Repository: abubakardawood/tissue-phantom-material-database

# Tissue Phantom Materials Database

Open-access database of silicone tissue phantoms for modelling the mechanical behaviour of human soft tissues, including compression-derived hyperelastic material parameters, model selection guidance, and an inverse design framework.

## Overview

This repository provides a comprehensive, open-access dataset of soft silicone phantoms and accompanying analysis code for modelling the mechanical behaviour of human soft tissues under compressive loading.

The database comprises nineteen silicone phantoms fabricated from three EcoFlex families (00-10, 00-30, and 00-50) with systematically varied thinner concentrations, spanning an elastic modulus range of 6.19 to 158.80 kPa. This range covers the stiffness of a wide variety of healthy and pathological human soft tissues, including adipose, liver, kidney, prostate, lung, cardiac muscle, and skeletal muscle.

Each phantom was characterised through ten repeated uniaxial compression tests. Both engineering and true stress-strain responses were used to estimate parameters for six hyperelastic material models: Neo-Hookean, Mooney-Rivlin, Yeoh, Ogden, Veronda-Westmann, and Humphrey. 
The resulting dataset provides validated hyperelastic material model parameters, raw experimental data, and model performance metrics (Standard Error and Akaike Information Criterion) to support reproducible biomechanical simulation, surgical training, and medical device evaluation.

## Repository Contents

- Raw compression stress-strain data (engineering and true) for all nineteen phantoms, each across ten repeated tests

Title:
A Database of Silicone Phantom Materials for Modeling Human Tissue Mechanics Across Varying Stiffnesses

Description:
This dataset contains processed mechanical compression test data for soft silicone phantoms
fabricated using Ecoflex (Smooth-On) with varying base materials and thinner concentrations.
The dataset provides force–compression measurements together with derived engineering and
true stress–strain quantities, intended for mechanical characterization, constitutive model
fitting, and the design of tissue-equivalent phantoms.

All files in this dataset are processed outputs generated from raw experimental measurements.
The raw data files are not included in this archive.

------------------------------------------------------------

Directory structure
------------------------------------------------------------

Each material has a dedicated folder. Example:

<material_name>/
  ├── sample_A_01_processed.csv
  ├── ...
  ├── sample_A_05_processed.csv  
  ├── sample_B_01_processed.csv
  ├── ...
  └── sample_B_5_processed.csv

Each CSV file corresponds to a single compression test and contains both measured and
derived quantities, preceded by a metadata header.

------------------------------------------------------------

File format
------------------------------------------------------------

File type:
- CSV 

Each CSV file consists of:
1. A metadata header describing specimen geometry, test conditions, and material information
2. A blank line
3. A data table with the following columns:

- Time
- Compression (mm)
- Load (N)
- Engineering strain (-)
- Engineering stress (N/mm^2)
- True strain (-)
- True stress (N/mm^2)

------------------------------------------------------------

Experimental conditions (summary)
------------------------------------------------------------

- Test type: Uniaxial compression
- Testing machine: Instron 5900
- Load cell: 1 kN / 10 kN
- Compression speed: 10 mm/min
- Laboratory: Centre for Advanced Robotics @ QM, Queen Mary University of London, UK

Specimen geometry and additional details are recorded in the metadata header of each file.

------------------------------------------------------------

Derivation of strain and stress measures
------------------------------------------------------------

Measured quantities:
- Compression (mm): crosshead displacement during compression
- Load (N): measured compressive force

Engineering strain is calculated as:

  engineering strain = compression / initial specimen height

Engineering stress is calculated as:

  engineering stress = load / initial cross-sectional area

True strain is calculated from engineering strain as:

  true strain = | ln(1 − engineering strain) |

True stress is calculated from engineering stress as:

  true stress = | engineering stress × (1 − engineering strain) |

Compressive stress and strain are reported using a negative sign convention.

------------------------------------------------------------

Notes
------------------------------------------------------------

- No filtering or smoothing is applied to the data.
- Engineering and true measures are derived solely from force and compression measurements.
- Each file represents one independent compression test.

------------------------------------------------------------

File: data/EF10_0T/EF10_0T_A1.csv (part 1 of 2)
EF10_0T_A_sample_1
Compression test;
Cylinder Diameter: 50mm;
Cylinder Height: 30mm;
Speed (mm/min): 10;
Machine: INSTRON 5900;
Load cell: 1kN;
Time (s),Compression (mm),Load (N),Engineering Strain [-],Engineering Stress (kPa),True Strain [-],True Stress (kPa)
0.000000,0.000000,-0.009120,-0.000000,0.004645,0.000000,0.004645
0.100000,0.007190,0.017780,-0.000240,-0.009055,-0.000240,-0.009053
0.200000,0.027470,0.031020,-0.000916,-0.015798,-0.000916,-0.015784
0.300000,0.046200,0.029220,-0.001540,-0.014882,-0.001541,-0.014859
0.400000,0.063270,0.075400,-0.002109,-0.038401,-0.002111,-0.038320
0.500000,0.080020,0.081710,-0.002667,-0.041615,-0.002671,-0.041504
0.600000,0.096670,0.091800,-0.003222,-0.046753,-0.003228,-0.046603
0.700000,0.113360,0.158510,-0.003779,-0.080728,-0.003786,-0.080423
0.800000,0.130040,0.219210,-0.004335,-0.111643,-0.004344,-0.111159
0.900000,0.146720,0.225640,-0.004891,-0.114918,-0.004903,-0.114355
1.000000,0.163340,0.253220,-0.005445,-0.128964,-0.005460,-0.128262
1.100000,0.179990,0.283860,-0.006000,-0.144569,-0.006018,-0.143701
1.200000,0.196680,0.344190,-0.006556,-0.175295,-0.006578,-0.174145
1.300000,0.213340,0.377930,-0.007111,-0.192478,-0.007137,-0.191109
1.400000,0.229990,0.388710,-0.007666,-0.197968,-0.007696,-0.196451
1.500000,0.246570,0.484360,-0.008219,-0.246683,-0.008253,-0.244655
1.600000,0.263250,0.509860,-0.008775,-0.259670,-0.008814,-0.257391
1.700000,0.279980,0.564650,-0.009333,-0.287574,-0.009376,-0.284890
1.800000,0.296650,0.618110,-0.009888,-0.314801,-0.009938,-0.311688
1.900000,0.313260,0.712600,-0.010442,-0.362924,-0.010497,-0.359135
2.000000,0.329960,0.749350,-0.010999,-0.381641,-0.011060,-0.377443
2.100000,0.346650,0.850970,-0.011555,-0.433395,-0.011622,-0.428388
2.200000,0.363300,0.886570,-0.012110,-0.451526,-0.012184,-0.446058
2.300000,0.379920,0.938550,-0.012664,-0.478000,-0.012745,-0.471946
2.400000,0.396570,0.980820,-0.013219,-0.499528,-0.013307,-0.492924
2.500000,0.413200,1.068240,-0.013773,-0.544050,-0.013869,-0.536557
2.600000,0.429940,1.126780,-0.014331,-0.573864,-0.014435,-0.565640
2.700000,0.446640,1.205430,-0.014888,-0.613920,-0.015000,-0.604780
2.800000,0.463290,1.271530,-0.015443,-0.647585,-0.015563,-0.637584
2.900000,0.479900,1.354770,-0.015997,-0.689979,-0.016126,-0.678941
3.000000,0.496600,1.401170,-0.016553,-0.713610,-0.016692,-0.701797
3.100000,0.513280,1.441610,-0.017109,-0.734206,-0.017257,-0.721644
3.200000,0.529910,1.500550,-0.017664,-0.764224,-0.017822,-0.750725
3.300000,0.546550,1.566530,-0.018218,-0.797827,-0.018386,-0.783292
3.400000,0.563240,1.610230,-0.018775,-0.820083,-0.018953,-0.804687
3.500000,0.579920,1.739270,-0.019331,-0.885803,-0.019520,-0.868680
3.600000,0.596560,1.743840,-0.019885,-0.888130,-0.020086,-0.870470
3.700000,0.613200,1.873860,-0.020440,-0.954349,-0.020652,-0.934842
3.800000,0.629850,1.921830,-0.020995,-0.978780,-0.021219,-0.958230
3.900000,0.646590,1.996160,-0.021553,-1.016636,-0.021789,-0.994724
4.000000,0.663280,2.031940,-0.022109,-1.034859,-0.022357,-1.011979
4.100000,0.679920,2.068770,-0.022664,-1.053616,-0.022925,-1.029737
4.200000,0.696600,2.155760,-0.023220,-1.097920,-0.023494,-1.072426
4.300000,0.713280,2.254410,-0.023776,-1.148162,-0.024063,-1.120863
4.400000,0.729990,2.297930,-0.024333,-1.170326,-0.024634,-1.141849
4.500000,0.746590,2.366700,-0.024886,-1.205350,-0.025201,-1.175354
4.600000,0.763250,2.416320,-0.025442,-1.230622,-0.025771,-1.199313
4.700000,0.779970,2.475640,-0.025999,-1.260833,-0.026343,-1.228053
4.800000,0.796620,2.598740,-0.026554,-1.323527,-0.026913,-1.288382
4.900000,0.813290,2.649430,-0.027110,-1.349344,-0.027484,-1.312763
5.000000,0.829870,2.718490,-0.027662,-1.384516,-0.028052,-1.346217
5.100000,0.846510,2.749120,-0.028217,-1.400115,-0.028623,-1.360608
5.200000,0.863190,2.824160,-0.028773,-1.438333,-0.029195,-1.396948
5.300000,0.879940,2.910740,-0.029331,-1.482428,-0.029770,-1.438946
5.400000,0.896560,2.969100,-0.029885,-1.512150,-0.030341,-1.466959
5.500000,0.913190,3.044960,-0.030440,-1.550785,-0.030913,-1.503580
5.600000,0.929980,3.112080,-0.030999,-1.584969,-0.031490,-1.535836
5.700000,0.946640,3.203940,-0.031555,-1.631753,-0.032063,-1.580264
5.800000,0.963230,3.225390,-0.032108,-1.642678,-0.032634,-1.589935
5.900000,0.979920,3.299660,-0.032664,-1.680503,-0.033209,-1.625611
6.000000,0.996630,3.354970,-0.033221,-1.708672,-0.033785,-1.651908
6.100000,1.013300,3.457760,-0.033777,-1.761023,-0.034360,-1.701541
6.200000,1.029990,3.477640,-0.034333,-1.771148,-0.034936,-1.710339
6.300000,1.046620,3.619780,-0.034887,-1.843539,-0.035510,-1.779223
6.400000,1.063290,3.667270,-0.035443,-1.867725,-0.036086,-1.801527
6.500000,1.079950,3.701060,-0.035998,-1.884934,-0.036662,-1.817080
6.600000,1.096630,3.746520,-0.036554,-1.908087,-0.037239,-1.838338
6.700000,1.113250,3.786540,-0.037108,-1.928469,-0.037814,-1.856907
6.800000,1.129850,3.894610,-0.037662,-1.983509,-0.038389,-1.908806
6.900000,1.146540,3.953700,-0.038218,-2.013603,-0.038967,-1.936647
7.000000,1.163240,4.045180,-0.038775,-2.060193,-0.039546,-1.980310
7.100000,1.179840,4.083830,-0.039328,-2.079878,-0.040122,-1.998080
7.200000,1.196510,4.177860,-0.039884,-2.127767,-0.040701,-2.042903
7.300000,1.213240,4.230400,-0.040441,-2.154525,-0.041282,-2.067393
7.400000,1.229950,4.320490,-0.040998,-2.200407,-0.041862,-2.110194
7.500000,1.246640,4.366050,-0.041555,-2.223611,-0.042443,-2.131210
7.600000,1.263260,4.436020,-0.042109,-2.259246,-0.043021,-2.164113
7.700000,1.279950,4.505280,-0.042665,-2.294520,-0.043602,-2.196625
7.800000,1.296620,4.536150,-0.043221,-2.310242,-0.044182,-2.210392
7.900000,1.313320,4.668840,-0.043777,-2.377821,-0.044764,-2.273726
8.000000,1.329930,4.719880,-0.044331,-2.403815,-0.045344,-2.297252
8.100000,1.346560,4.799680,-0.044885,-2.444457,-0.045924,-2.334737
8.200000,1.363260,4.838630,-0.045442,-2.464294,-0.046507,-2.352312
8.300000,1.379920,4.922890,-0.045997,-2.507207,-0.047089,-2.391882
8.400000,1.396560,5.005410,-0.046552,-2.549234,-0.047670,-2.430562
8.500000,1.413180,5.038450,-0.047106,-2.566062,-0.048252,-2.445185
8.600000,1.429910,5.115080,-0.047664,-2.605089,-0.048837,-2.480921
8.700000,1.446550,5.205350,-0.048218,-2.651063,-0.049420,-2.523233
8.800000,1.463260,5.251150,-0.048775,-2.674389,-0.050005,-2.543945
8.900000,1.479920,5.292910,-0.049331,-2.695657,-0.050589,-2.562678
9.000000,1.496610,5.418680,-0.049887,-2.759711,-0.051174,-2.622037
9.100000,1.513310,5.479350,-0.050444,-2.790610,-0.051760,-2.649841
9.200000,1.529960,5.545830,-0.050999,-2.824468,-0.052345,-2.680424
9.300000,1.546550,5.601530,-0.051552,-2.852836,-0.052928,-2.705767
9.400000,1.563170,5.680180,-0.052106,-2.892892,-0.053512,-2.742156
9.500000,1.579900,5.711610,-0.052663,-2.908899,-0.054101,-2.755707
9.600000,1.596620,5.857070,-0.053221,-2.982981,-0.054689,-2.824225
9.700000,1.613290,5.855070,-0.053776,-2.981963,-0.055276,-2.821604
9.800000,1.629870,5.924910,-0.054329,-3.017532,-0.055861,-2.853592
9.900000,1.646550,6.037180,-0.054885,-3.074711,-0.056449,-2.905955
10.000000,1.663240,6.049250,-0.055441,-3.080858,-0.057037,-2.910051
10.100000,1.679930,6.144890,-0.055998,-3.129567,-0.057627,-2.954318
10.200000,1.696590,6.228510,-0.056553,-3.172154,-0.058215,-2.992759
10.300000,1.713230,6.286270,-0.057108,-3.201571,-0.058803,-3.018737
10.400000,1.729890,6.393730,-0.057663,-3.256300,-0.059392,-3.068532
10.500000,1.746550,6.420490,-0.058218,-3.269929,-0.059982,-3.079559
10.600000,1.763240,6.476280,-0.058775,-3.298342,-0.060573,-3.104483
10.700000,1.779880,6.554140,-0.059329,-3.337996,-0.061162,-3.139955
10.800000,1.796580,6.646360,-0.059886,-3.384963,-0.061754,-3.182251
10.900000,1.813280,6.717130,-0.060443,-3.421006,-0.062346,-3.214231
11.000000,1.829950,6.806120,-0.060998,-3.466328,-0.062938,-3.254888
11.100000,1.846570,6.860550,-0.061552,-3.494049,-0.063528,-3.278983
11.200000,1.863250,6.946720,-0.062108,-3.537935,-0.064121,-3.318200
11.300000,1.879960,6.990240,-0.062665,-3.560100,-0.064715,-3.337005
11.400000,1.896630,7.074130,-0.063221,-3.602825,-0.065308,-3.375051
11.500000,1.913200,7.110300,-0.063773,-3.621246,-0.065898,-3.390307
11.600000,1.929860,7.178210,-0.064329,-3.655832,-0.066491,-3.420658
11.700000,1.946560,7.225460,-0.064885,-3.679897,-0.067086,-3.441125
11.800000,1.963250,7.300690,-0.065442,-3.718211,-0.067681,-3.474885
11.900000,1.979910,7.390410,-0.065997,-3.763905,-0.068276,-3.515498
12.000000,1.996550,7.466270,-0.066552,-3.802540,-0.068870,-3.549475
12.100000,2.013240,7.545600,-0.067108,-3.842943,-0.069466,-3.585050
12.200000,2.029950,7.553530,-0.067665,-3.846981,-0.070063,-3.586675
12.300000,2.046620,7.693340,-0.068221,-3.918186,-0.070659,-3.650885
12.400000,2.063260,7.769740,-0.068775,-3.957096,-0.071255,-3.684945
12.500000,2.079920,7.814000,-0.069331,-3.979638,-0.071851,-3.703727
12.600000,2.096610,7.837850,-0.069887,-3.991784,-0.072449,-3.712810
12.700000,2.113270,7.943190,-0.070442,-4.045433,-0.073046,-3.760464
12.800000,2.129900,8.004840,-0.070997,-4.076832,-0.073643,-3.787390
12.900000,2.146550,8.091370,-0.071552,-4.120901,-0.074241,-3.826044
13.000000,2.163220,8.183670,-0.072107,-4.167909,-0.074839,-3.867372
13.100000,2.179920,8.209980,-0.072664,-4.181308,-0.075439,-3.877478
13.200000,2.196560,8.279110,-0.073219,-4.216516,-0.076038,-3.907788
13.300000,2.213250,8.359060,-0.073775,-4.257234,-0.076638,-3.943157
13.400000,2.229920,8.416340,-0.074331,-4.286407,-0.077238,-3.967795
13.500000,2.246600,8.496690,-0.074887,-4.327329,-0.077839,-4.003269
13.600000,2.263260,8.560780,-0.075442,-4.359969,-0.078439,-4.031045
13.700000,2.279880,8.658590,-0.075996,-4.409784,-0.079039,-4.074658
13.800000,2.296560,8.699120,-0.076552,-4.430425,-0.079641,-4.091268
13.900000,2.313280,8.758940,-0.077109,-4.460892,-0.080245,-4.116915
14.000000,2.329930,8.851180,-0.077664,-4.507869,-0.080846,-4.157768
14.100000,2.346580,8.943790,-0.078219,-4.555035,-0.081448,-4.198743
14.200000,2.363220,9.020380,-0.078774,-4.594042,-0.082050,-4.232151
14.300000,2.379920,9.046460,-0.079331,-4.607324,-0.082654,-4.241822
14.400000,2.396630,9.127760,-0.079888,-4.648730,-0.083260,-4.277354
14.500000,2.413300,9.184510,-0.080443,-4.677633,-0.083864,-4.301348
14.600000,2.429970,9.260860,-0.080999,-4.716517,-0.084468,-4.334484
14.700000,2.446600,9.306130,-0.081553,-4.739573,-0.085071,-4.353045
14.800000,2.463320,9.405190,-0.082111,-4.790024,-0.085678,-4.396712
14.900000,2.480010,9.458050,-0.082667,-4.816945,-0.086285,-4.418743
15.000000,2.496490,9.542220,-0.083216,-4.859813,-0.086884,-4.455397
15.100000,2.513170,9.651250,-0.083772,-4.915341,-0.087490,-4.503572
15.200000,2.529880,9.668230,-0.084329,-4.923989,-0.088099,-4.508752
15.300000,2.546550,9.765660,-0.084885,-4.973610,-0.088706,-4.551425
15.400000,2.563170,9.804100,-0.085439,-4.993187,-0.089311,-4.566574
15.500000,2.579900,9.917040,-0.085997,-5.050707,-0.089921,-4.616363
15.600000,2.596600,9.980030,-0.086553,-5.082788,-0.090530,-4.642855
15.700000,2.613280,10.061590,-0.087109,-5.124326,-0.091139,-4.677949
15.800000,2.629940,10.102710,-0.087665,-5.145268,-0.091748,-4.694210
15.900000,2.646600,10.176610,-0.088220,-5.182905,-0.092357,-4.725669
16.000000,2.663290,10.276000,-0.088776,-5.233524,-0.092967,-4.768911
16.100000,2.679980,10.300930,-0.089333,-5.246221,-0.093578,-4.777562
16.200000,2.696630,10.382600,-0.089888,-5.287815,-0.094187,-4.812505
16.300000,2.713200,10.456970,-0.090440,-5.325691,-0.094794,-4.844036
16.400000,2.729870,10.505010,-0.090996,-5.350158,-0.095405,-4.863316
16.500000,2.746570,10.605850,-0.091552,-5.401515,-0.096018,-4.906994
16.600000,2.763280,10.657550,-0.092109,-5.427846,-0.096631,-4.927890
16.700000,2.779910,10.724680,-0.092664,-5.462035,-0.097242,-4.955903
16.800000,2.796570,10.835200,-0.093219,-5.518322,-0.097854,-5.003910
16.900000,2.813250,10.896680,-0.093775,-5.549634,-0.098468,-5.029217
17.000000,2.829900,10.912890,-0.094330,-5.557889,-0.099080,-5.033614
17.100000,2.846620,11.037360,-0.094887,-5.621281,-0.099696,-5.087893
17.200000,2.863270,11.104680,-0.095442,-5.655567,-0.100309,-5.115787
17.300000,2.879910,11.176170,-0.095997,-5.691977,-0.100923,-5.145564
17.400000,2.896590,11.238540,-0.096553,-5.723741,-0.101538,-5.171097
17.500000,2.913300,11.314850,-0.097110,-5.762606,-0.102155,-5.202999
17.600000,2.929900,11.390560,-0.097663,-5.801165,-0.102768,-5.234604
17.700000,2.946560,11.461670,-0.098219,-5.837381,-0.103383,-5.264041
17.800000,2.963250,11.516670,-0.098775,-5.865392,-0.104000,-5.286038
17.900000,2.979970,11.611680,-0.099332,-5.913780,-0.104619,-5.326350
18.000000,2.996580,11.626680,-0.099886,-5.921419,-0.105234,-5.329953
18.100000,3.013240,11.777660,-0.100441,-5.998313,-0.105851,-5.395834
18.200000,3.029950,11.829020,-0.100998,-6.024470,-0.106470,-5.416009
18.300000,3.046640,11.877850,-0.101555,-6.049339,-0.107089,-5.435001
18.400000,3.063310,11.963670,-0.102110,-6.093047,-0.107708,-5.470884
18.500000,3.079910,12.031380,-0.102664,-6.127532,-0.108325,-5.498457
18.600000,3.096580,12.073800,-0.103219,-6.149136,-0.108944,-5.514426
18.700000,3.113250,12.182810,-0.103775,-6.204654,-0.109564,-5.560766
18.800000,3.129970,12.202790,-0.104332,-6.214830,-0.110186,-5.566422
18.900000,3.146570,12.322890,-0.104886,-6.275996,-0.110804,-5.617734
19.000000,3.163220,12.356410,-0.105441,-6.293068,-0.111424,-5.629523
19.100000,3.179930,12.446850,-0.105998,-6.339129,-0.112047,-5.667196
19.200000,3.196650,12.547070,-0.106555,-6.390170,-0.112671,-5.709266
19.300000,3.213300,12.572720,-0.107110,-6.403234,-0.113292,-5.717383
19.400000,3.229940,12.690450,-0.107665,-6.463193,-0.113913,-5.767336
19.500000,3.246610,12.749020,-0.108220,-6.493023,-0.114536,-5.790346
19.600000,3.263250,12.798210,-0.108775,-6.518075,-0.115158,-5.809071
19.700000,3.279890,12.871610,-0.109330,-6.555457,-0.115781,-5.838751
19.800000,3.296530,12.931040,-0.109884,-6.585725,-0.116404,-5.862057
19.900000,3.313230,12.994040,-0.110441,-6.617810,-0.117029,-5.886933
20.000000,3.329900,13.096200,-0.110997,-6.669840,-0.117654,-5.929510
20.100000,3.346620,13.180280,-0.111554,-6.712661,-0.118281,-5.963837
20.200000,3.363240,13.244440,-0.112108,-6.745338,-0.118905,-5.989132
20.300000,3.379920,13.289660,-0.112664,-6.768368,-0.119532,-6.005817
20.400000,3.396580,13.401350,-0.113219,-6.825252,-0.120158,-6.052501
20.500000,3.413270,13.441840,-0.113776,-6.845873,-0.120785,-6.066979
20.600000,3.429930,13.569070,-0.114331,-6.910671,-0.121412,-6.120567
20.700000,3.446530,13.562300,-0.114884,-6.907223,-0.122037,-6.113691
20.800000,3.463240,13.643420,-0.115441,-6.948537,-0.122666,-6.146388
20.900000,3.479940,13.732680,-0.115998,-6.993996,-0.123296,-6.182707
21.000000,3.496620,13.773200,-0.116554,-7.014633,-0.123925,-6.197050
21.100000,3.513200,13.855330,-0.117107,-7.056462,-0.124551,-6.230103
21.200000,3.529900,13.896390,-0.117663,-7.077373,-0.125182,-6.244626
21.300000,3.546590,13.997030,-0.118220,-7.128629,-0.125812,-6.285885
21.400000,3.563290,14.046650,-0.118776,-7.153900,-0.126444,-6.304186
21.500000,3.579950,14.145160,-0.119332,-7.204071,-0.127074,-6.344397
21.600000,3.596550,14.216540,-0.119885,-7.240424,-0.127703,-6.372406
21.700000,3.613230,14.260000,-0.120441,-7.262558,-0.128335,-6.387849
21.800000,3.629940,14.357410,-0.120998,-7.312169,-0.128968,-6.427411
21.900000,3.646620,14.409130,-0.121554,-7.338510,-0.129601,-6.446484
22.000000,3.663220,14.469530,-0.122107,-7.369271,-0.130231,-6.469429
22.100000,3.679920,14.523740,-0.122664,-7.396880,-0.130865,-6.489549
22.200000,3.696590,14.577230,-0.123220,-7.424122,-0.131499,-6.509324
22.300000,3.713290,14.692040,-0.123776,-7.482595,-0.132134,-6.556426
22.400000,3.729940,14.732950,-0.124331,-7.503430,-0.132767,-6.570518
22.500000,3.746620,14.827880,-0.124887,-7.551777,-0.133403,-6.608656
22.600000,3.763330,14.879430,-0.125444,-7.578031,-0.134039,-6.627410
22.700000,3.779970,14.983470,-0.125999,-7.631019,-0.134674,-6.669518
22.800000,3.796620,15.022440,-0.126554,-7.650866,-0.135309,-6.682618
22.900000,3.813300,15.113000,-0.127110,-7.696988,-0.135946,-6.718624
23.000000,3.829990,15.164190,-0.127666,-7.723059,-0.136583,-6.737084
23.100000,3.846630,15.199190,-0.128221,-7.740884,-0.137219,-6.748340
23.200000,3.863190,15.310400,-0.128773,-7.797523,-0.137853,-6.793412
23.300000,3.879820,15.327060,-0.129327,-7.806008,-0.138489,-6.796477
23.400000,3.896520,15.439430,-0.129884,-7.863237,-0.139129,-6.841928
23.500000,3.913270,15.482410,-0.130442,-7.885127,-0.139771,-6.856572
23.600000,3.929910,15.582140,-0.130997,-7.935919,-0.140409,-6.896337
23.700000,3.946550,15.618670,-0.131552,-7.954523,-0.141047,-6.908093
23.800000,3.963270,15.694750,-0.132109,-7.993271,-0.141689,-6.937288
23.900000,3.979940,15.741750,-0.132665,-8.017207,-0.142330,-6.953607
24.000000,3.996590,15.840660,-0.133220,-8.067582,-0.142970,-6.992821
24.100000,4.013290,15.897720,-0.133776,-8.096642,-0.143612,-7.013503
24.200000,4.029890,15.954150,-0.134330,-8.125382,-0.144251,-7.033902
24.300000,4.046580,15.987050,-0.134886,-8.142138,-0.144894,-7.043877
24.400000,4.063280,16.108110,-0.135443,-8.203793,-0.145538,-7.092649
24.500000,4.079940,16.107380,-0.135998,-8.203421,-0.146180,-7.087772
24.600000,4.096560,16.244540,-0.136552,-8.273276,-0.146822,-7.143544
24.700000,4.113210,16.265510,-0.137107,-8.283956,-0.147465,-7.148168
24.800000,4.129890,16.333730,-0.137663,-8.318700,-0.148109,-7.173523
24.900000,4.146570,16.435880,-0.138219,-8.370725,-0.148754,-7.213732
25.000000,4.163210,16.453450,-0.138774,-8.379673,-0.149398,-7.216795
25.100000,4.179900,16.530440,-0.139330,-8.418884,-0.150044,-7.245881
25.200000,4.196560,16.576010,-0.139885,-8.442093,-0.150690,-7.261168
25.300000,4.213270,16.674200,-0.140442,-8.492100,-0.151337,-7.299450
25.400000,4.229930,16.716940,-0.140998,-8.513868,-0.151984,-7.313432
25.500000,4.246580,16.818020,-0.141553,-8.565347,-0.152630,-7.352900
25.600000,4.263250,16.849430,-0.142108,-8.581344,-0.153277,-7.361864
25.700000,4.279980,16.923040,-0.142666,-8.618833,-0.153928,-7.389219
25.800000,4.296650,17.026490,-0.143222,-8.671520,-0.154576,-7.429571
25.900000,4.313230,17.081590,-0.143774,-8.699582,-0.155221,-7.448806
26.000000,4.329850,17.142870,-0.144328,-8.730792,-0.155869,-7.470691
26.100000,4.346620,17.213070,-0.144887,-8.766545,-0.156522,-7.496383
26.200000,4.363310,17.287890,-0.145444,-8.804650,-0.157173,-7.524069
26.300000,4.379910,17.327220,-0.145997,-8.824681,-0.157821,-7.536304
26.400000,4.396600,17.390500,-0.146553,-8.856909,-0.158472,-7.558899
26.500000,4.413270,17.467080,-0.147109,-8.895911,-0.159124,-7.587242
26.600000,4.429970,17.494110,-0.147666,-8.909677,-0.159776,-7.594024
26.700000,4.446570,17.621770,-0.148219,-8.974694,-0.160426,-7.644474
26.800000,4.463210,17.661960,-0.148774,-8.995162,-0.161077,-7.656919
26.900000,4.479860,17.732690,-0.149329,-9.031185,-0.161729,-7.682570
27.000000,4.496600,17.820620,-0.149887,-9.075967,-0.162386,-7.715601
27.100000,4.513300,17.888360,-0.150443,-9.110467,-0.163041,-7.739858
27.200000,4.529920,17.902660,-0.150997,-9.117750,-0.163693,-7.740994
27.300000,4.546600,17.874470,-0.151553,-9.103393,-0.164348,-7.723743
27.400000,4.563280,17.948560,-0.152109,-9.141127,-0.165004,-7.750676
27.500000,4.579970,18.024470,-0.152666,-9.179787,-0.165660,-7.778349
27.600000,4.596510,18.123030,-0.153217,-9.229983,-0.166311,-7.815793
27.700000,4.613190,18.191500,-0.153773,-9.264855,-0.166968,-7.840170
27.800000,4.629920,18.294320,-0.154331,-9.317221,-0.167627,-7.879288
27.900000,4.646560,18.362660,-0.154885,-9.352026,-0.168283,-7.903534
28.000000,4.663230,18.422620,-0.155441,-9.382563,-0.168941,-7.924128
28.100000,4.679850,18.495150,-0.155995,-9.419503,-0.169597,-7.950107
28.200000,4.696530,18.564010,-0.156551,-9.454573,-0.170256,-7.974450
28.300000,4.713260,18.649820,-0.157109,-9.498275,-0.170917,-8.006014
28.400000,4.729980,18.752930,-0.157666,-9.550789,-0.171579,-8.044954
28.500000,4.746590,18.819670,-0.158220,-9.584779,-0.172236,-8.068279
28.600000,4.763240,18.852080,-0.158775,-9.601286,-0.172896,-8.076845
28.700000,4.779940,18.946240,-0.159331,-9.649241,-0.173558,-8.111814
28.800000,4.796650,19.034610,-0.159888,-9.694247,-0.174220,-8.144250
28.900000,4.813260,19.101200,-0.160442,-9.728161,-0.174880,-8.167356
29.000000,4.829930,19.223250,-0.160998,-9.790321,-0.175542,-8.214102
29.100000,4.846610,19.290720,-0.161554,-9.824683,-0.176205,-8.237469
29.200000,4.863290,19.380840,-0.162110,-9.870581,-0.176868,-8.270464
29.300000,4.879970,19.415490,-0.162666,-9.888228,-0.177532,-8.279753
29.400000,4.896610,19.505630,-0.163220,-9.934136,-0.178194,-8.312683
29.500000,4.913260,19.563680,-0.163775,-9.963700,-0.178858,-8.331892
29.600000,4.929920,19.692340,-0.164331,-10.029226,-0.179522,-8.381117
29.700000,4.946620,19.701110,-0.164887,-10.033693,-0.180189,-8.379264
29.800000,4.963210,19.813140,-0.165440,-10.090749,-0.180851,-8.421332
29.900000,4.979880,19.906120,-0.165996,-10.138104,-0.181517,-8.455219
30.000000,4.996580,19.972400,-0.166553,-10.171860,-0.182185,-8.477709
30.100000,5.013280,20.056970,-0.167109,-10.214931,-0.182853,-8.507921
30.200000,5.029890,20.138880,-0.167663,-10.256647,-0.183518,-8.536987
30.300000,5.046530,20.204090,-0.168218,-10.289859,-0.184184,-8.558923
30.400000,5.063250,20.319000,-0.168775,-10.348382,-0.184855,-8.601834
30.500000,5.080010,20.360010,-0.169334,-10.369268,-0.185527,-8.613402
30.600000,5.096670,20.500200,-0.169889,-10.440666,-0.186196,-8.666912
30.700000,5.113290,20.508900,-0.170443,-10.445097,-0.186863,-8.664803
30.800000,5.129950,20.574430,-0.170998,-10.478471,-0.187533,-8.686670
30.900000,5.146630,20.702480,-0.171554,-10.543686,-0.188204,-8.734871
31.000000,5.163290,20.725620,-0.172110,-10.555472,-0.188875,-8.738773
31.100000,5.179900,20.829930,-0.172663,-10.608596,-0.189544,-8.776881
31.200000,5.196510,20.908820,-0.173217,-10.648775,-0.190213,-8.804226
31.300000,5.213220,21.010200,-0.173774,-10.700407,-0.190887,-8.840954
31.400000,5.229860,21.049500,-0.174329,-10.720422,-0.191558,-8.851545
31.500000,5.246500,21.131910,-0.174883,-10.762393,-0.192230,-8.880230
31.600000,5.263200,21.234900,-0.175440,-10.814846,-0.192905,-8.917489
31.700000,5.279880,21.338830,-0.175996,-10.867777,-0.193580,-8.955092
31.800000,5.296550,21.395740,-0.176552,-10.896761,-0.194254,-8.972920
31.900000,5.313250,21.462880,-0.177108,-10.930955,-0.194931,-8.994992
32.000000,5.329890,21.532670,-0.177663,-10.966499,-0.195605,-9.018158
32.100000,5.346590,21.630700,-0.178220,-11.016425,-0.196282,-9.053081
32.200000,5.363280,21.700450,-0.178776,-11.051948,-0.196959,-9.076125
32.300000,5.379970,21.735960,-0.179332,-11.070034,-0.197637,-9.084819
32.400000,5.396550,21.866030,-0.179885,-11.136278,-0.198311,-9.133028
32.500000,5.413210,21.930040,-0.180440,-11.168878,-0.198988,-9.153562
32.600000,5.429920,22.020230,-0.180997,-11.214811,-0.199668,-9.184960
32.700000,5.446610,22.080940,-0.181554,-11.245730,-0.200347,-9.204027
32.800000,5.463300,22.208020,-0.182110,-11.310452,-0.201027,-9.250705
32.900000,5.479850,22.241020,-0.182662,-11.327258,-0.201702,-9.258203
33.000000,5.496550,22.327720,-0.183218,-11.371414,-0.202383,-9.287963
33.100000,5.513270,22.428490,-0.183776,-11.422736,-0.203066,-9.323515
33.200000,5.529940,22.529460,-0.184331,-11.474160,-0.203747,-9.359113
33.300000,5.546540,22.608860,-0.184885,-11.514598,-0.204426,-9.385725
33.400000,5.563200,22.651850,-0.185440,-11.536492,-0.205107,-9.397165
33.500000,5.579910,22.761200,-0.185997,-11.592184,-0.205791,-9.436073
33.600000,5.596600,22.857700,-0.186553,-11.641331,-0.206475,-9.469602
33.700000,5.613230,22.906110,-0.187108,-11.665986,-0.207157,-9.483191
33.800000,5.629870,22.980830,-0.187662,-11.704041,-0.207839,-9.507633
33.900000,5.646560,23.042830,-0.188219,-11.735617,-0.208524,-9.526755
34.000000,5.663300,23.165140,-0.188777,-11.797909,-0.209212,-9.570739
34.100000,5.679970,23.221870,-0.189332,-11.826801,-0.209897,-9.587605
34.200000,5.696600,23.318580,-0.189887,-11.876055,-0.210581,-9.620951
34.300000,5.713310,23.372460,-0.190444,-11.903496,-0.211269,-9.636551
34.400000,5.729940,23.471330,-0.190998,-11.953850,-0.211954,-9.670689
34.500000,5.746540,23.541230,-0.191551,-11.989450,-0.212638,-9.692855
34.600000,5.763180,23.610230,-0.192106,-12.024591,-0.213324,-9.714595
34.700000,5.779870,23.695060,-0.192662,-12.067795,-0.214013,-9.742785
34.800000,5.796620,23.795560,-0.193221,-12.118979,-0.214705,-9.777342
34.900000,5.813270,23.871980,-0.193776,-12.157900,-0.215393,-9.801994
35.000000,5.829900,23.973580,-0.194330,-12.209644,-0.216081,-9.836944
35.100000,5.846550,24.051680,-0.194885,-12.249420,-0.216770,-9.862192
35.200000,5.863230,24.118560,-0.195441,-12.283482,-0.217461,-9.882786
35.300000,5.879950,24.213770,-0.195998,-12.331972,-0.218154,-9.914926
35.400000,5.896640,24.297740,-0.196555,-12.374737,-0.218846,-9.942425
35.500000,5.913240,24.352760,-0.197108,-12.402759,-0.219535,-9.958076
35.600000,5.929910,24.467190,-0.197664,-12.461038,-0.220227,-9.997943
35.700000,5.946610,24.536960,-0.198220,-12.496571,-0.220921,-10.019497
35.800000,5.963270,24.614030,-0.198776,-12.535823,-0.221614,-10.044006
35.900000,5.979910,24.699740,-0.199330,-12.579474,-0.222307,-10.072003
36.000000,5.996570,24.776710,-0.199886,-12.618675,-0.223001,-10.096383
36.100000,6.013230,24.827050,-0.200441,-12.644313,-0.223695,-10.109874
36.200000,6.029900,24.963830,-0.200997,-12.713974,-0.224390,-10.158508
36.300000,6.046560,25.018910,-0.201552,-12.742026,-0.225085,-10.173845
36.400000,6.063240,25.135870,-0.202108,-12.801593,-0.225782,-10.214289
36.500000,6.079890,25.205960,-0.202663,-12.837290,-0.226478,-10.235646
36.600000,6.096580,25.281240,-0.203219,-12.875630,-0.227176,-10.259053
36.700000,6.113240,25.339420,-0.203775,-12.905261,-0.227873,-10.275495
36.800000,6.129860,25.433390,-0.204329,-12.953119,-0.228569,-10.306426
36.900000,6.146500,25.524850,-0.204883,-12.999699,-0.229266,-10.336278
37.000000,6.163280,25.616150,-0.205443,-13.046198,-0.229970,-10.365952
37.100000,6.179920,25.685050,-0.205997,-13.081289,-0.230668,-10.386578
37.200000,6.196530,25.806310,-0.206551,-13.143046,-0.231366,-10.428337
37.300000,6.213230,25.858270,-0.207108,-13.169509,-0.232068,-10.442003
37.400000,6.229930,25.932770,-0.207664,-13.207451,-0.232770,-10.464735
37.500000,6.246630,26.047500,-0.208221,-13.265883,-0.233473,-10.503647
37.600000,6.263280,26.084720,-0.208776,-13.284839,-0.234174,-10.511283
37.700000,6.279950,26.207490,-0.209332,-13.347365,-0.234877,-10.553339
37.800000,6.296600,26.269160,-0.209887,-13.378773,-0.235579,-10.570747
37.900000,6.313300,26.382890,-0.210443,-13.436696,-0.236284,-10.609033
38.000000,6.329920,26.442920,-0.210997,-13.467269,-0.236986,-10.625711
38.100000,6.346510,26.551990,-0.211550,-13.522817,-0.237687,-10.662061
38.200000,6.363190,26.620110,-0.212106,-13.557511,-0.238392,-10.681877
38.300000,6.379920,26.672020,-0.212664,-13.583948,-0.239100,-10.695131
38.400000,6.396610,26.806660,-0.213220,-13.652520,-0.239807,-10.741525
38.500000,6.413230,26.858300,-0.213774,-13.678820,-0.240511,-10.754639
38.600000,6.429900,26.922580,-0.214330,-13.711557,-0.241218,-10.772759
38.700000,6.446590,27.010410,-0.214886,-13.756289,-0.241927,-10.800250
38.800000,6.463290,27.099610,-0.215443,-13.801718,-0.242636,-10.828234
38.900000,6.479950,27.210640,-0.215998,-13.858265,-0.243344,-10.864903
39.000000,6.496620,27.292380,-0.216554,-13.899895,-0.244053,-10.889817
39.100000,6.513330,27.352190,-0.217111,-13.930356,-0.244764,-10.905922
39.200000,6.530010,27.452530,-0.217667,-13.981459,-0.245475,-10.938157
39.300000,6.546640,27.542040,-0.218221,-14.027046,-0.246184,-10.966045
39.400000,6.563220,27.642740,-0.218774,-14.078332,-0.246891,-10.998359
39.500000,6.579890,27.740930,-0.219330,-14.128340,-0.247602,-11.029576
39.600000,6.596530,27.804570,-0.219884,-14.160751,-0.248313,-11.047024
39.700000,6.613230,27.894090,-0.220441,-14.206343,-0.249027,-11.074683
39.800000,6.629820,27.964590,-0.220994,-14.242249,-0.249737,-11.094797
39.900000,6.646490,28.084490,-0.221550,-14.303313,-0.250450,-11.134419
40.000000,6.663260,28.132990,-0.222109,-14.328014,-0.251168,-11.145638
40.100000,6.679960,28.220070,-0.222665,-14.372364,-0.251884,-11.172136
40.200000,6.696640,28.344190,-0.223221,-14.435577,-0.252600,-11.213249
40.300000,6.713270,28.418590,-0.223776,-14.473469,-0.253314,-11.234659
40.400000,6.729930,28.523780,-0.224331,-14.527042,-0.254029,-11.268176
40.500000,6.746620,28.566350,-0.224887,-14.548723,-0.254747,-11.276899
40.600000,6.763320,28.681370,-0.225444,-14.607302,-0.255465,-11.314173
40.700000,6.779890,28.779100,-0.225996,-14.657075,-0.256179,-11.344630
40.800000,6.796600,28.842130,-0.226553,-14.689176,-0.256899,-11.361294
40.900000,6.813260,28.953760,-0.227109,-14.746029,-0.257617,-11.397078
41.000000,6.829950,29.025680,-0.227665,-14.782657,-0.258337,-11.417164
41.100000,6.846550,29.090680,-0.228218,-14.815762,-0.259054,-11.434533
41.200000,6.863230,29.187770,-0.228774,-14.865209,-0.259774,-11.464431
41.300000,6.879920,29.245280,-0.229331,-14.894499,-0.260496,-11.478733
41.400000,6.896560,29.348280,-0.229885,-14.946956,-0.261216,-11.510870
41.500000,6.913240,29.431840,-0.230441,-14.989513,-0.261938,-11.535310
41.600000,6.929810,29.521270,-0.230994,-15.035059,-0.262656,-11.562056
41.700000,6.946580,29.636330,-0.231553,-15.093659,-0.263383,-11.598682
41.800000,6.963270,29.703400,-0.232109,-15.127817,-0.264107,-11.616515
41.900000,6.979920,29.788600,-0.232664,-15.171209,-0.264831,-11.641415
42.000000,6.996550,29.860350,-0.233218,-15.207751,-0.265553,-11.661025
42.100000,7.013220,29.949980,-0.233774,-15.253400,-0.266278,-11.687551
42.200000,7.029890,30.069400,-0.234330,-15.314220,-0.267004,-11.725644
42.300000,7.046610,30.137760,-0.234887,-15.349035,-0.267732,-11.743746
42.400000,7.063260,30.259620,-0.235442,-15.411098,-0.268457,-11.782678
42.500000,7.079930,30.327480,-0.235998,-15.445659,-0.269184,-11.800519
42.600000,7.096600,30.376740,-0.236553,-15.470747,-0.269912,-11.811090
42.700000,7.113260,30.530070,-0.237109,-15.548837,-0.270640,-11.862073
42.800000,7.129970,30.600720,-0.237666,-15.584819,-0.271370,-11.880842
42.900000,7.146600,30.704710,-0.238220,-15.637780,-0.272097,-11.912548
43.000000,7.163290,30.764050,-0.238776,-15.668002,-0.272828,-11.926854
43.100000,7.179930,30.890420,-0.239331,-15.732362,-0.273557,-11.967120
43.200000,7.196630,30.980550,-0.239888,-15.778265,-0.274289,-11.993253
43.300000,7.213240,31.048240,-0.240441,-15.812739,-0.275018,-12.010703
43.400000,7.229880,31.116720,-0.240996,-15.847615,-0.275748,-12.028403
43.500000,7.246580,31.246370,-0.241553,-15.913646,-0.276482,-12.069662
43.600000,7.263250,31.291270,-0.242108,-15.936513,-0.277215,-12.078150
43.700000,7.279870,31.375190,-0.242662,-15.979253,-0.277946,-12.101690
43.800000,7.296530,31.531570,-0.243218,-16.058897,-0.278680,-12.153089
43.900000,7.313230,31.600110,-0.243774,-16.093804,-0.279415,-12.170548
44.000000,7.329910,31.687770,-0.244330,-16.138449,-0.280151,-12.195336
44.100000,7.346600,31.743320,-0.244887,-16.166740,-0.280887,-12.207721
44.200000,7.363210,31.876010,-0.245440,-16.234319,-0.281621,-12.249762
44.300000,7.379870,31.963320,-0.245996,-16.278785,-0.282357,-12.274275
44.400000,7.396610,32.026120,-0.246554,-16.310769,-0.283097,-12.289289
44.500000,7.413330,32.114510,-0.247111,-16.355786,-0.283837,-12.314091
44.600000,7.429940,32.260520,-0.247665,-16.430148,-0.284573,-12.360981
44.700000,7.446580,32.304130,-0.248219,-16.452358,-0.285311,-12.368565
44.800000,7.463290,32.436680,-0.248776,-16.519865,-0.286052,-12.410114
44.900000,7.479970,32.485420,-0.249332,-16.544689,-0.286792,-12.419563
45.000000,7.496600,32.598040,-0.249887,-16.602045,-0.287531,-12.453416
45.100000,7.513180,32.686990,-0.250439,-16.647347,-0.288268,-12.478197
45.200000,7.529900,32.764630,-0.250997,-16.686889,-0.289012,-12.498536
45.300000,7.546590,32.876950,-0.251553,-16.744093,-0.289755,-12.532066
45.400000,7.563270,33.004570,-0.252109,-16.809089,-0.290498,-12.571367
45.500000,7.579930,33.042460,-0.252664,-16.828387,-0.291241,-12.576454
45.600000,7.596600,33.109570,-0.253220,-16.862566,-0.291985,-12.592627
45.700000,7.613240,33.220160,-0.253775,-16.918889,-0.292728,-12.625303
45.800000,7.629910,33.362430,-0.254330,-16.991346,-0.293473,-12.669931
45.900000,7.646590,33.453960,-0.254886,-17.037962,-0.294218,-12.695218
46.000000,7.663250,33.511100,-0.255442,-17.067063,-0.294964,-12.707424
46.100000,7.679960,33.587190,-0.255999,-17.105815,-0.295712,-12.726749
46.200000,7.696620,33.699930,-0.256554,-17.163233,-0.296459,-12.759937
46.300000,7.713270,33.808700,-0.257109,-17.218630,-0.297206,-12.791565
46.400000,7.729870,33.883030,-0.257662,-17.256485,-0.297951,-12.810139
46.500000,7.746570,33.997410,-0.258219,-17.314739,-0.298701,-12.843744
46.600000,7.763280,34.065880,-0.258776,-17.349610,-0.299452,-12.859947
46.700000,7.779960,34.155760,-0.259332,-17.395386,-0.300203,-12.884206
46.800000,7.796550,34.255960,-0.259885,-17.446417,-0.300950,-12.912355
46.900000,7.813230,34.369180,-0.260441,-17.504080,-0.301701,-12.945300
47.000000,7.829950,34.476170,-0.260998,-17.558569,-0.302455,-12.975812
47.100000,7.846610,34.568180,-0.261554,-17.605430,-0.303207,-13.000665
47.200000,7.863300,34.643010,-0.262110,-17.643540,-0.303961,-13.018992
47.300000,7.879940,34.742870,-0.262665,-17.694398,-0.304712,-13.046705
47.400000,7.896600,34.812200,-0.263220,-17.729708,-0.305466,-13.062894
47.500000,7.913330,34.939030,-0.263778,-17.794302,-0.306223,-13.100562
47.600000,7.929990,35.036920,-0.264333,-17.844157,-0.306978,-13.127357
47.700000,7.946600,35.104670,-0.264887,-17.878662,-0.307731,-13.142843
47.800000,7.963220,35.218250,-0.265441,-17.936507,-0.308485,-13.175429
47.900000,7.979920,35.305920,-0.265997,-17.981157,-0.309243,-13.198217
48.000000,7.996530,35.396790,-0.266551,-18.027437,-0.309997,-13.222206
48.100000,8.013200,35.531620,-0.267107,-18.096105,-0.310755,-13.262515
48.200000,8.029880,35.595400,-0.267663,-18.128588,-0.311514,-13.276242
48.300000,8.046580,35.698900,-0.268219,-18.181300,-0.312274,-13.304724
48.400000,8.063240,35.830790,-0.268775,-18.248471,-0.313034,-13.343745
48.500000,8.079860,35.908580,-0.269329,-18.288090,-0.313792,-13.362583
48.600000,8.096530,35.978970,-0.269884,-18.323939,-0.314552,-13.378595
48.700000,8.113260,36.101800,-0.270442,-18.386496,-0.315316,-13.414015
48.800000,8.129960,36.176220,-0.270999,-18.424398,-0.316080,-13.431410
48.900000,8.146590,36.273960,-0.271553,-18.474176,-0.316840,-13.457458
49.000000,8.163270,36.400170,-0.272109,-18.538454,-0.317604,-13.493974
49.100000,8.179880,36.485430,-0.272663,-18.581877,-0.318365,-13.515293
49.200000,8.196610,36.581970,-0.273220,-18.631044,-0.319132,-13.540664
49.300000,8.213240,36.700680,-0.273775,-18.691503,-0.319895,-13.574243
49.400000,8.229860,36.768910,-0.274329,-18.726252,-0.320658,-13.589104
49.500000,8.246580,36.859390,-0.274886,-18.772333,-0.321426,-13.612082
49.600000,8.263230,37.008980,-0.275441,-18.848519,-0.322192,-13.656864
49.700000,8.279920,37.072720,-0.275997,-18.880981,-0.322960,-13.669881
49.800000,8.296590,37.175640,-0.276553,-18.933398,-0.323728,-13.697310
49.900000,8.313240,37.285870,-0.277108,-18.989538,-0.324495,-13.727385
50.000000,8.329890,37.381660,-0.277663,-19.038323,-0.325263,-13.752085
50.100000,8.346590,37.447730,-0.278220,-19.071972,-0.326034,-13.765775
50.200000,8.363280,37.555790,-0.278776,-19.127007,-0.326806,-13.794856
50.300000,8.379880,37.671040,-0.279329,-19.185703,-0.327573,-13.826573
50.400000,8.396550,37.759970,-0.279885,-19.230995,-0.328344,-13.848528
50.500000,8.413250,37.866800,-0.280442,-19.285403,-0.329118,-13.876972
50.600000,8.429900,37.943030,-0.280997,-19.324226,-0.329889,-13.894183
50.700000,8.446520,38.089860,-0.281551,-19.399006,-0.330660,-13.937203
50.800000,8.463260,38.168470,-0.282109,-19.439042,-0.331437,-13.955120
50.900000,8.479910,38.309530,-0.282664,-19.510883,-0.332210,-13.995866
51.000000,8.496630,38.374580,-0.283221,-19.544013,-0.332988,-14.008738
51.100000,8.513320,38.497020,-0.283777,-19.606371,-0.333764,-14.042528
51.200000,8.529950,38.593510,-0.284332,-19.655513,-0.334538,-14.066828
51.300000,8.546610,38.695640,-0.284887,-19.707528,-0.335315,-14.093109
51.400000,8.563310,38.773720,-0.285444,-19.747293,-0.336093,-14.110554
51.500000,8.579980,38.915200,-0.285999,-19.819349,-0.336871,-14.151028
51.600000,8.596580,38.966900,-0.286553,-19.845679,-0.337647,-14.158847
51.700000,8.613250,39.051510,-0.287108,-19.888771,-0.338426,-14.178539
51.800000,8.629910,39.239650,-0.287664,-19.984590,-0.339205,-14.235749
51.900000,8.646590,39.280480,-0.288220,-20.005384,-0.339986,-14.239439
52.000000,8.663180,39.392040,-0.288773,-20.062201,-0.340763,-14.268786
52.100000,8.679870,39.512400,-0.289329,-20.123500,-0.341546,-14.301188
52.200000,8.696580,39.613600,-0.289886,-20.175041,-0.342330,-14.326579
52.300000,8.713250,39.705990,-0.290442,-20.222095,-0.343113,-14.348756
52.400000,8.729920,39.763490,-0.290997,-20.251379,-0.343896,-14.358282
52.500000,8.746590,39.926280,-0.291553,-20.334287,-0.344680,-14.405765
52.600000,8.763230,40.042230,-0.292108,-20.393340,-0.345463,-14.436289
52.700000,8.779890,40.080880,-0.292663,-20.413025,-0.346248,-14.438888
52.800000,8.796620,40.233550,-0.293221,-20.490779,-0.347037,-14.482459
52.900000,8.813200,40.332750,-0.293773,-20.541301,-0.347819,-14.506814
53.000000,8.829920,40.422950,-0.294331,-20.587239,-0.348609,-14.527783
53.100000,8.846650,40.521070,-0.294888,-20.637211,-0.349399,-14.551539
53.200000,8.863320,40.655660,-0.295444,-20.705758,-0.350187,-14.588366
53.300000,8.879890,40.742650,-0.295996,-20.750061,-0.350972,-14.608119
53.400000,8.896560,40.856650,-0.296552,-20.808121,-0.351761,-14.637431
53.500000,8.913240,40.960490,-0.297108,-20.861006,-0.352552,-14.663034
53.600000,8.929930,41.068160,-0.297664,-20.915842,-0.353344,-14.689942
53.700000,8.946630,41.179420,-0.298221,-20.972506,-0.354137,-14.718065
53.800000,8.963260,41.259120,-0.298775,-21.013097,-0.354927,-14.734902
53.900000,8.979890,41.394390,-0.299330,-21.081990,-0.355718,-14.771525
54.000000,8.996560,41.517340,-0.299885,-21.144608,-0.356511,-14.803650
54.100000,9.013270,41.606980,-0.300442,-21.190261,-0.357307,-14.823809
54.200000,9.029870,41.718150,-0.300996,-21.246879,-0.358098,-14.851661
54.300000,9.046540,41.822520,-0.301551,-21.300035,-0.358894,-14.876981
54.400000,9.063230,41.926420,-0.302108,-21.352950,-0.359690,-14.902060
54.500000,9.079920,42.021070,-0.302664,-21.401155,-0.360488,-14.923796
54.600000,9.096550,42.157150,-0.303218,-21.470460,-0.361283,-14.960223
54.700000,9.113230,42.258300,-0.303774,-21.521975,-0.362081,-14.984152
54.800000,9.129930,42.386640,-0.304331,-21.587338,-0.362881,-15.017642
54.900000,9.146610,42.458290,-0.304887,-21.623830,-0.363681,-15.031005
55.000000,9.163300,42.617690,-0.305443,-21.705011,-0.364482,-15.075360
55.100000,9.179950,42.678100,-0.305998,-21.735778,-0.365281,-15.084666
55.200000,9.196650,42.798600,-0.306555,-21.797148,-0.366083,-15.115123
55.300000,9.213260,42.937290,-0.307109,-21.867782,-0.366882,-15.151997
55.400000,9.229940,43.035480,-0.307665,-21.917790,-0.367685,-15.174460
55.500000,9.246540,43.092030,-0.308218,-21.946591,-0.368484,-15.182256
55.600000,9.263210,43.251540,-0.308774,-22.027828,-0.369288,-15.226215
55.700000,9.279940,43.373760,-0.309331,-22.090075,-0.370095,-15.256922
55.800000,9.296640,43.481150,-0.309888,-22.144768,-0.370901,-15.282370
55.900000,9.313280,43.591800,-0.310443,-22.201121,-0.371705,-15.308946
56.000000,9.329840,43.728680,-0.310995,-22.270834,-0.372506,-15.344723
56.100000,9.346570,43.797340,-0.311552,-22.305802,-0.373316,-15.356377
56.200000,9.363230,43.959140,-0.312108,-22.388206,-0.374123,-15.400675
56.300000,9.379890,44.016420,-0.312663,-22.417379,-0.374931,-15.408294
56.400000,9.396520,44.150520,-0.313217,-22.485675,-0.375737,-15.442772
56.500000,9.413220,44.288620,-0.313774,-22.556009,-0.376548,-15.478520
56.600000,9.429940,44.384760,-0.314331,-22.604973,-0.377361,-15.499521
56.700000,9.446620,44.488510,-0.314887,-22.657812,-0.378172,-15.523154
56.800000,9.463280,44.638400,-0.315443,-22.734150,-0.378983,-15.562829
56.900000,9.479900,44.709940,-0.315997,-22.770585,-0.379792,-15.575156
57.000000,9.496610,44.807350,-0.316554,-22.820196,-0.380607,-15.596379
57.100000,9.513290,44.926940,-0.317110,-22.881103,-0.381421,-15.625284
