Repository: abubakardawood/tissue-phantom-material-database

Title:
A Database of Silicone Phantom Materials for Modeling Human Tissue Mechanics Across Varying Stiffnesses

Description:
This dataset contains processed mechanical compression test data for soft silicone phantoms
fabricated using Ecoflex (Smooth-On) with varying base materials and thinner concentrations.
The dataset provides force–compression measurements together with derived engineering and
true stress–strain quantities, intended for mechanical characterization, constitutive model
fitting, and the design of tissue-equivalent phantoms.

All files in this dataset are processed outputs generated from raw experimental measurements.
The raw data files are not included in this archive.

File: data/EF10_0T/EF10_0T_A2.csv (part 1 of 2)
EF10_0T_A_sample_2
Compression test;
Cylinder Diameter: 50mm;
Cylinder Height: 30mm;
Speed (mm/min): 10;
Machine: INSTRON 5900;
Load cell: 1kN;
Time (s),Compression (mm),Load (N),Engineering Strain [-],Engineering Stress (kPa),True Strain [-],True Stress (kPa)
0.000000,0.000000,-0.018210,-0.000000,0.009274,0.000000,0.009274
0.100000,0.007280,0.029450,-0.000243,-0.014999,-0.000243,-0.014995
0.200000,0.027520,0.031260,-0.000917,-0.015921,-0.000918,-0.015906
0.300000,0.046210,0.078530,-0.001540,-0.039995,-0.001542,-0.039933
0.400000,0.063270,0.118960,-0.002109,-0.060586,-0.002111,-0.060458
0.500000,0.080020,0.096450,-0.002667,-0.049122,-0.002671,-0.048991
0.600000,0.096660,0.109560,-0.003222,-0.055798,-0.003227,-0.055619
0.700000,0.113360,0.176050,-0.003779,-0.089662,-0.003786,-0.089323
0.800000,0.130040,0.230130,-0.004335,-0.117204,-0.004344,-0.116696
0.900000,0.146710,0.253410,-0.004890,-0.129061,-0.004902,-0.128430
1.000000,0.163320,0.211230,-0.005444,-0.107579,-0.005459,-0.106993
1.100000,0.179990,0.271790,-0.006000,-0.138422,-0.006018,-0.137591
1.200000,0.196690,0.348100,-0.006556,-0.177286,-0.006578,-0.176124
1.300000,0.213340,0.411190,-0.007111,-0.209417,-0.007137,-0.207928
1.400000,0.230000,0.439280,-0.007667,-0.223723,-0.007696,-0.222008
1.500000,0.246580,0.443380,-0.008219,-0.225812,-0.008253,-0.223956
1.600000,0.263260,0.542060,-0.008775,-0.276069,-0.008814,-0.273646
1.700000,0.279980,0.544240,-0.009333,-0.277179,-0.009376,-0.274592
1.800000,0.296640,0.615390,-0.009888,-0.313416,-0.009937,-0.310317
1.900000,0.313250,0.706400,-0.010442,-0.359767,-0.010497,-0.356010
2.000000,0.329960,0.746310,-0.010999,-0.380093,-0.011060,-0.375912
2.100000,0.346630,0.843000,-0.011554,-0.429336,-0.011622,-0.424376
2.200000,0.363280,0.907080,-0.012109,-0.461972,-0.012183,-0.456378
2.300000,0.379900,0.955480,-0.012663,-0.486622,-0.012744,-0.480460
2.400000,0.396550,1.031350,-0.013218,-0.525262,-0.013306,-0.518319
2.500000,0.413190,1.043340,-0.013773,-0.531369,-0.013869,-0.524050
2.600000,0.429950,1.133610,-0.014332,-0.577343,-0.014435,-0.569069
2.700000,0.446660,1.198550,-0.014889,-0.610417,-0.015001,-0.601328
2.800000,0.463290,1.247740,-0.015443,-0.635469,-0.015563,-0.625655
2.900000,0.479900,1.331490,-0.015997,-0.678122,-0.016126,-0.667275
3.000000,0.496600,1.403270,-0.016553,-0.714680,-0.016692,-0.702849
3.100000,0.513280,1.479800,-0.017109,-0.753656,-0.017257,-0.740761
3.200000,0.529900,1.525570,-0.017663,-0.776966,-0.017821,-0.763243
3.300000,0.546550,1.616930,-0.018218,-0.823496,-0.018386,-0.808493
3.400000,0.563230,1.669380,-0.018774,-0.850208,-0.018953,-0.834246
3.500000,0.579900,1.722490,-0.019330,-0.877257,-0.019519,-0.860300
3.600000,0.596550,1.796080,-0.019885,-0.914736,-0.020085,-0.896547
3.700000,0.613200,1.899260,-0.020440,-0.967285,-0.020652,-0.947514
3.800000,0.629870,1.933830,-0.020996,-0.984892,-0.021219,-0.964213
3.900000,0.646590,1.985970,-0.021553,-1.011446,-0.021789,-0.989647
4.000000,0.663280,2.072250,-0.022109,-1.055388,-0.022357,-1.032054
4.100000,0.679930,2.164510,-0.022664,-1.102376,-0.022925,-1.077391
4.200000,0.696600,2.215150,-0.023220,-1.128167,-0.023494,-1.101971
4.300000,0.713280,2.250980,-0.023776,-1.146415,-0.024063,-1.119158
4.400000,0.730000,2.313170,-0.024333,-1.178088,-0.024634,-1.149421
4.500000,0.746590,2.398920,-0.024886,-1.221760,-0.025201,-1.191355
4.600000,0.763250,2.463250,-0.025442,-1.254523,-0.025771,-1.222606
4.700000,0.779970,2.522390,-0.025999,-1.284643,-0.026343,-1.251243
4.800000,0.796620,2.573110,-0.026554,-1.310474,-0.026913,-1.275676
4.900000,0.813280,2.656610,-0.027109,-1.353000,-0.027484,-1.316321
5.000000,0.829860,2.718700,-0.027662,-1.384623,-0.028052,-1.346321
5.100000,0.846510,2.820340,-0.028217,-1.436387,-0.028623,-1.395857
5.200000,0.863200,2.858930,-0.028773,-1.456041,-0.029195,-1.414146
5.300000,0.879940,2.899880,-0.029331,-1.476897,-0.029770,-1.433577
5.400000,0.896570,2.983950,-0.029886,-1.519713,-0.030341,-1.474296
5.500000,0.913200,3.082140,-0.030440,-1.569721,-0.030913,-1.521939
5.600000,0.929970,3.129520,-0.030999,-1.593851,-0.031490,-1.544444
5.700000,0.946640,3.231110,-0.031555,-1.645591,-0.032063,-1.593665
5.800000,0.963230,3.252080,-0.032108,-1.656271,-0.032634,-1.603092
5.900000,0.979920,3.301960,-0.032664,-1.681674,-0.033209,-1.626744
6.000000,0.996610,3.371110,-0.033220,-1.716892,-0.033785,-1.659856
6.100000,1.013290,3.427550,-0.033776,-1.745637,-0.034360,-1.686676
6.200000,1.029980,3.530120,-0.034333,-1.797875,-0.034936,-1.736149
6.300000,1.046610,3.593590,-0.034887,-1.830200,-0.035510,-1.766350
6.400000,1.063290,3.656110,-0.035443,-1.862042,-0.036086,-1.796045
6.500000,1.079940,3.730100,-0.035998,-1.899724,-0.036662,-1.831338
6.600000,1.096630,3.795290,-0.036554,-1.932925,-0.037239,-1.862269
6.700000,1.113240,3.828290,-0.037108,-1.949732,-0.037814,-1.877381
6.800000,1.129840,3.890060,-0.037661,-1.981191,-0.038389,-1.906577
6.900000,1.146560,3.983860,-0.038219,-2.028963,-0.038968,-1.951419
7.000000,1.163250,4.051400,-0.038775,-2.063361,-0.039547,-1.983354
7.100000,1.179870,4.098520,-0.039329,-2.087359,-0.040123,-2.005265
7.200000,1.196520,4.176440,-0.039884,-2.127043,-0.040701,-2.042208
7.300000,1.213250,4.240640,-0.040442,-2.159740,-0.041282,-2.072397
7.400000,1.229960,4.305210,-0.040999,-2.192625,-0.041863,-2.102731
7.500000,1.246630,4.343770,-0.041554,-2.212264,-0.042442,-2.120335
7.600000,1.263250,4.440730,-0.042108,-2.261645,-0.043021,-2.166411
7.700000,1.279940,4.543590,-0.042665,-2.314031,-0.043602,-2.215304
7.800000,1.296610,4.616890,-0.043220,-2.351363,-0.044182,-2.249736
7.900000,1.313320,4.672620,-0.043777,-2.379746,-0.044764,-2.275567
8.000000,1.329930,4.746560,-0.044331,-2.417403,-0.045344,-2.310237
8.100000,1.346560,4.775430,-0.044885,-2.432107,-0.045924,-2.322941
8.200000,1.363270,4.878470,-0.045442,-2.484584,-0.046507,-2.371679
8.300000,1.379920,4.935020,-0.045997,-2.513385,-0.047089,-2.397776
8.400000,1.396560,5.007090,-0.046552,-2.550090,-0.047670,-2.431378
8.500000,1.413190,5.122190,-0.047106,-2.608710,-0.048252,-2.485823
8.600000,1.429910,5.146080,-0.047664,-2.620877,-0.048837,-2.495956
8.700000,1.446540,5.208050,-0.048218,-2.652438,-0.049419,-2.524543
8.800000,1.463260,5.300180,-0.048775,-2.699360,-0.050005,-2.567697
8.900000,1.479930,5.356780,-0.049331,-2.728186,-0.050589,-2.593602
9.000000,1.496610,5.421690,-0.049887,-2.761244,-0.051174,-2.623494
9.100000,1.513310,5.502060,-0.050444,-2.802176,-0.051760,-2.660824
9.200000,1.529970,5.552630,-0.050999,-2.827931,-0.052345,-2.683710
9.300000,1.546550,5.645850,-0.051552,-2.875408,-0.052928,-2.727176
9.400000,1.563170,5.687920,-0.052106,-2.896834,-0.053512,-2.745892
9.500000,1.579910,5.759300,-0.052664,-2.933187,-0.054101,-2.778715
9.600000,1.596620,5.838050,-0.053221,-2.973294,-0.054689,-2.815054
9.700000,1.613290,5.872420,-0.053776,-2.990799,-0.055276,-2.829965
9.800000,1.629870,5.960460,-0.054329,-3.035637,-0.055861,-2.870714
9.900000,1.646560,6.012720,-0.054885,-3.062253,-0.056449,-2.894180
10.000000,1.663230,6.126140,-0.055441,-3.120017,-0.057037,-2.947041
10.100000,1.679940,6.172080,-0.055998,-3.143415,-0.057627,-2.967390
10.200000,1.696590,6.220110,-0.056553,-3.167876,-0.058215,-2.988723
10.300000,1.713220,6.307230,-0.057107,-3.212246,-0.058803,-3.028803
10.400000,1.729870,6.340440,-0.057662,-3.229160,-0.059392,-3.042959
10.500000,1.746520,6.447730,-0.058217,-3.283802,-0.059981,-3.092628
10.600000,1.763210,6.529850,-0.058774,-3.325625,-0.060572,-3.130166
10.700000,1.779850,6.612080,-0.059328,-3.367505,-0.061161,-3.167716
10.800000,1.796560,6.636610,-0.059885,-3.379998,-0.061753,-3.177585
10.900000,1.813250,6.726410,-0.060442,-3.425732,-0.062345,-3.218676
11.000000,1.829930,6.790250,-0.060998,-3.458246,-0.062937,-3.247301
11.100000,1.846550,6.879010,-0.061552,-3.503451,-0.063527,-3.287808
11.200000,1.863240,6.939790,-0.062108,-3.534406,-0.064120,-3.314891
11.300000,1.879950,6.991550,-0.062665,-3.560767,-0.064715,-3.337632
11.400000,1.896610,7.083630,-0.063220,-3.607663,-0.065307,-3.379585
11.500000,1.913190,7.122410,-0.063773,-3.627414,-0.065897,-3.396083
11.600000,1.929860,7.167090,-0.064329,-3.650169,-0.066491,-3.415358
11.700000,1.946560,7.240820,-0.064885,-3.687719,-0.067086,-3.448440
11.800000,1.963250,7.332710,-0.065442,-3.734519,-0.067681,-3.490125
11.900000,1.979910,7.389590,-0.065997,-3.763487,-0.068276,-3.515108
12.000000,1.996550,7.453660,-0.066552,-3.796118,-0.068870,-3.543480
12.100000,2.013230,7.549940,-0.067108,-3.845153,-0.069465,-3.587114
12.200000,2.029950,7.594510,-0.067665,-3.867852,-0.070063,-3.606134
12.300000,2.046620,7.681100,-0.068221,-3.911952,-0.070659,-3.645076
12.400000,2.063260,7.754550,-0.068775,-3.949360,-0.071255,-3.677741
12.500000,2.079920,7.775890,-0.069331,-3.960228,-0.071851,-3.685663
12.600000,2.096600,7.886960,-0.069887,-4.016796,-0.072449,-3.736075
12.700000,2.113260,7.955890,-0.070442,-4.051902,-0.073046,-3.766477
12.800000,2.129900,8.061250,-0.070997,-4.105561,-0.073643,-3.814080
12.900000,2.146540,8.101280,-0.071551,-4.125948,-0.074240,-3.830731
13.000000,2.163220,8.133080,-0.072107,-4.142144,-0.074839,-3.843465
13.100000,2.179930,8.225200,-0.072664,-4.189060,-0.075440,-3.884665
13.200000,2.196570,8.299640,-0.073219,-4.226972,-0.076038,-3.917477
13.300000,2.213250,8.374780,-0.073775,-4.265240,-0.076638,-3.950572
13.400000,2.229920,8.445640,-0.074331,-4.301329,-0.077238,-3.981608
13.500000,2.246590,8.511690,-0.074886,-4.334968,-0.077839,-4.010338
13.600000,2.263270,8.556930,-0.075442,-4.358009,-0.078440,-4.029230
13.700000,2.279890,8.643070,-0.075996,-4.401879,-0.079039,-4.067353
13.800000,2.296570,8.697100,-0.076552,-4.429397,-0.079641,-4.090316
13.900000,2.313280,8.797830,-0.077109,-4.480698,-0.080245,-4.135194
14.000000,2.329940,8.850830,-0.077665,-4.507691,-0.080846,-4.157602
14.100000,2.346580,8.940090,-0.078219,-4.553150,-0.081448,-4.197006
14.200000,2.363240,8.991050,-0.078775,-4.579104,-0.082051,-4.218387
14.300000,2.379930,9.070790,-0.079331,-4.619715,-0.082655,-4.253229
14.400000,2.396640,9.124670,-0.079888,-4.647156,-0.083260,-4.275904
14.500000,2.413300,9.177600,-0.080443,-4.674113,-0.083864,-4.298112
14.600000,2.429970,9.278550,-0.080999,-4.725527,-0.084468,-4.342764
14.700000,2.446590,9.353500,-0.081553,-4.763698,-0.085071,-4.375205
14.800000,2.463300,9.429280,-0.082110,-4.802293,-0.085678,-4.407977
14.900000,2.480000,9.473330,-0.082667,-4.824727,-0.086284,-4.425883
15.000000,2.496500,9.554620,-0.083217,-4.866128,-0.086884,-4.461185
15.100000,2.513170,9.628890,-0.083772,-4.903953,-0.087490,-4.493138
15.200000,2.529900,9.734730,-0.084330,-4.957857,-0.088099,-4.539761
15.300000,2.546570,9.806790,-0.084886,-4.994557,-0.088706,-4.570591
15.400000,2.563200,9.860750,-0.085440,-5.022039,-0.089312,-4.592956
15.500000,2.579910,9.963660,-0.085997,-5.074450,-0.089921,-4.638063
15.600000,2.596620,9.990870,-0.086554,-5.088308,-0.090531,-4.647895
15.700000,2.613300,10.024220,-0.087110,-5.105293,-0.091140,-4.660571
15.800000,2.629940,10.142890,-0.087665,-5.165731,-0.091748,-4.712879
15.900000,2.646610,10.177550,-0.088220,-5.183384,-0.092357,-4.726104
16.000000,2.663290,10.260560,-0.088776,-5.225660,-0.092967,-4.761745
16.100000,2.679980,10.331730,-0.089333,-5.261907,-0.093578,-4.791847
16.200000,2.696630,10.414980,-0.089888,-5.304306,-0.094187,-4.827514
16.300000,2.713180,10.455280,-0.090439,-5.324830,-0.094794,-4.843256
16.400000,2.729860,10.527110,-0.090995,-5.361413,-0.095405,-4.873550
16.500000,2.746570,10.608880,-0.091552,-5.403058,-0.096018,-4.908396
16.600000,2.763290,10.689640,-0.092110,-5.444189,-0.096632,-4.942727
16.700000,2.779900,10.773840,-0.092663,-5.487072,-0.097242,-4.978621
16.800000,2.796560,10.851700,-0.093219,-5.526725,-0.097854,-5.011531
16.900000,2.813240,10.922780,-0.093775,-5.562926,-0.098467,-5.041265
17.000000,2.829890,10.971370,-0.094330,-5.587673,-0.099080,-5.060590
17.100000,2.846590,11.055320,-0.094886,-5.630428,-0.099695,-5.096178
17.200000,2.863240,11.121760,-0.095441,-5.664266,-0.100308,-5.123661
17.300000,2.879900,11.183380,-0.095997,-5.695649,-0.100922,-5.148885
17.400000,2.896560,11.249150,-0.096552,-5.729145,-0.101537,-5.175985
17.500000,2.913280,11.346240,-0.097109,-5.778593,-0.102154,-5.217437
17.600000,2.929880,11.413240,-0.097663,-5.812715,-0.102767,-5.245030
17.700000,2.946550,11.474920,-0.098218,-5.844129,-0.103383,-5.270128
17.800000,2.963230,11.519190,-0.098774,-5.866675,-0.104000,-5.287198
17.900000,2.979950,11.587140,-0.099332,-5.901282,-0.104618,-5.315098
18.000000,2.996560,11.668700,-0.099885,-5.942820,-0.105233,-5.349220
18.100000,3.013230,11.769030,-0.100441,-5.993918,-0.105851,-5.391883
18.200000,3.029950,11.803710,-0.100998,-6.011580,-0.106470,-5.404421
18.300000,3.046640,11.891630,-0.101555,-6.056357,-0.107089,-5.441306
18.400000,3.063300,11.934150,-0.102110,-6.078013,-0.107708,-5.457387
18.500000,3.079910,12.043850,-0.102664,-6.133882,-0.108325,-5.504156
18.600000,3.096580,12.093560,-0.103219,-6.159200,-0.108944,-5.523451
18.700000,3.113250,12.160770,-0.103775,-6.193429,-0.109564,-5.550706
18.800000,3.129960,12.247790,-0.104332,-6.237748,-0.110185,-5.586951
18.900000,3.146570,12.308930,-0.104886,-6.268887,-0.110804,-5.611370
19.000000,3.163220,12.397990,-0.105441,-6.314244,-0.111424,-5.648466
19.100000,3.179920,12.445910,-0.105997,-6.338650,-0.112047,-5.666770
19.200000,3.196640,12.516310,-0.106555,-6.374504,-0.112670,-5.695271
19.300000,3.213290,12.593240,-0.107110,-6.413684,-0.113292,-5.726717
19.400000,3.229950,12.696360,-0.107665,-6.466203,-0.113914,-5.770019
19.500000,3.246610,12.770660,-0.108220,-6.504044,-0.114536,-5.800174
19.600000,3.263240,12.820530,-0.108775,-6.529442,-0.115158,-5.819204
19.700000,3.279890,12.889360,-0.109330,-6.564497,-0.115781,-5.846803
19.800000,3.296540,12.952610,-0.109885,-6.596710,-0.116404,-5.871833
19.900000,3.313230,13.046910,-0.110441,-6.644737,-0.117029,-5.910885
20.000000,3.329910,13.098600,-0.110997,-6.671062,-0.117655,-5.930594
20.100000,3.346610,13.147670,-0.111554,-6.696053,-0.118281,-5.949084
20.200000,3.363240,13.233400,-0.112108,-6.739715,-0.118905,-5.984139
20.300000,3.379920,13.331740,-0.112664,-6.789799,-0.119532,-6.024833
20.400000,3.396580,13.365390,-0.113219,-6.806937,-0.120158,-6.036260
20.500000,3.413270,13.438410,-0.113776,-6.844126,-0.120785,-6.065431
20.600000,3.429930,13.501000,-0.114331,-6.876003,-0.121412,-6.089863
20.700000,3.446520,13.584250,-0.114884,-6.918402,-0.122037,-6.123588
20.800000,3.463230,13.633320,-0.115441,-6.943393,-0.122666,-6.141841
20.900000,3.479930,13.707340,-0.115998,-6.981091,-0.123296,-6.171301
21.000000,3.496620,13.810520,-0.116554,-7.033640,-0.123925,-6.213841
21.100000,3.513190,13.865690,-0.117106,-7.061738,-0.124551,-6.234764
21.200000,3.529900,13.915980,-0.117663,-7.087350,-0.125182,-6.253429
21.300000,3.546580,14.008360,-0.118219,-7.134399,-0.125812,-6.290975
21.400000,3.563280,14.072750,-0.118776,-7.167193,-0.126443,-6.315902
21.500000,3.579940,14.127630,-0.119331,-7.195143,-0.127074,-6.336537
21.600000,3.596550,14.206620,-0.119885,-7.235372,-0.127703,-6.367960
21.700000,3.613220,14.261190,-0.120441,-7.263164,-0.128334,-6.388384
21.800000,3.629930,14.357040,-0.120998,-7.311980,-0.128968,-6.427248
21.900000,3.646610,14.441500,-0.121554,-7.354996,-0.129600,-6.460969
22.000000,3.663220,14.515370,-0.122107,-7.392617,-0.130231,-6.489924
22.100000,3.679930,14.534400,-0.122664,-7.402309,-0.130866,-6.494310
22.200000,3.696590,14.607370,-0.123220,-7.439472,-0.131499,-6.522783
22.300000,3.713300,14.675280,-0.123777,-7.474059,-0.132134,-6.548945
22.400000,3.729940,14.778770,-0.124331,-7.526766,-0.132767,-6.590953
22.500000,3.746610,14.803590,-0.124887,-7.539406,-0.133402,-6.597833
22.600000,3.763330,14.872620,-0.125444,-7.574563,-0.134039,-6.624377
22.700000,3.779970,14.912600,-0.125999,-7.594925,-0.134674,-6.637972
22.800000,3.796630,15.007120,-0.126554,-7.643063,-0.135309,-6.675801
22.900000,3.813300,15.094830,-0.127110,-7.687734,-0.135946,-6.710546
23.000000,3.829990,15.129990,-0.127666,-7.705641,-0.136583,-6.721890
23.100000,3.846630,15.200750,-0.128221,-7.741678,-0.137219,-6.749033
23.200000,3.863200,15.278270,-0.128773,-7.781159,-0.137853,-6.779153
23.300000,3.879820,15.311980,-0.129327,-7.798327,-0.138489,-6.789790
23.400000,3.896510,15.371640,-0.129884,-7.828712,-0.139128,-6.811890
23.500000,3.913270,15.419440,-0.130442,-7.853056,-0.139771,-6.828685
23.600000,3.929910,15.532080,-0.130997,-7.910423,-0.140409,-6.874182
23.700000,3.946550,15.603340,-0.131552,-7.946716,-0.141047,-6.901312
23.800000,3.963270,15.636320,-0.132109,-7.963512,-0.141689,-6.911461
23.900000,3.979950,15.746200,-0.132665,-8.019474,-0.142330,-6.955570
24.000000,3.996600,15.776460,-0.133220,-8.034885,-0.142970,-6.964478
24.100000,4.013300,15.839750,-0.133777,-8.067118,-0.143613,-6.987926
24.200000,4.029890,15.904930,-0.134330,-8.100314,-0.144251,-7.012202
24.300000,4.046580,15.953850,-0.134886,-8.125229,-0.144894,-7.029249
24.400000,4.063280,16.068720,-0.135443,-8.183732,-0.145538,-7.075305
24.500000,4.079940,16.137230,-0.135998,-8.218624,-0.146180,-7.100907
24.600000,4.096570,16.178450,-0.136552,-8.239617,-0.146822,-7.114478
24.700000,4.113220,16.254580,-0.137107,-8.278390,-0.147465,-7.143362
24.800000,4.129910,16.335180,-0.137664,-8.319439,-0.148110,-7.174154
24.900000,4.146580,16.363220,-0.138219,-8.333720,-0.148754,-7.181838
25.000000,4.163210,16.438990,-0.138774,-8.372309,-0.149398,-7.210453
25.100000,4.179890,16.532550,-0.139330,-8.419959,-0.150044,-7.246809
25.200000,4.196560,16.627720,-0.139885,-8.468428,-0.150690,-7.283819
25.300000,4.213260,16.643210,-0.140442,-8.476317,-0.151337,-7.285886
25.400000,4.229930,16.704220,-0.140998,-8.507389,-0.151984,-7.307867
25.500000,4.246590,16.782520,-0.141553,-8.547267,-0.152630,-7.337376
25.600000,4.263260,16.833720,-0.142109,-8.573343,-0.153278,-7.354997
25.700000,4.279980,16.897840,-0.142666,-8.605999,-0.153928,-7.378216
25.800000,4.296630,16.894960,-0.143221,-8.604532,-0.154575,-7.372183
25.900000,4.313240,16.944270,-0.143775,-8.629646,-0.155222,-7.388921
26.000000,4.329850,16.968480,-0.144328,-8.641976,-0.155869,-7.394694
26.100000,4.346610,17.057460,-0.144887,-8.687293,-0.156522,-7.428617
26.200000,4.363310,17.112750,-0.145444,-8.715452,-0.157173,-7.447845
26.300000,4.379900,17.228900,-0.145997,-8.774607,-0.157820,-7.493543
26.400000,4.396600,17.284380,-0.146553,-8.802862,-0.158472,-7.512774
26.500000,4.413270,17.376530,-0.147109,-8.849794,-0.159124,-7.547910
26.600000,4.429960,17.464120,-0.147665,-8.894403,-0.159776,-7.581008
26.700000,4.446570,17.512100,-0.148219,-8.918839,-0.160426,-7.596898
26.800000,4.463210,17.591490,-0.148774,-8.959272,-0.161077,-7.626368
26.900000,4.479850,17.672330,-0.149328,-9.000444,-0.161729,-7.656422
27.000000,4.496600,17.757630,-0.149887,-9.043887,-0.162386,-7.688329
27.100000,4.513290,17.821920,-0.150443,-9.076629,-0.163040,-7.711114
27.200000,4.529920,17.901850,-0.150997,-9.117337,-0.163693,-7.740644
27.300000,4.546600,17.972970,-0.151553,-9.153558,-0.164348,-7.766306
27.400000,4.563280,18.060260,-0.152109,-9.198015,-0.165004,-7.798911
27.500000,4.579970,18.126020,-0.152666,-9.231506,-0.165660,-7.822172
27.600000,4.596530,18.206140,-0.153218,-9.272311,-0.166312,-7.851629
27.700000,4.613200,18.279760,-0.153773,-9.309805,-0.166968,-7.878206
27.800000,4.629910,18.373350,-0.154330,-9.357470,-0.167626,-7.913329
27.900000,4.646550,18.467420,-0.154885,-9.405380,-0.168283,-7.948628
28.000000,4.663220,18.527820,-0.155441,-9.436141,-0.168940,-7.969381
28.100000,4.679850,18.597630,-0.155995,-9.471695,-0.169597,-7.994158
28.200000,4.696540,18.630170,-0.156551,-9.488268,-0.170256,-8.002867
28.300000,4.713260,18.763340,-0.157109,-9.556091,-0.170917,-8.054746
28.400000,4.729980,18.810750,-0.157666,-9.580236,-0.171579,-8.069759
28.500000,4.746590,18.896190,-0.158220,-9.623751,-0.172236,-8.101084
28.600000,4.763240,18.960670,-0.158775,-9.656590,-0.172896,-8.123368
28.700000,4.779940,19.062620,-0.159331,-9.708513,-0.173558,-8.161642
28.800000,4.796640,19.157630,-0.159888,-9.756901,-0.174220,-8.196889
28.900000,4.813250,19.201580,-0.160442,-9.779284,-0.174879,-8.210280
29.000000,4.829920,19.308070,-0.160997,-9.833519,-0.175541,-8.250349
29.100000,4.846610,19.378280,-0.161554,-9.869277,-0.176205,-8.274859
29.200000,4.863300,19.463360,-0.162110,-9.912608,-0.176868,-8.305675
29.300000,4.879970,19.547600,-0.162666,-9.955511,-0.177532,-8.336091
29.400000,4.896600,19.596270,-0.163220,-9.980298,-0.178194,-8.351314
29.500000,4.913250,19.696520,-0.163775,-10.031355,-0.178858,-8.388470
29.600000,4.929910,19.764790,-0.164330,-10.066125,-0.179522,-8.411955
29.700000,4.946610,19.838510,-0.164887,-10.103670,-0.180188,-8.437706
29.800000,4.963200,19.903520,-0.165440,-10.136779,-0.180851,-8.459751
29.900000,4.979880,19.973130,-0.165996,-10.172232,-0.181517,-8.483682
30.000000,4.996580,20.101580,-0.166553,-10.237651,-0.182185,-8.532543
30.100000,5.013270,20.138180,-0.167109,-10.256291,-0.182852,-8.542372
30.200000,5.029890,20.255940,-0.167663,-10.316266,-0.183518,-8.586610
30.300000,5.046520,20.301540,-0.168217,-10.339489,-0.184184,-8.600208
30.400000,5.063240,20.339430,-0.168775,-10.358787,-0.184854,-8.610486
30.500000,5.080020,20.476260,-0.169334,-10.428474,-0.185527,-8.662578
30.600000,5.096680,20.546650,-0.169889,-10.464323,-0.186196,-8.686546
30.700000,5.113280,20.614760,-0.170443,-10.499011,-0.186863,-8.709532
30.800000,5.129950,20.702160,-0.170998,-10.543524,-0.187533,-8.740599
30.900000,5.146640,20.801380,-0.171555,-10.594056,-0.188204,-8.776596
31.000000,5.163290,20.861580,-0.172110,-10.624715,-0.188875,-8.796099
31.100000,5.179900,20.914030,-0.172663,-10.651428,-0.189544,-8.812317
31.200000,5.196510,21.035680,-0.173217,-10.713384,-0.190213,-8.857644
31.300000,5.213220,21.070250,-0.173774,-10.730990,-0.190887,-8.866223
31.400000,5.229870,21.192030,-0.174329,-10.793012,-0.191559,-8.911477
31.500000,5.246490,21.234120,-0.174883,-10.814449,-0.192230,-8.923185
31.600000,5.263200,21.304410,-0.175440,-10.850247,-0.192905,-8.946680
31.700000,5.279870,21.379310,-0.175996,-10.888393,-0.193579,-8.972083
31.800000,5.296540,21.459970,-0.176551,-10.929473,-0.194254,-8.999860
31.900000,5.313250,21.546500,-0.177108,-10.973542,-0.194931,-9.030037
32.000000,5.329890,21.620940,-0.177663,-11.011454,-0.195605,-9.055126
32.100000,5.346600,21.711100,-0.178220,-11.057372,-0.196283,-9.086728
32.200000,5.363300,21.778220,-0.178777,-11.091556,-0.196960,-9.108645
32.300000,5.379970,21.873650,-0.179332,-11.140158,-0.197637,-9.142368
32.400000,5.396550,21.969040,-0.179885,-11.188740,-0.198311,-9.176054
32.500000,5.413230,22.040840,-0.180441,-11.225308,-0.198989,-9.199802
32.600000,5.429920,22.099440,-0.180997,-11.255152,-0.199668,-9.218000
32.700000,5.446610,22.199970,-0.181554,-11.306352,-0.200347,-9.253642
32.800000,5.463310,22.235770,-0.182110,-11.324585,-0.201028,-9.262261
32.900000,5.479850,22.330490,-0.182662,-11.372825,-0.201702,-9.295446
33.000000,5.496550,22.415410,-0.183218,-11.416075,-0.202383,-9.324440
33.100000,5.513270,22.524940,-0.183776,-11.471858,-0.203066,-9.363609
33.200000,5.529950,22.586360,-0.184332,-11.503139,-0.203747,-9.382746
33.300000,5.546540,22.657440,-0.184885,-11.539339,-0.204426,-9.405893
33.400000,5.563190,22.758510,-0.185440,-11.590814,-0.205107,-9.441417
33.500000,5.579920,22.872670,-0.185997,-11.648955,-0.205792,-9.482281
33.600000,5.596600,22.916730,-0.186553,-11.671395,-0.206475,-9.494057
33.700000,5.613240,22.980810,-0.187108,-11.704030,-0.207157,-9.514113
33.800000,5.629880,23.067220,-0.187663,-11.748039,-0.207840,-9.543370
33.900000,5.646560,23.150200,-0.188219,-11.790300,-0.208524,-9.571145
34.000000,5.663270,23.240280,-0.188776,-11.836177,-0.209211,-9.601795
34.100000,5.679960,23.325650,-0.189332,-11.879656,-0.209897,-9.630457
34.200000,5.696600,23.439490,-0.189887,-11.937634,-0.210581,-9.670837
34.300000,5.713320,23.449060,-0.190444,-11.942508,-0.211269,-9.668129
34.400000,5.729940,23.554810,-0.190998,-11.996366,-0.211954,-9.705084
34.500000,5.746540,23.639120,-0.191551,-12.039305,-0.212638,-9.733160
34.600000,5.763170,23.758180,-0.192106,-12.099942,-0.213324,-9.775474
34.700000,5.779870,23.773660,-0.192662,-12.107826,-0.214013,-9.775104
34.800000,5.796610,23.850290,-0.193220,-12.146853,-0.214705,-9.799834
34.900000,5.813280,23.964640,-0.193776,-12.205091,-0.215394,-9.840037
35.000000,5.829920,24.068400,-0.194331,-12.257935,-0.216082,-9.875843
35.100000,5.846560,24.150230,-0.194885,-12.299611,-0.216771,-9.902597
35.200000,5.863230,24.178240,-0.195441,-12.313877,-0.217461,-9.907240
35.300000,5.879960,24.302770,-0.195999,-12.377299,-0.218154,-9.951365
35.400000,5.896650,24.409040,-0.196555,-12.431422,-0.218847,-9.987964
35.500000,5.913250,24.476990,-0.197108,-12.466029,-0.219535,-10.008871
35.600000,5.929910,24.566650,-0.197664,-12.511692,-0.220227,-10.038585
35.700000,5.946620,24.655880,-0.198221,-12.557137,-0.220922,-10.068053
35.800000,5.963270,24.700040,-0.198776,-12.579627,-0.221614,-10.079103
35.900000,5.979900,24.790300,-0.199330,-12.625596,-0.222306,-10.108936
36.000000,5.996580,24.853960,-0.199886,-12.658018,-0.223001,-10.127857
36.100000,6.013230,24.927320,-0.200441,-12.695380,-0.223695,-10.150705
36.200000,6.029880,25.002550,-0.200996,-12.733694,-0.224389,-10.174273
36.300000,6.046550,25.072740,-0.201552,-12.769442,-0.225085,-10.195739
36.400000,6.063230,25.204900,-0.202108,-12.836750,-0.225782,-10.242345
36.500000,6.079890,25.264330,-0.202663,-12.867018,-0.226478,-10.259349
36.600000,6.096580,25.341730,-0.203219,-12.906437,-0.227176,-10.283600
36.700000,6.113240,25.440230,-0.203775,-12.956603,-0.227873,-10.316375
36.800000,6.129860,25.520410,-0.204329,-12.997438,-0.228569,-10.341689
36.900000,6.146500,25.637050,-0.204883,-13.056842,-0.229266,-10.381713
37.000000,6.163290,25.670620,-0.205443,-13.073939,-0.229971,-10.387990
37.100000,6.179930,25.774440,-0.205998,-13.126815,-0.230669,-10.422721
37.200000,6.196530,25.851830,-0.206551,-13.166229,-0.231366,-10.446731
37.300000,6.213220,25.955910,-0.207107,-13.219236,-0.232067,-10.481436
37.400000,6.229920,26.019870,-0.207664,-13.251811,-0.232770,-10.499887
37.500000,6.246630,26.132080,-0.208221,-13.308959,-0.233473,-10.537754
37.600000,6.263270,26.212560,-0.208776,-13.349947,-0.234174,-10.562803
37.700000,6.279950,26.276390,-0.209332,-13.382456,-0.234877,-10.581084
37.800000,6.296590,26.389950,-0.209886,-13.440291,-0.235578,-10.619358
37.900000,6.313290,26.453710,-0.210443,-13.472764,-0.236283,-10.637515
38.000000,6.329920,26.546460,-0.210997,-13.520001,-0.236986,-10.667317
38.100000,6.346500,26.617750,-0.211550,-13.556309,-0.237686,-10.688472
38.200000,6.363180,26.655310,-0.212106,-13.575438,-0.238392,-10.696006
38.300000,6.379920,26.780530,-0.212664,-13.639212,-0.239100,-10.738643
38.400000,6.396610,26.868990,-0.213220,-13.684264,-0.239807,-10.766501
38.500000,6.413220,26.933310,-0.213774,-13.717022,-0.240511,-10.784679
38.600000,6.429890,27.046200,-0.214330,-13.774517,-0.241218,-10.822229
38.700000,6.446590,27.131350,-0.214886,-13.817883,-0.241927,-10.848609
38.800000,6.463290,27.214730,-0.215443,-13.860348,-0.242636,-10.874233
38.900000,6.479960,27.292660,-0.215999,-13.900038,-0.243345,-10.897648
39.000000,6.496620,27.355740,-0.216554,-13.932164,-0.244053,-10.915098
39.100000,6.513320,27.438030,-0.217111,-13.974074,-0.244764,-10.940153
39.200000,6.530000,27.519000,-0.217667,-14.015312,-0.245474,-10.964645
39.300000,6.546650,27.670520,-0.218222,-14.092480,-0.246184,-11.017196
39.400000,6.563220,27.731860,-0.218774,-14.123720,-0.246891,-11.033818
39.500000,6.579900,27.832740,-0.219330,-14.175098,-0.247603,-11.066074
39.600000,6.596550,27.876990,-0.219885,-14.197634,-0.248314,-11.075788
39.700000,6.613220,27.955960,-0.220441,-14.237854,-0.249026,-11.099252
39.800000,6.629810,28.080430,-0.220994,-14.301246,-0.249736,-11.140761
39.900000,6.646490,28.147890,-0.221550,-14.335603,-0.250450,-11.159555
40.000000,6.663260,28.269700,-0.222109,-14.397640,-0.251168,-11.199799
40.100000,6.679960,28.290900,-0.222665,-14.408437,-0.251884,-11.200178
40.200000,6.696620,28.411110,-0.223221,-14.469660,-0.252599,-11.239732
40.300000,6.713260,28.519060,-0.223775,-14.524638,-0.253313,-11.274382
40.400000,6.729920,28.586880,-0.224331,-14.559178,-0.254029,-11.293108
40.500000,6.746610,28.703980,-0.224887,-14.618817,-0.254746,-11.331235
40.600000,6.763320,28.764030,-0.225444,-14.649400,-0.255465,-11.346781
40.700000,6.779900,28.858840,-0.225997,-14.697687,-0.256179,-11.376058
40.800000,6.796600,28.942030,-0.226553,-14.740055,-0.256899,-11.400646
40.900000,6.813270,29.016190,-0.227109,-14.777824,-0.257617,-11.421647
41.000000,6.829970,29.046420,-0.227666,-14.793220,-0.258338,-11.425312
41.100000,6.846570,29.231170,-0.228219,-14.887313,-0.259054,-11.489745
41.200000,6.863240,29.284730,-0.228775,-14.914591,-0.259775,-11.502510
41.300000,6.879900,29.354170,-0.229330,-14.949956,-0.260495,-11.521483
41.400000,6.896550,29.445270,-0.229885,-14.996353,-0.261215,-11.548916
41.500000,6.913240,29.538560,-0.230441,-15.043865,-0.261938,-11.577137
41.600000,6.929800,29.635380,-0.230993,-15.093175,-0.262656,-11.606752
41.700000,6.946590,29.721540,-0.231553,-15.137056,-0.263384,-11.632025
41.800000,6.963290,29.800950,-0.232110,-15.177499,-0.264108,-11.654655
41.900000,6.979930,29.898330,-0.232664,-15.227094,-0.264831,-11.684293
42.000000,6.996570,29.965730,-0.233219,-15.261421,-0.265554,-11.702168
42.100000,7.013230,30.054370,-0.233774,-15.306565,-0.266279,-11.728283
42.200000,7.029900,30.187270,-0.234330,-15.374250,-0.267004,-11.771602
42.300000,7.046620,30.273690,-0.234887,-15.418264,-0.267732,-11.796709
42.400000,7.063270,30.363490,-0.235442,-15.463998,-0.268458,-11.823119
42.500000,7.079940,30.435490,-0.235998,-15.500668,-0.269185,-11.842541
42.600000,7.096610,30.518800,-0.236554,-15.543097,-0.269912,-11.866321
42.700000,7.113260,30.611590,-0.237109,-15.590355,-0.270640,-11.893747
42.800000,7.129970,30.677330,-0.237666,-15.623836,-0.271370,-11.910587
42.900000,7.146600,30.779090,-0.238220,-15.675662,-0.272097,-11.941406
43.000000,7.163290,30.887770,-0.238776,-15.731012,-0.272828,-11.974819
43.100000,7.179930,30.962110,-0.239331,-15.768873,-0.273557,-11.994893
43.200000,7.196630,31.058370,-0.239888,-15.817898,-0.274289,-12.023379
43.300000,7.213240,31.116830,-0.240441,-15.847671,-0.275018,-12.037236
43.400000,7.229880,31.248970,-0.240996,-15.914970,-0.275748,-12.079526
43.500000,7.246580,31.302360,-0.241553,-15.942161,-0.276482,-12.091290
43.600000,7.263250,31.408110,-0.242108,-15.996019,-0.277215,-12.123250
43.700000,7.279880,31.482010,-0.242663,-16.033656,-0.277947,-12.142886
43.800000,7.296530,31.596490,-0.243218,-16.091960,-0.278680,-12.178111
43.900000,7.313240,31.663940,-0.243775,-16.126312,-0.279416,-12.195126
44.000000,7.329920,31.787830,-0.244331,-16.189409,-0.280151,-12.233840
44.100000,7.346600,31.874110,-0.244887,-16.233351,-0.280887,-12.258020
44.200000,7.363200,31.951040,-0.245440,-16.272531,-0.281620,-12.278601
44.300000,7.379880,32.074750,-0.245996,-16.335536,-0.282358,-12.317060
44.400000,7.396610,32.164970,-0.246554,-16.381485,-0.283097,-12.342570
44.500000,7.413320,32.213420,-0.247111,-16.406160,-0.283837,-12.352023
44.600000,7.429950,32.313060,-0.247665,-16.456906,-0.284574,-12.381107
44.700000,7.446580,32.417110,-0.248219,-16.509899,-0.285311,-12.411823
44.800000,7.463290,32.508360,-0.248776,-16.556372,-0.286052,-12.437538
44.900000,7.479950,32.603070,-0.249332,-16.604607,-0.286791,-12.464553
45.000000,7.496590,32.689250,-0.249886,-16.648498,-0.287531,-12.488266
45.100000,7.513190,32.760680,-0.250440,-16.684877,-0.288268,-12.506322
45.200000,7.529890,32.911550,-0.250996,-16.761715,-0.289011,-12.554586
45.300000,7.546580,32.954970,-0.251553,-16.783828,-0.289754,-12.561812
45.400000,7.563280,33.074440,-0.252109,-16.844674,-0.290498,-12.597974
45.500000,7.579930,33.141490,-0.252664,-16.878822,-0.291241,-12.614146
45.600000,7.596600,33.234110,-0.253220,-16.925993,-0.291985,-12.639993
45.700000,7.613250,33.342510,-0.253775,-16.981201,-0.292728,-12.671797
45.800000,7.629920,33.419100,-0.254331,-17.020208,-0.293473,-12.691447
45.900000,7.646600,33.511430,-0.254887,-17.067231,-0.294219,-12.717021
46.000000,7.663250,33.593980,-0.255442,-17.109274,-0.294964,-12.738852
46.100000,7.679950,33.739150,-0.255998,-17.183208,-0.295712,-12.784335
46.200000,7.696610,33.791750,-0.256554,-17.209997,-0.296459,-12.794709
46.300000,7.713270,33.929740,-0.257109,-17.280275,-0.297206,-12.837361
46.400000,7.729860,33.967970,-0.257662,-17.299745,-0.297951,-12.842258
46.500000,7.746560,34.064770,-0.258219,-17.349045,-0.298701,-12.869198
46.600000,7.763280,34.166010,-0.258776,-17.400606,-0.299452,-12.897747
46.700000,7.779940,34.249510,-0.259331,-17.443132,-0.300202,-12.919581
46.800000,7.796540,34.367530,-0.259885,-17.503239,-0.300949,-12.954416
46.900000,7.813230,34.480430,-0.260441,-17.560739,-0.301701,-12.987202
47.000000,7.829950,34.564390,-0.260998,-17.603499,-0.302455,-13.009015
47.100000,7.846610,34.626820,-0.261554,-17.635295,-0.303207,-13.022719
47.200000,7.863290,34.756060,-0.262110,-17.701116,-0.303960,-13.061482
47.300000,7.879940,34.841200,-0.262665,-17.744477,-0.304712,-13.083630
47.400000,7.896600,34.940010,-0.263220,-17.794801,-0.305466,-13.110853
47.500000,7.913330,34.993530,-0.263778,-17.822058,-0.306223,-13.120997
47.600000,7.929990,35.125270,-0.264333,-17.889153,-0.306978,-13.160460
47.700000,7.946590,35.155660,-0.264886,-17.904631,-0.307730,-13.161939
47.800000,7.963220,35.300800,-0.265441,-17.978550,-0.308485,-13.206312
47.900000,7.979920,35.398940,-0.265997,-18.028532,-0.309243,-13.232991
48.000000,7.996540,35.529800,-0.266551,-18.095179,-0.309998,-13.271885
48.100000,8.013210,35.606720,-0.267107,-18.134354,-0.310756,-13.290541
48.200000,8.029890,35.679210,-0.267663,-18.171272,-0.311514,-13.307495
48.300000,8.046580,35.807720,-0.268219,-18.236722,-0.312274,-13.345281
48.400000,8.063260,35.903650,-0.268775,-18.285579,-0.313035,-13.370866
48.500000,8.079870,35.985770,-0.269329,-18.327402,-0.313792,-13.391301
48.600000,8.096530,36.057250,-0.269884,-18.363807,-0.314552,-13.407703
48.700000,8.113260,36.210900,-0.270442,-18.442060,-0.315316,-13.454552
48.800000,8.129970,36.257560,-0.270999,-18.465824,-0.316080,-13.461604
48.900000,8.146590,36.367070,-0.271553,-18.521597,-0.316840,-13.492002
49.000000,8.163270,36.509020,-0.272109,-18.593891,-0.317604,-13.534326
49.100000,8.179870,36.584210,-0.272662,-18.632185,-0.318364,-13.551890
49.200000,8.196610,36.662030,-0.273220,-18.671819,-0.319132,-13.570298
49.300000,8.213240,36.760540,-0.273775,-18.721989,-0.319895,-13.596383
49.400000,8.229840,36.859750,-0.274328,-18.772517,-0.320657,-13.622690
49.500000,8.246580,36.949240,-0.274886,-18.818093,-0.321426,-13.645263
49.600000,8.263250,37.033320,-0.275442,-18.860915,-0.322193,-13.665833
49.700000,8.279930,37.179390,-0.275998,-18.935308,-0.322961,-13.709207
49.800000,8.296590,37.263200,-0.276553,-18.977992,-0.323728,-13.729571
49.900000,8.313240,37.364420,-0.277108,-19.029543,-0.324495,-13.756304
50.000000,8.329900,37.480830,-0.277663,-19.088830,-0.325264,-13.788562
50.100000,8.346610,37.551510,-0.278220,-19.124827,-0.326035,-13.803911
50.200000,8.363280,37.678360,-0.278776,-19.189431,-0.326806,-13.839878
50.300000,8.379880,37.799180,-0.279329,-19.250964,-0.327573,-13.873605
50.400000,8.396550,37.889350,-0.279885,-19.296887,-0.328344,-13.895978
50.500000,8.413250,37.935420,-0.280442,-19.320351,-0.329118,-13.902119
50.600000,8.429910,38.063890,-0.280997,-19.385780,-0.329890,-13.938434
50.700000,8.446530,38.161970,-0.281551,-19.435732,-0.330661,-13.963582
50.800000,8.463250,38.256730,-0.282108,-19.483993,-0.331437,-13.987396
50.900000,8.479910,38.371610,-0.282664,-19.542500,-0.332210,-14.018546
51.000000,8.496620,38.480170,-0.283221,-19.597790,-0.332987,-14.047291
51.100000,8.513320,38.579460,-0.283777,-19.648358,-0.333764,-14.072599
51.200000,8.529960,38.673160,-0.284332,-19.696079,-0.334539,-14.095853
51.300000,8.546610,38.763310,-0.284887,-19.741992,-0.335315,-14.117755
51.400000,8.563320,38.889910,-0.285444,-19.806469,-0.336094,-14.152831
51.500000,8.579980,38.986650,-0.285999,-19.855738,-0.336871,-14.177010
51.600000,8.596580,39.087530,-0.286553,-19.907116,-0.337647,-14.202679
51.700000,8.613260,39.187560,-0.287109,-19.958060,-0.338426,-14.227928
51.800000,8.629910,39.270780,-0.287664,-20.000444,-0.339205,-14.247043
51.900000,8.646590,39.394260,-0.288220,-20.063332,-0.339986,-14.280685
52.000000,8.663190,39.492400,-0.288773,-20.113314,-0.340764,-14.305132
52.100000,8.679880,39.598090,-0.289329,-20.167142,-0.341546,-14.332196
52.200000,8.696580,39.715900,-0.289886,-20.227142,-0.342330,-14.363577
52.300000,8.713240,39.815840,-0.290441,-20.278041,-0.343112,-14.388460
52.400000,8.729910,39.887810,-0.290997,-20.314695,-0.343896,-14.403180
52.500000,8.746590,40.037430,-0.291553,-20.390896,-0.344680,-14.445869
52.600000,8.763240,40.068430,-0.292108,-20.406684,-0.345464,-14.445728
52.700000,8.779910,40.215010,-0.292664,-20.481336,-0.346249,-14.487193
52.800000,8.796620,40.348460,-0.293221,-20.549302,-0.347037,-14.523822
52.900000,8.813220,40.433230,-0.293774,-20.592475,-0.347820,-14.542941
53.000000,8.829930,40.487120,-0.294331,-20.619921,-0.348609,-14.550839
53.100000,8.846660,40.653390,-0.294889,-20.704602,-0.349400,-14.599049
53.200000,8.863320,40.762130,-0.295444,-20.759982,-0.350187,-14.626570
53.300000,8.879900,40.861230,-0.295997,-20.810454,-0.350972,-14.650629
53.400000,8.896560,40.947800,-0.296552,-20.854543,-0.351761,-14.670087
53.500000,8.913250,41.054630,-0.297108,-20.908951,-0.352553,-14.696728
53.600000,8.929930,41.189420,-0.297664,-20.977599,-0.353344,-14.733316
53.700000,8.946630,41.259870,-0.298221,-21.013479,-0.354137,-14.746818
53.800000,8.963250,41.392150,-0.298775,-21.080849,-0.354926,-14.782418
53.900000,8.979870,41.496990,-0.299329,-21.134243,-0.355717,-14.808152
54.000000,8.996550,41.626140,-0.299885,-21.200019,-0.356511,-14.842451
54.100000,9.013250,41.707620,-0.300442,-21.241516,-0.357306,-14.859680
54.200000,9.029850,41.783810,-0.300995,-21.280320,-0.358097,-14.875050
54.300000,9.046550,41.888310,-0.301552,-21.333541,-0.358894,-14.900376
54.400000,9.063240,41.989790,-0.302108,-21.385224,-0.359691,-14.924577
54.500000,9.079940,42.123900,-0.302665,-21.453526,-0.360489,-14.960302
54.600000,9.096580,42.220110,-0.303219,-21.502525,-0.361285,-14.982544
54.700000,9.113250,42.324580,-0.303775,-21.555732,-0.362082,-15.007639
54.800000,9.129940,42.420790,-0.304331,-21.604731,-0.362882,-15.029734
54.900000,9.146620,42.561070,-0.304887,-21.676175,-0.363681,-15.067384
55.000000,9.163300,42.639500,-0.305443,-21.716119,-0.364482,-15.083075
55.100000,9.179950,42.802090,-0.305998,-21.798925,-0.365281,-15.128491
55.200000,9.196650,42.927440,-0.306555,-21.862766,-0.366083,-15.160626
55.300000,9.213270,42.954140,-0.307109,-21.876364,-0.366883,-15.157936
55.400000,9.229930,43.138240,-0.307664,-21.970125,-0.367684,-15.210701
55.500000,9.246540,43.221240,-0.308218,-22.012397,-0.368484,-15.227780
55.600000,9.263200,43.346750,-0.308773,-22.076318,-0.369287,-15.259740
55.700000,9.279940,43.431210,-0.309331,-22.119334,-0.370095,-15.277131
55.800000,9.296640,43.562890,-0.309888,-22.186398,-0.370901,-15.311099
55.900000,9.313270,43.694150,-0.310442,-22.253248,-0.371705,-15.344898
56.000000,9.329840,43.798300,-0.310995,-22.306291,-0.372506,-15.369153
56.100000,9.346570,43.877450,-0.311552,-22.346602,-0.373316,-15.384466
56.200000,9.363220,44.037410,-0.312107,-22.428069,-0.374122,-15.428104
56.300000,9.379890,44.093300,-0.312663,-22.456533,-0.374931,-15.435206
56.400000,9.396510,44.249690,-0.313217,-22.536182,-0.375737,-15.477467
56.500000,9.413210,44.371230,-0.313774,-22.598082,-0.376548,-15.507399
56.600000,9.429950,44.458100,-0.314332,-22.642324,-0.377361,-15.525125
56.700000,9.446640,44.577660,-0.314888,-22.703216,-0.378173,-15.554246
56.800000,9.463280,44.705990,-0.315443,-22.768574,-0.378983,-15.586394
56.900000,9.479910,44.804790,-0.315997,-22.818892,-0.379793,-15.608191
57.000000,9.496610,44.957360,-0.316554,-22.896595,-0.380607,-15.648594
57.100000,9.513280,45.039990,-0.317109,-22.938679,-0.381421,-15.664609
