Repository: abubakardawood/tissue-phantom-material-database

Title:
A Database of Silicone Phantom Materials for Modeling Human Tissue Mechanics Across Varying Stiffnesses

Description:
This dataset contains processed mechanical compression test data for soft silicone phantoms
fabricated using Ecoflex (Smooth-On) with varying base materials and thinner concentrations.
The dataset provides force–compression measurements together with derived engineering and
true stress–strain quantities, intended for mechanical characterization, constitutive model
fitting, and the design of tissue-equivalent phantoms.

All files in this dataset are processed outputs generated from raw experimental measurements.
The raw data files are not included in this archive.

File: data/EF10_0T/EF10_0T_A5.csv (part 1 of 2)
EF10_0T_A_sample_5
Compression test;
Cylinder Diameter: 50mm;
Cylinder Height: 30mm;
Speed (mm/min): 10;
Machine: INSTRON 5900;
Load cell: 1kN;
Time (s),Compression (mm),Load (N),Engineering Strain [-],Engineering Stress (kPa),True Strain [-],True Stress (kPa)
0.000000,0.000000,-0.032270,-0.000000,0.016435,0.000000,0.016435
0.100000,0.007250,0.005630,-0.000242,-0.002867,-0.000242,-0.002867
0.200000,0.027530,0.078350,-0.000918,-0.039903,-0.000918,-0.039867
0.300000,0.046220,0.106250,-0.001541,-0.054113,-0.001542,-0.054029
0.400000,0.063270,0.122760,-0.002109,-0.062521,-0.002111,-0.062389
0.500000,0.080020,0.160100,-0.002667,-0.081538,-0.002671,-0.081321
0.600000,0.096660,0.244430,-0.003222,-0.124487,-0.003227,-0.124086
0.700000,0.113380,0.262050,-0.003779,-0.133461,-0.003786,-0.132957
0.800000,0.130060,0.266960,-0.004335,-0.135962,-0.004345,-0.135372
0.900000,0.146710,0.373590,-0.004890,-0.190268,-0.004902,-0.189337
1.000000,0.163320,0.425090,-0.005444,-0.216497,-0.005459,-0.215318
1.100000,0.179980,0.442770,-0.005999,-0.225501,-0.006017,-0.224148
1.200000,0.196690,0.498850,-0.006556,-0.254062,-0.006578,-0.252397
1.300000,0.213340,0.575510,-0.007111,-0.293105,-0.007137,-0.291020
1.400000,0.229990,0.588630,-0.007666,-0.299787,-0.007696,-0.297489
1.500000,0.246570,0.689160,-0.008219,-0.350986,-0.008253,-0.348102
1.600000,0.263260,0.732490,-0.008775,-0.373054,-0.008814,-0.369780
1.700000,0.279980,0.822530,-0.009333,-0.418911,-0.009376,-0.415002
1.800000,0.296650,0.908920,-0.009888,-0.462909,-0.009938,-0.458332
1.900000,0.313250,0.921180,-0.010442,-0.469153,-0.010497,-0.464254
2.000000,0.329970,1.038510,-0.010999,-0.528909,-0.011060,-0.523091
2.100000,0.346650,1.034270,-0.011555,-0.526749,-0.011622,-0.520663
2.200000,0.363300,1.109920,-0.012110,-0.565278,-0.012184,-0.558432
2.300000,0.379920,1.176580,-0.012664,-0.599227,-0.012745,-0.591639
2.400000,0.396560,1.244060,-0.013219,-0.633595,-0.013307,-0.625219
2.500000,0.413200,1.320180,-0.013773,-0.672362,-0.013869,-0.663101
2.600000,0.429940,1.390260,-0.014331,-0.708054,-0.014435,-0.697906
2.700000,0.446640,1.445730,-0.014888,-0.736304,-0.015000,-0.725342
2.800000,0.463280,1.499370,-0.015443,-0.763623,-0.015563,-0.751830
2.900000,0.479900,1.563800,-0.015997,-0.796437,-0.016126,-0.783696
3.000000,0.496590,1.651950,-0.016553,-0.841331,-0.016692,-0.827405
3.100000,0.513280,1.713940,-0.017109,-0.872902,-0.017257,-0.857968
3.200000,0.529900,1.835500,-0.017663,-0.934812,-0.017821,-0.918301
3.300000,0.546530,1.873240,-0.018218,-0.954033,-0.018386,-0.936653
3.400000,0.563230,1.922970,-0.018774,-0.979361,-0.018953,-0.960974
3.500000,0.579910,2.008040,-0.019330,-1.022686,-0.019520,-1.002918
3.600000,0.596550,2.057730,-0.019885,-1.047993,-0.020085,-1.027154
3.700000,0.613210,2.111640,-0.020440,-1.075449,-0.020652,-1.053467
3.800000,0.629860,2.162120,-0.020995,-1.101159,-0.021219,-1.078039
3.900000,0.646590,2.246750,-0.021553,-1.144260,-0.021789,-1.119598
4.000000,0.663280,2.350060,-0.022109,-1.196876,-0.022357,-1.170414
4.100000,0.679930,2.360970,-0.022664,-1.202432,-0.022925,-1.175180
4.200000,0.696620,2.450730,-0.023221,-1.248147,-0.023495,-1.219164
4.300000,0.713300,2.555070,-0.023777,-1.301286,-0.024064,-1.270346
4.400000,0.730010,2.566910,-0.024334,-1.307317,-0.024635,-1.275505
4.500000,0.746590,2.672590,-0.024886,-1.361139,-0.025201,-1.327265
4.600000,0.763250,2.682730,-0.025442,-1.366303,-0.025771,-1.331542
4.700000,0.779970,2.803620,-0.025999,-1.427872,-0.026343,-1.390749
4.800000,0.796620,2.858180,-0.026554,-1.455659,-0.026913,-1.417006
4.900000,0.813290,2.912320,-0.027110,-1.483232,-0.027484,-1.443022
5.000000,0.829860,2.959640,-0.027662,-1.507332,-0.028052,-1.465636
5.100000,0.846510,3.040320,-0.028217,-1.548422,-0.028623,-1.504730
5.200000,0.863210,3.163970,-0.028774,-1.611397,-0.029196,-1.565031
5.300000,0.879960,3.178740,-0.029332,-1.618919,-0.029771,-1.571433
5.400000,0.896590,3.278410,-0.029886,-1.669681,-0.030342,-1.619780
5.500000,0.913210,3.353400,-0.030440,-1.707873,-0.030913,-1.655884
5.600000,0.929980,3.351080,-0.030999,-1.706691,-0.031490,-1.653785
5.700000,0.946650,3.440650,-0.031555,-1.752309,-0.032064,-1.697015
5.800000,0.963240,3.514860,-0.032108,-1.790103,-0.032635,-1.732627
5.900000,0.979940,3.585880,-0.032665,-1.826274,-0.033210,-1.766619
6.000000,0.996620,3.613470,-0.033221,-1.840325,-0.033785,-1.779188
6.100000,1.013300,3.735190,-0.033777,-1.902317,-0.034360,-1.838063
6.200000,1.029990,3.776350,-0.034333,-1.923279,-0.034936,-1.857247
6.300000,1.046620,3.851070,-0.034887,-1.961334,-0.035510,-1.892908
6.400000,1.063300,3.959300,-0.035443,-2.016455,-0.036087,-1.944985
6.500000,1.079950,3.993610,-0.035998,-2.033929,-0.036662,-1.960711
6.600000,1.096620,4.029950,-0.036554,-2.052437,-0.037239,-1.977412
6.700000,1.113230,4.105790,-0.037108,-2.091062,-0.037814,-2.013467
6.800000,1.129840,4.195970,-0.037661,-2.136990,-0.038389,-2.056508
6.900000,1.146540,4.217020,-0.038218,-2.147711,-0.038967,-2.065629
7.000000,1.163240,4.325860,-0.038775,-2.203142,-0.039546,-2.117716
7.100000,1.179830,4.429590,-0.039328,-2.255972,-0.040122,-2.167250
7.200000,1.196500,4.487200,-0.039883,-2.285312,-0.040700,-2.194166
7.300000,1.213230,4.512550,-0.040441,-2.298223,-0.041281,-2.205280
7.400000,1.229950,4.628590,-0.040998,-2.357322,-0.041862,-2.260675
7.500000,1.246630,4.683090,-0.041554,-2.385078,-0.042442,-2.285968
7.600000,1.263250,4.716580,-0.042108,-2.402134,-0.043021,-2.300985
7.700000,1.279950,4.823920,-0.042665,-2.456802,-0.043602,-2.351983
7.800000,1.296610,4.864580,-0.043220,-2.477510,-0.044182,-2.370431
7.900000,1.313320,4.907290,-0.043777,-2.499262,-0.044764,-2.389851
8.000000,1.329940,4.998280,-0.044331,-2.545603,-0.045344,-2.432753
8.100000,1.346560,5.030730,-0.044885,-2.562130,-0.045924,-2.447128
8.200000,1.363270,5.168950,-0.045442,-2.632525,-0.046507,-2.512897
8.300000,1.379940,5.231840,-0.045998,-2.664554,-0.047090,-2.541990
8.400000,1.396580,5.282750,-0.046553,-2.690482,-0.047671,-2.565233
8.500000,1.413210,5.359460,-0.047107,-2.729551,-0.048253,-2.600970
8.600000,1.429930,5.406390,-0.047664,-2.753452,-0.048838,-2.622210
8.700000,1.446570,5.444700,-0.048219,-2.772963,-0.049420,-2.639253
8.800000,1.463280,5.552480,-0.048776,-2.827855,-0.050006,-2.689923
8.900000,1.479940,5.608910,-0.049331,-2.856594,-0.050590,-2.715675
9.000000,1.496630,5.700060,-0.049888,-2.903017,-0.051175,-2.758192
9.100000,1.513320,5.769720,-0.050444,-2.938494,-0.051761,-2.790265
9.200000,1.529970,5.804020,-0.050999,-2.955963,-0.052345,-2.805212
9.300000,1.546560,5.901110,-0.051552,-3.005411,-0.052928,-2.850476
9.400000,1.563170,5.959370,-0.052106,-3.035082,-0.053512,-2.876937
9.500000,1.579900,6.017060,-0.052663,-3.064463,-0.054101,-2.903079
9.600000,1.596610,6.134970,-0.053220,-3.124515,-0.054689,-2.958227
9.700000,1.613280,6.155150,-0.053776,-3.134792,-0.055276,-2.966216
9.800000,1.629870,6.248930,-0.054329,-3.182554,-0.055861,-3.009649
9.900000,1.646560,6.302310,-0.054885,-3.209740,-0.056449,-3.033572
10.000000,1.663240,6.386350,-0.055441,-3.252541,-0.057037,-3.072216
10.100000,1.679930,6.453590,-0.055998,-3.286786,-0.057627,-3.102734
10.200000,1.696590,6.512020,-0.056553,-3.316545,-0.058215,-3.128984
10.300000,1.713230,6.555950,-0.057108,-3.338918,-0.058803,-3.148240
10.400000,1.729900,6.655430,-0.057663,-3.389583,-0.059393,-3.194128
10.500000,1.746560,6.707340,-0.058219,-3.416020,-0.059982,-3.217144
10.600000,1.763240,6.777090,-0.058775,-3.451544,-0.060573,-3.248680
10.700000,1.779870,6.855030,-0.059329,-3.491238,-0.061162,-3.284106
10.800000,1.796560,6.906810,-0.059885,-3.517609,-0.061753,-3.306956
10.900000,1.813250,6.977900,-0.060442,-3.553815,-0.062345,-3.339017
11.000000,1.829930,7.045160,-0.060998,-3.588071,-0.062937,-3.369207
11.100000,1.846540,7.133460,-0.061551,-3.633041,-0.063527,-3.409423
11.200000,1.863220,7.228230,-0.062107,-3.681307,-0.064120,-3.452671
11.300000,1.879930,7.286890,-0.062664,-3.711183,-0.064714,-3.478624
11.400000,1.896600,7.308120,-0.063220,-3.721995,-0.065307,-3.486690
11.500000,1.913170,7.395540,-0.063772,-3.766518,-0.065897,-3.526318
11.600000,1.929860,7.479450,-0.064329,-3.809253,-0.066491,-3.564208
11.700000,1.946560,7.558600,-0.064885,-3.849563,-0.067086,-3.599783
11.800000,1.963250,7.646970,-0.065442,-3.894570,-0.067681,-3.639703
11.900000,1.979900,7.700560,-0.065997,-3.921863,-0.068275,-3.663033
12.000000,1.996530,7.765910,-0.066551,-3.955145,-0.068869,-3.691927
12.100000,2.013230,7.832540,-0.067108,-3.989080,-0.069465,-3.721382
12.200000,2.029940,7.891440,-0.067665,-4.019077,-0.070063,-3.747128
12.300000,2.046610,8.014260,-0.068220,-4.081629,-0.070659,-3.803179
12.400000,2.063240,8.074860,-0.068775,-4.112492,-0.071254,-3.829657
12.500000,2.079920,8.138880,-0.069331,-4.145098,-0.071851,-3.857715
12.600000,2.096610,8.226310,-0.069887,-4.189625,-0.072449,-3.896825
12.700000,2.113270,8.260940,-0.070442,-4.207262,-0.073046,-3.910893
12.800000,2.129910,8.334600,-0.070997,-4.244777,-0.073643,-3.943410
12.900000,2.146550,8.371990,-0.071552,-4.263819,-0.074241,-3.958736
13.000000,2.163230,8.446690,-0.072108,-4.301864,-0.074840,-3.991667
13.100000,2.179930,8.568500,-0.072664,-4.363901,-0.075440,-4.046801
13.200000,2.196580,8.590410,-0.073219,-4.375060,-0.076038,-4.054721
13.300000,2.213250,8.716680,-0.073775,-4.439369,-0.076638,-4.111854
13.400000,2.229920,8.738940,-0.074331,-4.450706,-0.077238,-4.119882
13.500000,2.246590,8.817440,-0.074886,-4.490685,-0.077839,-4.154394
13.600000,2.263270,8.900660,-0.075442,-4.533069,-0.078440,-4.191084
13.700000,2.279890,8.948540,-0.075996,-4.557454,-0.079039,-4.211104
13.800000,2.296550,9.020050,-0.076552,-4.593874,-0.079640,-4.242205
13.900000,2.313270,9.103740,-0.077109,-4.636497,-0.080244,-4.278981
14.000000,2.329940,9.181470,-0.077665,-4.676084,-0.080846,-4.312918
14.100000,2.346590,9.254160,-0.078220,-4.713105,-0.081448,-4.344447
14.200000,2.363240,9.278330,-0.078775,-4.725415,-0.082051,-4.353172
14.300000,2.379930,9.380940,-0.079331,-4.777674,-0.082655,-4.398656
14.400000,2.396640,9.470960,-0.079888,-4.823520,-0.083260,-4.438179
14.500000,2.413310,9.522060,-0.080444,-4.849545,-0.083864,-4.459430
14.600000,2.430000,9.621630,-0.081000,-4.900256,-0.084469,-4.503335
14.700000,2.446610,9.696630,-0.081554,-4.938453,-0.085072,-4.535704
14.800000,2.463310,9.741970,-0.082110,-4.961545,-0.085678,-4.554150
14.900000,2.480010,9.778660,-0.082667,-4.980231,-0.086285,-4.568530
15.000000,2.496500,9.886550,-0.083217,-5.035179,-0.086884,-4.616168
15.100000,2.513160,9.970390,-0.083772,-5.077878,-0.087490,-4.652494
15.200000,2.529890,10.057840,-0.084330,-5.122416,-0.088099,-4.690444
15.300000,2.546540,10.116360,-0.084885,-5.152220,-0.088705,-4.714875
15.400000,2.563170,10.195100,-0.085439,-5.192322,-0.089311,-4.748695
15.500000,2.579900,10.292310,-0.085997,-5.241830,-0.089921,-4.791050
15.600000,2.596590,10.272970,-0.086553,-5.231981,-0.090530,-4.779137
15.700000,2.613290,10.366830,-0.087110,-5.279783,-0.091140,-4.819863
15.800000,2.629930,10.462240,-0.087664,-5.328375,-0.091747,-4.861267
15.900000,2.646590,10.496450,-0.088220,-5.345798,-0.092356,-4.874194
16.000000,2.663270,10.555920,-0.088776,-5.376086,-0.092966,-4.898820
16.100000,2.679950,10.655120,-0.089332,-5.426608,-0.093577,-4.941840
16.200000,2.696620,10.765230,-0.089887,-5.482687,-0.094187,-4.989863
16.300000,2.713190,10.817090,-0.090440,-5.509099,-0.094794,-5.010858
16.400000,2.729860,10.867320,-0.090995,-5.534681,-0.095405,-5.031051
16.500000,2.746560,10.972290,-0.091552,-5.588141,-0.096018,-5.076536
16.600000,2.763300,11.020340,-0.092110,-5.612613,-0.096632,-5.095635
16.700000,2.779910,11.117840,-0.092664,-5.662269,-0.097242,-5.137583
16.800000,2.796570,11.199440,-0.093219,-5.703828,-0.097854,-5.172123
16.900000,2.813240,11.287150,-0.093775,-5.748498,-0.098467,-5.209435
17.000000,2.829900,11.298640,-0.094330,-5.754350,-0.099080,-5.211542
17.100000,2.846600,11.391210,-0.094887,-5.801496,-0.099695,-5.251011
17.200000,2.863260,11.490990,-0.095442,-5.852313,-0.100309,-5.293757
17.300000,2.879900,11.513220,-0.095997,-5.863635,-0.100922,-5.300745
17.400000,2.896580,11.582230,-0.096553,-5.898781,-0.101537,-5.329238
17.500000,2.913280,11.671120,-0.097109,-5.944053,-0.102154,-5.366830
17.600000,2.929870,11.719410,-0.097662,-5.968647,-0.102766,-5.385735
17.700000,2.946550,11.831390,-0.098218,-6.025677,-0.103383,-5.433845
17.800000,2.963250,11.890920,-0.098775,-6.055996,-0.104000,-5.457815
17.900000,2.979960,11.969480,-0.099332,-6.096006,-0.104619,-5.490478
18.000000,2.996570,12.049040,-0.099886,-6.136526,-0.105233,-5.523575
18.100000,3.013240,12.117150,-0.100441,-6.171214,-0.105851,-5.551369
18.200000,3.029950,12.203910,-0.100998,-6.215400,-0.106470,-5.587655
18.300000,3.046630,12.269090,-0.101554,-6.248596,-0.107089,-5.614024
18.400000,3.063300,12.346180,-0.102110,-6.287858,-0.107708,-5.645805
18.500000,3.079910,12.386020,-0.102664,-6.308148,-0.108325,-5.660531
18.600000,3.096580,12.494140,-0.103219,-6.363213,-0.108944,-5.706407
18.700000,3.113250,12.528880,-0.103775,-6.380906,-0.109564,-5.718728
18.800000,3.129960,12.594840,-0.104332,-6.414499,-0.110185,-5.745262
18.900000,3.146570,12.664840,-0.104886,-6.450150,-0.110804,-5.773622
19.000000,3.163220,12.759180,-0.105441,-6.498197,-0.111424,-5.813023
19.100000,3.179930,12.854980,-0.105998,-6.546988,-0.112047,-5.853022
19.200000,3.196640,12.914030,-0.106555,-6.577061,-0.112670,-5.876245
19.300000,3.213300,12.983940,-0.107110,-6.612666,-0.113292,-5.904384
19.400000,3.229960,13.074460,-0.107665,-6.658768,-0.113914,-5.941849
19.500000,3.246610,13.104010,-0.108220,-6.673817,-0.114536,-5.951575
19.600000,3.263250,13.166270,-0.108775,-6.705526,-0.115158,-5.976133
19.700000,3.279900,13.279590,-0.109330,-6.763240,-0.115781,-6.023815
19.800000,3.296530,13.322590,-0.109884,-6.785139,-0.116404,-6.039559
19.900000,3.313240,13.398000,-0.110441,-6.823545,-0.117030,-6.069944
20.000000,3.329910,13.500340,-0.110997,-6.875667,-0.117655,-6.112488
20.100000,3.346620,13.565070,-0.111554,-6.908633,-0.118281,-6.137948
20.200000,3.363240,13.640830,-0.112108,-6.947218,-0.118905,-6.168379
20.300000,3.379920,13.733110,-0.112664,-6.994215,-0.119532,-6.206219
20.400000,3.396590,13.802340,-0.113220,-7.029474,-0.120158,-6.233599
20.500000,3.413270,13.875630,-0.113776,-7.066800,-0.120785,-6.262770
20.600000,3.429920,13.923680,-0.114331,-7.091272,-0.121412,-6.280522
20.700000,3.446530,14.014320,-0.114884,-7.137435,-0.122037,-6.317455
20.800000,3.463230,14.111480,-0.115441,-7.186918,-0.122666,-6.357253
20.900000,3.479930,14.160170,-0.115998,-7.211715,-0.123296,-6.375173
21.000000,3.496620,14.254150,-0.116554,-7.259579,-0.123925,-6.413446
21.100000,3.513190,14.339490,-0.117106,-7.303042,-0.124551,-6.447810
21.200000,3.529890,14.385980,-0.117663,-7.326719,-0.125181,-6.464636
21.300000,3.546570,14.458200,-0.118219,-7.363501,-0.125812,-6.492995
21.400000,3.563260,14.568020,-0.118775,-7.419432,-0.126443,-6.538186
21.500000,3.579920,14.621160,-0.119331,-7.446496,-0.127073,-6.557900
21.600000,3.596520,14.682370,-0.119884,-7.477670,-0.127702,-6.581217
21.700000,3.613210,14.751750,-0.120440,-7.513005,-0.128334,-6.608136
21.800000,3.629930,14.841760,-0.120998,-7.558846,-0.128968,-6.644244
21.900000,3.646610,14.942070,-0.121554,-7.609934,-0.129600,-6.684918
22.000000,3.663220,14.979060,-0.122107,-7.628773,-0.130231,-6.697244
22.100000,3.679920,15.075700,-0.122664,-7.677991,-0.130865,-6.736178
22.200000,3.696600,15.159480,-0.123220,-7.720660,-0.131499,-6.769320
22.300000,3.713290,15.215590,-0.123776,-7.749236,-0.132134,-6.790064
22.400000,3.729930,15.296970,-0.124331,-7.790683,-0.132767,-6.822059
22.500000,3.746610,15.395330,-0.124887,-7.840777,-0.133402,-6.861566
22.600000,3.763320,15.423250,-0.125444,-7.854997,-0.134039,-6.869635
22.700000,3.779960,15.505680,-0.125999,-7.896978,-0.134673,-6.901969
22.800000,3.796620,15.566040,-0.126554,-7.927719,-0.135309,-6.924435
22.900000,3.813290,15.678560,-0.127110,-7.985025,-0.135945,-6.970051
23.000000,3.829980,15.716310,-0.127666,-8.004251,-0.136583,-6.982380
23.100000,3.846630,15.777820,-0.128221,-8.035578,-0.137219,-7.005248
23.200000,3.863210,15.898600,-0.128774,-8.097090,-0.137853,-7.054398
23.300000,3.879820,15.971250,-0.129327,-8.134091,-0.138489,-7.082131
23.400000,3.896510,15.985530,-0.129884,-8.141364,-0.139128,-7.083933
23.500000,3.913280,16.128170,-0.130443,-8.214010,-0.139771,-7.142552
23.600000,3.929910,16.202470,-0.130997,-8.251850,-0.140409,-7.170883
23.700000,3.946550,16.251790,-0.131552,-8.276969,-0.141047,-7.188120
23.800000,3.963290,16.294720,-0.132110,-8.298833,-0.141690,-7.202477
23.900000,3.979950,16.412680,-0.132665,-8.358909,-0.142330,-7.249975
24.000000,3.996590,16.471250,-0.133220,-8.388739,-0.142970,-7.271194
24.100000,4.013290,16.563890,-0.133776,-8.435920,-0.143612,-7.307393
24.200000,4.029890,16.659390,-0.134330,-8.484558,-0.144251,-7.344830
24.300000,4.046570,16.690950,-0.134886,-8.500631,-0.144894,-7.354018
24.400000,4.063270,16.789970,-0.135442,-8.551062,-0.145537,-7.392886
24.500000,4.079940,16.866400,-0.135998,-8.589987,-0.146180,-7.421766
24.600000,4.096570,16.926850,-0.136552,-8.620774,-0.146822,-7.443587
24.700000,4.113210,17.005310,-0.137107,-8.660733,-0.147465,-7.473286
24.800000,4.129890,17.091450,-0.137663,-8.704604,-0.148109,-7.506302
24.900000,4.146570,17.169130,-0.138219,-8.744166,-0.148754,-7.535556
25.000000,4.163180,17.253730,-0.138773,-8.787253,-0.149397,-7.567822
25.100000,4.179890,17.285960,-0.139330,-8.803667,-0.150044,-7.577055
25.200000,4.196560,17.393660,-0.139885,-8.858518,-0.150690,-7.619342
25.300000,4.213250,17.493850,-0.140442,-8.909545,-0.151337,-7.658273
25.400000,4.229930,17.527780,-0.140998,-8.926825,-0.151984,-7.668164
25.500000,4.246580,17.605770,-0.141553,-8.966545,-0.152630,-7.697307
25.600000,4.263240,17.717060,-0.142108,-9.023225,-0.153277,-7.740952
25.700000,4.279970,17.770270,-0.142666,-9.050324,-0.153927,-7.759154
25.800000,4.296660,17.845950,-0.143222,-9.088868,-0.154576,-7.787142
25.900000,4.313240,17.906460,-0.143775,-9.119685,-0.155222,-7.808505
26.000000,4.329860,18.023080,-0.144329,-9.179079,-0.155869,-7.854275
26.100000,4.346620,18.113360,-0.144887,-9.225058,-0.156522,-7.888464
26.200000,4.363320,18.180040,-0.145444,-9.259018,-0.157173,-7.912350
26.300000,4.379900,18.224150,-0.145997,-9.281483,-0.157820,-7.926418
26.400000,4.396580,18.341970,-0.146553,-9.341489,-0.158471,-7.972469
26.500000,4.413270,18.377990,-0.147109,-9.359833,-0.159124,-7.982918
26.600000,4.429950,18.490930,-0.147665,-9.417353,-0.159776,-8.026740
26.700000,4.446560,18.544270,-0.148219,-9.444519,-0.160425,-8.044665
26.800000,4.463190,18.592490,-0.148773,-9.469077,-0.161076,-8.060334
26.900000,4.479840,18.683060,-0.149328,-9.515204,-0.161729,-8.094318
27.000000,4.496600,18.763620,-0.149887,-9.556233,-0.162386,-8.123881
27.100000,4.513300,18.836320,-0.150443,-9.593259,-0.163041,-8.150017
27.200000,4.529910,18.915220,-0.150997,-9.633442,-0.163693,-8.178822
27.300000,4.546590,18.979610,-0.151553,-9.666236,-0.164348,-8.201289
27.400000,4.563280,19.052690,-0.152109,-9.703455,-0.165004,-8.227469
27.500000,4.579970,19.169440,-0.152666,-9.762916,-0.165660,-8.272454
27.600000,4.596530,19.235390,-0.153218,-9.796504,-0.166312,-8.295506
27.700000,4.613190,19.336140,-0.153773,-9.847815,-0.166968,-8.333487
27.800000,4.629910,19.399420,-0.154330,-9.880043,-0.167626,-8.355253
27.900000,4.646560,19.514840,-0.154885,-9.938826,-0.168283,-8.399448
28.000000,4.663230,19.558050,-0.155441,-9.960833,-0.168941,-8.412511
28.100000,4.679860,19.671950,-0.155995,-10.018842,-0.169597,-8.455949
28.200000,4.696530,19.741480,-0.156551,-10.054253,-0.170256,-8.480250
28.300000,4.713250,19.783910,-0.157108,-10.075863,-0.170917,-8.492861
28.400000,4.729970,19.867830,-0.157666,-10.118603,-0.171578,-8.523246
28.500000,4.746590,19.948970,-0.158220,-10.159927,-0.172236,-8.552427
28.600000,4.763230,19.987110,-0.158774,-10.179352,-0.172895,-8.563132
28.700000,4.779920,20.078220,-0.159331,-10.225753,-0.173557,-8.596477
28.800000,4.796640,20.126510,-0.159888,-10.250347,-0.174220,-8.611440
28.900000,4.813250,20.254020,-0.160442,-10.315288,-0.174879,-8.660286
29.000000,4.829910,20.308170,-0.160997,-10.342866,-0.175541,-8.677696
29.100000,4.846590,20.423240,-0.161553,-10.401471,-0.176204,-8.721082
29.200000,4.863270,20.485620,-0.162109,-10.433241,-0.176867,-8.741918
29.300000,4.879960,20.547900,-0.162665,-10.464960,-0.177531,-8.762673
29.400000,4.896600,20.661070,-0.163220,-10.522597,-0.178194,-8.805098
29.500000,4.913260,20.690480,-0.163775,-10.537575,-0.178858,-8.811780
29.600000,4.929930,20.817770,-0.164331,-10.602403,-0.179523,-8.860100
29.700000,4.946630,20.846360,-0.164888,-10.616964,-0.180189,-8.866358
29.800000,4.963210,20.913450,-0.165440,-10.651133,-0.180851,-8.889006
29.900000,4.979890,21.003370,-0.165996,-10.696929,-0.181517,-8.921278
30.000000,4.996600,21.110830,-0.166553,-10.751657,-0.182186,-8.960933
30.100000,5.013290,21.123580,-0.167110,-10.758151,-0.182853,-8.960360
30.200000,5.029890,21.222740,-0.167663,-10.808653,-0.183518,-8.996442
30.300000,5.046520,21.335800,-0.168217,-10.866234,-0.184184,-9.038345
30.400000,5.063250,21.421700,-0.168775,-10.909982,-0.184855,-9.068650
30.500000,5.080020,21.482990,-0.169334,-10.941197,-0.185527,-9.088480
30.600000,5.096680,21.577250,-0.169889,-10.989203,-0.186196,-9.122255
30.700000,5.113290,21.624930,-0.170443,-11.013486,-0.186863,-9.136315
30.800000,5.129950,21.730060,-0.170998,-11.067029,-0.187533,-9.174585
30.900000,5.146630,21.809670,-0.171554,-11.107574,-0.188204,-9.202021
31.000000,5.163280,21.883750,-0.172109,-11.145302,-0.188874,-9.227092
31.100000,5.179910,21.948730,-0.172664,-11.178396,-0.189544,-9.248293
31.200000,5.196520,22.075870,-0.173217,-11.243148,-0.190213,-9.295640
31.300000,5.213220,22.121620,-0.173774,-11.266449,-0.190887,-9.308633
31.400000,5.229860,22.180090,-0.174329,-11.296227,-0.191558,-9.326971
31.500000,5.246520,22.250510,-0.174884,-11.332092,-0.192231,-9.350290
31.600000,5.263190,22.383450,-0.175440,-11.399797,-0.192905,-9.399821
31.700000,5.279870,22.424700,-0.175996,-11.420806,-0.193579,-9.410794
31.800000,5.296530,22.538890,-0.176551,-11.478962,-0.194254,-9.452340
31.900000,5.313240,22.582820,-0.177108,-11.501336,-0.194930,-9.464357
32.000000,5.329880,22.663790,-0.177663,-11.542573,-0.195605,-9.491889
32.100000,5.346590,22.759710,-0.178220,-11.591425,-0.196282,-9.525605
32.200000,5.363290,22.831730,-0.178776,-11.628105,-0.196960,-9.549275
32.300000,5.379950,22.939040,-0.179332,-11.682757,-0.197636,-9.587669
32.400000,5.396560,22.984730,-0.179885,-11.706027,-0.198311,-9.600284
32.500000,5.413210,23.058710,-0.180440,-11.743705,-0.198988,-9.624667
32.600000,5.429910,23.159210,-0.180997,-11.794889,-0.199668,-9.660049
32.700000,5.446600,23.235170,-0.181553,-11.833575,-0.200347,-9.685150
32.800000,5.463290,23.338180,-0.182110,-11.886037,-0.201027,-9.721475
32.900000,5.479850,23.441980,-0.182662,-11.938902,-0.201702,-9.758123
33.000000,5.496550,23.448290,-0.183218,-11.942116,-0.202383,-9.754101
33.100000,5.513280,23.518660,-0.183776,-11.977955,-0.203066,-9.776694
33.200000,5.529950,23.609720,-0.184332,-12.024332,-0.203747,-9.807867
33.300000,5.546560,23.685540,-0.184885,-12.062946,-0.204426,-9.832685
33.400000,5.563230,23.805950,-0.185441,-12.124271,-0.205108,-9.875934
33.500000,5.579920,23.895840,-0.185997,-12.170051,-0.205792,-9.906454
33.600000,5.596610,23.931860,-0.186554,-12.188396,-0.206475,-9.914606
33.700000,5.613250,24.011070,-0.187108,-12.228738,-0.207157,-9.940639
33.800000,5.629890,24.100250,-0.187663,-12.274157,-0.207840,-9.970751
33.900000,5.646550,24.167320,-0.188218,-12.308315,-0.208524,-9.991664
34.000000,5.663290,24.279680,-0.188776,-12.365539,-0.209211,-10.031218
34.100000,5.679960,24.354610,-0.189332,-12.403701,-0.209897,-10.055283
34.200000,5.696600,24.454990,-0.189887,-12.454824,-0.210581,-10.089819
34.300000,5.713310,24.538930,-0.190444,-12.497574,-0.211269,-10.117491
34.400000,5.729930,24.611970,-0.190998,-12.534773,-0.211953,-10.140661
34.500000,5.746520,24.666850,-0.191551,-12.562724,-0.212637,-10.156325
34.600000,5.763170,24.741530,-0.192106,-12.600758,-0.213324,-10.180081
34.700000,5.779890,24.849910,-0.192663,-12.655955,-0.214014,-10.217621
34.800000,5.796620,24.940510,-0.193221,-12.702097,-0.214705,-10.247790
34.900000,5.813280,25.001140,-0.193776,-12.732976,-0.215394,-10.265631
35.000000,5.829910,25.089270,-0.194330,-12.777860,-0.216081,-10.294734
35.100000,5.846550,25.146970,-0.194885,-12.807247,-0.216770,-10.311306
35.200000,5.863230,25.271430,-0.195441,-12.870634,-0.217461,-10.355184
35.300000,5.879950,25.323120,-0.195998,-12.896959,-0.218154,-10.369177
35.400000,5.896640,25.384670,-0.196555,-12.928306,-0.218846,-10.387187
35.500000,5.913250,25.525520,-0.197108,-13.000041,-0.219535,-10.437624
35.600000,5.929910,25.587700,-0.197664,-13.031709,-0.220227,-10.455813
35.700000,5.946600,25.663090,-0.198220,-13.070104,-0.220921,-10.479348
35.800000,5.963260,25.751830,-0.198775,-13.115299,-0.221614,-10.508301
35.900000,5.979890,25.775640,-0.199330,-13.127426,-0.222306,-10.510740
36.000000,5.996560,25.869500,-0.199885,-13.175228,-0.223000,-10.541693
36.100000,6.013220,25.974120,-0.200441,-13.228511,-0.223695,-10.576979
36.200000,6.029900,26.072420,-0.200997,-13.278574,-0.224390,-10.609625
36.300000,6.046560,26.100680,-0.201552,-13.292967,-0.225085,-10.613743
36.400000,6.063220,26.191850,-0.202107,-13.339400,-0.225781,-10.643409
36.500000,6.079880,26.291110,-0.202663,-13.389952,-0.226477,-10.676309
36.600000,6.096570,26.380360,-0.203219,-13.435407,-0.227175,-10.705077
36.700000,6.113230,26.479450,-0.203774,-13.485873,-0.227873,-10.737798
36.800000,6.129850,26.540080,-0.204328,-13.516752,-0.228569,-10.754896
36.900000,6.146490,26.647260,-0.204883,-13.571338,-0.229266,-10.790802
37.000000,6.163290,26.708700,-0.205443,-13.602629,-0.229971,-10.808064
37.100000,6.179930,26.799750,-0.205998,-13.649001,-0.230669,-10.837338
37.200000,6.196530,26.903020,-0.206551,-13.701596,-0.231366,-10.871517
37.300000,6.213240,26.948020,-0.207108,-13.724514,-0.232068,-10.882057
37.400000,6.229930,27.030450,-0.207664,-13.766495,-0.232770,-10.907685
37.500000,6.246630,27.128670,-0.208221,-13.816518,-0.233473,-10.939629
37.600000,6.263270,27.193600,-0.208776,-13.849587,-0.234174,-10.958130
37.700000,6.279950,27.303150,-0.209332,-13.905380,-0.234877,-10.994544
37.800000,6.296590,27.377530,-0.209886,-13.943262,-0.235578,-11.016761
37.900000,6.313270,27.455860,-0.210442,-13.983155,-0.236282,-11.040507
38.000000,6.329910,27.528720,-0.210997,-14.020262,-0.236985,-11.062029
38.100000,6.346490,27.632350,-0.211550,-14.073040,-0.237686,-11.095893
38.200000,6.363180,27.702760,-0.212106,-14.108900,-0.238392,-11.116318
38.300000,6.379910,27.815250,-0.212664,-14.166190,-0.239100,-11.153556
38.400000,6.396610,27.900050,-0.213220,-14.209379,-0.239807,-11.179650
38.500000,6.413220,27.973860,-0.213774,-14.246970,-0.240511,-11.201338
38.600000,6.429890,28.032980,-0.214330,-14.277079,-0.241218,-11.217078
38.700000,6.446580,28.150040,-0.214886,-14.336698,-0.241926,-11.255942
38.800000,6.463280,28.198680,-0.215443,-14.361470,-0.242636,-11.267396
38.900000,6.479960,28.283690,-0.215999,-14.404765,-0.243345,-11.293355
39.000000,6.496620,28.396890,-0.216554,-14.462417,-0.244053,-11.330523
39.100000,6.513340,28.476280,-0.217111,-14.502850,-0.244765,-11.354117
39.200000,6.530000,28.557030,-0.217667,-14.543976,-0.245474,-11.378237
39.300000,6.546640,28.622300,-0.218221,-14.577218,-0.246184,-11.396158
39.400000,6.563220,28.729300,-0.218774,-14.631712,-0.246891,-11.430674
39.500000,6.579900,28.807610,-0.219330,-14.671595,-0.247603,-11.453674
39.600000,6.596540,28.849470,-0.219885,-14.692914,-0.248314,-11.462168
39.700000,6.613210,28.973450,-0.220440,-14.756057,-0.249026,-11.503227
39.800000,6.629800,29.028420,-0.220993,-14.784053,-0.249736,-11.516876
39.900000,6.646480,29.163380,-0.221549,-14.852787,-0.250450,-11.562162
40.000000,6.663260,29.254420,-0.222109,-14.899154,-0.251168,-11.589923
40.100000,6.679970,29.331700,-0.222666,-14.938512,-0.251885,-11.612218
40.200000,6.696630,29.435020,-0.223221,-14.991133,-0.252599,-11.644797
40.300000,6.713270,29.482990,-0.223776,-15.015564,-0.253314,-11.655446
40.400000,6.729920,29.617210,-0.224331,-15.083921,-0.254029,-11.700135
40.500000,6.746600,29.678250,-0.224887,-15.115009,-0.254746,-11.715845
40.600000,6.763320,29.784280,-0.225444,-15.169009,-0.255465,-11.749247
40.700000,6.779890,29.877070,-0.225996,-15.216267,-0.256179,-11.777446
40.800000,6.796600,29.914980,-0.226553,-15.235574,-0.256899,-11.783904
40.900000,6.813270,29.992740,-0.227109,-15.275177,-0.257617,-11.806047
41.000000,6.829960,30.084170,-0.227665,-15.321742,-0.258337,-11.833512
41.100000,6.846560,30.181610,-0.228219,-15.371368,-0.259054,-11.863335
41.200000,6.863240,30.258750,-0.228775,-15.410655,-0.259775,-11.885087
41.300000,6.879930,30.321190,-0.229331,-15.442455,-0.260496,-11.901022
41.400000,6.896580,30.458980,-0.229886,-15.512631,-0.261217,-11.946494
41.500000,6.913250,30.509260,-0.230442,-15.538239,-0.261939,-11.957581
41.600000,6.929820,30.596760,-0.230994,-15.582802,-0.262657,-11.983268
41.700000,6.946580,30.730760,-0.231553,-15.651048,-0.263383,-12.027006
41.800000,6.963280,30.801850,-0.232109,-15.687253,-0.264108,-12.046095
41.900000,6.979930,30.919610,-0.232664,-15.747228,-0.264831,-12.083410
42.000000,6.996550,30.956610,-0.233218,-15.766072,-0.265553,-12.089135
42.100000,7.013230,31.083400,-0.233774,-15.830646,-0.266279,-12.129847
42.200000,7.029890,31.138020,-0.234330,-15.858463,-0.267004,-12.142355
42.300000,7.046600,31.224660,-0.234887,-15.902589,-0.267731,-12.167283
42.400000,7.063250,31.334540,-0.235442,-15.958550,-0.268457,-12.201243
42.500000,7.079920,31.397960,-0.235997,-15.990850,-0.269184,-12.217052
42.600000,7.096590,31.493500,-0.236553,-16.039508,-0.269912,-12.245314
42.700000,7.113240,31.574520,-0.237108,-16.080771,-0.270639,-12.267892
42.800000,7.129970,31.691460,-0.237666,-16.140328,-0.271370,-12.304326
42.900000,7.146600,31.736210,-0.238220,-16.163119,-0.272097,-12.312741
43.000000,7.163290,31.835610,-0.238776,-16.213743,-0.272828,-12.342285
43.100000,7.179930,31.916040,-0.239331,-16.254706,-0.273557,-12.364451
43.200000,7.196630,32.046200,-0.239888,-16.320996,-0.274289,-12.405790
43.300000,7.213250,32.128290,-0.240442,-16.362804,-0.275018,-12.428504
43.400000,7.229890,32.205700,-0.240996,-16.402228,-0.275749,-12.449351
43.500000,7.246600,32.296040,-0.241553,-16.448238,-0.276483,-12.475111
43.600000,7.263280,32.377610,-0.242109,-16.489781,-0.277216,-12.497451
43.700000,7.279900,32.447200,-0.242663,-16.525223,-0.277947,-12.515158
43.800000,7.296560,32.566570,-0.243219,-16.586018,-0.278681,-12.551989
43.900000,7.313260,32.619450,-0.243775,-16.612949,-0.279417,-12.563122
44.000000,7.329920,32.757260,-0.244331,-16.683136,-0.280151,-12.606934
44.100000,7.346600,32.822430,-0.244887,-16.716326,-0.280887,-12.622721
44.200000,7.363220,32.925880,-0.245441,-16.769013,-0.281621,-12.653215
44.300000,7.379880,33.008600,-0.245996,-16.811142,-0.282358,-12.675668
44.400000,7.396610,33.085620,-0.246554,-16.850368,-0.283097,-12.695848
44.500000,7.413320,33.210990,-0.247111,-16.914218,-0.283837,-12.734535
44.600000,7.429950,33.294390,-0.247665,-16.956694,-0.284574,-12.757114
44.700000,7.446590,33.396390,-0.248220,-17.008642,-0.285311,-12.786762
44.800000,7.463300,33.483440,-0.248777,-17.052976,-0.286052,-12.810593
44.900000,7.479950,33.546790,-0.249332,-17.085240,-0.286791,-12.825349
45.000000,7.496590,33.625110,-0.249886,-17.125128,-0.287531,-12.845792
45.100000,7.513190,33.721610,-0.250440,-17.174275,-0.288268,-12.873155
45.200000,7.529900,33.862050,-0.250997,-17.245800,-0.289012,-12.917162
45.300000,7.546580,33.910370,-0.251553,-17.270410,-0.289754,-12.925992
45.400000,7.563280,33.967750,-0.252109,-17.299633,-0.290498,-12.938234
45.500000,7.579930,34.099030,-0.252664,-17.366493,-0.291241,-12.978600
45.600000,7.596600,34.173580,-0.253220,-17.404461,-0.291985,-12.997304
45.700000,7.613250,34.277680,-0.253775,-17.457479,-0.292728,-13.027207
45.800000,7.629920,34.373450,-0.254331,-17.506254,-0.293473,-13.053877
45.900000,7.646590,34.466350,-0.254886,-17.553568,-0.294218,-13.079403
46.000000,7.663250,34.577550,-0.255442,-17.610202,-0.294964,-13.111822
46.100000,7.679950,34.656930,-0.255998,-17.650630,-0.295712,-13.132098
46.200000,7.696610,34.745120,-0.256554,-17.695544,-0.296459,-13.155688
46.300000,7.713260,34.871730,-0.257109,-17.760026,-0.297205,-13.193770
46.400000,7.729860,34.928200,-0.257662,-17.788786,-0.297951,-13.205292
46.500000,7.746560,35.045290,-0.258219,-17.848420,-0.298701,-13.239625
46.600000,7.763280,35.093520,-0.258776,-17.872983,-0.299452,-13.247884
46.700000,7.779940,35.245780,-0.259331,-17.950528,-0.300202,-13.295394
46.800000,7.796530,35.281760,-0.259884,-17.968853,-0.300949,-13.299029
46.900000,7.813220,35.423760,-0.260441,-18.041173,-0.301701,-13.342518
47.000000,7.829940,35.517880,-0.260998,-18.089108,-0.302455,-13.367887
47.100000,7.846620,35.594960,-0.261554,-18.128364,-0.303207,-13.386818
47.200000,7.863300,35.712360,-0.262110,-18.188156,-0.303961,-13.420858
47.300000,7.879950,35.778530,-0.262665,-18.221856,-0.304713,-13.435612
47.400000,7.896600,35.842520,-0.263220,-18.254446,-0.305466,-13.449510
47.500000,7.913330,35.965240,-0.263778,-18.316946,-0.306223,-13.485345
47.600000,7.929980,36.085880,-0.264333,-18.378388,-0.306977,-13.520380
47.700000,7.946600,36.118840,-0.264887,-18.395174,-0.307731,-13.522538
47.800000,7.963210,36.270920,-0.265440,-18.472628,-0.308484,-13.569247
47.900000,7.979920,36.380000,-0.265997,-18.528182,-0.309243,-13.599735
48.000000,7.996540,36.460350,-0.266551,-18.569104,-0.309998,-13.619484
48.100000,8.013210,36.548890,-0.267107,-18.614197,-0.310756,-13.642215
48.200000,8.029900,36.637980,-0.267663,-18.659570,-0.311515,-13.665087
48.300000,8.046590,36.706920,-0.268220,-18.694681,-0.312275,-13.680400
48.400000,8.063260,36.842040,-0.268775,-18.763497,-0.313035,-13.720332
48.500000,8.079860,36.940520,-0.269329,-18.813652,-0.313792,-13.746596
48.600000,8.096520,37.039790,-0.269884,-18.864210,-0.314552,-13.773062
48.700000,8.113250,37.136940,-0.270442,-18.913688,-0.315316,-13.798639
48.800000,8.129960,37.244670,-0.270999,-18.968555,-0.316080,-13.828102
48.900000,8.146590,37.327470,-0.271553,-19.010724,-0.316840,-13.848305
49.000000,8.163270,37.448080,-0.272109,-19.072151,-0.317604,-13.882447
49.100000,8.179870,37.542970,-0.272662,-19.120478,-0.318364,-13.907044
49.200000,8.196600,37.636520,-0.273220,-19.168122,-0.319131,-13.931008
49.300000,8.213240,37.744110,-0.273775,-19.222917,-0.319895,-13.960170
49.400000,8.229840,37.836060,-0.274328,-19.269747,-0.320657,-13.983516
49.500000,8.246590,37.923460,-0.274886,-19.314260,-0.321427,-14.005034
49.600000,8.263260,38.017160,-0.275442,-19.361981,-0.322193,-14.028878
49.700000,8.279930,38.075760,-0.275998,-19.391825,-0.322961,-14.039727
49.800000,8.296600,38.235920,-0.276553,-19.473394,-0.323728,-14.087962
49.900000,8.313260,38.295860,-0.277109,-19.503921,-0.324496,-14.099216
50.000000,8.329890,38.425780,-0.277663,-19.570089,-0.325263,-14.136199
50.100000,8.346590,38.503240,-0.278220,-19.609539,-0.326034,-14.153780
50.200000,8.363280,38.631690,-0.278776,-19.674958,-0.326806,-14.190052
50.300000,8.379880,38.707500,-0.279329,-19.713568,-0.327573,-14.206990
50.400000,8.396560,38.814820,-0.279885,-19.768225,-0.328345,-14.235389
50.500000,8.413260,38.921970,-0.280442,-19.822797,-0.329118,-14.263652
50.600000,8.429920,39.062090,-0.280997,-19.894159,-0.329890,-14.303953
50.700000,8.446530,39.106900,-0.281551,-19.916981,-0.330661,-14.309335
50.800000,8.463260,39.236960,-0.282109,-19.983220,-0.331437,-14.345780
50.900000,8.479910,39.338840,-0.282664,-20.035107,-0.332210,-14.371910
51.000000,8.496640,39.421000,-0.283221,-20.076950,-0.332988,-14.390730
51.100000,8.513310,39.525470,-0.283777,-20.130157,-0.333764,-14.417681
51.200000,8.529960,39.635460,-0.284332,-20.186174,-0.334539,-14.446599
51.300000,8.546620,39.752100,-0.284887,-20.245578,-0.335315,-14.477869
51.400000,8.563340,39.859580,-0.285445,-20.300317,-0.336095,-14.505700
51.500000,8.579990,39.946310,-0.286000,-20.344489,-0.336872,-14.525972
51.600000,8.596580,40.045430,-0.286553,-20.394970,-0.337647,-14.550737
51.700000,8.613250,40.144100,-0.287108,-20.445222,-0.338426,-14.575229
51.800000,8.629910,40.262800,-0.287664,-20.505676,-0.339205,-14.606938
51.900000,8.646580,40.348170,-0.288219,-20.549154,-0.339985,-14.626491
52.000000,8.663190,40.479860,-0.288773,-20.616223,-0.340764,-14.662815
52.100000,8.679880,40.574180,-0.289329,-20.664260,-0.341546,-14.685484
52.200000,8.696590,40.644710,-0.289886,-20.700181,-0.342330,-14.699481
52.300000,8.713250,40.792370,-0.290442,-20.775383,-0.343113,-14.741346
52.400000,8.729920,40.907590,-0.290997,-20.834065,-0.343896,-14.771407
52.500000,8.746580,40.983090,-0.291553,-20.872516,-0.344680,-14.787079
52.600000,8.763220,41.124230,-0.292107,-20.944398,-0.345463,-14.826386
52.700000,8.779880,41.215500,-0.292663,-20.990882,-0.346248,-14.847634
52.800000,8.796610,41.307030,-0.293220,-21.037498,-0.347036,-14.868876
52.900000,8.813190,41.404450,-0.293773,-21.087113,-0.347819,-14.892289
53.000000,8.829910,41.504970,-0.294330,-21.138308,-0.348608,-14.916663
53.100000,8.846640,41.640220,-0.294888,-21.207190,-0.349399,-14.953444
53.200000,8.863310,41.745380,-0.295444,-21.260747,-0.350187,-14.979394
53.300000,8.879890,41.868730,-0.295996,-21.323569,-0.350972,-15.011871
53.400000,8.896560,41.945990,-0.296552,-21.362917,-0.351761,-15.027701
53.500000,8.913240,42.059020,-0.297108,-21.420483,-0.352552,-15.056286
53.600000,8.929930,42.169310,-0.297664,-21.476653,-0.353344,-15.083820
53.700000,8.946630,42.287220,-0.298221,-21.536704,-0.354137,-15.114007
53.800000,8.963250,42.384030,-0.298775,-21.586009,-0.354926,-15.136649
53.900000,8.979880,42.523160,-0.299329,-21.656868,-0.355717,-15.174332
54.000000,8.996550,42.594720,-0.299885,-21.693313,-0.356511,-15.187814
54.100000,9.013260,42.690920,-0.300442,-21.742307,-0.357307,-15.210005
54.200000,9.029870,42.866660,-0.300996,-21.831811,-0.358098,-15.260530
54.300000,9.046550,42.939100,-0.301552,-21.868704,-0.358894,-15.274160
54.400000,9.063240,43.006530,-0.302108,-21.903046,-0.359691,-15.285960
54.500000,9.079930,43.158470,-0.302664,-21.980428,-0.360488,-15.327737
54.600000,9.096560,43.275540,-0.303219,-22.040052,-0.361284,-15.357096
54.700000,9.113240,43.380110,-0.303775,-22.093309,-0.362082,-15.381921
54.800000,9.129940,43.484780,-0.304331,-22.146617,-0.362882,-15.406707
54.900000,9.146620,43.591310,-0.304887,-22.200872,-0.363681,-15.432107
55.000000,9.163300,43.704480,-0.305443,-22.258509,-0.364482,-15.459796
55.100000,9.179950,43.785660,-0.305998,-22.299854,-0.365281,-15.476136
55.200000,9.196650,43.960440,-0.306555,-22.388868,-0.366083,-15.525449
55.300000,9.213260,44.046600,-0.307109,-22.432749,-0.366882,-15.543457
55.400000,9.229930,44.185970,-0.307664,-22.503730,-0.367684,-15.580135
55.500000,9.246530,44.239590,-0.308218,-22.531038,-0.368484,-15.586574
55.600000,9.263200,44.415990,-0.308773,-22.620878,-0.369287,-15.636154
55.700000,9.279940,44.483130,-0.309331,-22.655072,-0.370095,-15.647148
55.800000,9.296640,44.611790,-0.309888,-22.720598,-0.370901,-15.679757
55.900000,9.313290,44.738770,-0.310443,-22.785268,-0.371706,-15.711741
56.000000,9.329840,44.861610,-0.310995,-22.847830,-0.372506,-15.742277
56.100000,9.346560,44.939000,-0.311552,-22.887245,-0.373315,-15.756678
56.200000,9.363240,45.066790,-0.312108,-22.952328,-0.374123,-15.788723
56.300000,9.379910,45.179180,-0.312664,-23.009567,-0.374932,-15.815312
56.400000,9.396530,45.262790,-0.313218,-23.052150,-0.375738,-15.831809
56.500000,9.413220,45.409840,-0.313774,-23.127042,-0.376548,-15.870377
56.600000,9.429940,45.513600,-0.314331,-23.179886,-0.377361,-15.893722
56.700000,9.446620,45.654880,-0.314887,-23.251839,-0.378172,-15.930130
56.800000,9.463260,45.764660,-0.315442,-23.307750,-0.378982,-15.955507
56.900000,9.479900,45.868140,-0.315997,-23.360452,-0.379792,-15.978627
57.000000,9.496600,45.996590,-0.316553,-23.425871,-0.380607,-16.010333
57.100000,9.513290,46.065460,-0.317110,-23.460946,-0.381421,-16.021253
