Repository: abubakardawood/tissue-phantom-material-database

Title:
A Database of Silicone Phantom Materials for Modeling Human Tissue Mechanics Across Varying Stiffnesses

Description:
This dataset contains processed mechanical compression test data for soft silicone phantoms
fabricated using Ecoflex (Smooth-On) with varying base materials and thinner concentrations.
The dataset provides force–compression measurements together with derived engineering and
true stress–strain quantities, intended for mechanical characterization, constitutive model
fitting, and the design of tissue-equivalent phantoms.

All files in this dataset are processed outputs generated from raw experimental measurements.
The raw data files are not included in this archive.

File: data/EF10_0T/EF10_0T_B1.csv (part 1 of 2)
EF10_0T_B_sample_1
Compression test;
Cylinder Diameter: 50mm;
Cylinder Height: 30mm;
Speed (mm/min): 10;
Machine: INSTRON 5900;
Load cell: 1kN;
Time (s),Compression (mm),Load (N),Engineering Strain [-],Engineering Stress (kPa),True Strain [-],True Stress (kPa)
0.000000,0.000000,0.010810,-0.000000,-0.005505,0.000000,-0.005505
0.100000,0.007740,0.033380,-0.000258,-0.017000,-0.000258,-0.016996
0.200000,0.028340,0.047200,-0.000945,-0.024039,-0.000945,-0.024016
0.300000,0.046300,0.064300,-0.001543,-0.032748,-0.001545,-0.032697
0.400000,0.063240,0.085910,-0.002108,-0.043754,-0.002110,-0.043661
0.500000,0.080030,0.102040,-0.002668,-0.051969,-0.002671,-0.051830
0.600000,0.096690,0.120130,-0.003223,-0.061182,-0.003228,-0.060985
0.700000,0.113320,0.141260,-0.003777,-0.071943,-0.003784,-0.071671
0.800000,0.129960,0.171250,-0.004332,-0.087217,-0.004341,-0.086839
0.900000,0.146650,0.180120,-0.004888,-0.091734,-0.004900,-0.091286
1.000000,0.163330,0.210120,-0.005444,-0.107013,-0.005459,-0.106431
1.100000,0.180000,0.237600,-0.006000,-0.121009,-0.006018,-0.120283
1.200000,0.196590,0.258590,-0.006553,-0.131699,-0.006575,-0.130836
1.300000,0.213290,0.289500,-0.007110,-0.147441,-0.007135,-0.146393
1.400000,0.229990,0.324530,-0.007666,-0.165282,-0.007696,-0.164015
1.500000,0.246630,0.358650,-0.008221,-0.182659,-0.008255,-0.181157
1.600000,0.263250,0.403540,-0.008775,-0.205521,-0.008814,-0.203718
1.700000,0.279970,0.435850,-0.009332,-0.221977,-0.009376,-0.219905
1.800000,0.296690,0.477710,-0.009890,-0.243296,-0.009939,-0.240890
1.900000,0.313330,0.518240,-0.010444,-0.263937,-0.010499,-0.261181
2.000000,0.329950,0.569870,-0.010998,-0.290232,-0.011059,-0.287040
2.100000,0.346590,0.610330,-0.011553,-0.310839,-0.011620,-0.307247
2.200000,0.363270,0.656100,-0.012109,-0.334149,-0.012183,-0.330103
2.300000,0.379990,0.709370,-0.012666,-0.361279,-0.012747,-0.356703
2.400000,0.396660,0.756710,-0.013222,-0.385389,-0.013310,-0.380294
2.500000,0.413240,0.803560,-0.013775,-0.409250,-0.013870,-0.403612
2.600000,0.429890,0.847890,-0.014330,-0.431827,-0.014433,-0.425639
2.700000,0.446570,0.901880,-0.014886,-0.459324,-0.014998,-0.452486
2.800000,0.463280,0.956390,-0.015443,-0.487085,-0.015563,-0.479564
2.900000,0.479850,1.014240,-0.015995,-0.516548,-0.016124,-0.508286
3.000000,0.496520,1.064830,-0.016551,-0.542313,-0.016689,-0.533338
3.100000,0.513220,1.127070,-0.017107,-0.574012,-0.017255,-0.564192
3.200000,0.529910,1.189300,-0.017664,-0.605706,-0.017822,-0.595007
3.300000,0.546590,1.243110,-0.018220,-0.633111,-0.018388,-0.621576
3.400000,0.563220,1.301700,-0.018774,-0.662950,-0.018952,-0.650504
3.500000,0.579900,1.363490,-0.019330,-0.694420,-0.019519,-0.680997
3.600000,0.596560,1.424090,-0.019885,-0.725283,-0.020086,-0.710861
3.700000,0.613230,1.492880,-0.020441,-0.760318,-0.020653,-0.744776
3.800000,0.629850,1.551000,-0.020995,-0.789918,-0.021219,-0.773333
3.900000,0.646540,1.622500,-0.021551,-0.826332,-0.021787,-0.808524
4.000000,0.663230,1.687870,-0.022108,-0.859625,-0.022356,-0.840621
4.100000,0.679980,1.750190,-0.022666,-0.891364,-0.022927,-0.871161
4.200000,0.696580,1.813040,-0.023219,-0.923374,-0.023493,-0.901934
4.300000,0.713190,1.874340,-0.023773,-0.954594,-0.024060,-0.931900
4.400000,0.729930,1.945700,-0.024331,-0.990937,-0.024632,-0.966826
4.500000,0.746570,2.006670,-0.024886,-1.021989,-0.025201,-0.996556
4.600000,0.763230,2.066600,-0.025441,-1.052511,-0.025770,-1.025734
4.700000,0.779890,2.136350,-0.025996,-1.088034,-0.026340,-1.059749
4.800000,0.796550,2.198760,-0.026552,-1.119819,-0.026911,-1.090086
4.900000,0.813260,2.256180,-0.027109,-1.149063,-0.027483,-1.117913
5.000000,0.829920,2.321450,-0.027664,-1.182305,-0.028054,-1.149597
5.100000,0.846540,2.385650,-0.028218,-1.215002,-0.028624,-1.180717
5.200000,0.863230,2.442990,-0.028774,-1.244205,-0.029196,-1.208403
5.300000,0.879980,2.518750,-0.029333,-1.282789,-0.029771,-1.245161
5.400000,0.896620,2.574580,-0.029887,-1.311223,-0.030343,-1.272034
5.500000,0.913210,2.645350,-0.030440,-1.347266,-0.030913,-1.306254
5.600000,0.929910,2.704010,-0.030997,-1.377141,-0.031488,-1.334454
5.700000,0.946590,2.762640,-0.031553,-1.407001,-0.032062,-1.362606
5.800000,0.963260,2.835980,-0.032109,-1.444353,-0.032635,-1.397977
5.900000,0.979960,2.903480,-0.032665,-1.478730,-0.033211,-1.430427
6.000000,0.996600,2.958850,-0.033220,-1.506930,-0.033784,-1.456870
6.100000,1.013270,3.038010,-0.033776,-1.547246,-0.034359,-1.494987
6.200000,1.029970,3.095310,-0.034332,-1.576428,-0.034936,-1.522306
6.300000,1.046630,3.166690,-0.034888,-1.612782,-0.035511,-1.556516
6.400000,1.063220,3.225890,-0.035441,-1.642932,-0.036084,-1.584706
6.500000,1.079870,3.291860,-0.035996,-1.676531,-0.036659,-1.616183
6.600000,1.096600,3.358820,-0.036553,-1.710633,-0.037238,-1.648104
6.700000,1.113300,3.423190,-0.037110,-1.743416,-0.037816,-1.678718
6.800000,1.129890,3.481760,-0.037663,-1.773246,-0.038391,-1.706460
6.900000,1.146520,3.545550,-0.038217,-1.805734,-0.038967,-1.736723
7.000000,1.163220,3.617620,-0.038774,-1.842439,-0.039546,-1.771000
7.100000,1.179920,3.688180,-0.039331,-1.878375,-0.040125,-1.804497
7.200000,1.196580,3.753730,-0.039886,-1.911759,-0.040703,-1.835507
7.300000,1.213220,3.815600,-0.040441,-1.943269,-0.041281,-1.864682
7.400000,1.229880,3.879090,-0.040996,-1.975604,-0.041860,-1.894612
7.500000,1.246600,3.940820,-0.041553,-2.007043,-0.042441,-1.923644
7.600000,1.263310,4.006400,-0.042110,-2.040443,-0.043023,-1.954519
7.700000,1.279970,4.080220,-0.042666,-2.078039,-0.043603,-1.989378
7.800000,1.296590,4.141860,-0.043220,-2.109432,-0.044181,-2.018263
7.900000,1.313290,4.202610,-0.043776,-2.140372,-0.044763,-2.046674
8.000000,1.329960,4.271300,-0.044332,-2.175355,-0.045345,-2.078917
8.100000,1.346580,4.338390,-0.044886,-2.209524,-0.045925,-2.110347
8.200000,1.363240,4.406290,-0.045441,-2.244105,-0.046506,-2.142130
8.300000,1.379910,4.472600,-0.045997,-2.277876,-0.047088,-2.173101
8.400000,1.396570,4.543290,-0.046552,-2.313879,-0.047671,-2.206162
8.500000,1.413220,4.600250,-0.047107,-2.342888,-0.048253,-2.232521
8.600000,1.429900,4.665800,-0.047663,-2.376272,-0.048837,-2.263011
8.700000,1.446560,4.737690,-0.048219,-2.412886,-0.049420,-2.296540
8.800000,1.463280,4.802570,-0.048776,-2.445929,-0.050006,-2.326626
8.900000,1.480000,4.860420,-0.049333,-2.475392,-0.050592,-2.353272
9.000000,1.496560,4.934120,-0.049885,-2.512927,-0.051173,-2.387568
9.100000,1.513230,5.002690,-0.050441,-2.547849,-0.051758,-2.419333
9.200000,1.529910,5.063230,-0.050997,-2.578682,-0.052343,-2.447177
9.300000,1.546590,5.124090,-0.051553,-2.609678,-0.052929,-2.475141
9.400000,1.563240,5.199210,-0.052108,-2.647936,-0.053515,-2.509957
9.500000,1.579900,5.264600,-0.052663,-2.681239,-0.054101,-2.540036
9.600000,1.596580,5.328810,-0.053219,-2.713941,-0.054688,-2.569507
9.700000,1.613290,5.395400,-0.053776,-2.747855,-0.055276,-2.600085
9.800000,1.629920,5.459860,-0.054331,-2.780684,-0.055862,-2.629607
9.900000,1.646510,5.532080,-0.054884,-2.817465,-0.056447,-2.662832
10.000000,1.663230,5.597400,-0.055441,-2.850732,-0.057037,-2.692685
10.100000,1.679910,5.665140,-0.055997,-2.885232,-0.057626,-2.723668
10.200000,1.696600,5.733820,-0.056553,-2.920211,-0.058215,-2.755063
10.300000,1.713200,5.792470,-0.057107,-2.950081,-0.058802,-2.781611
10.400000,1.729860,5.852410,-0.057662,-2.980608,-0.059391,-2.808740
10.500000,1.746550,5.921570,-0.058218,-3.015831,-0.059982,-2.840254
10.600000,1.763280,5.991340,-0.058776,-3.051364,-0.060574,-2.872017
10.700000,1.779930,6.054670,-0.059331,-3.083618,-0.061164,-2.900664
10.800000,1.796560,6.123120,-0.059885,-3.118479,-0.061753,-2.931728
10.900000,1.813260,6.194010,-0.060442,-3.154583,-0.062346,-2.963914
11.000000,1.829960,6.263660,-0.060999,-3.190056,-0.062938,-2.995467
11.100000,1.846620,6.316360,-0.061554,-3.216896,-0.063530,-3.018883
11.200000,1.863210,6.393170,-0.062107,-3.256015,-0.064119,-3.053793
11.300000,1.879910,6.459700,-0.062664,-3.289898,-0.064713,-3.083741
11.400000,1.896620,6.528850,-0.063221,-3.325116,-0.065308,-3.114900
11.500000,1.913270,6.589590,-0.063776,-3.356051,-0.065900,-3.142016
11.600000,1.929890,6.657270,-0.064330,-3.390520,-0.066492,-3.172409
11.700000,1.946560,6.724150,-0.064885,-3.424581,-0.067086,-3.202376
11.800000,1.963270,6.794560,-0.065442,-3.460441,-0.067682,-3.233982
11.900000,1.979980,6.861850,-0.065999,-3.494712,-0.068278,-3.264063
12.000000,1.996630,6.926100,-0.066554,-3.527434,-0.068873,-3.292668
12.100000,2.013210,6.996120,-0.067107,-3.563095,-0.069465,-3.323986
12.200000,2.029910,7.065310,-0.067664,-3.598333,-0.070062,-3.354856
12.300000,2.046600,7.126000,-0.068220,-3.629242,-0.070659,-3.381655
12.400000,2.063290,7.193900,-0.068776,-3.663823,-0.071256,-3.411839
12.500000,2.079880,7.274350,-0.069329,-3.704796,-0.071850,-3.447945
12.600000,2.096550,7.334700,-0.069885,-3.735532,-0.072447,-3.474474
12.700000,2.113210,7.400520,-0.070440,-3.769054,-0.073044,-3.503560
12.800000,2.129880,7.463130,-0.070996,-3.800941,-0.073642,-3.531089
12.900000,2.146550,7.532080,-0.071552,-3.836057,-0.074241,-3.561581
13.000000,2.163210,7.604960,-0.072107,-3.873174,-0.074839,-3.593891
13.100000,2.179960,7.669350,-0.072665,-3.905968,-0.075441,-3.622139
13.200000,2.196580,7.734000,-0.073219,-3.938894,-0.076038,-3.650491
13.300000,2.213270,7.805140,-0.073776,-3.975125,-0.076639,-3.681858
13.400000,2.229860,7.869050,-0.074329,-4.007674,-0.077236,-3.709789
13.500000,2.246550,7.935750,-0.074885,-4.041644,-0.077837,-3.738986
13.600000,2.263250,8.008810,-0.075442,-4.078853,-0.078439,-3.771138
13.700000,2.279910,8.072070,-0.075997,-4.111071,-0.079040,-3.798642
13.800000,2.296500,8.136780,-0.076550,-4.144028,-0.079639,-3.826803
13.900000,2.313190,8.209150,-0.077106,-4.180886,-0.080241,-3.858513
14.000000,2.329870,8.272580,-0.077662,-4.213190,-0.080844,-3.885984
14.100000,2.346590,8.346550,-0.078220,-4.250863,-0.081448,-3.918362
14.200000,2.363260,8.405460,-0.078775,-4.280866,-0.082051,-3.943639
14.300000,2.379910,8.476840,-0.079330,-4.317219,-0.082654,-3.974733
14.400000,2.396570,8.547210,-0.079886,-4.353058,-0.083257,-4.005311
14.500000,2.413290,8.615620,-0.080443,-4.387899,-0.083863,-4.034923
14.600000,2.429990,8.676250,-0.081000,-4.418778,-0.084469,-4.060858
14.700000,2.446530,8.750260,-0.081551,-4.456471,-0.085069,-4.093041
14.800000,2.463170,8.819010,-0.082106,-4.491485,-0.085673,-4.122709
14.900000,2.479920,8.886580,-0.082664,-4.525898,-0.086281,-4.151769
15.000000,2.496570,8.945620,-0.083219,-4.555967,-0.086887,-4.176824
15.100000,2.513210,9.022060,-0.083774,-4.594897,-0.087492,-4.209966
15.200000,2.529890,9.087740,-0.084330,-4.628348,-0.088099,-4.238041
15.300000,2.546590,9.157630,-0.084886,-4.663943,-0.088707,-4.268038
15.400000,2.563250,9.224140,-0.085442,-4.697816,-0.089314,-4.296427
15.500000,2.579910,9.293310,-0.085997,-4.733044,-0.089921,-4.326016
15.600000,2.596560,9.360740,-0.086552,-4.767386,-0.090529,-4.354759
15.700000,2.613280,9.429400,-0.087109,-4.802354,-0.091139,-4.384024
15.800000,2.629960,9.496470,-0.087665,-4.836512,-0.091748,-4.412518
15.900000,2.646630,9.557860,-0.088221,-4.867778,-0.092358,-4.438338
16.000000,2.663240,9.627200,-0.088775,-4.903093,-0.092965,-4.467822
16.100000,2.679890,9.690780,-0.089330,-4.935474,-0.093574,-4.494590
16.200000,2.696600,9.765630,-0.089887,-4.973595,-0.094186,-4.526535
16.300000,2.713270,9.832590,-0.090442,-5.007697,-0.094797,-4.554789
16.400000,2.729870,9.901470,-0.090996,-5.042777,-0.095405,-4.583906
16.500000,2.746530,9.968290,-0.091551,-5.076808,-0.096017,-4.612022
16.600000,2.763290,10.032490,-0.092110,-5.109505,-0.096632,-4.638870
16.700000,2.779930,10.103130,-0.092664,-5.145482,-0.097243,-4.668679
16.800000,2.796600,10.169600,-0.093220,-5.179335,-0.097855,-4.696517
16.900000,2.813240,10.235150,-0.093775,-5.212719,-0.098467,-4.723898
17.000000,2.829890,10.299080,-0.094330,-5.245278,-0.099080,-4.750493
17.100000,2.846580,10.373900,-0.094886,-5.283384,-0.099694,-4.782065
17.200000,2.863280,10.440370,-0.095443,-5.317237,-0.100310,-4.809746
17.300000,2.879900,10.505560,-0.095997,-5.350438,-0.100922,-4.836814
17.400000,2.896530,10.574480,-0.096551,-5.385538,-0.101536,-4.865559
17.500000,2.913270,10.639230,-0.097109,-5.418515,-0.102153,-4.892329
17.600000,2.929930,10.713640,-0.097664,-5.456412,-0.102769,-4.923515
17.700000,2.946570,10.776680,-0.098219,-5.488518,-0.103384,-4.949441
17.800000,2.963250,10.840600,-0.098775,-5.521072,-0.104000,-4.975728
17.900000,2.979980,10.907390,-0.099333,-5.555088,-0.104619,-5.003286
18.000000,2.996640,10.974700,-0.099888,-5.589369,-0.105236,-5.031058
18.100000,3.013270,11.046280,-0.100442,-5.625824,-0.105852,-5.060753
18.200000,3.029920,11.102570,-0.100997,-5.654492,-0.106469,-5.083404
18.300000,3.046590,11.167840,-0.101553,-5.687734,-0.107088,-5.110128
18.400000,3.063290,11.229960,-0.102110,-5.719372,-0.107707,-5.135369
18.500000,3.079970,11.303410,-0.102666,-5.756779,-0.108327,-5.165756
18.600000,3.096600,11.367810,-0.103220,-5.789578,-0.108945,-5.191978
18.700000,3.113260,11.423670,-0.103775,-5.818027,-0.109564,-5.214260
18.800000,3.129960,11.489450,-0.104332,-5.851529,-0.110185,-5.241027
18.900000,3.146660,11.551940,-0.104889,-5.883355,-0.110807,-5.266257
19.000000,3.163280,11.621890,-0.105443,-5.918980,-0.111426,-5.294867
19.100000,3.179930,11.686600,-0.105998,-5.951937,-0.112047,-5.321045
19.200000,3.196630,11.754620,-0.106554,-5.986579,-0.112670,-5.348683
19.300000,3.213320,11.809580,-0.107111,-6.014570,-0.113293,-5.370345
19.400000,3.229950,11.872710,-0.107665,-6.046722,-0.113914,-5.395701
19.500000,3.246550,11.936430,-0.108218,-6.079174,-0.114534,-5.421296
19.600000,3.263190,11.995550,-0.108773,-6.109283,-0.115156,-5.444758
19.700000,3.279900,12.059620,-0.109330,-6.141914,-0.115781,-5.470419
19.800000,3.296580,12.115230,-0.109886,-6.170236,-0.116406,-5.492213
19.900000,3.313240,12.175720,-0.110441,-6.201043,-0.117030,-5.516192
20.000000,3.329890,12.239710,-0.110996,-6.233633,-0.117654,-5.541723
20.100000,3.346580,12.292920,-0.111553,-6.260733,-0.118280,-5.562331
20.200000,3.363230,12.355680,-0.112108,-6.292696,-0.118905,-5.587237
20.300000,3.379880,12.414900,-0.112663,-6.322857,-0.119530,-5.610507
20.400000,3.396510,12.474480,-0.113217,-6.353200,-0.120155,-5.633910
20.500000,3.413240,12.529290,-0.113775,-6.381115,-0.120784,-5.655106
20.600000,3.429940,12.592150,-0.114331,-6.413129,-0.121412,-5.679908
20.700000,3.446580,12.645350,-0.114886,-6.440224,-0.122039,-5.700332
20.800000,3.463230,12.697360,-0.115441,-6.466712,-0.122666,-5.720189
20.900000,3.479920,12.758780,-0.115997,-6.497993,-0.123295,-5.744243
21.000000,3.496610,12.817560,-0.116554,-6.527930,-0.123925,-5.767076
21.100000,3.513270,12.684750,-0.117109,-6.460290,-0.124554,-5.703732
21.200000,3.529900,12.635890,-0.117663,-6.435406,-0.125182,-5.678195
21.300000,3.546560,12.698930,-0.118219,-6.467512,-0.125811,-5.702931
21.400000,3.563220,12.770090,-0.118774,-6.503753,-0.126441,-5.731277
21.500000,3.579940,12.827940,-0.119331,-6.533216,-0.127074,-5.753599
21.600000,3.596560,12.891970,-0.119885,-6.565826,-0.127703,-5.778680
21.700000,3.613180,12.967640,-0.120439,-6.604365,-0.128333,-5.808940
21.800000,3.629890,13.037340,-0.120996,-6.639863,-0.128966,-5.836464
21.900000,3.646590,13.097960,-0.121553,-6.670736,-0.129600,-5.859888
22.000000,3.663260,13.168490,-0.122109,-6.706657,-0.130232,-5.887716
22.100000,3.679880,13.239620,-0.122663,-6.742883,-0.130864,-5.915783
22.200000,3.696550,13.316370,-0.123218,-6.781972,-0.131497,-5.946308
22.300000,3.713260,13.382360,-0.123775,-6.815580,-0.132133,-5.971979
22.400000,3.729950,13.454370,-0.124332,-6.852254,-0.132768,-6.000302
22.500000,3.746570,13.533350,-0.124886,-6.892479,-0.133401,-6.031707
22.600000,3.763290,13.605020,-0.125443,-6.928980,-0.134038,-6.059788
22.700000,3.779920,13.670800,-0.125997,-6.962481,-0.134672,-6.085227
22.800000,3.796650,13.741610,-0.126555,-6.998545,-0.135310,-6.112844
22.900000,3.813270,13.826820,-0.127109,-7.041942,-0.135945,-6.146847
23.000000,3.829880,13.885460,-0.127663,-7.071807,-0.136579,-6.169001
23.100000,3.846580,13.957680,-0.128219,-7.108588,-0.137217,-6.197130
23.200000,3.863280,14.029420,-0.128776,-7.145125,-0.137856,-6.225004
23.300000,3.879970,14.107920,-0.129332,-7.185105,-0.138495,-6.255838
23.400000,3.896520,14.172310,-0.129884,-7.217898,-0.139129,-6.280409
23.500000,3.913280,14.246770,-0.130443,-7.255820,-0.139771,-6.309352
23.600000,3.929950,14.317220,-0.130998,-7.291700,-0.140410,-6.336500
23.700000,3.946600,14.386250,-0.131553,-7.326857,-0.141049,-6.362985
23.800000,3.963230,14.460170,-0.132108,-7.364504,-0.141688,-6.391597
23.900000,3.979860,14.533570,-0.132662,-7.401886,-0.142327,-6.419937
24.000000,3.996550,14.598530,-0.133218,-7.434970,-0.142968,-6.444496
24.100000,4.013290,14.676970,-0.133776,-7.474919,-0.143612,-6.474952
24.200000,4.029970,14.745100,-0.134332,-7.509618,-0.144254,-6.500833
24.300000,4.046570,14.817990,-0.134886,-7.546740,-0.144894,-6.528793
24.400000,4.063250,14.891780,-0.135442,-7.584321,-0.145536,-6.557088
24.500000,4.079960,14.962230,-0.135999,-7.620201,-0.146181,-6.583864
24.600000,4.096610,15.035340,-0.136554,-7.657436,-0.146824,-6.611785
24.700000,4.113230,15.105450,-0.137108,-7.693143,-0.147465,-6.638354
24.800000,4.129910,15.170140,-0.137664,-7.726089,-0.148110,-6.662487
24.900000,4.146590,15.245870,-0.138220,-7.764658,-0.148755,-6.691429
25.000000,4.163260,15.322440,-0.138775,-7.803655,-0.149400,-6.720700
25.100000,4.179910,15.395700,-0.139330,-7.840966,-0.150045,-6.748481
25.200000,4.196530,15.461450,-0.139884,-7.874452,-0.150688,-6.772939
25.300000,4.213240,15.531790,-0.140441,-7.910276,-0.151336,-6.799346
25.400000,4.229940,15.612600,-0.140998,-7.951432,-0.151984,-6.830296
25.500000,4.246580,15.679450,-0.141553,-7.985478,-0.152630,-6.855113
25.600000,4.263170,15.754070,-0.142106,-8.023482,-0.153274,-6.883300
25.700000,4.279890,15.830240,-0.142663,-8.062275,-0.153924,-6.912087
25.800000,4.296620,15.897430,-0.143221,-8.096495,-0.154575,-6.936909
25.900000,4.313290,15.975310,-0.143776,-8.136159,-0.155224,-6.966372
26.000000,4.329860,16.048570,-0.144329,-8.173470,-0.155869,-6.993804
26.100000,4.346560,16.122340,-0.144885,-8.211040,-0.156520,-7.021381
26.200000,4.363240,16.196670,-0.145441,-8.248896,-0.157170,-7.049166
26.300000,4.379900,16.255770,-0.145997,-8.278996,-0.157820,-7.070290
26.400000,4.396580,16.337710,-0.146553,-8.320727,-0.158471,-7.101303
26.500000,4.413220,16.405760,-0.147107,-8.355385,-0.159122,-7.126247
26.600000,4.429880,16.484940,-0.147663,-8.395711,-0.159773,-7.155978
26.700000,4.446580,16.555660,-0.148219,-8.431728,-0.160426,-7.181983
26.800000,4.463300,16.628140,-0.148777,-8.468642,-0.161081,-7.208706
26.900000,4.479940,16.692200,-0.149331,-8.501268,-0.161733,-7.231762
27.000000,4.496630,16.768680,-0.149888,-8.540219,-0.162387,-7.260145
27.100000,4.513310,16.841140,-0.150444,-8.577122,-0.163041,-7.286748
27.200000,4.529930,16.915020,-0.150998,-8.614749,-0.163693,-7.313942
27.300000,4.546530,16.988080,-0.151551,-8.651958,-0.164345,-7.340745
27.400000,4.563190,17.063440,-0.152106,-8.690339,-0.165000,-7.368483
27.500000,4.579910,17.137730,-0.152664,-8.728174,-0.165658,-7.395699
27.600000,4.596540,17.211230,-0.153218,-8.765607,-0.166312,-7.422559
27.700000,4.613230,17.280540,-0.153774,-8.800907,-0.166969,-7.447553
27.800000,4.629900,17.353970,-0.154330,-8.838304,-0.167626,-7.474289
27.900000,4.646550,17.432340,-0.154885,-8.878218,-0.168283,-7.503115
28.000000,4.663240,17.511350,-0.155441,-8.918457,-0.168941,-7.532160
28.100000,4.679930,17.578930,-0.155998,-8.952876,-0.169600,-7.556248
28.200000,4.696560,17.655460,-0.156552,-8.991852,-0.170257,-7.584160
28.300000,4.713220,17.728420,-0.157107,-9.029010,-0.170916,-7.610486
28.400000,4.729930,17.805370,-0.157664,-9.068200,-0.171577,-7.638469
28.500000,4.746620,17.878320,-0.158221,-9.105354,-0.172237,-7.664698
28.600000,4.763230,17.949210,-0.158774,-9.141458,-0.172895,-7.690029
28.700000,4.779870,18.026450,-0.159329,-9.180796,-0.173555,-7.718029
28.800000,4.796570,18.096380,-0.159886,-9.216411,-0.174217,-7.742839
28.900000,4.813240,18.174030,-0.160441,-9.255957,-0.174879,-7.770919
29.000000,4.829930,18.248030,-0.160998,-9.293645,-0.175542,-7.797390
29.100000,4.846570,18.324360,-0.161552,-9.332520,-0.176203,-7.824830
29.200000,4.863250,18.393500,-0.162108,-9.367733,-0.176866,-7.849145
29.300000,4.879940,18.466870,-0.162665,-9.405100,-0.177531,-7.875222
29.400000,4.896630,18.549820,-0.163221,-9.447346,-0.178195,-7.905341
29.500000,4.913240,18.619570,-0.163775,-9.482869,-0.178857,-7.929815
29.600000,4.929860,18.699140,-0.164329,-9.523394,-0.179520,-7.958427
29.700000,4.946600,18.773750,-0.164887,-9.561392,-0.180188,-7.984846
29.800000,4.963260,18.856130,-0.165442,-9.603348,-0.180853,-8.014551
29.900000,4.979880,18.916410,-0.165996,-9.634049,-0.181517,-8.034835
30.000000,4.996520,18.998750,-0.166551,-9.675984,-0.182182,-8.064442
30.100000,5.013260,19.074540,-0.167109,-9.714583,-0.182852,-8.091192
30.200000,5.029940,19.147700,-0.167665,-9.751844,-0.183520,-8.116804
30.300000,5.046580,19.225800,-0.168219,-9.791620,-0.184186,-8.144480
30.400000,5.063240,19.304810,-0.168775,-9.831859,-0.184854,-8.172490
30.500000,5.079960,19.382530,-0.169332,-9.871441,-0.185525,-8.199891
30.600000,5.096660,19.459430,-0.169889,-9.910606,-0.186195,-8.226907
30.700000,5.113310,19.532860,-0.170444,-9.948004,-0.186864,-8.252430
30.800000,5.129870,19.614050,-0.170996,-9.989354,-0.187530,-8.281217
30.900000,5.146510,19.687870,-0.171550,-10.026950,-0.188199,-8.306823
31.000000,5.163220,19.766140,-0.172107,-10.066812,-0.188872,-8.334240
31.100000,5.179920,19.841820,-0.172664,-10.105356,-0.189544,-8.360525
31.200000,5.196550,19.911280,-0.173218,-10.140732,-0.190215,-8.384171
31.300000,5.213220,19.986190,-0.173774,-10.178883,-0.190887,-8.410058
31.400000,5.229890,20.067750,-0.174330,-10.220421,-0.191560,-8.438699
31.500000,5.246580,20.144720,-0.174886,-10.259622,-0.192234,-8.465357
31.600000,5.263230,20.219630,-0.175441,-10.297773,-0.192907,-8.491121
31.700000,5.279900,20.292480,-0.175997,-10.334875,-0.193581,-8.515972
31.800000,5.296580,20.373520,-0.176553,-10.376149,-0.194256,-8.544212
31.900000,5.313250,20.447260,-0.177108,-10.413704,-0.194931,-8.569350
32.000000,5.329930,20.529330,-0.177664,-10.455502,-0.195607,-8.597932
32.100000,5.346570,20.604630,-0.178219,-10.493852,-0.196281,-8.623648
32.200000,5.363240,20.671440,-0.178775,-10.527878,-0.196958,-8.645760
32.300000,5.379920,20.753930,-0.179331,-10.569890,-0.197635,-8.674384
32.400000,5.396610,20.838650,-0.179887,-10.613037,-0.198313,-8.703890
32.500000,5.413240,20.912360,-0.180441,-10.650577,-0.198989,-8.728773
32.600000,5.429880,20.985430,-0.180996,-10.687792,-0.199666,-8.753344
32.700000,5.446570,21.067440,-0.181552,-10.729559,-0.200346,-8.781583
32.800000,5.463310,21.151760,-0.182110,-10.772503,-0.201028,-8.810719
32.900000,5.479910,21.221580,-0.182664,-10.808062,-0.201705,-8.833822
33.000000,5.496530,21.300870,-0.183218,-10.848444,-0.202383,-8.860817
33.100000,5.513230,21.382980,-0.183774,-10.890262,-0.203064,-8.888912
33.200000,5.529920,21.455600,-0.184331,-10.927247,-0.203746,-8.913021
33.300000,5.546620,21.536250,-0.184887,-10.968322,-0.204429,-8.940418
33.400000,5.563260,21.609900,-0.185442,-11.005832,-0.205110,-8.964888
33.500000,5.579920,21.690490,-0.185997,-11.046876,-0.205792,-8.992186
33.600000,5.596610,21.768490,-0.186554,-11.086601,-0.206475,-9.018355
33.700000,5.613310,21.846680,-0.187110,-11.126423,-0.207160,-9.044554
33.800000,5.629950,21.924400,-0.187665,-11.166005,-0.207842,-9.070537
33.900000,5.646580,21.997530,-0.188219,-11.203250,-0.208525,-9.094582
34.000000,5.663290,22.083250,-0.188776,-11.246907,-0.209211,-9.123757
34.100000,5.679970,22.162200,-0.189332,-11.287116,-0.209897,-9.150100
34.200000,5.696590,22.234250,-0.189886,-11.323811,-0.210581,-9.173574
34.300000,5.713190,22.309850,-0.190440,-11.362313,-0.211264,-9.198478
34.400000,5.729880,22.393830,-0.190996,-11.405084,-0.211951,-9.226759
34.500000,5.746530,22.468750,-0.191551,-11.443240,-0.212638,-9.251276
34.600000,5.763230,22.549430,-0.192108,-11.484330,-0.213326,-9.278102
34.700000,5.779880,22.626010,-0.192663,-11.523332,-0.214014,-9.303216
34.800000,5.796570,22.709440,-0.193219,-11.565823,-0.214703,-9.331086
34.900000,5.813230,22.784700,-0.193774,-11.604152,-0.215392,-9.355566
35.000000,5.829950,22.866080,-0.194332,-11.645599,-0.216083,-9.382490
35.100000,5.846620,22.949450,-0.194887,-11.688059,-0.216773,-9.410204
35.200000,5.863240,23.024860,-0.195441,-11.726465,-0.217461,-9.434629
35.300000,5.879970,23.106600,-0.195999,-11.768095,-0.218155,-9.461560
35.400000,5.896700,23.188180,-0.196557,-11.809643,-0.218849,-9.488379
35.500000,5.913320,23.266670,-0.197111,-11.849618,-0.219538,-9.513932
35.600000,5.929880,23.343650,-0.197663,-11.888823,-0.220226,-9.538847
35.700000,5.946550,23.425710,-0.198218,-11.930616,-0.220919,-9.565749
35.800000,5.963210,23.507180,-0.198774,-11.972108,-0.221612,-9.592369
35.900000,5.979880,23.583230,-0.199329,-12.010840,-0.222306,-9.616728
36.000000,5.996560,23.662980,-0.199885,-12.051457,-0.223000,-9.642547
36.100000,6.013210,23.736680,-0.200440,-12.088992,-0.223694,-9.665870
36.200000,6.029880,23.818210,-0.200996,-12.130515,-0.224389,-9.692330
36.300000,6.046560,23.905640,-0.201552,-12.175042,-0.225085,-9.721138
36.400000,6.063240,23.979080,-0.202108,-12.212445,-0.225782,-9.744212
36.500000,6.079840,24.063690,-0.202661,-12.255537,-0.226476,-9.771813
36.600000,6.096550,24.142650,-0.203218,-12.295751,-0.227175,-9.797029
36.700000,6.113250,24.231230,-0.203775,-12.340864,-0.227873,-9.826105
36.800000,6.129930,24.309180,-0.204331,-12.380564,-0.228572,-9.850831
36.900000,6.146520,24.388720,-0.204884,-12.421073,-0.229267,-9.876194
37.000000,6.163240,24.474900,-0.205441,-12.464964,-0.229968,-9.904145
37.100000,6.179910,24.550940,-0.205997,-12.503691,-0.230668,-9.927968
37.200000,6.196600,24.634200,-0.206553,-12.546095,-0.231369,-9.954657
37.300000,6.213270,24.718540,-0.207109,-12.589049,-0.232070,-9.981744
37.400000,6.229940,24.798360,-0.207665,-12.629701,-0.232771,-10.006958
37.500000,6.246610,24.882290,-0.208220,-12.672446,-0.233472,-10.033785
37.600000,6.263280,24.962530,-0.208776,-12.713312,-0.234174,-10.059078
37.700000,6.279960,25.040970,-0.209332,-12.753261,-0.234877,-10.083596
37.800000,6.296520,25.125390,-0.209884,-12.796256,-0.235576,-10.110527
37.900000,6.313220,25.203170,-0.210441,-12.835869,-0.236280,-10.134680
38.000000,6.329910,25.289700,-0.210997,-12.879938,-0.236985,-10.162310
38.100000,6.346570,25.367750,-0.211552,-12.919689,-0.237689,-10.186499
38.200000,6.363220,25.453040,-0.212107,-12.963127,-0.238393,-10.213553
38.300000,6.379910,25.532840,-0.212664,-13.003769,-0.239100,-10.238340
38.400000,6.396630,25.609080,-0.213221,-13.042597,-0.239808,-10.261642
38.500000,6.413250,25.691470,-0.213775,-13.084558,-0.240512,-10.287407
38.600000,6.429910,25.777130,-0.214330,-13.128185,-0.241219,-10.314416
38.700000,6.446590,25.859660,-0.214886,-13.170217,-0.241927,-10.340117
38.800000,6.463300,25.941490,-0.215443,-13.211892,-0.242636,-10.365478
38.900000,6.479990,26.025730,-0.216000,-13.254795,-0.243346,-10.391764
39.000000,6.496630,26.109850,-0.216554,-13.297637,-0.244054,-10.417976
39.100000,6.513240,26.192960,-0.217108,-13.339965,-0.244761,-10.443752
39.200000,6.529920,26.274990,-0.217664,-13.381743,-0.245471,-10.469019
39.300000,6.546630,26.362160,-0.218221,-13.426138,-0.246183,-10.496273
39.400000,6.563300,26.444140,-0.218777,-13.467890,-0.246894,-10.521430
39.500000,6.579910,26.527730,-0.219330,-13.510462,-0.247603,-10.547208
39.600000,6.596540,26.605730,-0.219885,-13.550187,-0.248314,-10.570709
39.700000,6.613260,26.690970,-0.220442,-13.593599,-0.249028,-10.596999
39.800000,6.629910,26.773420,-0.220997,-13.635591,-0.249740,-10.622166
39.900000,6.646540,26.860640,-0.221551,-13.680012,-0.250452,-10.649187
40.000000,6.663220,26.949210,-0.222107,-13.725120,-0.251167,-10.676670
40.100000,6.679880,27.031430,-0.222663,-13.766994,-0.251881,-10.701599
40.200000,6.696590,27.113290,-0.223220,-13.808685,-0.252598,-10.726315
40.300000,6.713310,27.197550,-0.223777,-13.851598,-0.253315,-10.751929
40.400000,6.729920,27.278400,-0.224331,-13.892775,-0.254029,-10.776200
40.500000,6.746580,27.370370,-0.224886,-13.939615,-0.254745,-10.804791
40.600000,6.763320,27.455690,-0.225444,-13.983068,-0.255465,-10.830669
40.700000,6.779980,27.538050,-0.225999,-14.025014,-0.256183,-10.855370
40.800000,6.796640,27.619480,-0.226555,-14.066486,-0.256900,-10.879658
40.900000,6.813290,27.709740,-0.227110,-14.112455,-0.257618,-10.907380
41.000000,6.829960,27.789730,-0.227665,-14.153193,-0.258337,-10.931002
41.100000,6.846610,27.882450,-0.228220,-14.200415,-0.259056,-10.959592
41.200000,6.863240,27.966860,-0.228775,-14.243405,-0.259775,-10.984875
41.300000,6.879870,28.046940,-0.229329,-14.284189,-0.260494,-11.008410
41.400000,6.896560,28.136770,-0.229885,-14.329939,-0.261216,-11.035696
41.500000,6.913280,28.216530,-0.230443,-14.370561,-0.261940,-11.058970
41.600000,6.929900,28.312070,-0.230997,-14.419219,-0.262660,-11.088427
41.700000,6.946570,28.393740,-0.231552,-14.460813,-0.263383,-11.112378
41.800000,6.963240,28.481410,-0.232108,-14.505463,-0.264106,-11.138629
41.900000,6.979930,28.570390,-0.232664,-14.550780,-0.264831,-11.165333
42.000000,6.996610,28.656720,-0.233220,-14.594748,-0.265556,-11.190956
42.100000,7.013230,28.737910,-0.233774,-14.636097,-0.266279,-11.214553
42.200000,7.029850,28.822910,-0.234328,-14.679388,-0.267002,-11.239591
42.300000,7.046580,28.916400,-0.234886,-14.727002,-0.267730,-11.267835
42.400000,7.063300,28.994770,-0.235443,-14.766915,-0.268459,-11.290143
42.500000,7.079960,29.083710,-0.235999,-14.812212,-0.269186,-11.316550
42.600000,7.096570,29.169570,-0.236552,-14.855940,-0.269911,-11.341733
42.700000,7.113200,29.255900,-0.237107,-14.899908,-0.270637,-11.367040
42.800000,7.129910,29.344800,-0.237664,-14.945184,-0.271367,-11.393257
42.900000,7.146580,29.431540,-0.238219,-14.989360,-0.272097,-11.418605
43.000000,7.163220,29.515990,-0.238774,-15.032370,-0.272825,-11.443031
43.100000,7.179850,29.606460,-0.239328,-15.078446,-0.273553,-11.469747
43.200000,7.196540,29.694600,-0.239885,-15.123336,-0.274285,-11.495479
43.300000,7.213250,29.788180,-0.240442,-15.170995,-0.275018,-11.523256
43.400000,7.229870,29.873620,-0.240996,-15.214510,-0.275748,-11.547879
43.500000,7.246560,29.963740,-0.241552,-15.260407,-0.276481,-11.574226
43.600000,7.263230,30.052940,-0.242108,-15.305837,-0.277214,-11.600176
43.700000,7.279940,30.144970,-0.242665,-15.352707,-0.277949,-11.627148
43.800000,7.296610,30.229700,-0.243220,-15.395860,-0.278683,-11.651274
43.900000,7.313230,30.320750,-0.243774,-15.442231,-0.279415,-11.677812
44.000000,7.329930,30.410770,-0.244331,-15.488078,-0.280152,-11.703860
44.100000,7.346660,30.491220,-0.244889,-15.529051,-0.280890,-11.726162
44.200000,7.363330,30.586780,-0.245444,-15.577719,-0.281626,-11.754256
44.300000,7.379930,30.671320,-0.245998,-15.620775,-0.282360,-11.778101
44.400000,7.396580,30.762940,-0.246553,-15.667437,-0.283096,-11.804588
44.500000,7.413270,30.848360,-0.247109,-15.710941,-0.283835,-11.828626
44.600000,7.429970,30.949360,-0.247666,-15.762380,-0.284574,-11.858579
44.700000,7.446560,31.030500,-0.248219,-15.803704,-0.285310,-11.880930
44.800000,7.463190,31.121240,-0.248773,-15.849917,-0.286047,-11.906886
44.900000,7.479860,31.214240,-0.249329,-15.897282,-0.286787,-11.933634
45.000000,7.496610,31.298710,-0.249887,-15.940302,-0.287531,-11.957028
45.100000,7.513270,31.390980,-0.250442,-15.987295,-0.288272,-11.983399
45.200000,7.529920,31.482690,-0.250997,-16.034002,-0.289013,-12.009511
45.300000,7.546610,31.573750,-0.251554,-16.080379,-0.289756,-12.035301
45.400000,7.563330,31.662850,-0.252111,-16.125757,-0.290501,-12.060276
45.500000,7.579970,31.759360,-0.252666,-16.174909,-0.291243,-12.088065
45.600000,7.596570,31.846540,-0.253219,-16.219310,-0.291983,-12.112272
45.700000,7.613250,31.938530,-0.253775,-16.266160,-0.292728,-12.138215
45.800000,7.629910,32.035850,-0.254330,-16.315724,-0.293473,-12.166141
45.900000,7.646640,32.126250,-0.254888,-16.361765,-0.294221,-12.191347
46.000000,7.663250,32.219250,-0.255442,-16.409129,-0.294964,-12.217554
46.100000,7.679890,32.302940,-0.255996,-16.451752,-0.295709,-12.240164
46.200000,7.696570,32.398220,-0.256552,-16.500278,-0.296457,-12.267093
46.300000,7.713280,32.488710,-0.257109,-16.546364,-0.297206,-12.292139
46.400000,7.729910,32.581370,-0.257664,-16.593555,-0.297953,-12.317999
46.500000,7.746490,32.669190,-0.258216,-16.638282,-0.298698,-12.342006
46.600000,7.763240,32.760120,-0.258775,-16.684592,-0.299451,-12.367042
46.700000,7.779920,32.854350,-0.259331,-16.732583,-0.300201,-12.393311
46.800000,7.796580,32.951450,-0.259886,-16.782036,-0.300951,-12.420620
46.900000,7.813210,33.047380,-0.260440,-16.830892,-0.301700,-12.447449
47.000000,7.829880,33.135490,-0.260996,-16.875766,-0.302452,-12.471259
47.100000,7.846550,33.230290,-0.261552,-16.924048,-0.303204,-12.497535
47.200000,7.863290,33.326760,-0.262110,-16.973179,-0.303960,-12.524345
47.300000,7.879940,33.419770,-0.262665,-17.020549,-0.304712,-12.549852
47.400000,7.896550,33.512940,-0.263218,-17.068000,-0.305464,-12.575390
47.500000,7.913270,33.612910,-0.263776,-17.118914,-0.306220,-12.603361
47.600000,7.929970,33.710430,-0.264332,-17.168581,-0.306977,-12.630370
47.700000,7.946640,33.799340,-0.264888,-17.213863,-0.307732,-12.654117
47.800000,7.963230,33.896770,-0.265441,-17.263483,-0.308485,-12.681047
47.900000,7.979920,33.985080,-0.265997,-17.308459,-0.309243,-12.704455
48.000000,7.996550,34.086120,-0.266552,-17.359918,-0.309998,-12.732603
48.100000,8.013220,34.183490,-0.267107,-17.409508,-0.310756,-12.759301
48.200000,8.029860,34.269580,-0.267662,-17.453354,-0.311513,-12.781754
48.300000,8.046530,34.365660,-0.268218,-17.502287,-0.312272,-12.807864
48.400000,8.063220,34.462370,-0.268774,-17.551541,-0.313033,-12.834143
48.500000,8.079910,34.562740,-0.269330,-17.602659,-0.313794,-12.861729
48.600000,8.096620,34.660800,-0.269887,-17.652600,-0.314556,-12.888387
48.700000,8.113240,34.759600,-0.270441,-17.702919,-0.315315,-12.915318
48.800000,8.129960,34.849070,-0.270999,-17.748486,-0.316080,-12.938670
48.900000,8.146620,34.947900,-0.271554,-17.798819,-0.316842,-12.965479
49.000000,8.163330,35.044450,-0.272111,-17.847992,-0.317607,-12.991357
49.100000,8.179820,35.144400,-0.272661,-17.898896,-0.318362,-13.018571
49.200000,8.196550,35.244780,-0.273218,-17.950019,-0.319129,-13.045745
49.300000,8.213250,35.340210,-0.273775,-17.998621,-0.319895,-13.071049
49.400000,8.229930,35.439080,-0.274331,-18.048975,-0.320661,-13.097582
49.500000,8.246610,35.535600,-0.274887,-18.098132,-0.321428,-13.123191
49.600000,8.263210,35.627140,-0.275440,-18.144753,-0.322191,-13.146956
49.700000,8.279890,35.728900,-0.275996,-18.196579,-0.322959,-13.174390
49.800000,8.296590,35.835840,-0.276553,-18.251043,-0.323728,-13.203663
49.900000,8.313280,35.925870,-0.277109,-18.296895,-0.324497,-13.226655
50.000000,8.329890,36.021540,-0.277663,-18.345620,-0.325263,-13.251720
50.100000,8.346580,36.122960,-0.278219,-18.397272,-0.326034,-13.278796
50.200000,8.363230,36.225200,-0.278774,-18.449343,-0.326803,-13.306140
50.300000,8.379900,36.322650,-0.279330,-18.498974,-0.327574,-13.331655
50.400000,8.396540,36.421040,-0.279885,-18.549083,-0.328344,-13.357479
50.500000,8.413220,36.517720,-0.280441,-18.598322,-0.329116,-13.382596
50.600000,8.429920,36.624000,-0.280997,-18.652450,-0.329890,-13.411161
50.700000,8.446600,36.719690,-0.281553,-18.701185,-0.330664,-13.435804
50.800000,8.463290,36.819640,-0.282110,-18.752089,-0.331438,-13.461943
50.900000,8.479890,36.922230,-0.282663,-18.804337,-0.332210,-13.489047
51.000000,8.496620,37.024760,-0.283221,-18.856555,-0.332987,-13.515989
51.100000,8.513330,37.126700,-0.283778,-18.908473,-0.333765,-13.542671
51.200000,8.529980,37.226470,-0.284333,-18.959285,-0.334540,-13.568541
51.300000,8.546560,37.337780,-0.284885,-19.015975,-0.335312,-13.598603
51.400000,8.563230,37.437020,-0.285441,-19.066518,-0.336090,-13.624152
51.500000,8.579980,37.540780,-0.285999,-19.119362,-0.336871,-13.651237
51.600000,8.596640,37.634000,-0.286555,-19.166839,-0.337649,-13.674492
51.700000,8.613220,37.739560,-0.287107,-19.220600,-0.338424,-13.702225
51.800000,8.629820,37.834890,-0.287661,-19.269151,-0.339201,-13.726174
51.900000,8.646560,37.945160,-0.288219,-19.325311,-0.339985,-13.755396
52.000000,8.663240,38.044820,-0.288775,-19.376068,-0.340766,-13.780750
52.100000,8.679900,38.145360,-0.289330,-19.427272,-0.341547,-13.806380
52.200000,8.696580,38.246870,-0.289886,-19.478971,-0.342330,-13.832290
52.300000,8.713240,38.355150,-0.290441,-19.534117,-0.343112,-13.860602
52.400000,8.729940,38.463810,-0.290998,-19.589458,-0.343897,-13.888965
52.500000,8.746630,38.563050,-0.291554,-19.640000,-0.344682,-13.913873
52.600000,8.763220,38.667680,-0.292107,-19.693288,-0.345463,-13.940734
52.700000,8.779890,38.769630,-0.292663,-19.745210,-0.346248,-13.966518
52.800000,8.796650,38.876920,-0.293222,-19.799853,-0.347038,-13.994107
52.900000,8.813270,38.979790,-0.293776,-19.852244,-0.347822,-14.020138
53.000000,8.829910,39.085360,-0.294330,-19.906010,-0.348608,-14.047068
53.100000,8.846560,39.192350,-0.294885,-19.960500,-0.349395,-14.074441
53.200000,8.863270,39.298290,-0.295442,-20.014455,-0.350185,-14.101338
53.300000,8.879940,39.406450,-0.295998,-20.069540,-0.350974,-14.128996
53.400000,8.896550,39.502950,-0.296552,-20.118687,-0.351761,-14.152457
53.500000,8.913190,39.612030,-0.297106,-20.174241,-0.352550,-14.180346
53.600000,8.929920,39.713670,-0.297664,-20.226006,-0.353343,-14.205452
53.700000,8.946620,39.819830,-0.298221,-20.280073,-0.354136,-14.232136
53.800000,8.963270,39.921700,-0.298776,-20.331955,-0.354927,-14.257261
53.900000,8.979880,40.031380,-0.299329,-20.387814,-0.355717,-14.285144
54.000000,8.996530,40.141600,-0.299884,-20.443949,-0.356510,-14.313129
54.100000,9.013240,40.252720,-0.300441,-20.500542,-0.357306,-14.341332
54.200000,9.029920,40.359660,-0.300997,-20.555006,-0.358101,-14.368004
54.300000,9.046550,40.466740,-0.301552,-20.609541,-0.358894,-14.394700
54.400000,9.063190,40.584400,-0.302106,-20.669465,-0.359689,-14.425089
54.500000,9.079890,40.690240,-0.302663,-20.723369,-0.360486,-14.451172
54.600000,9.096570,40.795060,-0.303219,-20.776753,-0.361284,-14.476847
54.700000,9.113250,40.915550,-0.303775,-20.838119,-0.362082,-14.508019
54.800000,9.129880,41.016750,-0.304329,-20.889659,-0.362879,-14.532323
54.900000,9.146580,41.125390,-0.304886,-20.944989,-0.363679,-14.559155
55.000000,9.163270,41.233460,-0.305442,-21.000029,-0.364480,-14.585731
55.100000,9.179940,41.345980,-0.305998,-21.057335,-0.365280,-14.613832
55.200000,9.196590,41.454510,-0.306553,-21.112609,-0.366080,-14.640475
55.300000,9.213220,41.560420,-0.307107,-21.166548,-0.366880,-14.666146
55.400000,9.229930,41.674280,-0.307664,-21.224537,-0.367684,-14.694504
55.500000,9.246610,41.784240,-0.308220,-21.280539,-0.368488,-14.721444
55.600000,9.263230,41.886910,-0.308774,-21.332828,-0.369289,-14.745798
55.700000,9.279910,42.003250,-0.309330,-21.392080,-0.370094,-14.774860
55.800000,9.296610,42.120940,-0.309887,-21.452019,-0.370900,-14.804317
55.900000,9.313320,42.231550,-0.310444,-21.508352,-0.371707,-14.831213
56.000000,9.329890,42.342530,-0.310996,-21.564873,-0.372509,-14.858277
56.100000,9.346530,42.459050,-0.311551,-21.624217,-0.373314,-14.887170
56.200000,9.363200,42.568200,-0.312107,-21.679806,-0.374121,-14.913394
56.300000,9.379920,42.683490,-0.312664,-21.738523,-0.374932,-14.941669
56.400000,9.396620,42.792220,-0.313221,-21.793899,-0.375742,-14.967599
56.500000,9.413230,42.911750,-0.313774,-21.854775,-0.376549,-14.997307
56.600000,9.429840,43.021260,-0.314328,-21.910548,-0.377356,-15.023449
56.700000,9.446540,43.131210,-0.314885,-21.966545,-0.378168,-15.049617
56.800000,9.463250,43.242840,-0.315442,-22.023398,-0.378981,-15.076300
56.900000,9.479890,43.353200,-0.315996,-22.079603,-0.379792,-15.102530
57.000000,9.496560,43.470140,-0.316552,-22.139161,-0.380605,-15.130965
57.100000,9.513250,43.591770,-0.317108,-22.201106,-0.381419,-15.160950
57.200000,9.529920,43.699210,-0.317664,-22.255825,-0.382233,-15.185951
