Repository: abubakardawood/tissue-phantom-material-database

Title:
A Database of Silicone Phantom Materials for Modeling Human Tissue Mechanics Across Varying Stiffnesses

Description:
This dataset contains processed mechanical compression test data for soft silicone phantoms
fabricated using Ecoflex (Smooth-On) with varying base materials and thinner concentrations.
The dataset provides force–compression measurements together with derived engineering and
true stress–strain quantities, intended for mechanical characterization, constitutive model
fitting, and the design of tissue-equivalent phantoms.

All files in this dataset are processed outputs generated from raw experimental measurements.
The raw data files are not included in this archive.

File: data/EF10_0T/EF10_0T_B3.csv (part 1 of 2)
EF10_0T_B_sample_3
Compression test;
Cylinder Diameter: 50mm;
Cylinder Height: 30mm;
Speed (mm/min): 10;
Machine: INSTRON 5900;
Load cell: 1kN;
Time (s),Compression (mm),Load (N),Engineering Strain [-],Engineering Stress (kPa),True Strain [-],True Stress (kPa)
0.000000,0.000000,0.004580,-0.000000,-0.002333,0.000000,-0.002333
0.100000,0.007510,0.023230,-0.000250,-0.011831,-0.000250,-0.011828
0.200000,0.028170,0.045330,-0.000939,-0.023086,-0.000939,-0.023065
0.300000,0.046300,0.076420,-0.001543,-0.038920,-0.001545,-0.038860
0.400000,0.063270,0.090070,-0.002109,-0.045872,-0.002111,-0.045776
0.500000,0.080080,0.106880,-0.002669,-0.054434,-0.002673,-0.054288
0.600000,0.096720,0.132540,-0.003224,-0.067502,-0.003229,-0.067284
0.700000,0.113320,0.149770,-0.003777,-0.076277,-0.003784,-0.075989
0.800000,0.129980,0.168140,-0.004333,-0.085633,-0.004342,-0.085262
0.900000,0.146700,0.191630,-0.004890,-0.097596,-0.004902,-0.097119
1.000000,0.163340,0.223210,-0.005445,-0.113680,-0.005460,-0.113061
1.100000,0.180010,0.235090,-0.006000,-0.119730,-0.006018,-0.119012
1.200000,0.196610,0.264100,-0.006554,-0.134505,-0.006575,-0.133624
1.300000,0.213310,0.289350,-0.007110,-0.147365,-0.007136,-0.146317
1.400000,0.230000,0.319970,-0.007667,-0.162959,-0.007696,-0.161710
1.500000,0.246640,0.340910,-0.008221,-0.173624,-0.008255,-0.172197
1.600000,0.263250,0.381700,-0.008775,-0.194398,-0.008814,-0.192692
1.700000,0.279970,0.420240,-0.009332,-0.214026,-0.009376,-0.212029
1.800000,0.296690,0.451180,-0.009890,-0.229784,-0.009939,-0.227512
1.900000,0.313340,0.491770,-0.010445,-0.250456,-0.010500,-0.247840
2.000000,0.329950,0.550500,-0.010998,-0.280367,-0.011059,-0.277284
2.100000,0.346590,0.584690,-0.011553,-0.297780,-0.011620,-0.294340
2.200000,0.363270,0.627840,-0.012109,-0.319756,-0.012183,-0.315884
2.300000,0.379990,0.678240,-0.012666,-0.345425,-0.012747,-0.341050
2.400000,0.396660,0.718990,-0.013222,-0.366179,-0.013310,-0.361337
2.500000,0.413220,0.767640,-0.013774,-0.390956,-0.013870,-0.385571
2.600000,0.429880,0.829700,-0.014329,-0.422563,-0.014433,-0.416508
2.700000,0.446580,0.874010,-0.014886,-0.445130,-0.014998,-0.438503
2.800000,0.463300,0.922960,-0.015443,-0.470060,-0.015564,-0.462800
2.900000,0.479860,0.979520,-0.015995,-0.498865,-0.016125,-0.490886
3.000000,0.496530,1.038650,-0.016551,-0.528980,-0.016689,-0.520225
3.100000,0.513230,1.096710,-0.017108,-0.558550,-0.017256,-0.548994
3.200000,0.529920,1.151210,-0.017664,-0.586306,-0.017822,-0.575950
3.300000,0.546600,1.213190,-0.018220,-0.617873,-0.018388,-0.606615
3.400000,0.563220,1.275970,-0.018774,-0.649846,-0.018952,-0.637646
3.500000,0.579900,1.332030,-0.019330,-0.678397,-0.019519,-0.665284
3.600000,0.596560,1.389530,-0.019885,-0.707682,-0.020086,-0.693609
3.700000,0.613240,1.457570,-0.020441,-0.742334,-0.020653,-0.727160
3.800000,0.629850,1.514730,-0.020995,-0.771446,-0.021219,-0.755249
3.900000,0.646520,1.578270,-0.021551,-0.803806,-0.021786,-0.786484
4.000000,0.663220,1.648200,-0.022107,-0.839421,-0.022355,-0.820864
4.100000,0.679960,1.702310,-0.022665,-0.866979,-0.022926,-0.847329
4.200000,0.696560,1.760920,-0.023219,-0.896829,-0.023492,-0.876006
4.300000,0.713190,1.837980,-0.023773,-0.936076,-0.024060,-0.913822
4.400000,0.729930,1.898710,-0.024331,-0.967005,-0.024632,-0.943477
4.500000,0.746570,1.960530,-0.024886,-0.998490,-0.025201,-0.973642
4.600000,0.763230,2.019470,-0.025441,-1.028508,-0.025770,-1.002341
4.700000,0.779880,2.083930,-0.025996,-1.061337,-0.026340,-1.033746
4.800000,0.796540,2.149530,-0.026551,-1.094747,-0.026910,-1.065680
4.900000,0.813250,2.211960,-0.027108,-1.126542,-0.027483,-1.096003
5.000000,0.829910,2.275430,-0.027664,-1.158867,-0.028054,-1.126808
5.100000,0.846540,2.339070,-0.028218,-1.191279,-0.028624,-1.157663
5.200000,0.863230,2.402420,-0.028774,-1.223542,-0.029196,-1.188336
5.300000,0.879990,2.461030,-0.029333,-1.253392,-0.029772,-1.216627
5.400000,0.896640,2.527910,-0.029888,-1.287454,-0.030344,-1.248975
5.500000,0.913210,2.592530,-0.030440,-1.320365,-0.030913,-1.280172
5.600000,0.929920,2.654820,-0.030997,-1.352089,-0.031488,-1.310178
5.700000,0.946590,2.721960,-0.031553,-1.386283,-0.032062,-1.342541
5.800000,0.963270,2.788780,-0.032109,-1.420314,-0.032636,-1.374709
5.900000,0.979980,2.848750,-0.032666,-1.450856,-0.033211,-1.403463
6.000000,0.996610,2.911140,-0.033220,-1.482631,-0.033785,-1.433378
6.100000,1.013280,2.976010,-0.033776,-1.515669,-0.034360,-1.464476
6.200000,1.029970,3.042190,-0.034332,-1.549375,-0.034936,-1.496181
6.300000,1.046630,3.110070,-0.034888,-1.583946,-0.035511,-1.528685
6.400000,1.063230,3.172950,-0.035441,-1.615970,-0.036084,-1.558699
6.500000,1.079880,3.236550,-0.035996,-1.648361,-0.036660,-1.589027
6.600000,1.096600,3.299920,-0.036553,-1.680635,-0.037238,-1.619203
6.700000,1.113290,3.365270,-0.037110,-1.713918,-0.037816,-1.650315
6.800000,1.129890,3.431130,-0.037663,-1.747460,-0.038391,-1.681646
6.900000,1.146520,3.496300,-0.038217,-1.780651,-0.038967,-1.712599
7.000000,1.163220,3.562920,-0.038774,-1.814580,-0.039546,-1.744222
7.100000,1.179910,3.629870,-0.039330,-1.848678,-0.040125,-1.775969
7.200000,1.196580,3.695220,-0.039886,-1.881960,-0.040703,-1.806896
7.300000,1.213220,3.753840,-0.040441,-1.911815,-0.041281,-1.834500
7.400000,1.229880,3.826290,-0.040996,-1.948713,-0.041860,-1.868824
7.500000,1.246600,3.886120,-0.041553,-1.979185,-0.042441,-1.896943
7.600000,1.263320,3.956100,-0.042111,-2.014825,-0.043023,-1.929980
7.700000,1.279960,4.020560,-0.042665,-2.047654,-0.043602,-1.960291
7.800000,1.296580,4.078160,-0.043219,-2.076990,-0.044181,-1.987224
7.900000,1.313280,4.155860,-0.043776,-2.116562,-0.044763,-2.023907
8.000000,1.329960,4.216700,-0.044332,-2.147548,-0.045345,-2.052343
8.100000,1.346560,4.279000,-0.044885,-2.179277,-0.045924,-2.081459
8.200000,1.363220,4.346780,-0.045441,-2.213797,-0.046505,-2.113200
8.300000,1.379890,4.410780,-0.045996,-2.246392,-0.047088,-2.143066
8.400000,1.396540,4.474110,-0.046551,-2.278646,-0.047670,-2.172572
8.500000,1.413200,4.542010,-0.047107,-2.313227,-0.048252,-2.204258
8.600000,1.429890,4.607200,-0.047663,-2.346428,-0.048836,-2.234590
8.700000,1.446560,4.671790,-0.048219,-2.379323,-0.049420,-2.264595
8.800000,1.463270,4.736930,-0.048776,-2.412499,-0.050005,-2.294827
8.900000,1.479980,4.806750,-0.049333,-2.448058,-0.050591,-2.327288
9.000000,1.496570,4.875990,-0.049886,-2.483321,-0.051173,-2.359439
9.100000,1.513230,4.941390,-0.050441,-2.516629,-0.051758,-2.389688
9.200000,1.529900,5.007700,-0.050997,-2.550401,-0.052343,-2.420339
9.300000,1.546590,5.076480,-0.051553,-2.585430,-0.052929,-2.452143
9.400000,1.563230,5.144660,-0.052108,-2.620154,-0.053514,-2.483624
9.500000,1.579900,5.211340,-0.052663,-2.654114,-0.054101,-2.514339
9.600000,1.596570,5.277210,-0.053219,-2.687661,-0.054687,-2.544626
9.700000,1.613280,5.341340,-0.053776,-2.720322,-0.055276,-2.574034
9.800000,1.629920,5.406880,-0.054331,-2.753701,-0.055862,-2.604091
9.900000,1.646520,5.474760,-0.054884,-2.788272,-0.056448,-2.635241
10.000000,1.663240,5.539850,-0.055441,-2.821422,-0.057037,-2.664999
10.100000,1.679930,5.604170,-0.055998,-2.854180,-0.057627,-2.694353
10.200000,1.696630,5.672380,-0.056554,-2.888919,-0.058217,-2.725539
10.300000,1.713230,5.736360,-0.057108,-2.921504,-0.058803,-2.754664
10.400000,1.729880,5.806940,-0.057663,-2.957450,-0.059392,-2.786916
10.500000,1.746570,5.870220,-0.058219,-2.989678,-0.059983,-2.815622
10.600000,1.763300,5.943700,-0.058777,-3.027102,-0.060575,-2.849179
10.700000,1.779960,6.003500,-0.059332,-3.057557,-0.061165,-2.876146
10.800000,1.796590,6.066060,-0.059886,-3.089419,-0.061754,-2.904405
10.900000,1.813290,6.137660,-0.060443,-3.125885,-0.062347,-2.936947
11.000000,1.829980,6.208930,-0.060999,-3.162182,-0.062939,-2.969291
11.100000,1.846630,6.277930,-0.061554,-3.197323,-0.063530,-3.000514
11.200000,1.863210,6.342020,-0.062107,-3.229964,-0.064119,-3.029361
11.300000,1.879910,6.408760,-0.062664,-3.263955,-0.064713,-3.059423
11.400000,1.896600,6.480020,-0.063220,-3.300247,-0.065307,-3.091605
11.500000,1.913270,6.538530,-0.063776,-3.330046,-0.065900,-3.117670
11.600000,1.929880,6.607560,-0.064329,-3.365203,-0.066492,-3.148721
11.700000,1.946550,6.676510,-0.064885,-3.400319,-0.067086,-3.179689
11.800000,1.963270,6.741790,-0.065442,-3.433565,-0.067682,-3.208865
11.900000,1.979990,6.815500,-0.066000,-3.471106,-0.068278,-3.242014
12.000000,1.996650,6.879560,-0.066555,-3.503731,-0.068873,-3.270540
12.100000,2.013220,6.950380,-0.067107,-3.539799,-0.069465,-3.302253
12.200000,2.029910,7.020960,-0.067664,-3.575746,-0.070062,-3.333798
12.300000,2.046590,7.089480,-0.068220,-3.610643,-0.070658,-3.364326
12.400000,2.063280,7.159920,-0.068776,-3.646517,-0.071255,-3.395724
12.500000,2.079880,7.219670,-0.069329,-3.676948,-0.071850,-3.422027
12.600000,2.096560,7.291460,-0.069885,-3.713510,-0.072447,-3.453990
12.700000,2.113220,7.350770,-0.070441,-3.743716,-0.073045,-3.480007
12.800000,2.129900,7.422880,-0.070997,-3.780442,-0.073643,-3.512043
12.900000,2.146550,7.491600,-0.071552,-3.815441,-0.074241,-3.542439
13.000000,2.163200,7.561100,-0.072107,-3.850837,-0.074838,-3.573166
13.100000,2.179970,7.626060,-0.072666,-3.883920,-0.075441,-3.601693
13.200000,2.196560,7.691330,-0.073219,-3.917162,-0.076038,-3.630353
13.300000,2.213240,7.755080,-0.073775,-3.949630,-0.076638,-3.658247
13.400000,2.229840,7.823090,-0.074328,-3.984267,-0.077235,-3.688124
13.500000,2.246530,7.898150,-0.074884,-4.022495,-0.077837,-3.721273
13.600000,2.263260,7.967080,-0.075442,-4.057601,-0.078439,-3.751487
13.700000,2.279920,8.026400,-0.075997,-4.087812,-0.079040,-3.777149
13.800000,2.296510,8.102870,-0.076550,-4.126758,-0.079639,-3.810853
13.900000,2.313190,8.170430,-0.077106,-4.161166,-0.080241,-3.840314
14.000000,2.329880,8.239940,-0.077663,-4.196567,-0.080844,-3.870650
14.100000,2.346600,8.309360,-0.078220,-4.231922,-0.081449,-3.900901
14.200000,2.363260,8.376560,-0.078775,-4.266147,-0.082051,-3.930080
14.300000,2.379920,8.444190,-0.079331,-4.300591,-0.082654,-3.959422
14.400000,2.396600,8.513480,-0.079887,-4.335880,-0.083258,-3.989501
14.500000,2.413320,8.581730,-0.080444,-4.370639,-0.083864,-4.019047
14.600000,2.430010,8.654180,-0.081000,-4.407538,-0.084470,-4.050526
14.700000,2.446540,8.718690,-0.081551,-4.440392,-0.085069,-4.078272
14.800000,2.463170,8.788800,-0.082106,-4.476099,-0.085673,-4.108586
14.900000,2.479920,8.856680,-0.082664,-4.510670,-0.086281,-4.137800
15.000000,2.496580,8.928130,-0.083219,-4.547059,-0.086887,-4.168656
15.100000,2.513200,8.999410,-0.083773,-4.583362,-0.087491,-4.199398
15.200000,2.529880,9.067200,-0.084329,-4.617887,-0.088099,-4.228464
15.300000,2.546570,9.135720,-0.084886,-4.652784,-0.088706,-4.257829
15.400000,2.563240,9.198780,-0.085441,-4.684900,-0.089314,-4.284616
15.500000,2.579900,9.269850,-0.085997,-4.721096,-0.089921,-4.315097
15.600000,2.596560,9.342930,-0.086552,-4.758315,-0.090529,-4.346473
15.700000,2.613280,9.407970,-0.087109,-4.791440,-0.091139,-4.374061
15.800000,2.629960,9.469590,-0.087665,-4.822823,-0.091748,-4.400028
15.900000,2.646630,9.545260,-0.088221,-4.861361,-0.092358,-4.432487
16.000000,2.663240,9.616920,-0.088775,-4.897857,-0.092965,-4.463052
16.100000,2.679880,9.675320,-0.089329,-4.927600,-0.093574,-4.487421
16.200000,2.696590,9.747790,-0.089886,-4.964509,-0.094186,-4.518267
16.300000,2.713270,9.825510,-0.090442,-5.004091,-0.094797,-4.551509
16.400000,2.729860,9.891490,-0.090995,-5.037694,-0.095405,-4.579288
16.500000,2.746540,9.963670,-0.091551,-5.074455,-0.096017,-4.609882
16.600000,2.763280,10.034720,-0.092109,-5.110641,-0.096631,-4.639903
16.700000,2.779920,10.099720,-0.092664,-5.143745,-0.097242,-4.667105
16.800000,2.796590,10.167480,-0.093220,-5.178255,-0.097855,-4.695540
16.900000,2.813230,10.243560,-0.093774,-5.217002,-0.098467,-4.727781
17.000000,2.829860,10.313450,-0.094329,-5.252597,-0.099079,-4.757126
17.100000,2.846580,10.386470,-0.094886,-5.289786,-0.099694,-4.787859
17.200000,2.863290,10.451620,-0.095443,-5.322966,-0.100310,-4.814926
17.300000,2.879900,10.519300,-0.095997,-5.357435,-0.100922,-4.843140
17.400000,2.896520,10.591800,-0.096551,-5.394359,-0.101535,-4.873530
17.500000,2.913260,10.660880,-0.097109,-5.429542,-0.102153,-4.902286
17.600000,2.929930,10.732020,-0.097664,-5.465773,-0.102769,-4.931962
17.700000,2.946560,10.808280,-0.098219,-5.504612,-0.103383,-4.963956
17.800000,2.963220,10.869780,-0.098774,-5.535933,-0.103999,-4.989127
17.900000,2.979970,10.943430,-0.099332,-5.573443,-0.104619,-5.019820
18.000000,2.996640,11.011460,-0.099888,-5.608091,-0.105236,-5.047910
18.100000,3.013260,11.084110,-0.100442,-5.645091,-0.105852,-5.078087
18.200000,3.029920,11.147490,-0.100997,-5.677370,-0.106469,-5.103971
18.300000,3.046590,11.221790,-0.101553,-5.715211,-0.107088,-5.134814
18.400000,3.063280,11.286500,-0.102109,-5.748167,-0.107707,-5.161226
18.500000,3.079970,11.357560,-0.102666,-5.784358,-0.108327,-5.190503
18.600000,3.096610,11.427230,-0.103220,-5.819840,-0.108945,-5.219115
18.700000,3.113270,11.501640,-0.103776,-5.857737,-0.109565,-5.249847
18.800000,3.129990,11.564870,-0.104333,-5.889940,-0.110187,-5.275425
18.900000,3.146660,11.640620,-0.104889,-5.928519,-0.110807,-5.306685
19.000000,3.163250,11.707830,-0.105442,-5.962749,-0.111425,-5.334027
19.100000,3.179900,11.783670,-0.105997,-6.001374,-0.112046,-5.365248
19.200000,3.196600,11.853310,-0.106553,-6.036841,-0.112669,-5.393596
19.300000,3.213300,11.919550,-0.107110,-6.070577,-0.113292,-5.420357
19.400000,3.229940,11.986760,-0.107665,-6.104807,-0.113913,-5.447535
19.500000,3.246550,12.062720,-0.108218,-6.143493,-0.114534,-5.478654
19.600000,3.263200,12.125820,-0.108773,-6.175629,-0.115156,-5.503886
19.700000,3.279900,12.197720,-0.109330,-6.212248,-0.115781,-5.533063
19.800000,3.296580,12.267960,-0.109886,-6.248021,-0.116406,-5.561451
19.900000,3.313230,12.343850,-0.110441,-6.286671,-0.117029,-5.592365
20.000000,3.329880,12.416250,-0.110996,-6.323544,-0.117654,-5.621656
20.100000,3.346580,12.479920,-0.111553,-6.355971,-0.118280,-5.646946
20.200000,3.363240,12.554540,-0.112108,-6.393975,-0.118905,-5.677159
20.300000,3.379880,12.621870,-0.112663,-6.428266,-0.119530,-5.704040
20.400000,3.396520,12.690050,-0.113217,-6.462989,-0.120155,-5.731267
20.500000,3.413220,12.758890,-0.113774,-6.498049,-0.120783,-5.758740
20.600000,3.429920,12.822560,-0.114331,-6.530476,-0.121412,-5.783842
20.700000,3.446570,12.895670,-0.114886,-6.567711,-0.122038,-5.813175
20.800000,3.463220,12.969320,-0.115441,-6.605220,-0.122666,-5.842709
20.900000,3.479910,13.035220,-0.115997,-6.638783,-0.123295,-5.868704
21.000000,3.496610,13.108760,-0.116554,-6.676237,-0.123925,-5.898097
21.100000,3.513270,13.175210,-0.117109,-6.710079,-0.124554,-5.924269
21.200000,3.529910,13.241590,-0.117664,-6.743886,-0.125182,-5.950376
21.300000,3.546550,13.313620,-0.118218,-6.780571,-0.125811,-5.978983
21.400000,3.563210,13.385100,-0.118774,-6.816975,-0.126441,-6.007298
21.500000,3.579950,13.453580,-0.119332,-6.851852,-0.127074,-6.034209
21.600000,3.596570,13.520560,-0.119886,-6.885965,-0.127703,-6.060436
21.700000,3.613190,13.600900,-0.120440,-6.926881,-0.128333,-6.092610
21.800000,3.629890,13.667150,-0.120996,-6.960622,-0.128966,-6.118413
21.900000,3.646570,13.729200,-0.121552,-6.992224,-0.129599,-6.142303
22.000000,3.663240,13.801830,-0.122108,-7.029214,-0.130232,-6.170891
22.100000,3.679870,13.871050,-0.122662,-7.064468,-0.130863,-6.197924
22.200000,3.696530,13.944970,-0.123218,-7.102115,-0.131497,-6.227009
22.300000,3.713260,14.014660,-0.123775,-7.137608,-0.132133,-6.254148
22.400000,3.729950,14.085110,-0.124332,-7.173488,-0.132768,-6.281596
22.500000,3.746570,14.153570,-0.124886,-7.208354,-0.133401,-6.308134
22.600000,3.763280,14.231390,-0.125443,-7.247987,-0.134037,-6.338781
22.700000,3.779920,14.297440,-0.125997,-7.281626,-0.134672,-6.364161
22.800000,3.796650,14.365870,-0.126555,-7.316478,-0.135310,-6.390541
22.900000,3.813270,14.440600,-0.127109,-7.354537,-0.135945,-6.419709
23.000000,3.829870,14.495530,-0.127662,-7.382513,-0.136579,-6.440044
23.100000,3.846580,14.565370,-0.128219,-7.418082,-0.137217,-6.466940
23.200000,3.863280,14.644410,-0.128776,-7.458337,-0.137856,-6.497882
23.300000,3.879960,14.712630,-0.129332,-7.493081,-0.138495,-6.523986
23.400000,3.896520,14.784080,-0.129884,-7.529470,-0.139129,-6.551512
23.500000,3.913280,14.849740,-0.130443,-7.562910,-0.139771,-6.576384
23.600000,3.929960,14.926450,-0.130999,-7.601979,-0.140411,-6.606130
23.700000,3.946610,14.990260,-0.131554,-7.634477,-0.141049,-6.630133
23.800000,3.963230,15.065250,-0.132108,-7.672669,-0.141688,-6.659050
23.900000,3.979850,15.126200,-0.132662,-7.703710,-0.142326,-6.681723
24.000000,3.996530,15.197470,-0.133218,-7.740008,-0.142967,-6.708902
24.100000,4.013290,15.273050,-0.133776,-7.778500,-0.143612,-6.737921
24.200000,4.029970,15.343930,-0.134332,-7.814599,-0.144254,-6.764846
24.300000,4.046580,15.416540,-0.134886,-7.851579,-0.144894,-6.792511
24.400000,4.063250,15.483070,-0.135442,-7.885463,-0.145536,-6.817443
24.500000,4.079950,15.555000,-0.135998,-7.922096,-0.146181,-6.844705
24.600000,4.096610,15.624460,-0.136554,-7.957472,-0.146824,-6.870850
24.700000,4.113240,15.693970,-0.137108,-7.992873,-0.147466,-6.896986
24.800000,4.129920,15.758330,-0.137664,-8.025652,-0.148110,-6.920808
24.900000,4.146600,15.828380,-0.138220,-8.061328,-0.148755,-6.947091
25.000000,4.163280,15.900450,-0.138776,-8.098033,-0.149401,-6.974220
25.100000,4.179920,15.974080,-0.139331,-8.135532,-0.150045,-7.002003
25.200000,4.196540,16.040650,-0.139885,-8.169436,-0.150689,-7.026657
25.300000,4.213250,16.112780,-0.140442,-8.206171,-0.151337,-7.053683
25.400000,4.229940,16.184260,-0.140998,-8.242576,-0.151984,-7.080389
25.500000,4.246600,16.246710,-0.141553,-8.274381,-0.152631,-7.103115
25.600000,4.263190,16.319900,-0.142106,-8.311657,-0.153275,-7.130518
25.700000,4.279900,16.386210,-0.142663,-8.345428,-0.153925,-7.154842
25.800000,4.296620,16.456850,-0.143221,-8.381405,-0.154575,-7.181014
25.900000,4.313290,16.525390,-0.143776,-8.416312,-0.155224,-7.206246
26.000000,4.329840,16.600400,-0.144328,-8.454514,-0.155868,-7.234291
26.100000,4.346570,16.668320,-0.144886,-8.489106,-0.156520,-7.259156
26.200000,4.363250,16.741190,-0.145442,-8.526218,-0.157171,-7.286151
26.300000,4.379910,16.803280,-0.145997,-8.557840,-0.157821,-7.308421
26.400000,4.396570,16.880390,-0.146552,-8.597112,-0.158471,-7.337185
26.500000,4.413200,16.938740,-0.147107,-8.626829,-0.159121,-7.357765
26.600000,4.429860,17.009990,-0.147662,-8.663117,-0.159772,-7.383904
26.700000,4.446570,17.085830,-0.148219,-8.701742,-0.160426,-7.411978
26.800000,4.463290,17.152210,-0.148776,-8.735549,-0.161080,-7.435906
26.900000,4.479940,17.222150,-0.149331,-8.771169,-0.161733,-7.461359
27.000000,4.496630,17.288990,-0.149888,-8.805210,-0.162387,-7.485418
27.100000,4.513320,17.354030,-0.150444,-8.838335,-0.163041,-7.508660
27.200000,4.529930,17.425300,-0.150998,-8.874632,-0.163693,-7.534584
27.300000,4.546540,17.498920,-0.151551,-8.912127,-0.164346,-7.561482
27.400000,4.563190,17.570060,-0.152106,-8.948358,-0.165000,-7.587256
27.500000,4.579920,17.637040,-0.152664,-8.982471,-0.165658,-7.611171
27.600000,4.596550,17.707320,-0.153218,-9.018264,-0.166312,-7.636501
27.700000,4.613240,17.771710,-0.153775,-9.051058,-0.166970,-7.659234
27.800000,4.629910,17.844300,-0.154330,-9.088027,-0.167626,-7.685469
27.900000,4.646560,17.912390,-0.154885,-9.122705,-0.168283,-7.709732
28.000000,4.663250,17.984050,-0.155442,-9.159201,-0.168941,-7.735480
28.100000,4.679930,18.048310,-0.155998,-9.191929,-0.169600,-7.758009
28.200000,4.696560,18.120010,-0.156552,-9.228445,-0.170257,-7.783714
28.300000,4.713220,18.187180,-0.157107,-9.262655,-0.170916,-7.807424
28.400000,4.729920,18.255970,-0.157664,-9.297689,-0.171576,-7.831778
28.500000,4.746610,18.326120,-0.158220,-9.333416,-0.172237,-7.856680
28.600000,4.763230,18.392820,-0.158774,-9.367386,-0.172895,-7.880086
28.700000,4.779880,18.463830,-0.159329,-9.403551,-0.173555,-7.905290
28.800000,4.796590,18.536190,-0.159886,-9.440404,-0.174218,-7.931012
28.900000,4.813250,18.597780,-0.160442,-9.471772,-0.174879,-7.952105
29.000000,4.829940,18.670790,-0.160998,-9.508955,-0.175542,-7.978032
29.100000,4.846590,18.736680,-0.161553,-9.542513,-0.176204,-8.000891
29.200000,4.863260,18.815580,-0.162109,-9.582696,-0.176867,-8.029258
29.300000,4.879960,18.883750,-0.162665,-9.617415,-0.177531,-8.052995
29.400000,4.896640,18.955090,-0.163221,-9.653748,-0.178196,-8.078050
29.500000,4.913240,19.025770,-0.163775,-9.689745,-0.178857,-8.102810
29.600000,4.929870,19.093340,-0.164329,-9.724158,-0.179520,-8.126197
29.700000,4.946600,19.165070,-0.164887,-9.760690,-0.180188,-8.151282
29.800000,4.963260,19.241810,-0.165442,-9.799773,-0.180853,-8.178479
29.900000,4.979880,19.307380,-0.165996,-9.833168,-0.181517,-8.200901
30.000000,4.996510,19.377110,-0.166550,-9.868681,-0.182182,-8.225049
30.100000,5.013260,19.450220,-0.167109,-9.905916,-0.182852,-8.250551
30.200000,5.029960,19.525240,-0.167665,-9.944123,-0.183521,-8.276838
30.300000,5.046580,19.595860,-0.168219,-9.980090,-0.184186,-8.301246
30.400000,5.063230,19.673960,-0.168774,-10.019866,-0.184854,-8.328769
30.500000,5.079950,19.736840,-0.169332,-10.051890,-0.185525,-8.349787
30.600000,5.096650,19.805330,-0.169888,-10.086772,-0.186195,-8.373147
30.700000,5.113310,19.877250,-0.170444,-10.123400,-0.186864,-8.397931
30.800000,5.129880,19.951520,-0.170996,-10.161226,-0.187530,-8.423697
30.900000,5.146530,20.019630,-0.171551,-10.195914,-0.188200,-8.446795
31.000000,5.163230,20.091970,-0.172108,-10.232756,-0.188872,-8.471620
31.100000,5.179920,20.164420,-0.172664,-10.269655,-0.189544,-8.496455
31.200000,5.196560,20.233900,-0.173219,-10.305041,-0.190215,-8.520015
31.300000,5.213210,20.297560,-0.173774,-10.337462,-0.190887,-8.541084
31.400000,5.229890,20.370120,-0.174330,-10.374417,-0.191560,-8.565848
31.500000,5.246560,20.445920,-0.174885,-10.413022,-0.192233,-8.591937
31.600000,5.263220,20.508880,-0.175441,-10.445087,-0.192906,-8.612594
31.700000,5.279890,20.589300,-0.175996,-10.486044,-0.193580,-8.640539
31.800000,5.296590,20.665780,-0.176553,-10.524995,-0.194256,-8.666776
31.900000,5.313260,20.730650,-0.177109,-10.558033,-0.194931,-8.688114
32.000000,5.329920,20.805210,-0.177664,-10.596006,-0.195606,-8.713478
32.100000,5.346570,20.889630,-0.178219,-10.639001,-0.196281,-8.742929
32.200000,5.363250,20.950230,-0.178775,-10.669865,-0.196958,-8.762359
32.300000,5.379950,21.033480,-0.179332,-10.712263,-0.197636,-8.791215
32.400000,5.396630,21.108370,-0.179888,-10.750405,-0.198314,-8.816539
32.500000,5.413270,21.181270,-0.180442,-10.787532,-0.198991,-8.841005
32.600000,5.429890,21.249390,-0.180996,-10.822225,-0.199667,-8.863442
32.700000,5.446560,21.327240,-0.181552,-10.861874,-0.200345,-8.889879
32.800000,5.463300,21.399140,-0.182110,-10.898493,-0.201027,-8.913768
32.900000,5.479900,21.477180,-0.182663,-10.938238,-0.201704,-8.940223
33.000000,5.496520,21.543100,-0.183217,-10.971811,-0.202382,-8.961585
33.100000,5.513220,21.627700,-0.183774,-11.014897,-0.203064,-8.990645
33.200000,5.529920,21.691910,-0.184331,-11.047599,-0.203746,-9.011188
33.300000,5.546620,21.771560,-0.184887,-11.088164,-0.204429,-9.038103
33.400000,5.563270,21.844820,-0.185442,-11.125475,-0.205110,-9.062341
33.500000,5.579940,21.914890,-0.185998,-11.161162,-0.205792,-9.085208
33.600000,5.596620,21.987760,-0.186554,-11.198274,-0.206476,-9.109191
33.700000,5.613310,22.060710,-0.187110,-11.235427,-0.207160,-9.133163
33.800000,5.629950,22.139980,-0.187665,-11.275799,-0.207842,-9.159726
33.900000,5.646590,22.217390,-0.188220,-11.315224,-0.208526,-9.185476
34.000000,5.663290,22.300580,-0.188776,-11.357592,-0.209211,-9.213548
34.100000,5.679980,22.368370,-0.189333,-11.392117,-0.209898,-9.235217
34.200000,5.696600,22.446070,-0.189887,-11.431690,-0.210581,-9.260964
34.300000,5.713200,22.512810,-0.190440,-11.465680,-0.211264,-9.282156
34.400000,5.729880,22.591210,-0.190996,-11.505609,-0.211951,-9.308084
34.500000,5.746520,22.669220,-0.191551,-11.545339,-0.212637,-9.333822
34.600000,5.763230,22.750020,-0.192108,-11.586490,-0.213326,-9.360636
34.700000,5.779870,22.823660,-0.192662,-11.623995,-0.214013,-9.384489
34.800000,5.796560,22.896520,-0.193219,-11.661102,-0.214703,-9.407959
34.900000,5.813230,22.974900,-0.193774,-11.701020,-0.215392,-9.433663
35.000000,5.829940,23.056250,-0.194331,-11.742452,-0.216083,-9.460525
35.100000,5.846610,23.129050,-0.194887,-11.779528,-0.216773,-9.483851
35.200000,5.863220,23.210630,-0.195441,-11.821077,-0.217461,-9.510758
35.300000,5.879940,23.282480,-0.195998,-11.857670,-0.218154,-9.533590
35.400000,5.896680,23.358760,-0.196556,-11.896519,-0.218848,-9.558187
35.500000,5.913310,23.432940,-0.197110,-11.934298,-0.219538,-9.581925
35.600000,5.929890,23.511870,-0.197663,-11.974497,-0.220227,-9.607582
35.700000,5.946550,23.587490,-0.198218,-12.013010,-0.220919,-9.631811
35.800000,5.963210,23.662600,-0.198774,-12.051263,-0.221612,-9.655789
35.900000,5.979870,23.739010,-0.199329,-12.090179,-0.222305,-9.680255
36.000000,5.996550,23.811740,-0.199885,-12.127220,-0.223000,-9.703170
36.100000,6.013210,23.897050,-0.200440,-12.170668,-0.223694,-9.731175
36.200000,6.029880,23.975680,-0.200996,-12.210714,-0.224389,-9.756409
36.300000,6.046560,24.050580,-0.201552,-12.248860,-0.225085,-9.780078
36.400000,6.063240,24.135070,-0.202108,-12.291890,-0.225782,-9.807601
36.500000,6.079840,24.199430,-0.202661,-12.324668,-0.226476,-9.826935
36.600000,6.096550,24.287250,-0.203218,-12.369395,-0.227175,-9.855707
36.700000,6.113260,24.369600,-0.203775,-12.411335,-0.227874,-9.882211
36.800000,6.129940,24.441080,-0.204331,-12.447740,-0.228572,-9.904277
36.900000,6.146540,24.524110,-0.204885,-12.490027,-0.229268,-9.931012
37.000000,6.163260,24.601700,-0.205442,-12.529543,-0.229969,-9.955449
37.100000,6.179920,24.676690,-0.205997,-12.567735,-0.230668,-9.978815
37.200000,6.196610,24.761400,-0.206554,-12.610877,-0.231369,-10.006054
37.300000,6.213290,24.843570,-0.207110,-12.652726,-0.232070,-10.032224
37.400000,6.229940,24.912440,-0.207665,-12.687802,-0.232771,-10.052993
37.500000,6.246620,24.992220,-0.208221,-12.728433,-0.233473,-10.078110
37.600000,6.263290,25.074290,-0.208776,-12.770231,-0.234175,-10.104109
37.700000,6.279960,25.148230,-0.209332,-12.807888,-0.234877,-10.126787
37.800000,6.296520,25.228030,-0.209884,-12.848530,-0.235576,-10.151829
37.900000,6.313220,25.309700,-0.210441,-12.890124,-0.236280,-10.177518
38.000000,6.329900,25.384490,-0.210997,-12.928215,-0.236985,-10.200404
38.100000,6.346560,25.468960,-0.211552,-12.971235,-0.237689,-10.227144
38.200000,6.363210,25.547970,-0.212107,-13.011474,-0.238393,-10.251650
38.300000,6.379890,25.627170,-0.212663,-13.051811,-0.239099,-10.276173
38.400000,6.396580,25.704070,-0.213219,-13.090975,-0.239806,-10.299726
38.500000,6.413230,25.783970,-0.213774,-13.131668,-0.240511,-10.324454
38.600000,6.429880,25.870160,-0.214329,-13.175564,-0.241218,-10.351654
38.700000,6.446550,25.950270,-0.214885,-13.216364,-0.241925,-10.376366
38.800000,6.463250,26.031290,-0.215442,-13.257627,-0.242634,-10.401382
38.900000,6.479960,26.108400,-0.215999,-13.296899,-0.243345,-10.424786
39.000000,6.496600,26.186510,-0.216553,-13.336680,-0.244052,-10.448578
39.100000,6.513220,26.268300,-0.217107,-13.378335,-0.244760,-10.473801
39.200000,6.529890,26.348180,-0.217663,-13.419018,-0.245470,-10.498194
39.300000,6.546590,26.426990,-0.218220,-13.459155,-0.246181,-10.522103
39.400000,6.563260,26.508180,-0.218775,-13.500505,-0.246893,-10.546928
39.500000,6.579870,26.590720,-0.219329,-13.542542,-0.247601,-10.572270
39.600000,6.596520,26.676540,-0.219884,-13.586250,-0.248313,-10.598851
39.700000,6.613260,26.753680,-0.220442,-13.625537,-0.249028,-10.621897
39.800000,6.629910,26.837000,-0.220997,-13.667972,-0.249740,-10.647391
39.900000,6.646540,26.914240,-0.221551,-13.707310,-0.250452,-10.670437
40.000000,6.663220,26.997530,-0.222107,-13.749729,-0.251167,-10.695813
40.100000,6.679880,27.081410,-0.222663,-13.792449,-0.251881,-10.721385
40.200000,6.696580,27.158840,-0.223219,-13.831884,-0.252597,-10.744340
40.300000,6.713300,27.242580,-0.223777,-13.874532,-0.253315,-10.769736
40.400000,6.729930,27.322810,-0.224331,-13.915393,-0.254029,-10.793739
40.500000,6.746580,27.407730,-0.224886,-13.958642,-0.254745,-10.819539
40.600000,6.763320,27.490690,-0.225444,-14.000893,-0.255465,-10.844476
40.700000,6.779980,27.571200,-0.225999,-14.041897,-0.256183,-10.868438
40.800000,6.796640,27.656930,-0.226555,-14.085559,-0.256900,-10.894410
40.900000,6.813270,27.731710,-0.227109,-14.123644,-0.257617,-10.916037
41.000000,6.829960,27.823770,-0.227665,-14.170530,-0.258337,-10.944391
41.100000,6.846620,27.903510,-0.228221,-14.211141,-0.259057,-10.967865
41.200000,6.863260,27.988930,-0.228775,-14.254645,-0.259776,-10.993534
41.300000,6.879880,28.061610,-0.229329,-14.291661,-0.260494,-11.014164
41.400000,6.896570,28.151290,-0.229886,-14.337334,-0.261216,-11.041387
41.500000,6.913280,28.233800,-0.230443,-14.379356,-0.261940,-11.065739
41.600000,6.929910,28.325550,-0.230997,-14.426084,-0.262660,-11.093702
41.700000,6.946570,28.402430,-0.231552,-14.465239,-0.263383,-11.115779
41.800000,6.963250,28.485280,-0.232108,-14.507434,-0.264107,-11.140138
41.900000,6.979930,28.567270,-0.232664,-14.549191,-0.264831,-11.164113
42.000000,6.996610,28.655290,-0.233220,-14.594019,-0.265556,-11.190397
42.100000,7.013220,28.730020,-0.233774,-14.632079,-0.266278,-11.211479
42.200000,7.029830,28.821370,-0.234328,-14.678603,-0.267001,-11.239000
42.300000,7.046590,28.897450,-0.234886,-14.717350,-0.267731,-11.260446
42.400000,7.063310,28.980740,-0.235444,-14.759770,-0.268460,-11.284675
42.500000,7.079960,29.070830,-0.235999,-14.805652,-0.269186,-11.311538
42.600000,7.096560,29.153930,-0.236552,-14.847975,-0.269910,-11.335657
42.700000,7.113180,29.233490,-0.237106,-14.888494,-0.270636,-11.358343
42.800000,7.129900,29.315730,-0.237663,-14.930379,-0.271367,-11.381975
42.900000,7.146560,29.406450,-0.238219,-14.976582,-0.272096,-11.408881
43.000000,7.163200,29.492700,-0.238773,-15.020509,-0.272824,-11.434012
43.100000,7.179840,29.575900,-0.239328,-15.062882,-0.273553,-11.457913
43.200000,7.196550,29.666120,-0.239885,-15.108831,-0.274286,-11.484449
43.300000,7.213250,29.749590,-0.240442,-15.151342,-0.275018,-11.508328
43.400000,7.229870,29.835300,-0.240996,-15.194994,-0.275748,-11.533066
43.500000,7.246550,29.922460,-0.241552,-15.239384,-0.276481,-11.558285
43.600000,7.263230,30.002160,-0.242108,-15.279975,-0.277214,-11.580576
43.700000,7.279930,30.102220,-0.242664,-15.330935,-0.277949,-11.610664
43.800000,7.296600,30.182960,-0.243220,-15.372055,-0.278683,-11.633264
43.900000,7.313260,30.273780,-0.243775,-15.418310,-0.279417,-11.659706
44.000000,7.329960,30.359080,-0.244332,-15.461752,-0.280153,-11.683952
44.100000,7.346670,30.439990,-0.244889,-15.502960,-0.280891,-11.706455
44.200000,7.363320,30.529250,-0.245444,-15.548419,-0.281626,-11.732153
44.300000,7.379940,30.616050,-0.245998,-15.592626,-0.282360,-11.756871
44.400000,7.396580,30.704590,-0.246553,-15.637719,-0.283096,-11.782198
44.500000,7.413260,30.789120,-0.247109,-15.680770,-0.283834,-11.805916
44.600000,7.429960,30.872670,-0.247665,-15.723322,-0.284574,-11.829200
44.700000,7.446560,30.957660,-0.248219,-15.766607,-0.285310,-11.853041
44.800000,7.463190,31.049770,-0.248773,-15.813518,-0.286047,-11.879542
44.900000,7.479860,31.134760,-0.249329,-15.856803,-0.286787,-11.903247
45.000000,7.496610,31.223840,-0.249887,-15.902171,-0.287531,-11.928425
45.100000,7.513280,31.316130,-0.250443,-15.949174,-0.288272,-11.954820
45.200000,7.529930,31.402290,-0.250998,-15.993055,-0.289013,-11.978835
45.300000,7.546610,31.489450,-0.251554,-16.037445,-0.289756,-12.003167
45.400000,7.563330,31.582780,-0.252111,-16.084978,-0.290501,-12.029778
45.500000,7.579970,31.668010,-0.252666,-16.128385,-0.291243,-12.053296
45.600000,7.596570,31.756570,-0.253219,-16.173488,-0.291983,-12.078054
45.700000,7.613250,31.843940,-0.253775,-16.217985,-0.292728,-12.102266
45.800000,7.629910,31.937070,-0.254330,-16.265416,-0.293473,-12.128627
45.900000,7.646640,32.018600,-0.254888,-16.306939,-0.294221,-12.150496
46.000000,7.663260,32.108360,-0.255442,-16.352653,-0.294965,-12.175499
46.100000,7.679910,32.201720,-0.255997,-16.400201,-0.295710,-12.201799
46.200000,7.696610,32.294430,-0.256554,-16.447418,-0.296459,-12.227773
46.300000,7.713310,32.381080,-0.257110,-16.491549,-0.297208,-12.251401
46.400000,7.729940,32.467480,-0.257665,-16.535552,-0.297954,-12.274924
46.500000,7.746540,32.555690,-0.258218,-16.580477,-0.298700,-12.299099
46.600000,7.763250,32.641440,-0.258775,-16.624149,-0.299451,-12.322235
46.700000,7.779910,32.741620,-0.259330,-16.675170,-0.300201,-12.350793
46.800000,7.796570,32.826870,-0.259886,-16.718588,-0.300951,-12.373666
46.900000,7.813210,32.915900,-0.260440,-16.763930,-0.301700,-12.397927
47.000000,7.829870,33.005230,-0.260996,-16.809426,-0.302451,-12.422238
47.100000,7.846540,33.100480,-0.261551,-16.857936,-0.303204,-12.448720
47.200000,7.863280,33.191740,-0.262109,-16.904414,-0.303960,-12.473610
47.300000,7.879930,33.282930,-0.262664,-16.950857,-0.304712,-12.498471
47.400000,7.896540,33.366870,-0.263218,-16.993607,-0.305463,-12.520584
47.500000,7.913250,33.464040,-0.263775,-17.043096,-0.306220,-12.547553
47.600000,7.929950,33.563990,-0.264332,-17.094000,-0.306976,-12.575514
47.700000,7.946620,33.647080,-0.264887,-17.136317,-0.307732,-12.597124
47.800000,7.963210,33.737840,-0.265440,-17.182541,-0.308484,-12.621601
47.900000,7.979910,33.835460,-0.265997,-17.232258,-0.309242,-12.648529
48.000000,7.996540,33.925780,-0.266551,-17.278258,-0.309998,-12.672715
48.100000,8.013210,34.016500,-0.267107,-17.324461,-0.310756,-12.696976
48.200000,8.029850,34.106960,-0.267662,-17.370532,-0.311513,-12.721107
48.300000,8.046540,34.201570,-0.268218,-17.418717,-0.312273,-12.746703
48.400000,8.063220,34.293050,-0.268774,-17.465307,-0.313033,-12.771087
48.500000,8.079910,34.392350,-0.269330,-17.515880,-0.313794,-12.798322
48.600000,8.096620,34.481940,-0.269887,-17.561508,-0.314556,-12.821879
48.700000,8.113240,34.570660,-0.270441,-17.606693,-0.315315,-12.845115
48.800000,8.129950,34.656130,-0.270998,-17.650222,-0.316079,-12.867041
48.900000,8.146610,34.762200,-0.271554,-17.704243,-0.316841,-12.896591
49.000000,8.163330,34.854590,-0.272111,-17.751297,-0.317607,-12.920974
49.100000,8.179830,34.947660,-0.272661,-17.798697,-0.318363,-12.945687
49.200000,8.196550,35.038820,-0.273218,-17.845124,-0.319129,-12.969509
49.300000,8.213260,35.144080,-0.273775,-17.898733,-0.319896,-12.998501
49.400000,8.229930,35.230950,-0.274331,-17.942975,-0.320661,-13.020661
49.500000,8.246610,35.333200,-0.274887,-17.995051,-0.321428,-13.048445
49.600000,8.263220,35.416440,-0.275441,-18.037445,-0.322192,-13.069199
49.700000,8.279900,35.514240,-0.275997,-18.087254,-0.322959,-13.095232
49.800000,8.296600,35.608910,-0.276553,-18.135469,-0.323728,-13.120045
49.900000,8.313280,35.703420,-0.277109,-18.183602,-0.324497,-13.144757
50.000000,8.329890,35.799730,-0.277663,-18.232653,-0.325263,-13.170120
50.100000,8.346590,35.896980,-0.278220,-18.282182,-0.326034,-13.195719
50.200000,8.363230,35.987820,-0.278774,-18.328446,-0.326803,-13.218946
50.300000,8.379890,36.084910,-0.279330,-18.377894,-0.327573,-13.244403
50.400000,8.396530,36.178630,-0.279884,-18.425625,-0.328343,-13.268581
50.500000,8.413230,36.283310,-0.280441,-18.478938,-0.329117,-13.296686
50.600000,8.429920,36.375670,-0.280997,-18.525977,-0.329890,-13.320227
50.700000,8.446610,36.474070,-0.281554,-18.576091,-0.330664,-13.345925
50.800000,8.463290,36.569960,-0.282110,-18.624928,-0.331438,-13.370656
50.900000,8.479900,36.673850,-0.282663,-18.677838,-0.332210,-13.398298
51.000000,8.496630,36.772700,-0.283221,-18.728182,-0.332988,-13.423968
51.100000,8.513330,36.866380,-0.283778,-18.775893,-0.333765,-13.447714
51.200000,8.529970,36.956890,-0.284332,-18.821990,-0.334539,-13.470289
51.300000,8.546560,37.066350,-0.284885,-18.877737,-0.335312,-13.499747
51.400000,8.563240,37.169190,-0.285441,-18.930113,-0.336090,-13.526676
51.500000,8.579980,37.264330,-0.285999,-18.978567,-0.336871,-13.550710
51.600000,8.596630,37.361550,-0.286554,-19.028081,-0.337649,-13.575502
51.700000,8.613210,37.464840,-0.287107,-19.080686,-0.338424,-13.602488
51.800000,8.629830,37.558530,-0.287661,-19.128402,-0.339201,-13.625907
51.900000,8.646560,37.655840,-0.288219,-19.177962,-0.339985,-13.650515
52.000000,8.663250,37.750860,-0.288775,-19.226355,-0.340766,-13.674264
52.100000,8.679900,37.854450,-0.289330,-19.279113,-0.341547,-13.701087
52.200000,8.696570,37.953060,-0.289886,-19.329335,-0.342329,-13.726038
52.300000,8.713240,38.046620,-0.290441,-19.376984,-0.343112,-13.749107
52.400000,8.729940,38.148490,-0.290998,-19.428866,-0.343897,-13.775105
52.500000,8.746640,38.246720,-0.291555,-19.478895,-0.344682,-13.799732
52.600000,8.763220,38.350620,-0.292107,-19.531810,-0.345463,-13.826425
52.700000,8.779890,38.452620,-0.292663,-19.583759,-0.346248,-13.852317
52.800000,8.796650,38.557590,-0.293222,-19.637219,-0.347038,-13.879161
52.900000,8.813280,38.658580,-0.293776,-19.688653,-0.347823,-13.904599
53.000000,8.829920,38.758460,-0.294331,-19.739522,-0.348609,-13.929575
53.100000,8.846590,38.864560,-0.294886,-19.793558,-0.349396,-13.956708
53.200000,8.863290,38.967310,-0.295443,-19.845888,-0.350186,-13.982559
53.300000,8.879940,39.068090,-0.295998,-19.897215,-0.350974,-14.007679
53.400000,8.896560,39.162540,-0.296552,-19.945318,-0.351761,-14.030494
53.500000,8.913190,39.273260,-0.297106,-20.001707,-0.352550,-14.059073
53.600000,8.929920,39.372210,-0.297664,-20.052102,-0.353343,-14.083313
53.700000,8.946620,39.474380,-0.298221,-20.104137,-0.354136,-14.108668
53.800000,8.963270,39.578930,-0.298776,-20.157384,-0.354927,-14.134848
53.900000,8.979880,39.679400,-0.299329,-20.208552,-0.355717,-14.159540
54.000000,8.996530,39.782760,-0.299884,-20.261193,-0.356510,-14.185179
54.100000,9.013240,39.882580,-0.300441,-20.312031,-0.357306,-14.209457
54.200000,9.029910,39.994670,-0.300997,-20.369118,-0.358100,-14.238075
54.300000,9.046540,40.087920,-0.301551,-20.416610,-0.358894,-14.259954
54.400000,9.063190,40.205640,-0.302106,-20.476564,-0.359689,-14.290465
54.500000,9.079900,40.304700,-0.302663,-20.527015,-0.360487,-14.314240
54.600000,9.096580,40.410220,-0.303219,-20.580756,-0.361285,-14.340273
54.700000,9.113250,40.514980,-0.303775,-20.634110,-0.362082,-14.365983
54.800000,9.129870,40.623310,-0.304329,-20.689282,-0.362878,-14.392933
54.900000,9.146560,40.734630,-0.304885,-20.745977,-0.363678,-14.420833
55.000000,9.163240,40.837070,-0.305441,-20.798149,-0.364479,-14.445535
55.100000,9.179940,40.947770,-0.305998,-20.854528,-0.365280,-14.473084
55.200000,9.196590,41.054330,-0.306553,-20.908799,-0.366080,-14.499144
55.300000,9.213210,41.159610,-0.307107,-20.962417,-0.366880,-14.524712
55.400000,9.229930,41.260390,-0.307664,-21.013744,-0.367684,-14.548565
55.500000,9.246640,41.366950,-0.308221,-21.068015,-0.368489,-14.574403
55.600000,9.263240,41.475700,-0.308775,-21.123401,-0.369289,-14.601030
55.700000,9.279910,41.582070,-0.309330,-21.177574,-0.370094,-14.626708
55.800000,9.296610,41.693580,-0.309887,-21.234366,-0.370900,-14.654112
55.900000,9.313310,41.803220,-0.310444,-21.290205,-0.371707,-14.680796
56.000000,9.329900,41.912880,-0.310997,-21.346054,-0.372509,-14.707503
56.100000,9.346510,42.023560,-0.311550,-21.402423,-0.373313,-14.734491
56.200000,9.363210,42.130160,-0.312107,-21.456714,-0.374122,-14.759924
56.300000,9.379910,42.243910,-0.312664,-21.514647,-0.374932,-14.787798
56.400000,9.396620,42.350570,-0.313221,-21.568968,-0.375742,-14.813122
56.500000,9.413220,42.462500,-0.313774,-21.625974,-0.376548,-14.840305
56.600000,9.429850,42.579000,-0.314328,-21.685307,-0.377356,-14.869000
56.700000,9.446540,42.689950,-0.314885,-21.741813,-0.378168,-14.895649
56.800000,9.463260,42.795940,-0.315442,-21.795793,-0.378982,-14.920485
56.900000,9.479890,42.902530,-0.315996,-21.850079,-0.379792,-14.945534
57.000000,9.496550,43.014030,-0.316552,-21.906866,-0.380604,-14.972211
57.100000,9.513240,43.127260,-0.317108,-21.964533,-0.381419,-14.999404
