Repository: abubakardawood/tissue-phantom-material-database

Title:
A Database of Silicone Phantom Materials for Modeling Human Tissue Mechanics Across Varying Stiffnesses

Description:
This dataset contains processed mechanical compression test data for soft silicone phantoms
fabricated using Ecoflex (Smooth-On) with varying base materials and thinner concentrations.
The dataset provides force–compression measurements together with derived engineering and
true stress–strain quantities, intended for mechanical characterization, constitutive model
fitting, and the design of tissue-equivalent phantoms.

All files in this dataset are processed outputs generated from raw experimental measurements.
The raw data files are not included in this archive.

File: data/EF10_0T/EF10_0T_A2.csv (part 2 of 2)
Speed (mm/min): 10;
Machine: INSTRON 5900;
Load cell: 1kN;
Time (s),Compression (mm),Load (N),Engineering Strain [-],Engineering Stress (kPa),True Strain [-],True Stress (kPa)
57.200000,9.529940,45.173150,-0.317665,-23.006496,-0.382234,-15.698145
57.300000,9.546560,45.267620,-0.318219,-23.054610,-0.383046,-15.718202
57.400000,9.563280,45.395970,-0.318776,-23.119978,-0.383864,-15.749884
57.500000,9.579910,45.507540,-0.319330,-23.176800,-0.384678,-15.775745
57.600000,9.596550,45.615220,-0.319885,-23.231641,-0.385493,-15.800187
57.700000,9.613210,45.697960,-0.320440,-23.273780,-0.386310,-15.815922
57.800000,9.629880,45.818080,-0.320996,-23.334957,-0.387128,-15.844529
57.900000,9.646540,45.977530,-0.321551,-23.416164,-0.387946,-15.886665
58.000000,9.663250,46.067510,-0.322108,-23.461990,-0.388768,-15.904688
58.100000,9.679890,46.211350,-0.322663,-23.535247,-0.389586,-15.941294
58.200000,9.696540,46.341100,-0.323218,-23.601328,-0.390406,-15.972954
58.300000,9.713240,46.436890,-0.323775,-23.650114,-0.391229,-15.992806
58.400000,9.729950,46.517280,-0.324332,-23.691056,-0.392053,-16.007296
58.500000,9.746630,46.671030,-0.324888,-23.769360,-0.392876,-16.046988
58.600000,9.763220,46.828150,-0.325441,-23.849381,-0.393696,-16.087823
58.700000,9.779920,46.894490,-0.325997,-23.883168,-0.394521,-16.097319
58.800000,9.796630,47.003550,-0.326554,-23.938711,-0.395348,-16.121421
58.900000,9.813260,47.158580,-0.327109,-24.017668,-0.396171,-16.161280
59.000000,9.829870,47.282250,-0.327662,-24.080652,-0.396995,-16.190330
59.100000,9.846530,47.416640,-0.328218,-24.149096,-0.397821,-16.222936
59.200000,9.863280,47.528110,-0.328776,-24.205868,-0.398652,-16.247559
59.300000,9.879940,47.620780,-0.329331,-24.253064,-0.399480,-16.265770
59.400000,9.896660,47.782230,-0.329889,-24.335290,-0.400311,-16.307354
59.500000,9.913250,47.887450,-0.330442,-24.388878,-0.401137,-16.329777
59.600000,9.929900,48.021270,-0.330997,-24.457032,-0.401966,-16.361836
59.700000,9.946590,48.116660,-0.331553,-24.505614,-0.402798,-16.380704
59.800000,9.963210,48.260970,-0.332107,-24.579110,-0.403627,-16.416216
59.900000,9.979830,48.415210,-0.332661,-24.657664,-0.404457,-16.455021
60.000000,9.996600,48.492780,-0.333220,-24.697170,-0.405295,-16.467579
60.100000,10.013300,48.607830,-0.333777,-24.755765,-0.406130,-16.492868
60.200000,10.029950,48.788940,-0.334332,-24.848003,-0.406964,-16.540529
60.300000,10.046550,48.894620,-0.334885,-24.901825,-0.407795,-16.562578
60.400000,10.063220,49.024230,-0.335441,-24.967835,-0.408631,-16.592608
60.500000,10.079910,49.135030,-0.335997,-25.024265,-0.409469,-16.616187
60.600000,10.096610,49.267240,-0.336554,-25.091599,-0.410307,-16.646930
60.700000,10.113200,49.357710,-0.337107,-25.137675,-0.411141,-16.663597
60.800000,10.129870,49.511430,-0.337662,-25.215964,-0.411980,-16.701483
60.900000,10.146520,49.637700,-0.338217,-25.280273,-0.412818,-16.730046
61.000000,10.163270,49.750930,-0.338776,-25.337941,-0.413662,-16.754063
61.100000,10.179920,49.925270,-0.339331,-25.426731,-0.414502,-16.798662
61.200000,10.196550,50.021700,-0.339885,-25.475843,-0.415341,-16.816986
61.300000,10.213230,50.199220,-0.340441,-25.566253,-0.416184,-16.862452
61.400000,10.229930,50.284280,-0.340998,-25.609574,-0.417028,-16.876769
61.500000,10.246600,50.462510,-0.341553,-25.700345,-0.417872,-16.922307
61.600000,10.263270,50.562790,-0.342109,-25.751417,-0.418716,-16.941626
61.700000,10.279990,50.722140,-0.342666,-25.832574,-0.419564,-16.980620
61.800000,10.296630,50.851950,-0.343221,-25.898685,-0.420408,-17.009713
61.900000,10.313290,50.971820,-0.343776,-25.959735,-0.421254,-17.035392
62.000000,10.329940,51.105210,-0.344331,-26.027670,-0.422100,-17.065528
62.100000,10.346590,51.226250,-0.344886,-26.089315,-0.422947,-17.091467
62.200000,10.363250,51.379180,-0.345442,-26.167202,-0.423795,-17.127960
62.300000,10.379950,51.494040,-0.345998,-26.225699,-0.424645,-17.151651
62.400000,10.396620,51.627140,-0.346554,-26.293486,-0.425495,-17.181374
62.500000,10.413200,51.786090,-0.347107,-26.374439,-0.426342,-17.219695
62.600000,10.429880,51.898240,-0.347663,-26.431557,-0.427193,-17.242291
62.700000,10.446610,52.054130,-0.348220,-26.510951,-0.428049,-17.279299
62.800000,10.463290,52.187560,-0.348776,-26.578906,-0.428902,-17.308813
62.900000,10.479900,52.324720,-0.349330,-26.648761,-0.429753,-17.339549
63.000000,10.496600,52.454640,-0.349887,-26.714929,-0.430609,-17.367731
63.100000,10.513230,52.590560,-0.350441,-26.784152,-0.431462,-17.397887
63.200000,10.529900,52.741080,-0.350997,-26.860811,-0.432317,-17.432756
63.300000,10.546570,52.859130,-0.351552,-26.920934,-0.433174,-17.456817
63.400000,10.563230,53.000490,-0.352108,-26.992928,-0.434031,-17.488511
63.500000,10.579900,53.164780,-0.352663,-27.076600,-0.434889,-17.527676
63.600000,10.596630,53.271180,-0.353221,-27.130789,-0.435751,-17.547625
63.700000,10.613350,53.374990,-0.353778,-27.183659,-0.436613,-17.566670
63.800000,10.629900,53.565800,-0.354330,-27.280838,-0.437467,-17.614419
63.900000,10.646580,53.705690,-0.354886,-27.352083,-0.438328,-17.645212
64.000000,10.663280,53.846750,-0.355443,-27.423925,-0.439192,-17.676292
64.100000,10.679960,53.986860,-0.355999,-27.495282,-0.440054,-17.706998
64.200000,10.696520,54.125390,-0.356551,-27.565835,-0.440912,-17.737218
64.300000,10.713210,54.242320,-0.357107,-27.625387,-0.441777,-17.760168
64.400000,10.729890,54.384070,-0.357663,-27.697579,-0.442642,-17.791180
64.500000,10.746520,54.522660,-0.358217,-27.768163,-0.443506,-17.821126
64.600000,10.763190,54.690560,-0.358773,-27.853673,-0.444372,-17.860527
64.700000,10.779840,54.814010,-0.359328,-27.916546,-0.445238,-17.885349
64.800000,10.796550,54.964200,-0.359885,-27.993037,-0.446107,-17.918763
64.900000,10.813270,55.111550,-0.360442,-28.068082,-0.446978,-17.951157
65.000000,10.829980,55.289140,-0.360999,-28.158528,-0.447850,-17.993318
65.100000,10.846590,55.389720,-0.361553,-28.209753,-0.448717,-18.010432
65.200000,10.863260,55.574520,-0.362109,-28.303871,-0.449587,-18.054794
65.300000,10.879940,55.682540,-0.362665,-28.358885,-0.450459,-18.074119
65.400000,10.896640,55.846350,-0.363221,-28.442312,-0.451333,-18.111458
65.500000,10.913220,55.967790,-0.363774,-28.504161,-0.452201,-18.135089
65.600000,10.929880,56.167320,-0.364329,-28.605781,-0.453075,-18.183856
65.700000,10.946550,56.325820,-0.364885,-28.686505,-0.453949,-18.219229
65.800000,10.963210,56.450620,-0.365440,-28.750065,-0.454824,-18.243631
65.900000,10.979920,56.598580,-0.365997,-28.825420,-0.455702,-18.275393
66.000000,10.996540,56.773080,-0.366551,-28.914292,-0.456576,-18.315720
66.100000,11.013190,56.882330,-0.367106,-28.969933,-0.457453,-18.334887
66.200000,11.029910,57.085350,-0.367664,-29.073330,-0.458334,-18.384123
66.300000,11.046640,57.240220,-0.368221,-29.152205,-0.459216,-18.417741
66.400000,11.063250,57.356990,-0.368775,-29.211675,-0.460093,-18.439140
66.500000,11.079920,57.523350,-0.369331,-29.296402,-0.460974,-18.476342
66.600000,11.096590,57.662450,-0.369886,-29.367245,-0.461855,-18.504702
66.700000,11.113270,57.826940,-0.370442,-29.451019,-0.462738,-18.541115
66.800000,11.129870,57.934810,-0.370996,-29.505956,-0.463617,-18.559374
66.900000,11.146540,58.114020,-0.371551,-29.597227,-0.464501,-18.600338
67.000000,11.163270,58.316590,-0.372109,-29.700395,-0.465389,-18.648611
67.100000,11.179960,58.468350,-0.372665,-29.777686,-0.466275,-18.680575
67.200000,11.196630,58.610560,-0.373221,-29.850113,-0.467161,-18.709424
67.300000,11.213230,58.768340,-0.373774,-29.930470,-0.468044,-18.743228
67.400000,11.229920,58.945310,-0.374331,-30.020600,-0.468933,-18.782969
67.500000,11.246620,59.014840,-0.374887,-30.056011,-0.469823,-18.788393
67.600000,11.263320,59.226570,-0.375444,-30.163844,-0.470714,-18.839010
67.700000,11.279910,59.392140,-0.375997,-30.248169,-0.471600,-18.874948
67.800000,11.296550,59.571960,-0.376552,-30.339750,-0.472489,-18.915267
67.900000,11.313260,59.738200,-0.377109,-30.424415,-0.473383,-18.951105
68.000000,11.329920,59.862890,-0.377664,-30.487920,-0.474275,-18.973730
68.100000,11.346570,60.037850,-0.378219,-30.577026,-0.475167,-19.012214
68.200000,11.363200,60.192790,-0.378773,-30.655936,-0.476059,-19.044285
68.300000,11.379900,60.370460,-0.379330,-30.746423,-0.476956,-19.083382
68.400000,11.396590,60.547240,-0.379886,-30.836456,-0.477852,-19.122108
68.500000,11.413260,60.681810,-0.380442,-30.904992,-0.478749,-19.147435
68.600000,11.429880,60.917800,-0.380996,-31.025181,-0.479644,-19.204711
68.700000,11.446570,61.029020,-0.381552,-31.081825,-0.480543,-19.222482
68.800000,11.463210,61.178330,-0.382107,-31.157868,-0.481440,-19.252228
68.900000,11.479860,61.385470,-0.382662,-31.263363,-0.482339,-19.300062
69.000000,11.496540,61.541510,-0.383218,-31.342834,-0.483240,-19.331696
69.100000,11.513170,61.698550,-0.383772,-31.422813,-0.484139,-19.363607
69.200000,11.529910,61.861330,-0.384330,-31.505717,-0.485045,-19.397114
69.300000,11.546610,62.039620,-0.384887,-31.596519,-0.485949,-19.435430
69.400000,11.563220,62.264750,-0.385441,-31.711177,-0.486850,-19.488400
69.500000,11.579880,62.380340,-0.385996,-31.770046,-0.487754,-19.506935
69.600000,11.596580,62.561500,-0.386553,-31.862310,-0.488661,-19.545849
69.700000,11.613280,62.734760,-0.387109,-31.950551,-0.489569,-19.582194
69.800000,11.629930,62.925030,-0.387664,-32.047455,-0.490475,-19.623799
69.900000,11.646570,63.081490,-0.388219,-32.127139,-0.491381,-19.654773
70.000000,11.663240,63.243140,-0.388775,-32.209467,-0.492290,-19.687242
70.100000,11.679920,63.431640,-0.389331,-32.305469,-0.493200,-19.727959
70.200000,11.696600,63.608240,-0.389887,-32.395411,-0.494111,-19.764872
70.300000,11.713240,63.773240,-0.390441,-32.479444,-0.495020,-19.798127
70.400000,11.729890,63.961140,-0.390996,-32.575141,-0.495931,-19.838380
70.500000,11.746560,64.114000,-0.391552,-32.652992,-0.496844,-19.867648
70.600000,11.763300,64.315950,-0.392110,-32.755844,-0.497761,-19.911950
70.700000,11.779950,64.526470,-0.392665,-32.863061,-0.498675,-19.958887
70.800000,11.796540,64.687280,-0.393218,-32.944961,-0.499586,-19.990409
70.900000,11.813210,64.886970,-0.393774,-33.046662,-0.500502,-20.033757
71.000000,11.829910,65.003960,-0.394330,-33.106245,-0.501421,-20.051448
71.100000,11.846570,65.218950,-0.394886,-33.215738,-0.502338,-20.099319
71.200000,11.863220,65.423680,-0.395441,-33.320007,-0.503255,-20.143921
71.300000,11.879940,65.571450,-0.395998,-33.395265,-0.504178,-20.170807
71.400000,11.896590,65.775670,-0.396553,-33.499274,-0.505097,-20.215036
71.500000,11.913270,65.959980,-0.397109,-33.593142,-0.506019,-20.253003
71.600000,11.929940,66.134220,-0.397665,-33.681882,-0.506941,-20.287787
71.700000,11.946620,66.352910,-0.398221,-33.793260,-0.507864,-20.336085
71.800000,11.963280,66.496920,-0.398776,-33.866603,-0.508788,-20.361415
71.900000,11.980010,66.653370,-0.399334,-33.946283,-0.509716,-20.390389
72.000000,11.996630,66.849070,-0.399888,-34.045952,-0.510638,-20.431396
72.100000,12.013230,67.076580,-0.400441,-34.161822,-0.511561,-20.482028
72.200000,12.029920,67.230280,-0.400997,-34.240100,-0.512489,-20.509911
72.300000,12.046660,67.472420,-0.401555,-34.363421,-0.513421,-20.564606
72.400000,12.063220,67.653840,-0.402107,-34.455818,-0.514344,-20.600881
72.500000,12.079820,67.846810,-0.402661,-34.554097,-0.515270,-20.640521
72.600000,12.096510,68.040440,-0.403217,-34.652712,-0.516202,-20.680149
72.700000,12.113210,68.246800,-0.403774,-34.757810,-0.517135,-20.723522
72.800000,12.129900,68.412480,-0.404330,-34.842190,-0.518068,-20.754447
72.900000,12.146570,68.610950,-0.404886,-34.943270,-0.519002,-20.795241
73.000000,12.163230,68.795880,-0.405441,-35.037454,-0.519935,-20.831834
73.100000,12.179900,69.005010,-0.405997,-35.143963,-0.520870,-20.875631
73.200000,12.196630,69.187650,-0.406554,-35.236981,-0.521810,-20.911234
73.300000,12.213280,69.388280,-0.407109,-35.339161,-0.522745,-20.952259
73.400000,12.229910,69.583080,-0.407664,-35.438372,-0.523681,-20.991435
73.500000,12.246560,69.838280,-0.408219,-35.568344,-0.524618,-21.048682
73.600000,12.263280,69.991170,-0.408776,-35.646210,-0.525560,-21.074895
73.700000,12.279920,70.197760,-0.409331,-35.751426,-0.526499,-21.117271
73.800000,12.296520,70.385960,-0.409884,-35.847275,-0.527436,-21.154051
73.900000,12.313220,70.628560,-0.410441,-35.970830,-0.528380,-21.206939
74.000000,12.329890,70.794880,-0.410996,-36.055536,-0.529323,-21.236843
74.100000,12.346650,71.023070,-0.411555,-36.171753,-0.530272,-21.285087
74.200000,12.363270,71.243150,-0.412109,-36.283838,-0.531214,-21.330942
74.300000,12.379920,71.462950,-0.412664,-36.395782,-0.532158,-21.376553
74.400000,12.396560,71.630000,-0.413219,-36.480859,-0.533103,-21.406287
74.500000,12.413260,71.813870,-0.413775,-36.574504,-0.534052,-21.440876
74.600000,12.429950,72.044490,-0.414332,-36.691957,-0.535002,-21.489318
74.700000,12.446550,72.248880,-0.414885,-36.796052,-0.535947,-21.529922
74.800000,12.463250,72.511320,-0.415442,-36.929712,-0.536899,-21.587571
74.900000,12.479890,72.680920,-0.415996,-37.016089,-0.537848,-21.617531
75.000000,12.496580,72.939180,-0.416553,-37.147619,-0.538801,-21.673679
75.100000,12.513180,73.150180,-0.417106,-37.255081,-0.539750,-21.715763
75.200000,12.529900,73.317500,-0.417663,-37.340296,-0.540707,-21.744624
75.300000,12.546570,73.512310,-0.418219,-37.439512,-0.541661,-21.781597
75.400000,12.563260,73.750050,-0.418775,-37.560592,-0.542618,-21.831143
75.500000,12.579910,73.976970,-0.419330,-37.676161,-0.543573,-21.877404
75.600000,12.596580,74.216680,-0.419886,-37.798245,-0.544531,-21.927291
75.700000,12.613270,74.453160,-0.420442,-37.918683,-0.545490,-21.976063
75.800000,12.629940,74.656730,-0.420998,-38.022360,-0.546449,-22.015023
75.900000,12.646640,74.844050,-0.421555,-38.117762,-0.547411,-22.049041
76.000000,12.663210,75.065170,-0.422107,-38.230377,-0.548367,-22.093067
76.100000,12.679900,75.342830,-0.422663,-38.371788,-0.549330,-22.153440
76.200000,12.696610,75.526140,-0.423220,-38.465147,-0.550295,-22.185915
76.300000,12.713300,75.760200,-0.423777,-38.584353,-0.551260,-22.233205
76.400000,12.729890,75.992620,-0.424330,-38.702724,-0.552220,-22.280010
76.500000,12.746570,76.215290,-0.424886,-38.816128,-0.553186,-22.323712
76.600000,12.763280,76.401430,-0.425443,-38.910929,-0.554155,-22.356559
76.700000,12.779980,76.692860,-0.425999,-39.059353,-0.555125,-22.420095
76.800000,12.796630,76.863080,-0.426554,-39.146045,-0.556092,-22.448130
76.900000,12.813250,77.107110,-0.427108,-39.270329,-0.557059,-22.497644
77.000000,12.829890,77.335750,-0.427663,-39.386774,-0.558027,-22.542508
77.100000,12.846550,77.585980,-0.428218,-39.514215,-0.558998,-22.593504
77.200000,12.863230,77.865950,-0.428774,-39.656803,-0.559971,-22.652984
77.300000,12.879840,78.016570,-0.429328,-39.733513,-0.560941,-22.674803
77.400000,12.896570,78.284710,-0.429886,-39.870075,-0.561918,-22.730501
77.500000,12.913250,78.491940,-0.430442,-39.975617,-0.562894,-22.768446
77.600000,12.930000,78.795690,-0.431000,-40.130315,-0.563875,-22.834149
77.700000,12.946610,78.998120,-0.431554,-40.233412,-0.564848,-22.870536
77.800000,12.963220,79.253760,-0.432107,-40.363609,-0.565823,-22.922197
77.900000,12.979920,79.481090,-0.432664,-40.479387,-0.566804,-22.965413
78.000000,12.996610,79.760410,-0.433220,-40.621643,-0.567785,-23.023521
78.100000,13.013250,79.965320,-0.433775,-40.726003,-0.568764,-23.060081
78.200000,13.029880,80.181650,-0.434329,-40.836179,-0.569743,-23.099829
78.300000,13.046580,80.455030,-0.434886,-40.975410,-0.570728,-23.155778
78.400000,13.063240,80.674720,-0.435441,-41.087298,-0.571711,-23.196190
78.500000,13.079940,80.957440,-0.435998,-41.231286,-0.572697,-23.254528
78.600000,13.096560,81.208100,-0.436552,-41.358946,-0.573680,-23.303615
78.700000,13.113270,81.429020,-0.437109,-41.471459,-0.574669,-23.343911
78.800000,13.129960,81.685990,-0.437665,-41.602333,-0.575658,-23.394434
78.900000,13.146650,81.943190,-0.438222,-41.733324,-0.576648,-23.444877
79.000000,13.163250,82.223200,-0.438775,-41.875932,-0.577633,-23.501820
79.100000,13.179890,82.462860,-0.439330,-41.997990,-0.578622,-23.547027
79.200000,13.196630,82.743520,-0.439888,-42.140929,-0.579618,-23.603654
79.300000,13.213290,82.952100,-0.440443,-42.247158,-0.580610,-23.639693
79.400000,13.229950,83.255810,-0.440998,-42.401836,-0.581603,-23.702697
79.500000,13.246560,83.506380,-0.441552,-42.529450,-0.582594,-23.750486
79.600000,13.263230,83.801610,-0.442108,-42.679810,-0.583589,-23.810739
79.700000,13.279950,84.032040,-0.442665,-42.797167,-0.584589,-23.852359
79.800000,13.296660,84.305270,-0.443222,-42.936321,-0.585589,-23.905999
79.900000,13.313280,84.544790,-0.443776,-43.058308,-0.586584,-23.950064
80.000000,13.329920,84.815250,-0.444331,-43.196052,-0.587582,-24.002721
80.100000,13.346620,85.118930,-0.444887,-43.350715,-0.588584,-24.064531
80.200000,13.363290,85.329570,-0.445443,-43.457993,-0.589586,-24.099934
80.300000,13.379950,85.635970,-0.445998,-43.614041,-0.590588,-24.162252
80.400000,13.396590,85.899080,-0.446553,-43.748042,-0.591589,-24.212223
80.500000,13.413260,86.175250,-0.447109,-43.888694,-0.592594,-24.265679
80.600000,13.429870,86.438100,-0.447662,-44.022563,-0.593596,-24.315320
80.700000,13.446500,86.728650,-0.448217,-44.170539,-0.594600,-24.372567
80.800000,13.463160,86.979070,-0.448772,-44.298077,-0.595607,-24.418340
80.900000,13.479920,87.268990,-0.449331,-44.445732,-0.596621,-24.474901
81.000000,13.496610,87.561490,-0.449887,-44.594701,-0.597632,-24.532125
81.100000,13.513300,87.798770,-0.450443,-44.715546,-0.598643,-24.573727
81.200000,13.529970,88.102980,-0.450999,-44.870479,-0.599655,-24.633938
81.300000,13.546620,88.404630,-0.451554,-45.024108,-0.600666,-24.693292
81.400000,13.563280,88.703080,-0.452109,-45.176108,-0.601680,-24.751568
81.500000,13.579960,88.924480,-0.452665,-45.288866,-0.602695,-24.788166
81.600000,13.596590,89.245480,-0.453220,-45.452350,-0.603708,-24.852451
81.700000,13.613190,89.506520,-0.453773,-45.585296,-0.604721,-24.899920
81.800000,13.629960,89.794420,-0.454332,-45.731923,-0.605745,-24.954447
81.900000,13.646640,90.112990,-0.454888,-45.894169,-0.606764,-25.017462
82.000000,13.663260,90.427110,-0.455442,-46.054149,-0.607781,-25.079155
82.100000,13.679860,90.719540,-0.455995,-46.203082,-0.608797,-25.134692
82.200000,13.696510,91.005260,-0.456550,-46.348598,-0.609818,-25.188130
82.300000,13.713220,91.282740,-0.457107,-46.489918,-0.610844,-25.239035
82.400000,13.729940,91.555980,-0.457665,-46.629078,-0.611871,-25.288596
82.500000,13.746590,91.900370,-0.458220,-46.804474,-0.612895,-25.357744
82.600000,13.763230,92.152720,-0.458774,-46.932995,-0.613919,-25.401341
82.700000,13.779900,92.472400,-0.459330,-47.095807,-0.614946,-25.463290
82.800000,13.796630,92.762880,-0.459888,-47.243747,-0.615978,-25.516930
82.900000,13.813280,93.079280,-0.460443,-47.404888,-0.617006,-25.577655
83.000000,13.829910,93.405860,-0.460997,-47.571214,-0.618034,-25.641027
83.100000,13.846620,93.713970,-0.461554,-47.728133,-0.619068,-25.699022
83.200000,13.863320,93.957430,-0.462111,-47.852126,-0.620102,-25.739148
83.300000,13.879950,94.325730,-0.462665,-48.039700,-0.621134,-25.813412
83.400000,13.896600,94.632260,-0.463220,-48.195814,-0.622167,-25.870549
83.500000,13.913280,94.959510,-0.463776,-48.362481,-0.623203,-25.933123
83.600000,13.929960,95.262160,-0.464332,-48.516620,-0.624241,-25.988801
83.700000,13.946630,95.619620,-0.464888,-48.698673,-0.625279,-26.059260
83.800000,13.963280,95.919690,-0.465443,-48.851497,-0.626316,-26.113926
83.900000,13.979920,96.243310,-0.465997,-49.016315,-0.627354,-26.174843
84.000000,13.996600,96.535180,-0.466553,-49.164963,-0.628396,-26.226886
84.100000,14.013270,96.850790,-0.467109,-49.325702,-0.629438,-26.285223
84.200000,14.029890,97.203900,-0.467663,-49.505540,-0.630479,-26.353631
84.300000,14.046550,97.518420,-0.468218,-49.665723,-0.631522,-26.411321
84.400000,14.063250,97.842920,-0.468775,-49.830990,-0.632570,-26.471468
84.500000,14.079990,98.153720,-0.469333,-49.989279,-0.633621,-26.527661
84.600000,14.096640,98.542490,-0.469888,-50.187278,-0.634667,-26.604878
84.700000,14.113240,98.824370,-0.470441,-50.330838,-0.635711,-26.653132
84.800000,14.129880,99.131160,-0.470996,-50.487085,-0.636759,-26.707870
84.900000,14.146570,99.496670,-0.471552,-50.673238,-0.637812,-26.778154
85.000000,14.163200,99.848170,-0.472107,-50.852255,-0.638861,-26.844567
85.100000,14.179870,100.192400,-0.472662,-51.027570,-0.639914,-26.908760
85.200000,14.196540,100.533320,-0.473218,-51.201199,-0.640968,-26.971870
85.300000,14.213180,100.857890,-0.473773,-51.366502,-0.642022,-27.030457
85.400000,14.229910,101.204090,-0.474330,-51.542820,-0.643082,-27.094497
85.500000,14.246550,101.558960,-0.474885,-51.723554,-0.644138,-27.160814
85.600000,14.263190,101.913990,-0.475440,-51.904369,-0.645195,-27.226973
85.700000,14.279880,102.272700,-0.475996,-52.087058,-0.646256,-27.293827
85.800000,14.296590,102.606590,-0.476553,-52.257107,-0.647319,-27.353826
85.900000,14.313280,102.958540,-0.477109,-52.436354,-0.648383,-27.418480
86.000000,14.329860,103.296230,-0.477662,-52.608338,-0.649440,-27.479334
86.100000,14.346540,103.652810,-0.478218,-52.789943,-0.650505,-27.544842
86.200000,14.363230,104.028450,-0.478774,-52.981255,-0.651572,-27.615190
86.300000,14.379920,104.435230,-0.479331,-53.188426,-0.652640,-27.693582
86.400000,14.396550,104.733350,-0.479885,-53.340257,-0.653705,-27.743068
86.500000,14.413230,105.127060,-0.480441,-53.540772,-0.654775,-27.817590
86.600000,14.429930,105.474030,-0.480998,-53.717482,-0.655847,-27.879499
86.700000,14.446630,105.831300,-0.481554,-53.899438,-0.656920,-27.943930
86.800000,14.463320,106.243680,-0.482111,-54.109462,-0.657994,-28.022713
86.900000,14.479930,106.597530,-0.482664,-54.289676,-0.659063,-28.085986
87.000000,14.496580,106.968620,-0.483219,-54.478671,-0.660137,-28.153524
87.100000,14.513250,107.312360,-0.483775,-54.653736,-0.661213,-28.213625
87.200000,14.529920,107.720330,-0.484331,-54.861514,-0.662290,-28.290400
87.300000,14.546520,108.090450,-0.484884,-55.050014,-0.663363,-28.357143
87.400000,14.563240,108.470960,-0.485441,-55.243806,-0.664446,-28.426179
87.500000,14.579900,108.871700,-0.485997,-55.447901,-0.665526,-28.500406
87.600000,14.596600,109.248640,-0.486553,-55.639875,-0.666609,-28.568109
87.700000,14.613240,109.609030,-0.487108,-55.823421,-0.667690,-28.631386
87.800000,14.629900,110.014560,-0.487663,-56.029955,-0.668773,-28.706201
87.900000,14.646620,110.352320,-0.488221,-56.201975,-0.669862,-28.763009
88.000000,14.663310,110.781830,-0.488777,-56.420723,-0.670949,-28.843571
88.100000,14.680030,111.168800,-0.489334,-56.617805,-0.672040,-28.912769
88.200000,14.696560,111.596140,-0.489885,-56.835447,-0.673120,-28.992595
88.300000,14.713240,111.954480,-0.490441,-57.017948,-0.674210,-29.053990
88.400000,14.729940,112.352660,-0.490998,-57.220740,-0.675303,-29.125471
88.500000,14.746610,112.791940,-0.491554,-57.444463,-0.676396,-29.207427
88.600000,14.763210,113.168130,-0.492107,-57.636055,-0.677484,-29.272949
88.700000,14.779880,113.575640,-0.492663,-57.843598,-0.678579,-29.346217
88.800000,14.796520,114.016910,-0.493217,-58.068335,-0.679673,-29.428026
88.900000,14.813240,114.389010,-0.493775,-58.257844,-0.680773,-29.491597
89.000000,14.829860,114.805680,-0.494329,-58.470053,-0.681868,-29.566630
89.100000,14.846510,115.217540,-0.494884,-58.679811,-0.682967,-29.640131
89.200000,14.863210,115.645710,-0.495440,-58.897876,-0.684069,-29.717493
89.300000,14.879920,116.070060,-0.495997,-59.113996,-0.685174,-29.793612
89.400000,14.896650,116.478330,-0.496555,-59.321926,-0.686281,-29.865327
89.500000,14.913260,116.899110,-0.497109,-59.536228,-0.687381,-29.940253
89.600000,14.929940,117.331130,-0.497665,-59.756254,-0.688487,-30.017678
89.700000,14.946620,117.744000,-0.498221,-59.966527,-0.689595,-30.089964
89.800000,14.963290,118.180240,-0.498776,-60.188702,-0.690703,-30.168002
89.900000,14.979920,118.609750,-0.499331,-60.407450,-0.691809,-30.244158
90.000000,14.996590,119.074070,-0.499886,-60.643926,-0.692920,-30.328856
90.100000,15.013290,119.506030,-0.500443,-60.863921,-0.694034,-30.404998
90.200000,15.029960,119.973920,-0.500999,-61.102216,-0.695147,-30.490087
90.300000,15.046600,120.391080,-0.501553,-61.314674,-0.696259,-30.562095
90.400000,15.063220,120.842070,-0.502107,-61.544361,-0.697371,-30.642486
90.500000,15.079910,121.243570,-0.502664,-61.748843,-0.698489,-30.709943
90.600000,15.096580,121.734120,-0.503219,-61.998678,-0.699607,-30.799745
90.700000,15.113260,122.192460,-0.503775,-62.232109,-0.700726,-30.881107
90.800000,15.129890,122.629780,-0.504330,-62.454834,-0.701844,-30.957008
90.900000,15.146550,123.105210,-0.504885,-62.696969,-0.702965,-31.042210
91.000000,15.163270,123.563500,-0.505442,-62.930374,-0.704092,-31.122699
91.100000,15.179960,123.985230,-0.505999,-63.145159,-0.705217,-31.193793
91.200000,15.196560,124.453230,-0.506552,-63.383510,-0.706338,-31.276466
91.300000,15.213190,124.925860,-0.507106,-63.624218,-0.707462,-31.359974
91.400000,15.229960,125.371410,-0.507665,-63.851135,-0.708597,-31.436127
91.500000,15.246660,125.871860,-0.508222,-64.106012,-0.709728,-31.525926
91.600000,15.263300,126.324320,-0.508777,-64.336448,-0.710856,-31.603564
91.700000,15.279940,126.846740,-0.509331,-64.602514,-0.711986,-31.698430
91.800000,15.296580,127.296200,-0.509886,-64.831422,-0.713117,-31.774788
91.900000,15.313220,127.781810,-0.510441,-65.078741,-0.714250,-31.859905
92.000000,15.329900,128.223790,-0.510997,-65.303840,-0.715386,-31.933795
92.100000,15.346550,128.707660,-0.511552,-65.550273,-0.716522,-32.017922
92.200000,15.363210,129.173280,-0.512107,-65.787411,-0.717659,-32.097217
92.300000,15.379900,129.662220,-0.512663,-66.036426,-0.718800,-32.181972
92.400000,15.396560,130.199110,-0.513219,-66.309862,-0.719940,-32.278403
92.500000,15.413180,130.676180,-0.513773,-66.552832,-0.721079,-32.359806
92.600000,15.429850,131.164580,-0.514328,-66.801572,-0.722222,-32.443631
92.700000,15.446590,131.653750,-0.514886,-67.050704,-0.723372,-32.527213
92.800000,15.463290,132.182560,-0.515443,-67.320025,-0.724520,-32.620389
92.900000,15.479960,132.678330,-0.515999,-67.572519,-0.725668,-32.705189
93.000000,15.496570,133.202390,-0.516552,-67.839420,-0.726812,-32.796809
93.100000,15.513260,133.689380,-0.517109,-68.087442,-0.727964,-32.878836
93.200000,15.529950,134.214400,-0.517665,-68.354833,-0.729116,-32.969928
93.300000,15.546630,134.744320,-0.518221,-68.624719,-0.730270,-33.061948
93.400000,15.563240,135.248920,-0.518775,-68.881709,-0.731420,-33.147624
93.500000,15.579860,135.782900,-0.519329,-69.153663,-0.732572,-33.240183
93.600000,15.596550,136.310200,-0.519885,-69.422215,-0.733730,-33.330647
93.700000,15.613270,136.841060,-0.520442,-69.692580,-0.734891,-33.421611
93.800000,15.629930,137.351790,-0.520998,-69.952692,-0.736050,-33.507503
93.900000,15.646540,137.884950,-0.521551,-70.224228,-0.737206,-33.598688
94.000000,15.663220,138.434800,-0.522107,-70.504265,-0.738369,-33.693471
94.100000,15.679930,138.984010,-0.522664,-70.783975,-0.739535,-33.787716
94.200000,15.696570,139.482390,-0.523219,-71.037798,-0.740698,-33.869472
94.300000,15.713220,140.086550,-0.523774,-71.345494,-0.741863,-33.976579
94.400000,15.729920,140.593700,-0.524331,-71.603783,-0.743032,-34.059724
94.500000,15.746550,141.139340,-0.524885,-71.881676,-0.744198,-34.152062
94.600000,15.763260,141.736880,-0.525442,-72.186000,-0.745371,-34.256444
94.700000,15.779920,142.267000,-0.525997,-72.455988,-0.746542,-34.344332
94.800000,15.796570,142.831910,-0.526552,-72.743694,-0.747714,-34.440332
94.900000,15.813260,143.384950,-0.527109,-73.025355,-0.748890,-34.533058
95.000000,15.830020,143.964520,-0.527667,-73.320528,-0.750072,-34.631680
95.100000,15.846590,144.516430,-0.528220,-73.601613,-0.751242,-34.723794
95.200000,15.863200,145.094040,-0.528773,-73.895788,-0.752416,-34.821666
95.300000,15.879930,145.658110,-0.529331,-74.183066,-0.753600,-34.915670
95.400000,15.896580,146.228810,-0.529886,-74.473721,-0.754780,-35.011139
95.500000,15.913220,146.844210,-0.530441,-74.787142,-0.755961,-35.117001
95.600000,15.929860,147.437150,-0.530995,-75.089124,-0.757143,-35.217150
95.700000,15.946500,147.981510,-0.531550,-75.366364,-0.758326,-35.305373
95.800000,15.963250,148.566770,-0.532108,-75.664435,-0.759518,-35.402758
95.900000,15.979950,149.210080,-0.532665,-75.992070,-0.760709,-35.513754
96.000000,15.996560,149.756410,-0.533219,-76.270313,-0.761894,-35.601559
96.100000,16.013230,150.390380,-0.533774,-76.593192,-0.763085,-35.709712
96.200000,16.029910,150.998320,-0.534330,-76.902813,-0.764279,-35.811307
96.300000,16.046660,151.577290,-0.534889,-77.197680,-0.765478,-35.905516
96.400000,16.063310,152.234660,-0.535444,-77.532476,-0.766672,-36.018203
96.500000,16.079920,152.833760,-0.535997,-77.837595,-0.767865,-36.116852
96.600000,16.096590,153.467120,-0.536553,-78.160162,-0.769063,-36.223093
96.700000,16.113310,154.061980,-0.537110,-78.463122,-0.770267,-36.319768
96.800000,16.129960,154.709430,-0.537665,-78.792866,-0.771466,-36.428673
96.900000,16.146570,155.306840,-0.538219,-79.097124,-0.772665,-36.525549
97.000000,16.163200,155.953250,-0.538773,-79.426338,-0.773866,-36.633545
97.100000,16.179900,156.571060,-0.539330,-79.740986,-0.775073,-36.734280
97.200000,16.196540,157.230420,-0.539885,-80.076795,-0.776278,-36.844561
97.300000,16.213180,157.883620,-0.540439,-80.409467,-0.777484,-36.953028
97.400000,16.229880,158.536440,-0.540996,-80.741946,-0.778696,-37.060876
97.500000,16.246550,159.173510,-0.541552,-81.066403,-0.779908,-37.164757
97.600000,16.263270,159.833100,-0.542109,-81.402329,-0.781124,-37.273394
97.700000,16.279910,160.511930,-0.542664,-81.748055,-0.782336,-37.386356
97.800000,16.296550,161.169020,-0.543218,-82.082708,-0.783550,-37.493876
97.900000,16.313270,161.862110,-0.543776,-82.435696,-0.784771,-37.609170
98.000000,16.329980,162.510330,-0.544333,-82.765831,-0.785992,-37.713686
98.100000,16.346630,163.152660,-0.544888,-83.092967,-0.787211,-37.816634
98.200000,16.363250,163.893200,-0.545442,-83.470121,-0.788429,-37.942039
98.300000,16.379940,164.569340,-0.545998,-83.814477,-0.789654,-38.051940
98.400000,16.396620,165.253390,-0.546554,-84.162860,-0.790879,-38.163312
98.500000,16.413310,165.918560,-0.547110,-84.501629,-0.792107,-38.269914
98.600000,16.429930,166.583080,-0.547664,-84.840066,-0.793331,-38.376188
98.700000,16.446580,167.305210,-0.548219,-85.207844,-0.794558,-38.495256
98.800000,16.463280,167.999600,-0.548776,-85.561494,-0.795791,-38.607399
98.900000,16.479900,168.682600,-0.549330,-85.909343,-0.797020,-38.716763
99.000000,16.496560,169.417110,-0.549885,-86.283426,-0.798253,-38.837435
99.100000,16.513210,170.103260,-0.550440,-86.632879,-0.799487,-38.946648
99.200000,16.529920,170.842510,-0.550997,-87.009376,-0.800726,-39.067442
99.300000,16.546610,171.577010,-0.551554,-87.383454,-0.801966,-39.186789
99.400000,16.563280,172.243150,-0.552109,-87.722716,-0.803206,-39.290186
99.500000,16.579840,173.004260,-0.552661,-88.110346,-0.804439,-39.415165
99.600000,16.596570,173.708420,-0.553219,-88.468972,-0.805687,-39.526256
99.700000,16.613250,174.460450,-0.553775,-88.851978,-0.806932,-39.647974
99.800000,16.629950,175.226850,-0.554332,-89.242302,-0.808180,-39.772468
99.900000,16.646600,175.980940,-0.554887,-89.626357,-0.809426,-39.893886
100.000000,16.663230,176.697370,-0.555441,-89.991232,-0.810672,-40.006412
100.100000,16.679900,177.441940,-0.555997,-90.370438,-0.811923,-40.124776
100.200000,16.696610,178.235150,-0.556554,-90.774416,-0.813178,-40.253582
100.300000,16.713330,178.984190,-0.557111,-91.155899,-0.814436,-40.371945
100.400000,16.729930,179.719270,-0.557664,-91.530273,-0.815686,-40.487104
100.500000,16.746580,180.533280,-0.558219,-91.944844,-0.816942,-40.619455
100.600000,16.763280,181.302580,-0.558776,-92.336646,-0.818203,-40.741144
100.700000,16.779960,182.037190,-0.559332,-92.710780,-0.819464,-40.854674
100.800000,16.796570,182.858170,-0.559886,-93.128901,-0.820721,-40.987364
100.900000,16.813190,183.668560,-0.560440,-93.541629,-0.821980,-41.117190
101.000000,16.829900,184.446170,-0.560997,-93.937663,-0.823248,-41.238947
101.100000,16.846560,185.285400,-0.561552,-94.365079,-0.824514,-41.374180
101.200000,16.863250,186.071700,-0.562108,-94.765539,-0.825784,-41.497040
101.300000,16.879910,186.896550,-0.562664,-95.185631,-0.827053,-41.628135
101.400000,16.896590,187.726350,-0.563220,-95.608245,-0.828325,-41.759801
101.500000,16.913250,188.522770,-0.563775,-96.013858,-0.829597,-41.883645
101.600000,16.929930,189.389710,-0.564331,-96.455387,-0.830872,-42.022622
101.700000,16.946550,190.180800,-0.564885,-96.858286,-0.832145,-42.144493
101.800000,16.963210,191.041640,-0.565440,-97.296708,-0.833422,-42.281225
101.900000,16.979960,191.900450,-0.565999,-97.734097,-0.834708,-42.416728
102.000000,16.996630,192.724950,-0.566554,-98.154011,-0.835989,-42.544431
102.100000,17.013230,193.595150,-0.567108,-98.597200,-0.837266,-42.681972
102.200000,17.029880,194.376270,-0.567663,-98.995021,-0.838549,-42.799244
102.300000,17.046600,195.228900,-0.568220,-99.429262,-0.839839,-42.931567
102.400000,17.063250,196.101820,-0.568775,-99.873837,-0.841125,-43.068095
102.500000,17.079880,196.986850,-0.569329,-100.324579,-0.842412,-43.206853
102.600000,17.096520,197.898410,-0.569884,-100.788833,-0.843700,-43.350890
102.700000,17.113200,198.727070,-0.570440,-101.210866,-0.844994,-43.476139
102.800000,17.129930,199.612840,-0.570998,-101.661985,-0.846293,-43.613229
102.900000,17.146600,200.511220,-0.571553,-102.119526,-0.847589,-43.752770
103.000000,17.163250,201.435440,-0.572108,-102.590227,-0.848885,-43.897503
103.100000,17.179850,202.328350,-0.572662,-103.044982,-0.850179,-44.035071
103.200000,17.196550,203.258150,-0.573218,-103.518526,-0.851483,-44.179809
103.300000,17.213290,204.156110,-0.573776,-103.975853,-0.852791,-44.316969
103.400000,17.229920,205.032780,-0.574331,-104.422337,-0.854092,-44.449387
103.500000,17.246540,205.995830,-0.574885,-104.912815,-0.855395,-44.600046
103.600000,17.263250,206.914840,-0.575442,-105.380863,-0.856706,-44.740323
103.700000,17.279900,207.848360,-0.575997,-105.856301,-0.858014,-44.883424
103.800000,17.296560,208.811610,-0.576552,-106.346880,-0.859325,-45.032374
103.900000,17.313230,209.714390,-0.577108,-106.806662,-0.860638,-45.167718
104.000000,17.329940,210.705230,-0.577665,-107.311292,-0.861956,-45.321350
104.100000,17.346580,211.668670,-0.578219,-107.801968,-0.863270,-45.468786
104.200000,17.363250,212.681030,-0.578775,-108.317559,-0.864588,-45.626064
104.300000,17.379910,213.652330,-0.579330,-108.812238,-0.865907,-45.774008
104.400000,17.396560,214.628110,-0.579885,-109.309199,-0.867228,-45.922398
104.500000,17.413270,215.627670,-0.580442,-109.818271,-0.868554,-46.075097
104.600000,17.429980,216.608610,-0.580999,-110.317859,-0.869883,-46.223257
104.700000,17.446570,217.641490,-0.581552,-110.843901,-0.871203,-46.382372
104.800000,17.463250,218.638030,-0.582108,-111.351434,-0.872533,-46.532836
104.900000,17.479980,219.651290,-0.582666,-111.867483,-0.873868,-46.686104
105.000000,17.496670,220.672840,-0.583222,-112.387755,-0.875202,-46.840706
105.100000,17.513270,221.711650,-0.583776,-112.916816,-0.876531,-46.998727
105.200000,17.529870,222.737120,-0.584329,-113.439084,-0.877861,-47.153337
105.300000,17.546540,223.768230,-0.584885,-113.964224,-0.879199,-47.308297
105.400000,17.563240,224.801030,-0.585441,-114.490224,-0.880541,-47.462915
105.500000,17.579940,225.861970,-0.585998,-115.030557,-0.881884,-47.622881
105.600000,17.596560,226.881000,-0.586552,-115.549544,-0.883224,-47.773728
105.700000,17.613210,227.989530,-0.587107,-116.114114,-0.884567,-47.942705
105.800000,17.629890,229.044560,-0.587663,-116.651437,-0.885914,-48.099703
105.900000,17.646590,230.117580,-0.588220,-117.197921,-0.887265,-48.259799
106.000000,17.663260,231.245590,-0.588775,-117.772412,-0.888616,-48.430921
106.100000,17.679910,232.306810,-0.589330,-118.312887,-0.889966,-48.587514
106.200000,17.696600,233.411540,-0.589887,-118.875521,-0.891322,-48.752436
106.300000,17.713300,234.528500,-0.590443,-119.444384,-0.892680,-48.919244
106.400000,17.729900,235.595780,-0.590997,-119.987945,-0.894032,-49.075470
106.500000,17.746540,236.759120,-0.591551,-120.580430,-0.895389,-49.250916
106.600000,17.763260,237.818830,-0.592109,-121.120136,-0.896754,-49.403854
106.700000,17.779910,238.967560,-0.592664,-121.705179,-0.898116,-49.574941
106.800000,17.796590,240.143520,-0.593220,-122.304090,-0.899482,-49.750899
106.900000,17.813230,241.299840,-0.593774,-122.892999,-0.900846,-49.922291
107.000000,17.829900,242.410310,-0.594330,-123.458557,-0.902215,-50.083433
107.100000,17.846570,243.567830,-0.594886,-124.048077,-0.903586,-50.253654
107.200000,17.863310,244.784970,-0.595444,-124.667962,-0.904964,-50.435213
107.300000,17.879950,245.924530,-0.595998,-125.248335,-0.906336,-50.600536
107.400000,17.896580,247.124560,-0.596553,-125.859505,-0.907709,-50.777682
107.500000,17.913250,248.345410,-0.597108,-126.481279,-0.909088,-50.958253
107.600000,17.929980,249.573850,-0.597666,-127.106918,-0.910473,-51.139435
107.700000,17.946620,250.766600,-0.598221,-127.714381,-0.911852,-51.312999
107.800000,17.963230,251.937620,-0.598774,-128.310776,-0.913231,-51.481577
107.900000,17.979890,253.181980,-0.599330,-128.944524,-0.914616,-51.664245
108.000000,17.996570,254.479780,-0.599886,-129.605488,-0.916005,-51.857013
108.100000,18.013280,255.763550,-0.600443,-130.259306,-0.917398,-52.046061
108.200000,18.029920,256.991640,-0.600997,-130.884767,-0.918787,-52.223371
108.300000,18.046560,258.188810,-0.601552,-131.494481,-0.920178,-52.393713
108.400000,18.063240,259.505550,-0.602108,-132.165091,-0.921575,-52.587433
108.500000,18.079980,260.849030,-0.602666,-132.849320,-0.922978,-52.785552
108.600000,18.096630,262.093200,-0.603221,-133.482971,-0.924376,-52.963240
108.700000,18.113270,263.389040,-0.603776,-134.142937,-0.925775,-53.150696
108.800000,18.129950,264.726290,-0.604332,-134.823992,-0.927179,-53.345584
108.900000,18.146650,266.015500,-0.604888,-135.480582,-0.928587,-53.529958
109.000000,18.163290,267.358310,-0.605443,-136.164469,-0.929992,-53.724644
109.100000,18.179900,268.653870,-0.605997,-136.824292,-0.931396,-53.909227
109.200000,18.196600,270.047700,-0.606553,-137.534164,-0.932810,-54.112358
109.300000,18.213250,271.319270,-0.607108,-138.181770,-0.934221,-54.290466
109.400000,18.229900,272.743560,-0.607663,-138.907154,-0.935635,-54.498370
109.500000,18.246510,274.083650,-0.608217,-139.589657,-0.937047,-54.688854
109.600000,18.263210,275.468780,-0.608774,-140.295098,-0.938469,-54.887137
109.700000,18.279910,276.847810,-0.609330,-140.997432,-0.939893,-55.083420
109.800000,18.296640,278.195100,-0.609888,-141.683601,-0.941321,-55.272473
109.900000,18.313240,279.613770,-0.610441,-142.406124,-0.942741,-55.475540
110.000000,18.329870,281.075260,-0.610996,-143.150454,-0.944165,-55.686147
110.100000,18.346550,282.505220,-0.611552,-143.878727,-0.945595,-55.889452
110.200000,18.363250,283.937380,-0.612108,-144.608120,-0.947029,-56.092285
110.300000,18.379960,285.374850,-0.612665,-145.340218,-0.948466,-56.295305
110.400000,18.396580,286.782140,-0.613219,-146.056945,-0.949897,-56.492002
110.500000,18.413280,288.321260,-0.613776,-146.840812,-0.951338,-56.713446
110.600000,18.429930,289.789400,-0.614331,-147.588529,-0.952776,-56.920321
110.700000,18.446620,291.276550,-0.614887,-148.345929,-0.954219,-57.129896
110.800000,18.463250,292.751890,-0.615442,-149.097313,-0.955660,-57.336614
110.900000,18.479920,294.279270,-0.615997,-149.875202,-0.957106,-57.552477
111.000000,18.496600,295.778530,-0.616553,-150.638768,-0.958555,-57.761934
111.100000,18.513290,297.308560,-0.617110,-151.418006,-0.960007,-57.976491
111.200000,18.529950,298.875820,-0.617665,-152.216205,-0.961458,-58.197583
111.300000,18.546550,300.392700,-0.618218,-152.988746,-0.962906,-58.408298
111.400000,18.563230,301.986940,-0.618774,-153.800686,-0.964364,-58.632769
111.500000,18.579920,303.540800,-0.619331,-154.592060,-0.965824,-58.848456
111.600000,18.596600,305.155640,-0.619887,-155.414491,-0.967286,-59.075120
111.700000,18.613170,306.787230,-0.620439,-156.245453,-0.968740,-59.304680
111.800000,18.629900,308.375210,-0.620997,-157.054205,-0.970210,-59.524067
111.900000,18.646590,310.045200,-0.621553,-157.904724,-0.971679,-59.758569
112.000000,18.663290,311.663240,-0.622110,-158.728785,-0.973151,-59.982073
112.100000,18.679920,313.301030,-0.622664,-159.562904,-0.974619,-60.208828
112.200000,18.696580,315.002840,-0.623219,-160.429629,-0.976092,-60.446783
112.300000,18.713290,316.664610,-0.623776,-161.275962,-0.977571,-60.675834
112.400000,18.729940,318.363340,-0.624331,-162.141118,-0.979048,-60.911337
112.500000,18.746660,320.100860,-0.624889,-163.026029,-0.980532,-61.152911
112.600000,18.763260,321.816250,-0.625442,-163.899670,-0.982009,-61.389933
112.700000,18.779910,323.515320,-0.625997,-164.765000,-0.983491,-61.622604
112.800000,18.796570,325.277340,-0.626552,-165.662389,-0.984977,-61.866233
112.900000,18.813260,327.009000,-0.627109,-166.544316,-0.986468,-62.102932
113.000000,18.829900,328.717680,-0.627663,-167.414540,-0.987957,-62.334572
113.100000,18.846570,330.520840,-0.628219,-168.332882,-0.989450,-62.582967
113.200000,18.863310,332.364930,-0.628777,-169.272069,-0.990952,-62.837685
113.300000,18.879950,334.191500,-0.629332,-170.202333,-0.992448,-63.088615
113.400000,18.896530,336.004550,-0.629884,-171.125712,-0.993940,-63.336307
113.500000,18.913220,337.864590,-0.630441,-172.073023,-0.995444,-63.591192
113.600000,18.929850,339.677490,-0.630995,-172.996325,-0.996945,-63.836509
113.700000,18.946530,341.528320,-0.631551,-173.938945,-0.998453,-64.087630
113.800000,18.963260,343.485350,-0.632109,-174.935652,-0.999968,-64.357310
113.900000,18.979890,345.368320,-0.632663,-175.894641,-1.001476,-64.612610
114.000000,18.996560,347.253630,-0.633219,-176.854822,-1.002989,-64.867047
114.100000,19.013280,349.210720,-0.633776,-177.851559,-1.004510,-65.133509
114.200000,19.029980,351.172030,-0.634333,-178.850446,-1.006031,-65.399766
114.300000,19.046560,353.152590,-0.634885,-179.859137,-1.007544,-65.669209
114.400000,19.063220,355.162480,-0.635441,-180.882766,-1.009066,-65.942500
114.500000,19.079940,357.134460,-0.635998,-181.887087,-1.010596,-66.207263
114.600000,19.096620,359.151030,-0.636554,-182.914118,-1.012125,-66.479404
114.700000,19.113280,361.143340,-0.637109,-183.928793,-1.013654,-66.746042
114.800000,19.129900,363.218320,-0.637663,-184.985571,-1.015181,-67.027055
114.900000,19.146540,365.258300,-0.638218,-186.024525,-1.016713,-67.300325
115.000000,19.163200,367.395050,-0.638773,-187.112762,-1.018250,-67.590119
115.100000,19.179910,369.518130,-0.639330,-188.194038,-1.019793,-67.875881
115.200000,19.196560,371.565220,-0.639885,-189.236613,-1.021333,-68.146880
115.300000,19.213220,373.724850,-0.640441,-190.336503,-1.022876,-68.437266
115.400000,19.229910,375.984560,-0.640997,-191.487364,-1.024425,-68.744538
115.500000,19.246590,378.109250,-0.641553,-192.569460,-1.025974,-69.025945
115.600000,19.263230,380.308440,-0.642108,-193.689498,-1.027523,-69.319986
115.700000,19.279870,382.534970,-0.642662,-194.823460,-1.029074,-69.617761
115.800000,19.296600,384.765530,-0.643220,-195.959475,-1.030636,-69.914422
115.900000,19.313290,387.011230,-0.643776,-197.103201,-1.032196,-70.212825
116.000000,19.329920,389.306340,-0.644331,-198.272091,-1.033754,-70.519302
116.100000,19.346590,391.648100,-0.644886,-199.464739,-1.035317,-70.832655
116.200000,19.363270,393.872160,-0.645442,-200.597444,-1.036884,-71.123362
116.300000,19.379910,396.165560,-0.645997,-201.765463,-1.038450,-71.425579
116.400000,19.396570,398.572780,-0.646552,-202.991450,-1.040020,-71.746854
116.500000,19.413200,400.884460,-0.647107,-204.168779,-1.041589,-72.049801
116.600000,19.429870,403.316860,-0.647662,-205.407590,-1.043165,-72.372831
116.700000,19.446650,405.755000,-0.648222,-206.649325,-1.044754,-72.694755
116.800000,19.463360,408.168370,-0.648779,-207.878444,-1.046339,-73.011344
116.900000,19.479890,410.556580,-0.649330,-209.094749,-1.047909,-73.323325
117.000000,19.496540,413.078520,-0.649885,-210.379163,-1.049493,-73.656971
117.100000,19.513240,415.668550,-0.650441,-211.698254,-1.051084,-74.000959
117.200000,19.529960,418.182680,-0.650999,-212.978690,-1.052680,-74.329847
117.300000,19.546580,420.700160,-0.651553,-214.260832,-1.054268,-74.658616
117.400000,19.563250,423.274960,-0.652108,-215.572167,-1.055864,-74.995760
117.500000,19.579950,425.852570,-0.652665,-216.884933,-1.057466,-75.331728
117.600000,19.596600,428.559940,-0.653220,-218.263785,-1.059065,-75.689515
117.700000,19.613300,431.261510,-0.653777,-219.639683,-1.060671,-76.044383
117.800000,19.629920,433.893250,-0.654331,-220.980018,-1.062273,-76.386015
117.900000,19.646560,436.601620,-0.654885,-222.359379,-1.063879,-76.739483
118.000000,19.663220,439.351350,-0.655441,-223.759805,-1.065489,-77.098529
118.100000,19.679910,442.057220,-0.655997,-225.137893,-1.067105,-77.448111
118.200000,19.696530,444.855830,-0.656551,-226.563214,-1.068717,-77.812909
118.300000,19.713170,447.668850,-0.657106,-227.995873,-1.070333,-78.178493
118.400000,19.729900,450.534760,-0.657663,-229.455469,-1.071961,-78.551020
118.500000,19.746610,453.438900,-0.658220,-230.934535,-1.073589,-78.928729
118.600000,19.763250,456.322880,-0.658775,-232.403334,-1.075213,-79.301828
118.700000,19.779890,459.385650,-0.659330,-233.963190,-1.076840,-79.704318
118.800000,19.796560,462.281010,-0.659885,-235.437785,-1.078472,-80.075844
118.900000,19.813250,465.311980,-0.660442,-236.981445,-1.080110,-80.469025
119.000000,19.829960,468.375340,-0.660999,-238.541602,-1.081751,-80.865921
119.100000,19.846580,471.411680,-0.661553,-240.087997,-1.083387,-81.257142
119.200000,19.863200,474.536680,-0.662107,-241.679547,-1.085025,-81.661908
119.300000,19.879890,477.708680,-0.662663,-243.295033,-1.086673,-82.072417
119.400000,19.896630,480.880710,-0.663221,-244.910535,-1.088328,-82.480725
119.500000,19.913280,484.026670,-0.663776,-246.512759,-1.089978,-82.883506
119.600000,19.929920,487.291780,-0.664331,-248.175666,-1.091629,-83.304960
119.700000,19.946600,490.488010,-0.664887,-249.803492,-1.093286,-83.712481
119.800000,19.963290,493.835390,-0.665443,-251.508299,-1.094948,-84.143862
119.900000,19.979920,497.099950,-0.665997,-253.170926,-1.096606,-84.559764
120.000000,19.996530,500.374480,-0.666551,-254.838630,-1.098265,-84.975686
120.021000,20.000060,501.087770,-0.666669,-255.201906,-1.098618,-85.066791
