Repository: abubakardawood/tissue-phantom-material-database

Title:
A Database of Silicone Phantom Materials for Modeling Human Tissue Mechanics Across Varying Stiffnesses

Description:
This dataset contains processed mechanical compression test data for soft silicone phantoms
fabricated using Ecoflex (Smooth-On) with varying base materials and thinner concentrations.
The dataset provides force–compression measurements together with derived engineering and
true stress–strain quantities, intended for mechanical characterization, constitutive model
fitting, and the design of tissue-equivalent phantoms.

All files in this dataset are processed outputs generated from raw experimental measurements.
The raw data files are not included in this archive.

File: data/EF10_0T/EF10_0T_B2.csv (part 2 of 2)
Speed (mm/min): 10;
Machine: INSTRON 5900;
Load cell: 1kN;
Time (s),Compression (mm),Load (N),Engineering Strain [-],Engineering Stress (kPa),True Strain [-],True Stress (kPa)
57.200000,9.529920,45.345230,-0.317664,-23.094136,-0.382233,-15.757960
57.300000,9.546530,45.457790,-0.318218,-23.151462,-0.383045,-15.784258
57.400000,9.563190,45.580180,-0.318773,-23.213795,-0.383860,-15.813864
57.500000,9.579880,45.698620,-0.319329,-23.274116,-0.384677,-15.842008
57.600000,9.596560,45.817060,-0.319885,-23.334437,-0.385494,-15.870093
57.700000,9.613240,45.942110,-0.320441,-23.398124,-0.386312,-15.900398
57.800000,9.629860,46.053650,-0.320995,-23.454931,-0.387127,-15.926008
57.900000,9.646600,46.174400,-0.321553,-23.516429,-0.387949,-15.954643
58.000000,9.663300,46.295360,-0.322110,-23.578033,-0.388770,-15.983313
58.100000,9.680010,46.418490,-0.322667,-23.640743,-0.389592,-16.012655
58.200000,9.696600,46.534540,-0.323220,-23.699847,-0.390409,-16.039582
58.300000,9.713220,46.657670,-0.323774,-23.762556,-0.391228,-16.068858
58.400000,9.729890,46.776600,-0.324330,-23.823127,-0.392050,-16.096580
58.500000,9.746630,46.901450,-0.324888,-23.886712,-0.392876,-16.126214
58.600000,9.763250,47.014580,-0.325442,-23.944329,-0.393697,-16.151847
58.700000,9.779860,47.137800,-0.325995,-24.007084,-0.394518,-16.180887
58.800000,9.796540,47.257470,-0.326551,-24.068032,-0.395344,-16.208584
58.900000,9.813230,47.381100,-0.327108,-24.130996,-0.396170,-16.237562
59.000000,9.829950,47.502880,-0.327665,-24.193018,-0.396999,-16.265813
59.100000,9.846570,47.626800,-0.328219,-24.256130,-0.397823,-16.294807
59.200000,9.863260,47.752900,-0.328775,-24.320352,-0.398651,-16.324420
59.300000,9.879910,47.877000,-0.329330,-24.383556,-0.399479,-16.353311
59.400000,9.896670,48.000650,-0.329889,-24.446530,-0.400312,-16.381889
59.500000,9.913250,48.128550,-0.330442,-24.511669,-0.401137,-16.411992
59.600000,9.929880,48.247510,-0.330996,-24.572255,-0.401965,-16.438937
59.700000,9.946600,48.372240,-0.331553,-24.635780,-0.402799,-16.467705
59.800000,9.963260,48.495840,-0.332109,-24.698728,-0.403630,-16.496067
59.900000,9.979950,48.614890,-0.332665,-24.759360,-0.404463,-16.522788
60.000000,9.996590,48.745570,-0.333220,-24.825915,-0.405295,-16.553432
60.100000,10.013270,48.870300,-0.333776,-24.889439,-0.406129,-16.581950
60.200000,10.029920,49.002090,-0.334331,-24.956560,-0.406962,-16.612816
60.300000,10.046580,49.126220,-0.334886,-25.019778,-0.407797,-16.641005
60.400000,10.063200,49.251190,-0.335440,-25.083425,-0.408630,-16.669441
60.500000,10.079880,49.375240,-0.335996,-25.146603,-0.409467,-16.697445
60.600000,10.096580,49.510780,-0.336553,-25.215633,-0.410306,-16.729245
60.700000,10.113270,49.635410,-0.337109,-25.279107,-0.411145,-16.757292
60.800000,10.129950,49.763000,-0.337665,-25.344088,-0.411984,-16.786276
60.900000,10.146550,49.888800,-0.338218,-25.408157,-0.412820,-16.814653
61.000000,10.163270,50.021590,-0.338776,-25.475787,-0.413662,-16.845210
61.100000,10.179980,50.153930,-0.339333,-25.543187,-0.414505,-16.875549
61.200000,10.196640,50.288080,-0.339888,-25.611509,-0.415346,-16.906464
61.300000,10.213250,50.419090,-0.340442,-25.678232,-0.416185,-16.936292
61.400000,10.229950,50.546650,-0.340998,-25.743197,-0.417029,-16.964810
61.500000,10.246630,50.681490,-0.341554,-25.811871,-0.417873,-16.995715
61.600000,10.263310,50.814530,-0.342110,-25.879628,-0.418718,-17.025940
61.700000,10.279970,50.942610,-0.342666,-25.944858,-0.419563,-17.054446
61.800000,10.296590,51.081670,-0.343220,-26.015681,-0.420406,-17.086588
61.900000,10.313260,51.216000,-0.343775,-26.084095,-0.421252,-17.117026
62.000000,10.329920,51.344800,-0.344331,-26.149692,-0.422099,-17.145551
62.100000,10.346630,51.483480,-0.344888,-26.220321,-0.422949,-17.177256
62.200000,10.363250,51.614250,-0.345442,-26.286922,-0.423795,-17.206324
62.300000,10.379950,51.746890,-0.345998,-26.354475,-0.424645,-17.235870
62.400000,10.396650,51.883810,-0.346555,-26.424207,-0.425497,-17.266766
62.500000,10.413270,52.016050,-0.347109,-26.491557,-0.426345,-17.296099
62.600000,10.429870,52.149940,-0.347662,-26.559746,-0.427193,-17.325923
62.700000,10.446610,52.288080,-0.348220,-26.630100,-0.428049,-17.356958
62.800000,10.463310,52.421030,-0.348777,-26.697811,-0.428903,-17.386229
62.900000,10.479950,52.558130,-0.349332,-26.767636,-0.429755,-17.416853
63.000000,10.496550,52.695930,-0.349885,-26.837817,-0.430606,-17.447667
63.100000,10.513170,52.834890,-0.350439,-26.908589,-0.431459,-17.478770
63.200000,10.529870,52.973620,-0.350996,-26.979243,-0.432316,-17.509646
63.300000,10.546630,53.120530,-0.351554,-27.054064,-0.433177,-17.543090
63.400000,10.563290,53.253920,-0.352110,-27.121999,-0.434034,-17.572081
63.500000,10.579910,53.392000,-0.352664,-27.192322,-0.434889,-17.602578
63.600000,10.596570,53.528720,-0.353219,-27.261953,-0.435748,-17.632513
63.700000,10.613290,53.670190,-0.353776,-27.334003,-0.436610,-17.663880
63.800000,10.629950,53.812120,-0.354332,-27.406288,-0.437469,-17.695372
63.900000,10.646560,53.951000,-0.354885,-27.477019,-0.438327,-17.725828
64.000000,10.663210,54.091320,-0.355440,-27.548483,-0.439188,-17.756641
64.100000,10.679900,54.231390,-0.355997,-27.619820,-0.440051,-17.787256
64.200000,10.696560,54.379700,-0.356552,-27.695354,-0.440914,-17.820520
64.300000,10.713220,54.518010,-0.357107,-27.765794,-0.441777,-17.850426
64.400000,10.729860,54.663600,-0.357662,-27.839943,-0.442641,-17.882653
64.500000,10.746540,54.814300,-0.358218,-27.916694,-0.443507,-17.916432
64.600000,10.763230,54.964080,-0.358774,-27.992976,-0.444374,-17.949815
64.700000,10.779860,55.100680,-0.359329,-28.062546,-0.445239,-17.978869
64.800000,10.796530,55.251670,-0.359884,-28.139444,-0.446106,-18.012499
64.900000,10.813230,55.391210,-0.360441,-28.210512,-0.446976,-18.042287
65.000000,10.829960,55.544470,-0.360999,-28.288566,-0.447849,-18.076432
65.100000,10.846650,55.684380,-0.361555,-28.359822,-0.448720,-18.106186
65.200000,10.863240,55.833940,-0.362108,-28.435992,-0.449586,-18.139092
65.300000,10.879880,55.979220,-0.362663,-28.509983,-0.450456,-18.170476
65.400000,10.896620,56.126780,-0.363221,-28.585134,-0.451332,-18.202423
65.500000,10.913270,56.282020,-0.363776,-28.664197,-0.452204,-18.236860
65.600000,10.929900,56.429300,-0.364330,-28.739206,-0.453076,-18.268651
65.700000,10.946560,56.580130,-0.364885,-28.816024,-0.453950,-18.301479
65.800000,10.963210,56.734990,-0.365440,-28.894893,-0.454824,-18.335534
65.900000,10.979880,56.889880,-0.365996,-28.973778,-0.455700,-18.369491
66.000000,10.996600,57.038260,-0.366553,-29.049347,-0.456579,-18.401212
66.100000,11.013260,57.188240,-0.367109,-29.125731,-0.457457,-18.433423
66.200000,11.029900,57.342950,-0.367663,-29.204525,-0.458333,-18.467092
66.300000,11.046610,57.494710,-0.368220,-29.281815,-0.459215,-18.499656
66.400000,11.063260,57.643330,-0.368775,-29.357507,-0.460093,-18.531183
66.500000,11.079870,57.794420,-0.369329,-29.434456,-0.460971,-18.563458
66.600000,11.096530,57.946850,-0.369884,-29.512088,-0.461852,-18.596029
66.700000,11.113250,58.104380,-0.370442,-29.592318,-0.462737,-18.630090
66.800000,11.129920,58.263030,-0.370997,-29.673118,-0.463620,-18.664470
66.900000,11.146620,58.425030,-0.371554,-29.755623,-0.464505,-18.699803
67.000000,11.163260,58.576980,-0.372109,-29.833011,-0.465388,-18.731889
67.100000,11.179970,58.738160,-0.372666,-29.915099,-0.466276,-18.766769
67.200000,11.196630,58.897240,-0.373221,-29.996118,-0.467161,-18.800937
67.300000,11.213260,59.052140,-0.373775,-30.075008,-0.468046,-18.833712
67.400000,11.229920,59.208370,-0.374331,-30.154575,-0.468933,-18.866793
67.500000,11.246560,59.367580,-0.374885,-30.235660,-0.469820,-18.900755
67.600000,11.263260,59.525700,-0.375442,-30.316190,-0.470711,-18.934219
67.700000,11.279960,59.689290,-0.375999,-30.399506,-0.471603,-18.969332
67.800000,11.296530,59.843880,-0.376551,-30.478238,-0.472488,-19.001627
67.900000,11.313220,60.011330,-0.377107,-30.563519,-0.473381,-19.037792
68.000000,11.329920,60.181760,-0.377664,-30.650319,-0.474275,-19.074797
68.100000,11.346650,60.339780,-0.378222,-30.730798,-0.475172,-19.107744
68.200000,11.363250,60.496950,-0.378775,-30.810844,-0.476062,-19.140466
68.300000,11.379930,60.668640,-0.379331,-30.898285,-0.476957,-19.177607
68.400000,11.396590,60.831810,-0.379886,-30.981386,-0.477852,-19.211981
68.500000,11.413260,60.994370,-0.380442,-31.064178,-0.478749,-19.246060
68.600000,11.429940,61.163210,-0.380998,-31.150167,-0.479647,-19.282016
68.700000,11.446620,61.323540,-0.381554,-31.231822,-0.480545,-19.315196
68.800000,11.463260,61.490360,-0.382109,-31.316783,-0.481443,-19.350369
68.900000,11.479930,61.661000,-0.382664,-31.403689,-0.482342,-19.386618
69.000000,11.496620,61.834110,-0.383221,-31.491854,-0.483244,-19.423524
69.100000,11.513220,61.996060,-0.383774,-31.574334,-0.484141,-19.456926
69.200000,11.529890,62.177780,-0.384330,-31.666883,-0.485044,-19.496361
69.300000,11.546590,62.348370,-0.384886,-31.753764,-0.485948,-19.532174
69.400000,11.563270,62.521000,-0.385442,-31.841684,-0.486853,-19.568551
69.500000,11.579920,62.692340,-0.385997,-31.928947,-0.487756,-19.604458
69.600000,11.596560,62.857140,-0.386552,-32.012879,-0.488660,-19.638236
69.700000,11.613270,63.023130,-0.387109,-32.097417,-0.489568,-19.672218
69.800000,11.629930,63.202000,-0.387664,-32.188514,-0.490475,-19.710175
69.900000,11.646600,63.374730,-0.388220,-32.276485,-0.491383,-19.746108
70.000000,11.663220,63.547940,-0.388774,-32.364700,-0.492289,-19.782146
70.100000,11.679880,63.729570,-0.389329,-32.457203,-0.493197,-19.820662
70.200000,11.696570,63.896990,-0.389886,-32.542470,-0.494109,-19.854627
70.300000,11.713310,64.077850,-0.390444,-32.634581,-0.495024,-19.892616
70.400000,11.729970,64.249830,-0.390999,-32.722170,-0.495935,-19.927834
70.500000,11.746540,64.428450,-0.391551,-32.813140,-0.496843,-19.965111
70.600000,11.763250,64.602590,-0.392108,-32.901829,-0.497759,-20.000748
70.700000,11.779950,64.783530,-0.392665,-32.993981,-0.498675,-20.038399
70.800000,11.796580,64.966930,-0.393219,-33.087386,-0.499588,-20.076786
70.900000,11.813210,65.143850,-0.393774,-33.177490,-0.500502,-20.113068
71.000000,11.829900,65.327500,-0.394330,-33.271023,-0.501420,-20.151260
71.100000,11.846570,65.502270,-0.394886,-33.360032,-0.502338,-20.186634
71.200000,11.863250,65.693830,-0.395442,-33.457593,-0.503257,-20.227067
71.300000,11.879900,65.874390,-0.395997,-33.549551,-0.504176,-20.264041
71.400000,11.896530,66.052180,-0.396551,-33.640099,-0.505094,-20.300084
71.500000,11.913200,66.241080,-0.397107,-33.736305,-0.506015,-20.339393
71.600000,11.929930,66.418950,-0.397664,-33.826893,-0.506940,-20.375144
71.700000,11.946590,66.603940,-0.398220,-33.921108,-0.507863,-20.413056
71.800000,11.963190,66.790970,-0.398773,-34.016362,-0.508783,-20.451555
71.900000,11.979910,66.979810,-0.399330,-34.112537,-0.509710,-20.490366
72.000000,11.996600,67.169820,-0.399887,-34.209308,-0.510637,-20.529462
72.100000,12.013270,67.360020,-0.400442,-34.306176,-0.511563,-20.568531
72.200000,12.029870,67.543460,-0.400996,-34.399602,-0.512486,-20.605510
72.300000,12.046590,67.740490,-0.401553,-34.499948,-0.513417,-20.646391
72.400000,12.063250,67.925590,-0.402108,-34.594219,-0.514346,-20.683595
72.500000,12.079940,68.117030,-0.402665,-34.691719,-0.515277,-20.722589
72.600000,12.096570,68.314490,-0.403219,-34.792284,-0.516205,-20.763374
72.700000,12.113230,68.504180,-0.403774,-34.888892,-0.517136,-20.801653
72.800000,12.129910,68.707200,-0.404330,-34.992290,-0.518069,-20.843845
72.900000,12.146630,68.898880,-0.404888,-35.089911,-0.519005,-20.882439
73.000000,12.163290,69.092090,-0.405443,-35.188312,-0.519939,-20.921458
73.100000,12.179920,69.297450,-0.405997,-35.292901,-0.520871,-20.964078
73.200000,12.196610,69.480850,-0.406554,-35.386306,-0.521808,-20.999874
73.300000,12.213280,69.678920,-0.407109,-35.487183,-0.522745,-21.040019
73.400000,12.229960,69.871800,-0.407665,-35.585416,-0.523683,-21.078475
73.500000,12.246550,70.076400,-0.408218,-35.689617,-0.524618,-21.120461
73.600000,12.263230,70.270370,-0.408774,-35.788406,-0.525557,-21.159024
73.700000,12.279920,70.476800,-0.409331,-35.893539,-0.526499,-21.201213
73.800000,12.296600,70.678100,-0.409887,-35.996061,-0.527441,-21.241755
73.900000,12.313280,70.882260,-0.410443,-36.100039,-0.528383,-21.283042
74.000000,12.329920,71.090140,-0.410997,-36.205911,-0.529325,-21.325378
74.100000,12.346630,71.284520,-0.411554,-36.304908,-0.530271,-21.363466
74.200000,12.363280,71.487220,-0.412109,-36.408142,-0.531214,-21.404007
74.300000,12.379930,71.689990,-0.412664,-36.511412,-0.532159,-21.444455
74.400000,12.396510,71.890140,-0.413217,-36.613348,-0.533100,-21.484090
74.500000,12.413250,72.101030,-0.413775,-36.720753,-0.534052,-21.526623
74.600000,12.429960,72.307270,-0.414332,-36.825790,-0.535002,-21.567687
74.700000,12.446590,72.523860,-0.414886,-36.936099,-0.535949,-21.611816
74.800000,12.463180,72.727110,-0.415439,-37.039613,-0.536895,-21.651901
74.900000,12.479840,72.939840,-0.415995,-37.147955,-0.537845,-21.694604
75.000000,12.496590,73.155050,-0.416553,-37.257561,-0.538802,-21.737812
75.100000,12.513270,73.359520,-0.417109,-37.361697,-0.539755,-21.777797
75.200000,12.529930,73.563560,-0.417664,-37.465613,-0.540708,-21.817563
75.300000,12.546580,73.782440,-0.418219,-37.577088,-0.541662,-21.861623
75.400000,12.563240,73.998630,-0.418775,-37.687193,-0.542617,-21.904751
75.500000,12.579930,74.211500,-0.419331,-37.795607,-0.543574,-21.946737
75.600000,12.596650,74.437290,-0.419888,-37.910600,-0.544535,-21.992382
75.700000,12.613250,74.653010,-0.420442,-38.020466,-0.545489,-22.035078
75.800000,12.629890,74.876070,-0.420996,-38.134069,-0.546446,-22.079766
75.900000,12.646600,75.087790,-0.421553,-38.241897,-0.547409,-22.120898
76.000000,12.663260,75.306460,-0.422109,-38.353265,-0.548369,-22.164020
76.100000,12.679910,75.522750,-0.422664,-38.463421,-0.549330,-22.206330
76.200000,12.696580,75.740340,-0.423219,-38.574238,-0.550293,-22.248875
76.300000,12.713290,75.966270,-0.423776,-38.689304,-0.551259,-22.293692
76.400000,12.729950,76.193150,-0.424332,-38.804853,-0.552224,-22.338725
76.500000,12.746560,76.418740,-0.424885,-38.919745,-0.553186,-22.383316
76.600000,12.763250,76.642170,-0.425442,-39.033537,-0.554154,-22.427044
76.700000,12.779920,76.865280,-0.425997,-39.147166,-0.555121,-22.470577
76.800000,12.796610,77.090190,-0.426554,-39.261711,-0.556091,-22.514484
76.900000,12.813260,77.315800,-0.427109,-39.376614,-0.557059,-22.558521
77.000000,12.829890,77.544360,-0.427663,-39.493018,-0.558027,-22.603316
77.100000,12.846530,77.777240,-0.428218,-39.611623,-0.558997,-22.649226
77.200000,12.863260,78.009740,-0.428775,-39.730034,-0.559973,-22.694776
77.300000,12.880020,78.253230,-0.429334,-39.854043,-0.560951,-22.743347
77.400000,12.896600,78.475150,-0.429887,-39.967066,-0.561920,-22.785757
77.500000,12.913220,78.708220,-0.430441,-40.085767,-0.562892,-22.831223
77.600000,12.929940,78.941440,-0.430998,-40.204545,-0.563871,-22.876467
77.700000,12.946570,79.168020,-0.431552,-40.319941,-0.564846,-22.919777
77.800000,12.963210,79.410090,-0.432107,-40.443227,-0.565822,-22.967425
77.900000,12.979900,79.653440,-0.432663,-40.567164,-0.566802,-23.015240
78.000000,12.996580,79.887950,-0.433219,-40.686599,-0.567783,-23.060378
78.100000,13.013230,80.125890,-0.433774,-40.807781,-0.568763,-23.106413
78.200000,13.029900,80.368420,-0.434330,-40.931300,-0.569744,-23.153609
78.300000,13.046580,80.606740,-0.434886,-41.052676,-0.570728,-23.199442
78.400000,13.063220,80.852000,-0.435441,-41.177585,-0.571710,-23.247190
78.500000,13.079920,81.095500,-0.435997,-41.301599,-0.572696,-23.294212
78.600000,13.096600,81.342120,-0.436553,-41.427202,-0.573683,-23.342019
78.700000,13.113220,81.587290,-0.437107,-41.552066,-0.574666,-23.389353
78.800000,13.129860,81.832900,-0.437662,-41.677154,-0.575652,-23.436647
78.900000,13.146570,82.085060,-0.438219,-41.805578,-0.576643,-23.485579
79.000000,13.163240,82.334540,-0.438775,-41.932637,-0.577633,-23.533658
79.100000,13.179880,82.580660,-0.439329,-42.057985,-0.578622,-23.580678
79.200000,13.196530,82.832830,-0.439884,-42.186414,-0.579612,-23.629271
79.300000,13.213220,83.088770,-0.440441,-42.316763,-0.580606,-23.678740
79.400000,13.229920,83.353650,-0.440997,-42.451665,-0.581601,-23.730594
79.500000,13.246610,83.608310,-0.441554,-42.581363,-0.582597,-23.779406
79.600000,13.263240,83.857150,-0.442108,-42.708096,-0.583590,-23.826505
79.700000,13.279910,84.113560,-0.442664,-42.838684,-0.584586,-23.875555
79.800000,13.296590,84.375440,-0.443220,-42.972059,-0.585584,-23.925997
79.900000,13.313330,84.642110,-0.443778,-43.107873,-0.586587,-23.977562
80.000000,13.329910,84.899670,-0.444330,-43.239047,-0.587581,-24.026627
80.100000,13.346540,85.163530,-0.444885,-43.373430,-0.588579,-24.077256
80.200000,13.363240,85.438220,-0.445441,-43.513328,-0.589583,-24.130693
80.300000,13.379960,85.700130,-0.445999,-43.646718,-0.590588,-24.180340
80.400000,13.396540,85.952490,-0.446551,-43.775244,-0.591586,-24.227350
80.500000,13.413210,86.216910,-0.447107,-43.909912,-0.592591,-24.277483
80.600000,13.429900,86.496610,-0.447663,-44.052362,-0.593598,-24.331735
80.700000,13.446570,86.765680,-0.448219,-44.189398,-0.594604,-24.382870
80.800000,13.463280,87.038200,-0.448776,-44.328191,-0.595614,-24.434763
80.900000,13.479950,87.306950,-0.449332,-44.465065,-0.596623,-24.485503
81.000000,13.496630,87.567490,-0.449888,-44.597756,-0.597633,-24.533776
81.100000,13.513250,87.844050,-0.450442,-44.738607,-0.598640,-24.586474
81.200000,13.529950,88.133460,-0.450998,-44.886003,-0.599654,-24.642490
81.300000,13.546550,88.399440,-0.451552,-45.021465,-0.600662,-24.691947
81.400000,13.563160,88.682170,-0.452105,-45.165458,-0.601672,-24.745914
81.500000,13.579920,88.965900,-0.452664,-45.309961,-0.602692,-24.799773
81.600000,13.596620,89.237110,-0.453221,-45.448087,-0.603710,-24.850075
81.700000,13.613200,89.516970,-0.453773,-45.590618,-0.604721,-24.902812
81.800000,13.629870,89.799460,-0.454329,-45.734489,-0.605739,-24.955985
81.900000,13.646540,90.084320,-0.454885,-45.879567,-0.606758,-25.009656
82.000000,13.663220,90.376350,-0.455441,-46.028297,-0.607778,-25.065139
82.100000,13.679940,90.669000,-0.455998,-46.177343,-0.608802,-25.120567
82.200000,13.696550,90.955550,-0.456552,-46.323281,-0.609821,-25.174310
82.300000,13.713210,91.238070,-0.457107,-46.467167,-0.610843,-25.226700
82.400000,13.729900,91.528110,-0.457663,-46.614884,-0.611868,-25.280961
82.500000,13.746640,91.825000,-0.458221,-46.766088,-0.612898,-25.336869
82.600000,13.763290,92.120030,-0.458776,-46.916346,-0.613923,-25.392237
82.700000,13.779920,92.420010,-0.459331,-47.069125,-0.614947,-25.448832
82.800000,13.796630,92.721470,-0.459888,-47.222657,-0.615978,-25.505539
82.900000,13.813310,93.018520,-0.460444,-47.373943,-0.617008,-25.560911
83.000000,13.829970,93.314960,-0.460999,-47.524919,-0.618038,-25.615979
83.100000,13.846610,93.621610,-0.461554,-47.681094,-0.619067,-25.673710
83.200000,13.863320,93.929500,-0.462111,-47.837902,-0.620102,-25.731497
83.300000,13.879930,94.229130,-0.462664,-47.990502,-0.621132,-25.787008
83.400000,13.896590,94.530980,-0.463220,-48.144233,-0.622166,-25.842877
83.500000,13.913240,94.843800,-0.463775,-48.303551,-0.623201,-25.901588
83.600000,13.929890,95.150390,-0.464330,-48.459696,-0.624236,-25.958421
83.700000,13.946570,95.458790,-0.464886,-48.616763,-0.625275,-26.015526
83.800000,13.963300,95.773140,-0.465443,-48.776860,-0.626318,-26.073996
83.900000,13.979900,96.089410,-0.465997,-48.937935,-0.627353,-26.133020
84.000000,13.996520,96.402850,-0.466551,-49.097568,-0.628391,-26.191065
84.100000,14.013240,96.718720,-0.467108,-49.258440,-0.629437,-26.249428
84.200000,14.029980,97.035860,-0.467666,-49.419958,-0.630484,-26.307924
84.300000,14.046670,97.356580,-0.468222,-49.583299,-0.631530,-26.367291
84.400000,14.063260,97.676590,-0.468775,-49.746279,-0.632570,-26.426450
84.500000,14.079950,98.001000,-0.469332,-49.911499,-0.633618,-26.486452
84.600000,14.096610,98.317790,-0.469887,-50.072839,-0.634665,-26.544263
84.700000,14.113280,98.645280,-0.470443,-50.239629,-0.635714,-26.604764
84.800000,14.129890,98.967070,-0.470996,-50.403515,-0.636760,-26.663644
84.900000,14.146530,99.294990,-0.471551,-50.570523,-0.637809,-26.723942
85.000000,14.163200,99.632970,-0.472107,-50.742655,-0.638861,-26.786709
85.100000,14.179950,99.957340,-0.472665,-50.907855,-0.639919,-26.845494
85.200000,14.196610,100.292710,-0.473220,-51.078658,-0.640973,-26.907198
85.300000,14.213190,100.623110,-0.473773,-51.246929,-0.642023,-26.967518
85.400000,14.229900,100.963980,-0.474330,-51.420533,-0.643082,-27.030231
85.500000,14.246580,101.300040,-0.474886,-51.591687,-0.644140,-27.091517
85.600000,14.263250,101.646660,-0.475442,-51.768219,-0.645199,-27.155451
85.700000,14.279850,101.978520,-0.475995,-51.937234,-0.646254,-27.215370
85.800000,14.296580,102.321780,-0.476553,-52.112055,-0.647319,-27.277916
85.900000,14.313280,102.669540,-0.477109,-52.289167,-0.648383,-27.341518
86.000000,14.329930,103.026860,-0.477664,-52.471149,-0.649445,-27.407553
86.100000,14.346590,103.368130,-0.478220,-52.644956,-0.650509,-27.469103
86.200000,14.363210,103.709530,-0.478774,-52.818830,-0.651571,-27.530565
86.300000,14.379920,104.065680,-0.479331,-53.000216,-0.652640,-27.595587
86.400000,14.396600,104.420300,-0.479887,-53.180822,-0.653709,-27.660055
86.500000,14.413260,104.779890,-0.480442,-53.363960,-0.654777,-27.725672
86.600000,14.429900,105.143880,-0.480997,-53.549338,-0.655845,-27.792285
86.700000,14.446560,105.501000,-0.481552,-53.731218,-0.656916,-27.856843
86.800000,14.463260,105.859920,-0.482109,-53.914015,-0.657990,-27.921601
86.900000,14.479950,106.226870,-0.482665,-54.100901,-0.659065,-27.988289
87.000000,14.496550,106.594430,-0.483218,-54.288097,-0.660135,-28.055093
87.100000,14.513210,106.956810,-0.483774,-54.472656,-0.661210,-28.120219
87.200000,14.529910,107.328780,-0.484330,-54.662099,-0.662289,-28.187586
87.300000,14.546590,107.698970,-0.484886,-54.850635,-0.663368,-28.254312
87.400000,14.563240,108.070590,-0.485441,-55.039900,-0.664446,-28.321257
87.500000,14.579890,108.446000,-0.485996,-55.231094,-0.665525,-28.388985
87.600000,14.596570,108.817470,-0.486552,-55.420282,-0.666607,-28.455415
87.700000,14.613270,109.188920,-0.487109,-55.609460,-0.667692,-28.521592
87.800000,14.629970,109.568790,-0.487666,-55.802927,-0.668778,-28.589755
87.900000,14.646620,109.950400,-0.488221,-55.997279,-0.669862,-28.658250
88.000000,14.663280,110.330980,-0.488776,-56.191107,-0.670947,-28.726242
88.100000,14.679990,110.712430,-0.489333,-56.385378,-0.672038,-28.794152
88.200000,14.696580,111.094180,-0.489886,-56.579801,-0.673121,-28.862149
88.300000,14.713180,111.486170,-0.490439,-56.779440,-0.674206,-28.932569
88.400000,14.729870,111.877730,-0.490996,-56.978860,-0.675299,-29.002487
88.500000,14.746610,112.280390,-0.491554,-57.183933,-0.676396,-29.074961
88.600000,14.763290,112.676610,-0.492110,-57.385726,-0.677490,-29.145656
88.700000,14.779910,113.054070,-0.492664,-57.577965,-0.678581,-29.211394
88.800000,14.796550,113.462040,-0.493218,-57.785742,-0.679675,-29.284755
88.900000,14.813240,113.866120,-0.493775,-57.991539,-0.680773,-29.356786
89.000000,14.829920,114.273400,-0.494331,-58.198965,-0.681872,-29.429432
89.100000,14.846610,114.671260,-0.494887,-58.401593,-0.682973,-29.499404
89.200000,14.863270,115.069280,-0.495442,-58.604303,-0.684073,-29.569250
89.300000,14.879890,115.486050,-0.495996,-58.816562,-0.685172,-29.643763
89.400000,14.896580,115.891530,-0.496553,-59.023072,-0.686276,-29.715008
89.500000,14.913300,116.298480,-0.497110,-59.230329,-0.687384,-29.786340
89.600000,14.929910,116.709860,-0.497664,-59.439844,-0.688485,-29.858793
89.700000,14.946560,117.129880,-0.498219,-59.653758,-0.689591,-29.933142
89.800000,14.963260,117.555890,-0.498775,-59.870723,-0.690701,-30.008683
89.900000,14.979950,117.971720,-0.499332,-60.082504,-0.691811,-30.081407
90.000000,14.996580,118.390370,-0.499886,-60.295720,-0.692919,-30.154734
90.100000,15.013240,118.822830,-0.500441,-60.515970,-0.694030,-30.231277
90.200000,15.029940,119.252130,-0.500998,-60.734611,-0.695145,-30.306692
90.300000,15.046630,119.676010,-0.501554,-60.950491,-0.696261,-30.380508
90.400000,15.063230,120.112110,-0.502108,-61.172595,-0.697371,-30.457366
90.500000,15.079840,120.542660,-0.502661,-61.391873,-0.698484,-30.532552
90.600000,15.096540,120.985930,-0.503218,-61.617628,-0.699604,-30.610529
90.700000,15.113240,121.433070,-0.503775,-61.845355,-0.700725,-30.689232
90.800000,15.129940,121.866750,-0.504331,-62.066226,-0.701848,-30.764284
90.900000,15.146550,122.315660,-0.504885,-62.294854,-0.702965,-30.843117
91.000000,15.163220,122.764020,-0.505441,-62.523202,-0.704088,-30.921433
91.100000,15.179950,123.203240,-0.505998,-62.746895,-0.705216,-30.997071
91.200000,15.196650,123.642440,-0.506555,-62.970578,-0.706344,-31.072517
91.300000,15.213270,124.093120,-0.507109,-63.200107,-0.707467,-31.150764
91.400000,15.229920,124.554050,-0.507664,-63.434857,-0.708594,-31.231264
91.500000,15.246590,125.008260,-0.508220,-63.666184,-0.709723,-31.309777
91.600000,15.263260,125.461130,-0.508775,-63.896829,-0.710854,-31.387698
91.700000,15.279940,125.938820,-0.509331,-64.140114,-0.711986,-31.471544
91.800000,15.296540,126.396970,-0.509885,-64.373448,-0.713115,-31.550414
91.900000,15.313140,126.854800,-0.510438,-64.606619,-0.714244,-31.628946
92.000000,15.329880,127.334520,-0.510996,-64.850939,-0.715385,-31.712368
92.100000,15.346620,127.811970,-0.511554,-65.094102,-0.716526,-31.794954
92.200000,15.363250,128.278290,-0.512108,-65.331597,-0.717662,-31.874742
92.300000,15.379920,128.745700,-0.512664,-65.569647,-0.718801,-31.954449
92.400000,15.396580,129.225560,-0.513219,-65.814037,-0.719942,-32.037001
92.500000,15.413300,129.719790,-0.513777,-66.065747,-0.721087,-32.122708
92.600000,15.429920,130.200870,-0.514331,-66.310759,-0.722227,-32.205102
92.700000,15.446600,130.684080,-0.514887,-66.556855,-0.723373,-32.287618
92.800000,15.463290,131.169370,-0.515443,-66.804012,-0.724520,-32.370351
92.900000,15.479980,131.672870,-0.515999,-67.060442,-0.725669,-32.457299
93.000000,15.496610,132.162090,-0.516554,-67.309600,-0.726815,-32.540579
93.100000,15.513220,132.651080,-0.517107,-67.558640,-0.727961,-32.623572
93.200000,15.529890,133.164840,-0.517663,-67.820296,-0.729112,-32.712238
93.300000,15.546590,133.660520,-0.518220,-68.072744,-0.730267,-32.796109
93.400000,15.563280,134.161670,-0.518776,-68.327977,-0.731422,-32.881063
93.500000,15.579910,134.676010,-0.519330,-68.589929,-0.732575,-32.969098
93.600000,15.596530,135.195910,-0.519884,-68.854712,-0.733728,-33.058226
93.700000,15.613220,135.707060,-0.520441,-69.115038,-0.734888,-33.144762
93.800000,15.629960,136.218750,-0.520999,-69.375640,-0.736052,-33.231024
93.900000,15.646580,136.742580,-0.521553,-69.642424,-0.737209,-33.320232
94.000000,15.663180,137.255520,-0.522106,-69.903662,-0.738366,-33.406541
94.100000,15.679900,137.779250,-0.522663,-70.170396,-0.739533,-33.494903
94.200000,15.696560,138.313080,-0.523219,-70.442273,-0.740697,-33.585561
94.300000,15.713270,138.847440,-0.523776,-70.714421,-0.741866,-33.675928
94.400000,15.729930,139.369420,-0.524331,-70.980263,-0.743033,-33.763111
94.500000,15.746600,139.905400,-0.524887,-71.253235,-0.744202,-33.853362
94.600000,15.763310,140.455060,-0.525444,-71.533175,-0.745375,-33.946521
94.700000,15.780010,140.996860,-0.526000,-71.809111,-0.746549,-34.037495
94.800000,15.796610,141.531650,-0.526554,-72.081477,-0.747717,-34.126711
94.900000,15.813260,142.084170,-0.527109,-72.362874,-0.748890,-34.219776
95.000000,15.829990,142.633470,-0.527666,-72.642630,-0.750070,-34.311560
95.100000,15.846590,143.171490,-0.528220,-72.916641,-0.751242,-34.400637
95.200000,15.863210,143.738140,-0.528774,-73.205234,-0.752417,-34.496234
95.300000,15.879830,144.297960,-0.529328,-73.490348,-0.753593,-34.589873
95.400000,15.896540,144.852310,-0.529885,-73.772676,-0.754777,-34.681666
95.500000,15.913280,145.427570,-0.530443,-74.065653,-0.755965,-34.778071
95.600000,15.929960,145.990830,-0.530999,-74.352519,-0.757150,-34.871431
95.700000,15.946520,146.553730,-0.531551,-74.639202,-0.758327,-34.964684
95.800000,15.963200,147.136400,-0.532107,-74.935953,-0.759515,-35.062033
95.900000,15.979900,147.722490,-0.532663,-75.234446,-0.760705,-35.159815
96.000000,15.996590,148.293180,-0.533220,-75.525096,-0.761897,-35.253630
96.100000,16.013280,148.874480,-0.533776,-75.821150,-0.763089,-35.349640
96.200000,16.029910,149.469650,-0.534330,-76.124268,-0.764279,-35.448762
96.300000,16.046630,150.062710,-0.534888,-76.426311,-0.765476,-35.546820
96.400000,16.063310,150.657750,-0.535444,-76.729362,-0.766672,-35.645111
96.500000,16.079940,151.252490,-0.535998,-77.032261,-0.767866,-35.743123
96.600000,16.096580,151.841810,-0.536553,-77.332399,-0.769063,-35.839494
96.700000,16.113280,152.446080,-0.537109,-77.640151,-0.770264,-35.938901
96.800000,16.129960,153.064070,-0.537665,-77.954891,-0.771466,-36.041248
96.900000,16.146600,153.673840,-0.538220,-78.265444,-0.772667,-36.141417
97.000000,16.163260,154.276570,-0.538775,-78.572412,-0.773870,-36.239534
97.100000,16.179900,154.897140,-0.539330,-78.888466,-0.775073,-36.341549
97.200000,16.196530,155.521450,-0.539884,-79.206424,-0.776277,-36.444117
97.300000,16.213240,156.154710,-0.540441,-79.528941,-0.777489,-36.548214
97.400000,16.229890,156.787080,-0.540996,-79.851004,-0.778697,-36.651904
97.500000,16.246510,157.412600,-0.541550,-80.169579,-0.779905,-36.753717
97.600000,16.263230,158.064960,-0.542108,-80.501823,-0.781121,-36.861168
97.700000,16.279950,158.701540,-0.542665,-80.826031,-0.782339,-36.964573
97.800000,16.296620,159.346570,-0.543221,-81.154542,-0.783555,-37.069717
97.900000,16.313260,160.012070,-0.543775,-81.493478,-0.784770,-37.179335
98.000000,16.329930,160.656390,-0.544331,-81.821628,-0.785989,-37.283579
98.100000,16.346650,161.303790,-0.544888,-82.151346,-0.787212,-37.388036
98.200000,16.363310,161.968150,-0.545444,-82.489701,-0.788433,-37.496216
98.300000,16.379930,162.621600,-0.545998,-82.822501,-0.789653,-37.601609
98.400000,16.396570,163.287750,-0.546552,-83.161768,-0.790875,-37.709510
98.500000,16.413260,163.965180,-0.547109,-83.506780,-0.792103,-37.819497
98.600000,16.429930,164.625840,-0.547664,-83.843252,-0.793331,-37.925293
98.700000,16.446570,165.298420,-0.548219,-84.185794,-0.794558,-38.033542
98.800000,16.463220,165.974040,-0.548774,-84.529884,-0.795787,-38.142082
98.900000,16.479890,166.654270,-0.549330,-84.876323,-0.797019,-38.251241
99.000000,16.496600,167.361850,-0.549887,-85.236690,-0.798256,-38.366171
99.100000,16.513280,168.041080,-0.550443,-85.582619,-0.799492,-38.474294
99.200000,16.529930,168.745620,-0.550998,-85.941439,-0.800727,-38.587906
99.300000,16.546570,169.427670,-0.551552,-86.288804,-0.801963,-38.696013
99.400000,16.563240,170.121190,-0.552108,-86.642011,-0.803203,-38.806263
99.500000,16.579900,170.848420,-0.552663,-87.012386,-0.804444,-38.923831
99.600000,16.596540,171.553880,-0.553218,-87.371674,-0.805684,-39.036091
99.700000,16.613230,172.277890,-0.553774,-87.740409,-0.806930,-39.152022
99.800000,16.629930,172.995620,-0.554331,-88.105946,-0.808179,-39.266089
99.900000,16.646640,173.722950,-0.554888,-88.476372,-0.809429,-39.381895
100.000000,16.663260,174.458150,-0.555442,-88.850806,-0.810675,-39.499337
100.100000,16.679860,175.179080,-0.555995,-89.217973,-0.811920,-39.613196
100.200000,16.696540,175.922560,-0.556551,-89.596624,-0.813173,-39.731503
100.300000,16.713270,176.664320,-0.557109,-89.974399,-0.814432,-39.848852
100.400000,16.729950,177.409240,-0.557665,-90.353784,-0.815688,-39.966641
100.500000,16.746540,178.162290,-0.558218,-90.737309,-0.816939,-40.086110
100.600000,16.763190,178.914860,-0.558773,-91.120590,-0.818196,-40.204865
100.700000,16.779900,179.691620,-0.559330,-91.516191,-0.819459,-40.328440
100.800000,16.796580,180.446150,-0.559886,-91.900470,-0.820721,-40.446683
100.900000,16.813190,181.228960,-0.560440,-92.299151,-0.821980,-40.571046
101.000000,16.829890,182.011430,-0.560996,-92.697660,-0.823248,-40.694613
101.100000,16.846570,182.790830,-0.561552,-93.094605,-0.824515,-40.817112
101.200000,16.863270,183.578030,-0.562109,-93.495523,-0.825785,-40.940848
101.300000,16.879960,184.361720,-0.562665,-93.894653,-0.827057,-41.063387
101.400000,16.896610,185.160030,-0.563220,-94.301229,-0.828326,-41.188859
101.500000,16.913260,185.950410,-0.563775,-94.703766,-0.829598,-41.312119
101.600000,16.929980,186.772710,-0.564333,-95.122560,-0.830876,-41.441792
101.700000,16.946670,187.572970,-0.564889,-95.530129,-0.832154,-41.566210
101.800000,16.963230,188.368900,-0.565441,-95.935493,-0.833424,-41.689632
101.900000,16.979930,189.188770,-0.565998,-96.353049,-0.834705,-41.817448
102.000000,16.996620,190.001860,-0.566554,-96.767153,-0.835988,-41.943335
102.100000,17.013260,190.832550,-0.567109,-97.190220,-0.837269,-42.072804
102.200000,17.029870,191.656280,-0.567662,-97.609742,-0.838548,-42.200368
102.300000,17.046510,192.485410,-0.568217,-98.032014,-0.839832,-42.328557
102.400000,17.063240,193.329940,-0.568775,-98.462130,-0.841125,-42.459365
102.500000,17.079930,194.176450,-0.569331,-98.893254,-0.842415,-42.590259
102.600000,17.096600,195.018420,-0.569887,-99.322066,-0.843707,-42.719745
102.700000,17.113190,195.868290,-0.570440,-99.754901,-0.844993,-42.850749
102.800000,17.129940,196.743290,-0.570998,-100.200535,-0.846294,-42.986230
102.900000,17.146590,197.606020,-0.571553,-100.639920,-0.847588,-43.118872
103.000000,17.163320,198.478390,-0.572111,-101.084214,-0.848891,-43.252857
103.100000,17.179880,199.345210,-0.572663,-101.525682,-0.850182,-43.385714
103.200000,17.196550,200.221650,-0.573218,-101.972049,-0.851483,-43.519801
103.300000,17.213270,201.125530,-0.573776,-102.432391,-0.852789,-43.659178
103.400000,17.229930,201.993940,-0.574331,-102.874669,-0.854093,-43.790557
103.500000,17.246550,202.901200,-0.574885,-103.336733,-0.855396,-43.929995
103.600000,17.263220,203.792760,-0.575441,-103.790800,-0.856704,-44.065353
103.700000,17.279870,204.710800,-0.575996,-104.258354,-0.858012,-44.205994
103.800000,17.296550,205.623580,-0.576552,-104.723229,-0.859324,-44.344877
103.900000,17.313230,206.554520,-0.577108,-105.197353,-0.860638,-44.487154
104.000000,17.329870,207.453260,-0.577662,-105.655078,-0.861950,-44.622119
104.100000,17.346530,208.400440,-0.578218,-106.137473,-0.863266,-44.766911
104.200000,17.363200,209.358860,-0.578773,-106.625592,-0.864584,-44.913543
104.300000,17.379940,210.313370,-0.579331,-107.111720,-0.865910,-45.058544
104.400000,17.396570,211.258760,-0.579886,-107.593203,-0.867228,-45.201447
104.500000,17.413250,212.234660,-0.580442,-108.090225,-0.868553,-45.350155
104.600000,17.429960,213.190630,-0.580999,-108.577096,-0.869881,-45.493948
104.700000,17.446620,214.151250,-0.581554,-109.066336,-0.871207,-45.638372
104.800000,17.463280,215.145800,-0.582109,-109.572856,-0.872535,-45.789474
104.900000,17.479930,216.132480,-0.582664,-110.075368,-0.873864,-45.938377
105.000000,17.496600,217.117140,-0.583220,-110.576851,-0.875197,-46.086220
105.100000,17.513300,218.104720,-0.583777,-111.079822,-0.876533,-46.234014
105.200000,17.529990,219.124690,-0.584333,-111.599288,-0.877871,-46.388141
105.300000,17.546550,220.107770,-0.584885,-112.099967,-0.879200,-46.534378
105.400000,17.563210,221.114260,-0.585440,-112.612568,-0.880538,-46.684629
105.500000,17.579890,222.130370,-0.585996,-113.130068,-0.881880,-46.836263
105.600000,17.596590,223.157380,-0.586553,-113.653120,-0.883226,-46.989542
105.700000,17.613200,224.181470,-0.587107,-114.174685,-0.884566,-47.141966
105.800000,17.629840,225.209290,-0.587661,-114.698150,-0.885910,-47.294482
105.900000,17.646560,226.267060,-0.588219,-115.236867,-0.887263,-47.452391
106.000000,17.663270,227.317210,-0.588776,-115.771704,-0.888616,-47.608142
106.100000,17.679940,228.354050,-0.589331,-116.299763,-0.889969,-47.760668
106.200000,17.696580,229.419050,-0.589886,-116.842163,-0.891320,-47.918607
106.300000,17.713280,230.477810,-0.590443,-117.381385,-0.892678,-48.074407
106.400000,17.729940,231.572830,-0.590998,-117.939074,-0.894035,-48.237317
106.500000,17.746600,232.680370,-0.591553,-118.503139,-0.895394,-48.402212
106.600000,17.763260,233.736510,-0.592109,-119.041027,-0.896754,-48.555803
106.700000,17.779910,234.845720,-0.592664,-119.605943,-0.898116,-48.719846
106.800000,17.796610,235.970920,-0.593220,-120.179003,-0.899484,-48.886375
106.900000,17.813290,237.082570,-0.593776,-120.745161,-0.900851,-49.049542
107.000000,17.829910,238.182510,-0.594330,-121.305356,-0.902216,-49.209903
107.100000,17.846530,239.304840,-0.594884,-121.876954,-0.903583,-49.374264
107.200000,17.863230,240.452130,-0.595441,-122.461264,-0.904958,-49.542807
107.300000,17.879950,241.578000,-0.595998,-123.034665,-0.906336,-49.706210
107.400000,17.896590,242.725920,-0.596553,-123.619296,-0.907710,-49.873834
107.500000,17.913160,243.888520,-0.597105,-124.211403,-0.909080,-50.044112
107.600000,17.929920,245.064540,-0.597664,-124.810345,-0.910468,-50.215695
107.700000,17.946570,246.231510,-0.598219,-125.404678,-0.911848,-50.385217
107.800000,17.963250,247.427310,-0.598775,-126.013694,-0.913233,-50.559844
107.900000,17.979880,248.612780,-0.599329,-126.617449,-0.914615,-50.731898
108.000000,17.996520,249.810440,-0.599884,-127.227412,-0.916001,-50.905723
108.100000,18.013240,251.057830,-0.600441,-127.862703,-0.917395,-51.088651
108.200000,18.029930,252.263700,-0.600998,-128.476847,-0.918788,-51.262562
108.300000,18.046600,253.453610,-0.601553,-129.082864,-0.920182,-51.432637
108.400000,18.063260,254.694520,-0.602109,-129.714854,-0.921576,-51.612416
108.500000,18.079960,255.947590,-0.602665,-130.353037,-0.922976,-51.793781
108.600000,18.096620,257.193150,-0.603221,-130.987396,-0.924375,-51.973092
108.700000,18.113290,258.458980,-0.603776,-131.632078,-0.925776,-52.155744
108.800000,18.129900,259.719450,-0.604330,-132.274030,-0.927175,-52.336865
108.900000,18.146600,260.988310,-0.604887,-132.920255,-0.928583,-52.518565
109.000000,18.163270,262.272920,-0.605442,-133.574501,-0.929990,-52.702844
109.100000,18.179920,263.554600,-0.605997,-134.227256,-0.931398,-52.885897
109.200000,18.196550,264.861690,-0.606552,-134.892951,-0.932806,-53.073407
109.300000,18.213220,266.164790,-0.607107,-135.556614,-0.934219,-53.259200
109.400000,18.229930,267.491060,-0.607664,-136.232078,-0.935638,-53.448703
109.500000,18.246580,268.827450,-0.608219,-136.912696,-0.937053,-53.639747
109.600000,18.263250,270.164860,-0.608775,-137.593833,-0.938472,-53.830147
109.700000,18.279890,271.503570,-0.609330,-138.275633,-0.939891,-54.020188
109.800000,18.296590,272.862240,-0.609886,-138.967598,-0.941317,-54.213159
109.900000,18.313290,274.252690,-0.610443,-139.675748,-0.942745,-54.411665
110.000000,18.329940,275.629730,-0.610998,-140.377069,-0.944171,-54.606961
110.100000,18.346550,277.004490,-0.611552,-141.077228,-0.945595,-54.801214
110.200000,18.363240,278.398770,-0.612108,-141.787329,-0.947028,-54.998171
110.300000,18.379950,279.785740,-0.612665,-142.493707,-0.948465,-55.192800
110.400000,18.396610,281.205320,-0.613220,-143.216693,-0.949900,-55.393305
110.500000,18.413260,282.635560,-0.613775,-143.945109,-0.951336,-55.595152
110.600000,18.429910,284.051570,-0.614330,-144.666277,-0.952774,-55.793395
110.700000,18.446600,285.505520,-0.614887,-145.406767,-0.954218,-55.998085
110.800000,18.463270,286.990880,-0.615442,-146.163255,-0.955662,-56.208200
110.900000,18.479950,288.433350,-0.615998,-146.897899,-0.957108,-56.409038
111.000000,18.496590,289.901090,-0.616553,-147.645413,-0.958554,-56.614191
111.100000,18.513260,291.387760,-0.617109,-148.402568,-0.960004,-56.822057
111.200000,18.529950,292.929050,-0.617665,-149.187540,-0.961458,-57.039618
111.300000,18.546590,294.421510,-0.618220,-149.947644,-0.962910,-57.247061
111.400000,18.563220,295.955080,-0.618774,-150.728685,-0.964363,-57.461693
111.500000,18.579890,297.467960,-0.619330,-151.499188,-0.965822,-57.671246
111.600000,18.596600,299.025850,-0.619887,-152.292615,-0.967286,-57.888453
111.700000,18.613290,300.615050,-0.620443,-153.101988,-0.968750,-58.110931
111.800000,18.629900,302.148740,-0.620997,-153.883090,-0.970210,-58.322204
111.900000,18.646540,303.729580,-0.621551,-154.688205,-0.971675,-58.541545
112.000000,18.663210,305.315860,-0.622107,-155.496091,-0.973144,-58.760884
112.100000,18.679900,306.938840,-0.622663,-156.322668,-0.974617,-58.986274
112.200000,18.696560,308.550810,-0.623219,-157.143637,-0.976090,-59.208789
112.300000,18.713200,310.178250,-0.623773,-157.972486,-0.977563,-59.433462
112.400000,18.729810,311.824130,-0.624327,-158.810725,-0.979036,-59.660902
112.500000,18.746590,313.520510,-0.624886,-159.674685,-0.980526,-59.896156
112.600000,18.763280,315.148930,-0.625443,-160.504032,-0.982010,-60.117962
112.700000,18.779870,316.811770,-0.625996,-161.350910,-0.983488,-60.345939
112.800000,18.796520,318.527890,-0.626551,-162.224922,-0.984973,-60.582789
112.900000,18.813260,320.235720,-0.627109,-163.094713,-0.986468,-60.816605
113.000000,18.829970,321.913020,-0.627666,-163.948955,-0.987963,-61.043825
113.100000,18.846550,323.621150,-0.628218,-164.818898,-0.989449,-61.276645
113.200000,18.863310,325.387570,-0.628777,-165.718529,-0.990952,-61.518529
113.300000,18.879930,327.074250,-0.629331,-166.577548,-0.992446,-61.745133
113.400000,18.896560,328.873960,-0.629885,-167.494132,-0.993942,-61.992035
113.500000,18.913220,330.650850,-0.630441,-168.399095,-0.995444,-62.233457
113.600000,18.929820,332.374910,-0.630994,-169.277152,-0.996942,-62.464285
113.700000,18.946580,334.229030,-0.631553,-170.221447,-0.998457,-62.717638
113.800000,18.963310,336.095670,-0.632110,-171.172119,-0.999972,-62.972454
113.900000,18.979960,337.914490,-0.632665,-172.098437,-1.001482,-63.217722
114.000000,18.996530,339.757900,-0.633218,-173.037278,-1.002987,-63.467016
114.100000,19.013200,341.636990,-0.633773,-173.994290,-1.004503,-63.721349
114.200000,19.029920,343.518740,-0.634331,-174.952658,-1.006026,-63.974822
114.300000,19.046610,345.403230,-0.634887,-175.912421,-1.007548,-64.227912
114.400000,19.063230,347.288760,-0.635441,-176.872713,-1.009067,-64.480539
114.500000,19.079910,349.208130,-0.635997,-177.850240,-1.010593,-64.738021
114.600000,19.096590,351.112580,-0.636553,-178.820169,-1.012122,-64.991654
114.700000,19.113280,353.059970,-0.637109,-179.811966,-1.013654,-65.252084
114.800000,19.129940,355.013370,-0.637665,-180.806825,-1.015185,-65.512701
114.900000,19.146570,356.970430,-0.638219,-181.803547,-1.016716,-65.773069
115.000000,19.163220,358.958830,-0.638774,-182.816231,-1.018251,-66.037976
115.100000,19.179920,360.993070,-0.639331,-183.852261,-1.019794,-66.309872
115.200000,19.196670,363.036040,-0.639889,-184.892737,-1.021343,-66.581908
115.300000,19.213270,365.050660,-0.640442,-185.918774,-1.022881,-66.848521
115.400000,19.229930,367.143460,-0.640998,-186.984629,-1.024426,-67.127918
115.500000,19.246640,369.239410,-0.641555,-188.052087,-1.025979,-67.406393
115.600000,19.263300,371.331390,-0.642110,-189.117524,-1.027530,-67.683271
115.700000,19.279910,373.458340,-0.642664,-190.200771,-1.029078,-67.965646
115.800000,19.296620,375.614170,-0.643221,-191.298726,-1.030638,-68.251432
115.900000,19.313300,377.764220,-0.643777,-192.393737,-1.032197,-68.535138
116.000000,19.329970,379.938960,-0.644332,-193.501323,-1.033759,-68.822164
116.100000,19.346640,382.139950,-0.644888,-194.622278,-1.035322,-69.112707
116.200000,19.363210,384.275020,-0.645440,-195.709661,-1.036879,-69.390752
116.300000,19.379880,386.468350,-0.645996,-196.826714,-1.038447,-69.677444
116.400000,19.396590,388.739620,-0.646553,-197.983463,-1.040022,-69.976661
116.500000,19.413330,391.006470,-0.647111,-199.137960,-1.041602,-70.273596
116.600000,19.429900,393.194310,-0.647663,-200.252218,-1.043168,-70.556199
116.700000,19.446580,395.511570,-0.648219,-201.432389,-1.044747,-70.860020
116.800000,19.463260,397.791630,-0.648775,-202.593614,-1.046329,-71.155874
116.900000,19.479940,400.098020,-0.649331,-203.768248,-1.047913,-71.455140
117.000000,19.496560,402.479980,-0.649885,-204.981371,-1.049495,-71.766984
117.100000,19.513220,404.863340,-0.650441,-206.195206,-1.051082,-72.077459
117.200000,19.529910,407.225650,-0.650997,-207.398320,-1.052675,-72.382636
117.300000,19.546620,409.632900,-0.651554,-208.624323,-1.054272,-72.694311
117.400000,19.563310,412.075810,-0.652110,-209.868487,-1.055870,-73.011078
117.500000,19.579940,414.479490,-0.652665,-211.092671,-1.057465,-73.319943
117.600000,19.596570,416.986910,-0.653219,-212.369689,-1.059062,-73.645773
117.700000,19.613240,419.487430,-0.653775,-213.643194,-1.060665,-73.968686
117.800000,19.629920,421.971130,-0.654331,-214.908132,-1.062273,-74.287151
117.900000,19.646560,424.442230,-0.654885,-216.166653,-1.063879,-74.602282
117.998000,19.662880,426.959500,-0.655429,-217.448688,-1.065456,-74.926439
118.096000,19.679240,429.476040,-0.655975,-218.730351,-1.067040,-75.248782
118.194000,19.695570,431.989560,-0.656519,-220.010476,-1.068623,-75.569418
118.290000,19.711530,434.492070,-0.657051,-221.284994,-1.070174,-75.889467
118.384000,19.727190,437.002380,-0.657573,-222.563485,-1.071697,-76.211746
118.480000,19.743210,439.518040,-0.658107,-223.844700,-1.073257,-76.530936
118.572000,19.758580,442.022490,-0.658619,-225.120206,-1.074757,-76.851686
118.663000,19.773740,444.534700,-0.659125,-226.399664,-1.076238,-77.174061
118.757000,19.789380,447.048160,-0.659646,-227.679758,-1.077769,-77.491716
118.847000,19.804340,449.559690,-0.660145,-228.958870,-1.079235,-77.812893
118.937000,19.819420,452.082030,-0.660647,-230.243487,-1.080715,-78.133741
119.028000,19.834620,454.596500,-0.661154,-231.524096,-1.082210,-78.451014
119.118000,19.849610,457.123500,-0.661654,-232.811087,-1.083685,-78.770778
119.208000,19.864590,459.624510,-0.662153,-234.084841,-1.085162,-79.084861
119.296000,19.879220,462.138730,-0.662641,-235.365322,-1.086607,-79.402688
119.382000,19.893590,464.642060,-0.663120,-236.640258,-1.088028,-79.719449
119.470000,19.908270,467.144230,-0.663609,-237.914603,-1.089481,-80.032331
119.555000,19.922480,469.645230,-0.664083,-239.188352,-1.090890,-80.347513
119.643000,19.937120,472.152130,-0.664571,-240.465105,-1.092344,-80.659050
119.730000,19.951560,474.665340,-0.665052,-241.745073,-1.093780,-80.972029
119.814000,19.965590,477.183870,-0.665520,-243.027749,-1.095177,-81.288003
119.900000,19.979920,479.695860,-0.665997,-244.307095,-1.096606,-81.599221
119.984000,19.993920,482.208770,-0.666464,-245.586910,-1.098004,-81.912076
120.021000,20.000100,483.278110,-0.666670,-246.131520,-1.098622,-82.043020
