Repository: abubakardawood/tissue-phantom-material-database

Title:
A Database of Silicone Phantom Materials for Modeling Human Tissue Mechanics Across Varying Stiffnesses

Description:
This dataset contains processed mechanical compression test data for soft silicone phantoms
fabricated using Ecoflex (Smooth-On) with varying base materials and thinner concentrations.
The dataset provides force–compression measurements together with derived engineering and
true stress–strain quantities, intended for mechanical characterization, constitutive model
fitting, and the design of tissue-equivalent phantoms.

All files in this dataset are processed outputs generated from raw experimental measurements.
The raw data files are not included in this archive.

File: data/EF10_0T/EF10_0T_B3.csv (part 2 of 2)
Speed (mm/min): 10;
Machine: INSTRON 5900;
Load cell: 1kN;
Time (s),Compression (mm),Load (N),Engineering Strain [-],Engineering Stress (kPa),True Strain [-],True Stress (kPa)
57.200000,9.529920,43.237050,-0.317664,-22.020449,-0.382233,-15.025345
57.300000,9.546520,43.353850,-0.318217,-22.079934,-0.383044,-15.053717
57.400000,9.563190,43.462880,-0.318773,-22.135463,-0.383860,-15.079275
57.500000,9.579870,43.570040,-0.319329,-22.190039,-0.384676,-15.104116
57.600000,9.596560,43.686440,-0.319885,-22.249321,-0.385494,-15.132090
57.700000,9.613230,43.796640,-0.320441,-22.305446,-0.386311,-15.157866
57.800000,9.629850,43.915880,-0.320995,-22.366174,-0.387127,-15.186744
57.900000,9.646590,44.033930,-0.321553,-22.426296,-0.387949,-15.215054
58.000000,9.663290,44.148230,-0.322110,-22.484509,-0.388770,-15.242031
58.100000,9.680010,44.260260,-0.322667,-22.541565,-0.389592,-15.268146
58.200000,9.696610,44.380610,-0.323220,-22.602859,-0.390410,-15.297155
58.300000,9.713230,44.488340,-0.323774,-22.657726,-0.391228,-15.321736
58.400000,9.729930,44.613750,-0.324331,-22.721596,-0.392052,-15.352278
58.500000,9.746650,44.723930,-0.324888,-22.777711,-0.392877,-15.377498
58.600000,9.763250,44.836030,-0.325442,-22.834803,-0.393697,-15.403406
58.700000,9.779860,44.952250,-0.325995,-22.893993,-0.394518,-15.430658
58.800000,9.796550,45.063410,-0.326552,-22.950606,-0.395344,-15.456048
58.900000,9.813230,45.181080,-0.327108,-23.010535,-0.396170,-15.483613
59.000000,9.829960,45.298250,-0.327665,-23.070209,-0.396999,-15.510901
59.100000,9.846580,45.412770,-0.328219,-23.128534,-0.397823,-15.537302
59.200000,9.863260,45.529120,-0.328775,-23.187790,-0.398651,-15.564217
59.300000,9.879880,45.651230,-0.329329,-23.249981,-0.399477,-15.593080
59.400000,9.896640,45.765380,-0.329888,-23.308117,-0.400310,-15.619049
59.500000,9.913230,45.886030,-0.330441,-23.369563,-0.401136,-15.647301
59.600000,9.929870,46.007800,-0.330996,-23.431580,-0.401965,-15.675829
59.700000,9.946600,46.125820,-0.331553,-23.491687,-0.402799,-15.702940
59.800000,9.963250,46.239300,-0.332108,-23.549482,-0.403629,-15.728503
59.900000,9.979950,46.366970,-0.332665,-23.614504,-0.404463,-15.758785
60.000000,9.996600,46.486680,-0.333220,-23.675472,-0.405295,-15.786331
60.100000,10.013270,46.598010,-0.333776,-23.732172,-0.406129,-15.810950
60.200000,10.029920,46.720510,-0.334331,-23.794560,-0.406962,-15.839309
60.300000,10.046580,46.839580,-0.334886,-23.855202,-0.407797,-15.866429
60.400000,10.063210,46.960420,-0.335440,-23.916746,-0.408631,-15.894104
60.500000,10.079880,47.080610,-0.335996,-23.977958,-0.409467,-15.921460
60.600000,10.096580,47.200330,-0.336553,-24.038931,-0.410306,-15.948564
60.700000,10.113270,47.323810,-0.337109,-24.101819,-0.411145,-15.976879
60.800000,10.129960,47.439190,-0.337665,-24.160581,-0.411984,-16.002390
60.900000,10.146550,47.567170,-0.338218,-24.225761,-0.412820,-16.032164
61.000000,10.163270,47.692440,-0.338776,-24.289560,-0.413662,-16.060848
61.100000,10.179970,47.819450,-0.339332,-24.354246,-0.414504,-16.090063
61.200000,10.196640,47.938910,-0.339888,-24.415086,-0.415346,-16.116691
61.300000,10.213250,48.067070,-0.340442,-24.480358,-0.416185,-16.146224
61.400000,10.229950,48.192910,-0.340998,-24.544448,-0.417029,-16.174832
61.500000,10.246630,48.316970,-0.341554,-24.607631,-0.417873,-16.202788
61.600000,10.263310,48.447980,-0.342110,-24.674354,-0.418718,-16.233002
61.700000,10.279970,48.574810,-0.342666,-24.738948,-0.419563,-16.261760
61.800000,10.296580,48.689340,-0.343219,-24.797277,-0.420405,-16.286372
61.900000,10.313250,48.816020,-0.343775,-24.861795,-0.421252,-16.314931
62.000000,10.329930,48.945180,-0.344331,-24.927575,-0.422099,-16.344238
62.100000,10.346620,49.074120,-0.344887,-24.993244,-0.422948,-16.373391
62.200000,10.363250,49.199580,-0.345442,-25.057140,-0.423795,-16.401360
62.300000,10.379940,49.332600,-0.345998,-25.124887,-0.424645,-16.431726
62.400000,10.396640,49.456680,-0.346555,-25.188080,-0.425496,-16.459034
62.500000,10.413260,49.588000,-0.347109,-25.254961,-0.426345,-16.488745
62.600000,10.429870,49.723010,-0.347662,-25.323721,-0.427193,-16.519617
62.700000,10.446600,49.853220,-0.348220,-25.390036,-0.428048,-16.548718
62.800000,10.463300,49.975500,-0.348777,-25.452313,-0.428903,-16.575140
62.900000,10.479930,50.104390,-0.349331,-25.517956,-0.429754,-16.603743
63.000000,10.496520,50.230190,-0.349884,-25.582026,-0.430604,-16.631284
63.100000,10.513170,50.365650,-0.350439,-25.651015,-0.431459,-16.661899
63.200000,10.529890,50.490410,-0.350996,-25.714555,-0.432317,-16.688840
63.300000,10.546640,50.621120,-0.351555,-25.781125,-0.433178,-16.717650
63.400000,10.563300,50.759350,-0.352110,-25.851525,-0.434034,-16.748944
63.500000,10.579900,50.889090,-0.352663,-25.917601,-0.434889,-16.777413
63.600000,10.596530,51.015980,-0.353218,-25.982225,-0.435745,-16.804844
63.700000,10.613250,51.151900,-0.353775,-26.051449,-0.436608,-16.835097
63.800000,10.629920,51.287480,-0.354331,-26.120499,-0.437468,-16.865205
63.900000,10.646540,51.421500,-0.354885,-26.188755,-0.438326,-16.894767
64.000000,10.663210,51.555700,-0.355440,-26.257102,-0.439188,-16.924269
64.100000,10.679910,51.693320,-0.355997,-26.327192,-0.440052,-16.954790
64.200000,10.696550,51.828120,-0.356552,-26.395845,-0.440914,-16.984362
64.300000,10.713190,51.959900,-0.357106,-26.462960,-0.441776,-17.012869
64.400000,10.729850,52.086480,-0.357662,-26.527426,-0.442640,-17.039583
64.500000,10.746540,52.229720,-0.358218,-26.600378,-0.443507,-17.071644
64.600000,10.763230,52.369660,-0.358774,-26.671649,-0.444374,-17.102546
64.700000,10.779870,52.499770,-0.359329,-26.737913,-0.445239,-17.130206
64.800000,10.796530,52.638650,-0.359884,-26.808644,-0.446106,-17.160633
64.900000,10.813240,52.787990,-0.360441,-26.884703,-0.446977,-17.194345
65.000000,10.829950,52.922330,-0.360998,-26.953121,-0.447848,-17.223089
65.100000,10.846650,53.061380,-0.361555,-27.023939,-0.448720,-17.253299
65.200000,10.863240,53.202070,-0.362108,-27.095592,-0.449586,-17.284061
65.300000,10.879880,53.342610,-0.362663,-27.167168,-0.450456,-17.314651
65.400000,10.896620,53.482180,-0.363221,-27.238251,-0.451332,-17.344755
65.500000,10.913270,53.626200,-0.363776,-27.311599,-0.452204,-17.376304
65.600000,10.929910,53.759220,-0.364330,-27.379346,-0.453076,-17.404220
65.700000,10.946570,53.901280,-0.364886,-27.451696,-0.453950,-17.434966
65.800000,10.963220,54.038940,-0.365441,-27.521806,-0.454824,-17.464219
65.900000,10.979880,54.182860,-0.365996,-27.595104,-0.455700,-17.495406
66.000000,10.996610,54.323390,-0.366554,-27.666675,-0.456580,-17.525354
66.100000,11.013260,54.472080,-0.367109,-27.742403,-0.457457,-17.557926
66.200000,11.029910,54.622550,-0.367664,-27.819036,-0.458334,-17.590987
66.300000,11.046620,54.761520,-0.368221,-27.889813,-0.459215,-17.620208
66.400000,11.063260,54.912040,-0.368775,-27.966472,-0.460093,-17.653127
66.500000,11.079870,55.057090,-0.369329,-28.040346,-0.460971,-17.684233
66.600000,11.096540,55.199940,-0.369885,-28.113099,-0.461852,-17.714494
66.700000,11.113260,55.341400,-0.370442,-28.185144,-0.462737,-17.744183
66.800000,11.129920,55.488280,-0.370997,-28.259949,-0.463620,-17.775583
66.900000,11.146620,55.636650,-0.371554,-28.335513,-0.464505,-17.807340
67.000000,11.163250,55.780300,-0.372108,-28.408674,-0.465388,-17.837569
67.100000,11.179950,55.925800,-0.372665,-28.482776,-0.466275,-17.868242
67.200000,11.196620,56.075970,-0.373221,-28.559257,-0.467161,-17.900352
67.300000,11.213260,56.223640,-0.373775,-28.634465,-0.468046,-17.931608
67.400000,11.229920,56.373600,-0.374331,-28.710839,-0.468933,-17.963491
67.500000,11.246590,56.528830,-0.374886,-28.789897,-0.469822,-17.996958
67.600000,11.263280,56.684130,-0.375443,-28.868990,-0.470712,-18.030340
67.700000,11.279990,56.828890,-0.376000,-28.942716,-0.471604,-18.060264
67.800000,11.296550,56.976670,-0.376552,-29.017980,-0.472489,-18.091211
67.900000,11.313220,57.136700,-0.377107,-29.099482,-0.473381,-18.125854
68.000000,11.329920,57.284280,-0.377664,-29.174644,-0.474275,-18.156431
68.100000,11.346660,57.437860,-0.378222,-29.252862,-0.475172,-18.188786
68.200000,11.363260,57.586070,-0.378775,-29.328345,-0.476062,-18.219491
68.300000,11.379910,57.737640,-0.379330,-29.405539,-0.476956,-18.251126
68.400000,11.396580,57.896580,-0.379886,-29.486486,-0.477852,-18.284983
68.500000,11.413250,58.052620,-0.380442,-29.565957,-0.478748,-18.317835
68.600000,11.429930,58.211480,-0.380998,-29.646863,-0.479646,-18.351478
68.700000,11.446620,58.365530,-0.381554,-29.725320,-0.480545,-18.383505
68.800000,11.463260,58.527320,-0.382109,-29.807719,-0.481443,-18.417931
68.900000,11.479930,58.689110,-0.382664,-29.890118,-0.482342,-18.452236
69.000000,11.496620,58.846730,-0.383221,-29.970393,-0.483244,-18.485119
69.100000,11.513220,58.999620,-0.383774,-30.048260,-0.484141,-18.516519
69.200000,11.529880,59.162640,-0.384329,-30.131285,-0.485043,-18.550948
69.300000,11.546570,59.322220,-0.384886,-30.212559,-0.485947,-18.584178
69.400000,11.563260,59.472560,-0.385442,-30.289126,-0.486852,-18.614425
69.500000,11.579890,59.634440,-0.385996,-30.371571,-0.487754,-18.648256
69.600000,11.596550,59.795570,-0.386552,-30.453634,-0.488659,-18.681731
69.700000,11.613270,59.959260,-0.387109,-30.537000,-0.489568,-18.715853
69.800000,11.629920,60.117770,-0.387664,-30.617729,-0.490474,-18.748338
69.900000,11.646600,60.286440,-0.388220,-30.703632,-0.491383,-18.783868
70.000000,11.663220,60.445340,-0.388774,-30.784559,-0.492289,-18.816323
70.100000,11.679870,60.612500,-0.389329,-30.869693,-0.493197,-18.851226
70.200000,11.696550,60.773610,-0.389885,-30.951745,-0.494108,-18.884124
70.300000,11.713300,60.937390,-0.390443,-31.035158,-0.495023,-18.917687
70.400000,11.729980,61.098760,-0.390999,-31.117343,-0.495936,-18.950483
70.500000,11.746550,61.266160,-0.391552,-31.202599,-0.496843,-18.985169
70.600000,11.763250,61.428600,-0.392108,-31.285329,-0.497759,-19.018091
70.700000,11.779940,61.602950,-0.392665,-31.374125,-0.498674,-19.054615
70.800000,11.796560,61.763090,-0.393219,-31.455683,-0.499587,-19.086722
70.900000,11.813190,61.938770,-0.393773,-31.545157,-0.500501,-19.123526
71.000000,11.829900,62.106810,-0.394330,-31.630739,-0.501420,-19.157789
71.100000,11.846560,62.274920,-0.394885,-31.716356,-0.502337,-19.192032
71.200000,11.863240,62.445100,-0.395441,-31.803028,-0.503257,-19.226796
71.300000,11.879880,62.613880,-0.395996,-31.888987,-0.504174,-19.261076
71.400000,11.896510,62.778180,-0.396550,-31.972665,-0.505093,-19.293894
71.500000,11.913200,62.952160,-0.397107,-32.061272,-0.506015,-19.329527
71.600000,11.929940,63.121970,-0.397665,-32.147755,-0.506941,-19.363729
71.700000,11.946590,63.290290,-0.398220,-32.233480,-0.507863,-19.397474
71.800000,11.963190,63.470560,-0.398773,-32.325291,-0.508783,-19.434838
71.900000,11.979910,63.645570,-0.399330,-32.414423,-0.509710,-19.470360
72.000000,11.996610,63.823540,-0.399887,-32.505062,-0.510637,-19.506710
72.100000,12.013270,63.998740,-0.400442,-32.594291,-0.511563,-19.542157
72.200000,12.029890,64.182150,-0.400996,-32.687701,-0.512488,-19.580053
72.300000,12.046600,64.359680,-0.401553,-32.778116,-0.513418,-19.615954
72.400000,12.063270,64.531800,-0.402109,-32.865776,-0.514347,-19.650152
72.500000,12.079950,64.713110,-0.402665,-32.958116,-0.515277,-19.687036
72.600000,12.096590,64.891840,-0.403220,-33.049143,-0.516206,-19.723078
72.700000,12.113240,65.078930,-0.403775,-33.144427,-0.517137,-19.761547
72.800000,12.129940,65.255320,-0.404331,-33.234262,-0.518071,-19.796608
72.900000,12.146650,65.439010,-0.404888,-33.327814,-0.519006,-19.833771
73.000000,12.163300,65.618320,-0.405443,-33.419136,-0.519939,-19.869570
73.100000,12.179930,65.809430,-0.405998,-33.516467,-0.520872,-19.908860
73.200000,12.196620,65.985910,-0.406554,-33.606348,-0.521809,-19.943553
73.300000,12.213270,66.172460,-0.407109,-33.701357,-0.522745,-19.981231
73.400000,12.229960,66.353530,-0.407665,-33.793575,-0.523683,-20.017106
73.500000,12.246560,66.540760,-0.408219,-33.888931,-0.524618,-20.054837
73.600000,12.263230,66.723350,-0.408774,-33.981923,-0.525557,-20.090985
73.700000,12.279920,66.916210,-0.409331,-34.080146,-0.526499,-20.130097
73.800000,12.296610,67.106830,-0.409887,-34.177228,-0.527441,-20.168426
73.900000,12.313280,67.293200,-0.410443,-34.272145,-0.528383,-20.205395
74.000000,12.329920,67.482990,-0.410997,-34.368805,-0.529325,-20.243318
74.100000,12.346630,67.683940,-0.411554,-34.471148,-0.530271,-20.284397
74.200000,12.363280,67.866360,-0.412109,-34.564053,-0.531214,-20.319884
74.300000,12.379940,68.056480,-0.412665,-34.660881,-0.532159,-20.357560
74.400000,12.396510,68.245310,-0.413217,-34.757051,-0.533100,-20.394847
74.500000,12.413250,68.442820,-0.413775,-34.857642,-0.534052,-20.434421
74.600000,12.429960,68.637950,-0.414332,-34.957021,-0.535002,-20.473209
74.700000,12.446610,68.836490,-0.414887,-35.058136,-0.535950,-20.512971
74.800000,12.463200,69.033710,-0.415440,-35.158580,-0.536896,-20.552299
74.900000,12.479840,69.235570,-0.415995,-35.261386,-0.537845,-20.592838
75.000000,12.496580,69.430740,-0.416553,-35.360786,-0.538801,-20.631156
75.100000,12.513260,69.624400,-0.417109,-35.459416,-0.539755,-20.668986
75.200000,12.529900,69.820660,-0.417663,-35.559370,-0.540707,-20.707525
75.300000,12.546560,70.029700,-0.418219,-35.665833,-0.541661,-20.749716
75.400000,12.563230,70.226050,-0.418774,-35.765834,-0.542616,-20.788020
75.500000,12.579900,70.433540,-0.419330,-35.871507,-0.543573,-20.829508
75.600000,12.596610,70.641160,-0.419887,-35.977247,-0.544532,-20.870869
75.700000,12.613220,70.844530,-0.420441,-36.080823,-0.545487,-20.910978
75.800000,12.629850,71.062900,-0.420995,-36.192038,-0.546444,-20.955371
75.900000,12.646570,71.266330,-0.421552,-36.295644,-0.547407,-20.995130
76.000000,12.663230,71.470000,-0.422108,-36.399372,-0.548368,-21.034918
76.100000,12.679880,71.676040,-0.422663,-36.504307,-0.549329,-21.075299
76.200000,12.696580,71.883350,-0.423219,-36.609890,-0.550293,-21.115876
76.300000,12.713290,72.090550,-0.423776,-36.715416,-0.551259,-21.156291
76.400000,12.729950,72.305960,-0.424332,-36.825123,-0.552224,-21.199057
76.500000,12.746570,72.523400,-0.424886,-36.935864,-0.553186,-21.242345
76.600000,12.763250,72.739040,-0.425442,-37.045689,-0.554154,-21.284909
76.700000,12.779930,72.955180,-0.425998,-37.155768,-0.555122,-21.327498
76.800000,12.796610,73.168620,-0.426554,-37.264472,-0.556091,-21.369175
76.900000,12.813270,73.385380,-0.427109,-37.374867,-0.557060,-21.411725
77.000000,12.829890,73.598710,-0.427663,-37.483515,-0.558027,-21.453203
77.100000,12.846540,73.813090,-0.428218,-37.592698,-0.558997,-21.494828
77.200000,12.863270,74.033690,-0.428776,-37.705049,-0.559973,-21.538041
77.300000,12.880030,74.262310,-0.429334,-37.821484,-0.560952,-21.583422
77.400000,12.896600,74.477420,-0.429887,-37.931039,-0.561920,-21.624991
77.500000,12.913220,74.703300,-0.430441,-38.046078,-0.562892,-21.669499
77.600000,12.929930,74.914370,-0.430998,-38.153575,-0.563871,-21.709473
77.700000,12.946570,75.141180,-0.431552,-38.269089,-0.564846,-21.753974
77.800000,12.963210,75.366870,-0.432107,-38.384032,-0.565822,-21.798023
77.900000,12.979900,75.591490,-0.432663,-38.498430,-0.566802,-21.841571
78.000000,12.996590,75.823530,-0.433220,-38.616607,-0.567783,-21.887133
78.100000,13.013240,76.053760,-0.433775,-38.733862,-0.568763,-21.932094
78.200000,13.029920,76.284910,-0.434331,-38.851586,-0.569746,-21.977151
78.300000,13.046590,76.515440,-0.434886,-38.968994,-0.570728,-22.021911
78.400000,13.063230,76.741600,-0.435441,-39.084176,-0.571710,-22.065323
78.500000,13.079930,76.980890,-0.435998,-39.206045,-0.572697,-22.112301
78.600000,13.096610,77.205200,-0.436554,-39.320285,-0.573683,-22.154871
78.700000,13.113200,77.436390,-0.437107,-39.438030,-0.574665,-22.199404
78.800000,13.129870,77.671910,-0.437662,-39.557979,-0.575653,-22.244942
78.900000,13.146590,77.905190,-0.438220,-39.676787,-0.576644,-22.289639
79.000000,13.163250,78.146550,-0.438775,-39.799711,-0.577633,-22.336593
79.100000,13.179880,78.389390,-0.439329,-39.923388,-0.578622,-22.383873
79.200000,13.196530,78.616050,-0.439884,-40.038825,-0.579612,-22.426373
79.300000,13.213210,78.865170,-0.440440,-40.165701,-0.580605,-22.475106
79.400000,13.229920,79.104490,-0.440997,-40.287586,-0.581601,-22.520868
79.500000,13.246600,79.346350,-0.441553,-40.410764,-0.582596,-22.567257
79.600000,13.263240,79.597180,-0.442108,-40.538511,-0.583590,-22.616111
79.700000,13.279910,79.842990,-0.442664,-40.663701,-0.584586,-22.663358
79.800000,13.296610,80.091450,-0.443220,-40.790241,-0.585586,-22.711177
79.900000,13.313330,80.340540,-0.443778,-40.917101,-0.586587,-22.759005
80.000000,13.329900,80.584550,-0.444330,-41.041374,-0.587581,-22.805460
80.100000,13.346540,80.821130,-0.444885,-41.161864,-0.588579,-22.849582
80.200000,13.363230,81.081110,-0.445441,-41.294270,-0.589582,-22.900109
80.300000,13.379940,81.335150,-0.445998,-41.423652,-0.590587,-22.948786
80.400000,13.396520,81.583690,-0.446551,-41.550232,-0.591585,-22.995948
80.500000,13.413200,81.844010,-0.447107,-41.682812,-0.592590,-23.046149
80.600000,13.429900,82.091480,-0.447663,-41.808847,-0.593598,-23.092559
80.700000,13.446560,82.350450,-0.448219,-41.940740,-0.594603,-23.142117
80.800000,13.463260,82.601370,-0.448775,-42.068532,-0.595613,-23.189213
80.900000,13.479960,82.852890,-0.449332,-42.196630,-0.596623,-23.236334
81.000000,13.496630,83.113200,-0.449888,-42.329205,-0.597633,-23.285818
81.100000,13.513250,83.376000,-0.450442,-42.463048,-0.598640,-23.335922
81.200000,13.529950,83.643260,-0.450998,-42.599163,-0.599654,-23.387011
81.300000,13.546560,83.897840,-0.451552,-42.728819,-0.600663,-23.434535
81.400000,13.563150,84.161890,-0.452105,-42.863299,-0.601672,-23.484587
81.500000,13.579920,84.424880,-0.452664,-42.997238,-0.602692,-23.533936
81.600000,13.596640,84.690820,-0.453221,-43.132680,-0.603711,-23.584030
81.700000,13.613200,84.960740,-0.453773,-43.270150,-0.604721,-23.635310
81.800000,13.629880,85.234700,-0.454329,-43.409676,-0.605740,-23.687387
81.900000,13.646540,85.510150,-0.454885,-43.549962,-0.606758,-23.739752
82.000000,13.663230,85.768010,-0.455441,-43.681289,-0.607779,-23.787039
82.100000,13.679930,86.043170,-0.455998,-43.821427,-0.608802,-23.838958
82.200000,13.696540,86.310650,-0.456551,-43.957653,-0.609820,-23.888728
82.300000,13.713200,86.588240,-0.457107,-44.099029,-0.610842,-23.941069
82.400000,13.729890,86.870160,-0.457663,-44.242609,-0.611868,-23.994404
82.500000,13.746620,87.148680,-0.458221,-44.384458,-0.612896,-24.046582
82.600000,13.763280,87.421350,-0.458776,-44.523328,-0.613922,-24.097094
82.700000,13.779900,87.704060,-0.459330,-44.667311,-0.614946,-24.150275
82.800000,13.796620,87.992130,-0.459887,-44.814024,-0.615978,-24.204622
82.900000,13.813300,88.270130,-0.460443,-44.955608,-0.617007,-24.256098
83.000000,13.829960,88.558720,-0.460999,-45.102586,-0.618037,-24.310354
83.100000,13.846610,88.848990,-0.461554,-45.250419,-0.619067,-24.364922
83.200000,13.863300,89.130140,-0.462110,-45.393608,-0.620101,-24.416768
83.300000,13.879920,89.415340,-0.462664,-45.538859,-0.621132,-24.469668
83.400000,13.896580,89.701160,-0.463219,-45.684426,-0.622166,-24.522516
83.500000,13.913230,90.000190,-0.463774,-45.836720,-0.623200,-24.578826
83.600000,13.929880,90.294220,-0.464329,-45.986469,-0.624236,-24.633602
83.700000,13.946560,90.596470,-0.464885,-46.140403,-0.625274,-24.690407
83.800000,13.963290,90.886770,-0.465443,-46.288252,-0.626317,-24.743709
83.900000,13.979900,91.180630,-0.465997,-46.437914,-0.627353,-24.798001
84.000000,13.996510,91.473260,-0.466550,-46.586949,-0.628391,-24.851792
84.100000,14.013240,91.779760,-0.467108,-46.743048,-0.629437,-24.908996
84.200000,14.029990,92.086940,-0.467666,-46.899493,-0.630485,-24.966179
84.300000,14.046670,92.390460,-0.468222,-47.054075,-0.631530,-25.022306
84.400000,14.063250,92.693190,-0.468775,-47.208254,-0.632570,-25.078205
84.500000,14.079960,92.995450,-0.469332,-47.362194,-0.633619,-25.133601
84.600000,14.096620,93.303430,-0.469887,-47.519047,-0.634666,-25.190449
84.700000,14.113290,93.610470,-0.470443,-47.675421,-0.635714,-25.246853
84.800000,14.129890,93.925540,-0.470996,-47.835885,-0.636760,-25.305358
84.900000,14.146520,94.239280,-0.471551,-47.995671,-0.637808,-25.363280
85.000000,14.163200,94.556210,-0.472107,-48.157082,-0.638861,-25.421803
85.100000,14.179950,94.866290,-0.472665,-48.315005,-0.639919,-25.478193
85.200000,14.196600,95.179980,-0.473220,-48.474766,-0.640972,-25.535537
85.300000,14.213190,95.497640,-0.473773,-48.636549,-0.642023,-25.593865
85.400000,14.229900,95.824940,-0.474330,-48.803241,-0.643082,-25.654400
85.500000,14.246580,96.142970,-0.474886,-48.965213,-0.644140,-25.712319
85.600000,14.263260,96.468550,-0.475442,-49.131029,-0.645199,-25.772074
85.700000,14.279860,96.786160,-0.475995,-49.292787,-0.646255,-25.829650
85.800000,14.296570,97.112010,-0.476552,-49.458741,-0.647318,-25.889062
85.900000,14.313270,97.446110,-0.477109,-49.628896,-0.648382,-25.950503
86.000000,14.329920,97.781990,-0.477664,-49.799959,-0.649444,-26.012311
86.100000,14.346580,98.106780,-0.478219,-49.965373,-0.650508,-26.070966
86.200000,14.363200,98.438480,-0.478773,-50.134306,-0.651570,-26.131337
86.300000,14.379910,98.776820,-0.479330,-50.306621,-0.652639,-26.193132
86.400000,14.396590,99.108000,-0.479886,-50.475290,-0.653708,-26.252888
86.500000,14.413270,99.450520,-0.480442,-50.649734,-0.654777,-26.315458
86.600000,14.429910,99.792660,-0.480997,-50.823984,-0.655846,-26.377800
86.700000,14.446580,100.134240,-0.481553,-50.997950,-0.656917,-26.439751
86.800000,14.463280,100.480930,-0.482109,-51.174517,-0.657991,-26.502805
86.900000,14.479960,100.826620,-0.482665,-51.350576,-0.659065,-26.565433
87.000000,14.496570,101.174480,-0.483219,-51.527740,-0.660136,-26.628557
87.100000,14.513220,101.527710,-0.483774,-51.707638,-0.661211,-26.692827
87.200000,14.529930,101.876590,-0.484331,-51.885321,-0.662290,-26.755652
87.300000,14.546600,102.228120,-0.484887,-52.064354,-0.663368,-26.819043
87.400000,14.563250,102.584570,-0.485442,-52.245892,-0.664446,-26.883559
87.500000,14.579900,102.939870,-0.485997,-52.426845,-0.665526,-26.947573
87.600000,14.596580,103.295760,-0.486553,-52.608099,-0.666608,-27.011488
87.700000,14.613290,103.650890,-0.487110,-52.788965,-0.667693,-27.074950
87.800000,14.629970,104.008510,-0.487666,-52.971099,-0.668778,-27.138913
87.900000,14.646620,104.368230,-0.488221,-53.154303,-0.669862,-27.203274
88.000000,14.663280,104.738770,-0.488776,-53.343018,-0.670947,-27.270231
88.100000,14.680000,105.103620,-0.489333,-53.528834,-0.672038,-27.335391
88.200000,14.696570,105.459180,-0.489886,-53.709919,-0.673120,-27.398200
88.300000,14.713180,105.830610,-0.490439,-53.899087,-0.674206,-27.464855
88.400000,14.729860,106.200230,-0.490995,-54.087333,-0.675298,-27.530705
88.500000,14.746620,106.593800,-0.491554,-54.287777,-0.676396,-27.602403
88.600000,14.763290,106.967130,-0.492110,-54.477912,-0.677490,-27.668805
88.700000,14.779910,107.341190,-0.492664,-54.668419,-0.678581,-27.735275
88.800000,14.796550,107.714360,-0.493218,-54.858473,-0.679675,-27.801268
88.900000,14.813240,108.107090,-0.493775,-55.058489,-0.680773,-27.872002
89.000000,14.829930,108.498120,-0.494331,-55.257639,-0.681873,-27.942075
89.100000,14.846640,108.879740,-0.494888,-55.451996,-0.682975,-28.009469
89.200000,14.863290,109.264350,-0.495443,-55.647876,-0.684074,-28.077526
89.300000,14.879900,109.649910,-0.495997,-55.844241,-0.685172,-28.145683
89.400000,14.896580,110.051800,-0.496553,-56.048921,-0.686276,-28.217680
89.500000,14.913290,110.435490,-0.497110,-56.244333,-0.687383,-28.284731
89.600000,14.929910,110.827930,-0.497664,-56.444201,-0.688485,-28.353973
89.700000,14.946560,111.225420,-0.498219,-56.646641,-0.689591,-28.424227
89.800000,14.963270,111.625230,-0.498776,-56.850263,-0.690702,-28.494735
89.900000,14.979950,112.034970,-0.499332,-57.058942,-0.691811,-28.567605
90.000000,14.996590,112.440030,-0.499886,-57.265237,-0.692920,-28.639128
90.100000,15.013250,112.841890,-0.500442,-57.469903,-0.694031,-28.709569
90.200000,15.029940,113.253940,-0.500998,-57.679758,-0.695145,-28.782315
90.300000,15.046630,113.666300,-0.501554,-57.889771,-0.696261,-28.854906
90.400000,15.063250,114.078830,-0.502108,-58.099871,-0.697373,-28.927442
90.500000,15.079850,114.487410,-0.502662,-58.307959,-0.698485,-28.998783
90.600000,15.096540,114.902470,-0.503218,-58.519347,-0.699604,-29.071358
90.700000,15.113240,115.334390,-0.503775,-58.739322,-0.700725,-29.147940
90.800000,15.129930,115.758810,-0.504331,-58.955478,-0.701847,-29.222403
90.900000,15.146540,116.175960,-0.504885,-59.167931,-0.702965,-29.294950
91.000000,15.163210,116.601820,-0.505440,-59.384819,-0.704087,-29.369336
91.100000,15.179950,117.032330,-0.505998,-59.604076,-0.705216,-29.444513
91.200000,15.196640,117.459610,-0.506555,-59.821688,-0.706343,-29.518733
91.300000,15.213270,117.883720,-0.507109,-60.037686,-0.707467,-29.592035
91.400000,15.229920,118.318470,-0.507664,-60.259102,-0.708594,-29.667725
91.500000,15.246590,118.758240,-0.508220,-60.483075,-0.709723,-29.744387
91.600000,15.263260,119.204060,-0.508775,-60.710129,-0.710854,-29.822313
91.700000,15.279940,119.646600,-0.509331,-60.935513,-0.711986,-29.899147
91.800000,15.296550,120.086960,-0.509885,-61.159787,-0.713115,-29.975329
91.900000,15.313160,120.531730,-0.510439,-61.386306,-0.714246,-30.052362
92.000000,15.329890,120.996340,-0.510996,-61.622930,-0.715385,-30.133839
92.100000,15.346620,121.443670,-0.511554,-61.850753,-0.716526,-30.210753
92.200000,15.363240,121.877960,-0.512108,-62.071935,-0.717661,-30.284401
92.300000,15.379910,122.344180,-0.512664,-62.309379,-0.718801,-30.365624
92.400000,15.396590,122.803720,-0.513220,-62.543421,-0.719942,-30.444907
92.500000,15.413310,123.265140,-0.513777,-62.778420,-0.721088,-30.524312
92.600000,15.429910,123.725620,-0.514330,-63.012941,-0.722227,-30.603474
92.700000,15.446590,124.196900,-0.514886,-63.252962,-0.723372,-30.684876
92.800000,15.463270,124.664830,-0.515442,-63.491277,-0.724519,-30.765185
92.900000,15.479960,125.135610,-0.515999,-63.731043,-0.725668,-30.845910
93.000000,15.496600,125.607340,-0.516553,-63.971293,-0.726814,-30.926708
93.100000,15.513230,126.085660,-0.517108,-64.214899,-0.727962,-31.008883
93.200000,15.529890,126.572950,-0.517663,-64.463074,-0.729112,-31.092926
93.300000,15.546590,127.048650,-0.518220,-64.705346,-0.730267,-31.173763
93.400000,15.563290,127.532940,-0.518776,-64.951993,-0.731423,-31.256436
93.500000,15.579930,128.029330,-0.519331,-65.204802,-0.732576,-31.341927
93.600000,15.596540,128.512620,-0.519885,-65.450940,-0.733729,-31.424000
93.700000,15.613210,129.005170,-0.520440,-65.701794,-0.734887,-31.507930
93.800000,15.629960,129.510280,-0.520999,-65.959044,-0.736052,-31.594470
93.900000,15.646570,130.002330,-0.521552,-66.209643,-0.737208,-31.677849
94.000000,15.663180,130.503330,-0.522106,-66.464800,-0.738366,-31.763129
94.100000,15.679900,131.006410,-0.522663,-66.721017,-0.739533,-31.848388
94.200000,15.696560,131.517730,-0.523219,-66.981430,-0.740697,-31.935495
94.300000,15.713270,132.030360,-0.523776,-67.242510,-0.741866,-32.022520
94.400000,15.729950,132.533460,-0.524332,-67.498737,-0.743034,-32.107012
94.500000,15.746600,133.056490,-0.524887,-67.765114,-0.744202,-32.196109
94.600000,15.763310,133.582030,-0.525444,-68.032769,-0.745375,-32.285382
94.700000,15.780020,134.102750,-0.526001,-68.297970,-0.746549,-32.373192
94.800000,15.796630,134.619080,-0.526554,-68.560934,-0.747718,-32.459877
94.900000,15.813260,135.151920,-0.527109,-68.832308,-0.748890,-32.550202
95.000000,15.829980,135.679660,-0.527666,-69.101083,-0.750069,-32.638791
95.100000,15.846590,136.193300,-0.528220,-69.362678,-0.751242,-32.723947
95.200000,15.863210,136.754430,-0.528774,-69.648459,-0.752417,-32.820188
95.300000,15.879830,137.289150,-0.529328,-69.920790,-0.753593,-32.909781
95.400000,15.896530,137.818080,-0.529884,-70.190172,-0.754777,-32.997499
95.500000,15.913280,138.384510,-0.530443,-70.478652,-0.755965,-33.093768
95.600000,15.929940,138.919100,-0.530998,-70.750917,-0.757148,-33.182321
95.700000,15.946510,139.463590,-0.531550,-71.028223,-0.758327,-33.273147
95.800000,15.963210,140.032470,-0.532107,-71.317951,-0.759516,-33.369170
95.900000,15.979910,140.602490,-0.532664,-71.608260,-0.760706,-33.465142
96.000000,15.996600,141.157500,-0.533220,-71.890924,-0.761897,-33.557246
96.100000,16.013280,141.716080,-0.533776,-72.175407,-0.763089,-33.649907
96.200000,16.029930,142.298710,-0.534331,-72.472138,-0.764280,-33.748028
96.300000,16.046650,142.873200,-0.534888,-72.764723,-0.765478,-33.843722
96.400000,16.063320,143.440440,-0.535444,-73.053616,-0.766673,-33.937496
96.500000,16.079950,144.024550,-0.535998,-73.351101,-0.767867,-34.035033
96.600000,16.096570,144.602620,-0.536552,-73.645510,-0.769062,-34.130840
96.700000,16.113280,145.182530,-0.537109,-73.940855,-0.770264,-34.226532
96.800000,16.129960,145.788770,-0.537665,-74.249611,-0.771466,-34.328169
96.900000,16.146600,146.384320,-0.538220,-74.552922,-0.772667,-34.427048
97.000000,16.163260,146.960050,-0.538775,-74.846139,-0.773870,-34.520885
97.100000,16.179900,147.566090,-0.539330,-75.154792,-0.775073,-34.621558
97.200000,16.196520,148.170990,-0.539884,-75.462866,-0.776277,-34.721672
97.300000,16.213210,148.788160,-0.540440,-75.777188,-0.777486,-34.824139
97.400000,16.229880,149.404850,-0.540996,-76.091265,-0.778696,-34.926195
97.500000,16.246500,150.024730,-0.541550,-76.406968,-0.779904,-35.028774
97.600000,16.263220,150.650340,-0.542107,-76.725588,-0.781120,-35.132084
97.700000,16.279950,151.264850,-0.542665,-77.038555,-0.782339,-35.232428
97.800000,16.296630,151.908290,-0.543221,-77.366257,-0.783556,-35.339281
97.900000,16.313260,152.549380,-0.543775,-77.692761,-0.784770,-35.445354
98.000000,16.329930,153.182190,-0.544331,-78.015049,-0.785989,-35.549039
98.100000,16.346650,153.818830,-0.544888,-78.339287,-0.787212,-35.653123
98.200000,16.363310,154.461560,-0.545444,-78.666627,-0.788433,-35.758413
98.300000,16.379920,155.100630,-0.545997,-78.992102,-0.789652,-35.862625
98.400000,16.396560,155.744840,-0.546552,-79.320196,-0.790875,-35.967584
98.500000,16.413250,156.412320,-0.547108,-79.660140,-0.792102,-36.077414
98.600000,16.429920,157.051470,-0.547664,-79.985657,-0.793330,-36.180392
98.700000,16.446560,157.712860,-0.548219,-80.322500,-0.794557,-36.288206
98.800000,16.463220,158.376340,-0.548774,-80.660408,-0.795787,-36.396073
98.900000,16.479890,159.035600,-0.549330,-80.996166,-0.797019,-36.502569
99.000000,16.496600,159.722930,-0.549887,-81.346220,-0.798256,-36.615018
99.100000,16.513280,160.399190,-0.550443,-81.690637,-0.799492,-36.724625
99.200000,16.529930,161.071080,-0.550998,-82.032827,-0.800727,-36.832931
99.300000,16.546560,161.752610,-0.551552,-82.379928,-0.801963,-36.943114
99.400000,16.563250,162.429960,-0.552108,-82.724899,-0.803204,-37.051793
99.500000,16.579900,163.131320,-0.552663,-83.082099,-0.804444,-37.165669
99.600000,16.596550,163.833040,-0.553218,-83.439482,-0.805685,-37.279231
99.700000,16.613220,164.527340,-0.553774,-83.793086,-0.806930,-37.390654
99.800000,16.629920,165.239670,-0.554331,-84.155873,-0.808178,-37.505692
99.900000,16.646630,165.946590,-0.554888,-84.515904,-0.809429,-37.619071
100.000000,16.663270,166.664170,-0.555442,-84.881365,-0.810675,-37.734661
100.100000,16.679860,167.383270,-0.555995,-85.247599,-0.811920,-37.850332
100.200000,16.696540,168.095200,-0.556551,-85.610182,-0.813173,-37.963721
100.300000,16.713270,168.837880,-0.557109,-85.988426,-0.814432,-38.083500
100.400000,16.729950,169.566770,-0.557665,-86.359647,-0.815688,-38.199894
100.500000,16.746540,170.292570,-0.558218,-86.729294,-0.816939,-38.315441
100.600000,16.763190,171.044830,-0.558773,-87.112417,-0.818196,-38.436350
100.700000,16.779890,171.799330,-0.559330,-87.496680,-0.819458,-38.557191
100.800000,16.796590,172.553410,-0.559886,-87.880730,-0.820722,-38.677510
100.900000,16.813200,173.311310,-0.560440,-88.266725,-0.821981,-38.798522
101.000000,16.829880,174.082370,-0.560996,-88.659423,-0.823247,-38.921841
101.100000,16.846550,174.848190,-0.561552,-89.049452,-0.824513,-39.043584
101.200000,16.863250,175.623350,-0.562108,-89.444238,-0.825784,-39.166886
101.300000,16.879960,176.397660,-0.562665,-89.838591,-0.827057,-39.289530
101.400000,16.896600,177.171430,-0.563220,-90.232668,-0.828326,-39.411825
101.500000,16.913240,177.969120,-0.563775,-90.638929,-0.829596,-39.538997
101.600000,16.929960,178.759950,-0.564332,-91.041695,-0.830875,-39.663953
101.700000,16.946660,179.558700,-0.564889,-91.448495,-0.832153,-39.790277
101.800000,16.963210,180.337080,-0.565440,-91.844921,-0.833422,-39.912098
101.900000,16.979920,181.148970,-0.565997,-92.258413,-0.834705,-40.040397
102.000000,16.996610,181.955000,-0.566554,-92.668921,-0.835987,-40.167004
102.100000,17.013250,182.770720,-0.567108,-93.084363,-0.837268,-40.295445
102.200000,17.029860,183.590240,-0.567662,-93.501741,-0.838548,-40.424356
102.300000,17.046510,184.396260,-0.568217,-93.912244,-0.839832,-40.549710
102.400000,17.063230,185.235760,-0.568774,-94.339798,-0.841124,-40.681742
102.500000,17.079920,186.061900,-0.569331,-94.760548,-0.842415,-40.810462
102.600000,17.096590,186.904920,-0.569886,-95.189894,-0.843706,-40.942474
102.700000,17.113200,187.739560,-0.570440,-95.614973,-0.844994,-41.072368
102.800000,17.129940,188.609050,-0.570998,-96.057800,-0.846294,-41.208988
102.900000,17.146590,189.446470,-0.571553,-96.484295,-0.847588,-41.338407
103.000000,17.163310,190.320100,-0.572110,-96.929231,-0.848890,-41.475016
103.100000,17.179890,191.161210,-0.572663,-97.357605,-0.850182,-41.604507
103.200000,17.196560,192.037280,-0.573219,-97.803784,-0.851483,-41.740829
103.300000,17.213290,192.922500,-0.573776,-98.254622,-0.852791,-41.878445
103.400000,17.229950,193.793620,-0.574332,-98.698280,-0.854095,-42.012732
103.500000,17.246580,194.680770,-0.574886,-99.150102,-0.855398,-42.150096
103.600000,17.263230,195.567890,-0.575441,-99.601908,-0.856704,-42.286887
103.700000,17.279880,196.459180,-0.575996,-100.055839,-0.858012,-42.424076
103.800000,17.296560,197.376390,-0.576552,-100.522970,-0.859325,-42.566251
103.900000,17.313230,198.276780,-0.577108,-100.981535,-0.860638,-42.704317
104.000000,17.329870,199.185440,-0.577662,-101.444312,-0.861950,-42.843754
104.100000,17.346530,200.107990,-0.578218,-101.914162,-0.863266,-42.985593
104.200000,17.363200,201.053970,-0.578773,-102.395946,-0.864584,-43.131903
104.300000,17.379940,201.986430,-0.579331,-102.870844,-0.865910,-43.274541
104.400000,17.396560,202.934890,-0.579885,-103.353891,-0.867228,-43.420485
104.500000,17.413230,203.880720,-0.580441,-103.835598,-0.868551,-43.565160
104.600000,17.429950,204.838560,-0.580998,-104.323422,-0.869880,-43.711688
104.700000,17.446610,205.788700,-0.581554,-104.807324,-0.871207,-43.856241
104.800000,17.463290,206.777540,-0.582110,-105.310936,-0.872536,-44.008422
104.900000,17.479940,207.751600,-0.582665,-105.807021,-0.873865,-44.157008
105.000000,17.496610,208.714720,-0.583220,-106.297534,-0.875198,-44.302651
105.100000,17.513300,209.704410,-0.583777,-106.801579,-0.876533,-44.453309
105.200000,17.529990,210.700520,-0.584333,-107.308894,-0.877871,-44.604766
105.300000,17.546570,211.693660,-0.584886,-107.814696,-0.879201,-44.755426
105.400000,17.563220,212.684630,-0.585441,-108.319393,-0.880539,-44.904815
105.500000,17.579900,213.702210,-0.585997,-108.837642,-0.881881,-45.059147
105.600000,17.596600,214.709350,-0.586553,-109.350574,-0.883227,-45.210630
105.700000,17.613210,215.712810,-0.587107,-109.861632,-0.884567,-45.361099
105.800000,17.629840,216.746080,-0.587661,-110.387872,-0.885910,-45.517188
105.900000,17.646570,217.784840,-0.588219,-110.916908,-0.887264,-45.673475
106.000000,17.663280,218.834000,-0.588776,-111.451241,-0.888617,-45.831425
106.100000,17.679950,219.859380,-0.589332,-111.973463,-0.889969,-45.983955
106.200000,17.696580,220.919770,-0.589886,-112.513515,-0.891320,-46.143368
106.300000,17.713290,221.978350,-0.590443,-113.052645,-0.892679,-46.301502
106.400000,17.729940,223.053820,-0.590998,-113.600378,-0.894035,-46.462782
106.500000,17.746600,224.150670,-0.591553,-114.158999,-0.895394,-46.627863
106.600000,17.763250,225.202480,-0.592108,-114.694681,-0.896754,-46.783005
106.700000,17.779920,226.303160,-0.592664,-115.255253,-0.898117,-46.947614
106.800000,17.796620,227.431900,-0.593221,-115.830116,-0.899484,-47.117297
106.900000,17.813310,228.529020,-0.593777,-116.388874,-0.900853,-47.279838
107.000000,17.829910,229.620830,-0.594330,-116.944928,-0.902216,-47.441010
107.100000,17.846530,230.737840,-0.594884,-117.513817,-0.903583,-47.606688
107.200000,17.863250,231.870180,-0.595442,-118.090513,-0.904959,-47.774501
107.300000,17.879960,232.998570,-0.595999,-118.665197,-0.906337,-47.940898
107.400000,17.896600,234.137310,-0.596553,-119.245153,-0.907711,-48.109059
107.500000,17.913180,235.297060,-0.597106,-119.835809,-0.909082,-48.281128
107.600000,17.929920,236.470610,-0.597664,-120.433493,-0.910468,-48.454730
107.700000,17.946570,237.621250,-0.598219,-121.019509,-0.911848,-48.623339
107.800000,17.963260,238.810210,-0.598775,-121.625041,-0.913234,-48.798967
107.900000,17.979880,239.986470,-0.599329,-122.224106,-0.914615,-48.971614
108.000000,17.996520,241.177440,-0.599884,-122.830662,-0.916001,-49.146513
108.100000,18.013240,242.408920,-0.600441,-123.457849,-0.917395,-49.328654
108.200000,18.029930,243.603840,-0.600998,-124.066417,-0.918788,-49.502790
108.300000,18.046610,244.795750,-0.601554,-124.673452,-0.920182,-49.675680
108.400000,18.063260,246.020540,-0.602109,-125.297232,-0.921576,-49.854683
108.500000,18.079970,247.268660,-0.602666,-125.932894,-0.922977,-50.037463
108.600000,18.096630,248.493650,-0.603221,-126.556777,-0.924376,-50.215071
108.700000,18.113300,249.746800,-0.603777,-127.195001,-0.925777,-50.397627
108.800000,18.129910,251.006480,-0.604330,-127.836551,-0.927176,-50.581045
108.900000,18.146620,252.270430,-0.604887,-128.480275,-0.928584,-50.764184
109.000000,18.163290,253.537510,-0.605443,-129.125594,-0.929992,-50.947407
109.100000,18.179930,254.810520,-0.605998,-129.773932,-0.931398,-51.131232
109.200000,18.196560,256.104160,-0.606552,-130.432778,-0.932806,-51.318515
109.300000,18.213240,257.392790,-0.607108,-131.089072,-0.934221,-51.503847
109.400000,18.229930,258.711790,-0.607664,-131.760833,-0.935638,-51.694474
109.500000,18.246590,260.030400,-0.608220,-132.432395,-0.937054,-51.884408
109.600000,18.263260,261.359800,-0.608775,-133.109453,-0.938473,-52.075701
109.700000,18.279890,262.689090,-0.609330,-133.786455,-0.939891,-52.266399
109.800000,18.296600,264.035490,-0.609887,-134.472171,-0.941318,-52.459387
109.900000,18.313290,265.409970,-0.610443,-135.172188,-0.942745,-52.657272
110.000000,18.329930,266.766660,-0.610998,-135.863144,-0.944170,-52.851080
110.100000,18.346530,268.132630,-0.611551,-136.558827,-0.945593,-53.046140
110.200000,18.363230,269.517460,-0.612108,-137.264115,-0.947027,-53.243698
110.300000,18.379930,270.903020,-0.612664,-137.969775,-0.948464,-53.440615
110.400000,18.396600,272.304500,-0.613220,-138.683543,-0.949899,-53.640021
110.500000,18.413260,273.720860,-0.613775,-139.404889,-0.951336,-53.841607
110.600000,18.429910,275.134950,-0.614330,-140.125079,-0.952774,-54.041993
110.700000,18.446610,276.574220,-0.614887,-140.858094,-0.954218,-54.246283
110.800000,18.463280,278.035460,-0.615443,-141.602297,-0.955662,-54.454202
110.900000,18.479950,279.476530,-0.615998,-142.336228,-0.957108,-54.657349
111.000000,18.496580,280.935240,-0.616553,-143.079143,-0.958553,-54.863316
111.100000,18.513260,282.407680,-0.617109,-143.829050,-0.960004,-55.070897
111.200000,18.529940,283.916260,-0.617665,-144.597364,-0.961457,-55.284681
111.300000,18.546590,285.394350,-0.618220,-145.350149,-0.962910,-55.491828
111.400000,18.563210,286.911590,-0.618774,-146.122873,-0.964362,-55.705887
111.500000,18.579880,288.415530,-0.619329,-146.888823,-0.965821,-55.916266
111.600000,18.596610,289.959110,-0.619887,-147.674962,-0.967287,-56.133173
111.700000,18.613300,291.530430,-0.620443,-148.475229,-0.968751,-56.354763
111.800000,18.629900,293.045840,-0.620997,-149.247021,-0.970210,-56.565118
111.900000,18.646550,294.624850,-0.621552,-150.051204,-0.971676,-56.786628
112.000000,18.663220,296.182770,-0.622107,-150.844646,-0.973145,-57.003086
112.100000,18.679910,297.788940,-0.622664,-151.662662,-0.974618,-57.227833
112.200000,18.696580,299.384160,-0.623219,-152.475101,-0.976092,-57.449670
112.300000,18.713200,301.000760,-0.623773,-153.298428,-0.977563,-57.674957
112.400000,18.729820,302.634190,-0.624327,-154.130327,-0.979037,-57.902551
112.500000,18.746580,304.300020,-0.624886,-154.978728,-0.980525,-58.134690
112.600000,18.763270,305.898130,-0.625442,-155.792638,-0.982010,-58.353327
112.700000,18.779870,307.540190,-0.625996,-156.628933,-0.983488,-58.579900
112.800000,18.796520,309.241240,-0.626551,-157.495270,-0.984973,-58.816504
112.900000,18.813260,310.923130,-0.627109,-158.351850,-0.986468,-59.048032
113.000000,18.829980,312.585110,-0.627666,-159.198289,-0.987964,-59.274936
113.100000,18.846550,314.272060,-0.628218,-160.057446,-0.989449,-59.506424
113.200000,18.863300,316.009860,-0.628777,-160.942500,-0.990951,-59.745611
113.300000,18.879940,317.693660,-0.629331,-161.800052,-0.992447,-59.974210
113.400000,18.896570,319.466610,-0.629886,-162.703008,-0.993943,-60.218715
113.500000,18.913240,321.217290,-0.630441,-163.594622,-0.995446,-60.457811
113.600000,18.929840,322.916260,-0.630995,-164.459901,-0.996944,-60.686580
113.700000,18.946570,324.737580,-0.631552,-165.387491,-0.998457,-60.936635
113.800000,18.963310,326.566830,-0.632110,-166.319121,-0.999972,-61.187086
113.900000,18.979960,328.341060,-0.632665,-167.222729,-1.001482,-61.426705
114.000000,18.996520,330.148740,-0.633217,-168.143373,-1.002986,-61.672075
114.100000,19.013210,332.000240,-0.633774,-169.086334,-1.004504,-61.923868
114.200000,19.029930,333.846190,-0.634331,-170.026468,-1.006027,-62.173409
114.300000,19.046610,335.712710,-0.634887,-170.977079,-1.007548,-62.425954
114.400000,19.063220,337.561460,-0.635441,-171.918640,-1.009066,-62.674545
114.500000,19.079890,339.458560,-0.635996,-172.884825,-1.010591,-62.930710
114.600000,19.096570,341.342440,-0.636552,-173.844277,-1.012120,-63.183297
114.700000,19.113250,343.267550,-0.637108,-174.824728,-1.013651,-63.442437
114.800000,19.129910,345.197270,-0.637664,-175.807526,-1.015182,-63.701454
114.900000,19.146560,347.136990,-0.638219,-176.795417,-1.016715,-63.961282
115.000000,19.163200,349.103940,-0.638773,-177.797177,-1.018250,-64.225081
115.100000,19.179910,351.120000,-0.639330,-178.823948,-1.019793,-64.496374
115.200000,19.196640,353.126130,-0.639888,-179.845661,-1.021340,-64.764581
115.300000,19.213260,355.122100,-0.640442,-180.862200,-1.022880,-65.030451
115.400000,19.229930,357.190860,-0.640998,-181.915811,-1.024426,-65.308201
115.500000,19.246640,359.261840,-0.641555,-182.970553,-1.025979,-65.584941
115.600000,19.263310,361.332060,-0.642110,-184.024907,-1.027531,-65.860613
115.700000,19.279920,363.425930,-0.642664,-185.091306,-1.029079,-66.139787
115.800000,19.296610,365.549900,-0.643220,-186.173035,-1.030637,-66.422753
115.900000,19.313310,367.667450,-0.643777,-187.251495,-1.032198,-66.703289
116.000000,19.329970,369.804720,-0.644332,-188.339997,-1.033759,-66.986447
116.100000,19.346640,371.972200,-0.644888,-189.443886,-1.035322,-67.273797
116.200000,19.363220,374.083920,-0.645441,-190.519376,-1.036880,-67.550423
116.300000,19.379880,376.240570,-0.645996,-191.617749,-1.038447,-67.833450
116.400000,19.396590,378.468200,-0.646553,-192.752271,-1.040022,-68.127712
116.500000,19.413340,380.695500,-0.647111,-193.886626,-1.041603,-68.420393
116.600000,19.429900,382.832820,-0.647663,-194.975154,-1.043168,-68.696896
116.700000,19.446580,385.099640,-0.648219,-196.129636,-1.044747,-68.994614
116.800000,19.463260,387.346280,-0.648775,-197.273840,-1.046329,-69.287439
116.900000,19.479950,389.609040,-0.649332,-198.426255,-1.047914,-69.581804
117.000000,19.496560,391.945890,-0.649885,-199.616403,-1.049495,-69.888630
117.100000,19.513210,394.281190,-0.650440,-200.805761,-1.051081,-70.193595
117.200000,19.529900,396.581020,-0.650997,-201.977055,-1.052674,-70.490665
117.300000,19.546600,398.941250,-0.651553,-203.179110,-1.054270,-70.797084
117.400000,19.563300,401.342250,-0.652110,-204.401929,-1.055869,-71.109387
117.500000,19.579930,403.703580,-0.652664,-205.604545,-1.057464,-71.413792
117.600000,19.596570,406.179290,-0.653219,-206.865414,-1.059062,-71.736995
117.700000,19.613250,408.644990,-0.653775,-208.121184,-1.060666,-72.056757
117.800000,19.629950,411.084260,-0.654332,-209.363494,-1.062276,-72.370330
117.900000,19.646580,413.519680,-0.654886,-210.603844,-1.063880,-72.682335
118.000000,19.663230,416.033080,-0.655441,-211.883908,-1.065490,-73.006507
118.100000,19.679910,418.536960,-0.655997,-213.159123,-1.067105,-73.327378
118.200000,19.696580,421.056210,-0.656553,-214.442167,-1.068722,-73.649590
118.298000,19.712880,423.569760,-0.657096,-215.722307,-1.070305,-73.972042
118.394000,19.728870,426.087160,-0.657629,-217.004409,-1.071860,-74.296016
118.491000,19.745070,428.602230,-0.658169,-218.285323,-1.073439,-74.616690
118.585000,19.760750,431.121220,-0.658692,-219.568234,-1.074969,-74.940468
118.677000,19.776090,433.645050,-0.659203,-220.853610,-1.076468,-75.266248
118.773000,19.792050,436.166050,-0.659735,-222.137545,-1.078031,-75.585632
118.864000,19.807200,438.679110,-0.660240,-223.417436,-1.079516,-75.908308
118.955000,19.822430,441.192810,-0.660748,-224.697653,-1.081011,-76.229203
119.047000,19.837780,443.707310,-0.661259,-225.978277,-1.082520,-76.548032
119.137000,19.852780,446.216740,-0.661759,-227.256320,-1.083998,-76.867329
119.228000,19.867920,448.724950,-0.662264,-228.533740,-1.085491,-77.184071
119.317000,19.882710,451.234530,-0.662757,-229.811859,-1.086952,-77.502441
119.404000,19.897240,453.739470,-0.663241,-231.087614,-1.088389,-77.820757
119.493000,19.912090,456.259640,-0.663736,-232.371127,-1.089860,-78.137967
119.579000,19.926440,458.761630,-0.664215,-233.645380,-1.091283,-78.454692
119.667000,19.941100,461.271970,-0.664703,-234.923885,-1.092740,-78.769196
119.754000,19.955540,463.780790,-0.665185,-236.201617,-1.094176,-79.083923
119.839000,19.969740,466.305240,-0.665658,-237.487309,-1.095591,-79.401982
119.924000,19.983950,468.822540,-0.666132,-238.769359,-1.097009,-79.717528
120.008000,19.997930,471.326840,-0.666598,-240.044788,-1.098405,-80.031493
120.021000,20.000080,471.693760,-0.666669,-240.231659,-1.098620,-80.076579
