Repository: abubakardawood/tissue-phantom-material-database

# Tissue Phantom Materials Database

Open-access database of silicone tissue phantoms for modelling the mechanical behaviour of human soft tissues, including compression-derived hyperelastic material parameters, model selection guidance, and an inverse design framework.

## Overview

This repository provides a comprehensive, open-access dataset of soft silicone phantoms and accompanying analysis code for modelling the mechanical behaviour of human soft tissues under compressive loading.

The database comprises nineteen silicone phantoms fabricated from three EcoFlex families (00-10, 00-30, and 00-50) with systematically varied thinner concentrations, spanning an elastic modulus range of 6.19 to 158.80 kPa. This range covers the stiffness of a wide variety of healthy and pathological human soft tissues, including adipose, liver, kidney, prostate, lung, cardiac muscle, and skeletal muscle.

Each phantom was characterised through ten repeated uniaxial compression tests. Both engineering and true stress-strain responses were used to estimate parameters for six hyperelastic material models: Neo-Hookean, Mooney-Rivlin, Yeoh, Ogden, Veronda-Westmann, and Humphrey. 
The resulting dataset provides validated hyperelastic material model parameters, raw experimental data, and model performance metrics (Standard Error and Akaike Information Criterion) to support reproducible biomechanical simulation, surgical training, and medical device evaluation.

## Repository Contents

- Raw compression stress-strain data (engineering and true) for all nineteen phantoms, each across ten repeated tests

Title:
A Database of Silicone Phantom Materials for Modeling Human Tissue Mechanics Across Varying Stiffnesses

Description:
This dataset contains processed mechanical compression test data for soft silicone phantoms
fabricated using Ecoflex (Smooth-On) with varying base materials and thinner concentrations.
The dataset provides force–compression measurements together with derived engineering and
true stress–strain quantities, intended for mechanical characterization, constitutive model
fitting, and the design of tissue-equivalent phantoms.

All files in this dataset are processed outputs generated from raw experimental measurements.
The raw data files are not included in this archive.

------------------------------------------------------------

Directory structure
------------------------------------------------------------

Each material has a dedicated folder. Example:

<material_name>/
  ├── sample_A_01_processed.csv
  ├── ...
  ├── sample_A_05_processed.csv  
  ├── sample_B_01_processed.csv
  ├── ...
  └── sample_B_5_processed.csv

Each CSV file corresponds to a single compression test and contains both measured and
derived quantities, preceded by a metadata header.

------------------------------------------------------------

File format
------------------------------------------------------------

File type:
- CSV 

Each CSV file consists of:
1. A metadata header describing specimen geometry, test conditions, and material information
2. A blank line
3. A data table with the following columns:

- Time
- Compression (mm)
- Load (N)
- Engineering strain (-)
- Engineering stress (N/mm^2)
- True strain (-)
- True stress (N/mm^2)

------------------------------------------------------------

Experimental conditions (summary)
------------------------------------------------------------

- Test type: Uniaxial compression
- Testing machine: Instron 5900
- Load cell: 1 kN / 10 kN
- Compression speed: 10 mm/min
- Laboratory: Centre for Advanced Robotics @ QM, Queen Mary University of London, UK

Specimen geometry and additional details are recorded in the metadata header of each file.

------------------------------------------------------------

Derivation of strain and stress measures
------------------------------------------------------------

Measured quantities:
- Compression (mm): crosshead displacement during compression
- Load (N): measured compressive force

Engineering strain is calculated as:

  engineering strain = compression / initial specimen height

Engineering stress is calculated as:

  engineering stress = load / initial cross-sectional area

True strain is calculated from engineering strain as:

  true strain = | ln(1 − engineering strain) |

True stress is calculated from engineering stress as:

  true stress = | engineering stress × (1 − engineering strain) |

Compressive stress and strain are reported using a negative sign convention.

------------------------------------------------------------

Notes
------------------------------------------------------------

- No filtering or smoothing is applied to the data.
- Engineering and true measures are derived solely from force and compression measurements.
- Each file represents one independent compression test.

------------------------------------------------------------

File: data/EF10_0T/EF10_0T_B4.csv (part 1 of 2)
EF10_0T_B_sample_4
Compression test;
Cylinder Diameter: 50mm;
Cylinder Height: 30mm;
Speed (mm/min): 10;
Machine: INSTRON 5900;
Load cell: 1kN;
Time (s),Compression (mm),Load (N),Engineering Strain [-],Engineering Stress (kPa),True Strain [-],True Stress (kPa)
0.000000,0.000000,0.008870,-0.000000,-0.004517,0.000000,-0.004517
0.100000,0.007510,0.030080,-0.000250,-0.015320,-0.000250,-0.015316
0.200000,0.028170,0.066150,-0.000939,-0.033690,-0.000939,-0.033658
0.300000,0.046300,0.095190,-0.001543,-0.048480,-0.001545,-0.048405
0.400000,0.063270,0.130830,-0.002109,-0.066631,-0.002111,-0.066491
0.500000,0.080080,0.163850,-0.002669,-0.083448,-0.002673,-0.083225
0.600000,0.096720,0.201150,-0.003224,-0.102445,-0.003229,-0.102115
0.700000,0.113330,0.240000,-0.003778,-0.122231,-0.003785,-0.121769
0.800000,0.129980,0.275390,-0.004333,-0.140255,-0.004342,-0.139647
0.900000,0.146680,0.319480,-0.004889,-0.162710,-0.004901,-0.161914
1.000000,0.163330,0.372700,-0.005444,-0.189815,-0.005459,-0.188781
1.100000,0.180020,0.421570,-0.006001,-0.214704,-0.006019,-0.213415
1.200000,0.196600,0.468500,-0.006553,-0.238605,-0.006575,-0.237041
1.300000,0.213310,0.525140,-0.007110,-0.267452,-0.007136,-0.265550
1.400000,0.230000,0.572870,-0.007667,-0.291760,-0.007696,-0.289523
1.500000,0.246650,0.624970,-0.008222,-0.318295,-0.008256,-0.315678
1.600000,0.263260,0.675340,-0.008775,-0.343948,-0.008814,-0.340930
1.700000,0.279980,0.730430,-0.009333,-0.372005,-0.009376,-0.368533
1.800000,0.296710,0.792470,-0.009890,-0.403602,-0.009940,-0.399610
1.900000,0.313350,0.842060,-0.010445,-0.428858,-0.010500,-0.424378
2.000000,0.329960,0.898170,-0.010999,-0.457434,-0.011060,-0.452403
2.100000,0.346600,0.953060,-0.011553,-0.485389,-0.011621,-0.479782
2.200000,0.363270,1.016320,-0.012109,-0.517608,-0.012183,-0.511340
2.300000,0.380000,1.075180,-0.012667,-0.547585,-0.012748,-0.540649
2.400000,0.396660,1.140750,-0.013222,-0.580979,-0.013310,-0.573297
2.500000,0.413230,1.201240,-0.013774,-0.611787,-0.013870,-0.603360
2.600000,0.429880,1.264900,-0.014329,-0.644208,-0.014433,-0.634977
2.700000,0.446560,1.334500,-0.014885,-0.679655,-0.014997,-0.669538
2.800000,0.463280,1.392890,-0.015443,-0.709393,-0.015563,-0.698438
2.900000,0.479850,1.464500,-0.015995,-0.745864,-0.016124,-0.733934
3.000000,0.496520,1.527780,-0.016551,-0.778092,-0.016689,-0.765214
3.100000,0.513230,1.591590,-0.017108,-0.810590,-0.017256,-0.796723
3.200000,0.529910,1.658470,-0.017664,-0.844652,-0.017822,-0.829732
3.300000,0.546590,1.724710,-0.018220,-0.878388,-0.018388,-0.862384
3.400000,0.563220,1.790310,-0.018774,-0.911797,-0.018952,-0.894679
3.500000,0.579890,1.859220,-0.019330,-0.946893,-0.019519,-0.928590
3.600000,0.596550,1.919360,-0.019885,-0.977522,-0.020085,-0.958084
3.700000,0.613230,1.984560,-0.020441,-1.010728,-0.020653,-0.990068
3.800000,0.629860,2.054240,-0.020995,-1.046216,-0.021219,-1.024250
3.900000,0.646540,2.119130,-0.021551,-1.079264,-0.021787,-1.056004
4.000000,0.663230,2.184610,-0.022108,-1.112613,-0.022356,-1.088015
4.100000,0.679970,2.252540,-0.022666,-1.147209,-0.022926,-1.121207
4.200000,0.696580,2.313000,-0.023219,-1.178001,-0.023493,-1.150649
4.300000,0.713190,2.386750,-0.023773,-1.215562,-0.024060,-1.186664
4.400000,0.729930,2.448400,-0.024331,-1.246960,-0.024632,-1.216620
4.500000,0.746580,2.512860,-0.024886,-1.279789,-0.025201,-1.247940
4.600000,0.763240,2.577490,-0.025441,-1.312705,-0.025771,-1.279308
4.700000,0.779880,2.646210,-0.025996,-1.347704,-0.026340,-1.312669
4.800000,0.796560,2.705030,-0.026552,-1.377660,-0.026911,-1.341081
4.900000,0.813260,2.773320,-0.027109,-1.412440,-0.027483,-1.374151
5.000000,0.829920,2.843350,-0.027664,-1.448106,-0.028054,-1.408046
5.100000,0.846540,2.913630,-0.028218,-1.483900,-0.028624,-1.442027
5.200000,0.863240,2.977950,-0.028775,-1.516657,-0.029197,-1.473016
5.300000,0.879990,3.049930,-0.029333,-1.553317,-0.029772,-1.507753
5.400000,0.896630,3.108710,-0.029888,-1.583253,-0.030343,-1.535933
5.500000,0.913210,3.176860,-0.030440,-1.617962,-0.030913,-1.568710
5.600000,0.929910,3.240540,-0.030997,-1.650393,-0.031488,-1.599236
5.700000,0.946580,3.312910,-0.031553,-1.687251,-0.032061,-1.634014
5.800000,0.963270,3.374970,-0.032109,-1.718858,-0.032636,-1.663667
5.900000,0.979970,3.445460,-0.032666,-1.754758,-0.033211,-1.697438
6.000000,0.996600,3.510780,-0.033220,-1.788026,-0.033784,-1.728627
6.100000,1.013270,3.582760,-0.033776,-1.824685,-0.034359,-1.763055
6.200000,1.029960,3.643150,-0.034332,-1.855441,-0.034935,-1.791740
6.300000,1.046620,3.710540,-0.034887,-1.889763,-0.035510,-1.823834
6.400000,1.063220,3.769790,-0.035441,-1.919938,-0.036084,-1.851894
6.500000,1.079880,3.840890,-0.035996,-1.956149,-0.036660,-1.885736
6.600000,1.096600,3.902610,-0.036553,-1.987583,-0.037238,-1.914930
6.700000,1.113290,3.972050,-0.037110,-2.022948,-0.037816,-1.947878
6.800000,1.129890,4.034950,-0.037663,-2.054983,-0.038391,-1.977586
6.900000,1.146510,4.102230,-0.038217,-2.089249,-0.038966,-2.009404
7.000000,1.163220,4.165020,-0.038774,-2.121227,-0.039546,-2.038979
7.100000,1.179910,4.240080,-0.039330,-2.159455,-0.040125,-2.074523
7.200000,1.196570,4.294740,-0.039886,-2.187293,-0.040703,-2.100051
7.300000,1.213220,4.365630,-0.040441,-2.223397,-0.041281,-2.133481
7.400000,1.229880,4.429830,-0.040996,-2.256094,-0.041860,-2.163603
7.500000,1.246600,4.499940,-0.041553,-2.291801,-0.042441,-2.196569
7.600000,1.263320,4.568340,-0.042111,-2.326636,-0.043023,-2.228660
7.700000,1.279970,4.634580,-0.042666,-2.360372,-0.043603,-2.259665
7.800000,1.296600,4.704160,-0.043220,-2.395809,-0.044182,-2.292262
7.900000,1.313300,4.765280,-0.043777,-2.426937,-0.044764,-2.320694
8.000000,1.329970,4.840680,-0.044332,-2.465338,-0.045345,-2.356044
8.100000,1.346580,4.899450,-0.044886,-2.495269,-0.045925,-2.383267
8.200000,1.363240,4.973250,-0.045441,-2.532855,-0.046506,-2.417759
8.300000,1.379900,5.039680,-0.045997,-2.566688,-0.047088,-2.448629
8.400000,1.396570,5.104090,-0.046552,-2.599492,-0.047671,-2.478479
8.500000,1.413220,5.172930,-0.047107,-2.634552,-0.048253,-2.510445
8.600000,1.429910,5.242470,-0.047664,-2.669968,-0.048837,-2.542708
8.700000,1.446560,5.306970,-0.048219,-2.702818,-0.049420,-2.572491
8.800000,1.463270,5.376450,-0.048776,-2.738204,-0.050005,-2.604646
8.900000,1.479980,5.442790,-0.049333,-2.771990,-0.050591,-2.635241
9.000000,1.496560,5.504790,-0.049885,-2.803567,-0.051173,-2.663710
9.100000,1.513240,5.574140,-0.050441,-2.838886,-0.051758,-2.695689
9.200000,1.529910,5.649320,-0.050997,-2.877175,-0.052343,-2.730448
9.300000,1.546600,5.711250,-0.051553,-2.908716,-0.052930,-2.758762
9.400000,1.563240,5.779160,-0.052108,-2.943302,-0.053515,-2.789932
9.500000,1.579900,5.843520,-0.052663,-2.976080,-0.054101,-2.819350
9.600000,1.596560,5.910100,-0.053219,-3.009989,-0.054687,-2.849802
9.700000,1.613270,5.978950,-0.053776,-3.045054,-0.055276,-2.881304
9.800000,1.629910,6.044200,-0.054330,-3.078286,-0.055862,-2.911041
9.900000,1.646520,6.109400,-0.054884,-3.111492,-0.056448,-2.940721
10.000000,1.663240,6.176800,-0.055441,-3.145818,-0.057037,-2.971410
10.100000,1.679920,6.245180,-0.055997,-3.180644,-0.057626,-3.002536
10.200000,1.696610,6.304460,-0.056554,-3.210835,-0.058216,-3.029251
10.300000,1.713220,6.381960,-0.057107,-3.250306,-0.058803,-3.064689
10.400000,1.729870,6.451270,-0.057662,-3.285605,-0.059392,-3.096149
10.500000,1.746560,6.519750,-0.058219,-3.320481,-0.059982,-3.127167
10.600000,1.763290,6.581500,-0.058776,-3.351930,-0.060574,-3.154916
10.700000,1.779960,6.656350,-0.059332,-3.390051,-0.061165,-3.188913
10.800000,1.796600,6.721450,-0.059887,-3.423206,-0.061755,-3.218202
10.900000,1.813290,6.789220,-0.060443,-3.457721,-0.062347,-3.248726
11.000000,1.829980,6.860430,-0.060999,-3.493988,-0.062939,-3.280857
11.100000,1.846630,6.923670,-0.061554,-3.526196,-0.063530,-3.309144
11.200000,1.863220,7.000820,-0.062107,-3.565488,-0.064120,-3.344045
11.300000,1.879920,7.067740,-0.062664,-3.599570,-0.064713,-3.374007
11.400000,1.896610,7.133950,-0.063220,-3.633291,-0.065307,-3.403593
11.500000,1.913270,7.202600,-0.063776,-3.668254,-0.065900,-3.434309
11.600000,1.929890,7.267230,-0.064330,-3.701170,-0.066492,-3.463075
11.700000,1.946550,7.340060,-0.064885,-3.738262,-0.067086,-3.495705
11.800000,1.963270,7.413470,-0.065442,-3.775649,-0.067682,-3.528562
11.900000,1.979970,7.479250,-0.065999,-3.809151,-0.068278,-3.557751
12.000000,1.996640,7.545880,-0.066555,-3.843085,-0.068873,-3.587310
12.100000,2.013220,7.612710,-0.067107,-3.877121,-0.069465,-3.616938
12.200000,2.029930,7.679900,-0.067664,-3.911341,-0.070062,-3.646683
12.300000,2.046620,7.746790,-0.068221,-3.945408,-0.070659,-3.676249
12.400000,2.063310,7.819600,-0.068777,-3.982490,-0.071257,-3.708586
12.500000,2.079890,7.879910,-0.069330,-4.013205,-0.071850,-3.734971
12.600000,2.096540,7.954270,-0.069885,-4.051076,-0.072447,-3.767968
12.700000,2.113210,8.019090,-0.070440,-4.084089,-0.073044,-3.796404
12.800000,2.129890,8.090930,-0.070996,-4.120677,-0.073643,-3.828124
12.900000,2.146550,8.152730,-0.071552,-4.152151,-0.074241,-3.855058
13.000000,2.163210,8.230410,-0.072107,-4.191713,-0.074839,-3.889462
13.100000,2.179960,8.296690,-0.072665,-4.225470,-0.075441,-3.918424
13.200000,2.196570,8.362760,-0.073219,-4.259119,-0.076038,-3.947270
13.300000,2.213270,8.442600,-0.073776,-4.299781,-0.076639,-3.982562
13.400000,2.229850,8.503580,-0.074328,-4.330838,-0.077236,-4.008934
13.500000,2.246540,8.572570,-0.074885,-4.365974,-0.077837,-4.039030
13.600000,2.263250,8.643510,-0.075442,-4.402103,-0.078439,-4.070001
13.700000,2.279920,8.714830,-0.075997,-4.438426,-0.079040,-4.101118
13.800000,2.296500,8.772980,-0.076550,-4.468042,-0.079639,-4.126013
13.900000,2.313200,8.850150,-0.077107,-4.507344,-0.080242,-4.159798
14.000000,2.329880,8.924690,-0.077663,-4.545307,-0.080844,-4.192307
14.100000,2.346600,8.989140,-0.078220,-4.578131,-0.081449,-4.220030
14.200000,2.363250,9.063990,-0.078775,-4.616252,-0.082051,-4.252607
14.300000,2.379910,9.124150,-0.079330,-4.646891,-0.082654,-4.278252
14.400000,2.396580,9.203210,-0.079886,-4.687156,-0.083258,-4.312718
14.500000,2.413300,9.268300,-0.080443,-4.720306,-0.083864,-4.340589
14.600000,2.430020,9.339510,-0.081001,-4.756573,-0.084470,-4.371288
14.700000,2.446530,9.403330,-0.081551,-4.789077,-0.085069,-4.398523
14.800000,2.463190,9.475380,-0.082106,-4.825771,-0.085674,-4.429545
14.900000,2.479920,9.545170,-0.082664,-4.861315,-0.086281,-4.459459
15.000000,2.496580,9.612210,-0.083219,-4.895458,-0.086887,-4.488062
15.100000,2.513200,9.683770,-0.083773,-4.931904,-0.087491,-4.518742
15.200000,2.529890,9.753650,-0.084330,-4.967493,-0.088099,-4.548586
15.300000,2.546590,9.815760,-0.084886,-4.999126,-0.088707,-4.574768
15.400000,2.563250,9.893320,-0.085442,-5.038627,-0.089314,-4.608118
15.500000,2.579900,9.955110,-0.085997,-5.070096,-0.089921,-4.634085
15.600000,2.596560,10.033360,-0.086552,-5.109948,-0.090529,-4.667672
15.700000,2.613270,10.104430,-0.087109,-5.146144,-0.091139,-4.697868
15.800000,2.629950,10.172620,-0.087665,-5.180873,-0.091748,-4.726692
15.900000,2.646610,10.242420,-0.088220,-5.216422,-0.092357,-4.756227
16.000000,2.663230,10.314080,-0.088774,-5.252918,-0.092965,-4.786594
16.100000,2.679870,10.389910,-0.089329,-5.291538,-0.093574,-4.818850
16.200000,2.696580,10.456730,-0.089886,-5.325569,-0.094185,-4.846875
16.300000,2.713260,10.529910,-0.090442,-5.362839,-0.094797,-4.877813
16.400000,2.729870,10.602770,-0.090996,-5.399946,-0.095405,-4.908575
16.500000,2.746530,10.670790,-0.091551,-5.434589,-0.096017,-4.937047
16.600000,2.763290,10.739640,-0.092110,-5.469654,-0.096632,-4.965846
16.700000,2.779920,10.812150,-0.092664,-5.506583,-0.097242,-4.996321
16.800000,2.796590,10.884110,-0.093220,-5.543232,-0.097855,-5.026493
16.900000,2.813230,10.958940,-0.093774,-5.581342,-0.098467,-5.057956
17.000000,2.829870,11.024710,-0.094329,-5.614839,-0.099079,-5.085197
17.100000,2.846580,11.098540,-0.094886,-5.652440,-0.099694,-5.116103
17.200000,2.863290,11.171370,-0.095443,-5.689532,-0.100310,-5.146506
17.300000,2.879910,11.236660,-0.095997,-5.722784,-0.100923,-5.173414
17.400000,2.896530,11.309640,-0.096551,-5.759952,-0.101536,-5.203823
17.500000,2.913250,11.373900,-0.097108,-5.792680,-0.102153,-5.230162
17.600000,2.929920,11.442970,-0.097664,-5.827857,-0.102768,-5.258685
17.700000,2.946560,11.510830,-0.098219,-5.862418,-0.103383,-5.286619
17.800000,2.963220,11.587650,-0.098774,-5.901542,-0.103999,-5.318623
17.900000,2.979950,11.654580,-0.099332,-5.935629,-0.104618,-5.346033
18.000000,2.996610,11.731260,-0.099887,-5.974682,-0.105235,-5.377889
18.100000,3.013250,11.801070,-0.100442,-6.010236,-0.105851,-5.406558
18.200000,3.029910,11.875880,-0.100997,-6.048336,-0.106469,-5.437472
18.300000,3.046590,11.946130,-0.101553,-6.084114,-0.107088,-5.466254
18.400000,3.063280,12.018300,-0.102109,-6.120870,-0.107707,-5.495872
18.500000,3.079970,12.094110,-0.102666,-6.159480,-0.108327,-5.527113
18.600000,3.096610,12.158590,-0.103220,-6.192319,-0.108945,-5.553146
18.700000,3.113260,12.235740,-0.103775,-6.231611,-0.109564,-5.584924
18.800000,3.129970,12.302480,-0.104332,-6.265602,-0.110186,-5.611897
18.900000,3.146650,12.372530,-0.104888,-6.301278,-0.110807,-5.640347
19.000000,3.163250,12.443500,-0.105442,-6.337423,-0.111425,-5.669194
19.100000,3.179910,12.524100,-0.105997,-6.378472,-0.112046,-5.702373
19.200000,3.196600,12.589180,-0.106553,-6.411617,-0.112669,-5.728438
19.300000,3.213310,12.669160,-0.107110,-6.452350,-0.113292,-5.761237
19.400000,3.229930,12.735420,-0.107664,-6.486096,-0.113913,-5.787775
19.500000,3.246550,12.808680,-0.108218,-6.523407,-0.114534,-5.817455
19.600000,3.263200,12.879130,-0.108773,-6.559287,-0.115156,-5.845812
19.700000,3.279900,12.955430,-0.109330,-6.598146,-0.115781,-5.876771
19.800000,3.296580,13.026950,-0.109886,-6.634571,-0.116406,-5.905525
19.900000,3.313240,13.096610,-0.110441,-6.670049,-0.117030,-5.933400
20.000000,3.329890,13.168370,-0.110996,-6.706596,-0.117654,-5.962188
20.100000,3.346580,13.234840,-0.111553,-6.740449,-0.118280,-5.988534
20.200000,3.363240,13.311160,-0.112108,-6.779318,-0.118905,-6.019302
20.300000,3.379880,13.389180,-0.112663,-6.819053,-0.119530,-6.050801
20.400000,3.396510,13.460300,-0.113217,-6.855274,-0.120155,-6.079141
20.500000,3.413230,13.533440,-0.113774,-6.892524,-0.120784,-6.108332
20.600000,3.429920,13.599100,-0.114331,-6.925965,-0.121412,-6.134115
20.700000,3.446570,13.673790,-0.114886,-6.964004,-0.122038,-6.163940
20.800000,3.463220,13.749780,-0.115441,-7.002705,-0.122666,-6.194308
20.900000,3.479910,13.829760,-0.115997,-7.043439,-0.123295,-6.226421
21.000000,3.496600,13.890730,-0.116553,-7.074491,-0.123924,-6.249935
21.100000,3.513260,13.973530,-0.117109,-7.116660,-0.124553,-6.283238
21.200000,3.529910,14.041600,-0.117664,-7.151328,-0.125182,-6.309877
21.300000,3.546550,14.113970,-0.118218,-7.188186,-0.125811,-6.338411
21.400000,3.563210,14.190600,-0.118774,-7.227213,-0.126441,-6.368811
21.500000,3.579960,14.261210,-0.119332,-7.263175,-0.127075,-6.396445
21.600000,3.596580,14.336060,-0.119886,-7.301295,-0.127704,-6.425972
21.700000,3.613190,14.403150,-0.120440,-7.335464,-0.128333,-6.451983
21.800000,3.629900,14.486300,-0.120997,-7.377812,-0.128967,-6.485121
21.900000,3.646590,14.559210,-0.121553,-7.414945,-0.129600,-6.513636
22.000000,3.663260,14.623560,-0.122109,-7.447718,-0.130232,-6.538287
22.100000,3.679890,14.707000,-0.122663,-7.490214,-0.130864,-6.571442
22.200000,3.696550,14.776210,-0.123218,-7.525462,-0.131497,-6.598187
22.300000,3.713250,14.850000,-0.123775,-7.563043,-0.132132,-6.626927
22.400000,3.729940,14.918130,-0.124331,-7.597741,-0.132767,-6.653104
22.500000,3.746540,14.991860,-0.124885,-7.635292,-0.133400,-6.681761
22.600000,3.763260,15.065690,-0.125442,-7.672893,-0.134037,-6.710390
22.700000,3.779910,15.144810,-0.125997,-7.713188,-0.134671,-6.741350
22.800000,3.796650,15.217660,-0.126555,-7.750291,-0.135310,-6.769453
22.900000,3.813270,15.288290,-0.127109,-7.786262,-0.135945,-6.796558
23.000000,3.829880,15.364680,-0.127663,-7.825167,-0.136579,-6.826186
23.100000,3.846580,15.437300,-0.128219,-7.862152,-0.137217,-6.854072
23.200000,3.863280,15.514140,-0.128776,-7.901287,-0.137856,-6.883791
23.300000,3.879960,15.585140,-0.129332,-7.937447,-0.138495,-6.910881
23.400000,3.896520,15.655430,-0.129884,-7.973245,-0.139129,-6.937648
23.500000,3.913280,15.731460,-0.130443,-8.011967,-0.139771,-6.966864
23.600000,3.929960,15.808050,-0.130999,-8.050974,-0.140411,-6.996307
23.700000,3.946620,15.880360,-0.131554,-8.087801,-0.141050,-7.023818
23.800000,3.963240,15.956490,-0.132108,-8.126574,-0.141688,-7.052988
23.900000,3.979850,16.030510,-0.132662,-8.164272,-0.142326,-7.081186
24.000000,3.996540,16.106800,-0.133218,-8.203126,-0.142968,-7.110322
24.100000,4.013280,16.188240,-0.133776,-8.244603,-0.143612,-7.141673
24.200000,4.029960,16.261320,-0.134332,-8.281822,-0.144254,-7.169309
24.300000,4.046580,16.329240,-0.134886,-8.316414,-0.144894,-7.194646
24.400000,4.063240,16.409420,-0.135441,-8.357249,-0.145536,-7.225332
24.500000,4.079940,16.479750,-0.135998,-8.393068,-0.146180,-7.251627
24.600000,4.096610,16.553660,-0.136554,-8.430710,-0.146824,-7.279465
24.700000,4.113230,16.632510,-0.137108,-8.470868,-0.147465,-7.309447
24.800000,4.129910,16.696440,-0.137664,-8.503427,-0.148110,-7.332814
24.900000,4.146590,16.771570,-0.138220,-8.541690,-0.148755,-7.361061
25.000000,4.163270,16.847220,-0.138776,-8.580219,-0.149400,-7.389493
25.100000,4.179910,16.920560,-0.139330,-8.617570,-0.150045,-7.416881
25.200000,4.196540,16.993170,-0.139885,-8.654550,-0.150689,-7.443912
25.300000,4.213240,17.071850,-0.140441,-8.694622,-0.151336,-7.473538
25.400000,4.229930,17.151680,-0.140998,-8.735279,-0.151984,-7.503625
25.500000,4.246590,17.222730,-0.141553,-8.771464,-0.152630,-7.529837
25.600000,4.263180,17.298030,-0.142106,-8.809814,-0.153275,-7.557887
25.700000,4.279890,17.378430,-0.142663,-8.850762,-0.153924,-7.588086
25.800000,4.296600,17.445830,-0.143220,-8.885088,-0.154574,-7.612566
25.900000,4.313280,17.537250,-0.143776,-8.931648,-0.155223,-7.647491
26.000000,4.329840,17.595960,-0.144328,-8.961549,-0.155868,-7.668146
26.100000,4.346580,17.679840,-0.144886,-9.004269,-0.156520,-7.699676
26.200000,4.363260,17.755190,-0.145442,-9.042644,-0.157171,-7.727464
26.300000,4.379920,17.833340,-0.145997,-9.082445,-0.157821,-7.756433
26.400000,4.396580,17.913610,-0.146553,-9.123327,-0.158471,-7.786279
26.500000,4.413210,17.984430,-0.147107,-9.159395,-0.159121,-7.811984
26.600000,4.429860,18.056460,-0.147662,-9.196080,-0.159772,-7.838168
26.700000,4.446570,18.126660,-0.148219,-9.231832,-0.160426,-7.863499
26.800000,4.463290,18.207320,-0.148776,-9.272912,-0.161080,-7.893322
26.900000,4.479950,18.283150,-0.149332,-9.311532,-0.161733,-7.921025
27.000000,4.496650,18.351660,-0.149888,-9.346424,-0.162388,-7.945504
27.100000,4.513330,18.430390,-0.150444,-9.386521,-0.163042,-7.974372
27.200000,4.529950,18.505640,-0.150998,-9.424845,-0.163694,-8.001709
27.300000,4.546550,18.583130,-0.151552,-9.464310,-0.164346,-8.029978
27.400000,4.563200,18.657710,-0.152107,-9.502294,-0.165000,-8.056931
27.500000,4.579910,18.733730,-0.152664,-9.541010,-0.165658,-8.084445
27.600000,4.596540,18.814840,-0.153218,-9.582319,-0.166312,-8.114136
27.700000,4.613230,18.885550,-0.153774,-9.618332,-0.166969,-8.139279
27.800000,4.629910,18.951990,-0.154330,-9.652169,-0.167626,-8.162547
27.900000,4.646560,19.030500,-0.154885,-9.692154,-0.168283,-8.190982
28.000000,4.663240,19.109790,-0.155441,-9.732536,-0.168941,-8.219698
28.100000,4.679920,19.189010,-0.155997,-9.772883,-0.169600,-8.248339
28.200000,4.696560,19.258860,-0.156552,-9.808457,-0.170257,-8.272923
28.300000,4.713220,19.339640,-0.157107,-9.849598,-0.170916,-8.302154
28.400000,4.729910,19.414670,-0.157664,-9.887810,-0.171576,-8.328862
28.500000,4.746600,19.498720,-0.158220,-9.930617,-0.172237,-8.359394
28.600000,4.763210,19.575980,-0.158774,-9.969965,-0.172895,-8.386997
28.700000,4.779870,19.657690,-0.159329,-10.011579,-0.173555,-8.416444
28.800000,4.796560,19.737760,-0.159885,-10.052359,-0.174217,-8.445134
28.900000,4.813230,19.808810,-0.160441,-10.088544,-0.174879,-8.469928
29.000000,4.829910,19.883150,-0.160997,-10.126405,-0.175541,-8.496084
29.100000,4.846570,19.956100,-0.161552,-10.163558,-0.176203,-8.521612
29.200000,4.863250,20.039400,-0.162108,-10.205983,-0.176866,-8.551508
29.300000,4.879950,20.116950,-0.162665,-10.245479,-0.177531,-8.578898
29.400000,4.896630,20.185380,-0.163221,-10.280330,-0.178195,-8.602364
29.500000,4.913240,20.265700,-0.163775,-10.321236,-0.178857,-8.630879
29.600000,4.929870,20.344130,-0.164329,-10.361180,-0.179520,-8.658538
29.700000,4.946610,20.425520,-0.164887,-10.402632,-0.180188,-8.687373
29.800000,4.963280,20.498840,-0.165443,-10.439973,-0.180854,-8.712756
29.900000,4.979900,20.578000,-0.165997,-10.480289,-0.181518,-8.740596
30.000000,4.996530,20.653010,-0.166551,-10.518492,-0.182183,-8.766626
30.100000,5.013260,20.731000,-0.167109,-10.558212,-0.182852,-8.793843
30.200000,5.029950,20.814220,-0.167665,-10.600595,-0.183520,-8.823246
30.300000,5.046580,20.895170,-0.168219,-10.641823,-0.184186,-8.851662
30.400000,5.063230,20.969620,-0.168774,-10.679740,-0.184854,-8.877274
30.500000,5.079960,21.045590,-0.169332,-10.718431,-0.185525,-8.903458
30.600000,5.096650,21.112270,-0.169888,-10.752391,-0.186195,-8.925685
30.700000,5.113310,21.204310,-0.170444,-10.799266,-0.186864,-8.958600
30.800000,5.129880,21.285900,-0.170996,-10.840820,-0.187530,-8.987083
30.900000,5.146520,21.363620,-0.171551,-10.880402,-0.188200,-9.013862
31.000000,5.163230,21.439070,-0.172108,-10.918829,-0.188872,-9.039615
31.100000,5.179920,21.516610,-0.172664,-10.958319,-0.189544,-9.066212
31.200000,5.196560,21.591790,-0.173219,-10.996608,-0.190215,-9.091791
31.300000,5.213220,21.670670,-0.173774,-11.036782,-0.190887,-9.118876
31.400000,5.229890,21.745610,-0.174330,-11.074948,-0.191560,-9.144256
31.500000,5.246570,21.825670,-0.174886,-11.115722,-0.192233,-9.171742
31.600000,5.263220,21.909720,-0.175441,-11.158529,-0.192906,-9.200869
31.700000,5.279890,21.988240,-0.175996,-11.198519,-0.193580,-9.227620
31.800000,5.296590,22.061560,-0.176553,-11.235860,-0.194256,-9.252135
31.900000,5.313260,22.142090,-0.177109,-11.276874,-0.194931,-9.279642
32.000000,5.329930,22.216280,-0.177664,-11.314658,-0.195607,-9.304447
32.100000,5.346580,22.289140,-0.178219,-11.351766,-0.196282,-9.328662
32.200000,5.363260,22.383280,-0.178775,-11.399711,-0.196959,-9.361724
32.300000,5.379950,22.455380,-0.179332,-11.436431,-0.197636,-9.385517
32.400000,5.396640,22.539180,-0.179888,-11.479110,-0.198314,-9.414156
32.500000,5.413280,22.622220,-0.180443,-11.521402,-0.198991,-9.442450
32.600000,5.429900,22.692350,-0.180997,-11.557119,-0.199667,-9.465319
32.700000,5.446570,22.773020,-0.181552,-11.598204,-0.200346,-9.492523
32.800000,5.463300,22.859730,-0.182110,-11.642365,-0.201027,-9.522174
32.900000,5.479890,22.933670,-0.182663,-11.680022,-0.201704,-9.546514
33.000000,5.496520,23.013320,-0.183217,-11.720588,-0.202382,-9.573173
33.100000,5.513230,23.091090,-0.183774,-11.760196,-0.203064,-9.598973
33.200000,5.529920,23.173420,-0.184331,-11.802126,-0.203746,-9.626632
33.300000,5.546630,23.256140,-0.184888,-11.844255,-0.204429,-9.654398
33.400000,5.563270,23.332450,-0.185442,-11.883119,-0.205110,-9.679486
33.500000,5.579940,23.409140,-0.185998,-11.922177,-0.205792,-9.704676
33.600000,5.596620,23.494130,-0.186554,-11.965462,-0.206476,-9.733257
33.700000,5.613310,23.569120,-0.187110,-12.003654,-0.207160,-9.757646
33.800000,5.629950,23.650080,-0.187665,-12.044887,-0.207842,-9.784483
33.900000,5.646590,23.728710,-0.188220,-12.084933,-0.208526,-9.810311
34.000000,5.663290,23.805270,-0.188776,-12.123924,-0.209211,-9.835214
34.100000,5.679980,23.889620,-0.189333,-12.166884,-0.209898,-9.863295
34.200000,5.696600,23.970080,-0.189887,-12.207861,-0.210581,-9.889751
34.300000,5.713210,24.042830,-0.190440,-12.244913,-0.211265,-9.912987
34.400000,5.729890,24.133390,-0.190996,-12.291035,-0.211952,-9.943492
34.500000,5.746520,24.209150,-0.191551,-12.329619,-0.212637,-9.967872
34.600000,5.763230,24.288470,-0.192108,-12.370016,-0.213326,-9.993641
34.700000,5.779870,24.368410,-0.192662,-12.410729,-0.214013,-10.019649
34.800000,5.796570,24.447310,-0.193219,-12.450913,-0.214703,-10.045160
34.900000,5.813240,24.530290,-0.193775,-12.493174,-0.215392,-10.072313
35.000000,5.829960,24.612550,-0.194332,-12.535069,-0.216084,-10.099104
35.100000,5.846610,24.688050,-0.194887,-12.573521,-0.216773,-10.123105
35.200000,5.863220,24.775240,-0.195441,-12.617926,-0.217461,-10.151870
35.300000,5.879950,24.858080,-0.195998,-12.660116,-0.218154,-10.178755
35.400000,5.896690,24.940120,-0.196556,-12.701899,-0.218848,-10.205260
35.500000,5.913310,25.022210,-0.197110,-12.743707,-0.219538,-10.231791
35.600000,5.929890,25.095290,-0.197663,-12.780926,-0.220227,-10.254610
35.700000,5.946540,25.180470,-0.198218,-12.824308,-0.220919,-10.282299
35.800000,5.963200,25.262110,-0.198773,-12.865887,-0.221611,-10.308492
35.900000,5.979870,25.345130,-0.199329,-12.908169,-0.222305,-10.335196
36.000000,5.996560,25.421340,-0.199885,-12.946982,-0.223000,-10.359070
36.100000,6.013210,25.503620,-0.200440,-12.988887,-0.223694,-10.385390
36.200000,6.029870,25.583840,-0.200996,-13.029743,-0.224389,-10.410821
36.300000,6.046570,25.673610,-0.201552,-13.075462,-0.225086,-10.440072
36.400000,6.063250,25.752930,-0.202108,-13.115860,-0.225782,-10.465035
36.500000,6.079860,25.833580,-0.202662,-13.156934,-0.226477,-10.490524
36.600000,6.096550,25.913430,-0.203218,-13.197602,-0.227175,-10.515607
36.700000,6.113250,25.997890,-0.203775,-13.240617,-0.227873,-10.542510
36.800000,6.129950,26.083720,-0.204332,-13.284330,-0.228573,-10.569920
36.900000,6.146530,26.162440,-0.204884,-13.324421,-0.229268,-10.594456
37.000000,6.163240,26.247700,-0.205441,-13.367844,-0.229968,-10.621536
37.100000,6.179910,26.325000,-0.205997,-13.407212,-0.230668,-10.645367
37.200000,6.196600,26.413150,-0.206553,-13.452107,-0.231369,-10.673529
37.300000,6.213270,26.497920,-0.207109,-13.495280,-0.232070,-10.700286
37.400000,6.229920,26.579950,-0.207664,-13.537057,-0.232770,-10.725898
37.500000,6.246610,26.667620,-0.208220,-13.581707,-0.233472,-10.753720
37.600000,6.263260,26.742680,-0.208775,-13.619935,-0.234173,-10.776429
37.700000,6.279950,26.826620,-0.209332,-13.662685,-0.234877,-10.802653
37.800000,6.296530,26.910760,-0.209884,-13.705538,-0.235576,-10.828960
37.900000,6.313220,26.996190,-0.210441,-13.749047,-0.236280,-10.855688
38.000000,6.329900,27.079780,-0.210997,-13.791619,-0.236985,-10.881633
38.100000,6.346560,27.164750,-0.211552,-13.834894,-0.237689,-10.908094
38.200000,6.363200,27.241000,-0.212107,-13.873727,-0.238393,-10.931017
38.300000,6.379890,27.327210,-0.212663,-13.917634,-0.239099,-10.957868
38.400000,6.396580,27.405780,-0.213219,-13.957649,-0.239806,-10.981608
38.500000,6.413230,27.493700,-0.213774,-14.002426,-0.240511,-11.009067
38.600000,6.429890,27.578010,-0.214330,-14.045365,-0.241218,-11.035027
38.700000,6.446550,27.658620,-0.214885,-14.086419,-0.241925,-11.059459
38.800000,6.463240,27.746280,-0.215441,-14.131064,-0.242634,-11.086649
38.900000,6.479960,27.827210,-0.215999,-14.172282,-0.243345,-11.111088
39.000000,6.496600,27.906140,-0.216553,-14.212480,-0.244052,-11.134720
39.100000,6.513210,27.994750,-0.217107,-14.257609,-0.244759,-11.162182
39.200000,6.529890,28.077100,-0.217663,-14.299550,-0.245470,-11.187067
39.300000,6.546600,28.165950,-0.218220,-14.344801,-0.246182,-11.214478
39.400000,6.563260,28.252100,-0.218775,-14.388676,-0.246893,-11.240789
39.500000,6.579880,28.335420,-0.219329,-14.431111,-0.247602,-11.265945
39.600000,6.596520,28.424090,-0.219884,-14.476270,-0.248313,-11.293170
39.700000,6.613260,28.507050,-0.220442,-14.518521,-0.249028,-11.318029
39.800000,6.629920,28.588170,-0.220997,-14.559835,-0.249741,-11.342151
39.900000,6.646550,28.679160,-0.221552,-14.606176,-0.250453,-11.370154
40.000000,6.663230,28.763220,-0.222108,-14.648988,-0.251167,-11.395335
40.100000,6.679890,28.852930,-0.222663,-14.694677,-0.251881,-11.422716
40.200000,6.696590,28.939170,-0.223220,-14.738598,-0.252598,-11.448653
40.300000,6.713300,29.026060,-0.223777,-14.782851,-0.253315,-11.474794
40.400000,6.729920,29.103370,-0.224331,-14.822225,-0.254029,-11.497145
40.500000,6.746580,29.192650,-0.224886,-14.867695,-0.254745,-11.524158
40.600000,6.763310,29.280940,-0.225444,-14.912660,-0.255465,-11.550695
40.700000,6.779990,29.361410,-0.226000,-14.953643,-0.256183,-11.574125
40.800000,6.796630,29.453170,-0.226554,-15.000376,-0.256900,-11.601976
40.900000,6.813270,29.535680,-0.227109,-15.042398,-0.257617,-11.626134
41.000000,6.829940,29.624560,-0.227665,-15.087665,-0.258336,-11.652736
41.100000,6.846610,29.708580,-0.228220,-15.130456,-0.259056,-11.677378
41.200000,6.863250,29.802550,-0.228775,-15.178314,-0.259775,-11.705895
41.300000,6.879870,29.879370,-0.229329,-15.217438,-0.260494,-11.727638
41.400000,6.896570,29.972620,-0.229886,-15.264930,-0.261216,-11.755741
41.500000,6.913280,30.061260,-0.230443,-15.310074,-0.261940,-11.781980
41.600000,6.929900,30.146080,-0.230997,-15.353272,-0.262660,-11.806718
41.700000,6.946570,30.238530,-0.231552,-15.400357,-0.263383,-11.834368
41.800000,6.963250,30.326060,-0.232108,-15.444936,-0.264107,-11.860037
41.900000,6.979930,30.408240,-0.232664,-15.486789,-0.264831,-11.883566
42.000000,6.996610,30.502340,-0.233220,-15.534714,-0.265556,-11.911703
42.100000,7.013230,30.586410,-0.233774,-15.577531,-0.266279,-11.935904
42.200000,7.029850,30.668930,-0.234328,-15.619558,-0.267002,-11.959453
42.300000,7.046590,30.758420,-0.234886,-15.665135,-0.267731,-11.985609
42.400000,7.063320,30.849690,-0.235444,-15.711618,-0.268460,-12.012412
42.500000,7.079950,30.940510,-0.235998,-15.757872,-0.269185,-12.039041
42.600000,7.096550,31.025900,-0.236552,-15.801361,-0.269910,-12.063523
42.700000,7.113180,31.111030,-0.237106,-15.844717,-0.270636,-12.087840
42.800000,7.129920,31.208950,-0.237664,-15.894588,-0.271368,-12.117016
42.900000,7.146570,31.291270,-0.238219,-15.936513,-0.272096,-12.140133
43.000000,7.163220,31.377070,-0.238774,-15.980211,-0.272825,-12.164552
43.100000,7.179840,31.463580,-0.239328,-16.024270,-0.273553,-12.189213
43.200000,7.196540,31.558960,-0.239885,-16.072846,-0.274285,-12.217217
43.300000,7.213260,31.649680,-0.240442,-16.119050,-0.275019,-12.243353
43.400000,7.229860,31.740140,-0.240995,-16.165121,-0.275747,-12.269402
43.500000,7.246560,31.831730,-0.241552,-16.211767,-0.276481,-12.295782
43.600000,7.263240,31.924520,-0.242108,-16.259025,-0.277214,-12.322585
43.700000,7.279940,32.014130,-0.242665,-16.304663,-0.277949,-12.348097
43.800000,7.296600,32.106700,-0.243220,-16.351808,-0.278683,-12.374721
43.900000,7.313260,32.192130,-0.243775,-16.395317,-0.279417,-12.398543
44.000000,7.329960,32.286630,-0.244332,-16.443446,-0.280153,-12.425786
44.100000,7.346680,32.379610,-0.244889,-16.490800,-0.280891,-12.452379
44.200000,7.363320,32.462750,-0.245444,-16.533143,-0.281626,-12.475182
44.300000,7.379930,32.555070,-0.245998,-16.580161,-0.282360,-12.501480
44.400000,7.396590,32.646460,-0.246553,-16.626706,-0.283097,-12.527341
44.500000,7.413270,32.736890,-0.247109,-16.672761,-0.283835,-12.552772
44.600000,7.429970,32.828730,-0.247666,-16.719535,-0.284574,-12.578680
44.700000,7.446560,32.912910,-0.248219,-16.762407,-0.285310,-12.601665
44.800000,7.463180,33.009790,-0.248773,-16.811748,-0.286047,-12.629445
44.900000,7.479860,33.104530,-0.249329,-16.859999,-0.286787,-12.656318
45.000000,7.496620,33.189520,-0.249887,-16.903284,-0.287532,-12.679367
45.100000,7.513260,33.281990,-0.250442,-16.950378,-0.288272,-12.705292
45.200000,7.529920,33.375860,-0.250997,-16.998186,-0.289013,-12.731687
45.300000,7.546610,33.469590,-0.251554,-17.045922,-0.289756,-12.757958
45.400000,7.563330,33.566590,-0.252111,-17.095324,-0.290501,-12.785405
45.500000,7.579970,33.655700,-0.252666,-17.140707,-0.291243,-12.809839
45.600000,7.596560,33.746430,-0.253219,-17.186916,-0.291983,-12.834868
45.700000,7.613250,33.843940,-0.253775,-17.236577,-0.292728,-12.862365
45.800000,7.629920,33.931620,-0.254331,-17.281232,-0.293473,-12.886085
45.900000,7.646650,34.035290,-0.254888,-17.334031,-0.294221,-12.915789
46.000000,7.663250,34.122120,-0.255442,-17.378253,-0.294964,-12.939123
46.100000,7.679900,34.213670,-0.255997,-17.424879,-0.295710,-12.964168
46.200000,7.696590,34.317130,-0.256553,-17.477571,-0.296458,-12.993648
46.300000,7.713290,34.395950,-0.257110,-17.517713,-0.297207,-13.013740
46.400000,7.729930,34.488120,-0.257664,-17.564655,-0.297954,-13.038870
46.500000,7.746520,34.581010,-0.258217,-17.611964,-0.298699,-13.064249
46.600000,7.763240,34.676580,-0.258775,-17.660637,-0.299451,-13.090512
46.700000,7.779900,34.771970,-0.259330,-17.709219,-0.300200,-13.116687
46.800000,7.796560,34.863750,-0.259885,-17.755962,-0.300950,-13.141448
46.900000,7.813210,34.961820,-0.260440,-17.805909,-0.301700,-13.168532
47.000000,7.829870,35.057940,-0.260996,-17.854862,-0.302451,-13.194821
47.100000,7.846540,35.157140,-0.261551,-17.905384,-0.303204,-13.222207
47.200000,7.863270,35.255700,-0.262109,-17.955581,-0.303959,-13.249261
47.300000,7.879920,35.348620,-0.262664,-18.002904,-0.304712,-13.274189
47.400000,7.896530,35.441250,-0.263218,-18.050080,-0.305463,-13.298980
47.500000,7.913230,35.537090,-0.263774,-18.098891,-0.306219,-13.324868
47.600000,7.929940,35.634060,-0.264331,-18.148278,-0.306975,-13.351119
47.700000,7.946610,35.731660,-0.264887,-18.197985,-0.307731,-13.377575
47.800000,7.963200,35.832750,-0.265440,-18.249470,-0.308484,-13.405330
47.900000,7.979910,35.921840,-0.265997,-18.294843,-0.309242,-13.428470
48.000000,7.996530,36.023410,-0.266551,-18.346572,-0.309997,-13.456275
48.100000,8.013200,36.113400,-0.267107,-18.392404,-0.310755,-13.479670
48.200000,8.029850,36.216290,-0.267662,-18.444805,-0.311513,-13.507838
48.300000,8.046540,36.311650,-0.268218,-18.493371,-0.312273,-13.533116
48.400000,8.063240,36.406090,-0.268775,-18.541469,-0.313034,-13.557992
48.500000,8.079920,36.507740,-0.269331,-18.593239,-0.313794,-13.585510
48.600000,8.096620,36.595510,-0.269887,-18.637940,-0.314556,-13.607796
48.700000,8.113240,36.700140,-0.270441,-18.691228,-0.315315,-13.636347
48.800000,8.129970,36.796550,-0.270999,-18.740329,-0.316080,-13.661719
48.900000,8.146620,36.894010,-0.271554,-18.789965,-0.316842,-13.687475
49.000000,8.163340,36.993250,-0.272111,-18.840508,-0.317607,-13.713792
49.100000,8.179830,37.084850,-0.272661,-18.887159,-0.318363,-13.737367
49.200000,8.196560,37.189670,-0.273219,-18.940543,-0.319130,-13.765633
49.300000,8.213260,37.287640,-0.273775,-18.990439,-0.319896,-13.791325
49.400000,8.229940,37.389240,-0.274331,-19.042184,-0.320662,-13.818316
49.500000,8.246610,37.487900,-0.274887,-19.092431,-0.321428,-13.844170
49.600000,8.263220,37.589660,-0.275441,-19.144257,-0.322192,-13.871150
49.700000,8.279900,37.686130,-0.275997,-19.193388,-0.322959,-13.896077
49.800000,8.296590,37.787330,-0.276553,-19.244929,-0.323728,-13.922686
49.900000,8.313290,37.883240,-0.277110,-19.293776,-0.324498,-13.947284
50.000000,8.329890,37.985480,-0.277663,-19.345846,-0.325263,-13.974220
50.100000,8.346590,38.083480,-0.278220,-19.395757,-0.326034,-13.999476
50.200000,8.363240,38.179730,-0.278775,-19.444777,-0.326804,-14.024066
50.300000,8.379900,38.277530,-0.279330,-19.494586,-0.327574,-14.049163
50.400000,8.396540,38.385990,-0.279885,-19.549824,-0.328344,-14.078128
50.500000,8.413220,38.485970,-0.280441,-19.600744,-0.329116,-14.103898
50.600000,8.429910,38.585140,-0.280997,-19.651250,-0.329890,-14.129308
50.700000,8.446600,38.684920,-0.281553,-19.702068,-0.330664,-14.154885
50.800000,8.463290,38.792640,-0.282110,-19.756929,-0.331438,-14.183309
50.900000,8.479890,38.894180,-0.282663,-19.808643,-0.332210,-14.209473
51.000000,8.496620,38.996400,-0.283221,-19.860703,-0.332987,-14.235742
51.100000,8.513330,39.096080,-0.283778,-19.911470,-0.333765,-14.261040
51.200000,8.529980,39.198960,-0.284333,-19.963866,-0.334540,-14.287487
51.300000,8.546560,39.299640,-0.284885,-20.015142,-0.335312,-14.313122
51.400000,8.563240,39.406380,-0.285441,-20.069505,-0.336090,-14.340838
51.500000,8.579980,39.510330,-0.285999,-20.122446,-0.336871,-14.367440
51.600000,8.596630,39.613210,-0.286554,-20.174842,-0.337649,-14.393654
51.700000,8.613220,39.710090,-0.287107,-20.224183,-0.338424,-14.417672
51.800000,8.629830,39.816210,-0.287661,-20.278229,-0.339201,-14.444974
51.900000,8.646580,39.920760,-0.288219,-20.331476,-0.339985,-14.471552
52.000000,8.663250,40.021500,-0.288775,-20.382783,-0.340766,-14.496745
52.100000,8.679900,40.118050,-0.289330,-20.431955,-0.341547,-14.520378
52.200000,8.696570,40.217590,-0.289886,-20.482650,-0.342329,-14.545024
52.300000,8.713240,40.327890,-0.290441,-20.538826,-0.343112,-14.573502
52.400000,8.729950,40.432840,-0.290998,-20.592276,-0.343897,-14.599958
52.500000,8.746640,40.545580,-0.291555,-20.649694,-0.344682,-14.629180
52.600000,8.763210,40.644260,-0.292107,-20.699952,-0.345462,-14.653351
52.700000,8.779890,40.747460,-0.292663,-20.752511,-0.346248,-14.679019
52.800000,8.796650,40.851720,-0.293222,-20.805610,-0.347038,-14.704954
52.900000,8.813270,40.960100,-0.293776,-20.860808,-0.347822,-14.732410
53.000000,8.829920,41.066900,-0.294331,-20.915200,-0.348609,-14.759216
53.100000,8.846580,41.177720,-0.294886,-20.971641,-0.349396,-14.787397
53.200000,8.863280,41.279320,-0.295443,-21.023385,-0.350186,-14.812180
53.300000,8.879930,41.383130,-0.295998,-21.076255,-0.350974,-14.837733
53.400000,8.896550,41.489410,-0.296552,-21.130383,-0.351761,-14.864133
53.500000,8.913200,41.595210,-0.297107,-21.184266,-0.352550,-14.890280
53.600000,8.929920,41.702830,-0.297664,-21.239077,-0.353343,-14.916968
53.700000,8.946630,41.803590,-0.298221,-21.290394,-0.354137,-14.941151
53.800000,8.963280,41.909250,-0.298776,-21.344206,-0.354928,-14.967069
53.900000,8.979880,42.020480,-0.299329,-21.400855,-0.355717,-14.994951
54.000000,8.996550,42.130860,-0.299885,-21.457071,-0.356511,-15.022417
54.100000,9.013250,42.236770,-0.300442,-21.511010,-0.357306,-15.048207
54.200000,9.029920,42.346230,-0.300997,-21.566758,-0.358101,-15.075221
54.300000,9.046540,42.458810,-0.301551,-21.624094,-0.358894,-15.103320
54.400000,9.063190,42.563760,-0.302106,-21.677545,-0.359689,-15.128621
54.500000,9.079900,42.675240,-0.302663,-21.734321,-0.360487,-15.156139
54.600000,9.096590,42.792750,-0.303220,-21.794169,-0.361285,-15.185748
54.700000,9.113250,42.893700,-0.303775,-21.845582,-0.362082,-15.209440
54.800000,9.129890,43.011680,-0.304330,-21.905669,-0.362879,-15.239124
54.900000,9.146580,43.125730,-0.304886,-21.963754,-0.363679,-15.267313
55.000000,9.163270,43.229620,-0.305442,-22.016665,-0.364480,-15.291843
55.100000,9.179950,43.338160,-0.305998,-22.071944,-0.365281,-15.317966
55.200000,9.196590,43.450600,-0.306553,-22.129209,-0.366080,-15.345433
55.300000,9.213220,43.560830,-0.307107,-22.185349,-0.366880,-15.372065
55.400000,9.229920,43.663270,-0.307664,-22.237521,-0.367684,-15.395836
55.500000,9.246630,43.776390,-0.308221,-22.295132,-0.368489,-15.423304
55.600000,9.263240,43.885350,-0.308775,-22.350625,-0.369289,-15.449318
55.700000,9.279910,43.998170,-0.309330,-22.408084,-0.370094,-15.476584
55.800000,9.296600,44.118130,-0.309887,-22.469179,-0.370899,-15.506280
55.900000,9.313310,44.229440,-0.310444,-22.525869,-0.371707,-15.532856
56.000000,9.329910,44.345450,-0.310997,-22.584952,-0.372510,-15.561100
56.100000,9.346540,44.452190,-0.311551,-22.639314,-0.373315,-15.586006
56.200000,9.363210,44.573470,-0.312107,-22.701082,-0.374122,-15.615915
56.300000,9.379910,44.687510,-0.312664,-22.759162,-0.374932,-15.643199
56.400000,9.396630,44.797940,-0.313221,-22.815403,-0.375743,-15.669140
56.500000,9.413230,44.911580,-0.313774,-22.873280,-0.376549,-15.696232
56.600000,9.429850,45.029340,-0.314328,-22.933255,-0.377356,-15.724683
56.700000,9.446540,45.141400,-0.314885,-22.990326,-0.378168,-15.751025
56.800000,9.463270,45.257420,-0.315442,-23.049415,-0.378982,-15.778654
56.900000,9.479900,45.372110,-0.315997,-23.107826,-0.379792,-15.805830
57.000000,9.496570,45.492040,-0.316552,-23.168906,-0.380605,-15.834735
57.100000,9.513260,45.610960,-0.317109,-23.229471,-0.381420,-15.863205
