Repository: abubakardawood/tissue-phantom-material-database

Title:
A Database of Silicone Phantom Materials for Modeling Human Tissue Mechanics Across Varying Stiffnesses

Description:
This dataset contains processed mechanical compression test data for soft silicone phantoms
fabricated using Ecoflex (Smooth-On) with varying base materials and thinner concentrations.
The dataset provides force–compression measurements together with derived engineering and
true stress–strain quantities, intended for mechanical characterization, constitutive model
fitting, and the design of tissue-equivalent phantoms.

All files in this dataset are processed outputs generated from raw experimental measurements.
The raw data files are not included in this archive.

File: data/EF10_0T/EF10_0T_B4.csv (part 2 of 2)
Speed (mm/min): 10;
Machine: INSTRON 5900;
Load cell: 1kN;
Time (s),Compression (mm),Load (N),Engineering Strain [-],Engineering Stress (kPa),True Strain [-],True Stress (kPa)
57.200000,9.529940,45.723090,-0.317665,-23.286579,-0.382234,-15.889255
57.300000,9.546540,45.840420,-0.318218,-23.346334,-0.383045,-15.917110
57.400000,9.563190,45.958900,-0.318773,-23.406676,-0.383860,-15.945259
57.500000,9.579870,46.079770,-0.319329,-23.468234,-0.384676,-15.974146
57.600000,9.596570,46.203140,-0.319886,-23.531066,-0.385494,-16.003815
57.700000,9.613240,46.323500,-0.320441,-23.592365,-0.386312,-16.032396
57.800000,9.629860,46.442610,-0.320995,-23.653027,-0.387127,-16.060516
57.900000,9.646590,46.567840,-0.321553,-23.716806,-0.387949,-16.090596
58.000000,9.663290,46.683870,-0.322110,-23.775900,-0.388770,-16.117453
58.100000,9.680010,46.797050,-0.322667,-23.833542,-0.389592,-16.143244
58.200000,9.696610,46.917500,-0.323220,-23.894887,-0.390410,-16.171573
58.300000,9.713230,47.036400,-0.323774,-23.955442,-0.391228,-16.199285
58.400000,9.729920,47.161650,-0.324331,-24.019231,-0.392051,-16.229058
58.500000,9.746650,47.283990,-0.324888,-24.081538,-0.392877,-16.257727
58.600000,9.763250,47.407020,-0.325442,-24.144197,-0.393697,-16.286669
58.700000,9.779860,47.522830,-0.325995,-24.203179,-0.394518,-16.313055
58.800000,9.796540,47.648750,-0.326551,-24.267309,-0.395344,-16.342787
58.900000,9.813230,47.766310,-0.327108,-24.327182,-0.396170,-16.369574
59.000000,9.829960,47.891820,-0.327665,-24.391104,-0.396999,-16.398985
59.100000,9.846580,48.018900,-0.328219,-24.455825,-0.397823,-16.428950
59.200000,9.863250,48.143630,-0.328775,-24.519349,-0.398651,-16.458000
59.300000,9.879890,48.262080,-0.329330,-24.579676,-0.399478,-16.484859
59.400000,9.896640,48.395540,-0.329888,-24.647646,-0.400310,-16.516683
59.500000,9.913230,48.514360,-0.330441,-24.708161,-0.401136,-16.543571
59.600000,9.929870,48.636440,-0.330996,-24.770335,-0.401965,-16.571462
59.700000,9.946600,48.765390,-0.331553,-24.836009,-0.402799,-16.601548
59.800000,9.963240,48.884570,-0.332108,-24.896707,-0.403629,-16.628311
59.900000,9.979940,49.008020,-0.332665,-24.959580,-0.404463,-16.656409
60.000000,9.996590,49.136800,-0.333220,-25.025167,-0.405295,-16.686289
60.100000,10.013250,49.257550,-0.333775,-25.086664,-0.406128,-16.713363
60.200000,10.029910,49.390250,-0.334330,-25.154248,-0.406962,-16.744420
60.300000,10.046570,49.523590,-0.334886,-25.222157,-0.407796,-16.775618
60.400000,10.063210,49.648300,-0.335440,-25.285672,-0.408631,-16.803837
60.500000,10.079880,49.775390,-0.335996,-25.350398,-0.409467,-16.832766
60.600000,10.096580,49.899760,-0.336553,-25.413739,-0.410306,-16.860677
60.700000,10.113260,50.027840,-0.337109,-25.478970,-0.411144,-16.889788
60.800000,10.129940,50.153510,-0.337665,-25.542973,-0.411983,-16.918013
60.900000,10.146540,50.285810,-0.338218,-25.610353,-0.412819,-16.948470
61.000000,10.163260,50.416310,-0.338775,-25.676816,-0.413662,-16.978144
61.100000,10.179960,50.545160,-0.339332,-25.742439,-0.414504,-17.007205
61.200000,10.196640,50.683090,-0.339888,-25.812686,-0.415346,-17.039264
61.300000,10.213250,50.811530,-0.340442,-25.878100,-0.416185,-17.068116
61.400000,10.229940,50.942700,-0.340998,-25.944904,-0.417029,-17.097744
61.500000,10.246620,51.074560,-0.341554,-26.012060,-0.417873,-17.127537
61.600000,10.263290,51.209440,-0.342110,-26.080754,-0.418717,-17.158276
61.700000,10.279960,51.343840,-0.342665,-26.149203,-0.419562,-17.188778
61.800000,10.296580,51.471600,-0.343219,-26.214271,-0.420405,-17.217026
61.900000,10.313250,51.613350,-0.343775,-26.286463,-0.421252,-17.249834
62.000000,10.329920,51.752280,-0.344331,-26.357220,-0.422099,-17.281621
62.100000,10.346610,51.882660,-0.344887,-26.423622,-0.422948,-17.310458
62.200000,10.363240,52.014510,-0.345441,-26.490772,-0.423794,-17.339765
62.300000,10.379940,52.156780,-0.345998,-26.563230,-0.424645,-17.372405
62.400000,10.396630,52.288770,-0.346554,-26.630452,-0.425496,-17.401553
62.500000,10.413280,52.423400,-0.347109,-26.699018,-0.426346,-17.431540
62.600000,10.429880,52.557040,-0.347663,-26.767081,-0.427193,-17.461166
62.700000,10.446620,52.695170,-0.348221,-26.837430,-0.428049,-17.492082
62.800000,10.463320,52.835400,-0.348777,-26.908848,-0.428904,-17.523652
62.900000,10.479920,52.971410,-0.349331,-26.978118,-0.429754,-17.553834
63.000000,10.496540,53.108680,-0.349885,-27.048029,-0.430605,-17.584338
63.100000,10.513160,53.252150,-0.350439,-27.121097,-0.431458,-17.616816
63.200000,10.529880,53.387380,-0.350996,-27.189969,-0.432316,-17.646399
63.300000,10.546630,53.527000,-0.351554,-27.261077,-0.433177,-17.677327
63.400000,10.563300,53.670510,-0.352110,-27.334166,-0.434034,-17.709533
63.500000,10.579900,53.801430,-0.352663,-27.400843,-0.434889,-17.737571
63.600000,10.596550,53.942680,-0.353218,-27.472781,-0.435746,-17.768891
63.700000,10.613260,54.083540,-0.353775,-27.544521,-0.436608,-17.799949
63.800000,10.629920,54.227770,-0.354331,-27.617976,-0.437468,-17.832080
63.900000,10.646540,54.364380,-0.354885,-27.687551,-0.438326,-17.861664
64.000000,10.663210,54.508870,-0.355440,-27.761140,-0.439188,-17.893711
64.100000,10.679900,54.657550,-0.355997,-27.836862,-0.440051,-17.927032
64.200000,10.696540,54.805660,-0.356551,-27.912293,-0.440913,-17.960128
64.300000,10.713200,54.942840,-0.357107,-27.982159,-0.441776,-17.989543
64.400000,10.729860,55.092170,-0.357662,-28.058212,-0.442641,-18.022856
64.500000,10.746540,55.235030,-0.358218,-28.130970,-0.443507,-18.053950
64.600000,10.763230,55.381110,-0.358774,-28.205368,-0.444374,-18.086006
64.700000,10.779870,55.528100,-0.359329,-28.280229,-0.445239,-18.118323
64.800000,10.796540,55.679400,-0.359885,-28.357286,-0.446107,-18.151933
64.900000,10.813240,55.823770,-0.360441,-28.430813,-0.446977,-18.183173
65.000000,10.829960,55.960680,-0.360999,-28.500540,-0.447849,-18.211883
65.100000,10.846660,56.115710,-0.361555,-28.579496,-0.448720,-18.246427
65.200000,10.863230,56.261770,-0.362108,-28.653884,-0.449586,-18.278093
65.300000,10.879890,56.412860,-0.362663,-28.730834,-0.450457,-18.311223
65.400000,10.896620,56.560570,-0.363221,-28.806062,-0.451332,-18.343105
65.500000,10.913270,56.708890,-0.363776,-28.881601,-0.452204,-18.375177
65.600000,10.929920,56.868530,-0.364331,-28.962904,-0.453077,-18.410830
65.700000,10.946570,57.022000,-0.364886,-29.041066,-0.453950,-18.444397
65.800000,10.963210,57.168700,-0.365440,-29.115780,-0.454824,-18.475700
65.900000,10.979870,57.321400,-0.365996,-29.193549,-0.455699,-18.508837
66.000000,10.996600,57.472440,-0.366553,-29.270473,-0.456579,-18.541284
66.100000,11.013260,57.620350,-0.367109,-29.345803,-0.457457,-18.572705
66.200000,11.029900,57.773530,-0.367663,-29.423817,-0.458333,-18.605758
66.300000,11.046610,57.932140,-0.368220,-29.504597,-0.459215,-18.640404
66.400000,11.063260,58.078130,-0.368775,-29.578949,-0.460093,-18.670962
66.500000,11.079870,58.237160,-0.369329,-29.659942,-0.460971,-18.705665
66.600000,11.096520,58.395760,-0.369884,-29.740716,-0.461851,-18.740101
66.700000,11.113250,58.552540,-0.370442,-29.820564,-0.462737,-18.773784
66.800000,11.129920,58.709080,-0.370997,-29.900289,-0.463620,-18.807361
66.900000,11.146620,58.871650,-0.371554,-29.983085,-0.464505,-18.842750
67.000000,11.163250,59.024510,-0.372108,-30.060936,-0.465388,-18.875011
67.100000,11.179970,59.188590,-0.372666,-30.144501,-0.466276,-18.910681
67.200000,11.196620,59.344340,-0.373221,-30.223824,-0.467161,-18.943668
67.300000,11.213270,59.496060,-0.373776,-30.301095,-0.468047,-18.975283
67.400000,11.229920,59.654400,-0.374331,-30.381736,-0.468933,-19.008921
67.500000,11.246570,59.809890,-0.374886,-30.460927,-0.469821,-19.041562
67.600000,11.263260,59.973880,-0.375442,-30.544446,-0.470711,-19.076778
67.700000,11.279960,60.140990,-0.375999,-30.629555,-0.471603,-19.112883
67.800000,11.296530,60.297700,-0.376551,-30.709366,-0.472488,-19.145724
67.900000,11.313220,60.468300,-0.377107,-30.796252,-0.473381,-19.182760
68.000000,11.329910,60.626530,-0.377664,-30.876838,-0.474275,-19.215778
68.100000,11.346650,60.789280,-0.378222,-30.959726,-0.475172,-19.250087
68.200000,11.363260,60.958400,-0.378775,-31.045858,-0.476062,-19.286453
68.300000,11.379910,61.117320,-0.379330,-31.126795,-0.476956,-19.319458
68.400000,11.396590,61.281160,-0.379886,-31.210239,-0.477852,-19.353895
68.500000,11.413260,61.451460,-0.380442,-31.296972,-0.478749,-19.390289
68.600000,11.429940,61.612820,-0.380998,-31.379152,-0.479647,-19.423758
68.700000,11.446620,61.782900,-0.381554,-31.465773,-0.480545,-19.459881
68.800000,11.463260,61.954830,-0.382109,-31.553336,-0.481443,-19.496533
68.900000,11.479920,62.121170,-0.382664,-31.638052,-0.482342,-19.531309
69.000000,11.496620,62.298450,-0.383221,-31.728340,-0.483244,-19.569384
69.100000,11.513220,62.458460,-0.383774,-31.809832,-0.484141,-19.602046
69.200000,11.529900,62.633050,-0.384330,-31.898750,-0.485044,-19.639104
69.300000,11.546600,62.809860,-0.384887,-31.988799,-0.485949,-19.676737
69.400000,11.563270,62.982730,-0.385442,-32.076841,-0.486853,-19.713069
69.500000,11.579910,63.146100,-0.385997,-32.160045,-0.487755,-19.746364
69.600000,11.596560,63.318500,-0.386552,-32.247847,-0.488660,-19.782377
69.700000,11.613270,63.495250,-0.387109,-32.337865,-0.489568,-19.819587
69.800000,11.629920,63.667480,-0.387664,-32.425581,-0.490474,-19.855351
69.900000,11.646600,63.841090,-0.388220,-32.514000,-0.491383,-19.891415
70.000000,11.663220,64.019530,-0.388774,-32.604879,-0.492289,-19.928950
70.100000,11.679880,64.192830,-0.389329,-32.693140,-0.493197,-19.964742
70.200000,11.696570,64.367680,-0.389886,-32.782190,-0.494109,-20.000884
70.300000,11.713320,64.549960,-0.390444,-32.875025,-0.495024,-20.039169
70.400000,11.729970,64.720730,-0.390999,-32.961997,-0.495935,-20.073889
70.500000,11.746540,64.899410,-0.391551,-33.052998,-0.496843,-20.111053
70.600000,11.763250,65.078160,-0.392108,-33.144035,-0.497759,-20.147983
70.700000,11.779940,65.258610,-0.392665,-33.235937,-0.498674,-20.185359
70.800000,11.796570,65.437700,-0.393219,-33.327147,-0.499587,-20.222280
70.900000,11.813200,65.627470,-0.393773,-33.423796,-0.500501,-20.262396
71.000000,11.829890,65.804180,-0.394330,-33.513794,-0.501419,-20.298311
71.100000,11.846560,65.981710,-0.394885,-33.604209,-0.502337,-20.334400
71.200000,11.863250,66.171940,-0.395442,-33.701092,-0.503257,-20.374276
71.300000,11.879890,66.348880,-0.395996,-33.791207,-0.504175,-20.410013
71.400000,11.896520,66.537410,-0.396551,-33.887225,-0.505093,-20.449223
71.500000,11.913200,66.721030,-0.397107,-33.980742,-0.506015,-20.486763
71.600000,11.929940,66.905640,-0.397665,-34.074763,-0.506941,-20.524434
71.700000,11.946600,67.095960,-0.398220,-34.171692,-0.507863,-20.563841
71.800000,11.963200,67.277690,-0.398773,-34.264246,-0.508783,-20.600579
71.900000,11.979910,67.474620,-0.399330,-34.364542,-0.509710,-20.641738
72.000000,11.996600,67.660340,-0.399887,-34.459128,-0.510637,-20.679382
72.100000,12.013270,67.848190,-0.400442,-34.554799,-0.511563,-20.717595
72.200000,12.029880,68.045330,-0.400996,-34.655202,-0.512487,-20.758605
72.300000,12.046590,68.234100,-0.401553,-34.751342,-0.513417,-20.796836
72.400000,12.063250,68.421170,-0.402108,-34.846616,-0.514346,-20.834501
72.500000,12.079940,68.617170,-0.402665,-34.946438,-0.515277,-20.874742
72.600000,12.096570,68.804720,-0.403219,-35.041956,-0.516205,-20.912374
72.700000,12.113220,69.005870,-0.403774,-35.144401,-0.517135,-20.954006
72.800000,12.129920,69.203430,-0.404331,-35.245017,-0.518070,-20.994376
72.900000,12.146620,69.402150,-0.404887,-35.346225,-0.519005,-21.034986
73.000000,12.163280,69.596410,-0.405443,-35.445161,-0.519938,-21.074180
73.100000,12.179900,69.793120,-0.405997,-35.545344,-0.520870,-21.114053
73.200000,12.196600,69.983760,-0.406553,-35.642436,-0.521808,-21.151885
73.300000,12.213260,70.187210,-0.407109,-35.746053,-0.522744,-21.193525
73.400000,12.229950,70.383070,-0.407665,-35.845803,-0.523683,-21.232724
73.500000,12.246560,70.586360,-0.408219,-35.949338,-0.524618,-21.274147
73.600000,12.263240,70.784810,-0.408775,-36.050408,-0.525558,-21.313914
73.700000,12.279930,70.995700,-0.409331,-36.157813,-0.526499,-21.357299
73.800000,12.296610,71.206540,-0.409887,-36.265193,-0.527441,-21.400562
73.900000,12.313280,71.407040,-0.410443,-36.367307,-0.528383,-21.440612
74.000000,12.329910,71.608880,-0.410997,-36.470103,-0.529324,-21.481000
74.100000,12.346630,71.816690,-0.411554,-36.575940,-0.530271,-21.522953
74.200000,12.363280,72.020580,-0.412109,-36.679780,-0.531214,-21.563700
74.300000,12.379930,72.223430,-0.412664,-36.783091,-0.532159,-21.604021
74.400000,12.396510,72.429080,-0.413217,-36.887828,-0.533100,-21.645150
74.500000,12.413240,72.647310,-0.413775,-36.998971,-0.534051,-21.689734
74.600000,12.429950,72.861500,-0.414332,-37.108057,-0.535002,-21.733014
74.700000,12.446600,73.065330,-0.414887,-37.211867,-0.535950,-21.773160
74.800000,12.463200,73.278210,-0.415440,-37.320286,-0.536896,-21.815946
74.900000,12.479840,73.488570,-0.415995,-37.427421,-0.537845,-21.857814
75.000000,12.496580,73.704580,-0.416553,-37.537434,-0.538801,-21.901116
75.100000,12.513260,73.916020,-0.417109,-37.645120,-0.539755,-21.943014
75.200000,12.529920,74.130040,-0.417664,-37.754119,-0.540708,-21.985583
75.300000,12.546580,74.346880,-0.418219,-37.864555,-0.541662,-22.028866
75.400000,12.563240,74.571360,-0.418775,-37.978882,-0.542617,-22.074288
75.500000,12.579910,74.787060,-0.419330,-38.088737,-0.543573,-22.116974
75.600000,12.596630,75.007560,-0.419888,-38.201037,-0.544534,-22.160892
75.700000,12.613240,75.223680,-0.420441,-38.311106,-0.545488,-22.203533
75.800000,12.629880,75.445670,-0.420996,-38.424164,-0.546446,-22.247745
75.900000,12.646600,75.670130,-0.421553,-38.538481,-0.547409,-22.292456
76.000000,12.663250,75.887880,-0.422108,-38.649380,-0.548369,-22.335155
76.100000,12.679920,76.112860,-0.422664,-38.763961,-0.549331,-22.379830
76.200000,12.696580,76.338760,-0.423219,-38.879011,-0.550293,-22.424662
76.300000,12.713290,76.571810,-0.423776,-38.997703,-0.551259,-22.471399
76.400000,12.729960,76.801730,-0.424332,-39.114800,-0.552224,-22.517139
76.500000,12.746570,77.025710,-0.424886,-39.228872,-0.553186,-22.561087
76.600000,12.763260,77.255010,-0.425442,-39.345654,-0.554154,-22.606360
76.700000,12.779930,77.479570,-0.425998,-39.460021,-0.555122,-22.650144
76.800000,12.796610,77.712200,-0.426554,-39.578498,-0.556091,-22.696145
76.900000,12.813270,77.946920,-0.427109,-39.698040,-0.557060,-22.742650
77.000000,12.829890,78.179720,-0.427663,-39.816604,-0.558027,-22.788516
77.100000,12.846540,78.412500,-0.428218,-39.935158,-0.558997,-22.834205
77.200000,12.863270,78.649930,-0.428776,-40.056080,-0.559973,-22.881008
77.300000,12.880010,78.883630,-0.429334,-40.175103,-0.560951,-22.926579
77.400000,12.896590,79.108790,-0.429886,-40.289776,-0.561920,-22.969752
77.500000,12.913210,79.346210,-0.430440,-40.410693,-0.562892,-23.016301
77.600000,12.929940,79.586710,-0.430998,-40.533179,-0.563871,-23.063460
77.700000,12.946580,79.825070,-0.431553,-40.654574,-0.564847,-23.109984
77.800000,12.963230,80.067990,-0.432108,-40.778292,-0.565823,-23.157680
77.900000,12.979900,80.314380,-0.432663,-40.903778,-0.566802,-23.206213
78.000000,12.996580,80.554950,-0.433219,-41.026299,-0.567783,-23.252913
78.100000,13.013240,80.795970,-0.433775,-41.149050,-0.568763,-23.299634
78.200000,13.029910,81.035440,-0.434330,-41.271011,-0.569745,-23.345759
78.300000,13.046570,81.280120,-0.434886,-41.395625,-0.570727,-23.393261
78.400000,13.063220,81.529670,-0.435441,-41.522720,-0.571710,-23.442039
78.500000,13.079920,81.782200,-0.435997,-41.651332,-0.572696,-23.491463
78.600000,13.096590,82.030880,-0.436553,-41.777984,-0.573682,-23.539680
78.700000,13.113200,82.272560,-0.437107,-41.901071,-0.574665,-23.585833
78.800000,13.129860,82.521880,-0.437662,-42.028048,-0.575652,-23.633969
78.900000,13.146580,82.775330,-0.438219,-42.157129,-0.576644,-23.683060
79.000000,13.163260,83.033100,-0.438775,-42.288411,-0.577634,-23.733299
79.100000,13.179880,83.293850,-0.439329,-42.421209,-0.578622,-23.784328
79.200000,13.196510,83.539670,-0.439884,-42.546405,-0.579611,-23.830936
79.300000,13.213220,83.807620,-0.440441,-42.682870,-0.580606,-23.883598
79.400000,13.229920,84.062150,-0.440997,-42.812501,-0.581601,-23.932302
79.500000,13.246610,84.321070,-0.441554,-42.944368,-0.582597,-23.982125
79.600000,13.263240,84.572730,-0.442108,-43.072538,-0.583590,-24.029824
79.700000,13.279920,84.836980,-0.442664,-43.207119,-0.584587,-24.080883
79.800000,13.296610,85.099660,-0.443220,-43.340901,-0.585586,-24.131332
79.900000,13.313340,85.368920,-0.443778,-43.478034,-0.586588,-24.183439
80.000000,13.329900,85.636010,-0.444330,-43.614062,-0.587581,-24.235026
80.100000,13.346540,85.901250,-0.444885,-43.749147,-0.588579,-24.285823
80.200000,13.363240,86.166300,-0.445441,-43.884136,-0.589583,-24.336328
80.300000,13.379950,86.429760,-0.445998,-44.018315,-0.590588,-24.386220
80.400000,13.396530,86.695680,-0.446551,-44.153747,-0.591586,-24.436847
80.500000,13.413200,86.974920,-0.447107,-44.295963,-0.592590,-24.490943
80.600000,13.429890,87.250340,-0.447663,-44.436233,-0.593597,-24.543776
80.700000,13.446560,87.519100,-0.448219,-44.573112,-0.594603,-24.594611
80.800000,13.463270,87.791060,-0.448776,-44.711620,-0.595613,-24.646133
80.900000,13.479960,88.058360,-0.449332,-44.847754,-0.596623,-24.696223
81.000000,13.496630,88.331380,-0.449888,-44.986802,-0.597633,-24.747795
81.100000,13.513250,88.617290,-0.450442,-45.132415,-0.598640,-24.802895
81.200000,13.529940,88.903550,-0.450998,-45.278206,-0.599653,-24.857826
81.300000,13.546540,89.177160,-0.451551,-45.417555,-0.600662,-24.909197
81.400000,13.563160,89.447670,-0.452105,-45.555324,-0.601672,-24.959519
81.500000,13.579940,89.733060,-0.452665,-45.700672,-0.602694,-25.013593
81.600000,13.596650,90.011300,-0.453222,-45.842379,-0.603712,-25.065619
81.700000,13.613200,90.295470,-0.453773,-45.987105,-0.604721,-25.119383
81.800000,13.629870,90.591330,-0.454329,-46.137786,-0.605739,-25.176052
81.900000,13.646540,90.884880,-0.454885,-46.287289,-0.606758,-25.231911
82.000000,13.663220,91.164110,-0.455441,-46.429500,-0.607778,-25.283618
82.100000,13.679930,91.457630,-0.455998,-46.578988,-0.608802,-25.339078
82.200000,13.696540,91.739270,-0.456551,-46.722427,-0.609820,-25.391240
82.300000,13.713210,92.028900,-0.457107,-46.869934,-0.610843,-25.445359
82.400000,13.729900,92.333790,-0.457663,-47.025213,-0.611868,-25.503497
82.500000,13.746630,92.632390,-0.458221,-47.177289,-0.612897,-25.559664
82.600000,13.763280,92.934280,-0.458776,-47.331040,-0.613922,-25.616695
82.700000,13.779910,93.228540,-0.459330,-47.480906,-0.614947,-25.671485
82.800000,13.796620,93.525640,-0.459887,-47.632217,-0.615978,-25.726764
82.900000,13.813300,93.830350,-0.460443,-47.787405,-0.617007,-25.784013
83.000000,13.829960,94.136670,-0.460999,-47.943412,-0.618037,-25.841563
83.100000,13.846610,94.448910,-0.461554,-48.102435,-0.619067,-25.900580
83.200000,13.863310,94.748510,-0.462110,-48.255020,-0.620102,-25.955877
83.300000,13.879920,95.051380,-0.462664,-48.409270,-0.621132,-26.012044
83.400000,13.896580,95.362680,-0.463219,-48.567814,-0.622166,-26.070264
83.500000,13.913230,95.671420,-0.463774,-48.725054,-0.623200,-26.127625
83.600000,13.929880,95.992650,-0.464329,-48.888655,-0.624236,-26.188219
83.700000,13.946570,96.314450,-0.464886,-49.052547,-0.625275,-26.248721
83.800000,13.963300,96.625150,-0.465443,-49.210785,-0.626318,-26.305953
83.900000,13.979900,96.933250,-0.465997,-49.367699,-0.627353,-26.362516
84.000000,13.996520,97.247910,-0.466551,-49.527954,-0.628391,-26.420654
84.100000,14.013240,97.578510,-0.467108,-49.696327,-0.629437,-26.482775
84.200000,14.029990,97.896930,-0.467666,-49.858497,-0.630485,-26.541357
84.300000,14.046660,98.217250,-0.468222,-50.021635,-0.631529,-26.600405
84.400000,14.063250,98.537030,-0.468775,-50.184497,-0.632570,-26.659260
84.500000,14.079960,98.858410,-0.469332,-50.348175,-0.633619,-26.718165
84.600000,14.096620,99.179250,-0.469887,-50.511577,-0.634666,-26.776827
84.700000,14.113280,99.512270,-0.470443,-50.681183,-0.635714,-26.838592
84.800000,14.129900,99.845210,-0.470997,-50.850748,-0.636761,-26.900215
84.900000,14.146540,100.165640,-0.471551,-51.013942,-0.637810,-26.958249
85.000000,14.163210,100.503150,-0.472107,-51.185834,-0.638862,-27.020643
85.100000,14.179960,100.842060,-0.472665,-51.358439,-0.639920,-27.083086
85.200000,14.196620,101.171590,-0.473221,-51.526268,-0.640974,-27.142973
85.300000,14.213210,101.512580,-0.473774,-51.699932,-0.642024,-27.205866
85.400000,14.229910,101.849880,-0.474330,-51.871718,-0.643082,-27.267389
85.500000,14.246600,102.188930,-0.474887,-52.044395,-0.644141,-27.329206
85.600000,14.263260,102.529150,-0.475442,-52.217667,-0.645199,-27.391195
85.700000,14.279860,102.876950,-0.475995,-52.394800,-0.646255,-27.455120
85.800000,14.296590,103.226760,-0.476553,-52.572957,-0.647319,-27.519157
85.900000,14.313270,103.568890,-0.477109,-52.747203,-0.648382,-27.581037
86.000000,14.329920,103.915600,-0.477664,-52.923780,-0.649444,-27.643996
86.100000,14.346570,104.262950,-0.478219,-53.100684,-0.650507,-27.706928
86.200000,14.363200,104.612680,-0.478773,-53.278800,-0.651570,-27.770332
86.300000,14.379900,104.972020,-0.479330,-53.461811,-0.652639,-27.835961
86.400000,14.396610,105.333570,-0.479887,-53.645947,-0.653709,-27.901954
86.500000,14.413270,105.687000,-0.480442,-53.825947,-0.654777,-27.965683
86.600000,14.429920,106.054390,-0.480997,-54.013057,-0.655846,-28.032921
86.700000,14.446580,106.414110,-0.481553,-54.196261,-0.656917,-28.097907
86.800000,14.463280,106.782420,-0.482109,-54.383840,-0.657991,-28.164883
86.900000,14.479960,107.151140,-0.482665,-54.571627,-0.659065,-28.231795
87.000000,14.496560,107.508110,-0.483219,-54.753431,-0.660135,-28.295551
87.100000,14.513230,107.874630,-0.483774,-54.940098,-0.661211,-28.361489
87.200000,14.529920,108.258590,-0.484331,-55.135647,-0.662290,-28.431762
87.300000,14.546590,108.637860,-0.484886,-55.328808,-0.663368,-28.500625
87.400000,14.563240,109.000610,-0.485441,-55.513555,-0.664446,-28.564981
87.500000,14.579880,109.376700,-0.485996,-55.705096,-0.665524,-28.632642
87.600000,14.596570,109.744550,-0.486552,-55.892440,-0.666607,-28.697843
87.700000,14.613280,110.126170,-0.487109,-56.086798,-0.667693,-28.766395
87.800000,14.629970,110.513970,-0.487666,-56.284303,-0.668778,-28.836381
87.900000,14.646620,110.888830,-0.488221,-56.475217,-0.669862,-28.902849
88.000000,14.663280,111.272970,-0.488776,-56.670858,-0.670947,-28.971503
88.100000,14.679990,111.653230,-0.489333,-56.864523,-0.672038,-29.038835
88.200000,14.696570,112.038040,-0.489886,-57.060505,-0.673120,-29.107382
88.300000,14.713190,112.428720,-0.490440,-57.259477,-0.674207,-29.177158
88.400000,14.729860,112.823410,-0.490995,-57.460491,-0.675298,-29.247658
88.500000,14.746610,113.215170,-0.491554,-57.660013,-0.676396,-29.317022
88.600000,14.763280,113.618130,-0.492109,-57.865238,-0.677489,-29.389215
88.700000,14.779910,114.014790,-0.492664,-58.067256,-0.678581,-29.459629
88.800000,14.796550,114.417820,-0.493218,-58.272517,-0.679675,-29.531443
88.900000,14.813250,114.820570,-0.493775,-58.477636,-0.680774,-29.602841
89.000000,14.829930,115.224950,-0.494331,-58.683585,-0.681873,-29.674470
89.100000,14.846620,115.633830,-0.494887,-58.891826,-0.682974,-29.747007
89.200000,14.863280,116.040150,-0.495443,-59.098763,-0.684074,-29.818714
89.300000,14.879890,116.444540,-0.495996,-59.304717,-0.685172,-29.889795
89.400000,14.896570,116.849760,-0.496552,-59.511094,-0.686276,-29.960721
89.500000,14.913270,117.270340,-0.497109,-59.725294,-0.687382,-30.035313
89.600000,14.929910,117.687620,-0.497664,-59.937813,-0.688485,-30.108941
89.700000,14.946560,118.100440,-0.498219,-60.148060,-0.689591,-30.181174
89.800000,14.963260,118.526870,-0.498775,-60.365239,-0.690701,-30.256547
89.900000,14.979930,118.946930,-0.499331,-60.579174,-0.691810,-30.330114
90.000000,14.996570,119.379970,-0.499886,-60.799719,-0.692919,-30.406811
90.100000,15.013230,119.806420,-0.500441,-61.016909,-0.694030,-30.481546
90.200000,15.029940,120.236170,-0.500998,-61.235779,-0.695145,-30.556776
90.300000,15.046630,120.667210,-0.501554,-61.455305,-0.696261,-30.632131
90.400000,15.063240,121.111800,-0.502108,-61.681733,-0.697372,-30.710842
90.500000,15.079860,121.539760,-0.502662,-61.899691,-0.698485,-30.785069
90.600000,15.096540,121.980890,-0.503218,-62.124357,-0.699604,-30.862262
90.700000,15.113240,122.432530,-0.503775,-62.354376,-0.700725,-30.941821
90.800000,15.129920,122.879230,-0.504331,-62.581878,-0.701846,-31.019918
90.900000,15.146530,123.316730,-0.504884,-62.804695,-0.702964,-31.095588
91.000000,15.163190,123.764540,-0.505440,-63.032763,-0.704086,-31.173504
91.100000,15.179930,124.214070,-0.505998,-63.261706,-0.705215,-31.251431
91.200000,15.196630,124.674640,-0.506554,-63.496273,-0.706343,-31.331961
91.300000,15.213270,125.120860,-0.507109,-63.723531,-0.707467,-31.408755
91.400000,15.229920,125.571730,-0.507664,-63.953157,-0.708594,-31.486441
91.500000,15.246600,126.037510,-0.508220,-64.190377,-0.709724,-31.567543
91.600000,15.263250,126.504550,-0.508775,-64.428238,-0.710853,-31.648761
91.700000,15.279930,126.970350,-0.509331,-64.665468,-0.711986,-31.729341
91.800000,15.296550,127.429590,-0.509885,-64.899357,-0.713115,-31.808148
91.900000,15.313140,127.898780,-0.510438,-65.138314,-0.714244,-31.889243
92.000000,15.329890,128.384800,-0.510996,-65.385842,-0.715385,-31.973916
92.100000,15.346620,128.859830,-0.511554,-65.627773,-0.716526,-32.055623
92.200000,15.363240,129.321610,-0.512108,-65.862955,-0.717661,-32.134009
92.300000,15.379900,129.796370,-0.512663,-66.104748,-0.718800,-32.215268
92.400000,15.396580,130.287600,-0.513219,-66.354930,-0.719942,-32.300297
92.500000,15.413300,130.773240,-0.513777,-66.602264,-0.721087,-32.383575
92.600000,15.429910,131.254520,-0.514330,-66.847378,-0.722227,-32.465744
92.700000,15.446600,131.753980,-0.514887,-67.101751,-0.723373,-32.551954
92.800000,15.463270,132.237530,-0.515442,-67.348021,-0.724519,-32.634000
92.900000,15.479950,132.731950,-0.515998,-67.599827,-0.725667,-32.718429
93.000000,15.496610,133.236650,-0.516554,-67.856869,-0.726815,-32.805154
93.100000,15.513230,133.732600,-0.517108,-68.109454,-0.727962,-32.889533
93.200000,15.529890,134.242570,-0.517663,-68.369179,-0.729112,-32.976985
93.300000,15.546580,134.740750,-0.518219,-68.622900,-0.730266,-33.061187
93.400000,15.563280,135.255230,-0.518776,-68.884923,-0.731422,-33.149078
93.500000,15.579910,135.767300,-0.519330,-69.145718,-0.732575,-33.236249
93.600000,15.596530,136.278790,-0.519884,-69.406218,-0.733728,-33.323013
93.700000,15.613210,136.788530,-0.520440,-69.665826,-0.734887,-33.408920
93.800000,15.629950,137.326320,-0.520998,-69.939720,-0.736051,-33.501243
93.900000,15.646580,137.832860,-0.521553,-70.197699,-0.737209,-33.585902
94.000000,15.663180,138.359820,-0.522106,-70.466078,-0.738366,-33.675316
94.100000,15.679900,138.897080,-0.522663,-70.739702,-0.739533,-33.766654
94.200000,15.696570,139.424190,-0.523219,-71.008157,-0.740698,-33.855340
94.300000,15.713270,139.957980,-0.523776,-71.280014,-0.741866,-33.945277
94.400000,15.729940,140.496150,-0.524331,-71.554102,-0.743034,-34.036044
94.500000,15.746590,141.035190,-0.524886,-71.828632,-0.744201,-34.126765
94.600000,15.763310,141.581670,-0.525444,-72.106952,-0.745375,-34.218811
94.700000,15.780010,142.132050,-0.526000,-72.387259,-0.746549,-34.311536
94.800000,15.796630,142.675420,-0.526554,-72.663995,-0.747718,-34.402453
94.900000,15.813260,143.222370,-0.527109,-72.942554,-0.748890,-34.493902
95.000000,15.829980,143.775590,-0.527666,-73.224307,-0.750069,-34.586330
95.100000,15.846580,144.320710,-0.528219,-73.501934,-0.751241,-34.676791
95.200000,15.863200,144.885710,-0.528773,-73.789686,-0.752416,-34.771668
95.300000,15.879830,145.447270,-0.529328,-74.075686,-0.753593,-34.865376
95.400000,15.896540,146.010970,-0.529885,-74.362776,-0.754777,-34.959081
95.500000,15.913260,146.586720,-0.530442,-74.656003,-0.755963,-35.055324
95.600000,15.929930,147.135620,-0.530998,-74.935556,-0.757148,-35.144951
95.700000,15.946500,147.720370,-0.531550,-75.233367,-0.758326,-35.243071
95.800000,15.963210,148.298020,-0.532107,-75.527561,-0.759516,-35.338817
95.900000,15.979920,148.881350,-0.532664,-75.824649,-0.760707,-35.435588
96.000000,15.996600,149.472380,-0.533220,-76.125658,-0.761897,-35.533935
96.100000,16.013290,150.051220,-0.533776,-76.420459,-0.763090,-35.629027
96.200000,16.029920,150.638200,-0.534331,-76.719405,-0.764279,-35.725874
96.300000,16.046640,151.246280,-0.534888,-77.029098,-0.765477,-35.827158
96.400000,16.063310,151.839710,-0.535444,-77.331329,-0.766672,-35.924759
96.500000,16.079940,152.428710,-0.535998,-77.631305,-0.767866,-36.021081
96.600000,16.096580,153.037480,-0.536553,-77.941349,-0.769063,-36.121710
96.700000,16.113290,153.637950,-0.537110,-78.247165,-0.770265,-36.219856
96.800000,16.129960,154.245700,-0.537665,-78.556690,-0.771466,-36.319481
96.900000,16.146600,154.871110,-0.538220,-78.875209,-0.772667,-36.422994
97.000000,16.163260,155.481060,-0.538775,-79.185854,-0.773870,-36.522469
97.100000,16.179910,156.097410,-0.539330,-79.499758,-0.775074,-36.623127
97.200000,16.196530,156.727510,-0.539884,-79.820665,-0.776277,-36.726739
97.300000,16.213220,157.359600,-0.540441,-80.142586,-0.777487,-36.830273
97.400000,16.229890,157.986910,-0.540996,-80.462073,-0.778697,-36.932386
97.500000,16.246500,158.628570,-0.541550,-80.788867,-0.779904,-37.037656
97.600000,16.263230,159.269700,-0.542108,-81.115392,-0.781121,-37.142116
97.700000,16.279960,159.911730,-0.542665,-81.442375,-0.782340,-37.246422
97.800000,16.296630,160.571690,-0.543221,-81.778490,-0.783556,-37.354697
97.900000,16.313260,161.218800,-0.543775,-82.108061,-0.784770,-37.459723
98.000000,16.329940,161.884550,-0.544331,-82.447124,-0.785989,-37.568571
98.100000,16.346650,162.530490,-0.544888,-82.776099,-0.787212,-37.672368
98.200000,16.363310,163.182650,-0.545444,-83.108241,-0.788433,-37.777377
98.300000,16.379930,163.856510,-0.545998,-83.451435,-0.789653,-37.887146
98.400000,16.396560,164.512630,-0.546552,-83.785594,-0.790875,-37.992410
98.500000,16.413250,165.189770,-0.547108,-84.130459,-0.792102,-38.101984
98.600000,16.429920,165.858610,-0.547664,-84.471096,-0.793330,-38.209318
98.700000,16.446560,166.529040,-0.548219,-84.812544,-0.794557,-38.316724
98.800000,16.463200,167.210660,-0.548773,-85.159690,-0.795785,-38.426323
98.900000,16.479880,167.889050,-0.549329,-85.505191,-0.797018,-38.534681
99.000000,16.496600,168.588500,-0.549887,-85.861418,-0.798256,-38.647369
99.100000,16.513280,169.282230,-0.550443,-86.214732,-0.799492,-38.758465
99.200000,16.529940,169.982710,-0.550998,-86.571483,-0.800728,-38.870769
99.300000,16.546570,170.668880,-0.551552,-86.920947,-0.801963,-38.979496
99.400000,16.563260,171.369140,-0.552109,-87.277586,-0.803205,-39.090875
99.500000,16.579910,172.084440,-0.552664,-87.641886,-0.804445,-39.205400
99.600000,16.596560,172.813460,-0.553219,-88.013172,-0.805686,-39.322643
99.700000,16.613240,173.524370,-0.553775,-88.375236,-0.806931,-39.435269
99.800000,16.629930,174.245210,-0.554331,-88.742357,-0.808179,-39.549717
99.900000,16.646640,174.976910,-0.554888,-89.115008,-0.809429,-39.666160
100.000000,16.663270,175.705380,-0.555442,-89.486015,-0.810675,-39.781694
100.100000,16.679870,176.440250,-0.555996,-89.860281,-0.811921,-39.898354
100.200000,16.696540,177.170550,-0.556551,-90.232220,-0.813173,-40.013358
100.300000,16.713260,177.927220,-0.557109,-90.617589,-0.814431,-40.133745
100.400000,16.729930,178.667540,-0.557664,-90.994631,-0.815686,-40.250171
100.500000,16.746530,179.411790,-0.558218,-91.373674,-0.816938,-40.367275
100.600000,16.763190,180.179920,-0.558773,-91.764880,-0.818196,-40.489143
100.700000,16.779890,180.947390,-0.559330,-92.155749,-0.819458,-40.610305
100.800000,16.796570,181.719190,-0.559886,-92.548823,-0.820721,-40.732064
100.900000,16.813180,182.487150,-0.560439,-92.939942,-0.821980,-40.852743
101.000000,16.829880,183.286540,-0.560996,-93.347068,-0.823247,-40.979736
101.100000,16.846560,184.067870,-0.561552,-93.744996,-0.824514,-41.102306
101.200000,16.863260,184.851180,-0.562109,-94.143933,-0.825784,-41.224812
101.300000,16.879960,185.642720,-0.562665,-94.547061,-0.827057,-41.348707
101.400000,16.896610,186.436190,-0.563220,-94.951172,-0.828326,-41.472741
101.500000,16.913240,187.243590,-0.563775,-95.362377,-0.829596,-41.599485
101.600000,16.929960,188.049640,-0.564332,-95.772895,-0.830875,-41.725186
101.700000,16.946660,188.870820,-0.564889,-96.191119,-0.832153,-41.853846
101.800000,16.963220,189.657180,-0.565441,-96.591609,-0.833423,-41.974785
101.900000,16.979920,190.489150,-0.565997,-97.015327,-0.834705,-42.104911
102.000000,16.996620,191.306610,-0.566554,-97.431656,-0.835988,-42.231362
102.100000,17.013240,192.137510,-0.567108,-97.854830,-0.837267,-42.360573
102.200000,17.029850,192.968190,-0.567662,-98.277892,-0.838547,-42.489300
102.300000,17.046510,193.794280,-0.568217,-98.698616,-0.839832,-42.616385
102.400000,17.063240,194.640790,-0.568775,-99.129740,-0.841125,-42.747255
102.500000,17.079920,195.489140,-0.569331,-99.561801,-0.842415,-42.878215
102.600000,17.096590,196.338490,-0.569886,-99.994372,-0.843706,-43.008946
102.700000,17.113190,197.187880,-0.570440,-100.426963,-0.844993,-43.139440
102.800000,17.129940,198.072950,-0.570998,-100.877725,-0.846294,-43.276746
102.900000,17.146610,198.930250,-0.571554,-101.314344,-0.847590,-43.407759
103.000000,17.163320,199.806500,-0.572111,-101.760615,-0.848891,-43.542282
103.100000,17.179870,200.664430,-0.572662,-102.197555,-0.850181,-43.672865
103.200000,17.196540,201.556440,-0.573218,-102.651852,-0.851482,-43.809963
103.300000,17.213270,202.457470,-0.573776,-103.110743,-0.852789,-43.948308
103.400000,17.229940,203.345140,-0.574331,-103.562829,-0.854094,-44.083452
103.500000,17.246570,204.235400,-0.574886,-104.016235,-0.855397,-44.218792
103.600000,17.263220,205.149340,-0.575441,-104.481701,-0.856704,-44.358681
103.700000,17.279870,206.049210,-0.575996,-104.940001,-0.858012,-44.495015
103.800000,17.296550,206.978120,-0.576552,-105.413091,-0.859324,-44.636998
103.900000,17.313220,207.903630,-0.577107,-105.884449,-0.860637,-44.777757
104.000000,17.329860,208.819440,-0.577662,-106.350867,-0.861949,-44.916013
104.100000,17.346530,209.764100,-0.578218,-106.831979,-0.863266,-45.059841
104.200000,17.363210,210.718320,-0.578774,-107.317959,-0.864585,-45.205150
104.300000,17.379940,211.682400,-0.579331,-107.808961,-0.865910,-45.351852
104.400000,17.396560,212.626310,-0.579885,-108.289690,-0.867228,-45.494087
104.500000,17.413230,213.607150,-0.580441,-108.789228,-0.868551,-45.643500
104.600000,17.429960,214.563050,-0.580999,-109.276064,-0.869881,-45.786817
104.700000,17.446610,215.541230,-0.581554,-109.774247,-0.871207,-45.934631
104.800000,17.463280,216.528340,-0.582109,-110.276978,-0.872535,-46.083720
104.900000,17.479940,217.526720,-0.582665,-110.785449,-0.873865,-46.234682
105.000000,17.496610,218.500200,-0.583220,-111.281238,-0.875198,-46.379757
105.100000,17.513310,219.508120,-0.583777,-111.794568,-0.876534,-46.531470
105.200000,17.530000,220.522830,-0.584333,-112.311355,-0.877872,-46.684087
105.300000,17.546560,221.511170,-0.584885,-112.814712,-0.879200,-46.831042
105.400000,17.563220,222.532030,-0.585441,-113.334632,-0.880539,-46.983930
105.500000,17.579910,223.541050,-0.585997,-113.848522,-0.881882,-47.133630
105.600000,17.596610,224.577530,-0.586554,-114.376397,-0.883228,-47.288502
105.700000,17.613210,225.589070,-0.587107,-114.891570,-0.884567,-47.437925
105.800000,17.629850,226.638890,-0.587662,-115.426239,-0.885911,-47.594663
105.900000,17.646560,227.687990,-0.588219,-115.960541,-0.887263,-47.750386
106.000000,17.663270,228.742160,-0.588776,-116.497425,-0.888616,-47.906576
106.100000,17.679950,229.786530,-0.589332,-117.029319,-0.889969,-48.060235
106.200000,17.696580,230.849370,-0.589886,-117.570619,-0.891320,-48.217357
106.300000,17.713300,231.923030,-0.590443,-118.117429,-0.892680,-48.375781
106.400000,17.729940,233.011050,-0.590998,-118.671553,-0.894035,-48.536903
106.500000,17.746600,234.115340,-0.591553,-119.233964,-0.895394,-48.700715
106.600000,17.763250,235.191730,-0.592108,-119.782164,-0.896754,-48.858147
106.700000,17.779910,236.283110,-0.592664,-120.338000,-0.898116,-49.018040
106.800000,17.796620,237.432160,-0.593221,-120.923206,-0.899484,-49.189061
106.900000,17.813300,238.534790,-0.593777,-121.484771,-0.900852,-49.349949
107.000000,17.829900,239.628590,-0.594330,-122.041839,-0.902215,-49.508713
107.100000,17.846510,240.752530,-0.594884,-122.614257,-0.903581,-49.673038
107.200000,17.863240,241.898240,-0.595441,-123.197762,-0.904959,-49.840722
107.300000,17.879950,243.026230,-0.595998,-123.772243,-0.906336,-50.004192
107.400000,17.896570,244.179840,-0.596552,-124.359771,-0.907708,-50.172660
107.500000,17.913150,245.345120,-0.597105,-124.953244,-0.909079,-50.343037
107.600000,17.929910,246.523450,-0.597664,-125.553362,-0.910467,-50.514679
107.700000,17.946580,247.690860,-0.598219,-126.147919,-0.911849,-50.683795
107.800000,17.963260,248.890750,-0.598775,-126.759018,-0.913234,-50.858845
107.900000,17.979880,250.062410,-0.599329,-127.355740,-0.914615,-51.027709
108.000000,17.996520,251.272860,-0.599884,-127.972217,-0.916001,-51.203731
108.100000,18.013240,252.508160,-0.600441,-128.601350,-0.917395,-51.383784
108.200000,18.029940,253.722990,-0.600998,-129.220058,-0.918789,-51.559061
108.300000,18.046630,254.929960,-0.601554,-129.834762,-0.920184,-51.732098
108.400000,18.063270,256.157590,-0.602109,-130.459989,-0.921577,-51.908856
108.500000,18.079970,257.411130,-0.602666,-131.098412,-0.922977,-52.089900
108.600000,18.096630,258.661100,-0.603221,-131.735016,-0.924376,-52.269688
108.700000,18.113300,259.923860,-0.603777,-132.378135,-0.925777,-52.451306
108.800000,18.129920,261.186160,-0.604331,-133.021019,-0.927176,-52.632338
108.900000,18.146630,262.463750,-0.604888,-133.671690,-0.928585,-52.815333
109.000000,18.163300,263.753390,-0.605443,-134.328498,-0.929993,-53.000205
109.100000,18.179930,265.035800,-0.605998,-134.981625,-0.931398,-53.183075
109.200000,18.196570,266.330630,-0.606552,-135.641076,-0.932807,-53.367665
109.300000,18.213250,267.639370,-0.607108,-136.307612,-0.934221,-53.554125
109.400000,18.229940,268.976380,-0.607665,-136.988545,-0.935638,-53.745447
109.500000,18.246600,270.300780,-0.608220,-137.663057,-0.937055,-53.933632
109.600000,18.263280,271.635280,-0.608776,-138.342712,-0.938475,-54.122989
109.700000,18.279900,272.982760,-0.609330,-139.028978,-0.939892,-54.314451
109.800000,18.296600,274.336610,-0.609887,-139.718488,-0.941318,-54.506045
109.900000,18.313300,275.714870,-0.610443,-140.420430,-0.942746,-54.701715
110.000000,18.329950,277.091550,-0.610998,-141.121568,-0.944172,-54.896525
110.100000,18.346540,278.462550,-0.611551,-141.819812,-0.945594,-55.089717
110.200000,18.363230,279.851010,-0.612108,-142.526949,-0.947027,-55.285111
110.300000,18.379920,281.240660,-0.612664,-143.234692,-0.948463,-55.479953
110.400000,18.396580,282.650540,-0.613219,-143.952738,-0.949897,-55.678136
110.500000,18.413240,284.074770,-0.613775,-144.678092,-0.951334,-55.878344
110.600000,18.429900,285.507840,-0.614330,-145.407949,-0.952773,-56.079484
110.700000,18.446600,286.970790,-0.614887,-146.153023,-0.954218,-56.285478
110.800000,18.463270,288.449100,-0.615442,-146.905920,-0.955662,-56.493798
110.900000,18.479940,289.883150,-0.615998,-147.636276,-0.957108,-56.692625
111.000000,18.496580,291.357270,-0.616553,-148.387039,-0.958553,-56.898614
111.100000,18.513250,292.850430,-0.617108,-149.147499,-0.960003,-57.107335
111.200000,18.529930,294.373570,-0.617664,-149.923228,-0.961456,-57.320997
111.300000,18.546590,295.868870,-0.618220,-150.684778,-0.962910,-57.528485
111.400000,18.563200,297.399960,-0.618773,-151.464556,-0.964361,-57.742328
111.500000,18.579870,298.912350,-0.619329,-152.234810,-0.965820,-57.951377
111.600000,18.596600,300.475280,-0.619887,-153.030803,-0.967286,-58.169049
111.700000,18.613290,302.067840,-0.620443,-153.841888,-0.968750,-58.391765
111.800000,18.629900,303.606930,-0.620997,-154.625740,-0.970210,-58.603671
111.900000,18.646550,305.182980,-0.621552,-155.428415,-0.971676,-58.821625
112.000000,18.663240,306.774110,-0.622108,-156.238771,-0.973147,-59.041382
112.100000,18.679940,308.394100,-0.622665,-157.063825,-0.974621,-59.265731
112.200000,18.696580,309.996150,-0.623219,-157.879743,-0.976092,-59.486035
112.300000,18.713210,311.627840,-0.623774,-158.710756,-0.977564,-59.711166
112.400000,18.729810,313.274750,-0.624327,-159.549520,-0.979036,-59.938447
112.500000,18.746590,314.959660,-0.624886,-160.407638,-0.980526,-60.171097
112.600000,18.763270,316.580990,-0.625442,-161.233374,-0.982010,-60.391196
112.700000,18.779860,318.240840,-0.625995,-162.078729,-0.983487,-60.618201
112.800000,18.796520,319.959930,-0.626551,-162.954254,-0.984973,-60.855158
112.900000,18.813260,321.661710,-0.627109,-163.820964,-0.986468,-61.087418
113.000000,18.829980,323.345920,-0.627666,-164.678725,-0.987964,-61.315488
113.100000,18.846550,325.055910,-0.628218,-165.549616,-0.989449,-61.548312
113.200000,18.863300,326.811920,-0.628777,-166.443944,-0.990951,-61.787876
113.300000,18.879940,328.511540,-0.629331,-167.309553,-0.992447,-62.016409
113.400000,18.896580,330.312350,-0.629886,-168.226698,-0.993944,-62.263056
113.500000,18.913230,332.074860,-0.630441,-169.124337,-0.995445,-62.501421
113.600000,18.929830,333.793240,-0.630994,-169.999501,-0.996943,-62.730779
113.700000,18.946580,335.657070,-0.631553,-170.948742,-0.998457,-62.985608
113.800000,18.963320,337.519100,-0.632111,-171.897066,-0.999973,-63.239097
113.900000,18.979960,339.312530,-0.632665,-172.810452,-1.001482,-63.479270
114.000000,18.996520,341.140110,-0.633217,-173.741231,-1.002986,-63.725272
114.100000,19.013190,343.006990,-0.633773,-174.692026,-1.004502,-63.976936
114.200000,19.029920,344.880160,-0.634331,-175.646023,-1.006026,-64.228364
114.300000,19.046610,346.761690,-0.634887,-176.604279,-1.007548,-64.480518
114.400000,19.063230,348.637150,-0.635441,-177.559442,-1.009067,-64.730893
114.500000,19.079890,350.546540,-0.635996,-178.531887,-1.010591,-64.986261
114.600000,19.096570,352.449160,-0.636552,-179.500883,-1.012120,-65.239177
114.700000,19.113250,354.379760,-0.637108,-180.484130,-1.013651,-65.496187
114.800000,19.129890,356.341090,-0.637663,-181.483027,-1.015181,-65.758016
114.900000,19.146540,358.308960,-0.638218,-182.485255,-1.016713,-66.019880
115.000000,19.163200,360.308960,-0.638773,-183.503846,-1.018250,-66.286483
115.100000,19.179910,362.361210,-0.639330,-184.549049,-1.019793,-66.561244
115.200000,19.196630,364.393130,-0.639888,-185.583897,-1.021339,-66.831050
115.300000,19.213250,366.418850,-0.640442,-186.615588,-1.022879,-67.099190
115.400000,19.229920,368.526030,-0.640997,-187.688766,-1.024425,-67.380767
115.500000,19.246630,370.636290,-0.641554,-188.763512,-1.025978,-67.661463
115.600000,19.263310,372.738530,-0.642110,-189.834174,-1.027531,-67.939689
115.700000,19.279920,374.867710,-0.642664,-190.918557,-1.029079,-68.222073
115.800000,19.296620,377.025480,-0.643221,-192.017500,-1.030638,-68.507876
115.900000,19.313310,379.178830,-0.643777,-193.114192,-1.032198,-68.791717
116.000000,19.329970,381.355410,-0.644332,-194.222715,-1.033759,-69.078740
116.100000,19.346630,383.563900,-0.644888,-195.347490,-1.035321,-69.370303
116.200000,19.363220,385.711030,-0.645441,-196.441014,-1.036880,-69.649995
116.300000,19.379870,387.903320,-0.645996,-197.557539,-1.038446,-69.936225
116.400000,19.396590,390.185790,-0.646553,-198.719991,-1.040022,-70.236985
116.500000,19.413340,392.474030,-0.647111,-199.885382,-1.041603,-70.537286
116.600000,19.429890,394.659670,-0.647663,-200.998519,-1.043167,-70.819215
116.700000,19.446580,396.975160,-0.648219,-202.177789,-1.044747,-71.122237
116.800000,19.463260,399.279210,-0.648775,-203.351232,-1.046329,-71.421969
116.900000,19.479940,401.602330,-0.649331,-204.534387,-1.047913,-71.723801
117.000000,19.496550,403.996670,-0.649885,-205.753814,-1.049494,-72.037497
117.100000,19.513210,406.412510,-0.650440,-206.984192,-1.051081,-72.353325
117.200000,19.529900,408.767910,-0.650997,-208.183787,-1.052674,-72.656836
117.300000,19.546610,411.194700,-0.651554,-209.419741,-1.054271,-72.971541
117.400000,19.563310,413.660000,-0.652110,-210.675308,-1.055870,-73.291763
117.500000,19.579930,416.082000,-0.652664,-211.908823,-1.057464,-73.603492
117.599000,19.596400,418.593510,-0.653213,-213.187924,-1.059045,-73.930730
117.698000,19.612910,421.110380,-0.653764,-214.469755,-1.060634,-74.257222
117.798000,19.629600,423.628450,-0.654320,-215.752198,-1.062242,-74.581220
117.898000,19.646240,426.127380,-0.654875,-217.024893,-1.063848,-74.900788
117.996000,19.662560,428.651430,-0.655419,-218.310381,-1.065425,-75.225682
118.094000,19.678910,431.168580,-0.655964,-219.592355,-1.067008,-75.547749
118.191000,19.695080,433.689270,-0.656503,-220.876131,-1.068576,-75.870362
118.286000,19.710880,436.203340,-0.657029,-222.156537,-1.070110,-76.193176
118.379000,19.726390,438.717040,-0.657546,-223.436754,-1.071619,-76.516736
118.474000,19.742210,441.219020,-0.658074,-224.711002,-1.073160,-76.834609
118.566000,19.757560,443.745820,-0.658585,-225.997890,-1.074658,-77.158994
118.657000,19.772730,446.272370,-0.659091,-227.284652,-1.076140,-77.483383
118.750000,19.788210,448.793210,-0.659607,-228.568505,-1.077654,-77.803119
118.839000,19.803000,451.298400,-0.660100,-229.844388,-1.079104,-78.124107
118.928000,19.817900,453.803040,-0.660597,-231.119990,-1.080566,-78.442895
119.017000,19.832770,456.316350,-0.661092,-232.400009,-1.082028,-78.762145
119.106000,19.847600,458.843350,-0.661587,-233.686999,-1.083487,-79.082796
119.195000,19.862420,461.354400,-0.662081,-234.965866,-1.084948,-79.399509
119.282000,19.876900,463.870240,-0.662563,-236.247173,-1.086377,-79.718459
119.368000,19.891260,466.395810,-0.663042,-237.533436,-1.087797,-80.038791
119.455000,19.905770,468.898860,-0.663526,-238.808228,-1.089233,-80.352839
119.540000,19.919980,471.423680,-0.663999,-240.094109,-1.090642,-80.671781
119.627000,19.934460,473.938870,-0.664482,-241.375084,-1.092080,-80.985686
119.712000,19.948570,476.449890,-0.664952,-242.653936,-1.093482,-81.300635
119.795000,19.962430,478.955260,-0.665414,-243.929911,-1.094862,-81.615452
119.881000,19.976730,481.483120,-0.665891,-245.217339,-1.096288,-81.929320
119.964000,19.990580,483.991970,-0.666353,-246.495086,-1.097671,-82.242428
120.021000,20.000100,485.691860,-0.666670,-247.360833,-1.098622,-82.452786
