Repository: abubakardawood/tissue-phantom-material-database

Title:
A Database of Silicone Phantom Materials for Modeling Human Tissue Mechanics Across Varying Stiffnesses

Description:
This dataset contains processed mechanical compression test data for soft silicone phantoms
fabricated using Ecoflex (Smooth-On) with varying base materials and thinner concentrations.
The dataset provides force–compression measurements together with derived engineering and
true stress–strain quantities, intended for mechanical characterization, constitutive model
fitting, and the design of tissue-equivalent phantoms.

All files in this dataset are processed outputs generated from raw experimental measurements.
The raw data files are not included in this archive.

File: data/EF10_100T/EF10_100T_A2.csv (part 1 of 2)
EF10_100T_A_sample_2
Compression test;
Cylinder Diameter: 50mm;
Cylinder Height: 30mm;
Speed (mm/min): 10;
Machine: INSTRON 5900;
Load cell: 1kN;
Time (s),Compression (mm),Load (N),Engineering Strain [-],Engineering Stress (kPa),True Strain [-],True Stress (kPa)
0.000000,0.000000,-0.115070,-0.000000,0.058605,0.000000,0.058605
0.100000,0.006970,-0.102130,-0.000232,0.052014,-0.000232,0.052002
0.200000,0.027560,-0.109460,-0.000919,0.055748,-0.000919,0.055696
0.300000,0.046170,-0.090570,-0.001539,0.046127,-0.001540,0.046056
0.400000,0.063130,-0.087080,-0.002104,0.044349,-0.002107,0.044256
0.500000,0.079870,-0.078730,-0.002662,0.040097,-0.002666,0.039990
0.600000,0.096550,-0.063790,-0.003218,0.032488,-0.003224,0.032383
0.700000,0.113250,-0.064370,-0.003775,0.032783,-0.003782,0.032660
0.800000,0.129980,-0.049260,-0.004333,0.025088,-0.004342,0.024979
0.900000,0.146670,-0.040900,-0.004889,0.020830,-0.004901,0.020728
1.000000,0.163260,-0.038520,-0.005442,0.019618,-0.005457,0.019511
1.100000,0.179970,-0.037750,-0.005999,0.019226,-0.006017,0.019111
1.200000,0.196670,-0.030730,-0.006556,0.015651,-0.006577,0.015548
1.300000,0.213300,-0.016090,-0.007110,0.008195,-0.007135,0.008136
1.400000,0.229940,-0.010190,-0.007665,0.005190,-0.007694,0.005150
1.500000,0.246620,-0.003620,-0.008221,0.001844,-0.008255,0.001828
1.600000,0.263320,0.001950,-0.008777,-0.000993,-0.008816,-0.000984
1.700000,0.279940,0.009980,-0.009331,-0.005083,-0.009375,-0.005035
1.800000,0.296600,0.019770,-0.009887,-0.010069,-0.009936,-0.009969
1.900000,0.313260,0.022220,-0.010442,-0.011317,-0.010497,-0.011198
2.000000,0.329940,0.034920,-0.010998,-0.017785,-0.011059,-0.017589
2.100000,0.346670,0.041040,-0.011556,-0.020902,-0.011623,-0.020660
2.200000,0.363290,0.048770,-0.012110,-0.024838,-0.012184,-0.024538
2.300000,0.379890,0.060330,-0.012663,-0.030726,-0.012744,-0.030337
2.400000,0.396600,0.062230,-0.013220,-0.031693,-0.013308,-0.031274
2.500000,0.413320,0.072710,-0.013777,-0.037031,-0.013873,-0.036521
2.600000,0.429940,0.076850,-0.014331,-0.039139,-0.014435,-0.038578
2.700000,0.446560,0.085310,-0.014885,-0.043448,-0.014997,-0.042801
2.800000,0.463260,0.083090,-0.015442,-0.042317,-0.015562,-0.041664
2.900000,0.479920,0.110130,-0.015997,-0.056089,-0.016127,-0.055191
3.000000,0.496580,0.114730,-0.016553,-0.058432,-0.016691,-0.057464
3.100000,0.513220,0.117590,-0.017107,-0.059888,-0.017255,-0.058864
3.200000,0.529880,0.122050,-0.017663,-0.062160,-0.017821,-0.061062
3.300000,0.546550,0.132700,-0.018218,-0.067584,-0.018386,-0.066352
3.400000,0.563270,0.145260,-0.018776,-0.073980,-0.018954,-0.072591
3.500000,0.579980,0.148570,-0.019333,-0.075666,-0.019522,-0.074203
3.600000,0.596610,0.162710,-0.019887,-0.082868,-0.020087,-0.081220
3.700000,0.613250,0.162310,-0.020442,-0.082664,-0.020653,-0.080974
3.800000,0.629900,0.166490,-0.020997,-0.084793,-0.021220,-0.083012
3.900000,0.646590,0.175540,-0.021553,-0.089402,-0.021789,-0.087475
4.000000,0.663170,0.180270,-0.022106,-0.091811,-0.022354,-0.089781
4.100000,0.679900,0.190030,-0.022663,-0.096781,-0.022924,-0.094588
4.200000,0.696610,0.204190,-0.023220,-0.103993,-0.023494,-0.101578
4.300000,0.713260,0.206170,-0.023775,-0.105002,-0.024063,-0.102505
4.400000,0.729880,0.213640,-0.024329,-0.108806,-0.024630,-0.106159
4.500000,0.746530,0.217690,-0.024884,-0.110869,-0.025199,-0.108110
4.600000,0.763230,0.228200,-0.025441,-0.116221,-0.025770,-0.113265
4.700000,0.779930,0.238780,-0.025998,-0.121610,-0.026342,-0.118448
4.800000,0.796600,0.236870,-0.026553,-0.120637,-0.026912,-0.117434
4.900000,0.813230,0.255630,-0.027108,-0.130191,-0.027482,-0.126662
5.000000,0.829880,0.256590,-0.027663,-0.130680,-0.028052,-0.127065
5.100000,0.846580,0.267110,-0.028219,-0.136038,-0.028625,-0.132199
5.200000,0.863280,0.269360,-0.028776,-0.137184,-0.029198,-0.133236
5.300000,0.879910,0.280500,-0.029330,-0.142857,-0.029769,-0.138667
5.400000,0.896600,0.288640,-0.029887,-0.147003,-0.030342,-0.142610
5.500000,0.913290,0.297420,-0.030443,-0.151475,-0.030916,-0.146863
5.600000,0.930020,0.302750,-0.031001,-0.154189,-0.031491,-0.149409
5.700000,0.946610,0.316230,-0.031554,-0.161055,-0.032062,-0.155973
5.800000,0.963270,0.317130,-0.032109,-0.161513,-0.032636,-0.156327
5.900000,0.979910,0.331370,-0.032664,-0.168765,-0.033209,-0.163253
6.000000,0.996580,0.328110,-0.033219,-0.167105,-0.033784,-0.161554
6.100000,1.013230,0.346670,-0.033774,-0.176558,-0.034358,-0.170594
6.200000,1.029860,0.345360,-0.034329,-0.175890,-0.034932,-0.169852
6.300000,1.046580,0.353490,-0.034886,-0.180031,-0.035509,-0.173750
6.400000,1.063240,0.366680,-0.035441,-0.186749,-0.036085,-0.180130
6.500000,1.079940,0.370180,-0.035998,-0.188531,-0.036662,-0.181744
6.600000,1.096530,0.374120,-0.036551,-0.190538,-0.037236,-0.183573
6.700000,1.113210,0.386340,-0.037107,-0.196761,-0.037813,-0.189460
6.800000,1.129930,0.388080,-0.037664,-0.197648,-0.038392,-0.190203
6.900000,1.146650,0.391700,-0.038222,-0.199491,-0.038971,-0.191866
7.000000,1.163280,0.414660,-0.038776,-0.211185,-0.039548,-0.202996
7.100000,1.179940,0.416820,-0.039331,-0.212285,-0.040126,-0.203935
7.200000,1.196610,0.429900,-0.039887,-0.218946,-0.040704,-0.210213
7.300000,1.213260,0.434190,-0.040442,-0.221131,-0.041283,-0.212188
7.400000,1.229930,0.440220,-0.040998,-0.224202,-0.041862,-0.215010
7.500000,1.246540,0.450500,-0.041551,-0.229438,-0.042439,-0.219904
7.600000,1.263220,0.452210,-0.042107,-0.230309,-0.043020,-0.220611
7.700000,1.279920,0.465910,-0.042664,-0.237286,-0.043601,-0.227162
7.800000,1.296620,0.471160,-0.043221,-0.239960,-0.044182,-0.229589
7.900000,1.313250,0.479460,-0.043775,-0.244187,-0.044762,-0.233498
8.000000,1.329860,0.487620,-0.044329,-0.248343,-0.045341,-0.237334
8.100000,1.346560,0.489020,-0.044885,-0.249056,-0.045924,-0.237877
8.200000,1.363250,0.502350,-0.045442,-0.255845,-0.046507,-0.244219
8.300000,1.379890,0.506760,-0.045996,-0.258091,-0.047088,-0.246220
8.400000,1.396550,0.522260,-0.046552,-0.265985,-0.047670,-0.253603
8.500000,1.413250,0.525410,-0.047108,-0.267589,-0.048254,-0.254983
8.600000,1.429900,0.530040,-0.047663,-0.269947,-0.048837,-0.257081
8.700000,1.446580,0.541780,-0.048219,-0.275926,-0.049421,-0.262621
8.800000,1.463200,0.553580,-0.048773,-0.281936,-0.050003,-0.268185
8.900000,1.479880,0.555590,-0.049329,-0.282960,-0.050588,-0.269001
9.000000,1.496620,0.563900,-0.049887,-0.287192,-0.051175,-0.272865
9.100000,1.513340,0.572000,-0.050445,-0.291317,-0.051761,-0.276622
9.200000,1.529950,0.580920,-0.050998,-0.295860,-0.052345,-0.280772
9.300000,1.546600,0.586710,-0.051553,-0.298809,-0.052930,-0.283404
9.400000,1.563310,0.594570,-0.052110,-0.302812,-0.053517,-0.287032
9.500000,1.579980,0.599040,-0.052666,-0.305089,-0.054104,-0.289021
9.600000,1.596610,0.612140,-0.053220,-0.311760,-0.054689,-0.295168
9.700000,1.613170,0.623400,-0.053772,-0.317495,-0.055272,-0.300423
9.800000,1.629900,0.621840,-0.054330,-0.316701,-0.055862,-0.299494
9.900000,1.646560,0.635640,-0.054885,-0.323729,-0.056449,-0.305961
10.000000,1.663260,0.642090,-0.055442,-0.327014,-0.057038,-0.308883
10.100000,1.679870,0.648410,-0.055996,-0.330233,-0.057625,-0.311741
10.200000,1.696510,0.654950,-0.056550,-0.333563,-0.058212,-0.314700
10.300000,1.713230,0.659380,-0.057108,-0.335819,-0.058803,-0.316642
10.400000,1.729970,0.671350,-0.057666,-0.341916,-0.059395,-0.322199
10.500000,1.746640,0.672780,-0.058221,-0.342644,-0.059985,-0.322695
10.600000,1.763250,0.690180,-0.058775,-0.351506,-0.060573,-0.330846
10.700000,1.779930,0.693380,-0.059331,-0.353136,-0.061164,-0.332184
10.800000,1.796610,0.699040,-0.059887,-0.356018,-0.061755,-0.334697
10.900000,1.813250,0.708660,-0.060442,-0.360918,-0.062345,-0.339103
11.000000,1.829920,0.714270,-0.060997,-0.363775,-0.062937,-0.341585
11.100000,1.846620,0.717530,-0.061554,-0.365435,-0.063530,-0.342941
11.200000,1.863290,0.735950,-0.062110,-0.374816,-0.064122,-0.351537
11.300000,1.879970,0.736880,-0.062666,-0.375290,-0.064715,-0.351772
11.400000,1.896550,0.744500,-0.063218,-0.379171,-0.065305,-0.355200
11.500000,1.913210,0.759030,-0.063774,-0.386571,-0.065898,-0.361918
11.600000,1.929900,0.760580,-0.064330,-0.387360,-0.066492,-0.362441
11.700000,1.946630,0.769380,-0.064888,-0.391842,-0.067089,-0.366416
11.800000,1.963270,0.782770,-0.065442,-0.398661,-0.067682,-0.372572
11.900000,1.979890,0.791530,-0.065996,-0.403123,-0.068275,-0.376518
12.000000,1.996570,0.788780,-0.066552,-0.401722,-0.068870,-0.374987
12.100000,2.013260,0.800290,-0.067109,-0.407584,-0.069467,-0.380232
12.200000,2.029910,0.806040,-0.067664,-0.410513,-0.070062,-0.382736
12.300000,2.046540,0.820240,-0.068218,-0.417745,-0.070656,-0.389247
12.400000,2.063200,0.824670,-0.068773,-0.420001,-0.071253,-0.391116
12.500000,2.079920,0.835640,-0.069331,-0.425588,-0.071851,-0.396082
12.600000,2.096580,0.840110,-0.069886,-0.427865,-0.072448,-0.397963
12.700000,2.113240,0.849020,-0.070441,-0.432402,-0.073045,-0.401943
12.800000,2.129930,0.859250,-0.070998,-0.437612,-0.073644,-0.406543
12.900000,2.146580,0.862950,-0.071553,-0.439497,-0.074242,-0.408050
13.000000,2.163240,0.877700,-0.072108,-0.447009,-0.074840,-0.414776
13.100000,2.179910,0.877760,-0.072664,-0.447039,-0.075439,-0.414556
13.200000,2.196540,0.889320,-0.073218,-0.452927,-0.076037,-0.419765
13.300000,2.213250,0.898880,-0.073775,-0.457796,-0.076638,-0.424022
13.400000,2.229960,0.901220,-0.074332,-0.458988,-0.077240,-0.424870
13.500000,2.246580,0.909900,-0.074886,-0.463408,-0.077838,-0.428705
13.600000,2.263270,0.922410,-0.075442,-0.469780,-0.078440,-0.434338
13.700000,2.279920,0.932470,-0.075997,-0.474903,-0.079040,-0.438812
13.800000,2.296630,0.933350,-0.076554,-0.475351,-0.079643,-0.438961
13.900000,2.313290,0.946880,-0.077110,-0.482242,-0.080245,-0.445057
14.000000,2.329940,0.953320,-0.077665,-0.485522,-0.080846,-0.447814
14.100000,2.346540,0.959690,-0.078218,-0.488766,-0.081447,-0.450536
14.200000,2.363210,0.975690,-0.078774,-0.496915,-0.082050,-0.457771
14.300000,2.379940,0.982290,-0.079331,-0.500276,-0.082655,-0.460589
14.400000,2.396560,0.977490,-0.079885,-0.497832,-0.083257,-0.458062
14.500000,2.413230,0.995640,-0.080441,-0.507075,-0.083861,-0.466286
14.600000,2.429910,0.996050,-0.080997,-0.507284,-0.084466,-0.466196
14.700000,2.446620,1.013870,-0.081554,-0.516360,-0.085072,-0.474249
14.800000,2.463310,1.016580,-0.082110,-0.517740,-0.085678,-0.475228
14.900000,2.479920,1.023930,-0.082664,-0.521483,-0.086281,-0.478375
15.000000,2.496550,1.040920,-0.083218,-0.530136,-0.086886,-0.486019
15.100000,2.513240,1.044540,-0.083775,-0.531980,-0.087493,-0.487413
15.200000,2.529910,1.047230,-0.084330,-0.533350,-0.088100,-0.488372
15.300000,2.546570,1.061090,-0.084886,-0.540409,-0.088706,-0.494536
15.400000,2.563250,1.060030,-0.085442,-0.539869,-0.089314,-0.493742
15.500000,2.579870,1.082910,-0.085996,-0.551522,-0.089920,-0.504093
15.600000,2.596560,1.083430,-0.086552,-0.551786,-0.090529,-0.504028
15.700000,2.613240,1.089860,-0.087108,-0.555061,-0.091138,-0.506711
15.800000,2.629880,1.104580,-0.087663,-0.562558,-0.091745,-0.513243
15.900000,2.646530,1.105480,-0.088218,-0.563016,-0.092354,-0.513348
16.000000,2.663280,1.114570,-0.088776,-0.567646,-0.092967,-0.517253
16.100000,2.679940,1.123730,-0.089331,-0.572311,-0.093576,-0.521186
16.200000,2.696550,1.137690,-0.089885,-0.579421,-0.094184,-0.527340
16.300000,2.713230,1.135930,-0.090441,-0.578524,-0.094795,-0.526202
16.400000,2.729940,1.157140,-0.090998,-0.589327,-0.095408,-0.535699
16.500000,2.746600,1.156050,-0.091553,-0.588771,-0.096019,-0.534867
16.600000,2.763200,1.167850,-0.092107,-0.594781,-0.096628,-0.539998
16.700000,2.779850,1.169960,-0.092662,-0.595856,-0.097240,-0.540643
16.800000,2.796520,1.181810,-0.093217,-0.601891,-0.097852,-0.545784
16.900000,2.813260,1.191350,-0.093775,-0.606750,-0.098468,-0.549851
17.000000,2.829940,1.206230,-0.094331,-0.614328,-0.099082,-0.556378
17.100000,2.846570,1.210130,-0.094886,-0.616314,-0.099694,-0.557835
17.200000,2.863240,1.211560,-0.095441,-0.617042,-0.100308,-0.558151
17.300000,2.879960,1.221790,-0.095999,-0.622253,-0.100924,-0.562517
17.400000,2.896660,1.233910,-0.096555,-0.628425,-0.101540,-0.567747
17.500000,2.913280,1.242820,-0.097109,-0.632963,-0.102154,-0.571496
17.600000,2.929950,1.248080,-0.097665,-0.635642,-0.102769,-0.573562
17.700000,2.946600,1.257850,-0.098220,-0.640618,-0.103385,-0.577696
17.800000,2.963270,1.265530,-0.098776,-0.644529,-0.104001,-0.580865
17.900000,2.979860,1.274700,-0.099329,-0.649199,-0.104615,-0.584715
18.000000,2.996530,1.277150,-0.099884,-0.650447,-0.105232,-0.585478
18.100000,3.013250,1.296290,-0.100442,-0.660195,-0.105851,-0.593884
18.200000,3.029940,1.296620,-0.100998,-0.660363,-0.106470,-0.593668
18.300000,3.046600,1.306790,-0.101553,-0.665543,-0.107088,-0.597955
18.400000,3.063220,1.309590,-0.102107,-0.666969,-0.107705,-0.598866
18.500000,3.079890,1.329190,-0.102663,-0.676951,-0.108324,-0.607453
18.600000,3.096570,1.335200,-0.103219,-0.680012,-0.108944,-0.609822
18.700000,3.113280,1.341310,-0.103776,-0.683124,-0.109565,-0.612232
18.800000,3.129880,1.353540,-0.104329,-0.689352,-0.110182,-0.617433
18.900000,3.146540,1.357740,-0.104885,-0.691491,-0.110803,-0.618964
19.000000,3.163240,1.371130,-0.105441,-0.698311,-0.111425,-0.624680
19.100000,3.179980,1.382840,-0.105999,-0.704275,-0.112049,-0.629622
19.200000,3.196610,1.383370,-0.106554,-0.704545,-0.112669,-0.629473
19.300000,3.213290,1.392750,-0.107110,-0.709322,-0.113292,-0.633347
19.400000,3.229980,1.401930,-0.107666,-0.713997,-0.113915,-0.637124
19.500000,3.246640,1.407490,-0.108221,-0.716829,-0.114537,-0.639253
19.600000,3.263310,1.412140,-0.108777,-0.719197,-0.115161,-0.640965
19.700000,3.279930,1.427150,-0.109331,-0.726842,-0.115782,-0.647375
19.800000,3.296600,1.434820,-0.109887,-0.730748,-0.116406,-0.650448
19.900000,3.313270,1.445840,-0.110442,-0.736360,-0.117031,-0.655035
20.000000,3.329950,1.450740,-0.110998,-0.738856,-0.117656,-0.656844
20.100000,3.346550,1.460930,-0.111552,-0.744046,-0.118279,-0.661046
20.200000,3.363210,1.472170,-0.112107,-0.749770,-0.118904,-0.665716
20.300000,3.379920,1.477680,-0.112664,-0.752576,-0.119532,-0.667788
20.400000,3.396600,1.488840,-0.113220,-0.758260,-0.120158,-0.672410
20.500000,3.413250,1.490530,-0.113775,-0.759121,-0.120784,-0.672752
20.600000,3.429890,1.503880,-0.114330,-0.765920,-0.121410,-0.678352
20.700000,3.446610,1.509330,-0.114887,-0.768695,-0.122040,-0.680382
20.800000,3.463240,1.520660,-0.115441,-0.774466,-0.122666,-0.685060
20.900000,3.479970,1.527610,-0.115999,-0.778005,-0.123297,-0.687758
21.000000,3.496590,1.541260,-0.116553,-0.784957,-0.123924,-0.693468
21.100000,3.513240,1.549510,-0.117108,-0.789159,-0.124552,-0.696742
21.200000,3.529920,1.549460,-0.117664,-0.789133,-0.125182,-0.696281
21.300000,3.546600,1.557460,-0.118220,-0.793208,-0.125813,-0.699435
21.400000,3.563210,1.566990,-0.118774,-0.798061,-0.126441,-0.703273
21.500000,3.579840,1.580480,-0.119328,-0.804932,-0.127070,-0.708881
21.600000,3.596570,1.581590,-0.119886,-0.805497,-0.127703,-0.708930
21.700000,3.613280,1.590500,-0.120443,-0.810035,-0.128337,-0.712472
21.800000,3.630000,1.601700,-0.121000,-0.815739,-0.128970,-0.717035
21.900000,3.646530,1.616070,-0.121551,-0.823058,-0.129597,-0.723014
22.000000,3.663260,1.619410,-0.122109,-0.824759,-0.130232,-0.724049
22.100000,3.679880,1.628410,-0.122663,-0.829342,-0.130864,-0.727613
22.200000,3.696570,1.635360,-0.123219,-0.832882,-0.131498,-0.730255
22.300000,3.713240,1.644150,-0.123775,-0.837359,-0.132132,-0.733715
22.400000,3.729860,1.657410,-0.124329,-0.844112,-0.132764,-0.739165
22.500000,3.746550,1.657930,-0.124885,-0.844377,-0.133400,-0.738927
22.600000,3.763240,1.666630,-0.125441,-0.848808,-0.134036,-0.742332
22.700000,3.779870,1.679620,-0.125996,-0.855423,-0.134670,-0.747644
22.800000,3.796510,1.690280,-0.126550,-0.860853,-0.135305,-0.751911
22.900000,3.813260,1.693650,-0.127109,-0.862569,-0.135944,-0.752929
23.000000,3.829950,1.702970,-0.127665,-0.867315,-0.136582,-0.756590
23.100000,3.846600,1.709090,-0.128220,-0.870432,-0.137218,-0.758826
23.200000,3.863240,1.722420,-0.128775,-0.877221,-0.137855,-0.764257
23.300000,3.879940,1.731220,-0.129331,-0.881703,-0.138494,-0.767671
23.400000,3.896640,1.740280,-0.129888,-0.886317,-0.139133,-0.771195
23.500000,3.913310,1.744170,-0.130444,-0.888298,-0.139772,-0.772426
23.600000,3.929930,1.756630,-0.130998,-0.894644,-0.140409,-0.777448
23.700000,3.946530,1.760180,-0.131551,-0.896452,-0.141046,-0.778523
23.800000,3.963220,1.774410,-0.132107,-0.903700,-0.141687,-0.784314
23.900000,3.979970,1.774430,-0.132666,-0.903710,-0.142331,-0.783819
24.000000,3.996600,1.791530,-0.133220,-0.912419,-0.142970,-0.790866
24.100000,4.013230,1.798610,-0.133774,-0.916025,-0.143610,-0.793484
24.200000,4.029930,1.802210,-0.134331,-0.917858,-0.144253,-0.794561
24.300000,4.046620,1.812220,-0.134887,-0.922956,-0.144896,-0.798461
24.400000,4.063280,1.818690,-0.135443,-0.926251,-0.145538,-0.800797
24.500000,4.079940,1.829700,-0.135998,-0.931859,-0.146180,-0.805128
24.600000,4.096580,1.833640,-0.136553,-0.933865,-0.146822,-0.806343
24.700000,4.113260,1.843680,-0.137109,-0.938979,-0.147467,-0.810236
24.800000,4.129870,1.852230,-0.137662,-0.943333,-0.148108,-0.813472
24.900000,4.146530,1.851690,-0.138218,-0.943058,-0.148753,-0.812711
25.000000,4.163220,1.864610,-0.138774,-0.949638,-0.149398,-0.817853
25.100000,4.179920,1.869290,-0.139331,-0.952022,-0.150045,-0.819376
25.200000,4.196590,1.879830,-0.139886,-0.957390,-0.150691,-0.823464
25.300000,4.213250,1.886880,-0.140442,-0.960980,-0.151337,-0.826018
25.400000,4.229880,1.894930,-0.140996,-0.965080,-0.151982,-0.829008
25.500000,4.246590,1.903430,-0.141553,-0.969409,-0.152630,-0.832186
25.600000,4.263320,1.904440,-0.142111,-0.969923,-0.153280,-0.832087
25.700000,4.279930,1.916270,-0.142664,-0.975948,-0.153926,-0.836715
25.800000,4.296580,1.924840,-0.143219,-0.980313,-0.154573,-0.839913
25.900000,4.313250,1.936830,-0.143775,-0.986419,-0.155222,-0.844597
26.000000,4.329950,1.948620,-0.144332,-0.992424,-0.155872,-0.849186
26.100000,4.346590,1.955920,-0.144886,-0.996142,-0.156521,-0.851815
26.200000,4.363220,1.960770,-0.145441,-0.998612,-0.157169,-0.853373
26.300000,4.379860,1.966190,-0.145995,-1.001372,-0.157819,-0.855177
26.400000,4.396550,1.978740,-0.146552,-1.007764,-0.158470,-0.860075
26.500000,4.413260,1.982840,-0.147109,-1.009852,-0.159123,-0.861294
26.600000,4.429940,1.995260,-0.147665,-1.016178,-0.159775,-0.866124
26.700000,4.446570,2.003870,-0.148219,-1.020563,-0.160426,-0.869296
26.800000,4.463210,2.012850,-0.148774,-1.025136,-0.161077,-0.872623
26.900000,4.479910,2.014050,-0.149330,-1.025747,-0.161731,-0.872572
27.000000,4.496570,2.029670,-0.149886,-1.033702,-0.162384,-0.878765
27.100000,4.513210,2.035900,-0.150440,-1.036875,-0.163037,-0.880887
27.200000,4.529910,2.044760,-0.150997,-1.041388,-0.163693,-0.884141
27.300000,4.546600,2.056150,-0.151553,-1.047189,-0.164348,-0.888484
27.400000,4.563290,2.059180,-0.152110,-1.048732,-0.165004,-0.889210
27.500000,4.579930,2.071130,-0.152664,-1.054818,-0.165658,-0.893785
27.600000,4.596590,2.083630,-0.153220,-1.061184,-0.166314,-0.898590
27.700000,4.613270,2.087660,-0.153776,-1.063237,-0.166971,-0.899737
27.800000,4.629980,2.102640,-0.154333,-1.070866,-0.167629,-0.905596
27.900000,4.646600,2.107360,-0.154887,-1.073270,-0.168285,-0.907034
28.000000,4.663260,2.120440,-0.155442,-1.079931,-0.168942,-0.912065
28.100000,4.679920,2.131930,-0.155997,-1.085783,-0.169600,-0.916404
28.200000,4.696620,2.131220,-0.156554,-1.085421,-0.170259,-0.915494
28.300000,4.713260,2.149210,-0.157109,-1.094584,-0.170917,-0.922615
28.400000,4.729840,2.150270,-0.157661,-1.095124,-0.171573,-0.922465
28.500000,4.746530,2.154770,-0.158218,-1.097415,-0.172234,-0.923785
28.600000,4.763260,2.171990,-0.158775,-1.106185,-0.172897,-0.930550
28.700000,4.779970,2.181180,-0.159332,-1.110866,-0.173559,-0.933869
28.800000,4.796580,2.192330,-0.159886,-1.116545,-0.174218,-0.938025
28.900000,4.813230,2.199860,-0.160441,-1.120379,-0.174879,-0.940625
29.000000,4.829880,2.201900,-0.160996,-1.121418,-0.175540,-0.940875
29.100000,4.846570,2.209790,-0.161552,-1.125437,-0.176203,-0.943620
29.200000,4.863250,2.227940,-0.162108,-1.134681,-0.176866,-0.950739
29.300000,4.879880,2.227710,-0.162663,-1.134563,-0.177528,-0.950012
29.400000,4.896560,2.240660,-0.163219,-1.141159,-0.178192,-0.954900
29.500000,4.913260,2.252220,-0.163775,-1.147046,-0.178858,-0.959188
29.600000,4.929930,2.263770,-0.164331,-1.152929,-0.179523,-0.963467
29.700000,4.946530,2.269640,-0.164884,-1.155918,-0.180185,-0.965325
29.800000,4.963230,2.281550,-0.165441,-1.161984,-0.180852,-0.969744
29.900000,4.979940,2.282600,-0.165998,-1.162519,-0.181519,-0.969543
30.000000,4.996650,2.296540,-0.166555,-1.169618,-0.182188,-0.974812
30.100000,5.013260,2.305930,-0.167109,-1.174401,-0.182852,-0.978148
30.200000,5.029920,2.313230,-0.167664,-1.178118,-0.183519,-0.980590
30.300000,5.046580,2.323620,-0.168219,-1.183410,-0.184186,-0.984338
30.400000,5.063280,2.326700,-0.168776,-1.184979,-0.184856,-0.984983
30.500000,5.079950,2.335500,-0.169332,-1.189460,-0.185525,-0.988047
30.600000,5.096550,2.346860,-0.169885,-1.195246,-0.186191,-0.992192
30.700000,5.113210,2.358260,-0.170440,-1.201052,-0.186860,-0.996344
30.800000,5.129930,2.364260,-0.170998,-1.204108,-0.187532,-0.998208
30.900000,5.146640,2.376840,-0.171555,-1.210515,-0.188204,-1.002845
31.000000,5.163260,2.385170,-0.172109,-1.214757,-0.188873,-1.005687
31.100000,5.179910,2.390590,-0.172664,-1.217517,-0.189544,-1.007296
31.200000,5.196590,2.404490,-0.173220,-1.224597,-0.190216,-1.012472
31.300000,5.213300,2.413840,-0.173777,-1.229359,-0.190890,-1.015725
31.400000,5.229930,2.414510,-0.174331,-1.229700,-0.191561,-1.015325
31.500000,5.246590,2.425460,-0.174886,-1.235277,-0.192234,-1.019244
31.600000,5.263260,2.436760,-0.175442,-1.241032,-0.192908,-1.023303
31.700000,5.279910,2.450100,-0.175997,-1.247826,-0.193581,-1.028212
31.800000,5.296590,2.464720,-0.176553,-1.255272,-0.194256,-1.033650
31.900000,5.313220,2.467140,-0.177107,-1.256504,-0.194930,-1.033968
32.000000,5.329930,2.472850,-0.177664,-1.259412,-0.195607,-1.035660
32.100000,5.346610,2.482950,-0.178220,-1.264556,-0.196283,-1.039186
32.200000,5.363310,2.495770,-0.178777,-1.271085,-0.196961,-1.043844
32.300000,5.379870,2.506120,-0.179329,-1.276356,-0.197633,-1.047469
32.400000,5.396520,2.508200,-0.179884,-1.277416,-0.198309,-1.047629
32.500000,5.413260,2.527070,-0.180442,-1.287026,-0.198990,-1.054793
32.600000,5.429890,2.530310,-0.180996,-1.288676,-0.199667,-1.055431
32.700000,5.446520,2.545480,-0.181551,-1.296402,-0.200344,-1.061040
32.800000,5.463200,2.549350,-0.182107,-1.298373,-0.201023,-1.061931
32.900000,5.479890,2.556260,-0.182663,-1.301893,-0.201704,-1.064085
33.000000,5.496580,2.569600,-0.183219,-1.308687,-0.202385,-1.068910
33.100000,5.513220,2.584880,-0.183774,-1.316469,-0.203064,-1.074536
33.200000,5.529860,2.584180,-0.184329,-1.316112,-0.203744,-1.073515
33.300000,5.546520,2.596150,-0.184884,-1.322208,-0.204425,-1.077753
33.400000,5.563240,2.608170,-0.185441,-1.328330,-0.205109,-1.082003
33.500000,5.579940,2.609830,-0.185998,-1.329176,-0.205792,-1.081952
33.600000,5.596590,2.629040,-0.186553,-1.338959,-0.206475,-1.089172
33.700000,5.613210,2.640510,-0.187107,-1.344801,-0.207156,-1.093179
33.800000,5.629950,2.638630,-0.187665,-1.343843,-0.207842,-1.091651
33.900000,5.646600,2.657010,-0.188220,-1.353204,-0.208526,-1.098504
34.000000,5.663250,2.659410,-0.188775,-1.354426,-0.209210,-1.098745
34.100000,5.679870,2.672560,-0.189329,-1.361124,-0.209893,-1.103423
34.200000,5.696580,2.688330,-0.189886,-1.369155,-0.210580,-1.109172
34.300000,5.713230,2.696510,-0.190441,-1.373321,-0.211266,-1.111785
34.400000,5.729920,2.704360,-0.190997,-1.377319,-0.211953,-1.114255
34.500000,5.746570,2.710690,-0.191552,-1.380543,-0.212639,-1.116097
34.600000,5.763230,2.721370,-0.192108,-1.385982,-0.213326,-1.119725
34.700000,5.779910,2.735620,-0.192664,-1.393240,-0.214015,-1.124813
34.800000,5.796600,2.740070,-0.193220,-1.395506,-0.214704,-1.125866
34.900000,5.813240,2.755270,-0.193775,-1.403247,-0.215392,-1.131334
35.000000,5.829850,2.761000,-0.194328,-1.406166,-0.216079,-1.132908
35.100000,5.846570,2.767070,-0.194886,-1.409257,-0.216771,-1.134613
35.200000,5.863300,2.781110,-0.195443,-1.416408,-0.217464,-1.139580
35.300000,5.879920,2.793470,-0.195997,-1.422703,-0.218153,-1.143857
35.400000,5.896570,2.793050,-0.196552,-1.422489,-0.218843,-1.142895
35.500000,5.913280,2.802760,-0.197109,-1.427434,-0.219537,-1.146073
35.600000,5.929960,2.816800,-0.197665,-1.434584,-0.220229,-1.151017
35.700000,5.946640,2.826670,-0.198221,-1.439611,-0.220923,-1.154250
35.800000,5.963250,2.839700,-0.198775,-1.446247,-0.221613,-1.158770
35.900000,5.979850,2.845560,-0.199328,-1.449232,-0.222304,-1.160359
36.000000,5.996570,2.855360,-0.199886,-1.454223,-0.223001,-1.163545
36.100000,6.013250,2.860370,-0.200442,-1.456774,-0.223696,-1.164776
36.200000,6.029900,2.872470,-0.200997,-1.462937,-0.224390,-1.168892
36.300000,6.046540,2.888730,-0.201551,-1.471218,-0.225085,-1.174692
36.400000,6.063250,2.892780,-0.202108,-1.473281,-0.225782,-1.175518
36.500000,6.079980,2.904260,-0.202666,-1.479127,-0.226482,-1.179359
36.600000,6.096560,2.906570,-0.203219,-1.480304,-0.227175,-1.179479
36.700000,6.113230,2.930660,-0.203774,-1.492573,-0.227873,-1.188425
36.800000,6.129900,2.937390,-0.204330,-1.496000,-0.228571,-1.190323
36.900000,6.146610,2.949360,-0.204887,-1.502097,-0.229271,-1.194337
37.000000,6.163260,2.961810,-0.205442,-1.508437,-0.229969,-1.198541
37.100000,6.179880,2.963650,-0.205996,-1.509375,-0.230667,-1.198449
37.200000,6.196530,2.972760,-0.206551,-1.514014,-0.231366,-1.201293
37.300000,6.213240,2.982690,-0.207108,-1.519072,-0.232068,-1.204460
37.400000,6.229950,2.997290,-0.207665,-1.526507,-0.232771,-1.209505
37.500000,6.246580,3.002410,-0.208219,-1.529115,-0.233471,-1.210724
37.600000,6.263200,3.016520,-0.208773,-1.536301,-0.234171,-1.215562
37.700000,6.279900,3.019240,-0.209330,-1.537686,-0.234875,-1.215802
37.800000,6.296610,3.033760,-0.209887,-1.545081,-0.235579,-1.220789
37.900000,6.313270,3.046450,-0.210442,-1.551544,-0.236282,-1.225034
38.000000,6.329940,3.051490,-0.210998,-1.554111,-0.236986,-1.226197
38.100000,6.346590,3.066710,-0.211553,-1.561863,-0.237690,-1.231446
38.200000,6.363260,3.077390,-0.212109,-1.567302,-0.238395,-1.234864
38.300000,6.379910,3.082690,-0.212664,-1.570001,-0.239100,-1.236119
38.400000,6.396570,3.095950,-0.213219,-1.576754,-0.239805,-1.240560
38.500000,6.413230,3.103540,-0.213774,-1.580620,-0.240511,-1.242724
38.600000,6.429920,3.112440,-0.214331,-1.585153,-0.241219,-1.245406
38.700000,6.446590,3.127550,-0.214886,-1.592848,-0.241927,-1.250567
38.800000,6.463240,3.130750,-0.215441,-1.594478,-0.242634,-1.250961
38.900000,6.479880,3.148400,-0.215996,-1.603467,-0.243341,-1.257125
39.000000,6.496570,3.154750,-0.216552,-1.606701,-0.244051,-1.258766
39.100000,6.513320,3.165310,-0.217111,-1.612079,-0.244764,-1.262080
39.200000,6.529960,3.175870,-0.217665,-1.617457,-0.245473,-1.265393
39.300000,6.546550,3.189540,-0.218218,-1.624419,-0.246180,-1.269941
39.400000,6.563270,3.202670,-0.218776,-1.631106,-0.246893,-1.274260
39.500000,6.579970,3.205360,-0.219332,-1.632476,-0.247606,-1.274422
39.600000,6.596590,3.216390,-0.219886,-1.638094,-0.248316,-1.277899
39.700000,6.613210,3.231990,-0.220440,-1.646039,-0.249026,-1.283186
39.800000,6.629900,3.235950,-0.220997,-1.648056,-0.249740,-1.283841
39.900000,6.646580,3.246630,-0.221553,-1.653495,-0.250454,-1.287159
40.000000,6.663300,3.260270,-0.222110,-1.660442,-0.251170,-1.291641
40.100000,6.679930,3.274170,-0.222664,-1.667521,-0.251883,-1.296224
40.200000,6.696530,3.278020,-0.223218,-1.669482,-0.252595,-1.296824
40.300000,6.713230,3.291410,-0.223774,-1.676301,-0.253312,-1.301188
40.400000,6.729930,3.302180,-0.224331,-1.681786,-0.254029,-1.304510
40.500000,6.746630,3.311610,-0.224888,-1.686589,-0.254747,-1.307296
40.600000,6.763240,3.321500,-0.225441,-1.691626,-0.255462,-1.310264
40.700000,6.779910,3.328280,-0.225997,-1.695079,-0.256180,-1.311996
40.800000,6.796570,3.342350,-0.226552,-1.702245,-0.256897,-1.316597
40.900000,6.813260,3.354790,-0.227109,-1.708581,-0.257617,-1.320547
41.000000,6.829890,3.363600,-0.227663,-1.713067,-0.258334,-1.323065
41.100000,6.846540,3.372900,-0.228218,-1.717804,-0.259053,-1.325770
41.200000,6.863220,3.386550,-0.228774,-1.724756,-0.259774,-1.330176
41.300000,6.879900,3.396590,-0.229330,-1.729869,-0.260495,-1.333158
41.400000,6.896550,3.408540,-0.229885,-1.735955,-0.261215,-1.336885
41.500000,6.913250,3.418930,-0.230442,-1.741247,-0.261939,-1.339991
41.600000,6.929880,3.428400,-0.230996,-1.746070,-0.262659,-1.342735
41.700000,6.946570,3.441310,-0.231552,-1.752645,-0.263383,-1.346816
41.800000,6.963280,3.449400,-0.232109,-1.756765,-0.264108,-1.349003
41.900000,6.979890,3.465210,-0.232663,-1.764817,-0.264829,-1.354209
42.000000,6.996570,3.465820,-0.233219,-1.765128,-0.265554,-1.353466
42.100000,7.013300,3.490120,-0.233777,-1.777504,-0.266282,-1.361965
42.200000,7.029970,3.492080,-0.234332,-1.778502,-0.267007,-1.361741
42.300000,7.046590,3.508480,-0.234886,-1.786854,-0.267731,-1.367147
42.400000,7.063250,3.517710,-0.235442,-1.791555,-0.268457,-1.369748
42.500000,7.079920,3.523580,-0.235997,-1.794545,-0.269184,-1.371037
42.600000,7.096590,3.541500,-0.236553,-1.803671,-0.269912,-1.377007
42.700000,7.113300,3.545280,-0.237110,-1.805596,-0.270641,-1.377471
42.800000,7.129920,3.555520,-0.237664,-1.810811,-0.271368,-1.380447
42.900000,7.146580,3.568880,-0.238219,-1.817616,-0.272097,-1.384624
43.000000,7.163220,3.575440,-0.238774,-1.820957,-0.272825,-1.386160
43.100000,7.179910,3.587730,-0.239330,-1.827216,-0.273556,-1.389908
43.200000,7.196530,3.602890,-0.239884,-1.834937,-0.274285,-1.394764
43.300000,7.213210,3.609620,-0.240440,-1.838364,-0.275016,-1.396347
43.400000,7.229910,3.617480,-0.240997,-1.842367,-0.275750,-1.398362
43.500000,7.246610,3.628940,-0.241554,-1.848204,-0.276483,-1.401764
43.600000,7.263240,3.640410,-0.242108,-1.854046,-0.277214,-1.405166
43.700000,7.279880,3.652470,-0.242663,-1.860188,-0.277947,-1.408790
43.800000,7.296600,3.666750,-0.243220,-1.867460,-0.278683,-1.413257
43.900000,7.313280,3.676010,-0.243776,-1.872177,-0.279418,-1.415785
44.000000,7.329980,3.693750,-0.244333,-1.881211,-0.280154,-1.421570
44.100000,7.346610,3.697020,-0.244887,-1.882877,-0.280888,-1.421785
44.200000,7.363230,3.707210,-0.245441,-1.888067,-0.281622,-1.424658
44.300000,7.379920,3.720790,-0.245997,-1.894983,-0.282359,-1.428822
44.400000,7.396630,3.730720,-0.246554,-1.900040,-0.283098,-1.431577
44.500000,7.413230,3.752080,-0.247108,-1.910919,-0.283833,-1.438716
44.600000,7.429850,3.754380,-0.247662,-1.912090,-0.284569,-1.438539
44.700000,7.446580,3.765480,-0.248219,-1.917743,-0.285311,-1.441722
44.800000,7.463250,3.778870,-0.248775,-1.924563,-0.286050,-1.445780
44.900000,7.479870,3.787560,-0.249329,-1.928988,-0.286788,-1.448036
45.000000,7.496520,3.801950,-0.249884,-1.936317,-0.287527,-1.452463
45.100000,7.513250,3.813480,-0.250442,-1.942189,-0.288271,-1.455784
45.200000,7.529900,3.827850,-0.250997,-1.949508,-0.289012,-1.460188
45.300000,7.546580,3.840430,-0.251553,-1.955915,-0.289754,-1.463899
45.400000,7.563220,3.852090,-0.252107,-1.961853,-0.290496,-1.467256
45.500000,7.579900,3.860420,-0.252663,-1.966096,-0.291240,-1.469335
45.600000,7.596620,3.874420,-0.253221,-1.973226,-0.291986,-1.473564
45.700000,7.613310,3.885740,-0.253777,-1.978991,-0.292731,-1.476769
45.800000,7.629950,3.896190,-0.254332,-1.984313,-0.293474,-1.479640
45.900000,7.646610,3.913030,-0.254887,-1.992890,-0.294219,-1.484928
46.000000,7.663310,3.918880,-0.255444,-1.995869,-0.294967,-1.486037
46.100000,7.679970,3.936520,-0.255999,-2.004853,-0.295713,-1.491613
46.200000,7.696610,3.941420,-0.256554,-2.007349,-0.296459,-1.492356
46.300000,7.713200,3.954070,-0.257107,-2.013791,-0.297203,-1.496032
46.400000,7.729940,3.964940,-0.257665,-2.019327,-0.297954,-1.499018
46.500000,7.746600,3.979390,-0.258220,-2.026687,-0.298703,-1.503356
46.600000,7.763260,3.987370,-0.258775,-2.030751,-0.299452,-1.505243
46.700000,7.779900,4.008170,-0.259330,-2.041344,-0.300200,-1.511962
46.800000,7.796540,4.009050,-0.259885,-2.041792,-0.300949,-1.511162
46.900000,7.813230,4.024780,-0.260441,-2.049804,-0.301701,-1.515951
47.000000,7.829930,4.041330,-0.260998,-2.058232,-0.302454,-1.521039
47.100000,7.846580,4.048520,-0.261553,-2.061894,-0.303205,-1.522600
47.200000,7.863190,4.061020,-0.262106,-2.068261,-0.303956,-1.526156
47.300000,7.879900,4.073920,-0.262663,-2.074830,-0.304711,-1.529849
47.400000,7.896600,4.091220,-0.263220,-2.083641,-0.305466,-1.535185
47.500000,7.913270,4.099380,-0.263776,-2.087797,-0.306220,-1.537087
47.600000,7.929940,4.111050,-0.264331,-2.093741,-0.306975,-1.540299
47.700000,7.946580,4.125530,-0.264886,-2.101115,-0.307730,-1.544559
47.800000,7.963260,4.138410,-0.265442,-2.107675,-0.308486,-1.548209
47.900000,7.979920,4.150200,-0.265997,-2.113680,-0.309243,-1.551446
48.000000,7.996590,4.163740,-0.266553,-2.120575,-0.310000,-1.555330
48.100000,8.013240,4.166700,-0.267108,-2.122083,-0.310757,-1.555258
48.200000,8.029930,4.187340,-0.267664,-2.132595,-0.311516,-1.561775
48.300000,8.046600,4.202920,-0.268220,-2.140530,-0.312275,-1.566397
48.400000,8.063240,4.205110,-0.268775,-2.141645,-0.313034,-1.566025
48.500000,8.079880,4.221750,-0.269329,-2.150120,-0.313792,-1.571029
48.600000,8.096520,4.234700,-0.269884,-2.156715,-0.314552,-1.574652
48.700000,8.113260,4.251230,-0.270442,-2.165134,-0.315316,-1.579591
48.800000,8.129870,4.262970,-0.270996,-2.171113,-0.316076,-1.582751
48.900000,8.146530,4.266740,-0.271551,-2.173033,-0.316838,-1.582944
49.000000,8.163220,4.288950,-0.272107,-2.184344,-0.317602,-1.589968
49.100000,8.179960,4.298040,-0.272665,-2.188974,-0.318369,-1.592117
49.200000,8.196620,4.308230,-0.273221,-2.194164,-0.319132,-1.594673
49.300000,8.213240,4.319080,-0.273775,-2.199689,-0.319895,-1.597470
49.400000,8.229890,4.338190,-0.274330,-2.209422,-0.320659,-1.603312
49.500000,8.246570,4.350670,-0.274886,-2.215778,-0.321426,-1.606692
49.600000,8.263270,4.360770,-0.275442,-2.220922,-0.322194,-1.609186
49.700000,8.279930,4.381310,-0.275998,-2.231383,-0.322961,-1.615526
49.800000,8.296540,4.388230,-0.276551,-2.234907,-0.323726,-1.616841
49.900000,8.313220,4.405730,-0.277107,-2.243820,-0.324495,-1.622041
50.000000,8.329900,4.420000,-0.277663,-2.251088,-0.325264,-1.626043
50.100000,8.346560,4.424080,-0.278219,-2.253165,-0.326033,-1.626293
50.200000,8.363220,4.432310,-0.278774,-2.257357,-0.326803,-1.628065
50.300000,8.379890,4.456320,-0.279330,-2.269585,-0.327573,-1.635623
50.400000,8.396650,4.462820,-0.279888,-2.272896,-0.328349,-1.636739
50.500000,8.413300,4.474460,-0.280443,-2.278824,-0.329120,-1.639743
50.600000,8.429900,4.494090,-0.280997,-2.288821,-0.329889,-1.645670
50.700000,8.446570,4.501660,-0.281552,-2.292677,-0.330662,-1.647168
50.800000,8.463250,4.517950,-0.282108,-2.300973,-0.331437,-1.651849
50.900000,8.479940,4.530900,-0.282665,-2.307568,-0.332212,-1.655300
51.000000,8.496620,4.545350,-0.283221,-2.314928,-0.332987,-1.659292
51.100000,8.513260,4.563370,-0.283775,-2.324105,-0.333761,-1.664582
51.200000,8.529910,4.573350,-0.284330,-2.329188,-0.334537,-1.666929
51.300000,8.546620,4.583500,-0.284887,-2.334357,-0.335315,-1.669329
51.400000,8.563260,4.600500,-0.285442,-2.343015,-0.336091,-1.674220
51.500000,8.579870,4.610680,-0.285996,-2.348200,-0.336866,-1.676625
51.600000,8.596560,4.627550,-0.286552,-2.356792,-0.337646,-1.681448
51.700000,8.613250,4.638800,-0.287108,-2.362521,-0.338426,-1.684222
51.800000,8.629910,4.654090,-0.287664,-2.370309,-0.339205,-1.688457
51.900000,8.646550,4.671260,-0.288218,-2.379053,-0.339984,-1.693366
52.000000,8.663260,4.680180,-0.288775,-2.383596,-0.340767,-1.695272
52.100000,8.679900,4.698750,-0.289330,-2.393054,-0.341547,-1.700671
52.200000,8.696590,4.718760,-0.289886,-2.403245,-0.342330,-1.706577
52.300000,8.713270,4.727880,-0.290442,-2.407890,-0.343114,-1.708536
52.400000,8.729930,4.732590,-0.290998,-2.410288,-0.343896,-1.708900
52.500000,8.746610,4.750360,-0.291554,-2.419338,-0.344681,-1.713971
52.600000,8.763300,4.767960,-0.292110,-2.428302,-0.345467,-1.718971
52.700000,8.779990,4.783930,-0.292666,-2.436436,-0.346253,-1.723373
52.800000,8.796600,4.794890,-0.293220,-2.442017,-0.347036,-1.725969
52.900000,8.813270,4.812080,-0.293776,-2.450772,-0.347822,-1.730795
53.000000,8.829950,4.825960,-0.294332,-2.457841,-0.348610,-1.734421
53.100000,8.846630,4.836630,-0.294888,-2.463275,-0.349398,-1.736886
53.200000,8.863240,4.854830,-0.295441,-2.472545,-0.350184,-1.742053
53.300000,8.879910,4.861820,-0.295997,-2.476105,-0.350973,-1.743185
53.400000,8.896540,4.879760,-0.296551,-2.485241,-0.351760,-1.748240
53.500000,8.913210,4.894310,-0.297107,-2.492652,-0.352551,-1.752067
53.600000,8.929870,4.908220,-0.297662,-2.499736,-0.353341,-1.755659
53.700000,8.946570,4.923250,-0.298219,-2.507391,-0.354134,-1.759639
53.800000,8.963250,4.933230,-0.298775,-2.512473,-0.354926,-1.761809
53.900000,8.979970,4.952750,-0.299332,-2.522415,-0.355722,-1.767375
54.000000,8.996680,4.967840,-0.299889,-2.530100,-0.356517,-1.771350
54.100000,9.013250,4.981060,-0.300442,-2.536833,-0.357306,-1.774663
54.200000,9.029890,4.990630,-0.300996,-2.541707,-0.358099,-1.776663
54.300000,9.046580,5.009970,-0.301553,-2.551557,-0.358896,-1.782128
54.400000,9.063300,5.021780,-0.302110,-2.557572,-0.359694,-1.784904
54.500000,9.079900,5.039220,-0.302663,-2.566454,-0.360487,-1.789682
54.600000,9.096600,5.049390,-0.303220,-2.571633,-0.361286,-1.791863
54.700000,9.113260,5.061580,-0.303775,-2.577842,-0.362083,-1.794757
54.800000,9.129930,5.090100,-0.304331,-2.592367,-0.362881,-1.803429
54.900000,9.146600,5.093190,-0.304887,-2.593940,-0.363680,-1.803083
55.000000,9.163230,5.111030,-0.305441,-2.603026,-0.364478,-1.807955
55.100000,9.179900,5.122250,-0.305997,-2.608741,-0.365279,-1.810475
55.200000,9.196550,5.148340,-0.306552,-2.622028,-0.366079,-1.818241
55.300000,9.213240,5.155320,-0.307108,-2.625583,-0.366881,-1.819245
55.400000,9.229860,5.169600,-0.307662,-2.632856,-0.367681,-1.822826
55.500000,9.246530,5.191210,-0.308218,-2.643862,-0.368484,-1.828977
55.600000,9.263240,5.208250,-0.308775,-2.652540,-0.369289,-1.833503
55.700000,9.279930,5.222790,-0.309331,-2.659945,-0.370095,-1.837142
55.800000,9.296580,5.233020,-0.309886,-2.665155,-0.370898,-1.839261
55.900000,9.313240,5.248200,-0.310441,-2.672886,-0.371703,-1.843112
56.000000,9.329930,5.265530,-0.310998,-2.681712,-0.372511,-1.847706
56.100000,9.346620,5.279180,-0.311554,-2.688664,-0.373318,-1.851000
56.200000,9.363330,5.294180,-0.312111,-2.696304,-0.374128,-1.854758
56.300000,9.379930,5.311140,-0.312664,-2.704941,-0.374933,-1.859203
56.400000,9.396570,5.327320,-0.313219,-2.713182,-0.375740,-1.863362
56.500000,9.413280,5.345140,-0.313776,-2.722257,-0.376551,-1.868078
56.600000,9.429960,5.362700,-0.314332,-2.731201,-0.377362,-1.872697
56.700000,9.446550,5.374440,-0.314885,-2.737180,-0.378169,-1.875283
56.800000,9.463190,5.393500,-0.315440,-2.746887,-0.378978,-1.880410
56.900000,9.479900,5.409440,-0.315997,-2.755005,-0.379792,-1.884433
57.000000,9.496580,5.415160,-0.316553,-2.757918,-0.380606,-1.884892
57.100000,9.513220,5.436180,-0.317107,-2.768624,-0.381418,-1.890673
57.200000,9.529860,5.452710,-0.317662,-2.777042,-0.382230,-1.894882
57.300000,9.546600,5.467080,-0.318220,-2.784361,-0.383048,-1.898322
57.400000,9.563280,5.479200,-0.318776,-2.790534,-0.383864,-1.900978
57.500000,9.579920,5.498970,-0.319331,-2.800602,-0.384679,-1.906284
57.600000,9.596540,5.518280,-0.319885,-2.810437,-0.385493,-1.911421
57.700000,9.613240,5.534080,-0.320441,-2.818484,-0.386312,-1.915325
57.800000,9.629900,5.550840,-0.320997,-2.827020,-0.387129,-1.919556
57.900000,9.646620,5.567390,-0.321554,-2.835448,-0.387950,-1.923699
58.000000,9.663260,5.579780,-0.322109,-2.841759,-0.388768,-1.926404
58.100000,9.679890,5.599430,-0.322663,-2.851766,-0.389586,-1.931607
58.200000,9.696640,5.616570,-0.323221,-2.860496,-0.390411,-1.935922
58.300000,9.713270,5.635460,-0.323776,-2.870116,-0.391230,-1.940842
58.400000,9.729920,5.646900,-0.324331,-2.875943,-0.392051,-1.943186
58.500000,9.746550,5.675880,-0.324885,-2.890702,-0.392872,-1.951556
