Repository: abubakardawood/tissue-phantom-material-database

Title:
A Database of Silicone Phantom Materials for Modeling Human Tissue Mechanics Across Varying Stiffnesses

Description:
This dataset contains processed mechanical compression test data for soft silicone phantoms
fabricated using Ecoflex (Smooth-On) with varying base materials and thinner concentrations.
The dataset provides force–compression measurements together with derived engineering and
true stress–strain quantities, intended for mechanical characterization, constitutive model
fitting, and the design of tissue-equivalent phantoms.

All files in this dataset are processed outputs generated from raw experimental measurements.
The raw data files are not included in this archive.

File: data/EF10_100T/EF10_100T_A3.csv (part 1 of 2)
EF10_100T_A_sample_3
Compression test;
Cylinder Diameter: 50mm;
Cylinder Height: 30mm;
Speed (mm/min): 10;
Machine: INSTRON 5900;
Load cell: 1kN;
Time (s),Compression (mm),Load (N),Engineering Strain [-],Engineering Stress (kPa),True Strain [-],True Stress (kPa)
0.000000,0.000000,-0.001810,-0.000000,0.000922,0.000000,0.000922
0.100000,0.006030,0.021040,-0.000201,-0.010716,-0.000201,-0.010713
0.200000,0.026440,0.012510,-0.000881,-0.006371,-0.000882,-0.006366
0.300000,0.046100,0.026770,-0.001537,-0.013634,-0.001538,-0.013613
0.400000,0.063230,0.031970,-0.002108,-0.016282,-0.002110,-0.016248
0.500000,0.079950,0.043440,-0.002665,-0.022124,-0.002669,-0.022065
0.600000,0.096700,0.046910,-0.003223,-0.023891,-0.003229,-0.023814
0.700000,0.113390,0.056150,-0.003780,-0.028597,-0.003787,-0.028489
0.800000,0.130070,0.064190,-0.004336,-0.032692,-0.004345,-0.032550
0.900000,0.146700,0.072580,-0.004890,-0.036965,-0.004902,-0.036784
1.000000,0.163300,0.081990,-0.005443,-0.041757,-0.005458,-0.041530
1.100000,0.180020,0.093030,-0.006001,-0.047380,-0.006019,-0.047095
1.200000,0.196690,0.095690,-0.006556,-0.048735,-0.006578,-0.048415
1.300000,0.213340,0.102440,-0.007111,-0.052172,-0.007137,-0.051801
1.400000,0.229960,0.106260,-0.007665,-0.054118,-0.007695,-0.053703
1.500000,0.246660,0.124050,-0.008222,-0.063178,-0.008256,-0.062659
1.600000,0.263350,0.127280,-0.008778,-0.064823,-0.008817,-0.064254
1.700000,0.279960,0.124980,-0.009332,-0.063652,-0.009376,-0.063058
1.800000,0.296610,0.139070,-0.009887,-0.070828,-0.009936,-0.070127
1.900000,0.313270,0.145080,-0.010442,-0.073889,-0.010497,-0.073117
2.000000,0.329970,0.154090,-0.010999,-0.078477,-0.011060,-0.077614
2.100000,0.346700,0.163030,-0.011557,-0.083030,-0.011624,-0.082071
2.200000,0.363290,0.168170,-0.012110,-0.085648,-0.012184,-0.084611
2.300000,0.379910,0.178250,-0.012664,-0.090782,-0.012745,-0.089632
2.400000,0.396600,0.182430,-0.013220,-0.092911,-0.013308,-0.091683
2.500000,0.413340,0.192760,-0.013778,-0.098172,-0.013874,-0.096819
2.600000,0.429950,0.202450,-0.014332,-0.103107,-0.014435,-0.101629
2.700000,0.446570,0.206040,-0.014886,-0.104935,-0.014998,-0.103373
2.800000,0.463260,0.215730,-0.015442,-0.109870,-0.015562,-0.108174
2.900000,0.479920,0.220830,-0.015997,-0.112468,-0.016127,-0.110669
3.000000,0.496570,0.237430,-0.016552,-0.120922,-0.016691,-0.118921
3.100000,0.513190,0.246250,-0.017106,-0.125414,-0.017254,-0.123269
3.200000,0.529880,0.251720,-0.017663,-0.128200,-0.017821,-0.125936
3.300000,0.546550,0.249980,-0.018218,-0.127314,-0.018386,-0.124994
3.400000,0.563250,0.261450,-0.018775,-0.133155,-0.018953,-0.130655
3.500000,0.579950,0.270720,-0.019332,-0.137877,-0.019521,-0.135211
3.600000,0.596590,0.274710,-0.019886,-0.139909,-0.020087,-0.137126
3.700000,0.613250,0.283930,-0.020442,-0.144604,-0.020653,-0.141648
3.800000,0.629910,0.297770,-0.020997,-0.151653,-0.021221,-0.148469
3.900000,0.646590,0.302270,-0.021553,-0.153945,-0.021789,-0.150627
4.000000,0.663190,0.305580,-0.022106,-0.155631,-0.022354,-0.152190
4.100000,0.679890,0.310480,-0.022663,-0.158126,-0.022924,-0.154543
4.200000,0.696600,0.319460,-0.023220,-0.162700,-0.023494,-0.158922
4.300000,0.713250,0.329230,-0.023775,-0.167675,-0.024062,-0.163689
4.400000,0.729870,0.336730,-0.024329,-0.171495,-0.024630,-0.167323
4.500000,0.746530,0.341900,-0.024884,-0.174128,-0.025199,-0.169795
4.600000,0.763220,0.354580,-0.025441,-0.180586,-0.025770,-0.175992
4.700000,0.779930,0.364420,-0.025998,-0.185598,-0.026342,-0.180772
4.800000,0.796590,0.371500,-0.026553,-0.189203,-0.026912,-0.184179
4.900000,0.813220,0.370250,-0.027107,-0.188567,-0.027482,-0.183455
5.000000,0.829850,0.379790,-0.027662,-0.193425,-0.028051,-0.188075
5.100000,0.846570,0.391440,-0.028219,-0.199359,-0.028625,-0.193733
5.200000,0.863260,0.398280,-0.028775,-0.202842,-0.029197,-0.197005
5.300000,0.879890,0.401750,-0.029330,-0.204610,-0.029768,-0.198608
5.400000,0.896580,0.411920,-0.029886,-0.209789,-0.030342,-0.203519
5.500000,0.913270,0.418920,-0.030442,-0.213354,-0.030915,-0.206859
5.600000,0.930000,0.422650,-0.031000,-0.215254,-0.031491,-0.208581
5.700000,0.946610,0.440930,-0.031554,-0.224564,-0.032062,-0.217478
5.800000,0.963280,0.441260,-0.032109,-0.224732,-0.032636,-0.217516
5.900000,0.979920,0.448480,-0.032664,-0.228409,-0.033209,-0.220948
6.000000,0.996590,0.459080,-0.033220,-0.233808,-0.033784,-0.226041
6.100000,1.013230,0.473160,-0.033774,-0.240978,-0.034358,-0.232840
6.200000,1.029860,0.472440,-0.034329,-0.240612,-0.034932,-0.232352
6.300000,1.046560,0.482270,-0.034885,-0.245618,-0.035508,-0.237050
6.400000,1.063220,0.497680,-0.035441,-0.253466,-0.036084,-0.244483
6.500000,1.079920,0.498970,-0.035997,-0.254123,-0.036661,-0.244976
6.600000,1.096510,0.506420,-0.036550,-0.257918,-0.037235,-0.248491
6.700000,1.113200,0.513120,-0.037107,-0.261330,-0.037813,-0.251633
6.800000,1.129920,0.520520,-0.037664,-0.265099,-0.038392,-0.255114
6.900000,1.146640,0.527340,-0.038221,-0.268572,-0.038971,-0.258307
7.000000,1.163270,0.542180,-0.038776,-0.276130,-0.039547,-0.265423
7.100000,1.179920,0.543640,-0.039331,-0.276874,-0.040125,-0.265984
7.200000,1.196600,0.548150,-0.039887,-0.279171,-0.040704,-0.268035
7.300000,1.213240,0.555710,-0.040441,-0.283021,-0.041282,-0.271575
7.400000,1.229930,0.563260,-0.040998,-0.286866,-0.041862,-0.275105
7.500000,1.246540,0.576410,-0.041551,-0.293563,-0.042439,-0.281365
7.600000,1.263210,0.576250,-0.042107,-0.293482,-0.043019,-0.281124
7.700000,1.279930,0.589710,-0.042664,-0.300337,-0.043601,-0.287523
7.800000,1.296610,0.599600,-0.043220,-0.305374,-0.044182,-0.292175
7.900000,1.313230,0.604190,-0.043774,-0.307711,-0.044761,-0.294242
8.000000,1.329850,0.616650,-0.044328,-0.314057,-0.045341,-0.300136
8.100000,1.346570,0.622930,-0.044886,-0.317256,-0.045924,-0.303015
8.200000,1.363280,0.624780,-0.045443,-0.318198,-0.046508,-0.303738
8.300000,1.379930,0.632290,-0.045998,-0.322023,-0.047089,-0.307210
8.400000,1.396590,0.638280,-0.046553,-0.325073,-0.047671,-0.309940
8.500000,1.413270,0.649680,-0.047109,-0.330879,-0.048255,-0.315292
8.600000,1.429940,0.657420,-0.047665,-0.334821,-0.048838,-0.318862
8.700000,1.446610,0.668360,-0.048220,-0.340393,-0.049422,-0.323979
8.800000,1.463240,0.680220,-0.048775,-0.346433,-0.050004,-0.329536
8.900000,1.479910,0.674540,-0.049330,-0.343540,-0.050589,-0.326593
9.000000,1.496660,0.685260,-0.049889,-0.349000,-0.051176,-0.331589
9.100000,1.513340,0.699150,-0.050445,-0.356074,-0.051761,-0.338112
9.200000,1.529940,0.704500,-0.050998,-0.358799,-0.052344,-0.340501
9.300000,1.546590,0.712720,-0.051553,-0.362985,-0.052929,-0.344272
9.400000,1.563310,0.722130,-0.052110,-0.367778,-0.053517,-0.348613
9.500000,1.579970,0.731750,-0.052666,-0.372677,-0.054103,-0.353050
9.600000,1.596610,0.732220,-0.053220,-0.372917,-0.054689,-0.353070
9.700000,1.613170,0.750520,-0.053772,-0.382237,-0.055272,-0.361683
9.800000,1.629890,0.746820,-0.054330,-0.380352,-0.055861,-0.359688
9.900000,1.646550,0.761780,-0.054885,-0.387971,-0.056449,-0.366678
10.000000,1.663260,0.767710,-0.055442,-0.390991,-0.057038,-0.369314
10.100000,1.679890,0.771330,-0.055996,-0.392835,-0.057625,-0.370838
10.200000,1.696520,0.777360,-0.056551,-0.395906,-0.058213,-0.373517
10.300000,1.713230,0.783930,-0.057108,-0.399252,-0.058803,-0.376452
10.400000,1.729960,0.793400,-0.057665,-0.404075,-0.059395,-0.380774
10.500000,1.746620,0.802530,-0.058221,-0.408725,-0.059984,-0.384929
10.600000,1.763240,0.811010,-0.058775,-0.413044,-0.060573,-0.388767
10.700000,1.779930,0.811400,-0.059331,-0.413243,-0.061164,-0.388725
10.800000,1.796600,0.827480,-0.059887,-0.421432,-0.061755,-0.396194
10.900000,1.813230,0.832060,-0.060441,-0.423765,-0.062345,-0.398152
11.000000,1.829900,0.848690,-0.060997,-0.432234,-0.062936,-0.405869
11.100000,1.846600,0.860660,-0.061553,-0.438331,-0.063529,-0.411350
11.200000,1.863270,0.859980,-0.062109,-0.437984,-0.064122,-0.410781
11.300000,1.879960,0.870950,-0.062665,-0.443571,-0.064715,-0.415775
11.400000,1.896560,0.875370,-0.063219,-0.445822,-0.065305,-0.417638
11.500000,1.913210,0.888950,-0.063774,-0.452739,-0.065898,-0.423866
11.600000,1.929900,0.890850,-0.064330,-0.453706,-0.066492,-0.424519
11.700000,1.946630,0.899130,-0.064888,-0.457923,-0.067089,-0.428210
11.800000,1.963260,0.905380,-0.065442,-0.461106,-0.067682,-0.430931
11.900000,1.979890,0.910980,-0.065996,-0.463958,-0.068275,-0.433339
12.000000,1.996570,0.921430,-0.066552,-0.469280,-0.068870,-0.438049
12.100000,2.013270,0.935190,-0.067109,-0.476288,-0.069467,-0.444325
12.200000,2.029900,0.934830,-0.067663,-0.476105,-0.070061,-0.443890
12.300000,2.046540,0.947300,-0.068218,-0.482456,-0.070656,-0.449544
12.400000,2.063200,0.955020,-0.068773,-0.486388,-0.071253,-0.452937
12.500000,2.079910,0.960060,-0.069330,-0.488955,-0.071851,-0.455055
12.600000,2.096580,0.970300,-0.069886,-0.494170,-0.072448,-0.459634
12.700000,2.113260,0.986170,-0.070442,-0.502252,-0.073046,-0.466873
12.800000,2.129940,0.990180,-0.070998,-0.504295,-0.073644,-0.468491
12.900000,2.146600,0.999730,-0.071553,-0.509158,-0.074242,-0.472726
13.000000,2.163280,1.005950,-0.072109,-0.512326,-0.074841,-0.475383
13.100000,2.179950,1.010410,-0.072665,-0.514598,-0.075440,-0.477204
13.200000,2.196570,1.022910,-0.073219,-0.520964,-0.076038,-0.482819
13.300000,2.213240,1.029010,-0.073775,-0.524070,-0.076638,-0.485407
13.400000,2.229970,1.039700,-0.074332,-0.529515,-0.077240,-0.490155
13.500000,2.246580,1.043940,-0.074886,-0.531674,-0.077838,-0.491859
13.600000,2.263270,1.051250,-0.075442,-0.535397,-0.078440,-0.495006
13.700000,2.279940,1.060600,-0.075998,-0.540159,-0.079041,-0.499108
13.800000,2.296640,1.070700,-0.076555,-0.545303,-0.079644,-0.503558
13.900000,2.313290,1.075640,-0.077110,-0.547819,-0.080245,-0.505577
14.000000,2.329940,1.082410,-0.077665,-0.551267,-0.080846,-0.508453
14.100000,2.346530,1.095080,-0.078218,-0.557720,-0.081446,-0.514096
14.200000,2.363200,1.105620,-0.078773,-0.563088,-0.082049,-0.518731
14.300000,2.379950,1.112510,-0.079332,-0.566597,-0.082655,-0.521648
14.400000,2.396560,1.122000,-0.079885,-0.571430,-0.083257,-0.525781
14.500000,2.413210,1.125420,-0.080440,-0.573172,-0.083860,-0.527066
14.600000,2.429890,1.136460,-0.080996,-0.578794,-0.084465,-0.531914
14.700000,2.446590,1.143020,-0.081553,-0.582135,-0.085071,-0.534660
14.800000,2.463270,1.148650,-0.082109,-0.585003,-0.085677,-0.536969
14.900000,2.479900,1.160640,-0.082663,-0.591109,-0.086281,-0.542246
15.000000,2.496540,1.163230,-0.083218,-0.592428,-0.086886,-0.543127
15.100000,2.513230,1.174840,-0.083774,-0.598341,-0.087493,-0.548215
15.200000,2.529900,1.189960,-0.084330,-0.606042,-0.088099,-0.554934
15.300000,2.546560,1.189970,-0.084885,-0.606047,-0.088706,-0.554602
15.400000,2.563240,1.203050,-0.085441,-0.612708,-0.089314,-0.560358
15.500000,2.579860,1.209200,-0.085995,-0.615841,-0.089920,-0.562881
15.600000,2.596550,1.218180,-0.086552,-0.620414,-0.090528,-0.566716
15.700000,2.613230,1.224110,-0.087108,-0.623434,-0.091137,-0.569128
15.800000,2.629860,1.237330,-0.087662,-0.630167,-0.091745,-0.574925
15.900000,2.646520,1.245060,-0.088217,-0.634104,-0.092354,-0.578165
16.000000,2.663280,1.255600,-0.088776,-0.639472,-0.092967,-0.582702
16.100000,2.679930,1.262530,-0.089331,-0.643001,-0.093576,-0.585561
16.200000,2.696520,1.267860,-0.089884,-0.645716,-0.094183,-0.587676
16.300000,2.713220,1.277480,-0.090441,-0.650615,-0.094795,-0.591773
16.400000,2.729950,1.287950,-0.090998,-0.655948,-0.095408,-0.596257
16.500000,2.746610,1.290390,-0.091554,-0.657190,-0.096019,-0.597022
16.600000,2.763220,1.300240,-0.092107,-0.662207,-0.096629,-0.601213
16.700000,2.779840,1.308400,-0.092661,-0.666363,-0.097240,-0.604617
16.800000,2.796520,1.320240,-0.093217,-0.672393,-0.097852,-0.609714
16.900000,2.813260,1.324010,-0.093775,-0.674313,-0.098468,-0.611079
17.000000,2.829930,1.337240,-0.094331,-0.681051,-0.099081,-0.616807
17.100000,2.846570,1.343700,-0.094886,-0.684341,-0.099694,-0.619407
17.200000,2.863250,1.351860,-0.095442,-0.688497,-0.100308,-0.622785
17.300000,2.879970,1.362440,-0.095999,-0.693885,-0.100925,-0.627273
17.400000,2.896670,1.363780,-0.096556,-0.694567,-0.101541,-0.627503
17.500000,2.913280,1.373680,-0.097109,-0.699609,-0.102154,-0.631671
17.600000,2.929960,1.380790,-0.097665,-0.703231,-0.102770,-0.634549
17.700000,2.946620,1.399280,-0.098221,-0.712647,-0.103385,-0.642651
17.800000,2.963300,1.402930,-0.098777,-0.714506,-0.104002,-0.643930
17.900000,2.979880,1.409330,-0.099329,-0.717766,-0.104616,-0.646471
18.000000,2.996540,1.415250,-0.099885,-0.720781,-0.105232,-0.648786
18.100000,3.013230,1.428050,-0.100441,-0.727300,-0.105851,-0.654249
18.200000,3.029940,1.435870,-0.100998,-0.731283,-0.106470,-0.657425
18.300000,3.046600,1.444440,-0.101553,-0.735647,-0.107088,-0.660940
18.400000,3.063210,1.450960,-0.102107,-0.738968,-0.107704,-0.663514
18.500000,3.079890,1.460450,-0.102663,-0.743801,-0.108324,-0.667440
18.600000,3.096570,1.469220,-0.103219,-0.748268,-0.108944,-0.671032
18.700000,3.113280,1.479210,-0.103776,-0.753355,-0.109565,-0.675175
18.800000,3.129870,1.488990,-0.104329,-0.758336,-0.110182,-0.679220
18.900000,3.146540,1.495130,-0.104885,-0.761463,-0.110803,-0.681598
19.000000,3.163250,1.499500,-0.105442,-0.763689,-0.111425,-0.683164
19.100000,3.179960,1.518530,-0.105999,-0.773381,-0.112048,-0.691404
19.200000,3.196600,1.518730,-0.106553,-0.773483,-0.112669,-0.691066
19.300000,3.213260,1.531090,-0.107109,-0.779778,-0.113290,-0.696257
19.400000,3.229940,1.536450,-0.107665,-0.782508,-0.113913,-0.698259
19.500000,3.246620,1.548270,-0.108221,-0.788527,-0.114537,-0.703192
19.600000,3.263300,1.553900,-0.108777,-0.791395,-0.115160,-0.705309
19.700000,3.279910,1.561640,-0.109330,-0.795337,-0.115782,-0.708382
19.800000,3.296590,1.565970,-0.109886,-0.797542,-0.116406,-0.709903
19.900000,3.313240,1.572690,-0.110441,-0.800964,-0.117030,-0.712505
20.000000,3.329920,1.585400,-0.110997,-0.807438,-0.117655,-0.717814
20.100000,3.346520,1.600870,-0.111551,-0.815316,-0.118278,-0.724367
20.200000,3.363180,1.607220,-0.112106,-0.818550,-0.118903,-0.726786
20.300000,3.379920,1.605960,-0.112664,-0.817909,-0.119532,-0.725760
20.400000,3.396590,1.613570,-0.113220,-0.821784,-0.120158,-0.728742
20.500000,3.413230,1.631840,-0.113774,-0.831089,-0.120784,-0.736533
20.600000,3.429890,1.636610,-0.114330,-0.833519,-0.121410,-0.738223
20.700000,3.446610,1.641600,-0.114887,-0.836060,-0.122040,-0.740008
20.800000,3.463240,1.654820,-0.115441,-0.842793,-0.122666,-0.745500
20.900000,3.479970,1.660430,-0.115999,-0.845650,-0.123297,-0.747555
21.000000,3.496580,1.678370,-0.116553,-0.854787,-0.123924,-0.755159
21.100000,3.513230,1.682120,-0.117108,-0.856697,-0.124552,-0.756371
21.200000,3.529920,1.686990,-0.117664,-0.859177,-0.125182,-0.758083
21.300000,3.546610,1.695940,-0.118220,-0.863735,-0.125813,-0.761624
21.400000,3.563210,1.704840,-0.118774,-0.868268,-0.126441,-0.765141
21.500000,3.579840,1.718100,-0.119328,-0.875021,-0.127070,-0.770607
21.600000,3.596580,1.727000,-0.119886,-0.879554,-0.127704,-0.774108
21.700000,3.613280,1.736520,-0.120443,-0.884402,-0.128337,-0.777883
21.800000,3.630020,1.742240,-0.121001,-0.887316,-0.128971,-0.779950
21.900000,3.646550,1.749580,-0.121552,-0.891054,-0.129598,-0.782745
22.000000,3.663260,1.757410,-0.122109,-0.895042,-0.130232,-0.785749
22.100000,3.679890,1.765970,-0.122663,-0.899401,-0.130864,-0.789078
22.200000,3.696590,1.777080,-0.123220,-0.905059,-0.131499,-0.793538
22.300000,3.713260,1.784260,-0.123775,-0.908716,-0.132133,-0.796240
22.400000,3.729880,1.800370,-0.124329,-0.916921,-0.132765,-0.802921
22.500000,3.746560,1.805540,-0.124885,-0.919554,-0.133400,-0.804715
22.600000,3.763260,1.813620,-0.125442,-0.923669,-0.134037,-0.807802
22.700000,3.779870,1.824630,-0.125996,-0.929276,-0.134670,-0.812192
22.800000,3.796510,1.828580,-0.126550,-0.931288,-0.135305,-0.813433
22.900000,3.813260,1.838820,-0.127109,-0.936503,-0.135944,-0.817466
23.000000,3.829970,1.849490,-0.127666,-0.941938,-0.136583,-0.821684
23.100000,3.846630,1.855710,-0.128221,-0.945105,-0.137219,-0.823923
23.200000,3.863250,1.863090,-0.128775,-0.948864,-0.137855,-0.826674
23.300000,3.879940,1.870370,-0.129331,-0.952572,-0.138494,-0.829374
23.400000,3.896620,1.880360,-0.129887,-0.957659,-0.139133,-0.833272
23.500000,3.913300,1.889590,-0.130443,-0.962360,-0.139772,-0.836827
23.600000,3.929940,1.901260,-0.130998,-0.968304,-0.140410,-0.841458
23.700000,3.946520,1.911410,-0.131551,-0.973473,-0.141046,-0.845412
23.800000,3.963220,1.919440,-0.132107,-0.977563,-0.141687,-0.848420
23.900000,3.979970,1.936780,-0.132666,-0.986394,-0.142331,-0.855533
24.000000,3.996580,1.940840,-0.133219,-0.988462,-0.142969,-0.856779
24.100000,4.013210,1.947760,-0.133774,-0.991986,-0.143609,-0.859284
24.200000,4.029920,1.956600,-0.134331,-0.996488,-0.144252,-0.862629
24.300000,4.046620,1.960070,-0.134887,-0.998255,-0.144896,-0.863603
24.400000,4.063270,1.974390,-0.135442,-1.005549,-0.145537,-0.869355
24.500000,4.079950,1.980570,-0.135998,-1.008696,-0.146181,-0.871515
24.600000,4.096580,1.991830,-0.136553,-1.014431,-0.146822,-0.875907
24.700000,4.113270,2.003760,-0.137109,-1.020507,-0.147467,-0.880586
24.800000,4.129890,2.009740,-0.137663,-1.023552,-0.148109,-0.882647
24.900000,4.146540,2.017570,-0.138218,-1.027540,-0.148753,-0.885515
25.000000,4.163210,2.034190,-0.138774,-1.036004,-0.149398,-0.892234
25.100000,4.179900,2.034740,-0.139330,-1.036285,-0.150044,-0.891899
25.200000,4.196590,2.046600,-0.139886,-1.042325,-0.150691,-0.896518
25.300000,4.213260,2.055060,-0.140442,-1.046633,-0.151337,-0.899642
25.400000,4.229880,2.067330,-0.140996,-1.052883,-0.151982,-0.904430
25.500000,4.246580,2.069960,-0.141553,-1.054222,-0.152630,-0.904994
25.600000,4.263310,2.084220,-0.142110,-1.061485,-0.153280,-0.910637
25.700000,4.279930,2.090780,-0.142664,-1.064826,-0.153926,-0.912913
25.800000,4.296580,2.104850,-0.143219,-1.071991,-0.154573,-0.918461
25.900000,4.313250,2.106860,-0.143775,-1.073015,-0.155222,-0.918742
26.000000,4.329950,2.115050,-0.144332,-1.077186,-0.155872,-0.921714
26.100000,4.346600,2.129600,-0.144887,-1.084596,-0.156521,-0.927453
26.200000,4.363230,2.143250,-0.145441,-1.091548,-0.157170,-0.932792
26.300000,4.379860,2.148350,-0.145995,-1.094146,-0.157819,-0.934406
26.400000,4.396550,2.157010,-0.146552,-1.098556,-0.158470,-0.937561
26.500000,4.413280,2.158130,-0.147109,-1.099127,-0.159124,-0.937435
26.600000,4.429960,2.176410,-0.147665,-1.108437,-0.159776,-0.944759
26.700000,4.446590,2.178660,-0.148220,-1.109582,-0.160427,-0.945120
26.800000,4.463230,2.191220,-0.148774,-1.115979,-0.161078,-0.949950
26.900000,4.479930,2.200150,-0.149331,-1.120527,-0.161732,-0.953198
27.000000,4.496570,2.207810,-0.149886,-1.124428,-0.162384,-0.955893
27.100000,4.513210,2.213380,-0.150440,-1.127265,-0.163037,-0.957679
27.200000,4.529900,2.228500,-0.150997,-1.134966,-0.163692,-0.963590
27.300000,4.546570,2.233460,-0.151552,-1.137492,-0.164347,-0.965102
27.400000,4.563260,2.247250,-0.152109,-1.144515,-0.165003,-0.970424
27.500000,4.579910,2.253590,-0.152664,-1.147744,-0.165658,-0.972525
27.600000,4.596560,2.263930,-0.153219,-1.153010,-0.166313,-0.976347
27.700000,4.613250,2.277150,-0.153775,-1.159743,-0.166970,-0.981403
27.800000,4.629980,2.290970,-0.154333,-1.166781,-0.167629,-0.986709
27.900000,4.646610,2.288920,-0.154887,-1.165737,-0.168285,-0.985180
28.000000,4.663250,2.298270,-0.155442,-1.170499,-0.168941,-0.988555
28.100000,4.679930,2.311270,-0.155998,-1.177120,-0.169600,-0.993492
28.200000,4.696630,2.323400,-0.156554,-1.183298,-0.170260,-0.998047
28.300000,4.713250,2.333060,-0.157108,-1.188218,-0.170917,-1.001539
28.400000,4.729830,2.338760,-0.157661,-1.191121,-0.171573,-1.003327
28.500000,4.746530,2.347480,-0.158218,-1.195562,-0.172234,-1.006403
28.600000,4.763250,2.359020,-0.158775,-1.201439,-0.172896,-1.010681
28.700000,4.779970,2.365700,-0.159332,-1.204841,-0.173559,-1.012871
28.800000,4.796580,2.381770,-0.159886,-1.213026,-0.174218,-1.019080
28.900000,4.813230,2.380510,-0.160441,-1.212384,-0.174879,-1.017868
29.000000,4.829880,2.391600,-0.160996,-1.218032,-0.175540,-1.021934
29.100000,4.846540,2.407140,-0.161551,-1.225946,-0.176202,-1.027893
29.200000,4.863240,2.413270,-0.162108,-1.229068,-0.176866,-1.029827
29.300000,4.879880,2.420770,-0.162663,-1.232888,-0.177528,-1.032343
29.400000,4.896580,2.432570,-0.163219,-1.238898,-0.178193,-1.036686
29.500000,4.913280,2.440110,-0.163776,-1.242738,-0.178859,-1.039207
29.600000,4.929960,2.444360,-0.164332,-1.244902,-0.179524,-1.040325
29.700000,4.946540,2.462650,-0.164885,-1.254217,-0.180185,-1.047416
29.800000,4.963240,2.471610,-0.165441,-1.258781,-0.180852,-1.050526
29.900000,4.979950,2.482050,-0.165998,-1.264098,-0.181520,-1.054260
30.000000,4.996660,2.486640,-0.166555,-1.266435,-0.182188,-1.055504
30.100000,5.013260,2.500620,-0.167109,-1.273555,-0.182852,-1.060733
30.200000,5.029930,2.507910,-0.167664,-1.277268,-0.183519,-1.063116
30.300000,5.046600,2.520250,-0.168220,-1.283553,-0.184187,-1.067634
30.400000,5.063290,2.527450,-0.168776,-1.287220,-0.184856,-1.069967
30.500000,5.079960,2.538060,-0.169332,-1.292623,-0.185525,-1.073741
30.600000,5.096550,2.548320,-0.169885,-1.297849,-0.186191,-1.077364
30.700000,5.113210,2.554070,-0.170440,-1.300777,-0.186860,-1.079072
30.800000,5.129910,2.558070,-0.170997,-1.302814,-0.187532,-1.080037
30.900000,5.146630,2.569000,-0.171554,-1.308381,-0.188204,-1.083923
31.000000,5.163260,2.585940,-0.172109,-1.317008,-0.188873,-1.090340
31.100000,5.179900,2.596560,-0.172663,-1.322417,-0.189544,-1.094084
31.200000,5.196580,2.606830,-0.173219,-1.327648,-0.190216,-1.097673
31.300000,5.213290,2.613970,-0.173776,-1.331284,-0.190890,-1.099938
31.400000,5.229920,2.629280,-0.174331,-1.339081,-0.191561,-1.105638
31.500000,5.246580,2.634850,-0.174886,-1.341918,-0.192234,-1.107235
31.600000,5.263260,2.648300,-0.175442,-1.348768,-0.192908,-1.112138
31.700000,5.279910,2.650880,-0.175997,-1.350082,-0.193581,-1.112472
31.800000,5.296590,2.659120,-0.176553,-1.354279,-0.194256,-1.115177
31.900000,5.313220,2.677360,-0.177107,-1.363568,-0.194930,-1.122070
32.000000,5.329930,2.680670,-0.177664,-1.365254,-0.195607,-1.122697
32.100000,5.346620,2.688250,-0.178221,-1.369114,-0.196283,-1.125110
32.200000,5.363330,2.700350,-0.178778,-1.375277,-0.196961,-1.129408
32.300000,5.379880,2.720670,-0.179329,-1.385626,-0.197633,-1.137142
32.400000,5.396520,2.724890,-0.179884,-1.387775,-0.198309,-1.138137
32.500000,5.413260,2.739890,-0.180442,-1.395415,-0.198990,-1.143623
32.600000,5.429900,2.737140,-0.180997,-1.394014,-0.199667,-1.141702
32.700000,5.446530,2.754990,-0.181551,-1.403105,-0.200344,-1.148370
32.800000,5.463200,2.758040,-0.182107,-1.404658,-0.201023,-1.148861
32.900000,5.479900,2.777780,-0.182663,-1.414712,-0.201704,-1.156296
33.000000,5.496590,2.786130,-0.183220,-1.418964,-0.202385,-1.158982
33.100000,5.513250,2.790740,-0.183775,-1.421312,-0.203065,-1.160111
33.200000,5.529880,2.802350,-0.184329,-1.427225,-0.203745,-1.164146
33.300000,5.546530,2.814090,-0.184884,-1.433204,-0.204425,-1.168227
33.400000,5.563260,2.823190,-0.185442,-1.437839,-0.205110,-1.171203
33.500000,5.579970,2.830270,-0.185999,-1.441445,-0.205794,-1.173337
33.600000,5.596610,2.840430,-0.186554,-1.446619,-0.206475,-1.176747
33.700000,5.613210,2.847600,-0.187107,-1.450271,-0.207156,-1.178915
33.800000,5.629950,2.858740,-0.187665,-1.455944,-0.207842,-1.182715
33.900000,5.646600,2.869340,-0.188220,-1.461343,-0.208526,-1.186289
34.000000,5.663240,2.884430,-0.188775,-1.469028,-0.209209,-1.191713
34.100000,5.679880,2.892500,-0.189329,-1.473138,-0.209893,-1.194230
34.200000,5.696590,2.897830,-0.189886,-1.475853,-0.210581,-1.195608
34.300000,5.713250,2.916760,-0.190442,-1.485494,-0.211266,-1.202594
34.400000,5.729930,2.916240,-0.190998,-1.485229,-0.211953,-1.201554
34.500000,5.746570,2.933210,-0.191552,-1.493872,-0.212639,-1.207717
34.600000,5.763230,2.943470,-0.192108,-1.499097,-0.213326,-1.211109
34.700000,5.779920,2.955100,-0.192664,-1.505020,-0.214015,-1.215057
34.800000,5.796610,2.962740,-0.193220,-1.508911,-0.214705,-1.217359
34.900000,5.813240,2.974120,-0.193775,-1.514707,-0.215392,-1.221195
35.000000,5.829860,2.988090,-0.194329,-1.521822,-0.216079,-1.226088
35.100000,5.846580,2.993480,-0.194886,-1.524567,-0.216771,-1.227450
35.200000,5.863290,3.006520,-0.195443,-1.531208,-0.217463,-1.231944
35.300000,5.879910,3.010600,-0.195997,-1.533286,-0.218152,-1.232767
35.400000,5.896550,3.021430,-0.196552,-1.538802,-0.218842,-1.236348
35.500000,5.913270,3.039410,-0.197109,-1.547959,-0.219536,-1.242842
35.600000,5.929950,3.042010,-0.197665,-1.549283,-0.220229,-1.243044
35.700000,5.946630,3.061760,-0.198221,-1.559342,-0.220922,-1.250247
35.800000,5.963260,3.066900,-0.198775,-1.561959,-0.221614,-1.251480
35.900000,5.979850,3.076640,-0.199328,-1.566920,-0.222304,-1.254588
36.000000,5.996550,3.084030,-0.199885,-1.570684,-0.223000,-1.256727
36.100000,6.013230,3.098540,-0.200441,-1.578073,-0.223695,-1.261763
36.200000,6.029890,3.106200,-0.200996,-1.581975,-0.224390,-1.264004
36.300000,6.046530,3.117820,-0.201551,-1.587893,-0.225084,-1.267851
36.400000,6.063260,3.132540,-0.202109,-1.595390,-0.225783,-1.272947
36.500000,6.079980,3.135450,-0.202666,-1.596872,-0.226482,-1.273240
36.600000,6.096580,3.149870,-0.203219,-1.604216,-0.227176,-1.278208
36.700000,6.113250,3.154990,-0.203775,-1.606823,-0.227873,-1.279393
36.800000,6.129920,3.163360,-0.204331,-1.611086,-0.228572,-1.281892
36.900000,6.146640,3.188810,-0.204888,-1.624048,-0.229272,-1.291300
37.000000,6.163280,3.193450,-0.205443,-1.626411,-0.229970,-1.292277
37.100000,6.179900,3.204890,-0.205997,-1.632237,-0.230668,-1.296002
37.200000,6.196550,3.203630,-0.206552,-1.631595,-0.231367,-1.294587
37.300000,6.213250,3.228690,-0.207108,-1.644358,-0.232069,-1.303798
37.400000,6.229960,3.227220,-0.207665,-1.643610,-0.232771,-1.302289
37.500000,6.246580,3.240470,-0.208219,-1.650358,-0.233471,-1.306721
37.600000,6.263200,3.253260,-0.208773,-1.656872,-0.234171,-1.310961
37.700000,6.279880,3.261570,-0.209329,-1.661104,-0.234874,-1.313386
37.800000,6.296580,3.276440,-0.209886,-1.668677,-0.235578,-1.318445
37.900000,6.313260,3.281680,-0.210442,-1.671346,-0.236282,-1.319625
38.000000,6.329940,3.290140,-0.210998,-1.675655,-0.236986,-1.322095
38.100000,6.346590,3.307420,-0.211553,-1.684455,-0.237690,-1.328104
38.200000,6.363260,3.322810,-0.212109,-1.692293,-0.238395,-1.333343
38.300000,6.379920,3.328680,-0.212664,-1.695283,-0.239100,-1.334757
38.400000,6.396580,3.332740,-0.213219,-1.697351,-0.239806,-1.335443
38.500000,6.413240,3.342280,-0.213775,-1.702209,-0.240512,-1.338320
38.600000,6.429930,3.354600,-0.214331,-1.708484,-0.241220,-1.342303
38.700000,6.446600,3.367430,-0.214887,-1.715018,-0.241927,-1.346484
38.800000,6.463230,3.379970,-0.215441,-1.721405,-0.242634,-1.350543
38.900000,6.479880,3.389270,-0.215996,-1.726141,-0.243341,-1.353301
39.000000,6.496580,3.404250,-0.216553,-1.733770,-0.244051,-1.358318
39.100000,6.513320,3.409870,-0.217111,-1.736633,-0.244764,-1.359591
39.200000,6.529960,3.426780,-0.217665,-1.745245,-0.245473,-1.365365
39.300000,6.546560,3.437410,-0.218219,-1.750659,-0.246180,-1.368632
39.400000,6.563260,3.447490,-0.218775,-1.755792,-0.246893,-1.371668
39.500000,6.579970,3.451320,-0.219332,-1.757743,-0.247606,-1.372213
39.600000,6.596600,3.469020,-0.219887,-1.766757,-0.248316,-1.378271
39.700000,6.613210,3.475910,-0.220440,-1.770266,-0.249026,-1.380028
39.800000,6.629890,3.490190,-0.220996,-1.777539,-0.249740,-1.384710
39.900000,6.646580,3.508100,-0.221553,-1.786661,-0.250454,-1.390821
40.000000,6.663310,3.511790,-0.222110,-1.788540,-0.251171,-1.391287
40.100000,6.679930,3.519380,-0.222664,-1.792406,-0.251883,-1.393301
40.200000,6.696530,3.531750,-0.223218,-1.798706,-0.252595,-1.397203
40.300000,6.713210,3.547310,-0.223774,-1.806630,-0.253311,-1.402354
40.400000,6.729920,3.547650,-0.224331,-1.806803,-0.254029,-1.401482
40.500000,6.746620,3.564000,-0.224887,-1.815130,-0.254747,-1.406930
40.600000,6.763240,3.573170,-0.225441,-1.819801,-0.255462,-1.409542
40.700000,6.779910,3.585010,-0.225997,-1.825831,-0.256180,-1.413198
40.800000,6.796580,3.601850,-0.226553,-1.834407,-0.256898,-1.418817
40.900000,6.813260,3.611600,-0.227109,-1.839373,-0.257617,-1.421635
41.000000,6.829890,3.619020,-0.227663,-1.843152,-0.258334,-1.423534
41.100000,6.846560,3.625470,-0.228219,-1.846437,-0.259054,-1.425045
41.200000,6.863230,3.641650,-0.228774,-1.854677,-0.259774,-1.430375
41.300000,6.879910,3.646920,-0.229330,-1.857361,-0.260495,-1.431412
41.400000,6.896560,3.659580,-0.229885,-1.863809,-0.261216,-1.435346
41.500000,6.913230,3.680720,-0.230441,-1.874575,-0.261938,-1.442596
41.600000,6.929880,3.688150,-0.230996,-1.878359,-0.262659,-1.444466
41.700000,6.946560,3.703540,-0.231552,-1.886197,-0.263382,-1.449445
41.800000,6.963270,3.708330,-0.232109,-1.888637,-0.264107,-1.450267
41.900000,6.979880,3.728990,-0.232663,-1.899159,-0.264829,-1.457296
42.000000,6.996560,3.735070,-0.233219,-1.902256,-0.265554,-1.458614
42.100000,7.013290,3.743420,-0.233776,-1.906508,-0.266281,-1.460812
42.200000,7.029950,3.755080,-0.234332,-1.912447,-0.267006,-1.464300
42.300000,7.046580,3.777270,-0.234886,-1.923748,-0.267730,-1.471886
42.400000,7.063240,3.780790,-0.235441,-1.925541,-0.268457,-1.472189
42.500000,7.079910,3.789510,-0.235997,-1.929982,-0.269184,-1.474512
42.600000,7.096600,3.800020,-0.236553,-1.935334,-0.269912,-1.477525
42.700000,7.113310,3.812990,-0.237110,-1.941940,-0.270642,-1.481486
42.800000,7.129920,3.832440,-0.237664,-1.951846,-0.271368,-1.487962
42.900000,7.146560,3.835230,-0.238219,-1.953267,-0.272096,-1.487962
43.000000,7.163210,3.853800,-0.238774,-1.962724,-0.272825,-1.494077
43.100000,7.179900,3.860150,-0.239330,-1.965958,-0.273556,-1.495445
43.200000,7.196510,3.872880,-0.239884,-1.972442,-0.274284,-1.499285
43.300000,7.213200,3.885810,-0.240440,-1.979027,-0.275016,-1.503190
43.400000,7.229910,3.900360,-0.240997,-1.986437,-0.275750,-1.507712
43.500000,7.246610,3.909230,-0.241554,-1.990954,-0.276483,-1.510032
43.600000,7.263240,3.915170,-0.242108,-1.993980,-0.277214,-1.511221
43.700000,7.279880,3.929960,-0.242663,-2.001512,-0.277947,-1.515820
43.800000,7.296620,3.943420,-0.243221,-2.008367,-0.278684,-1.519891
43.900000,7.313280,3.955040,-0.243776,-2.014285,-0.279418,-1.523251
44.000000,7.329970,3.965460,-0.244332,-2.019592,-0.280154,-1.526141
44.100000,7.346610,3.983600,-0.244887,-2.028831,-0.280888,-1.531997
44.200000,7.363240,3.991890,-0.245441,-2.033053,-0.281622,-1.534058
44.300000,7.379920,4.004890,-0.245997,-2.039674,-0.282359,-1.537919
44.400000,7.396620,4.015630,-0.246554,-2.045144,-0.283098,-1.540905
44.500000,7.413230,4.027180,-0.247108,-2.051026,-0.283833,-1.544202
44.600000,7.429850,4.036340,-0.247662,-2.055691,-0.284569,-1.546575
44.700000,7.446580,4.054650,-0.248219,-2.065016,-0.285311,-1.552439
44.800000,7.463260,4.064340,-0.248775,-2.069951,-0.286051,-1.554999
44.900000,7.479870,4.079950,-0.249329,-2.077901,-0.286788,-1.559820
45.000000,7.496520,4.088530,-0.249884,-2.082271,-0.287527,-1.561945
45.100000,7.513250,4.099270,-0.250442,-2.087741,-0.288271,-1.564884
45.200000,7.529910,4.111660,-0.250997,-2.094051,-0.289012,-1.568451
45.300000,7.546590,4.127310,-0.251553,-2.102022,-0.289755,-1.573252
45.400000,7.563230,4.141180,-0.252108,-2.109086,-0.290496,-1.577369
45.500000,7.579930,4.141780,-0.252664,-2.109391,-0.291241,-1.576423
45.600000,7.596630,4.162960,-0.253221,-2.120178,-0.291986,-1.583304
45.700000,7.613310,4.171740,-0.253777,-2.124650,-0.292731,-1.585462
45.800000,7.629940,4.184830,-0.254331,-2.131316,-0.293474,-1.589256
45.900000,7.646600,4.197020,-0.254887,-2.137525,-0.294219,-1.592698
46.000000,7.663320,4.208660,-0.255444,-2.143453,-0.294967,-1.595921
46.100000,7.679960,4.220490,-0.255999,-2.149478,-0.295712,-1.599214
46.200000,7.696600,4.234430,-0.256553,-2.156577,-0.296458,-1.603300
46.300000,7.713210,4.242380,-0.257107,-2.160626,-0.297203,-1.605114
46.400000,7.729940,4.264990,-0.257665,-2.172142,-0.297954,-1.612457
46.500000,7.746600,4.268280,-0.258220,-2.173817,-0.298703,-1.612494
46.600000,7.763230,4.281480,-0.258774,-2.180540,-0.299450,-1.616272
46.700000,7.779870,4.292100,-0.259329,-2.185949,-0.300199,-1.619069
46.800000,7.796530,4.310880,-0.259884,-2.195513,-0.300949,-1.624934
46.900000,7.813240,4.325710,-0.260441,-2.203066,-0.301702,-1.629297
47.000000,7.829930,4.338240,-0.260998,-2.209447,-0.302454,-1.632787
47.100000,7.846570,4.349250,-0.261552,-2.215055,-0.303205,-1.635702
47.200000,7.863190,4.357340,-0.262106,-2.219175,-0.303956,-1.637515
47.300000,7.879910,4.375590,-0.262664,-2.228470,-0.304711,-1.643132
47.400000,7.896600,4.389980,-0.263220,-2.235798,-0.305466,-1.647292
47.500000,7.913270,4.396780,-0.263776,-2.239262,-0.306220,-1.648599
47.600000,7.929930,4.415020,-0.264331,-2.248551,-0.306975,-1.654189
47.700000,7.946570,4.430680,-0.264886,-2.256527,-0.307729,-1.658805
47.800000,7.963260,4.440400,-0.265442,-2.261477,-0.308486,-1.661186
47.900000,7.979920,4.453390,-0.265997,-2.268093,-0.309243,-1.664786
48.000000,7.996590,4.458530,-0.266553,-2.270711,-0.310000,-1.665446
48.100000,8.013240,4.474130,-0.267108,-2.278656,-0.310757,-1.670009
48.200000,8.029920,4.491120,-0.267664,-2.287309,-0.311516,-1.675078
48.300000,8.046600,4.503880,-0.268220,-2.293807,-0.312275,-1.678562
48.400000,8.063230,4.512570,-0.268774,-2.298233,-0.313033,-1.680527
48.500000,8.079860,4.530720,-0.269329,-2.307477,-0.313792,-1.686007
48.600000,8.096520,4.536230,-0.269884,-2.310283,-0.314552,-1.686775
48.700000,8.113280,4.564370,-0.270443,-2.324615,-0.315317,-1.695940
48.800000,8.129880,4.569750,-0.270996,-2.327355,-0.316076,-1.696651
48.900000,8.146540,4.579290,-0.271551,-2.332213,-0.316838,-1.698898
49.000000,8.163230,4.594500,-0.272108,-2.339960,-0.317602,-1.703239
49.100000,8.179970,4.610820,-0.272666,-2.348271,-0.318369,-1.707978
49.200000,8.196610,4.624890,-0.273220,-2.355437,-0.319132,-1.711884
49.300000,8.213230,4.629760,-0.273774,-2.357917,-0.319894,-1.712380
49.400000,8.229870,4.656460,-0.274329,-2.371516,-0.320659,-1.720940
49.500000,8.246570,4.663390,-0.274886,-2.375045,-0.321426,-1.722179
49.600000,8.263280,4.680520,-0.275443,-2.383769,-0.322194,-1.727177
49.700000,8.279940,4.694320,-0.275998,-2.390798,-0.322961,-1.730942
49.800000,8.296530,4.709400,-0.276551,-2.398478,-0.323725,-1.735176
49.900000,8.313210,4.723460,-0.277107,-2.405638,-0.324494,-1.739019
50.000000,8.329900,4.728810,-0.277663,-2.408363,-0.325264,-1.739649
50.100000,8.346570,4.736250,-0.278219,-2.412152,-0.326034,-1.741046
50.200000,8.363240,4.752990,-0.278775,-2.420678,-0.326804,-1.745854
50.300000,8.379890,4.767780,-0.279330,-2.428210,-0.327573,-1.749939
50.400000,8.396660,4.783870,-0.279889,-2.436405,-0.328349,-1.754483
50.500000,8.413310,4.802660,-0.280444,-2.445975,-0.329120,-1.760017
50.600000,8.429900,4.821330,-0.280997,-2.455483,-0.329889,-1.765501
50.700000,8.446580,4.827270,-0.281553,-2.458508,-0.330663,-1.766309
50.800000,8.463260,4.847540,-0.282109,-2.468832,-0.331437,-1.772353
50.900000,8.479950,4.853870,-0.282665,-2.472056,-0.332212,-1.773292
51.000000,8.496620,4.871150,-0.283221,-2.480856,-0.332987,-1.778227
51.100000,8.513250,4.892590,-0.283775,-2.491776,-0.333761,-1.784672
51.200000,8.529910,4.905420,-0.284330,-2.498310,-0.334537,-1.787965
51.300000,8.546620,4.919620,-0.284887,-2.505542,-0.335315,-1.791745
51.400000,8.563260,4.925580,-0.285442,-2.508577,-0.336091,-1.792524
51.500000,8.579870,4.940630,-0.285996,-2.516242,-0.336866,-1.796608
51.600000,8.596550,4.954080,-0.286552,-2.523092,-0.337645,-1.800096
51.700000,8.613240,4.968140,-0.287108,-2.530253,-0.338425,-1.803797
51.800000,8.629900,4.990830,-0.287663,-2.541809,-0.339205,-1.810624
51.900000,8.646540,5.002660,-0.288218,-2.547834,-0.339984,-1.813502
52.000000,8.663240,5.020300,-0.288775,-2.556818,-0.340766,-1.818474
52.100000,8.679890,5.028650,-0.289330,-2.561070,-0.341547,-1.820077
52.200000,8.696590,5.038290,-0.289886,-2.565980,-0.342330,-1.822137
52.300000,8.713260,5.062580,-0.290442,-2.578351,-0.343113,-1.829489
52.400000,8.729910,5.076190,-0.290997,-2.585282,-0.343896,-1.832973
52.500000,8.746590,5.084670,-0.291553,-2.589601,-0.344680,-1.834595
52.600000,8.763300,5.103510,-0.292110,-2.599196,-0.345467,-1.839945
52.700000,8.779980,5.108870,-0.292666,-2.601926,-0.346252,-1.840431
52.800000,8.796600,5.130660,-0.293220,-2.613024,-0.347036,-1.846833
52.900000,8.813280,5.140860,-0.293776,-2.618218,-0.347823,-1.849049
53.000000,8.829950,5.157410,-0.294332,-2.626647,-0.348610,-1.853542
53.100000,8.846620,5.166770,-0.294887,-2.631414,-0.349398,-1.855444
53.200000,8.863220,5.190080,-0.295441,-2.643286,-0.350183,-1.862352
53.300000,8.879900,5.207480,-0.295997,-2.652148,-0.350972,-1.867121
53.400000,8.896550,5.219670,-0.296552,-2.658356,-0.351761,-1.870016
53.500000,8.913210,5.229600,-0.297107,-2.663413,-0.352551,-1.872095
53.600000,8.929870,5.241950,-0.297662,-2.669703,-0.353341,-1.875033
53.700000,8.946540,5.267630,-0.298218,-2.682782,-0.354132,-1.882728
53.800000,8.963240,5.272890,-0.298775,-2.685461,-0.354926,-1.883113
53.900000,8.979980,5.290300,-0.299333,-2.694328,-0.355722,-1.887827
54.000000,8.996680,5.307060,-0.299889,-2.702863,-0.356517,-1.892304
54.100000,9.013260,5.327590,-0.300442,-2.713319,-0.357307,-1.898124
54.200000,9.029900,5.336630,-0.300997,-2.717923,-0.358100,-1.899837
54.300000,9.046580,5.356930,-0.301553,-2.728262,-0.358896,-1.905547
54.400000,9.063300,5.368010,-0.302110,-2.733905,-0.359694,-1.907965
54.500000,9.079910,5.385080,-0.302664,-2.742599,-0.360487,-1.912514
54.600000,9.096620,5.400170,-0.303221,-2.750284,-0.361287,-1.916341
54.700000,9.113290,5.419930,-0.303776,-2.760348,-0.362084,-1.921819
54.800000,9.129950,5.430940,-0.304332,-2.765955,-0.362882,-1.924187
54.900000,9.146600,5.446020,-0.304887,-2.773635,-0.363680,-1.927991
55.000000,9.163230,5.463790,-0.305441,-2.782685,-0.364478,-1.932739
55.100000,9.179900,5.474410,-0.305997,-2.788094,-0.365279,-1.934947
55.200000,9.196560,5.491710,-0.306552,-2.796905,-0.366079,-1.939508
55.300000,9.213240,5.507980,-0.307108,-2.805191,-0.366881,-1.943695
55.400000,9.229850,5.519600,-0.307662,-2.811109,-0.367681,-1.946239
55.500000,9.246540,5.539180,-0.308218,-2.821081,-0.368484,-1.951573
55.600000,9.263250,5.550040,-0.308775,-2.826612,-0.369290,-1.953825
55.700000,9.279950,5.565730,-0.309332,-2.834603,-0.370096,-1.957771
55.800000,9.296580,5.584290,-0.309886,-2.844056,-0.370898,-1.962723
55.900000,9.313240,5.601970,-0.310441,-2.853060,-0.371703,-1.967352
56.000000,9.329940,5.617690,-0.310998,-2.861066,-0.372511,-1.971280
56.100000,9.346620,5.635140,-0.311554,-2.869953,-0.373318,-1.975808
56.200000,9.363330,5.646540,-0.312111,-2.875759,-0.374128,-1.978203
56.300000,9.379940,5.667030,-0.312665,-2.886195,-0.374933,-1.983784
56.400000,9.396570,5.674450,-0.313219,-2.889974,-0.375740,-1.984779
56.500000,9.413270,5.696670,-0.313776,-2.901290,-0.376551,-1.990936
56.600000,9.429970,5.710730,-0.314332,-2.908451,-0.377362,-1.994231
56.700000,9.446550,5.728710,-0.314885,-2.917608,-0.378169,-1.998897
56.800000,9.463180,5.741050,-0.315439,-2.923893,-0.378978,-2.001582
56.900000,9.479890,5.747020,-0.315996,-2.926933,-0.379792,-2.002033
57.000000,9.496560,5.765760,-0.316552,-2.936477,-0.380605,-2.006930
57.100000,9.513210,5.783680,-0.317107,-2.945604,-0.381417,-2.011532
57.200000,9.529860,5.797340,-0.317662,-2.952561,-0.382230,-2.014645
57.300000,9.546620,5.808580,-0.318221,-2.958286,-0.383049,-2.016898
57.400000,9.563290,5.822130,-0.318776,-2.965186,-0.383865,-2.019955
57.500000,9.579950,5.838400,-0.319332,-2.973473,-0.384680,-2.023949
57.600000,9.596550,5.849710,-0.319885,-2.979233,-0.385493,-2.026221
57.700000,9.613240,5.863530,-0.320441,-2.986271,-0.386312,-2.029347
57.800000,9.629910,5.879440,-0.320997,-2.994374,-0.387130,-2.033189
57.900000,9.646640,5.897380,-0.321555,-3.003511,-0.387951,-2.037718
58.000000,9.663260,5.910840,-0.322109,-3.010366,-0.388768,-2.040701
58.100000,9.679900,5.924770,-0.322663,-3.017461,-0.389587,-2.043837
58.200000,9.696650,5.946060,-0.323222,-3.028303,-0.390411,-2.049490
58.300000,9.713270,5.957880,-0.323776,-3.034323,-0.391230,-2.051883
58.400000,9.729920,5.983820,-0.324331,-3.047535,-0.392051,-2.059126
