Repository: abubakardawood/tissue-phantom-material-database

Title:
A Database of Silicone Phantom Materials for Modeling Human Tissue Mechanics Across Varying Stiffnesses

Description:
This dataset contains processed mechanical compression test data for soft silicone phantoms
fabricated using Ecoflex (Smooth-On) with varying base materials and thinner concentrations.
The dataset provides force–compression measurements together with derived engineering and
true stress–strain quantities, intended for mechanical characterization, constitutive model
fitting, and the design of tissue-equivalent phantoms.

All files in this dataset are processed outputs generated from raw experimental measurements.
The raw data files are not included in this archive.

File: data/EF10_100T/EF10_100T_A5.csv (part 1 of 2)
EF10_100T_A_sample_5
Compression test;
Cylinder Diameter: 50mm;
Cylinder Height: 30mm;
Speed (mm/min): 10;
Machine: INSTRON 5900;
Load cell: 1kN;
Time (s),Compression (mm),Load (N),Engineering Strain [-],Engineering Stress (kPa),True Strain [-],True Stress (kPa)
0.000000,0.000000,-0.106000,-0.000000,0.053985,0.000000,0.053985
0.100000,0.006850,-0.096970,-0.000228,0.049386,-0.000228,0.049375
0.200000,0.027390,-0.093620,-0.000913,0.047680,-0.000913,0.047637
0.300000,0.046170,-0.077190,-0.001539,0.039313,-0.001540,0.039252
0.400000,0.063140,-0.060690,-0.002105,0.030909,-0.002107,0.030844
0.500000,0.079890,-0.064980,-0.002663,0.033094,-0.002667,0.033006
0.600000,0.096600,-0.053740,-0.003220,0.027370,-0.003225,0.027281
0.700000,0.113320,-0.049400,-0.003777,0.025159,-0.003784,0.025064
0.800000,0.130040,-0.047130,-0.004335,0.024003,-0.004344,0.023899
0.900000,0.146660,-0.035260,-0.004889,0.017958,-0.004901,0.017870
1.000000,0.163270,-0.028510,-0.005442,0.014520,-0.005457,0.014441
1.100000,0.180000,-0.028070,-0.006000,0.014296,-0.006018,0.014210
1.200000,0.196680,-0.014020,-0.006556,0.007140,-0.006578,0.007094
1.300000,0.213330,-0.013030,-0.007111,0.006636,-0.007136,0.006589
1.400000,0.229950,-0.002910,-0.007665,0.001482,-0.007695,0.001471
1.500000,0.246630,0.006040,-0.008221,-0.003076,-0.008255,-0.003051
1.600000,0.263330,0.018200,-0.008778,-0.009269,-0.008816,-0.009188
1.700000,0.279960,0.018310,-0.009332,-0.009325,-0.009376,-0.009238
1.800000,0.296600,0.030380,-0.009887,-0.015472,-0.009936,-0.015319
1.900000,0.313270,0.040290,-0.010442,-0.020520,-0.010497,-0.020305
2.000000,0.329950,0.043620,-0.010998,-0.022215,-0.011059,-0.021971
2.100000,0.346670,0.054860,-0.011556,-0.027940,-0.011623,-0.027617
2.200000,0.363290,0.065410,-0.012110,-0.033313,-0.012184,-0.032910
2.300000,0.379890,0.057200,-0.012663,-0.029132,-0.012744,-0.028763
2.400000,0.396590,0.069120,-0.013220,-0.035203,-0.013308,-0.034737
2.500000,0.413320,0.083210,-0.013777,-0.042379,-0.013873,-0.041795
2.600000,0.429950,0.090000,-0.014332,-0.045837,-0.014435,-0.045180
2.700000,0.446570,0.101450,-0.014886,-0.051668,-0.014998,-0.050899
2.800000,0.463270,0.099180,-0.015442,-0.050512,-0.015563,-0.049732
2.900000,0.479940,0.114020,-0.015998,-0.058070,-0.016127,-0.057141
3.000000,0.496590,0.118480,-0.016553,-0.060341,-0.016692,-0.059343
3.100000,0.513220,0.131260,-0.017107,-0.066850,-0.017255,-0.065707
3.200000,0.529880,0.134770,-0.017663,-0.068638,-0.017821,-0.067425
3.300000,0.546540,0.135590,-0.018218,-0.069055,-0.018386,-0.067797
3.400000,0.563260,0.150540,-0.018775,-0.076669,-0.018954,-0.075230
3.500000,0.579970,0.158870,-0.019332,-0.080912,-0.019522,-0.079348
3.600000,0.596610,0.162880,-0.019887,-0.082954,-0.020087,-0.081304
3.700000,0.613250,0.168800,-0.020442,-0.085969,-0.020653,-0.084212
3.800000,0.629900,0.172770,-0.020997,-0.087991,-0.021220,-0.086144
3.900000,0.646580,0.194110,-0.021553,-0.098859,-0.021788,-0.096729
4.000000,0.663150,0.190150,-0.022105,-0.096843,-0.022353,-0.094702
4.100000,0.679900,0.196730,-0.022663,-0.100194,-0.022924,-0.097923
4.200000,0.696620,0.205770,-0.023221,-0.104798,-0.023495,-0.102364
4.300000,0.713270,0.206780,-0.023776,-0.105312,-0.024063,-0.102808
4.400000,0.729890,0.219500,-0.024330,-0.111790,-0.024631,-0.109071
4.500000,0.746540,0.229180,-0.024885,-0.116720,-0.025200,-0.113816
4.600000,0.763230,0.239300,-0.025441,-0.121874,-0.025770,-0.118774
4.700000,0.779930,0.239030,-0.025998,-0.121737,-0.026342,-0.118572
4.800000,0.796600,0.252650,-0.026553,-0.128674,-0.026912,-0.125257
4.900000,0.813240,0.262570,-0.027108,-0.133726,-0.027482,-0.130101
5.000000,0.829880,0.269600,-0.027663,-0.137306,-0.028052,-0.133508
5.100000,0.846590,0.274090,-0.028220,-0.139593,-0.028625,-0.135654
5.200000,0.863280,0.290550,-0.028776,-0.147976,-0.029198,-0.143718
5.300000,0.879910,0.297900,-0.029330,-0.151719,-0.029769,-0.147269
5.400000,0.896600,0.289930,-0.029887,-0.147660,-0.030342,-0.143247
5.500000,0.913290,0.308630,-0.030443,-0.157184,-0.030916,-0.152399
5.600000,0.930030,0.311600,-0.031001,-0.158697,-0.031492,-0.153777
5.700000,0.946610,0.318560,-0.031554,-0.162241,-0.032062,-0.157122
5.800000,0.963270,0.326620,-0.032109,-0.166346,-0.032636,-0.161005
5.900000,0.979920,0.338290,-0.032664,-0.172290,-0.033209,-0.166662
6.000000,0.996570,0.344110,-0.033219,-0.175254,-0.033783,-0.169432
6.100000,1.013220,0.351470,-0.033774,-0.179002,-0.034358,-0.172957
6.200000,1.029860,0.359150,-0.034329,-0.182914,-0.034932,-0.176634
6.300000,1.046570,0.367250,-0.034886,-0.187039,-0.035509,-0.180514
6.400000,1.063250,0.371190,-0.035442,-0.189046,-0.036085,-0.182345
6.500000,1.079950,0.390960,-0.035998,-0.199114,-0.036662,-0.191947
6.600000,1.096530,0.393540,-0.036551,-0.200428,-0.037236,-0.193102
6.700000,1.113220,0.388510,-0.037107,-0.197867,-0.037813,-0.190524
6.800000,1.129930,0.406550,-0.037664,-0.207054,-0.038392,-0.199256
6.900000,1.146640,0.405310,-0.038221,-0.206423,-0.038971,-0.198533
7.000000,1.163270,0.417140,-0.038776,-0.212448,-0.039547,-0.204210
7.100000,1.179940,0.424370,-0.039331,-0.216130,-0.040126,-0.207629
7.200000,1.196620,0.441680,-0.039887,-0.224946,-0.040705,-0.215973
7.300000,1.213260,0.434500,-0.040442,-0.221289,-0.041283,-0.212340
7.400000,1.229920,0.449270,-0.040997,-0.228811,-0.041861,-0.219431
7.500000,1.246540,0.455980,-0.041551,-0.232229,-0.042439,-0.222579
7.600000,1.263230,0.459130,-0.042108,-0.233833,-0.043020,-0.223987
7.700000,1.279930,0.471680,-0.042664,-0.240225,-0.043601,-0.229976
7.800000,1.296620,0.483480,-0.043221,-0.246234,-0.044182,-0.235592
7.900000,1.313240,0.485710,-0.043775,-0.247370,-0.044762,-0.236542
8.000000,1.329870,0.493750,-0.044329,-0.251465,-0.045342,-0.240318
8.100000,1.346580,0.503740,-0.044886,-0.256553,-0.045925,-0.245037
8.200000,1.363270,0.500530,-0.045442,-0.254918,-0.046507,-0.243334
8.300000,1.379910,0.519220,-0.045997,-0.264437,-0.047088,-0.252273
8.400000,1.396550,0.532250,-0.046552,-0.271073,-0.047670,-0.258454
8.500000,1.413240,0.539090,-0.047108,-0.274556,-0.048254,-0.261622
8.600000,1.429890,0.537670,-0.047663,-0.273833,-0.048836,-0.260781
8.700000,1.446570,0.545150,-0.048219,-0.277643,-0.049420,-0.264255
8.800000,1.463200,0.556000,-0.048773,-0.283168,-0.050003,-0.269357
8.900000,1.479880,0.564350,-0.049329,-0.287421,-0.050588,-0.273243
9.000000,1.496620,0.574280,-0.049887,-0.292478,-0.051175,-0.277887
9.100000,1.513330,0.581420,-0.050444,-0.296115,-0.051761,-0.281177
9.200000,1.529940,0.586310,-0.050998,-0.298605,-0.052344,-0.283377
9.300000,1.546590,0.596460,-0.051553,-0.303775,-0.052929,-0.288114
9.400000,1.563310,0.603080,-0.052110,-0.307146,-0.053517,-0.291141
9.500000,1.579970,0.611070,-0.052666,-0.311215,-0.054103,-0.294825
9.600000,1.596620,0.621720,-0.053221,-0.316639,-0.054689,-0.299788
9.700000,1.613180,0.626550,-0.053773,-0.319099,-0.055272,-0.301940
9.800000,1.629910,0.637900,-0.054330,-0.324880,-0.055862,-0.307229
9.900000,1.646580,0.638250,-0.054886,-0.325058,-0.056450,-0.307217
10.000000,1.663270,0.654740,-0.055442,-0.333456,-0.057039,-0.314969
10.100000,1.679890,0.654990,-0.055996,-0.333584,-0.057625,-0.314904
10.200000,1.696530,0.663350,-0.056551,-0.337841,-0.058213,-0.318736
10.300000,1.713220,0.664740,-0.057107,-0.338549,-0.058803,-0.319216
10.400000,1.729970,0.677720,-0.057666,-0.345160,-0.059395,-0.325256
10.500000,1.746640,0.681290,-0.058221,-0.346978,-0.059985,-0.326777
10.600000,1.763250,0.700360,-0.058775,-0.356690,-0.060573,-0.335726
10.700000,1.779930,0.706270,-0.059331,-0.359700,-0.061164,-0.338359
10.800000,1.796600,0.710360,-0.059887,-0.361783,-0.061755,-0.340117
10.900000,1.813240,0.721820,-0.060441,-0.367620,-0.062345,-0.345400
11.000000,1.829900,0.722010,-0.060997,-0.367717,-0.062936,-0.345287
11.100000,1.846600,0.734330,-0.061553,-0.373991,-0.063529,-0.350971
11.200000,1.863280,0.735900,-0.062109,-0.374791,-0.064122,-0.351513
11.300000,1.879960,0.752870,-0.062665,-0.383434,-0.064715,-0.359406
11.400000,1.896550,0.755630,-0.063218,-0.384839,-0.065305,-0.360510
11.500000,1.913200,0.759800,-0.063773,-0.386963,-0.065898,-0.362285
11.600000,1.929900,0.766630,-0.064330,-0.390441,-0.066492,-0.365324
11.700000,1.946620,0.773320,-0.064887,-0.393849,-0.067088,-0.368293
11.800000,1.963270,0.792000,-0.065442,-0.403362,-0.067682,-0.376965
11.900000,1.979900,0.798350,-0.065997,-0.406596,-0.068275,-0.379762
12.000000,1.996570,0.804580,-0.066552,-0.409769,-0.068870,-0.382498
12.100000,2.013260,0.802480,-0.067109,-0.408700,-0.069467,-0.381272
12.200000,2.029900,0.816540,-0.067663,-0.415860,-0.070061,-0.387722
12.300000,2.046540,0.824340,-0.068218,-0.419833,-0.070656,-0.391193
12.400000,2.063210,0.835810,-0.068774,-0.425675,-0.071253,-0.396399
12.500000,2.079930,0.837720,-0.069331,-0.426647,-0.071852,-0.397067
12.600000,2.096590,0.846590,-0.069886,-0.431165,-0.072448,-0.401032
12.700000,2.113240,0.851910,-0.070441,-0.433874,-0.073045,-0.403312
12.800000,2.129920,0.860740,-0.070997,-0.438371,-0.073644,-0.407248
12.900000,2.146580,0.867500,-0.071553,-0.441814,-0.074242,-0.410201
13.000000,2.163250,0.880710,-0.072108,-0.448542,-0.074840,-0.416198
13.100000,2.179930,0.883360,-0.072664,-0.449892,-0.075440,-0.417200
13.200000,2.196560,0.898990,-0.073219,-0.457852,-0.076038,-0.424329
13.300000,2.213250,0.903720,-0.073775,-0.460261,-0.076638,-0.426305
13.400000,2.229960,0.914700,-0.074332,-0.465853,-0.077240,-0.431225
13.500000,2.246570,0.922360,-0.074886,-0.469754,-0.077838,-0.434576
13.600000,2.263250,0.930320,-0.075442,-0.473808,-0.078439,-0.438063
13.700000,2.279910,0.928360,-0.075997,-0.472810,-0.079040,-0.436878
13.800000,2.296630,0.945860,-0.076554,-0.481723,-0.079643,-0.444845
13.900000,2.313290,0.955680,-0.077110,-0.486724,-0.080245,-0.449193
14.000000,2.329950,0.953930,-0.077665,-0.485833,-0.080847,-0.448100
14.100000,2.346540,0.971550,-0.078218,-0.494806,-0.081447,-0.456104
14.200000,2.363210,0.973580,-0.078774,-0.495840,-0.082050,-0.456781
14.300000,2.379950,0.982940,-0.079332,-0.500607,-0.082655,-0.460893
14.400000,2.396570,0.991890,-0.079886,-0.505165,-0.083257,-0.464810
14.500000,2.413230,0.993400,-0.080441,-0.505934,-0.083861,-0.465237
14.600000,2.429920,1.002220,-0.080997,-0.510426,-0.084466,-0.469083
14.700000,2.446610,1.010660,-0.081554,-0.514725,-0.085072,-0.472747
14.800000,2.463300,1.024920,-0.082110,-0.521987,-0.085678,-0.479127
14.900000,2.479910,1.024090,-0.082664,-0.521565,-0.086281,-0.478450
15.000000,2.496550,1.039780,-0.083218,-0.529556,-0.086886,-0.485487
15.100000,2.513250,1.042590,-0.083775,-0.530987,-0.087493,-0.486503
15.200000,2.529920,1.052970,-0.084331,-0.536273,-0.088100,-0.491049
15.300000,2.546580,1.069760,-0.084886,-0.544824,-0.088707,-0.498576
15.400000,2.563260,1.070780,-0.085442,-0.545344,-0.089314,-0.498749
15.500000,2.579880,1.082520,-0.085996,-0.551323,-0.089920,-0.503911
15.600000,2.596560,1.086440,-0.086552,-0.553319,-0.090529,-0.505428
15.700000,2.613240,1.100580,-0.087108,-0.560521,-0.091138,-0.511695
15.800000,2.629890,1.106680,-0.087663,-0.563627,-0.091746,-0.514218
15.900000,2.646550,1.111590,-0.088218,-0.566128,-0.092355,-0.516185
16.000000,2.663280,1.119840,-0.088776,-0.570330,-0.092967,-0.519698
16.100000,2.679940,1.132110,-0.089331,-0.576579,-0.093576,-0.525072
16.200000,2.696540,1.136690,-0.089885,-0.578911,-0.094184,-0.526876
16.300000,2.713220,1.148080,-0.090441,-0.584712,-0.094795,-0.531831
16.400000,2.729940,1.163320,-0.090998,-0.592474,-0.095408,-0.538560
16.500000,2.746590,1.158850,-0.091553,-0.590197,-0.096019,-0.536163
16.600000,2.763200,1.169740,-0.092107,-0.595744,-0.096628,-0.540872
16.700000,2.779850,1.174500,-0.092662,-0.598168,-0.097240,-0.542741
16.800000,2.796520,1.189300,-0.093217,-0.605706,-0.097852,-0.549243
16.900000,2.813260,1.192070,-0.093775,-0.607116,-0.098468,-0.550184
17.000000,2.829920,1.202410,-0.094331,-0.612382,-0.099081,-0.554616
17.100000,2.846560,1.209820,-0.094885,-0.616156,-0.099694,-0.557692
17.200000,2.863250,1.217360,-0.095442,-0.619996,-0.100308,-0.560823
17.300000,2.879970,1.233530,-0.095999,-0.628232,-0.100925,-0.567922
17.400000,2.896680,1.233920,-0.096556,-0.628430,-0.101541,-0.567752
17.500000,2.913270,1.241470,-0.097109,-0.632275,-0.102153,-0.570876
17.600000,2.929940,1.253560,-0.097665,-0.638433,-0.102769,-0.576081
17.700000,2.946600,1.259550,-0.098220,-0.641484,-0.103385,-0.578477
17.800000,2.963290,1.269490,-0.098776,-0.646546,-0.104002,-0.582683
17.900000,2.979880,1.279910,-0.099329,-0.651853,-0.104616,-0.587105
18.000000,2.996550,1.287590,-0.099885,-0.655764,-0.105233,-0.590263
18.100000,3.013250,1.290650,-0.100442,-0.657323,-0.105851,-0.591300
18.200000,3.029950,1.305430,-0.100998,-0.664850,-0.106470,-0.597701
18.300000,3.046610,1.304700,-0.101554,-0.664478,-0.107088,-0.596998
18.400000,3.063220,1.318060,-0.102107,-0.671282,-0.107705,-0.602740
18.500000,3.079900,1.327080,-0.102663,-0.675876,-0.108324,-0.606489
18.600000,3.096570,1.339860,-0.103219,-0.682385,-0.108944,-0.611950
18.700000,3.113290,1.341380,-0.103776,-0.683159,-0.109565,-0.612263
18.800000,3.129880,1.353110,-0.104329,-0.689133,-0.110182,-0.617236
18.900000,3.146550,1.365860,-0.104885,-0.695627,-0.110803,-0.622666
19.000000,3.163240,1.368060,-0.105441,-0.696747,-0.111425,-0.623281
19.100000,3.179970,1.376170,-0.105999,-0.700878,-0.112048,-0.626585
19.200000,3.196610,1.383990,-0.106554,-0.704860,-0.112669,-0.629755
19.300000,3.213270,1.387800,-0.107109,-0.706801,-0.113291,-0.631096
19.400000,3.229950,1.397780,-0.107665,-0.711884,-0.113914,-0.635239
19.500000,3.246630,1.397420,-0.108221,-0.711700,-0.114537,-0.634679
19.600000,3.263310,1.409980,-0.108777,-0.718097,-0.115161,-0.639984
19.700000,3.279920,1.423390,-0.109331,-0.724927,-0.115782,-0.645670
19.800000,3.296590,1.425160,-0.109886,-0.725828,-0.116406,-0.646069
19.900000,3.313250,1.440830,-0.110442,-0.733809,-0.117030,-0.652766
20.000000,3.329940,1.445290,-0.110998,-0.736080,-0.117656,-0.654377
20.100000,3.346530,1.457270,-0.111551,-0.742182,-0.118278,-0.659390
20.200000,3.363190,1.464340,-0.112106,-0.745782,-0.118903,-0.662175
20.300000,3.379930,1.474960,-0.112664,-0.751191,-0.119532,-0.666559
20.400000,3.396600,1.479680,-0.113220,-0.753595,-0.120158,-0.668273
20.500000,3.413240,1.491580,-0.113775,-0.759655,-0.120784,-0.673226
20.600000,3.429890,1.491120,-0.114330,-0.759421,-0.121410,-0.672597
20.700000,3.446590,1.502190,-0.114886,-0.765059,-0.122039,-0.677164
20.800000,3.463230,1.513700,-0.115441,-0.770921,-0.122666,-0.681925
20.900000,3.479950,1.527790,-0.115998,-0.778097,-0.123296,-0.687839
21.000000,3.496570,1.524730,-0.116552,-0.776539,-0.123923,-0.686031
21.100000,3.513230,1.535160,-0.117108,-0.781851,-0.124552,-0.690290
21.200000,3.529910,1.544140,-0.117664,-0.786424,-0.125182,-0.693891
21.300000,3.546600,1.555950,-0.118220,-0.792439,-0.125813,-0.698757
21.400000,3.563210,1.563470,-0.118774,-0.796269,-0.126441,-0.701693
21.500000,3.579830,1.569020,-0.119328,-0.799095,-0.127070,-0.703741
21.600000,3.596590,1.578120,-0.119886,-0.803730,-0.127704,-0.707374
21.700000,3.613290,1.582630,-0.120443,-0.806027,-0.128337,-0.708947
21.800000,3.630010,1.594290,-0.121000,-0.811965,-0.128971,-0.713717
21.900000,3.646560,1.608400,-0.121552,-0.819151,-0.129599,-0.719582
22.000000,3.663270,1.607500,-0.122109,-0.818693,-0.130233,-0.718723
22.100000,3.679910,1.618560,-0.122664,-0.824326,-0.130865,-0.723211
22.200000,3.696610,1.624280,-0.123220,-0.827239,-0.131500,-0.725306
22.300000,3.713270,1.625140,-0.123776,-0.827677,-0.132133,-0.725231
22.400000,3.729890,1.636380,-0.124330,-0.833401,-0.132766,-0.729785
22.500000,3.746570,1.648380,-0.124886,-0.839513,-0.133401,-0.734670
22.600000,3.763260,1.659930,-0.125442,-0.845395,-0.134037,-0.739347
22.700000,3.779900,1.666300,-0.125997,-0.848640,-0.134671,-0.741714
22.800000,3.796540,1.675870,-0.126551,-0.853514,-0.135306,-0.745500
22.900000,3.813270,1.681820,-0.127109,-0.856544,-0.135945,-0.747669
23.000000,3.829980,1.693130,-0.127666,-0.862304,-0.136583,-0.752217
23.100000,3.846640,1.699410,-0.128221,-0.865502,-0.137220,-0.754527
23.200000,3.863240,1.703300,-0.128775,-0.867484,-0.137855,-0.755774
23.300000,3.879940,1.713640,-0.129331,-0.872750,-0.138494,-0.759876
23.400000,3.896620,1.724890,-0.129887,-0.878479,-0.139133,-0.764376
23.500000,3.913300,1.725350,-0.130443,-0.878714,-0.139772,-0.764091
23.600000,3.929920,1.741610,-0.130997,-0.886995,-0.140409,-0.770801
23.700000,3.946510,1.742330,-0.131550,-0.887361,-0.141046,-0.770629
23.800000,3.963230,1.756140,-0.132108,-0.894395,-0.141688,-0.776238
23.900000,3.979970,1.759400,-0.132666,-0.896055,-0.142331,-0.777179
24.000000,3.996590,1.775210,-0.133220,-0.904107,-0.142970,-0.783662
24.100000,4.013220,1.785240,-0.133774,-0.909215,-0.143609,-0.787586
24.200000,4.029920,1.790080,-0.134331,-0.911680,-0.144252,-0.789214
24.300000,4.046600,1.804610,-0.134887,-0.919080,-0.144895,-0.795109
24.400000,4.063270,1.808770,-0.135442,-0.921199,-0.145537,-0.796430
24.500000,4.079930,1.810300,-0.135998,-0.921978,-0.146180,-0.796591
24.600000,4.096570,1.823700,-0.136552,-0.928803,-0.146822,-0.801973
24.700000,4.113260,1.828580,-0.137109,-0.931288,-0.147467,-0.803600
24.800000,4.129870,1.834750,-0.137662,-0.934431,-0.148108,-0.805795
24.900000,4.146520,1.842760,-0.138217,-0.938510,-0.148752,-0.808792
25.000000,4.163200,1.851680,-0.138773,-0.943053,-0.149398,-0.812182
25.100000,4.179900,1.856980,-0.139330,-0.945752,-0.150044,-0.813981
25.200000,4.196590,1.862290,-0.139886,-0.948457,-0.150691,-0.815780
25.300000,4.213260,1.870030,-0.140442,-0.952398,-0.151337,-0.818642
25.400000,4.229880,1.882370,-0.140996,-0.958683,-0.151982,-0.823513
25.500000,4.246590,1.889300,-0.141553,-0.962213,-0.152630,-0.826009
25.600000,4.263310,1.902220,-0.142110,-0.968793,-0.153280,-0.831117
25.700000,4.279930,1.903930,-0.142664,-0.969664,-0.153926,-0.831327
25.800000,4.296580,1.910900,-0.143219,-0.973213,-0.154573,-0.833830
25.900000,4.313240,1.917180,-0.143775,-0.976412,-0.155222,-0.836028
26.000000,4.329940,1.922210,-0.144331,-0.978974,-0.155872,-0.837677
26.100000,4.346590,1.937750,-0.144886,-0.986888,-0.156521,-0.843901
26.200000,4.363230,1.942900,-0.145441,-0.989511,-0.157170,-0.845595
26.300000,4.379870,1.947410,-0.145996,-0.991808,-0.157819,-0.847008
26.400000,4.396560,1.955950,-0.146552,-0.996157,-0.158471,-0.850168
26.500000,4.413290,1.961280,-0.147110,-0.998872,-0.159124,-0.851928
26.600000,4.429970,1.972850,-0.147666,-1.004764,-0.159776,-0.856395
26.700000,4.446590,1.984750,-0.148220,-1.010825,-0.160427,-0.861001
26.800000,4.463230,1.992970,-0.148774,-1.015011,-0.161078,-0.864004
26.900000,4.479930,1.996710,-0.149331,-1.016916,-0.161732,-0.865059
27.000000,4.496570,2.008670,-0.149886,-1.023007,-0.162384,-0.869673
27.100000,4.513210,2.014920,-0.150440,-1.026190,-0.163037,-0.871810
27.200000,4.529910,2.021250,-0.150997,-1.029414,-0.163693,-0.873976
27.300000,4.546590,2.033270,-0.151553,-1.035536,-0.164348,-0.878597
27.400000,4.563280,2.038420,-0.152109,-1.038159,-0.165004,-0.880245
27.500000,4.579940,2.041360,-0.152665,-1.039656,-0.165659,-0.880937
27.600000,4.596600,2.062930,-0.153220,-1.050642,-0.166314,-0.889662
27.700000,4.613280,2.068530,-0.153776,-1.053494,-0.166971,-0.891492
27.800000,4.629990,2.071200,-0.154333,-1.054853,-0.167630,-0.892055
27.900000,4.646620,2.078800,-0.154887,-1.058724,-0.168285,-0.894741
28.000000,4.663260,2.089470,-0.155442,-1.064158,-0.168942,-0.898743
28.100000,4.679920,2.101120,-0.155997,-1.070092,-0.169600,-0.903160
28.200000,4.696630,2.101340,-0.156554,-1.070204,-0.170260,-0.902659
28.300000,4.713240,2.115740,-0.157108,-1.077538,-0.170916,-0.908248
28.400000,4.729820,2.126170,-0.157661,-1.082849,-0.171572,-0.912127
28.500000,4.746530,2.131760,-0.158218,-1.085696,-0.172234,-0.913920
28.600000,4.763260,2.141080,-0.158775,-1.090443,-0.172897,-0.917308
28.700000,4.779960,2.145910,-0.159332,-1.092903,-0.173558,-0.918769
28.800000,4.796590,2.153360,-0.159886,-1.096697,-0.174218,-0.921350
28.900000,4.813230,2.164970,-0.160441,-1.102610,-0.174879,-0.925706
29.000000,4.829890,2.171700,-0.160996,-1.106038,-0.175540,-0.927970
29.100000,4.846570,2.177150,-0.161552,-1.108813,-0.176203,-0.929682
29.200000,4.863260,2.184800,-0.162109,-1.112710,-0.176867,-0.932330
29.300000,4.879890,2.192610,-0.162663,-1.116687,-0.177529,-0.935043
29.400000,4.896580,2.208000,-0.163219,-1.124525,-0.178193,-0.940981
29.500000,4.913280,2.213280,-0.163776,-1.127214,-0.178859,-0.942604
29.600000,4.929940,2.222880,-0.164331,-1.132103,-0.179523,-0.946063
29.700000,4.946540,2.231400,-0.164885,-1.136443,-0.180185,-0.949061
29.800000,4.963250,2.239990,-0.165442,-1.140818,-0.180853,-0.952079
29.900000,4.979960,2.241690,-0.165999,-1.141683,-0.181520,-0.952165
30.000000,4.996660,2.251020,-0.166555,-1.146435,-0.182188,-0.955490
30.100000,5.013250,2.260950,-0.167108,-1.151492,-0.182852,-0.959068
30.200000,5.029920,2.277170,-0.167664,-1.159753,-0.183519,-0.965304
30.300000,5.046590,2.281260,-0.168220,-1.161836,-0.184187,-0.966392
30.400000,5.063290,2.284200,-0.168776,-1.163334,-0.184856,-0.966990
30.500000,5.079960,2.297780,-0.169332,-1.170250,-0.185525,-0.972089
30.600000,5.096550,2.305220,-0.169885,-1.174039,-0.186191,-0.974587
30.700000,5.113210,2.307080,-0.170440,-1.174986,-0.186860,-0.974721
30.800000,5.129920,2.317210,-0.170997,-1.180145,-0.187532,-0.978344
30.900000,5.146650,2.328560,-0.171555,-1.185926,-0.188205,-0.982474
31.000000,5.163260,2.332920,-0.172109,-1.188146,-0.188873,-0.983656
31.100000,5.179910,2.340830,-0.172664,-1.192175,-0.189544,-0.986330
31.200000,5.196590,2.356890,-0.173220,-1.200354,-0.190216,-0.992429
31.300000,5.213290,2.360080,-0.173776,-1.201979,-0.190890,-0.993103
31.400000,5.229930,2.371360,-0.174331,-1.207724,-0.191561,-0.997180
31.500000,5.246590,2.376080,-0.174886,-1.210128,-0.192234,-0.998493
31.600000,5.263280,2.385160,-0.175443,-1.214752,-0.192909,-1.001633
31.700000,5.279940,2.390370,-0.175998,-1.217405,-0.193582,-1.003145
31.800000,5.296610,2.398290,-0.176554,-1.221439,-0.194257,-1.005790
31.900000,5.313230,2.409360,-0.177108,-1.227077,-0.194930,-1.009752
32.000000,5.329940,2.419530,-0.177665,-1.232257,-0.195607,-1.013328
32.100000,5.346600,2.423600,-0.178220,-1.234329,-0.196283,-1.014347
32.200000,5.363310,2.426980,-0.178777,-1.236051,-0.196961,-1.015073
32.300000,5.379900,2.445560,-0.179330,-1.245513,-0.197634,-1.022156
32.400000,5.396550,2.447440,-0.179885,-1.246471,-0.198311,-1.022250
32.500000,5.413260,2.459460,-0.180442,-1.252593,-0.198990,-1.026572
32.600000,5.429910,2.466930,-0.180997,-1.256397,-0.199668,-1.028993
32.700000,5.446540,2.473890,-0.181551,-1.259942,-0.200345,-1.031198
32.800000,5.463220,2.484090,-0.182107,-1.265137,-0.201024,-1.034746
32.900000,5.479910,2.484120,-0.182664,-1.265152,-0.201705,-1.034055
33.000000,5.496600,2.501980,-0.183220,-1.274248,-0.202385,-1.040780
33.100000,5.513260,2.509170,-0.183775,-1.277910,-0.203066,-1.043061
33.200000,5.529870,2.529500,-0.184329,-1.288264,-0.203744,-1.050799
33.300000,5.546530,2.527180,-0.184884,-1.287082,-0.204425,-1.049121
33.400000,5.563250,2.542240,-0.185442,-1.294752,-0.205109,-1.054651
33.500000,5.579960,2.543580,-0.185999,-1.295435,-0.205793,-1.054486
33.600000,5.596610,2.552150,-0.186554,-1.299799,-0.206475,-1.057317
33.700000,5.613230,2.560520,-0.187108,-1.304062,-0.207157,-1.060062
33.800000,5.629950,2.566000,-0.187665,-1.306853,-0.207842,-1.061602
33.900000,5.646600,2.579670,-0.188220,-1.313815,-0.208526,-1.066529
34.000000,5.663250,2.584050,-0.188775,-1.316046,-0.209210,-1.067609
34.100000,5.679890,2.597610,-0.189330,-1.322952,-0.209894,-1.072478
34.200000,5.696590,2.600300,-0.189886,-1.324322,-0.210581,-1.072851
34.300000,5.713250,2.612320,-0.190442,-1.330444,-0.211266,-1.077072
34.400000,5.729930,2.616210,-0.190998,-1.332425,-0.211953,-1.077935
34.500000,5.746570,2.627970,-0.191552,-1.338414,-0.212639,-1.082038
34.600000,5.763230,2.631240,-0.192108,-1.340080,-0.213326,-1.082640
34.700000,5.779920,2.647020,-0.192664,-1.348116,-0.214015,-1.088383
34.800000,5.796620,2.655420,-0.193221,-1.352394,-0.214705,-1.091084
34.900000,5.813240,2.660720,-0.193775,-1.355094,-0.215392,-1.092511
35.000000,5.829860,2.670270,-0.194329,-1.359957,-0.216079,-1.095679
35.100000,5.846570,2.682330,-0.194886,-1.366099,-0.216771,-1.099866
35.200000,5.863270,2.687660,-0.195442,-1.368814,-0.217463,-1.101290
35.300000,5.879900,2.699500,-0.195997,-1.374844,-0.218152,-1.105379
35.400000,5.896540,2.705140,-0.196551,-1.377716,-0.218842,-1.106924
35.500000,5.913260,2.719600,-0.197109,-1.385081,-0.219536,-1.112069
35.600000,5.929960,2.724490,-0.197665,-1.387571,-0.220229,-1.113297
35.700000,5.946630,2.737180,-0.198221,-1.394034,-0.220922,-1.117707
35.800000,5.963260,2.750690,-0.198775,-1.400915,-0.221614,-1.122448
35.900000,5.979850,2.755470,-0.199328,-1.403349,-0.222304,-1.123622
36.000000,5.996560,2.765240,-0.199885,-1.408325,-0.223000,-1.126822
36.100000,6.013240,2.768380,-0.200441,-1.409924,-0.223695,-1.127317
36.200000,6.029900,2.781330,-0.200997,-1.416520,-0.224390,-1.131804
36.300000,6.046560,2.789890,-0.201552,-1.420879,-0.225085,-1.134498
36.400000,6.063270,2.803570,-0.202109,-1.427846,-0.225783,-1.139266
36.500000,6.079980,2.803000,-0.202666,-1.427556,-0.226482,-1.138239
36.600000,6.096570,2.817440,-0.203219,-1.434910,-0.227175,-1.143309
36.700000,6.113230,2.828630,-0.203774,-1.440609,-0.227873,-1.147050
36.800000,6.129900,2.835760,-0.204330,-1.444241,-0.228571,-1.149139
36.900000,6.146610,2.842110,-0.204887,-1.447475,-0.229271,-1.150906
37.000000,6.163270,2.855360,-0.205442,-1.454223,-0.229970,-1.155464
37.100000,6.179890,2.864880,-0.205996,-1.459071,-0.230667,-1.158508
37.200000,6.196540,2.871650,-0.206551,-1.462519,-0.231366,-1.160434
37.300000,6.213230,2.879140,-0.207108,-1.466334,-0.232068,-1.162645
37.400000,6.229940,2.898250,-0.207665,-1.476067,-0.232771,-1.169540
37.500000,6.246580,2.898980,-0.208219,-1.476438,-0.233471,-1.169015
37.600000,6.263190,2.910960,-0.208773,-1.482540,-0.234170,-1.173025
37.700000,6.279880,2.925300,-0.209329,-1.489843,-0.234874,-1.177975
37.800000,6.296600,2.932370,-0.209887,-1.493444,-0.235579,-1.179990
37.900000,6.313260,2.935170,-0.210442,-1.494870,-0.236282,-1.180286
38.000000,6.329930,2.945300,-0.210998,-1.500029,-0.236986,-1.183526
38.100000,6.346580,2.957880,-0.211553,-1.506436,-0.237690,-1.187745
38.200000,6.363260,2.963750,-0.212109,-1.509425,-0.238395,-1.189263
38.300000,6.379920,2.979210,-0.212664,-1.517299,-0.239100,-1.194624
38.400000,6.396580,2.984080,-0.213219,-1.519779,-0.239806,-1.195733
38.500000,6.413240,3.003790,-0.213775,-1.529818,-0.240512,-1.202781
38.600000,6.429940,3.009340,-0.214331,-1.532644,-0.241220,-1.204151
38.700000,6.446600,3.023820,-0.214887,-1.540019,-0.241927,-1.209089
38.800000,6.463230,3.022190,-0.215441,-1.539189,-0.242634,-1.207584
38.900000,6.479880,3.040690,-0.215996,-1.548611,-0.243341,-1.214117
39.000000,6.496580,3.048200,-0.216553,-1.552436,-0.244051,-1.216251
39.100000,6.513340,3.058400,-0.217111,-1.557630,-0.244765,-1.219451
39.200000,6.529960,3.066940,-0.217665,-1.561980,-0.245473,-1.221991
39.300000,6.546540,3.083850,-0.218218,-1.570592,-0.246179,-1.227860
39.400000,6.563250,3.087970,-0.218775,-1.572690,-0.246892,-1.228625
39.500000,6.579960,3.097980,-0.219332,-1.577788,-0.247605,-1.231729
39.600000,6.596600,3.104860,-0.219887,-1.581292,-0.248316,-1.233587
39.700000,6.613220,3.113910,-0.220441,-1.585901,-0.249026,-1.236304
39.800000,6.629900,3.130060,-0.220997,-1.594126,-0.249740,-1.241830
39.900000,6.646590,3.129500,-0.221553,-1.593841,-0.250454,-1.240721
40.000000,6.663310,3.145470,-0.222110,-1.601975,-0.251171,-1.246160
40.100000,6.679940,3.159290,-0.222665,-1.609013,-0.251883,-1.250743
40.200000,6.696540,3.168170,-0.223218,-1.613536,-0.252596,-1.253366
40.300000,6.713220,3.181700,-0.223774,-1.620427,-0.253312,-1.257817
40.400000,6.729930,3.187440,-0.224331,-1.623350,-0.254029,-1.259182
40.500000,6.746620,3.198100,-0.224887,-1.628779,-0.254747,-1.262487
40.600000,6.763220,3.214260,-0.225441,-1.637009,-0.255461,-1.267961
40.700000,6.779890,3.213280,-0.225996,-1.636510,-0.256179,-1.266665
40.800000,6.796570,3.236520,-0.226552,-1.648346,-0.256897,-1.274909
40.900000,6.813240,3.238980,-0.227108,-1.649599,-0.257616,-1.274962
41.000000,6.829850,3.258400,-0.227662,-1.659489,-0.258333,-1.281687
41.100000,6.846540,3.260090,-0.228218,-1.660350,-0.259053,-1.281428
41.200000,6.863220,3.268410,-0.228774,-1.664588,-0.259774,-1.283773
41.300000,6.879900,3.278450,-0.229330,-1.669701,-0.260495,-1.286788
41.400000,6.896550,3.292400,-0.229885,-1.676806,-0.261215,-1.291333
41.500000,6.913230,3.300790,-0.230441,-1.681079,-0.261938,-1.293689
41.600000,6.929870,3.308280,-0.230996,-1.684893,-0.262659,-1.295690
41.700000,6.946560,3.326050,-0.231552,-1.693943,-0.263382,-1.301707
41.800000,6.963270,3.333590,-0.232109,-1.697783,-0.264107,-1.303713
41.900000,6.979880,3.343690,-0.232663,-1.702927,-0.264829,-1.306720
42.000000,6.996570,3.354860,-0.233219,-1.708616,-0.265554,-1.310134
42.100000,7.013290,3.365430,-0.233776,-1.713999,-0.266281,-1.313307
42.200000,7.029950,3.385140,-0.234332,-1.724038,-0.267006,-1.320041
42.300000,7.046580,3.393940,-0.234886,-1.728519,-0.267730,-1.322514
42.400000,7.063250,3.395010,-0.235442,-1.729064,-0.268457,-1.321971
42.500000,7.079920,3.403560,-0.235997,-1.733419,-0.269184,-1.324337
42.600000,7.096610,3.419440,-0.236554,-1.741506,-0.269912,-1.329547
42.700000,7.113320,3.422240,-0.237111,-1.742933,-0.270642,-1.329665
42.800000,7.129910,3.436780,-0.237664,-1.750338,-0.271367,-1.334346
42.900000,7.146560,3.449740,-0.238219,-1.756938,-0.272096,-1.338403
43.000000,7.163210,3.454890,-0.238774,-1.759561,-0.272825,-1.339424
43.100000,7.179910,3.467790,-0.239330,-1.766131,-0.273556,-1.343442
43.200000,7.196530,3.480260,-0.239884,-1.772482,-0.274285,-1.347291
43.300000,7.213200,3.492730,-0.240440,-1.778833,-0.275016,-1.351130
43.400000,7.229890,3.499740,-0.240996,-1.782403,-0.275749,-1.352850
43.500000,7.246590,3.515440,-0.241553,-1.790399,-0.276482,-1.357923
43.600000,7.263220,3.525510,-0.242107,-1.795527,-0.277214,-1.360817
43.700000,7.279870,3.527960,-0.242662,-1.796775,-0.277946,-1.360766
43.800000,7.296600,3.546660,-0.243220,-1.806299,-0.278683,-1.366971
43.900000,7.313270,3.560410,-0.243776,-1.813302,-0.279417,-1.371263
44.000000,7.329970,3.564810,-0.244332,-1.815543,-0.280154,-1.371947
44.100000,7.346610,3.576520,-0.244887,-1.821507,-0.280888,-1.375443
44.200000,7.363250,3.592630,-0.245442,-1.829711,-0.281623,-1.380624
44.300000,7.379930,3.608810,-0.245998,-1.837952,-0.282360,-1.385820
44.400000,7.396640,3.612210,-0.246555,-1.839683,-0.283099,-1.386101
44.500000,7.413250,3.629220,-0.247108,-1.848347,-0.283834,-1.391605
44.600000,7.429860,3.632150,-0.247662,-1.849839,-0.284570,-1.391704
44.700000,7.446580,3.645910,-0.248219,-1.856847,-0.285311,-1.395941
44.800000,7.463260,3.657330,-0.248775,-1.862663,-0.286051,-1.399278
44.900000,7.479880,3.669040,-0.249329,-1.868627,-0.286788,-1.402723
45.000000,7.496540,3.684610,-0.249885,-1.876556,-0.287528,-1.407634
45.100000,7.513250,3.695380,-0.250442,-1.882042,-0.288271,-1.410700
45.200000,7.529900,3.703800,-0.250997,-1.886330,-0.289012,-1.412867
45.300000,7.546570,3.713740,-0.251552,-1.891392,-0.289754,-1.415608
45.400000,7.563210,3.733990,-0.252107,-1.901705,-0.290495,-1.422272
45.500000,7.579900,3.742510,-0.252663,-1.906045,-0.291240,-1.424457
45.600000,7.596610,3.746190,-0.253220,-1.907919,-0.291985,-1.424795
45.700000,7.613310,3.767130,-0.253777,-1.918584,-0.292731,-1.431691
45.800000,7.629940,3.777120,-0.254331,-1.923671,-0.293474,-1.434422
45.900000,7.646600,3.787100,-0.254887,-1.928754,-0.294219,-1.437140
46.000000,7.663310,3.799540,-0.255444,-1.935090,-0.294967,-1.440783
46.100000,7.679970,3.805860,-0.255999,-1.938309,-0.295713,-1.442104
46.200000,7.696600,3.818950,-0.256553,-1.944975,-0.296458,-1.445985
46.300000,7.713190,3.835630,-0.257106,-1.953470,-0.297202,-1.451221
46.400000,7.729930,3.844860,-0.257664,-1.958171,-0.297954,-1.453620
46.500000,7.746590,3.846500,-0.258220,-1.959006,-0.298702,-1.453152
46.600000,7.763260,3.864420,-0.258775,-1.968133,-0.299452,-1.458829
46.700000,7.779890,3.882250,-0.259330,-1.977214,-0.300200,-1.464464
46.800000,7.796540,3.885910,-0.259885,-1.979078,-0.300949,-1.464746
46.900000,7.813240,3.904700,-0.260441,-1.988647,-0.301702,-1.470721
47.000000,7.829940,3.914350,-0.260998,-1.993562,-0.302455,-1.473246
47.100000,7.846580,3.923090,-0.261553,-1.998013,-0.303205,-1.475428
47.200000,7.863190,3.939980,-0.262106,-2.006615,-0.303956,-1.480669
47.300000,7.879900,3.947620,-0.262663,-2.010506,-0.304711,-1.482420
47.400000,7.896600,3.950420,-0.263220,-2.011932,-0.305466,-1.482352
47.500000,7.913270,3.974000,-0.263776,-2.023942,-0.306220,-1.490075
47.600000,7.929940,3.970930,-0.264331,-2.022378,-0.306975,-1.487800
47.700000,7.946580,3.986380,-0.264886,-2.030247,-0.307730,-1.492463
47.800000,7.963250,4.001330,-0.265442,-2.037861,-0.308486,-1.496928
47.900000,7.979920,4.023680,-0.265997,-2.049243,-0.309243,-1.504150
48.000000,7.996580,4.025110,-0.266553,-2.049972,-0.309999,-1.503546
48.100000,8.013240,4.036240,-0.267108,-2.055640,-0.310757,-1.506562
48.200000,8.029930,4.052640,-0.267664,-2.063993,-0.311516,-1.511535
48.300000,8.046590,4.061790,-0.268220,-2.068653,-0.312275,-1.513799
48.400000,8.063230,4.086510,-0.268774,-2.081242,-0.313033,-1.521858
48.500000,8.079860,4.082380,-0.269329,-2.079139,-0.313792,-1.519167
48.600000,8.096520,4.102810,-0.269884,-2.089544,-0.314552,-1.525609
48.700000,8.113290,4.113540,-0.270443,-2.095009,-0.315318,-1.528428
48.800000,8.129890,4.123270,-0.270996,-2.099964,-0.316077,-1.530882
48.900000,8.146540,4.135830,-0.271551,-2.106361,-0.316838,-1.534376
49.000000,8.163240,4.151240,-0.272108,-2.114209,-0.317603,-1.538916
49.100000,8.179980,4.161860,-0.272666,-2.119618,-0.318369,-1.541670
49.200000,8.196630,4.175580,-0.273221,-2.126605,-0.319133,-1.545572
49.300000,8.213230,4.182890,-0.273774,-2.130328,-0.319894,-1.547099
49.400000,8.229890,4.211460,-0.274330,-2.144879,-0.320659,-1.556475
49.500000,8.246580,4.207250,-0.274886,-2.142735,-0.321426,-1.553727
49.600000,8.263290,4.220810,-0.275443,-2.149641,-0.322195,-1.557537
49.700000,8.279910,4.237630,-0.275997,-2.158207,-0.322960,-1.562549
49.800000,8.296530,4.252070,-0.276551,-2.165561,-0.323725,-1.566673
49.900000,8.313210,4.260470,-0.277107,-2.169840,-0.324494,-1.568562
50.000000,8.329900,4.276610,-0.277663,-2.178060,-0.325264,-1.573292
50.100000,8.346560,4.283390,-0.278219,-2.181513,-0.326033,-1.574575
50.200000,8.363240,4.291920,-0.278775,-2.185857,-0.326804,-1.576495
50.300000,8.379900,4.312000,-0.279330,-2.196084,-0.327574,-1.582652
50.400000,8.396660,4.321650,-0.279889,-2.200998,-0.328349,-1.584964
50.500000,8.413310,4.334210,-0.280444,-2.207395,-0.329120,-1.588345
50.600000,8.429900,4.342690,-0.280997,-2.211714,-0.329889,-1.590230
50.700000,8.446580,4.355630,-0.281553,-2.218304,-0.330663,-1.593735
50.800000,8.463250,4.371600,-0.282108,-2.226438,-0.331437,-1.598341
50.900000,8.479950,4.385300,-0.282665,-2.233415,-0.332212,-1.602107
51.000000,8.496630,4.402610,-0.283221,-2.242231,-0.332988,-1.607184
51.100000,8.513250,4.413120,-0.283775,-2.247584,-0.333761,-1.609776
51.200000,8.529910,4.425380,-0.284330,-2.253828,-0.334537,-1.612996
51.300000,8.546630,4.431880,-0.284888,-2.257138,-0.335316,-1.614107
51.400000,8.563260,4.448040,-0.285442,-2.265368,-0.336091,-1.618737
51.500000,8.579880,4.467150,-0.285996,-2.275101,-0.336867,-1.624431
51.600000,8.596570,4.471430,-0.286552,-2.277281,-0.337646,-1.624721
51.700000,8.613250,4.486550,-0.287108,-2.284981,-0.338426,-1.628944
51.800000,8.629920,4.508760,-0.287664,-2.296293,-0.339206,-1.635732
51.900000,8.646540,4.512410,-0.288218,-2.298152,-0.339984,-1.635783
52.000000,8.663250,4.522600,-0.288775,-2.303341,-0.340766,-1.638194
52.100000,8.679890,4.536190,-0.289330,-2.310263,-0.341547,-1.641835
52.200000,8.696590,4.553380,-0.289886,-2.319017,-0.342330,-1.646766
52.300000,8.713270,4.569980,-0.290442,-2.327472,-0.343114,-1.651475
52.400000,8.729930,4.583380,-0.290998,-2.334296,-0.343896,-1.655021
52.500000,8.746610,4.592130,-0.291554,-2.338753,-0.344681,-1.656881
52.600000,8.763300,4.604720,-0.292110,-2.345165,-0.345467,-1.660119
52.700000,8.779990,4.617000,-0.292666,-2.351419,-0.346253,-1.663238
52.800000,8.796590,4.636400,-0.293220,-2.361299,-0.347035,-1.668920
52.900000,8.813280,4.645610,-0.293776,-2.365990,-0.347823,-1.670919
53.000000,8.829940,4.661470,-0.294331,-2.374067,-0.348609,-1.675305
53.100000,8.846620,4.668860,-0.294887,-2.377831,-0.349398,-1.676639
53.200000,8.863230,4.686490,-0.295441,-2.386810,-0.350183,-1.681648
53.300000,8.879900,4.697860,-0.295997,-2.392600,-0.350972,-1.684399
53.400000,8.896540,4.720290,-0.296551,-2.404024,-0.351760,-1.691107
53.500000,8.913200,4.728570,-0.297107,-2.408241,-0.352550,-1.692736
53.600000,8.929880,4.737740,-0.297663,-2.412911,-0.353341,-1.694678
53.700000,8.946570,4.757250,-0.298219,-2.422848,-0.354134,-1.700308
53.800000,8.963250,4.771950,-0.298775,-2.430334,-0.354926,-1.704211
53.900000,8.979960,4.787720,-0.299332,-2.438366,-0.355721,-1.708485
54.000000,8.996670,4.803090,-0.299889,-2.446194,-0.356516,-1.712607
54.100000,9.013260,4.811420,-0.300442,-2.450436,-0.357307,-1.714222
54.200000,9.029890,4.827030,-0.300996,-2.458386,-0.358099,-1.718421
54.300000,9.046570,4.839270,-0.301552,-2.464620,-0.358895,-1.721408
54.400000,9.063300,4.854570,-0.302110,-2.472412,-0.359694,-1.725472
54.500000,9.079910,4.859610,-0.302664,-2.474979,-0.360487,-1.725893
54.600000,9.096590,4.883140,-0.303220,-2.486963,-0.361285,-1.732867
54.700000,9.113260,4.895320,-0.303775,-2.493166,-0.362083,-1.735804
54.800000,9.129930,4.917280,-0.304331,-2.504350,-0.362881,-1.742199
54.900000,9.146600,4.925150,-0.304887,-2.508358,-0.363680,-1.743593
55.000000,9.163230,4.932380,-0.305441,-2.512041,-0.364478,-1.744760
55.100000,9.179890,4.949470,-0.305996,-2.520744,-0.365278,-1.749406
55.200000,9.196550,4.976640,-0.306552,-2.534582,-0.366079,-1.757602
55.300000,9.213240,4.985880,-0.307108,-2.539288,-0.366881,-1.759452
55.400000,9.229860,4.990140,-0.307662,-2.541457,-0.367681,-1.759548
55.500000,9.246530,5.015800,-0.308218,-2.554526,-0.368484,-1.767176
55.600000,9.263230,5.026200,-0.308774,-2.559823,-0.369289,-1.769415
55.700000,9.279930,5.043770,-0.309331,-2.568771,-0.370095,-1.774170
55.800000,9.296570,5.050600,-0.309886,-2.572249,-0.370898,-1.775146
55.900000,9.313220,5.070750,-0.310441,-2.582512,-0.371703,-1.780795
56.000000,9.329930,5.088170,-0.310998,-2.591384,-0.372511,-1.785469
56.100000,9.346620,5.096260,-0.311554,-2.595504,-0.373318,-1.786864
56.200000,9.363320,5.124960,-0.312111,-2.610121,-0.374127,-1.795474
56.300000,9.379930,5.120170,-0.312664,-2.607681,-0.374933,-1.792352
56.400000,9.396570,5.147710,-0.313219,-2.621707,-0.375740,-1.800539
56.500000,9.413270,5.156920,-0.313776,-2.626398,-0.376551,-1.802298
56.600000,9.429970,5.180080,-0.314332,-2.638193,-0.377362,-1.808924
56.700000,9.446550,5.191000,-0.314885,-2.643755,-0.378169,-1.811276
56.800000,9.463170,5.204730,-0.315439,-2.650747,-0.378978,-1.814598
56.900000,9.479890,5.226880,-0.315996,-2.662028,-0.379792,-1.820837
57.000000,9.496560,5.238320,-0.316552,-2.667854,-0.380605,-1.823340
57.100000,9.513210,5.254900,-0.317107,-2.676299,-0.381417,-1.827626
57.200000,9.529850,5.271070,-0.317662,-2.684534,-0.382230,-1.831760
57.300000,9.546600,5.284510,-0.318220,-2.691379,-0.383048,-1.834928
57.400000,9.563290,5.289010,-0.318776,-2.693671,-0.383865,-1.834992
57.500000,9.579930,5.304280,-0.319331,-2.701448,-0.384679,-1.838792
57.600000,9.596530,5.322490,-0.319884,-2.710722,-0.385492,-1.843604
57.700000,9.613230,5.343220,-0.320441,-2.721280,-0.386311,-1.849270
57.800000,9.629890,5.359520,-0.320996,-2.729581,-0.387129,-1.853396
57.900000,9.646610,5.374920,-0.321554,-2.737424,-0.387950,-1.857195
58.000000,9.663260,5.388680,-0.322109,-2.744432,-0.388768,-1.860427
58.100000,9.679900,5.408520,-0.322663,-2.754537,-0.389587,-1.865749
58.200000,9.696640,5.416720,-0.323221,-2.758713,-0.390411,-1.867038
58.300000,9.713270,5.440570,-0.323776,-2.770860,-0.391230,-1.873723
58.400000,9.729920,5.449260,-0.324331,-2.775285,-0.392051,-1.875175
58.500000,9.746570,5.460820,-0.324886,-2.781173,-0.392873,-1.877610
