Repository: abubakardawood/tissue-phantom-material-database

Title:
A Database of Silicone Phantom Materials for Modeling Human Tissue Mechanics Across Varying Stiffnesses

Description:
This dataset contains processed mechanical compression test data for soft silicone phantoms
fabricated using Ecoflex (Smooth-On) with varying base materials and thinner concentrations.
The dataset provides force–compression measurements together with derived engineering and
true stress–strain quantities, intended for mechanical characterization, constitutive model
fitting, and the design of tissue-equivalent phantoms.

All files in this dataset are processed outputs generated from raw experimental measurements.
The raw data files are not included in this archive.

File: data/EF10_100T/EF10_100T_B1.csv (part 1 of 2)
EF10_100T_B_sample_1
Compression test;
Cylinder Diameter: 50mm;
Cylinder Height: 30mm;
Speed (mm/min): 10;
Machine: INSTRON 5900;
Load cell: 1kN;
Time (s),Compression (mm),Load (N),Engineering Strain [-],Engineering Stress (kPa),True Strain [-],True Stress (kPa)
0.000000,0.000000,0.012060,-0.000000,-0.006142,0.000000,-0.006142
0.100000,0.006650,0.018430,-0.000222,-0.009386,-0.000222,-0.009384
0.200000,0.027440,0.016930,-0.000915,-0.008622,-0.000915,-0.008614
0.300000,0.046070,0.022160,-0.001536,-0.011286,-0.001537,-0.011269
0.400000,0.063090,0.033280,-0.002103,-0.016949,-0.002105,-0.016914
0.500000,0.079830,0.035640,-0.002661,-0.018151,-0.002665,-0.018103
0.600000,0.096580,0.029670,-0.003219,-0.015111,-0.003225,-0.015062
0.700000,0.113220,0.040130,-0.003774,-0.020438,-0.003781,-0.020361
0.800000,0.129950,0.049130,-0.004332,-0.025022,-0.004341,-0.024913
0.900000,0.146650,0.054550,-0.004888,-0.027782,-0.004900,-0.027646
1.000000,0.163290,0.061120,-0.005443,-0.031128,-0.005458,-0.030959
1.100000,0.179990,0.061230,-0.006000,-0.031184,-0.006018,-0.030997
1.200000,0.196630,0.074410,-0.006554,-0.037897,-0.006576,-0.037648
1.300000,0.213220,0.075760,-0.007107,-0.038584,-0.007133,-0.038310
1.400000,0.229840,0.074260,-0.007661,-0.037820,-0.007691,-0.037531
1.500000,0.246590,0.084720,-0.008220,-0.043148,-0.008254,-0.042793
1.600000,0.263300,0.084350,-0.008777,-0.042959,-0.008815,-0.042582
1.700000,0.279990,0.083620,-0.009333,-0.042587,-0.009377,-0.042190
1.800000,0.296580,0.095940,-0.009886,-0.048862,-0.009935,-0.048379
1.900000,0.313260,0.106950,-0.010442,-0.054469,-0.010497,-0.053900
2.000000,0.329950,0.098460,-0.010998,-0.050145,-0.011059,-0.049594
2.100000,0.346640,0.114970,-0.011555,-0.058554,-0.011622,-0.057877
2.200000,0.363270,0.119620,-0.012109,-0.060922,-0.012183,-0.060184
2.300000,0.379900,0.122560,-0.012663,-0.062419,-0.012744,-0.061629
2.400000,0.396590,0.128940,-0.013220,-0.065669,-0.013308,-0.064800
2.500000,0.413250,0.131240,-0.013775,-0.066840,-0.013871,-0.065919
2.600000,0.429930,0.140550,-0.014331,-0.071582,-0.014435,-0.070556
2.700000,0.446550,0.147220,-0.014885,-0.074979,-0.014997,-0.073862
2.800000,0.463250,0.153210,-0.015442,-0.078029,-0.015562,-0.076824
2.900000,0.479960,0.158310,-0.015999,-0.080627,-0.016128,-0.079337
3.000000,0.496620,0.167790,-0.016554,-0.085455,-0.016693,-0.084040
3.100000,0.513240,0.174860,-0.017108,-0.089055,-0.017256,-0.087532
3.200000,0.529920,0.174840,-0.017664,-0.089045,-0.017822,-0.087472
3.300000,0.546650,0.184760,-0.018222,-0.094097,-0.018390,-0.092383
3.400000,0.563310,0.195620,-0.018777,-0.099628,-0.018956,-0.097758
3.500000,0.579890,0.200470,-0.019330,-0.102099,-0.019519,-0.100125
3.600000,0.596540,0.214760,-0.019885,-0.109376,-0.020085,-0.107201
3.700000,0.613230,0.222620,-0.020441,-0.113379,-0.020653,-0.111062
3.800000,0.629910,0.226640,-0.020997,-0.115427,-0.021221,-0.113003
3.900000,0.646570,0.234680,-0.021552,-0.119522,-0.021788,-0.116946
4.000000,0.663200,0.241440,-0.022107,-0.122964,-0.022355,-0.120246
4.100000,0.679900,0.242090,-0.022663,-0.123295,-0.022924,-0.120501
4.200000,0.696610,0.249990,-0.023220,-0.127319,-0.023494,-0.124362
4.300000,0.713290,0.260940,-0.023776,-0.132896,-0.024064,-0.129736
4.400000,0.729910,0.265970,-0.024330,-0.135457,-0.024631,-0.132162
4.500000,0.746570,0.270700,-0.024886,-0.137866,-0.025201,-0.134435
4.600000,0.763250,0.283100,-0.025442,-0.144182,-0.025771,-0.140513
4.700000,0.779900,0.292980,-0.025997,-0.149213,-0.026341,-0.145334
4.800000,0.796540,0.300140,-0.026551,-0.152860,-0.026910,-0.148801
4.900000,0.813190,0.300100,-0.027106,-0.152840,-0.027480,-0.148697
5.000000,0.829870,0.307260,-0.027662,-0.156486,-0.028052,-0.152157
5.100000,0.846610,0.315020,-0.028220,-0.160438,-0.028626,-0.155911
5.200000,0.863240,0.320720,-0.028775,-0.163341,-0.029197,-0.158641
5.300000,0.879920,0.327470,-0.029331,-0.166779,-0.029769,-0.161887
5.400000,0.896570,0.339390,-0.029886,-0.172850,-0.030341,-0.167684
5.500000,0.913250,0.346310,-0.030442,-0.176374,-0.030915,-0.171005
5.600000,0.929940,0.352550,-0.030998,-0.179552,-0.031489,-0.173986
5.700000,0.946550,0.364320,-0.031552,-0.185547,-0.032060,-0.179692
5.800000,0.963230,0.362200,-0.032108,-0.184467,-0.032634,-0.178544
5.900000,0.979940,0.375460,-0.032665,-0.191220,-0.033210,-0.184974
6.000000,0.996590,0.383770,-0.033220,-0.195452,-0.033784,-0.188960
6.100000,1.013240,0.389590,-0.033775,-0.198417,-0.034358,-0.191715
6.200000,1.029890,0.401100,-0.034330,-0.204279,-0.034933,-0.197266
6.300000,1.046570,0.404220,-0.034886,-0.205868,-0.035509,-0.198686
6.400000,1.063280,0.409660,-0.035443,-0.208638,-0.036086,-0.201243
6.500000,1.079960,0.423970,-0.035999,-0.215926,-0.036663,-0.208153
6.600000,1.096630,0.428480,-0.036554,-0.218223,-0.037239,-0.210246
6.700000,1.113240,0.438280,-0.037108,-0.223214,-0.037814,-0.214931
6.800000,1.129960,0.442540,-0.037665,-0.225384,-0.038393,-0.216895
6.900000,1.146680,0.459630,-0.038223,-0.234088,-0.038972,-0.225140
7.000000,1.163220,0.457880,-0.038774,-0.233196,-0.039546,-0.224154
7.100000,1.179880,0.475230,-0.039329,-0.242033,-0.040124,-0.232514
7.200000,1.196570,0.473540,-0.039886,-0.241172,-0.040703,-0.231553
7.300000,1.213210,0.485040,-0.040440,-0.247029,-0.041281,-0.237039
7.400000,1.229830,0.491070,-0.040994,-0.250100,-0.041858,-0.239847
7.500000,1.246560,0.499070,-0.041552,-0.254174,-0.042440,-0.243613
7.600000,1.263270,0.508220,-0.042109,-0.258834,-0.043021,-0.247935
7.700000,1.279960,0.511470,-0.042665,-0.260490,-0.043602,-0.249376
7.800000,1.296610,0.520040,-0.043220,-0.264854,-0.044182,-0.253407
7.900000,1.313280,0.529790,-0.043776,-0.269820,-0.044763,-0.258008
8.000000,1.329940,0.531340,-0.044331,-0.270609,-0.045344,-0.258613
8.100000,1.346610,0.541770,-0.044887,-0.275921,-0.045926,-0.263536
8.200000,1.363290,0.550770,-0.045443,-0.280505,-0.046508,-0.267758
8.300000,1.379870,0.552810,-0.045996,-0.281544,-0.047087,-0.268594
8.400000,1.396510,0.564000,-0.046550,-0.287243,-0.047669,-0.273872
8.500000,1.413260,0.572500,-0.047109,-0.291572,-0.048254,-0.277836
8.600000,1.429980,0.578910,-0.047666,-0.294836,-0.048839,-0.280783
8.700000,1.446590,0.584790,-0.048220,-0.297831,-0.049421,-0.283470
8.800000,1.463250,0.592000,-0.048775,-0.301503,-0.050005,-0.286797
8.900000,1.479930,0.604600,-0.049331,-0.307920,-0.050589,-0.292730
9.000000,1.496560,0.612340,-0.049885,-0.311862,-0.051173,-0.296305
9.100000,1.513280,0.619130,-0.050443,-0.315320,-0.051759,-0.299415
9.200000,1.529920,0.627090,-0.050997,-0.319374,-0.052344,-0.303087
9.300000,1.546570,0.637050,-0.051552,-0.324447,-0.052929,-0.307721
9.400000,1.563240,0.638650,-0.052108,-0.325262,-0.053515,-0.308313
9.500000,1.579940,0.651530,-0.052665,-0.331822,-0.054102,-0.314346
9.600000,1.596540,0.657190,-0.053218,-0.334704,-0.054686,-0.316892
9.700000,1.613200,0.658720,-0.053773,-0.335483,-0.055273,-0.317443
9.800000,1.629910,0.668190,-0.054330,-0.340306,-0.055862,-0.321817
9.900000,1.646620,0.682630,-0.054887,-0.347661,-0.056451,-0.328578
10.000000,1.663240,0.679130,-0.055441,-0.345878,-0.057037,-0.326702
10.100000,1.679900,0.694470,-0.055997,-0.353691,-0.057626,-0.333885
10.200000,1.696620,0.702380,-0.056554,-0.357719,-0.058216,-0.337489
10.300000,1.713300,0.709930,-0.057110,-0.361564,-0.058806,-0.340915
10.400000,1.729960,0.725880,-0.057665,-0.369688,-0.059395,-0.348369
10.500000,1.746580,0.725250,-0.058219,-0.369367,-0.059983,-0.347863
10.600000,1.763280,0.730470,-0.058776,-0.372025,-0.060574,-0.350159
10.700000,1.779980,0.742750,-0.059333,-0.378279,-0.061166,-0.355835
10.800000,1.796660,0.742360,-0.059889,-0.378081,-0.061757,-0.355438
10.900000,1.813240,0.762640,-0.060441,-0.388409,-0.062345,-0.364933
11.000000,1.829870,0.760720,-0.060996,-0.387432,-0.062935,-0.363800
11.100000,1.846580,0.771820,-0.061553,-0.393085,-0.063529,-0.368889
11.200000,1.863290,0.780700,-0.062110,-0.397607,-0.064122,-0.372912
11.300000,1.879940,0.789690,-0.062665,-0.402186,-0.064714,-0.376983
11.400000,1.896590,0.796020,-0.063220,-0.405410,-0.065306,-0.379780
11.500000,1.913260,0.803000,-0.063775,-0.408965,-0.065900,-0.382883
11.600000,1.929900,0.810860,-0.064330,-0.412968,-0.066492,-0.386401
11.700000,1.946560,0.816000,-0.064885,-0.415585,-0.067086,-0.388620
11.800000,1.963210,0.831760,-0.065440,-0.423612,-0.067680,-0.395891
11.900000,1.979880,0.839890,-0.065996,-0.427752,-0.068275,-0.399523
12.000000,1.996580,0.845370,-0.066553,-0.430543,-0.068871,-0.401890
12.100000,2.013300,0.850590,-0.067110,-0.433202,-0.069468,-0.404130
12.200000,2.029920,0.855180,-0.067664,-0.435540,-0.070062,-0.406069
12.300000,2.046600,0.865110,-0.068220,-0.440597,-0.070659,-0.410539
12.400000,2.063260,0.871030,-0.068775,-0.443612,-0.071255,-0.413102
12.500000,2.079930,0.878420,-0.069331,-0.447376,-0.071852,-0.416359
12.600000,2.096590,0.886080,-0.069886,-0.451277,-0.072448,-0.419739
12.700000,2.113220,0.898650,-0.070441,-0.457679,-0.073045,-0.425439
12.800000,2.129920,0.895730,-0.070997,-0.456192,-0.073644,-0.423803
12.900000,2.146610,0.910310,-0.071554,-0.463617,-0.074243,-0.430444
13.000000,2.163280,0.917680,-0.072109,-0.467371,-0.074841,-0.433669
13.100000,2.179830,0.925710,-0.072661,-0.471460,-0.075436,-0.437203
13.200000,2.196540,0.933740,-0.073218,-0.475550,-0.076037,-0.440731
13.300000,2.213230,0.940940,-0.073774,-0.479217,-0.076637,-0.443863
13.400000,2.229910,0.944010,-0.074330,-0.480780,-0.077238,-0.445044
13.500000,2.246570,0.960600,-0.074886,-0.489230,-0.077838,-0.452593
13.600000,2.263180,0.960630,-0.075439,-0.489245,-0.078437,-0.452337
13.700000,2.279870,0.970450,-0.075996,-0.494246,-0.079039,-0.456686
13.800000,2.296600,0.982030,-0.076553,-0.500144,-0.079642,-0.461856
13.900000,2.313290,0.989170,-0.077110,-0.503780,-0.080245,-0.464934
14.000000,2.329920,0.997430,-0.077664,-0.507987,-0.080846,-0.468535
14.100000,2.346630,1.008760,-0.078221,-0.513757,-0.081450,-0.473571
14.200000,2.363300,1.016540,-0.078777,-0.517720,-0.082053,-0.476935
14.300000,2.379970,1.021620,-0.079332,-0.520307,-0.082656,-0.479030
14.400000,2.396590,1.028420,-0.079886,-0.523770,-0.083258,-0.481928
14.500000,2.413260,1.031810,-0.080442,-0.525497,-0.083862,-0.483225
14.600000,2.429970,1.041670,-0.080999,-0.530518,-0.084468,-0.487547
14.700000,2.446620,1.052020,-0.081554,-0.535789,-0.085072,-0.492094
14.800000,2.463270,1.062960,-0.082109,-0.541361,-0.085677,-0.496910
14.900000,2.479920,1.066160,-0.082664,-0.542991,-0.086281,-0.498105
15.000000,2.496600,1.075570,-0.083220,-0.547783,-0.086888,-0.502197
15.100000,2.513290,1.085130,-0.083776,-0.552652,-0.087495,-0.506353
15.200000,2.529950,1.094900,-0.084332,-0.557628,-0.088101,-0.510602
15.300000,2.546550,1.101440,-0.084885,-0.560959,-0.088706,-0.513342
15.400000,2.563180,1.111990,-0.085439,-0.566332,-0.089311,-0.517945
15.500000,2.579980,1.108320,-0.085999,-0.564463,-0.089924,-0.515919
15.600000,2.596610,1.125840,-0.086554,-0.573386,-0.090531,-0.523757
15.700000,2.613210,1.129950,-0.087107,-0.575479,-0.091137,-0.525351
15.800000,2.629930,1.143470,-0.087664,-0.582364,-0.091747,-0.531312
15.900000,2.646580,1.146610,-0.088219,-0.583964,-0.092356,-0.532447
16.000000,2.663230,1.155370,-0.088774,-0.588425,-0.092965,-0.536188
16.100000,2.679940,1.158750,-0.089331,-0.590147,-0.093576,-0.537428
16.200000,2.696560,1.176790,-0.089885,-0.599334,-0.094185,-0.545463
16.300000,2.713230,1.184750,-0.090441,-0.603388,-0.094795,-0.548817
16.400000,2.729920,1.186440,-0.090997,-0.604249,-0.095407,-0.549264
16.500000,2.746570,1.205550,-0.091552,-0.613982,-0.096018,-0.557770
16.600000,2.763180,1.205770,-0.092106,-0.614094,-0.096628,-0.557532
16.700000,2.779840,1.214840,-0.092661,-0.618713,-0.097240,-0.561382
16.800000,2.796560,1.228830,-0.093219,-0.625838,-0.097854,-0.567498
16.900000,2.813240,1.232740,-0.093775,-0.627829,-0.098467,-0.568955
17.000000,2.829860,1.239770,-0.094329,-0.631410,-0.099079,-0.571850
17.100000,2.846540,1.242260,-0.094885,-0.632678,-0.099693,-0.572646
17.200000,2.863210,1.257690,-0.095440,-0.640536,-0.100307,-0.579403
17.300000,2.879930,1.263020,-0.095998,-0.643251,-0.100923,-0.581500
17.400000,2.896590,1.274030,-0.096553,-0.648858,-0.101538,-0.586209
17.500000,2.913230,1.279660,-0.097108,-0.651725,-0.102152,-0.588438
17.600000,2.929920,1.284070,-0.097664,-0.653971,-0.102768,-0.590102
17.700000,2.946650,1.295250,-0.098222,-0.659665,-0.103387,-0.594872
17.800000,2.963310,1.306150,-0.098777,-0.665217,-0.104003,-0.599509
17.900000,2.979900,1.315910,-0.099330,-0.670187,-0.104616,-0.603618
18.000000,2.996530,1.324190,-0.099884,-0.674404,-0.105232,-0.607042
18.100000,3.013290,1.328770,-0.100443,-0.676737,-0.105853,-0.608764
18.200000,3.029950,1.343820,-0.100998,-0.684402,-0.106470,-0.615278
18.300000,3.046540,1.349820,-0.101551,-0.687458,-0.107086,-0.617645
18.400000,3.063240,1.356800,-0.102108,-0.691013,-0.107705,-0.620455
18.500000,3.079920,1.370510,-0.102664,-0.697995,-0.108325,-0.626336
18.600000,3.096610,1.374140,-0.103220,-0.699844,-0.108945,-0.627606
18.700000,3.113260,1.384590,-0.103775,-0.705166,-0.109564,-0.631987
18.800000,3.129920,1.395270,-0.104331,-0.710605,-0.110184,-0.636467
18.900000,3.146570,1.399960,-0.104886,-0.712994,-0.110804,-0.638211
19.000000,3.163300,1.408700,-0.105443,-0.717445,-0.111427,-0.641795
19.100000,3.179990,1.411650,-0.106000,-0.718947,-0.112049,-0.642739
19.200000,3.196590,1.428480,-0.106553,-0.727519,-0.112668,-0.650000
19.300000,3.213270,1.431670,-0.107109,-0.729144,-0.113291,-0.651046
19.400000,3.229930,1.446100,-0.107664,-0.736493,-0.113913,-0.657199
19.500000,3.246620,1.445610,-0.108221,-0.736243,-0.114537,-0.656566
19.600000,3.263190,1.456970,-0.108773,-0.742029,-0.115156,-0.661316
19.700000,3.279890,1.467070,-0.109330,-0.747173,-0.115781,-0.665484
19.800000,3.296620,1.477890,-0.109887,-0.752683,-0.116407,-0.669973
19.900000,3.313250,1.485380,-0.110442,-0.756498,-0.117030,-0.672949
20.000000,3.329890,1.491780,-0.110996,-0.759757,-0.117654,-0.675427
20.100000,3.346500,1.494640,-0.111550,-0.761214,-0.118277,-0.676300
20.200000,3.363200,1.512550,-0.112107,-0.770335,-0.118904,-0.683976
20.300000,3.379940,1.515120,-0.112665,-0.771644,-0.119532,-0.684707
20.400000,3.396650,1.526150,-0.113222,-0.777262,-0.120160,-0.689259
20.500000,3.413280,1.537780,-0.113776,-0.783185,-0.120786,-0.694077
20.600000,3.429910,1.548520,-0.114330,-0.788655,-0.121411,-0.698488
20.700000,3.446610,1.544190,-0.114887,-0.786450,-0.122040,-0.696097
20.800000,3.463330,1.563180,-0.115444,-0.796121,-0.122670,-0.704213
20.900000,3.479940,1.568850,-0.115998,-0.799009,-0.123296,-0.706325
21.000000,3.496590,1.583380,-0.116553,-0.806409,-0.123924,-0.712419
21.100000,3.513260,1.586400,-0.117109,-0.807947,-0.124553,-0.713329
21.200000,3.529940,1.596570,-0.117665,-0.813126,-0.125183,-0.717450
21.300000,3.546610,1.599740,-0.118220,-0.814741,-0.125813,-0.718422
21.400000,3.563260,1.611080,-0.118775,-0.820516,-0.126443,-0.723059
21.500000,3.579920,1.617410,-0.119331,-0.823740,-0.127073,-0.725443
21.600000,3.596580,1.633320,-0.119886,-0.831843,-0.127704,-0.732117
21.700000,3.613270,1.636870,-0.120442,-0.833651,-0.128336,-0.733244
21.800000,3.629860,1.644950,-0.120995,-0.837766,-0.128965,-0.736400
21.900000,3.646540,1.660800,-0.121551,-0.845838,-0.129598,-0.743026
22.000000,3.663240,1.668070,-0.122108,-0.849541,-0.130232,-0.745805
22.100000,3.679930,1.671960,-0.122664,-0.851522,-0.130866,-0.747071
22.200000,3.696550,1.683910,-0.123218,-0.857608,-0.131497,-0.751935
22.300000,3.713180,1.692670,-0.123773,-0.862070,-0.132130,-0.755369
22.400000,3.729900,1.702040,-0.124330,-0.866842,-0.132766,-0.759067
22.500000,3.746650,1.709020,-0.124888,-0.870397,-0.133404,-0.761694
22.600000,3.763320,1.719280,-0.125444,-0.875622,-0.134039,-0.765781
22.700000,3.779940,1.722440,-0.125998,-0.877231,-0.134673,-0.766702
22.800000,3.796600,1.732340,-0.126553,-0.882274,-0.135308,-0.770619
22.900000,3.813290,1.741060,-0.127110,-0.886715,-0.135945,-0.774005
23.000000,3.829930,1.754200,-0.127664,-0.893407,-0.136581,-0.779351
23.100000,3.846540,1.758580,-0.128218,-0.895637,-0.137216,-0.780801
23.200000,3.863170,1.771250,-0.128772,-0.902090,-0.137852,-0.785926
23.300000,3.879910,1.774830,-0.129330,-0.903913,-0.138493,-0.787010
23.400000,3.896600,1.786730,-0.129887,-0.909974,-0.139132,-0.791781
23.500000,3.913240,1.796150,-0.130441,-0.914772,-0.139769,-0.795448
23.600000,3.929870,1.803740,-0.130996,-0.918637,-0.140407,-0.798300
23.700000,3.946530,1.808040,-0.131551,-0.920827,-0.141046,-0.799691
23.800000,3.963230,1.823740,-0.132108,-0.928823,-0.141688,-0.806118
23.900000,3.979930,1.830460,-0.132664,-0.932246,-0.142329,-0.808570
24.000000,3.996570,1.836150,-0.133219,-0.935144,-0.142969,-0.810565
24.100000,4.013240,1.843900,-0.133775,-0.939091,-0.143610,-0.813464
24.200000,4.029940,1.856240,-0.134331,-0.945375,-0.144253,-0.818382
24.300000,4.046620,1.857250,-0.134887,-0.945890,-0.144896,-0.818301
24.400000,4.063240,1.873030,-0.135441,-0.953926,-0.145536,-0.824725
24.500000,4.079890,1.880740,-0.135996,-0.957853,-0.146178,-0.827589
24.600000,4.096600,1.895760,-0.136553,-0.965503,-0.146823,-0.833660
24.700000,4.113290,1.893020,-0.137110,-0.964107,-0.147468,-0.831919
24.800000,4.130000,1.903900,-0.137667,-0.969648,-0.148113,-0.836160
24.900000,4.146540,1.910880,-0.138218,-0.973203,-0.148753,-0.838689
25.000000,4.163230,1.932370,-0.138774,-0.984148,-0.149399,-0.847573
25.100000,4.179950,1.938460,-0.139332,-0.987250,-0.150046,-0.849694
25.200000,4.196610,1.951130,-0.139887,-0.993702,-0.150692,-0.854696
25.300000,4.213210,1.951960,-0.140440,-0.994125,-0.151335,-0.854510
25.400000,4.229860,1.962210,-0.140995,-0.999345,-0.151981,-0.858442
25.500000,4.246580,1.971520,-0.141553,-1.004087,-0.152630,-0.861956
25.600000,4.263280,1.975370,-0.142109,-1.006048,-0.153279,-0.863079
25.700000,4.279910,1.993310,-0.142664,-1.015184,-0.153925,-0.870355
25.800000,4.296560,1.993130,-0.143219,-1.015093,-0.154573,-0.869713
25.900000,4.313240,2.002910,-0.143775,-1.020074,-0.155222,-0.873413
26.000000,4.329940,2.013870,-0.144331,-1.025656,-0.155872,-0.877621
26.100000,4.346620,2.015250,-0.144887,-1.026358,-0.156522,-0.877652
26.200000,4.363270,2.030710,-0.145442,-1.034232,-0.157171,-0.883811
26.300000,4.379970,2.037760,-0.145999,-1.037823,-0.157823,-0.886302
26.400000,4.396590,2.042420,-0.146553,-1.040196,-0.158472,-0.887752
26.500000,4.413190,2.062360,-0.147106,-1.050351,-0.159120,-0.895838
26.600000,4.429850,2.068230,-0.147662,-1.053341,-0.159772,-0.897803
26.700000,4.446540,2.077810,-0.148218,-1.058220,-0.160425,-0.901373
26.800000,4.463290,2.082120,-0.148776,-1.060415,-0.161080,-0.902650
26.900000,4.479940,2.094390,-0.149331,-1.066664,-0.161733,-0.907378
27.000000,4.496580,2.102560,-0.149886,-1.070825,-0.162385,-0.910323
27.100000,4.513210,2.107430,-0.150440,-1.073305,-0.163037,-0.911837
27.200000,4.529870,2.116930,-0.150996,-1.078144,-0.163691,-0.915349
27.300000,4.546580,2.128520,-0.151553,-1.084046,-0.164347,-0.919756
27.400000,4.563280,2.140820,-0.152109,-1.090311,-0.165004,-0.924464
27.500000,4.579900,2.141730,-0.152663,-1.090774,-0.165657,-0.924253
27.600000,4.596570,2.150930,-0.153219,-1.095460,-0.166313,-0.927614
27.700000,4.613270,2.165410,-0.153776,-1.102834,-0.166971,-0.933245
27.800000,4.629940,2.174300,-0.154331,-1.107362,-0.167628,-0.936461
27.900000,4.646570,2.189390,-0.154886,-1.115047,-0.168283,-0.942342
28.000000,4.663240,2.195330,-0.155441,-1.118072,-0.168941,-0.944278
28.100000,4.679920,2.201020,-0.155997,-1.120970,-0.169600,-0.946102
28.200000,4.696580,2.204990,-0.156553,-1.122992,-0.170258,-0.947185
28.300000,4.713240,2.219090,-0.157108,-1.130173,-0.170916,-0.952614
28.400000,4.729930,2.225630,-0.157664,-1.133504,-0.171577,-0.954791
28.500000,4.746580,2.233730,-0.158219,-1.137629,-0.172236,-0.957634
28.600000,4.763270,2.250570,-0.158776,-1.146206,-0.172897,-0.964216
28.700000,4.779940,2.261180,-0.159331,-1.151610,-0.173558,-0.968122
28.800000,4.796570,2.267170,-0.159886,-1.154660,-0.174217,-0.970047
28.900000,4.813220,2.274900,-0.160441,-1.158597,-0.174878,-0.972711
29.000000,4.829970,2.282000,-0.160999,-1.162213,-0.175543,-0.975098
29.100000,4.846600,2.295030,-0.161553,-1.168849,-0.176204,-0.980018
29.200000,4.863220,2.300630,-0.162107,-1.171701,-0.176865,-0.981760
29.300000,4.879910,2.308220,-0.162664,-1.175567,-0.177529,-0.984345
29.400000,4.896620,2.316880,-0.163221,-1.179977,-0.178195,-0.987381
29.500000,4.913300,2.334040,-0.163777,-1.188717,-0.178860,-0.994033
29.600000,4.929940,2.336730,-0.164331,-1.190087,-0.179523,-0.994518
29.700000,4.946610,2.351530,-0.164887,-1.197624,-0.180188,-1.000152
29.800000,4.963230,2.354910,-0.165441,-1.199346,-0.180852,-1.000925
29.900000,4.979930,2.368880,-0.165998,-1.206461,-0.181519,-1.006191
30.000000,4.996570,2.379340,-0.166552,-1.211788,-0.182184,-1.009962
30.100000,5.013160,2.389150,-0.167105,-1.216784,-0.182848,-1.013453
30.200000,5.029870,2.402510,-0.167662,-1.223588,-0.183517,-1.018439
30.300000,5.046590,2.402830,-0.168220,-1.223751,-0.184187,-1.017892
30.400000,5.063270,2.414920,-0.168776,-1.229909,-0.184856,-1.022330
30.500000,5.079910,2.422330,-0.169330,-1.233683,-0.185523,-1.024783
30.600000,5.096580,2.432060,-0.169886,-1.238638,-0.186192,-1.028211
30.700000,5.113250,2.443440,-0.170442,-1.244434,-0.186862,-1.032330
30.800000,5.129940,2.455160,-0.170998,-1.250403,-0.187533,-1.036586
30.900000,5.146600,2.463940,-0.171553,-1.254874,-0.188203,-1.039596
31.000000,5.163250,2.471110,-0.172108,-1.258526,-0.188873,-1.041923
31.100000,5.179940,2.479230,-0.172665,-1.262661,-0.189545,-1.044644
31.200000,5.196640,2.485780,-0.173221,-1.265997,-0.190218,-1.046700
31.300000,5.213300,2.491630,-0.173777,-1.268977,-0.190890,-1.048458
31.400000,5.229900,2.501550,-0.174330,-1.274029,-0.191560,-1.051927
31.500000,5.246590,2.509170,-0.174886,-1.277910,-0.192234,-1.054421
31.600000,5.263290,2.532430,-0.175443,-1.289756,-0.192909,-1.063477
31.700000,5.279980,2.534800,-0.175999,-1.290963,-0.193584,-1.063754
31.800000,5.296550,2.536670,-0.176552,-1.291915,-0.194254,-1.063826
31.900000,5.313190,2.547200,-0.177106,-1.297278,-0.194928,-1.067522
32.000000,5.329930,2.555970,-0.177664,-1.301745,-0.195607,-1.070471
32.100000,5.346600,2.567500,-0.178220,-1.307617,-0.196283,-1.074574
32.200000,5.363290,2.574430,-0.178776,-1.311146,-0.196960,-1.076744
32.300000,5.379920,2.592780,-0.179331,-1.320492,-0.197635,-1.083687
32.400000,5.396570,2.600080,-0.179886,-1.324210,-0.198312,-1.086003
32.500000,5.413250,2.606540,-0.180442,-1.327500,-0.198990,-1.087964
32.600000,5.429970,2.614260,-0.180999,-1.331432,-0.199670,-1.090444
32.700000,5.446570,2.629790,-0.181552,-1.339341,-0.200346,-1.096181
32.800000,5.463260,2.630710,-0.182109,-1.339810,-0.201026,-1.095819
32.900000,5.479930,2.646740,-0.182664,-1.347974,-0.201705,-1.101747
33.000000,5.496630,2.658420,-0.183221,-1.353922,-0.202387,-1.105855
33.100000,5.513230,2.661520,-0.183774,-1.355501,-0.203064,-1.106395
33.200000,5.529910,2.669810,-0.184330,-1.359723,-0.203746,-1.109085
33.300000,5.546590,2.677590,-0.184886,-1.363685,-0.204428,-1.111559
33.400000,5.563230,2.694130,-0.185441,-1.372109,-0.205108,-1.117664
33.500000,5.579910,2.695200,-0.185997,-1.372654,-0.205791,-1.117345
33.600000,5.596490,2.712640,-0.186550,-1.381536,-0.206470,-1.123811
33.700000,5.613240,2.718190,-0.187108,-1.384363,-0.207157,-1.125337
33.800000,5.629980,2.721660,-0.187666,-1.386130,-0.207844,-1.126001
33.900000,5.646600,2.733610,-0.188220,-1.392216,-0.208526,-1.130173
34.000000,5.663200,2.744700,-0.188773,-1.397864,-0.209208,-1.133985
34.100000,5.679860,2.752170,-0.189329,-1.401669,-0.209893,-1.136293
34.200000,5.696550,2.757740,-0.189885,-1.404505,-0.210579,-1.137811
34.300000,5.713240,2.772170,-0.190441,-1.411855,-0.211266,-1.142979
34.400000,5.729910,2.778740,-0.190997,-1.415201,-0.211953,-1.144902
34.500000,5.746570,2.798120,-0.191552,-1.425071,-0.212639,-1.152095
34.600000,5.763260,2.804730,-0.192109,-1.428437,-0.213328,-1.154022
34.700000,5.779910,2.812330,-0.192664,-1.432308,-0.214015,-1.156354
34.800000,5.796640,2.822730,-0.193221,-1.437605,-0.214706,-1.159829
34.900000,5.813270,2.829450,-0.193776,-1.441027,-0.215393,-1.161791
35.000000,5.829940,2.838780,-0.194331,-1.445779,-0.216083,-1.164819
35.100000,5.846610,2.849660,-0.194887,-1.451320,-0.216773,-1.168477
35.200000,5.863310,2.869990,-0.195444,-1.461674,-0.217464,-1.175999
35.300000,5.879910,2.871110,-0.195997,-1.462244,-0.218152,-1.175649
35.400000,5.896540,2.883350,-0.196551,-1.468478,-0.218842,-1.179847
35.500000,5.913250,2.891720,-0.197108,-1.472741,-0.219535,-1.182451
35.600000,5.929910,2.903390,-0.197664,-1.478684,-0.220227,-1.186402
35.700000,5.946530,2.916070,-0.198218,-1.485142,-0.220918,-1.190761
35.800000,5.963180,2.921100,-0.198773,-1.487704,-0.221611,-1.191989
35.900000,5.979900,2.929640,-0.199330,-1.492053,-0.222306,-1.194642
36.000000,5.996580,2.935060,-0.199886,-1.494814,-0.223001,-1.196021
36.100000,6.013260,2.950390,-0.200442,-1.502621,-0.223696,-1.201433
36.200000,6.029890,2.956640,-0.200996,-1.505804,-0.224390,-1.203143
36.300000,6.046550,2.961040,-0.201552,-1.508045,-0.225085,-1.204096
36.400000,6.063270,2.966650,-0.202109,-1.510902,-0.225783,-1.205535
36.500000,6.079970,2.982200,-0.202666,-1.518822,-0.226481,-1.211009
36.600000,6.096610,2.991160,-0.203220,-1.523385,-0.227177,-1.213802
36.700000,6.113230,3.000570,-0.203774,-1.528178,-0.227873,-1.216774
36.800000,6.129930,3.008630,-0.204331,-1.532283,-0.228572,-1.219190
36.900000,6.146600,3.026630,-0.204887,-1.541450,-0.229271,-1.225627
37.000000,6.163240,3.033510,-0.205441,-1.544954,-0.229968,-1.227557
37.100000,6.179840,3.042850,-0.205995,-1.549711,-0.230665,-1.230479
37.200000,6.196580,3.049580,-0.206553,-1.553138,-0.231368,-1.232333
37.300000,6.213270,3.061540,-0.207109,-1.559230,-0.232070,-1.236299
37.400000,6.229950,3.067720,-0.207665,-1.562377,-0.232771,-1.237926
37.500000,6.246620,3.081520,-0.208221,-1.569405,-0.233473,-1.242623
37.600000,6.263250,3.092640,-0.208775,-1.575069,-0.234173,-1.246234
37.700000,6.279900,3.095880,-0.209330,-1.576719,-0.234875,-1.246664
37.800000,6.296590,3.109160,-0.209886,-1.583482,-0.235578,-1.251131
37.900000,6.313270,3.118470,-0.210442,-1.588224,-0.236282,-1.253994
38.000000,6.329900,3.124900,-0.210997,-1.591499,-0.236985,-1.255698
38.100000,6.346590,3.137080,-0.211553,-1.597702,-0.237690,-1.259703
38.200000,6.363270,3.148150,-0.212109,-1.603340,-0.238396,-1.263257
38.300000,6.379920,3.162440,-0.212664,-1.610617,-0.239100,-1.268097
38.400000,6.396550,3.173220,-0.213218,-1.616108,-0.239804,-1.271524
38.500000,6.413250,3.172270,-0.213775,-1.615624,-0.240512,-1.270244
38.600000,6.429980,3.186410,-0.214333,-1.622825,-0.241222,-1.275001
38.700000,6.446620,3.191650,-0.214887,-1.625494,-0.241928,-1.276196
38.800000,6.463220,3.207950,-0.215441,-1.633796,-0.242633,-1.281810
38.900000,6.479900,3.221730,-0.215997,-1.640814,-0.243342,-1.286403
39.000000,6.496600,3.220590,-0.216553,-1.640233,-0.244052,-1.285035
39.100000,6.513260,3.239160,-0.217109,-1.649691,-0.244761,-1.291529
39.200000,6.529930,3.246580,-0.217664,-1.653470,-0.245471,-1.293568
39.300000,6.546580,3.258100,-0.218219,-1.659337,-0.246181,-1.297237
39.400000,6.563240,3.269940,-0.218775,-1.665367,-0.246892,-1.301027
39.500000,6.579980,3.278810,-0.219333,-1.669884,-0.247606,-1.303624
39.600000,6.596630,3.287250,-0.219888,-1.674183,-0.248317,-1.306051
39.700000,6.613280,3.293830,-0.220443,-1.677534,-0.249029,-1.307734
39.800000,6.629960,3.319750,-0.220999,-1.690735,-0.249743,-1.317085
39.900000,6.646660,3.312910,-0.221555,-1.687251,-0.250457,-1.313432
40.000000,6.663250,3.329090,-0.222108,-1.695492,-0.251168,-1.318909
40.100000,6.679920,3.334660,-0.222664,-1.698328,-0.251883,-1.320172
40.200000,6.696570,3.349180,-0.223219,-1.705723,-0.252597,-1.324974
40.300000,6.713270,3.361520,-0.223776,-1.712008,-0.253314,-1.328902
40.400000,6.729930,3.369080,-0.224331,-1.715858,-0.254029,-1.330938
40.500000,6.746550,3.379060,-0.224885,-1.720941,-0.254744,-1.333927
40.600000,6.763210,3.385160,-0.225440,-1.724048,-0.255461,-1.335378
40.700000,6.779930,3.390040,-0.225998,-1.726533,-0.256180,-1.336341
40.800000,6.796640,3.407940,-0.226555,-1.735650,-0.256900,-1.342430
40.900000,6.813270,3.413210,-0.227109,-1.738334,-0.257617,-1.343542
41.000000,6.829950,3.431310,-0.227665,-1.747552,-0.258337,-1.349695
41.100000,6.846520,3.433570,-0.228217,-1.748703,-0.259052,-1.349619
41.200000,6.863260,3.449090,-0.228775,-1.756607,-0.259776,-1.354739
41.300000,6.879910,3.455780,-0.229330,-1.760014,-0.260495,-1.356390
41.400000,6.896520,3.473900,-0.229884,-1.769243,-0.261214,-1.362522
41.500000,6.913250,3.482590,-0.230442,-1.773669,-0.261939,-1.364941
41.600000,6.929890,3.487920,-0.230996,-1.776383,-0.262660,-1.366045
41.700000,6.946560,3.497000,-0.231552,-1.781007,-0.263382,-1.368612
41.800000,6.963220,3.514510,-0.232107,-1.789925,-0.264105,-1.374470
41.900000,6.979890,3.521910,-0.232663,-1.793694,-0.264829,-1.376368
42.000000,6.996540,3.534910,-0.233218,-1.800315,-0.265553,-1.380449
42.100000,7.013260,3.537900,-0.233775,-1.801838,-0.266280,-1.380612
42.200000,7.029950,3.553620,-0.234332,-1.809844,-0.267006,-1.385740
42.300000,7.046560,3.561760,-0.234885,-1.813989,-0.267730,-1.387910
42.400000,7.063220,3.578060,-0.235441,-1.822291,-0.268456,-1.393250
42.500000,7.079910,3.581980,-0.235997,-1.824287,-0.269184,-1.393761
42.600000,7.096580,3.587760,-0.236553,-1.827231,-0.269911,-1.394995
42.700000,7.113220,3.602830,-0.237107,-1.834906,-0.270638,-1.399837
42.800000,7.129930,3.613470,-0.237664,-1.840325,-0.271368,-1.402946
42.900000,7.146560,3.628790,-0.238219,-1.848128,-0.272096,-1.407869
43.000000,7.163270,3.630980,-0.238776,-1.849243,-0.272827,-1.407689
43.100000,7.179970,3.650230,-0.239332,-1.859047,-0.273559,-1.414117
43.200000,7.196620,3.659820,-0.239887,-1.863931,-0.274289,-1.416798
43.300000,7.213280,3.664550,-0.240443,-1.866340,-0.275019,-1.417592
43.400000,7.229990,3.675810,-0.241000,-1.872075,-0.275753,-1.420905
43.500000,7.246650,3.690850,-0.241555,-1.879734,-0.276485,-1.425675
43.600000,7.263240,3.700950,-0.242108,-1.884878,-0.277214,-1.428534
43.700000,7.279900,3.710700,-0.242663,-1.889844,-0.277947,-1.431248
43.800000,7.296570,3.723070,-0.243219,-1.896144,-0.278681,-1.434966
43.900000,7.313250,3.727330,-0.243775,-1.898314,-0.279416,-1.435552
44.000000,7.329850,3.747190,-0.244328,-1.908428,-0.280148,-1.442145
44.100000,7.346530,3.752700,-0.244884,-1.911234,-0.280884,-1.443203
44.200000,7.363250,3.759250,-0.245442,-1.914570,-0.281623,-1.444655
44.300000,7.379910,3.772860,-0.245997,-1.921502,-0.282359,-1.448818
44.400000,7.396590,3.776320,-0.246553,-1.923264,-0.283097,-1.449077
44.500000,7.413260,3.794450,-0.247109,-1.932498,-0.283834,-1.454961
44.600000,7.429890,3.805850,-0.247663,-1.938303,-0.284571,-1.458257
44.700000,7.446560,3.814340,-0.248219,-1.942627,-0.285310,-1.460431
44.800000,7.463280,3.831140,-0.248776,-1.951184,-0.286051,-1.465776
44.900000,7.479880,3.834440,-0.249329,-1.952864,-0.286788,-1.465958
45.000000,7.496580,3.847090,-0.249886,-1.959307,-0.287530,-1.469703
45.100000,7.513310,3.862280,-0.250444,-1.967043,-0.288274,-1.474410
45.200000,7.529970,3.879000,-0.250999,-1.975558,-0.289015,-1.479695
45.300000,7.546550,3.884020,-0.251552,-1.978115,-0.289753,-1.480517
45.400000,7.563220,3.887970,-0.252107,-1.980127,-0.290496,-1.480922
45.500000,7.579910,3.901020,-0.252664,-1.986773,-0.291240,-1.484788
45.600000,7.596590,3.914390,-0.253220,-1.993582,-0.291984,-1.488768
45.700000,7.613280,3.923060,-0.253776,-1.997998,-0.292729,-1.490954
45.800000,7.629910,3.933890,-0.254330,-2.003514,-0.293473,-1.493959
45.900000,7.646540,3.950170,-0.254885,-2.011805,-0.294216,-1.499027
46.000000,7.663220,3.963200,-0.255441,-2.018441,-0.294963,-1.502849
46.100000,7.679920,3.970040,-0.255997,-2.021925,-0.295711,-1.504317
46.200000,7.696520,3.979040,-0.256551,-2.026508,-0.296455,-1.506606
46.300000,7.713200,3.995420,-0.257107,-2.034851,-0.297203,-1.511677
46.400000,7.729910,4.004570,-0.257664,-2.039511,-0.297953,-1.514003
46.500000,7.746610,4.015130,-0.258220,-2.044889,-0.298703,-1.516857
46.600000,7.763250,4.027250,-0.258775,-2.051062,-0.299451,-1.520298
46.700000,7.779920,4.037770,-0.259331,-2.056419,-0.300201,-1.523127
46.800000,7.796630,4.051060,-0.259888,-2.063188,-0.300953,-1.526991
46.900000,7.813310,4.059200,-0.260444,-2.067334,-0.301705,-1.528910
47.000000,7.829970,4.073710,-0.260999,-2.074723,-0.302456,-1.533223
47.100000,7.846620,4.081560,-0.261554,-2.078721,-0.303207,-1.535024
47.200000,7.863290,4.093300,-0.262110,-2.084701,-0.303960,-1.538280
47.300000,7.879920,4.101440,-0.262664,-2.088846,-0.304712,-1.540182
47.400000,7.896580,4.115140,-0.263219,-2.095824,-0.305465,-1.544162
47.500000,7.913210,4.133890,-0.263774,-2.105373,-0.306218,-1.550031
47.600000,7.929880,4.145730,-0.264329,-2.111403,-0.306973,-1.553297
47.700000,7.946620,4.150630,-0.264887,-2.113899,-0.307732,-1.553954
47.800000,7.963300,4.163930,-0.265443,-2.120672,-0.308488,-1.557754
47.900000,7.979930,4.175700,-0.265998,-2.126667,-0.309243,-1.560978
48.000000,7.996550,4.190680,-0.266552,-2.134296,-0.309998,-1.565396
48.100000,8.013230,4.200950,-0.267108,-2.139526,-0.310756,-1.568042
48.200000,8.029900,4.216410,-0.267663,-2.147400,-0.311515,-1.572620
48.300000,8.046560,4.223180,-0.268219,-2.150848,-0.312274,-1.573950
48.400000,8.063200,4.235920,-0.268773,-2.157336,-0.313032,-1.577502
48.500000,8.079900,4.245090,-0.269330,-2.162007,-0.313793,-1.579713
48.600000,8.096620,4.255500,-0.269887,-2.167308,-0.314556,-1.582379
48.700000,8.113300,4.271840,-0.270443,-2.175630,-0.315318,-1.587246
48.800000,8.129940,4.282670,-0.270998,-2.181146,-0.316079,-1.590060
48.900000,8.146570,4.290850,-0.271552,-2.185312,-0.316839,-1.591885
49.000000,8.163270,4.301940,-0.272109,-2.190960,-0.317604,-1.594780
49.100000,8.179940,4.318440,-0.272665,-2.199363,-0.318368,-1.599675
49.200000,8.196620,4.333200,-0.273221,-2.206881,-0.319132,-1.603915
49.300000,8.213210,4.347840,-0.273774,-2.214337,-0.319894,-1.608110
49.400000,8.229910,4.359490,-0.274330,-2.220270,-0.320660,-1.611183
49.500000,8.246560,4.368010,-0.274885,-2.224609,-0.321425,-1.613097
49.600000,8.263210,4.383410,-0.275440,-2.232452,-0.322191,-1.617545
49.700000,8.279870,4.396990,-0.275996,-2.239369,-0.322958,-1.621313
49.800000,8.296530,4.405520,-0.276551,-2.243713,-0.323725,-1.623212
49.900000,8.313220,4.418580,-0.277107,-2.250364,-0.324495,-1.626772
50.000000,8.329920,4.430180,-0.277664,-2.256272,-0.325265,-1.629787
50.100000,8.346580,4.439730,-0.278219,-2.261136,-0.326034,-1.632044
50.200000,8.363240,4.452510,-0.278775,-2.267645,-0.326804,-1.635483
50.300000,8.379920,4.466420,-0.279331,-2.274729,-0.327575,-1.639327
50.400000,8.396620,4.479430,-0.279887,-2.281355,-0.328348,-1.642833
50.500000,8.413300,4.489960,-0.280443,-2.286718,-0.329120,-1.645423
50.600000,8.429880,4.499860,-0.280996,-2.291760,-0.329888,-1.647785
50.700000,8.446560,4.514370,-0.281552,-2.299150,-0.330662,-1.651820
50.800000,8.463270,4.523700,-0.282109,-2.303901,-0.331438,-1.653950
50.900000,8.479920,4.544830,-0.282664,-2.314663,-0.332211,-1.660391
51.000000,8.496550,4.557040,-0.283218,-2.320881,-0.332984,-1.663565
51.100000,8.513190,4.568260,-0.283773,-2.326596,-0.333758,-1.666371
51.200000,8.529930,4.576010,-0.284331,-2.330543,-0.334538,-1.667897
51.300000,8.546600,4.596110,-0.284887,-2.340780,-0.335314,-1.673923
51.400000,8.563320,4.604570,-0.285444,-2.345088,-0.336094,-1.675697
51.500000,8.579920,4.617430,-0.285997,-2.351638,-0.336869,-1.679076
51.600000,8.596570,4.630880,-0.286552,-2.358488,-0.337646,-1.682658
51.700000,8.613280,4.641640,-0.287109,-2.363968,-0.338427,-1.685251
51.800000,8.629900,4.656850,-0.287663,-2.371714,-0.339205,-1.689459
51.900000,8.646540,4.669930,-0.288218,-2.378376,-0.339984,-1.692885
52.000000,8.663280,4.683810,-0.288776,-2.385445,-0.340768,-1.696586
52.100000,8.679980,4.690220,-0.289333,-2.388709,-0.341551,-1.697578
52.200000,8.696620,4.708570,-0.289887,-2.398055,-0.342332,-1.702889
52.300000,8.713230,4.726800,-0.290441,-2.407339,-0.343112,-1.708149
52.400000,8.729900,4.733240,-0.290997,-2.410619,-0.343895,-1.709137
52.500000,8.746600,4.749170,-0.291553,-2.418732,-0.344680,-1.713543
52.600000,8.763290,4.757420,-0.292110,-2.422934,-0.345466,-1.715172
52.700000,8.779910,4.774860,-0.292664,-2.431816,-0.346249,-1.720112
52.800000,8.796570,4.786850,-0.293219,-2.437923,-0.347034,-1.723077
52.900000,8.813210,4.802040,-0.293774,-2.445659,-0.347820,-1.727189
53.000000,8.829930,4.815480,-0.294331,-2.452504,-0.348609,-1.730656
53.100000,8.846580,4.827290,-0.294886,-2.458519,-0.349396,-1.733536
53.200000,8.863210,4.840480,-0.295440,-2.465236,-0.350182,-1.736906
53.300000,8.879910,4.850050,-0.295997,-2.470110,-0.350973,-1.738965
53.400000,8.896620,4.870280,-0.296554,-2.480413,-0.351764,-1.744837
53.500000,8.913280,4.879200,-0.297109,-2.484956,-0.352554,-1.746652
53.600000,8.929930,4.898610,-0.297664,-2.494842,-0.353344,-1.752216
53.700000,8.946630,4.909890,-0.298221,-2.500586,-0.354137,-1.754859
53.800000,8.963280,4.920170,-0.298776,-2.505822,-0.354928,-1.757143
53.900000,8.979940,4.933370,-0.299331,-2.512545,-0.355720,-1.760461
54.000000,8.996610,4.959040,-0.299887,-2.525618,-0.356514,-1.768218
54.100000,9.013250,4.961130,-0.300442,-2.526683,-0.357306,-1.767562
54.200000,9.029900,4.982060,-0.300997,-2.537342,-0.358100,-1.773611
54.300000,9.046600,4.989080,-0.301553,-2.540918,-0.358896,-1.774695
54.400000,9.063270,5.008640,-0.302109,-2.550879,-0.359692,-1.780236
54.500000,9.079850,5.017810,-0.302662,-2.555550,-0.360485,-1.782083
54.600000,9.096550,5.034580,-0.303218,-2.564091,-0.361283,-1.786611
54.700000,9.113290,5.045270,-0.303776,-2.569535,-0.362084,-1.788971
54.800000,9.129960,5.064180,-0.304332,-2.579166,-0.362883,-1.794243
54.900000,9.146560,5.077090,-0.304885,-2.585741,-0.363678,-1.797386
55.000000,9.163240,5.087220,-0.305441,-2.590900,-0.364479,-1.799532
55.100000,9.179880,5.109600,-0.305996,-2.602298,-0.365278,-1.806005
55.200000,9.196560,5.114810,-0.306552,-2.604951,-0.366079,-1.806398
55.300000,9.213230,5.138730,-0.307108,-2.617134,-0.366881,-1.813392
55.400000,9.229870,5.144790,-0.307662,-2.620220,-0.367681,-1.814077
55.500000,9.246540,5.163500,-0.308218,-2.629749,-0.368484,-1.819213
55.600000,9.263260,5.176110,-0.308775,-2.636171,-0.369290,-1.822187
55.700000,9.279980,5.193040,-0.309333,-2.644794,-0.370097,-1.826673
55.800000,9.296560,5.203260,-0.309885,-2.649999,-0.370898,-1.828803
55.900000,9.313240,5.227780,-0.310441,-2.662486,-0.371703,-1.835941
56.000000,9.329960,5.231750,-0.310999,-2.664508,-0.372512,-1.835850
56.100000,9.346620,5.252270,-0.311554,-2.674959,-0.373318,-1.841565
56.200000,9.363240,5.263310,-0.312108,-2.680582,-0.374123,-1.843951
56.300000,9.379930,5.276940,-0.312664,-2.687523,-0.374933,-1.847231
56.400000,9.396570,5.291870,-0.313219,-2.695127,-0.375740,-1.850962
56.500000,9.413200,5.308360,-0.313773,-2.703526,-0.376547,-1.855231
56.600000,9.429870,5.319330,-0.314329,-2.709113,-0.377357,-1.857560
56.700000,9.446520,5.335910,-0.314884,-2.717557,-0.378167,-1.861842
56.800000,9.463240,5.348400,-0.315441,-2.723918,-0.378981,-1.864682
56.900000,9.479940,5.364680,-0.315998,-2.732209,-0.379794,-1.868836
57.000000,9.496630,5.380410,-0.316554,-2.740220,-0.380608,-1.872792
57.100000,9.513250,5.399110,-0.317108,-2.749744,-0.381419,-1.877777
57.200000,9.529940,5.406990,-0.317665,-2.753757,-0.382234,-1.878986
57.300000,9.546640,5.426310,-0.318221,-2.763597,-0.383050,-1.884161
57.400000,9.563320,5.440880,-0.318777,-2.771017,-0.383866,-1.887680
57.500000,9.579880,5.456160,-0.319329,-2.778799,-0.384677,-1.891447
57.600000,9.596540,5.470430,-0.319885,-2.786067,-0.385493,-1.894847
57.700000,9.613230,5.483090,-0.320441,-2.792515,-0.386311,-1.897679
57.800000,9.629880,5.497770,-0.320996,-2.799991,-0.387128,-1.901205
57.900000,9.646570,5.515740,-0.321552,-2.809143,-0.387948,-1.905857
58.000000,9.663210,5.531190,-0.322107,-2.817012,-0.388766,-1.909633
58.100000,9.679860,5.555860,-0.322662,-2.829576,-0.389585,-1.916580
58.200000,9.696570,5.560810,-0.323219,-2.832097,-0.390408,-1.916710
58.300000,9.713300,5.580220,-0.323777,-2.841983,-0.391232,-1.921815
58.400000,9.729900,5.595930,-0.324330,-2.849984,-0.392050,-1.925649
