Repository: abubakardawood/tissue-phantom-material-database

Title:
A Database of Silicone Phantom Materials for Modeling Human Tissue Mechanics Across Varying Stiffnesses

Description:
This dataset contains processed mechanical compression test data for soft silicone phantoms
fabricated using Ecoflex (Smooth-On) with varying base materials and thinner concentrations.
The dataset provides force–compression measurements together with derived engineering and
true stress–strain quantities, intended for mechanical characterization, constitutive model
fitting, and the design of tissue-equivalent phantoms.

All files in this dataset are processed outputs generated from raw experimental measurements.
The raw data files are not included in this archive.

File: data/EF10_100T/EF10_100T_B2.csv (part 1 of 2)
EF10_100T_B_sample_2
Compression test;
Cylinder Diameter: 50mm;
Cylinder Height: 30mm;
Speed (mm/min): 10;
Machine: INSTRON 5900;
Load cell: 1kN;
Time (s),Compression (mm),Load (N),Engineering Strain [-],Engineering Stress (kPa),True Strain [-],True Stress (kPa)
0.000000,0.000000,0.001150,-0.000000,-0.000586,0.000000,-0.000586
0.100000,0.006860,0.008610,-0.000229,-0.004385,-0.000229,-0.004384
0.200000,0.027580,0.005920,-0.000919,-0.003015,-0.000920,-0.003012
0.300000,0.046060,0.016370,-0.001535,-0.008337,-0.001537,-0.008324
0.400000,0.063060,0.021400,-0.002102,-0.010899,-0.002104,-0.010876
0.500000,0.079800,0.025540,-0.002660,-0.013007,-0.002664,-0.012973
0.600000,0.096550,0.034090,-0.003218,-0.017362,-0.003224,-0.017306
0.700000,0.113170,0.034570,-0.003772,-0.017606,-0.003779,-0.017540
0.800000,0.129910,0.030890,-0.004330,-0.015732,-0.004340,-0.015664
0.900000,0.146580,0.042890,-0.004886,-0.021844,-0.004898,-0.021737
1.000000,0.163240,0.050180,-0.005441,-0.025556,-0.005456,-0.025417
1.100000,0.179950,0.048710,-0.005998,-0.024808,-0.006016,-0.024659
1.200000,0.196610,0.059070,-0.006554,-0.030084,-0.006575,-0.029887
1.300000,0.213200,0.065130,-0.007107,-0.033170,-0.007132,-0.032935
1.400000,0.229810,0.063880,-0.007660,-0.032534,-0.007690,-0.032285
1.500000,0.246570,0.064800,-0.008219,-0.033002,-0.008253,-0.032731
1.600000,0.263270,0.075720,-0.008776,-0.038564,-0.008814,-0.038225
1.700000,0.279950,0.069880,-0.009332,-0.035590,-0.009375,-0.035257
1.800000,0.296550,0.081230,-0.009885,-0.041370,-0.009934,-0.040961
1.900000,0.313230,0.089710,-0.010441,-0.045689,-0.010496,-0.045212
2.000000,0.329940,0.088510,-0.010998,-0.045078,-0.011059,-0.044582
2.100000,0.346630,0.100680,-0.011554,-0.051276,-0.011622,-0.050683
2.200000,0.363280,0.101490,-0.012109,-0.051688,-0.012183,-0.051063
2.300000,0.379900,0.115090,-0.012663,-0.058615,-0.012744,-0.057873
2.400000,0.396590,0.120590,-0.013220,-0.061416,-0.013308,-0.060604
2.500000,0.413240,0.123960,-0.013775,-0.063132,-0.013870,-0.062263
2.600000,0.429920,0.126220,-0.014331,-0.064283,-0.014434,-0.063362
2.700000,0.446550,0.130260,-0.014885,-0.066341,-0.014997,-0.065353
2.800000,0.463250,0.133650,-0.015442,-0.068067,-0.015562,-0.067016
2.900000,0.479950,0.148240,-0.015998,-0.075498,-0.016128,-0.074290
3.000000,0.496610,0.153280,-0.016554,-0.078065,-0.016692,-0.076773
3.100000,0.513230,0.161780,-0.017108,-0.082394,-0.017256,-0.080984
3.200000,0.529910,0.164740,-0.017664,-0.083901,-0.017822,-0.082419
3.300000,0.546650,0.175760,-0.018222,-0.089514,-0.018390,-0.087883
3.400000,0.563310,0.184130,-0.018777,-0.093777,-0.018956,-0.092016
3.500000,0.579890,0.190150,-0.019330,-0.096843,-0.019519,-0.094971
3.600000,0.596540,0.192300,-0.019885,-0.097938,-0.020085,-0.095990
3.700000,0.613230,0.199060,-0.020441,-0.101380,-0.020653,-0.099308
3.800000,0.629920,0.208540,-0.020997,-0.106209,-0.021221,-0.103978
3.900000,0.646580,0.216790,-0.021553,-0.110410,-0.021788,-0.108031
4.000000,0.663220,0.223580,-0.022107,-0.113868,-0.022355,-0.111351
4.100000,0.679910,0.228380,-0.022664,-0.116313,-0.022924,-0.113677
4.200000,0.696630,0.237870,-0.023221,-0.121146,-0.023495,-0.118333
4.300000,0.713300,0.238990,-0.023777,-0.121717,-0.024064,-0.118823
4.400000,0.729920,0.253220,-0.024331,-0.128964,-0.024632,-0.125826
4.500000,0.746580,0.263190,-0.024886,-0.134042,-0.025201,-0.130706
4.600000,0.763250,0.261070,-0.025442,-0.132962,-0.025771,-0.129579
4.700000,0.779890,0.276180,-0.025996,-0.140657,-0.026340,-0.137001
4.800000,0.796550,0.279040,-0.026552,-0.142114,-0.026911,-0.138341
4.900000,0.813190,0.292120,-0.027106,-0.148775,-0.027480,-0.144743
5.000000,0.829880,0.295110,-0.027663,-0.150298,-0.028052,-0.146141
5.100000,0.846610,0.309080,-0.028220,-0.157413,-0.028626,-0.152971
5.200000,0.863250,0.307490,-0.028775,-0.156603,-0.029197,-0.152097
5.300000,0.879920,0.315960,-0.029331,-0.160917,-0.029769,-0.156197
5.400000,0.896590,0.320030,-0.029886,-0.162990,-0.030342,-0.158119
5.500000,0.913250,0.336620,-0.030442,-0.171439,-0.030915,-0.166220
5.600000,0.929930,0.340680,-0.030998,-0.173507,-0.031488,-0.168129
5.700000,0.946540,0.348230,-0.031551,-0.177352,-0.032060,-0.171756
5.800000,0.963220,0.355880,-0.032107,-0.181248,-0.032634,-0.175429
5.900000,0.979930,0.366160,-0.032664,-0.186484,-0.033210,-0.180392
6.000000,0.996580,0.360510,-0.033219,-0.183606,-0.033784,-0.177507
6.100000,1.013230,0.375520,-0.033774,-0.191251,-0.034358,-0.184791
6.200000,1.029880,0.387910,-0.034329,-0.197561,-0.034932,-0.190779
6.300000,1.046570,0.387200,-0.034886,-0.197199,-0.035509,-0.190320
6.400000,1.063270,0.398150,-0.035442,-0.202776,-0.036086,-0.195589
6.500000,1.079950,0.412910,-0.035998,-0.210293,-0.036662,-0.202723
6.600000,1.096620,0.405590,-0.036554,-0.206565,-0.037239,-0.199015
6.700000,1.113240,0.423580,-0.037108,-0.215728,-0.037814,-0.207722
6.800000,1.129970,0.426500,-0.037666,-0.217215,-0.038393,-0.209033
6.900000,1.146680,0.431350,-0.038223,-0.219685,-0.038972,-0.211288
7.000000,1.163230,0.443160,-0.038774,-0.225700,-0.039546,-0.216948
7.100000,1.179890,0.453050,-0.039330,-0.230736,-0.040124,-0.221662
7.200000,1.196590,0.456960,-0.039886,-0.232728,-0.040704,-0.223445
7.300000,1.213240,0.463330,-0.040441,-0.235972,-0.041282,-0.226429
7.400000,1.229850,0.468890,-0.040995,-0.238804,-0.041859,-0.229014
7.500000,1.246570,0.480350,-0.041552,-0.244640,-0.042440,-0.234475
7.600000,1.263290,0.490040,-0.042110,-0.249575,-0.043022,-0.239066
7.700000,1.279960,0.499380,-0.042665,-0.254332,-0.043602,-0.243481
7.800000,1.296620,0.508650,-0.043221,-0.259053,-0.044182,-0.247857
7.900000,1.313280,0.513190,-0.043776,-0.261366,-0.044763,-0.249924
8.000000,1.329940,0.519130,-0.044331,-0.264391,-0.045344,-0.252670
8.100000,1.346600,0.525230,-0.044887,-0.267497,-0.045925,-0.255490
8.200000,1.363290,0.534830,-0.045443,-0.272387,-0.046508,-0.260009
8.300000,1.379860,0.537290,-0.045995,-0.273640,-0.047087,-0.261053
8.400000,1.396520,0.546110,-0.046551,-0.278132,-0.047669,-0.265184
8.500000,1.413260,0.556560,-0.047109,-0.283454,-0.048254,-0.270101
8.600000,1.429980,0.561520,-0.047666,-0.285980,-0.048839,-0.272348
8.700000,1.446590,0.566410,-0.048220,-0.288470,-0.049421,-0.274560
8.800000,1.463250,0.581120,-0.048775,-0.295962,-0.050005,-0.281526
8.900000,1.479930,0.586800,-0.049331,-0.298855,-0.050589,-0.284112
9.000000,1.496590,0.594400,-0.049886,-0.302725,-0.051174,-0.287624
9.100000,1.513310,0.600570,-0.050444,-0.305868,-0.051760,-0.290439
9.200000,1.529930,0.609980,-0.050998,-0.310660,-0.052344,-0.294817
9.300000,1.546580,0.622530,-0.051553,-0.317052,-0.052929,-0.300707
9.400000,1.563250,0.633880,-0.052108,-0.322832,-0.053515,-0.306010
9.500000,1.579950,0.628610,-0.052665,-0.320148,-0.054102,-0.303288
9.600000,1.596540,0.642220,-0.053218,-0.327080,-0.054686,-0.309673
9.700000,1.613190,0.648670,-0.053773,-0.330365,-0.055273,-0.312600
9.800000,1.629890,0.658780,-0.054330,-0.335514,-0.055861,-0.317286
9.900000,1.646600,0.669240,-0.054887,-0.340841,-0.056450,-0.322133
10.000000,1.663220,0.669860,-0.055441,-0.341157,-0.057037,-0.322243
10.100000,1.679880,0.683090,-0.055996,-0.347895,-0.057625,-0.328414
10.200000,1.696610,0.689490,-0.056554,-0.351154,-0.058216,-0.331295
10.300000,1.713290,0.694860,-0.057110,-0.353889,-0.058805,-0.333679
10.400000,1.729950,0.703940,-0.057665,-0.358514,-0.059394,-0.337840
10.500000,1.746580,0.709710,-0.058219,-0.361452,-0.059983,-0.340409
10.600000,1.763280,0.714050,-0.058776,-0.363663,-0.060574,-0.342288
10.700000,1.779970,0.725880,-0.059332,-0.369688,-0.061165,-0.347753
10.800000,1.796660,0.727650,-0.059889,-0.370589,-0.061757,-0.348395
10.900000,1.813250,0.739900,-0.060442,-0.376828,-0.062345,-0.354052
11.000000,1.829880,0.749670,-0.060996,-0.381804,-0.062936,-0.358515
11.100000,1.846600,0.757680,-0.061553,-0.385883,-0.063529,-0.362131
11.200000,1.863300,0.762770,-0.062110,-0.388476,-0.064123,-0.364347
11.300000,1.879950,0.774720,-0.062665,-0.394562,-0.064715,-0.369836
11.400000,1.896590,0.779840,-0.063220,-0.397169,-0.065306,-0.372060
11.500000,1.913270,0.783760,-0.063776,-0.399166,-0.065900,-0.373709
11.600000,1.929900,0.799510,-0.064330,-0.407187,-0.066492,-0.380993
11.700000,1.946550,0.795750,-0.064885,-0.405272,-0.067086,-0.378976
11.800000,1.963190,0.808450,-0.065440,-0.411740,-0.067679,-0.384796
11.900000,1.979880,0.809140,-0.065996,-0.412092,-0.068275,-0.384895
12.000000,1.996580,0.820740,-0.066553,-0.417999,-0.068871,-0.390180
12.100000,2.013290,0.829730,-0.067110,-0.422578,-0.069468,-0.394219
12.200000,2.029910,0.845450,-0.067664,-0.430584,-0.070062,-0.401449
12.300000,2.046580,0.842630,-0.068219,-0.429148,-0.070658,-0.399872
12.400000,2.063250,0.854840,-0.068775,-0.435366,-0.071254,-0.405424
12.500000,2.079920,0.865980,-0.069331,-0.441040,-0.071851,-0.410462
12.600000,2.096580,0.869580,-0.069886,-0.442873,-0.072448,-0.411923
12.700000,2.113200,0.879280,-0.070440,-0.447814,-0.073044,-0.416270
12.800000,2.129910,0.884080,-0.070997,-0.450258,-0.073643,-0.418291
12.900000,2.146600,0.896650,-0.071553,-0.456660,-0.074242,-0.423985
13.000000,2.163280,0.895770,-0.072109,-0.456212,-0.074841,-0.423315
13.100000,2.179830,0.909760,-0.072661,-0.463337,-0.075436,-0.429670
13.200000,2.196540,0.914130,-0.073218,-0.465563,-0.076037,-0.431475
13.300000,2.213240,0.924310,-0.073775,-0.470747,-0.076638,-0.436018
13.400000,2.229920,0.934110,-0.074331,-0.475738,-0.077238,-0.440376
13.500000,2.246590,0.946180,-0.074886,-0.481886,-0.077839,-0.445799
13.600000,2.263170,0.950130,-0.075439,-0.483897,-0.078436,-0.447393
13.700000,2.279880,0.956420,-0.075996,-0.487101,-0.079039,-0.450083
13.800000,2.296610,0.971670,-0.076554,-0.494867,-0.079643,-0.456984
13.900000,2.313300,0.972670,-0.077110,-0.495377,-0.080245,-0.457178
14.000000,2.329920,0.982260,-0.077664,-0.500261,-0.080846,-0.461409
14.100000,2.346610,0.993450,-0.078220,-0.505960,-0.081449,-0.466384
14.200000,2.363280,0.998640,-0.078776,-0.508603,-0.082052,-0.468537
14.300000,2.379970,1.006030,-0.079332,-0.512367,-0.082656,-0.471720
14.400000,2.396600,1.022340,-0.079887,-0.520673,-0.083258,-0.479079
14.500000,2.413270,1.023190,-0.080442,-0.521106,-0.083863,-0.479187
14.600000,2.429980,1.026450,-0.080999,-0.522767,-0.084468,-0.480423
14.700000,2.446610,1.038050,-0.081554,-0.528675,-0.085072,-0.485559
14.800000,2.463270,1.040970,-0.082109,-0.530162,-0.085677,-0.486631
14.900000,2.479910,1.055340,-0.082664,-0.537480,-0.086281,-0.493050
15.000000,2.496600,1.058520,-0.083220,-0.539100,-0.086888,-0.494236
15.100000,2.513290,1.065950,-0.083776,-0.542884,-0.087495,-0.497403
15.200000,2.529940,1.076040,-0.084331,-0.548023,-0.088101,-0.501807
15.300000,2.546550,1.082230,-0.084885,-0.551175,-0.088706,-0.504389
15.400000,2.563190,1.094430,-0.085440,-0.557389,-0.089312,-0.509766
15.500000,2.579980,1.095870,-0.085999,-0.558122,-0.089924,-0.510124
15.600000,2.596600,1.111350,-0.086553,-0.566006,-0.090530,-0.517016
15.700000,2.613220,1.112680,-0.087107,-0.566683,-0.091137,-0.517321
15.800000,2.629930,1.126520,-0.087664,-0.573732,-0.091747,-0.523436
15.900000,2.646590,1.132870,-0.088220,-0.576966,-0.092356,-0.526066
16.000000,2.663220,1.137290,-0.088774,-0.579217,-0.092964,-0.527798
16.100000,2.679940,1.148460,-0.089331,-0.584906,-0.093576,-0.532655
16.200000,2.696560,1.160420,-0.089885,-0.590997,-0.094185,-0.537875
16.300000,2.713220,1.172570,-0.090441,-0.597185,-0.094795,-0.543175
16.400000,2.729910,1.171620,-0.090997,-0.596701,-0.095407,-0.542403
16.500000,2.746570,1.179400,-0.091552,-0.600663,-0.096018,-0.545671
16.600000,2.763180,1.188450,-0.092106,-0.605273,-0.096628,-0.549523
16.700000,2.779850,1.203940,-0.092662,-0.613162,-0.097240,-0.556345
16.800000,2.796560,1.206350,-0.093219,-0.614389,-0.097854,-0.557116
16.900000,2.813250,1.217500,-0.093775,-0.620068,-0.098468,-0.561921
17.000000,2.829870,1.212450,-0.094329,-0.617496,-0.099079,-0.559248
17.100000,2.846540,1.232200,-0.094885,-0.627554,-0.099693,-0.568009
17.200000,2.863200,1.241020,-0.095440,-0.632046,-0.100307,-0.571724
17.300000,2.879910,1.251500,-0.095997,-0.637384,-0.100923,-0.576197
17.400000,2.896580,1.258150,-0.096553,-0.640771,-0.101537,-0.578902
17.500000,2.913210,1.267490,-0.097107,-0.645527,-0.102151,-0.582842
17.600000,2.929890,1.273150,-0.097663,-0.648410,-0.102767,-0.585084
17.700000,2.946630,1.283090,-0.098221,-0.653472,-0.103386,-0.589288
17.800000,2.963300,1.291480,-0.098777,-0.657745,-0.104002,-0.592775
17.900000,2.979880,1.307400,-0.099329,-0.665853,-0.104616,-0.599715
18.000000,2.996510,1.311220,-0.099884,-0.667799,-0.105231,-0.601097
18.100000,3.013270,1.318220,-0.100442,-0.671364,-0.105852,-0.603931
18.200000,3.029940,1.321510,-0.100998,-0.673040,-0.106470,-0.605064
18.300000,3.046520,1.332780,-0.101551,-0.678779,-0.107085,-0.609849
18.400000,3.063230,1.340950,-0.102108,-0.682940,-0.107705,-0.613207
18.500000,3.079920,1.350120,-0.102664,-0.687610,-0.108325,-0.617018
18.600000,3.096620,1.358820,-0.103221,-0.692041,-0.108945,-0.620608
18.700000,3.113250,1.362490,-0.103775,-0.693910,-0.109564,-0.621900
18.800000,3.129920,1.375720,-0.104331,-0.700648,-0.110184,-0.627549
18.900000,3.146570,1.386050,-0.104886,-0.705909,-0.110804,-0.631870
19.000000,3.163290,1.390220,-0.105443,-0.708033,-0.111427,-0.633376
19.100000,3.179980,1.400030,-0.105999,-0.713029,-0.112049,-0.637449
19.200000,3.196590,1.408440,-0.106553,-0.717313,-0.112668,-0.640881
19.300000,3.213260,1.417210,-0.107109,-0.721779,-0.113290,-0.644470
19.400000,3.229930,1.421190,-0.107664,-0.723806,-0.113913,-0.645878
19.500000,3.246620,1.428790,-0.108221,-0.727677,-0.114537,-0.648927
19.600000,3.263190,1.439330,-0.108773,-0.733045,-0.115156,-0.653309
19.700000,3.279880,1.446590,-0.109329,-0.736742,-0.115781,-0.656195
19.800000,3.296610,1.462030,-0.109887,-0.744606,-0.116407,-0.662783
19.900000,3.313260,1.469550,-0.110442,-0.748436,-0.117031,-0.665777
20.000000,3.329900,1.479810,-0.110997,-0.753661,-0.117654,-0.670007
20.100000,3.346530,1.482330,-0.111551,-0.754944,-0.118278,-0.670730
20.200000,3.363210,1.496920,-0.112107,-0.762375,-0.118904,-0.676908
20.300000,3.379940,1.505540,-0.112665,-0.766765,-0.119532,-0.680378
20.400000,3.396650,1.511160,-0.113222,-0.769627,-0.120160,-0.682489
20.500000,3.413260,1.521040,-0.113775,-0.774659,-0.120785,-0.686522
20.600000,3.429880,1.527660,-0.114329,-0.778031,-0.121410,-0.689079
20.700000,3.446580,1.534180,-0.114886,-0.781351,-0.122039,-0.691585
20.800000,3.463300,1.542520,-0.115443,-0.785599,-0.122669,-0.694907
20.900000,3.479920,1.549970,-0.115997,-0.789393,-0.123295,-0.697826
21.000000,3.496580,1.557250,-0.116553,-0.793101,-0.123924,-0.700663
21.100000,3.513250,1.570350,-0.117108,-0.799773,-0.124553,-0.706113
21.200000,3.529920,1.574600,-0.117664,-0.801937,-0.125182,-0.707578
21.300000,3.546590,1.586500,-0.118220,-0.807998,-0.125812,-0.712477
21.400000,3.563250,1.592610,-0.118775,-0.811110,-0.126442,-0.714770
21.500000,3.579930,1.607590,-0.119331,-0.818739,-0.127073,-0.721038
21.600000,3.596580,1.603180,-0.119886,-0.816493,-0.127704,-0.718607
21.700000,3.613260,1.615570,-0.120442,-0.822803,-0.128336,-0.723703
21.800000,3.629860,1.630860,-0.120995,-0.830590,-0.128965,-0.730093
21.900000,3.646540,1.638360,-0.121551,-0.834410,-0.129598,-0.732986
22.000000,3.663240,1.648970,-0.122108,-0.839814,-0.130232,-0.737266
22.100000,3.679920,1.654200,-0.122664,-0.842477,-0.130865,-0.739136
22.200000,3.696550,1.661170,-0.123218,-0.846027,-0.131497,-0.741781
22.300000,3.713180,1.664810,-0.123773,-0.847881,-0.132130,-0.742936
22.400000,3.729900,1.679420,-0.124330,-0.855322,-0.132766,-0.748979
22.500000,3.746630,1.685120,-0.124888,-0.858225,-0.133403,-0.751043
22.600000,3.763310,1.692770,-0.125444,-0.862121,-0.134039,-0.753973
22.700000,3.779940,1.707320,-0.125998,-0.869531,-0.134673,-0.759972
22.800000,3.796600,1.705910,-0.126553,-0.868813,-0.135308,-0.758862
22.900000,3.813300,1.718740,-0.127110,-0.875347,-0.135946,-0.764082
23.000000,3.829950,1.729910,-0.127665,-0.881036,-0.136582,-0.768558
23.100000,3.846540,1.743550,-0.128218,-0.887983,-0.137216,-0.774127
23.200000,3.863160,1.745890,-0.128772,-0.889174,-0.137852,-0.774674
23.300000,3.879910,1.743720,-0.129330,-0.888069,-0.138493,-0.773215
23.400000,3.896600,1.769700,-0.129887,-0.901301,-0.139132,-0.784234
23.500000,3.913230,1.772730,-0.130441,-0.902844,-0.139769,-0.785076
23.600000,3.929870,1.784020,-0.130996,-0.908594,-0.140407,-0.789572
23.700000,3.946550,1.786060,-0.131552,-0.909633,-0.141047,-0.789969
23.800000,3.963240,1.796970,-0.132108,-0.915189,-0.141688,-0.794285
23.900000,3.979920,1.804650,-0.132664,-0.919101,-0.142329,-0.797169
24.000000,3.996570,1.818280,-0.133219,-0.926042,-0.142969,-0.802676
24.100000,4.013250,1.824120,-0.133775,-0.929017,-0.143611,-0.804737
24.200000,4.029940,1.832360,-0.134331,-0.933213,-0.144253,-0.807854
24.300000,4.046610,1.843410,-0.134887,-0.938841,-0.144895,-0.812204
24.400000,4.063230,1.849810,-0.135441,-0.942100,-0.145536,-0.814501
24.500000,4.079870,1.861340,-0.135996,-0.947973,-0.146177,-0.819053
24.600000,4.096580,1.867180,-0.136553,-0.950947,-0.146822,-0.821093
24.700000,4.113270,1.877570,-0.137109,-0.956239,-0.147467,-0.825130
24.800000,4.129960,1.890560,-0.137665,-0.962854,-0.148112,-0.830303
24.900000,4.146530,1.894730,-0.138218,-0.964978,-0.148753,-0.831601
25.000000,4.163210,1.905330,-0.138774,-0.970377,-0.149398,-0.835714
25.100000,4.179950,1.918090,-0.139332,-0.976875,-0.150046,-0.840766
25.200000,4.196620,1.925240,-0.139887,-0.980517,-0.150692,-0.843355
25.300000,4.213220,1.929630,-0.140441,-0.982752,-0.151335,-0.844734
25.400000,4.229880,1.940970,-0.140996,-0.988528,-0.151982,-0.849149
25.500000,4.246600,1.945370,-0.141553,-0.990769,-0.152631,-0.850522
25.600000,4.263290,1.961340,-0.142110,-0.998902,-0.153279,-0.856949
25.700000,4.279910,1.967270,-0.142664,-1.001922,-0.153925,-0.858984
25.800000,4.296550,1.969660,-0.143218,-1.003140,-0.154572,-0.859472
25.900000,4.313230,1.979860,-0.143774,-1.008334,-0.155221,-0.863362
26.000000,4.329950,1.993060,-0.144332,-1.015057,-0.155872,-0.868552
26.100000,4.346630,2.002860,-0.144888,-1.020048,-0.156522,-0.872256
26.200000,4.363260,2.010950,-0.145442,-1.024168,-0.157171,-0.875211
26.300000,4.379950,2.018710,-0.145998,-1.028121,-0.157822,-0.878017
26.400000,4.396590,2.030260,-0.146553,-1.034003,-0.158472,-0.882467
26.500000,4.413180,2.039540,-0.147106,-1.038729,-0.159120,-0.885926
26.600000,4.429830,2.046720,-0.147661,-1.042386,-0.159771,-0.888466
26.700000,4.446550,2.057970,-0.148218,-1.048116,-0.160425,-0.892766
26.800000,4.463280,2.064610,-0.148776,-1.051497,-0.161080,-0.895060
26.900000,4.479940,2.077840,-0.149331,-1.058235,-0.161733,-0.900208
27.000000,4.496600,2.081120,-0.149887,-1.059906,-0.162386,-0.901040
27.100000,4.513220,2.090460,-0.150441,-1.064663,-0.163037,-0.904494
27.200000,4.529880,2.100570,-0.150996,-1.069812,-0.163691,-0.908274
27.300000,4.546610,2.110340,-0.151554,-1.074787,-0.164348,-0.911899
27.400000,4.563300,2.116740,-0.152110,-1.078047,-0.165004,-0.914065
27.500000,4.579910,2.125910,-0.152664,-1.082717,-0.165658,-0.917426
27.600000,4.596570,2.134450,-0.153219,-1.087066,-0.166313,-0.920507
27.700000,4.613270,2.144430,-0.153776,-1.092149,-0.166971,-0.924203
27.800000,4.629930,2.152770,-0.154331,-1.096397,-0.167627,-0.927189
27.900000,4.646570,2.160860,-0.154886,-1.100517,-0.168283,-0.930063
28.000000,4.663240,2.175300,-0.155441,-1.107871,-0.168941,-0.935662
28.100000,4.679920,2.184200,-0.155997,-1.112404,-0.169600,-0.938872
28.200000,4.696600,2.197690,-0.156553,-1.119274,-0.170259,-0.944048
28.300000,4.713250,2.200570,-0.157108,-1.120741,-0.170917,-0.944663
28.400000,4.729930,2.203160,-0.157664,-1.122060,-0.171577,-0.945151
28.500000,4.746570,2.215170,-0.158219,-1.128177,-0.172235,-0.949678
28.600000,4.763270,2.224920,-0.158776,-1.133142,-0.172897,-0.953227
28.700000,4.779930,2.232220,-0.159331,-1.136860,-0.173557,-0.955723
28.800000,4.796560,2.245030,-0.159885,-1.143384,-0.174217,-0.960574
28.900000,4.813200,2.256280,-0.160440,-1.149114,-0.174877,-0.964750
29.000000,4.829970,2.265480,-0.160999,-1.153799,-0.175543,-0.968039
29.100000,4.846600,2.269530,-0.161553,-1.155862,-0.176204,-0.969129
29.200000,4.863220,2.284240,-0.162107,-1.163354,-0.176865,-0.974766
29.300000,4.879920,2.286710,-0.162664,-1.164612,-0.177530,-0.975171
29.400000,4.896620,2.301700,-0.163221,-1.172246,-0.178195,-0.980911
29.500000,4.913290,2.309360,-0.163776,-1.176147,-0.178859,-0.983522
29.600000,4.929930,2.318740,-0.164331,-1.180925,-0.179523,-0.986862
29.700000,4.946600,2.327180,-0.164887,-1.185223,-0.180188,-0.989796
29.800000,4.963230,2.328580,-0.165441,-1.185936,-0.180852,-0.989734
29.900000,4.979930,2.348150,-0.165998,-1.195903,-0.181519,-0.997386
30.000000,4.996570,2.358270,-0.166552,-1.201057,-0.182184,-1.001018
30.100000,5.013160,2.370500,-0.167105,-1.207286,-0.182848,-1.005542
30.200000,5.029860,2.374820,-0.167662,-1.209486,-0.183517,-1.006701
30.300000,5.046600,2.383780,-0.168220,-1.214049,-0.184187,-1.009822
30.400000,5.063290,2.385120,-0.168776,-1.214732,-0.184856,-1.009714
30.500000,5.079920,2.398690,-0.169331,-1.221643,-0.185523,-1.014781
30.600000,5.096560,2.408040,-0.169885,-1.226405,-0.186191,-1.018057
30.700000,5.113230,2.421460,-0.170441,-1.233239,-0.186861,-1.023045
30.800000,5.129930,2.433240,-0.170998,-1.239239,-0.187532,-1.027332
30.900000,5.146590,2.436830,-0.171553,-1.241067,-0.188202,-1.028159
31.000000,5.163240,2.446900,-0.172108,-1.246196,-0.188873,-1.031716
31.100000,5.179940,2.452590,-0.172665,-1.249094,-0.189545,-1.033419
31.200000,5.196630,2.472290,-0.173221,-1.259127,-0.190218,-1.041020
31.300000,5.213300,2.475330,-0.173777,-1.260675,-0.190890,-1.041599
31.400000,5.229900,2.479950,-0.174330,-1.263028,-0.191560,-1.042844
31.500000,5.246580,2.498450,-0.174886,-1.272450,-0.192234,-1.049916
31.600000,5.263290,2.504310,-0.175443,-1.275435,-0.192909,-1.051669
31.700000,5.279970,2.513310,-0.175999,-1.280018,-0.193584,-1.054736
31.800000,5.296540,2.527290,-0.176551,-1.287138,-0.194254,-1.059892
31.900000,5.313180,2.528280,-0.177106,-1.287642,-0.194928,-1.059593
32.000000,5.329920,2.537750,-0.177664,-1.292465,-0.195606,-1.062841
32.100000,5.346600,2.550840,-0.178220,-1.299132,-0.196283,-1.067601
32.200000,5.363280,2.565630,-0.178776,-1.306665,-0.196959,-1.073064
32.300000,5.379920,2.564970,-0.179331,-1.306328,-0.197635,-1.072064
32.400000,5.396560,2.573010,-0.179885,-1.310423,-0.198311,-1.074697
32.500000,5.413240,2.578830,-0.180441,-1.313387,-0.198989,-1.076398
32.600000,5.429970,2.588930,-0.180999,-1.318531,-0.199670,-1.079878
32.700000,5.446570,2.600750,-0.181552,-1.324551,-0.200346,-1.084076
32.800000,5.463270,2.613090,-0.182109,-1.330836,-0.201026,-1.088479
32.900000,5.479950,2.627780,-0.182665,-1.338317,-0.201706,-1.093854
33.000000,5.496630,2.629540,-0.183221,-1.339214,-0.202387,-1.093842
33.100000,5.513240,2.641750,-0.183775,-1.345432,-0.203065,-1.098176
33.200000,5.529910,2.652860,-0.184330,-1.351091,-0.203746,-1.102044
33.300000,5.546590,2.663820,-0.184886,-1.356672,-0.204428,-1.105842
33.400000,5.563230,2.672010,-0.185441,-1.360844,-0.205108,-1.108487
33.500000,5.579920,2.675470,-0.185997,-1.362606,-0.205792,-1.109165
33.600000,5.596480,2.692640,-0.186549,-1.371350,-0.206470,-1.115526
33.700000,5.613230,2.698410,-0.187108,-1.374289,-0.207157,-1.117149
33.800000,5.629960,2.708190,-0.187665,-1.379270,-0.207843,-1.120429
33.900000,5.646600,2.711120,-0.188220,-1.380762,-0.208526,-1.120875
34.000000,5.663230,2.719860,-0.188774,-1.385213,-0.209209,-1.123721
34.100000,5.679890,2.733950,-0.189330,-1.392389,-0.209894,-1.128769
34.200000,5.696550,2.742270,-0.189885,-1.396627,-0.210579,-1.131428
34.300000,5.713240,2.757280,-0.190441,-1.404271,-0.211266,-1.136840
34.400000,5.729910,2.761650,-0.190997,-1.406497,-0.211953,-1.137860
34.500000,5.746560,2.768700,-0.191552,-1.410087,-0.212639,-1.139982
34.600000,5.763240,2.778830,-0.192108,-1.415246,-0.213327,-1.143366
34.700000,5.779890,2.787130,-0.192663,-1.419474,-0.214014,-1.145994
34.800000,5.796610,2.800870,-0.193220,-1.426471,-0.214705,-1.150848
34.900000,5.813260,2.811260,-0.193775,-1.431763,-0.215393,-1.154323
35.000000,5.829930,2.821430,-0.194331,-1.436942,-0.216082,-1.157700
35.100000,5.846590,2.827160,-0.194886,-1.439861,-0.216772,-1.159252
35.200000,5.863300,2.838810,-0.195443,-1.445794,-0.217464,-1.163223
35.300000,5.879920,2.850860,-0.195997,-1.451931,-0.218153,-1.167356
35.400000,5.896560,2.852450,-0.196552,-1.452741,-0.218843,-1.167202
35.500000,5.913260,2.870190,-0.197109,-1.461776,-0.219536,-1.173647
35.600000,5.929920,2.884920,-0.197664,-1.469278,-0.220228,-1.178854
35.700000,5.946540,2.883860,-0.198218,-1.468738,-0.220919,-1.177608
35.800000,5.963190,2.899460,-0.198773,-1.476683,-0.221611,-1.183158
35.900000,5.979900,2.913240,-0.199330,-1.483701,-0.222306,-1.187955
36.000000,5.996600,2.915130,-0.199887,-1.484664,-0.223002,-1.187899
36.100000,6.013270,2.925780,-0.200442,-1.490088,-0.223697,-1.191411
36.200000,6.029900,2.934510,-0.200997,-1.494534,-0.224390,-1.194137
36.300000,6.046560,2.951510,-0.201552,-1.503192,-0.225085,-1.200220
36.400000,6.063290,2.956590,-0.202110,-1.505779,-0.225784,-1.201446
36.500000,6.079980,2.965530,-0.202666,-1.510332,-0.226482,-1.204239
36.600000,6.096610,2.979050,-0.203220,-1.517218,-0.227177,-1.208888
36.700000,6.113230,2.987390,-0.203774,-1.521465,-0.227873,-1.211430
36.800000,6.129930,2.991550,-0.204331,-1.523584,-0.228572,-1.212268
36.900000,6.146590,3.008360,-0.204886,-1.532145,-0.229270,-1.218230
37.000000,6.163230,3.012140,-0.205441,-1.534070,-0.229968,-1.218909
37.100000,6.179840,3.024090,-0.205995,-1.540156,-0.230665,-1.222892
37.200000,6.196580,3.030770,-0.206553,-1.543558,-0.231368,-1.224732
37.300000,6.213280,3.042840,-0.207109,-1.549706,-0.232070,-1.228747
37.400000,6.229950,3.054610,-0.207665,-1.555700,-0.232771,-1.232636
37.500000,6.246620,3.064860,-0.208221,-1.560920,-0.233473,-1.235904
37.600000,6.263260,3.076340,-0.208775,-1.566767,-0.234173,-1.239665
37.700000,6.279910,3.081750,-0.209330,-1.569522,-0.234875,-1.240974
37.800000,6.296590,3.094360,-0.209886,-1.575945,-0.235578,-1.245175
37.900000,6.313270,3.098360,-0.210442,-1.577982,-0.236282,-1.245908
38.000000,6.329910,3.113830,-0.210997,-1.585861,-0.236985,-1.251249
38.100000,6.346600,3.123580,-0.211553,-1.590826,-0.237691,-1.254282
38.200000,6.363280,3.129220,-0.212109,-1.593699,-0.238396,-1.255660
38.300000,6.379930,3.141020,-0.212664,-1.599708,-0.239101,-1.259507
38.400000,6.396560,3.148830,-0.213219,-1.603686,-0.239805,-1.261750
38.500000,6.413250,3.164510,-0.213775,-1.611672,-0.240512,-1.267137
38.600000,6.429990,3.166220,-0.214333,-1.612543,-0.241222,-1.266922
38.700000,6.446630,3.172750,-0.214888,-1.615868,-0.241928,-1.268638
38.800000,6.463210,3.189250,-0.215440,-1.624272,-0.242633,-1.274338
38.900000,6.479890,3.200350,-0.215996,-1.629925,-0.243342,-1.277867
39.000000,6.496590,3.210530,-0.216553,-1.635110,-0.244052,-1.281022
39.100000,6.513250,3.220400,-0.217108,-1.640136,-0.244761,-1.284049
39.200000,6.529920,3.228600,-0.217664,-1.644312,-0.245471,-1.286405
39.300000,6.546570,3.235640,-0.218219,-1.647898,-0.246181,-1.288295
39.400000,6.563230,3.251800,-0.218774,-1.656128,-0.246891,-1.293810
39.500000,6.579970,3.256040,-0.219332,-1.658288,-0.247606,-1.294571
39.600000,6.596640,3.266960,-0.219888,-1.663849,-0.248318,-1.297989
39.700000,6.613280,3.277900,-0.220443,-1.669421,-0.249029,-1.301409
39.800000,6.629950,3.294760,-0.220998,-1.678007,-0.249742,-1.307171
39.900000,6.646660,3.302430,-0.221555,-1.681914,-0.250457,-1.309277
40.000000,6.663250,3.311380,-0.222108,-1.686472,-0.251168,-1.311893
40.100000,6.679920,3.318830,-0.222664,-1.690266,-0.251883,-1.313905
40.200000,6.696580,3.327670,-0.223219,-1.694768,-0.252597,-1.316463
40.300000,6.713260,3.339810,-0.223775,-1.700951,-0.253313,-1.320320
40.400000,6.729930,3.341640,-0.224331,-1.701883,-0.254029,-1.320098
40.500000,6.746540,3.356670,-0.224885,-1.709538,-0.254743,-1.325089
40.600000,6.763200,3.367500,-0.225440,-1.715054,-0.255460,-1.328412
40.700000,6.779920,3.378110,-0.225997,-1.720457,-0.256180,-1.331639
40.800000,6.796640,3.390110,-0.226555,-1.726569,-0.256900,-1.335407
40.900000,6.813260,3.398560,-0.227109,-1.730872,-0.257617,-1.337776
41.000000,6.829930,3.406020,-0.227664,-1.734672,-0.258336,-1.339749
41.100000,6.846520,3.423710,-0.228217,-1.743681,-0.259052,-1.345743
41.200000,6.863270,3.432580,-0.228776,-1.748199,-0.259776,-1.348253
41.300000,6.879910,3.433230,-0.229330,-1.748530,-0.260495,-1.347539
41.400000,6.896530,3.444590,-0.229884,-1.754315,-0.261215,-1.351026
41.500000,6.913260,3.456610,-0.230442,-1.760437,-0.261939,-1.354758
41.600000,6.929900,3.475830,-0.230997,-1.770226,-0.262660,-1.361309
41.700000,6.946580,3.479740,-0.231553,-1.772217,-0.263383,-1.361855
41.800000,6.963250,3.497470,-0.232108,-1.781247,-0.264107,-1.367805
41.900000,6.979910,3.502500,-0.232664,-1.783809,-0.264830,-1.368781
42.000000,6.996560,3.513000,-0.233219,-1.789156,-0.265554,-1.371892
42.100000,7.013280,3.518620,-0.233776,-1.792018,-0.266281,-1.373088
42.200000,7.029940,3.530260,-0.234331,-1.797947,-0.267006,-1.376631
42.300000,7.046550,3.542840,-0.234885,-1.804354,-0.267729,-1.380538
42.400000,7.063210,3.554600,-0.235440,-1.810343,-0.268455,-1.384115
42.500000,7.079910,3.565280,-0.235997,-1.815782,-0.269184,-1.387263
42.600000,7.096580,3.571790,-0.236553,-1.819098,-0.269911,-1.388785
42.700000,7.113210,3.592100,-0.237107,-1.829442,-0.270637,-1.395668
42.800000,7.129930,3.589990,-0.237664,-1.828367,-0.271368,-1.393829
42.900000,7.146560,3.603430,-0.238219,-1.835212,-0.272096,-1.398030
43.000000,7.163270,3.609720,-0.238776,-1.838415,-0.272827,-1.399446
43.100000,7.179960,3.622740,-0.239332,-1.845046,-0.273558,-1.403468
43.200000,7.196610,3.638090,-0.239887,-1.852864,-0.274288,-1.408386
43.300000,7.213260,3.640900,-0.240442,-1.854295,-0.275019,-1.408445
43.400000,7.229990,3.660290,-0.241000,-1.864170,-0.275753,-1.414906
43.500000,7.246650,3.663990,-0.241555,-1.866055,-0.276485,-1.415300
43.600000,7.263260,3.676630,-0.242109,-1.872492,-0.277215,-1.419146
43.700000,7.279910,3.687560,-0.242664,-1.878059,-0.277948,-1.422322
43.800000,7.296570,3.699920,-0.243219,-1.884354,-0.278681,-1.426043
43.900000,7.313260,3.706360,-0.243775,-1.887634,-0.279417,-1.427475
44.000000,7.329850,3.720280,-0.244328,-1.894723,-0.280148,-1.431789
44.100000,7.346530,3.727500,-0.244884,-1.898400,-0.280884,-1.433512
44.200000,7.363270,3.735540,-0.245442,-1.902495,-0.281624,-1.435542
44.300000,7.379910,3.748130,-0.245997,-1.908907,-0.282359,-1.439322
44.400000,7.396590,3.761490,-0.246553,-1.915711,-0.283097,-1.443387
44.500000,7.413260,3.767640,-0.247109,-1.918843,-0.283834,-1.444680
44.600000,7.429890,3.773640,-0.247663,-1.921899,-0.284571,-1.445916
44.700000,7.446560,3.793700,-0.248219,-1.932116,-0.285310,-1.452528
44.800000,7.463280,3.794970,-0.248776,-1.932762,-0.286051,-1.451937
44.900000,7.479880,3.811800,-0.249329,-1.941334,-0.286788,-1.457302
45.000000,7.496590,3.821720,-0.249886,-1.946386,-0.287531,-1.460011
45.100000,7.513310,3.830860,-0.250444,-1.951041,-0.288274,-1.462415
45.200000,7.529970,3.844270,-0.250999,-1.957871,-0.289015,-1.466447
45.300000,7.546560,3.852370,-0.251552,-1.961996,-0.289754,-1.468452
45.400000,7.563210,3.862840,-0.252107,-1.967328,-0.290495,-1.471351
45.500000,7.579920,3.877720,-0.252664,-1.974907,-0.291240,-1.475919
45.600000,7.596590,3.880160,-0.253220,-1.976149,-0.291984,-1.475749
45.700000,7.613290,3.893080,-0.253776,-1.982729,-0.292730,-1.479560
45.800000,7.629910,3.904680,-0.254330,-1.988637,-0.293473,-1.482866
45.900000,7.646530,3.919370,-0.254884,-1.996119,-0.294216,-1.487339
46.000000,7.663220,3.934130,-0.255441,-2.003636,-0.294963,-1.491826
46.100000,7.679920,3.944070,-0.255997,-2.008698,-0.295711,-1.494477
46.200000,7.696530,3.957020,-0.256551,-2.015294,-0.296455,-1.498268
46.300000,7.713210,3.960400,-0.257107,-2.017015,-0.297203,-1.498426
46.400000,7.729910,3.980850,-0.257664,-2.027430,-0.297953,-1.505035
46.500000,7.746600,3.988590,-0.258220,-2.031372,-0.298703,-1.506831
46.600000,7.763240,4.004800,-0.258775,-2.039628,-0.299451,-1.511824
46.700000,7.779910,4.012940,-0.259330,-2.043774,-0.300201,-1.513761
46.800000,7.796610,4.023750,-0.259887,-2.049279,-0.300952,-1.516698
46.900000,7.813300,4.035670,-0.260443,-2.055350,-0.301704,-1.520048
47.000000,7.829960,4.044380,-0.260999,-2.059786,-0.302456,-1.522184
47.100000,7.846630,4.057270,-0.261554,-2.066351,-0.303208,-1.525888
47.200000,7.863290,4.066830,-0.262110,-2.071220,-0.303960,-1.528333
47.300000,7.879930,4.070830,-0.262664,-2.073257,-0.304712,-1.528686
47.400000,7.896590,4.093230,-0.263220,-2.084665,-0.305465,-1.535940
47.500000,7.913220,4.104330,-0.263774,-2.090318,-0.306218,-1.538947
47.600000,7.929870,4.113580,-0.264329,-2.095029,-0.306972,-1.541252
47.700000,7.946600,4.122700,-0.264887,-2.099674,-0.307731,-1.543498
47.800000,7.963310,4.133470,-0.265444,-2.105159,-0.308489,-1.546358
47.900000,7.979940,4.149240,-0.265998,-2.113191,-0.309244,-1.551086
48.000000,7.996550,4.155950,-0.266552,-2.116608,-0.309998,-1.552423
48.100000,8.013230,4.169640,-0.267108,-2.123580,-0.310756,-1.556356
48.200000,8.029900,4.177570,-0.267663,-2.127619,-0.311515,-1.558133
48.300000,8.046550,4.195580,-0.268218,-2.136791,-0.312273,-1.563665
48.400000,8.063200,4.203170,-0.268773,-2.140657,-0.313032,-1.565305
48.500000,8.079890,4.218140,-0.269330,-2.148281,-0.313793,-1.569685
48.600000,8.096610,4.226280,-0.269887,-2.152427,-0.314556,-1.571515
48.700000,8.113280,4.236520,-0.270443,-2.157642,-0.315317,-1.574123
48.800000,8.129940,4.248570,-0.270998,-2.163779,-0.316079,-1.577399
48.900000,8.146550,4.265400,-0.271552,-2.172350,-0.316839,-1.582445
49.000000,8.163260,4.274360,-0.272109,-2.176914,-0.317604,-1.584557
49.100000,8.179940,4.290930,-0.272665,-2.185353,-0.318368,-1.589484
49.200000,8.196600,4.299240,-0.273220,-2.189585,-0.319131,-1.591347
49.300000,8.213200,4.311790,-0.273773,-2.195977,-0.319893,-1.594777
49.400000,8.229910,4.326490,-0.274330,-2.203463,-0.320660,-1.598986
49.500000,8.246560,4.332290,-0.274885,-2.206417,-0.321425,-1.599905
49.600000,8.263210,4.353530,-0.275440,-2.217235,-0.322191,-1.606519
49.700000,8.279870,4.359060,-0.275996,-2.220051,-0.322958,-1.607327
49.800000,8.296530,4.368770,-0.276551,-2.224996,-0.323725,-1.609671
49.900000,8.313220,4.387900,-0.277107,-2.234739,-0.324495,-1.615477
50.000000,8.329910,4.400850,-0.277664,-2.241335,-0.325264,-1.618997
50.100000,8.346590,4.407180,-0.278220,-2.244558,-0.326034,-1.620078
50.200000,8.363230,4.423040,-0.278774,-2.252636,-0.326803,-1.624659
50.300000,8.379910,4.436780,-0.279330,-2.259633,-0.327574,-1.628449
50.400000,8.396610,4.444990,-0.279887,-2.263815,-0.328347,-1.630202
50.500000,8.413300,4.463150,-0.280443,-2.273064,-0.329120,-1.635598
50.600000,8.429880,4.473040,-0.280996,-2.278101,-0.329888,-1.637963
50.700000,8.446570,4.482530,-0.281552,-2.282934,-0.330662,-1.640168
50.800000,8.463250,4.502280,-0.282108,-2.292992,-0.331437,-1.646120
50.900000,8.479900,4.511280,-0.282663,-2.297576,-0.332210,-1.648136
51.000000,8.496540,4.518190,-0.283218,-2.301095,-0.332984,-1.649384
51.100000,8.513180,4.534720,-0.283773,-2.309514,-0.333758,-1.654137
51.200000,8.529930,4.545770,-0.284331,-2.315142,-0.334538,-1.656875
51.300000,8.546590,4.554740,-0.284886,-2.319710,-0.335314,-1.658856
51.400000,8.563310,4.571020,-0.285444,-2.328001,-0.336093,-1.663488
51.500000,8.579930,4.578460,-0.285998,-2.331791,-0.336869,-1.664904
51.600000,8.596570,4.606530,-0.286552,-2.346086,-0.337646,-1.673810
51.700000,8.613280,4.611940,-0.287109,-2.348842,-0.338427,-1.674467
51.800000,8.629890,4.623010,-0.287663,-2.354480,-0.339204,-1.677183
51.900000,8.646540,4.633310,-0.288218,-2.359725,-0.339984,-1.679610
52.000000,8.663280,4.644970,-0.288776,-2.365664,-0.340768,-1.682517
52.100000,8.679980,4.664580,-0.289333,-2.375651,-0.341551,-1.688298
52.200000,8.696610,4.673710,-0.289887,-2.380301,-0.342331,-1.690283
52.300000,8.713220,4.688450,-0.290441,-2.387808,-0.343111,-1.694291
52.400000,8.729900,4.706080,-0.290997,-2.396787,-0.343895,-1.699330
52.500000,8.746600,4.708940,-0.291553,-2.398243,-0.344680,-1.699028
52.600000,8.763290,4.724100,-0.292110,-2.405964,-0.345466,-1.703159
52.700000,8.779900,4.738120,-0.292663,-2.413105,-0.346249,-1.706877
52.800000,8.796560,4.754880,-0.293219,-2.421640,-0.347034,-1.711570
52.900000,8.813190,4.766270,-0.293773,-2.427441,-0.347819,-1.714325
53.000000,8.829930,4.773520,-0.294331,-2.431134,-0.348609,-1.715576
53.100000,8.846590,4.796300,-0.294886,-2.442736,-0.349396,-1.722406
53.200000,8.863220,4.812680,-0.295441,-2.451078,-0.350183,-1.726930
53.300000,8.879920,4.825590,-0.295997,-2.457653,-0.350973,-1.730194
53.400000,8.896620,4.838850,-0.296554,-2.464406,-0.351764,-1.733577
53.500000,8.913290,4.843430,-0.297110,-2.466739,-0.352554,-1.733847
53.600000,8.929940,4.860530,-0.297665,-2.475448,-0.353344,-1.738594
53.700000,8.946640,4.880700,-0.298221,-2.485720,-0.354137,-1.744425
53.800000,8.963280,4.888660,-0.298776,-2.489774,-0.354928,-1.745889
53.900000,8.979930,4.908910,-0.299331,-2.500087,-0.355720,-1.751734
54.000000,8.996610,4.916590,-0.299887,-2.503999,-0.356514,-1.753082
54.100000,9.013250,4.929340,-0.300442,-2.510492,-0.357306,-1.756236
54.200000,9.029900,4.946720,-0.300997,-2.519344,-0.358100,-1.761030
54.300000,9.046600,4.961660,-0.301553,-2.526953,-0.358896,-1.764942
54.400000,9.063260,4.967430,-0.302109,-2.529891,-0.359692,-1.765589
54.500000,9.079850,4.980830,-0.302662,-2.536716,-0.360485,-1.768949
54.600000,9.096540,5.003430,-0.303218,-2.548226,-0.361283,-1.775558
54.700000,9.113280,5.018790,-0.303776,-2.556049,-0.362084,-1.779582
54.800000,9.129960,5.029030,-0.304332,-2.561264,-0.362883,-1.781789
54.900000,9.146550,5.045050,-0.304885,-2.569423,-0.363678,-1.786044
55.000000,9.163240,5.055080,-0.305441,-2.574531,-0.364479,-1.788163
55.100000,9.179880,5.077330,-0.305996,-2.585863,-0.365278,-1.794599
55.200000,9.196550,5.086240,-0.306552,-2.590401,-0.366079,-1.796309
55.300000,9.213240,5.096210,-0.307108,-2.595478,-0.366881,-1.798386
55.400000,9.229870,5.117050,-0.307662,-2.606092,-0.367681,-1.804296
55.500000,9.246530,5.125960,-0.308218,-2.610630,-0.368484,-1.805988
55.600000,9.263260,5.135460,-0.308775,-2.615468,-0.369290,-1.807876
55.700000,9.280000,5.156580,-0.309333,-2.626225,-0.370098,-1.813846
55.800000,9.296550,5.171930,-0.309885,-2.634042,-0.370897,-1.817792
55.900000,9.313230,5.186900,-0.310441,-2.641666,-0.371703,-1.821585
56.000000,9.329940,5.199670,-0.310998,-2.648170,-0.372511,-1.824595
56.100000,9.346620,5.214050,-0.311554,-2.655494,-0.373318,-1.828164
56.200000,9.363240,5.230790,-0.312108,-2.664019,-0.374123,-1.832558
56.300000,9.379920,5.244630,-0.312664,-2.671068,-0.374932,-1.835921
56.400000,9.396560,5.258680,-0.313219,-2.678224,-0.375739,-1.839354
56.500000,9.413200,5.276930,-0.313773,-2.687518,-0.376547,-1.844247
56.600000,9.429870,5.281550,-0.314329,-2.689871,-0.377357,-1.844367
56.700000,9.446520,5.302210,-0.314884,-2.700393,-0.378167,-1.850083
56.800000,9.463230,5.314860,-0.315441,-2.706836,-0.378980,-1.852989
56.900000,9.479940,5.325240,-0.315998,-2.712122,-0.379794,-1.855097
57.000000,9.496630,5.344580,-0.316554,-2.721972,-0.380608,-1.860320
57.100000,9.513250,5.358750,-0.317108,-2.729189,-0.381419,-1.863740
57.200000,9.529920,5.373570,-0.317664,-2.736737,-0.382233,-1.867374
57.300000,9.546620,5.386110,-0.318221,-2.743123,-0.383049,-1.870205
57.400000,9.563310,5.404820,-0.318777,-2.752652,-0.383866,-1.875170
57.500000,9.579880,5.423440,-0.319329,-2.762135,-0.384677,-1.880104
57.600000,9.596540,5.434430,-0.319885,-2.767732,-0.385493,-1.882377
57.700000,9.613230,5.451960,-0.320441,-2.776660,-0.386311,-1.886905
57.800000,9.629890,5.462180,-0.320996,-2.781865,-0.387129,-1.888897
57.900000,9.646590,5.474420,-0.321553,-2.788099,-0.387949,-1.891578
58.000000,9.663210,5.493590,-0.322107,-2.797862,-0.388766,-1.896651
58.100000,9.679860,5.512090,-0.322662,-2.807284,-0.389585,-1.901480
58.200000,9.696590,5.520020,-0.323220,-2.811323,-0.390409,-1.902648
58.300000,9.713320,5.537190,-0.323777,-2.820068,-0.391233,-1.906994
58.400000,9.729920,5.560340,-0.324331,-2.831858,-0.392051,-1.913400
