Repository: abubakardawood/tissue-phantom-material-database

Title:
A Database of Silicone Phantom Materials for Modeling Human Tissue Mechanics Across Varying Stiffnesses

Description:
This dataset contains processed mechanical compression test data for soft silicone phantoms
fabricated using Ecoflex (Smooth-On) with varying base materials and thinner concentrations.
The dataset provides force–compression measurements together with derived engineering and
true stress–strain quantities, intended for mechanical characterization, constitutive model
fitting, and the design of tissue-equivalent phantoms.

All files in this dataset are processed outputs generated from raw experimental measurements.
The raw data files are not included in this archive.

File: data/EF10_100T/EF10_100T_B3.csv (part 1 of 2)
EF10_100T_B_sample_3
Compression test;
Cylinder Diameter: 50mm;
Cylinder Height: 30mm;
Speed (mm/min): 10;
Machine: INSTRON 5900;
Load cell: 1kN;
Time (s),Compression (mm),Load (N),Engineering Strain [-],Engineering Stress (kPa),True Strain [-],True Stress (kPa)
0.000000,0.000000,-0.238100,-0.000000,0.121263,0.000000,0.121263
0.100000,0.006850,-0.220980,-0.000228,0.112544,-0.000228,0.112518
0.200000,0.027480,-0.224390,-0.000916,0.114281,-0.000916,0.114176
0.300000,0.046110,-0.212870,-0.001537,0.108414,-0.001538,0.108247
0.400000,0.063120,-0.207750,-0.002104,0.105806,-0.002106,0.105584
0.500000,0.079870,-0.194810,-0.002662,0.099216,-0.002666,0.098952
0.600000,0.096620,-0.193660,-0.003221,0.098630,-0.003226,0.098313
0.700000,0.113290,-0.190870,-0.003776,0.097209,-0.003783,0.096842
0.800000,0.130000,-0.177990,-0.004333,0.090650,-0.004343,0.090257
0.900000,0.146670,-0.178970,-0.004889,0.091149,-0.004901,0.090703
1.000000,0.163330,-0.167430,-0.005444,0.085271,-0.005459,0.084807
1.100000,0.180010,-0.170710,-0.006000,0.086942,-0.006018,0.086420
1.200000,0.196640,-0.159910,-0.006555,0.081441,-0.006576,0.080908
1.300000,0.213240,-0.151890,-0.007108,0.077357,-0.007133,0.076807
1.400000,0.229860,-0.141570,-0.007662,0.072101,-0.007692,0.071549
1.500000,0.246600,-0.136540,-0.008220,0.069539,-0.008254,0.068968
1.600000,0.263300,-0.131980,-0.008777,0.067217,-0.008815,0.066627
1.700000,0.279980,-0.126450,-0.009333,0.064400,-0.009376,0.063799
1.800000,0.296570,-0.113600,-0.009886,0.057856,-0.009935,0.057284
1.900000,0.313270,-0.110580,-0.010442,0.056318,-0.010497,0.055730
2.000000,0.329990,-0.103780,-0.011000,0.052855,-0.011061,0.052273
2.100000,0.346640,-0.089790,-0.011555,0.045730,-0.011622,0.045201
2.200000,0.363280,-0.090490,-0.012109,0.046086,-0.012183,0.045528
2.300000,0.379900,-0.073770,-0.012663,0.037571,-0.012744,0.037095
2.400000,0.396600,-0.078590,-0.013220,0.040026,-0.013308,0.039496
2.500000,0.413250,-0.075960,-0.013775,0.038686,-0.013871,0.038153
2.600000,0.429940,-0.054300,-0.014331,0.027655,-0.014435,0.027258
2.700000,0.446570,-0.058140,-0.014886,0.029610,-0.014998,0.029170
2.800000,0.463260,-0.043660,-0.015442,0.022236,-0.015562,0.021892
2.900000,0.479960,-0.038040,-0.015999,0.019374,-0.016128,0.019064
3.000000,0.496620,-0.029970,-0.016554,0.015264,-0.016693,0.015011
3.100000,0.513240,-0.029200,-0.017108,0.014871,-0.017256,0.014617
3.200000,0.529910,-0.015100,-0.017664,0.007690,-0.017822,0.007555
3.300000,0.546630,-0.011060,-0.018221,0.005633,-0.018389,0.005530
3.400000,0.563300,-0.003870,-0.018777,0.001971,-0.018955,0.001934
3.500000,0.579880,0.001820,-0.019329,-0.000927,-0.019519,-0.000909
3.600000,0.596540,0.015090,-0.019885,-0.007685,-0.020085,-0.007532
3.700000,0.613240,0.020400,-0.020441,-0.010390,-0.020653,-0.010177
3.800000,0.629920,0.023240,-0.020997,-0.011836,-0.021221,-0.011588
3.900000,0.646590,0.032710,-0.021553,-0.016659,-0.021789,-0.016300
4.000000,0.663230,0.038270,-0.022108,-0.019491,-0.022356,-0.019060
4.100000,0.679910,0.048870,-0.022664,-0.024889,-0.022924,-0.024325
4.200000,0.696630,0.049830,-0.023221,-0.025378,-0.023495,-0.024789
4.300000,0.713300,0.055560,-0.023777,-0.028296,-0.024064,-0.027624
4.400000,0.729920,0.068840,-0.024331,-0.035060,-0.024632,-0.034207
4.500000,0.746590,0.072280,-0.024886,-0.036812,-0.025201,-0.035896
4.600000,0.763260,0.085710,-0.025442,-0.043652,-0.025771,-0.042541
4.700000,0.779910,0.088530,-0.025997,-0.045088,-0.026341,-0.043916
4.800000,0.796540,0.094140,-0.026551,-0.047945,-0.026910,-0.046672
4.900000,0.813170,0.108070,-0.027106,-0.055040,-0.027480,-0.053548
5.000000,0.829870,0.117140,-0.027662,-0.059659,-0.028052,-0.058009
5.100000,0.846610,0.113840,-0.028220,-0.057978,-0.028626,-0.056342
5.200000,0.863240,0.130310,-0.028775,-0.066366,-0.029197,-0.064457
5.300000,0.879920,0.129780,-0.029331,-0.066096,-0.029769,-0.064158
5.400000,0.896580,0.137540,-0.029886,-0.070049,-0.030342,-0.067955
5.500000,0.913250,0.142270,-0.030442,-0.072458,-0.030915,-0.070252
5.600000,0.929930,0.153210,-0.030998,-0.078029,-0.031488,-0.075610
5.700000,0.946540,0.162470,-0.031551,-0.082745,-0.032060,-0.080135
5.800000,0.963210,0.171490,-0.032107,-0.087339,-0.032634,-0.084535
5.900000,0.979930,0.178090,-0.032664,-0.090700,-0.033210,-0.087738
6.000000,0.996590,0.182980,-0.033220,-0.093191,-0.033784,-0.090095
6.100000,1.013240,0.192780,-0.033775,-0.098182,-0.034358,-0.094866
6.200000,1.029900,0.198270,-0.034330,-0.100978,-0.034933,-0.097512
6.300000,1.046590,0.208480,-0.034886,-0.106178,-0.035509,-0.102474
6.400000,1.063290,0.210500,-0.035443,-0.107207,-0.036086,-0.103407
6.500000,1.079970,0.217260,-0.035999,-0.110650,-0.036663,-0.106666
6.600000,1.096620,0.226130,-0.036554,-0.115167,-0.037239,-0.110957
6.700000,1.113250,0.230160,-0.037108,-0.117220,-0.037814,-0.112870
6.800000,1.129960,0.245360,-0.037665,-0.124961,-0.038393,-0.120254
6.900000,1.146680,0.244530,-0.038223,-0.124538,-0.038972,-0.119778
7.000000,1.163220,0.264290,-0.038774,-0.134602,-0.039546,-0.129383
7.100000,1.179870,0.264030,-0.039329,-0.134469,-0.040123,-0.129181
7.200000,1.196570,0.272400,-0.039886,-0.138732,-0.040703,-0.133199
7.300000,1.213220,0.273050,-0.040441,-0.139063,-0.041281,-0.133439
7.400000,1.229830,0.290460,-0.040994,-0.147930,-0.041858,-0.141866
7.500000,1.246550,0.296300,-0.041552,-0.150904,-0.042440,-0.144634
7.600000,1.263260,0.300140,-0.042109,-0.152860,-0.043021,-0.146423
7.700000,1.279950,0.309550,-0.042665,-0.157653,-0.043602,-0.150926
7.800000,1.296620,0.319630,-0.043221,-0.162786,-0.044182,-0.155750
7.900000,1.313280,0.324040,-0.043776,-0.165032,-0.044763,-0.157808
8.000000,1.329940,0.332490,-0.044331,-0.169336,-0.045344,-0.161829
8.100000,1.346630,0.335350,-0.044888,-0.170792,-0.045926,-0.163126
8.200000,1.363300,0.343970,-0.045443,-0.175182,-0.046508,-0.167222
8.300000,1.379860,0.358500,-0.045995,-0.182583,-0.047087,-0.174185
8.400000,1.396500,0.356730,-0.046550,-0.181681,-0.047668,-0.173224
8.500000,1.413250,0.367820,-0.047108,-0.187329,-0.048254,-0.178504
8.600000,1.429990,0.372620,-0.047666,-0.189774,-0.048840,-0.180728
8.700000,1.446590,0.390360,-0.048220,-0.198809,-0.049421,-0.189222
8.800000,1.463250,0.390090,-0.048775,-0.198671,-0.050005,-0.188981
8.900000,1.479910,0.403720,-0.049330,-0.205613,-0.050589,-0.195470
9.000000,1.496540,0.402520,-0.049885,-0.205002,-0.051172,-0.194775
9.100000,1.513270,0.415410,-0.050442,-0.211567,-0.051759,-0.200895
9.200000,1.529930,0.427190,-0.050998,-0.217566,-0.052344,-0.206471
9.300000,1.546570,0.427700,-0.051552,-0.217826,-0.052929,-0.206596
9.400000,1.563240,0.435510,-0.052108,-0.221803,-0.053515,-0.210246
9.500000,1.579940,0.437670,-0.052665,-0.222904,-0.054102,-0.211164
9.600000,1.596530,0.452630,-0.053218,-0.230523,-0.054686,-0.218255
9.700000,1.613200,0.457930,-0.053773,-0.233222,-0.055273,-0.220681
9.800000,1.629890,0.467480,-0.054330,-0.238086,-0.055861,-0.225150
9.900000,1.646600,0.477650,-0.054887,-0.243265,-0.056450,-0.229913
10.000000,1.663220,0.482110,-0.055441,-0.245537,-0.057037,-0.231924
10.100000,1.679880,0.494270,-0.055996,-0.251730,-0.057625,-0.237634
10.200000,1.696600,0.491790,-0.056553,-0.250467,-0.058215,-0.236302
10.300000,1.713290,0.505010,-0.057110,-0.257199,-0.058805,-0.242511
10.400000,1.729960,0.515500,-0.057665,-0.262542,-0.059395,-0.247402
10.500000,1.746580,0.527300,-0.058219,-0.268552,-0.059983,-0.252917
10.600000,1.763280,0.533910,-0.058776,-0.271918,-0.060574,-0.255936
10.700000,1.779980,0.534950,-0.059333,-0.272448,-0.061166,-0.256283
10.800000,1.796670,0.540890,-0.059889,-0.275473,-0.061757,-0.258975
10.900000,1.813230,0.551790,-0.060441,-0.281024,-0.062345,-0.264039
11.000000,1.829870,0.559320,-0.060996,-0.284859,-0.062935,-0.267484
11.100000,1.846580,0.562020,-0.061553,-0.286234,-0.063529,-0.268616
11.200000,1.863290,0.570630,-0.062110,-0.290619,-0.064122,-0.272569
11.300000,1.879940,0.583140,-0.062665,-0.296991,-0.064714,-0.278380
11.400000,1.896570,0.591350,-0.063219,-0.301172,-0.065306,-0.282132
11.500000,1.913250,0.595690,-0.063775,-0.303382,-0.065899,-0.284034
11.600000,1.929900,0.605560,-0.064330,-0.308409,-0.066492,-0.288569
11.700000,1.946540,0.617210,-0.064885,-0.314342,-0.067085,-0.293946
11.800000,1.963200,0.622660,-0.065440,-0.317118,-0.067679,-0.296366
11.900000,1.979880,0.632800,-0.065996,-0.322282,-0.068275,-0.301013
12.000000,1.996580,0.638420,-0.066553,-0.325145,-0.068871,-0.303505
12.100000,2.013300,0.642290,-0.067110,-0.327116,-0.069468,-0.305163
12.200000,2.029930,0.649410,-0.067664,-0.330742,-0.070062,-0.308362
12.300000,2.046600,0.663810,-0.068220,-0.338076,-0.070659,-0.315012
12.400000,2.063270,0.670290,-0.068776,-0.341376,-0.071255,-0.317898
12.500000,2.079950,0.677870,-0.069332,-0.345236,-0.071852,-0.321301
12.600000,2.096610,0.682460,-0.069887,-0.347574,-0.072449,-0.323283
12.700000,2.113230,0.694360,-0.070441,-0.353635,-0.073045,-0.328724
12.800000,2.129930,0.702170,-0.070998,-0.357612,-0.073644,-0.332223
12.900000,2.146620,0.712750,-0.071554,-0.363001,-0.074243,-0.337026
13.000000,2.163300,0.718940,-0.072110,-0.366153,-0.074842,-0.339750
13.100000,2.179850,0.721620,-0.072662,-0.367518,-0.075437,-0.340814
13.200000,2.196550,0.728050,-0.073218,-0.370793,-0.076037,-0.343644
13.300000,2.213240,0.738330,-0.073775,-0.376028,-0.076638,-0.348287
13.400000,2.229920,0.744050,-0.074331,-0.378942,-0.077238,-0.350775
13.500000,2.246580,0.756930,-0.074886,-0.385501,-0.077838,-0.356633
13.600000,2.263180,0.754610,-0.075439,-0.384320,-0.078437,-0.355327
13.700000,2.279880,0.769830,-0.075996,-0.392071,-0.079039,-0.362275
13.800000,2.296600,0.780310,-0.076553,-0.397409,-0.079642,-0.366986
13.900000,2.313290,0.783360,-0.077110,-0.398962,-0.080245,-0.368198
14.000000,2.329920,0.795960,-0.077664,-0.405379,-0.080846,-0.373896
14.100000,2.346620,0.798380,-0.078221,-0.406612,-0.081449,-0.374806
14.200000,2.363280,0.808390,-0.078776,-0.411710,-0.082052,-0.379277
14.300000,2.379970,0.809980,-0.079332,-0.412519,-0.082656,-0.379793
14.400000,2.396600,0.818770,-0.079887,-0.416996,-0.083258,-0.383684
14.500000,2.413260,0.831560,-0.080442,-0.423510,-0.083862,-0.389442
14.600000,2.429970,0.834670,-0.080999,-0.425094,-0.084468,-0.390662
14.700000,2.446610,0.847340,-0.081554,-0.431547,-0.085072,-0.396353
14.800000,2.463260,0.851520,-0.082109,-0.433676,-0.085676,-0.398067
14.900000,2.479920,0.862820,-0.082664,-0.439431,-0.086281,-0.403106
15.000000,2.496590,0.879180,-0.083220,-0.447763,-0.086887,-0.410500
15.100000,2.513290,0.880860,-0.083776,-0.448618,-0.087495,-0.411035
15.200000,2.529940,0.889440,-0.084331,-0.452988,-0.088101,-0.414787
15.300000,2.546550,0.898240,-0.084885,-0.457470,-0.088706,-0.418638
15.400000,2.563180,0.910420,-0.085439,-0.463673,-0.089311,-0.424057
15.500000,2.579950,0.918080,-0.085998,-0.467574,-0.089923,-0.427364
15.600000,2.596600,0.922570,-0.086553,-0.469861,-0.090530,-0.429193
15.700000,2.613210,0.922430,-0.087107,-0.469790,-0.091137,-0.428868
15.800000,2.629930,0.936530,-0.087664,-0.476971,-0.091747,-0.435157
15.900000,2.646600,0.949730,-0.088220,-0.483694,-0.092357,-0.441022
16.000000,2.663240,0.950850,-0.088775,-0.484264,-0.092965,-0.441274
16.100000,2.679920,0.961960,-0.089331,-0.489922,-0.093575,-0.446157
16.200000,2.696550,0.968660,-0.089885,-0.493334,-0.094184,-0.448991
16.300000,2.713230,0.971120,-0.090441,-0.494587,-0.094795,-0.449856
16.400000,2.729930,0.984640,-0.090998,-0.501473,-0.095408,-0.455840
16.500000,2.746600,0.995480,-0.091553,-0.506994,-0.096019,-0.460577
16.600000,2.763210,1.001990,-0.092107,-0.510309,-0.096629,-0.463306
16.700000,2.779860,1.008260,-0.092662,-0.513503,-0.097240,-0.465920
16.800000,2.796570,1.013990,-0.093219,-0.516421,-0.097854,-0.468281
16.900000,2.813240,1.023350,-0.093775,-0.521188,-0.098467,-0.472314
17.000000,2.829870,1.038020,-0.094329,-0.528659,-0.099079,-0.478791
17.100000,2.846530,1.046790,-0.094884,-0.533126,-0.099693,-0.482540
17.200000,2.863200,1.057650,-0.095440,-0.538657,-0.100307,-0.487247
17.300000,2.879910,1.060110,-0.095997,-0.539910,-0.100923,-0.488080
17.400000,2.896570,1.064120,-0.096552,-0.541952,-0.101537,-0.489625
17.500000,2.913210,1.074910,-0.097107,-0.547447,-0.102151,-0.494286
17.600000,2.929890,1.083330,-0.097663,-0.551735,-0.102767,-0.497851
17.700000,2.946630,1.090340,-0.098221,-0.555306,-0.103386,-0.500763
17.800000,2.963300,1.094000,-0.098777,-0.557170,-0.104002,-0.502134
17.900000,2.979900,1.103740,-0.099330,-0.562130,-0.104616,-0.506294
18.000000,2.996510,1.119180,-0.099884,-0.569994,-0.105231,-0.513061
18.100000,3.013280,1.117000,-0.100443,-0.568883,-0.105852,-0.511743
18.200000,3.029940,1.133060,-0.100998,-0.577063,-0.106470,-0.518781
18.300000,3.046530,1.143470,-0.101551,-0.582364,-0.107085,-0.523225
18.400000,3.063230,1.145500,-0.102108,-0.583398,-0.107705,-0.523829
18.500000,3.079920,1.159500,-0.102664,-0.590529,-0.108325,-0.529902
18.600000,3.096620,1.166110,-0.103221,-0.593895,-0.108945,-0.532593
18.700000,3.113270,1.180550,-0.103776,-0.601249,-0.109565,-0.538854
18.800000,3.129940,1.180320,-0.104331,-0.601132,-0.110185,-0.538415
18.900000,3.146580,1.193310,-0.104886,-0.607748,-0.110804,-0.544004
19.000000,3.163300,1.197280,-0.105443,-0.609770,-0.111427,-0.545474
19.100000,3.179990,1.207900,-0.106000,-0.615178,-0.112049,-0.549970
19.200000,3.196590,1.217410,-0.106553,-0.620022,-0.112668,-0.553957
19.300000,3.213260,1.221570,-0.107109,-0.622140,-0.113290,-0.555504
19.400000,3.229930,1.230570,-0.107664,-0.626724,-0.113913,-0.559248
19.500000,3.246620,1.238090,-0.108221,-0.630554,-0.114537,-0.562315
19.600000,3.263190,1.250060,-0.108773,-0.636650,-0.115156,-0.567400
19.700000,3.279870,1.254050,-0.109329,-0.638682,-0.115780,-0.568856
19.800000,3.296600,1.270260,-0.109887,-0.646938,-0.116406,-0.575848
19.900000,3.313260,1.278670,-0.110442,-0.651221,-0.117031,-0.579299
20.000000,3.329910,1.285470,-0.110997,-0.654684,-0.117655,-0.582016
20.100000,3.346530,1.292540,-0.111551,-0.658285,-0.118278,-0.584853
20.200000,3.363200,1.302710,-0.112107,-0.663465,-0.118904,-0.589086
20.300000,3.379920,1.314000,-0.112664,-0.669215,-0.119532,-0.593818
20.400000,3.396650,1.320040,-0.113222,-0.672291,-0.120160,-0.596173
20.500000,3.413270,1.319480,-0.113776,-0.672006,-0.120785,-0.595548
20.600000,3.429910,1.340110,-0.114330,-0.682512,-0.121411,-0.604481
20.700000,3.446600,1.342440,-0.114887,-0.683699,-0.122040,-0.605151
20.800000,3.463320,1.346670,-0.115444,-0.685853,-0.122669,-0.606676
20.900000,3.479920,1.362010,-0.115997,-0.693666,-0.123295,-0.613203
21.000000,3.496580,1.366740,-0.116553,-0.696075,-0.123924,-0.614946
21.100000,3.513260,1.371430,-0.117109,-0.698464,-0.124553,-0.616667
21.200000,3.529930,1.382540,-0.117664,-0.704122,-0.125183,-0.621272
21.300000,3.546590,1.395330,-0.118220,-0.710636,-0.125812,-0.626625
21.400000,3.563230,1.397490,-0.118774,-0.711736,-0.126442,-0.627200
21.500000,3.579890,1.406300,-0.119330,-0.716223,-0.127072,-0.630756
21.600000,3.596560,1.413580,-0.119885,-0.719930,-0.127703,-0.633621
21.700000,3.613250,1.424400,-0.120442,-0.725441,-0.128335,-0.638068
21.800000,3.629830,1.433100,-0.120994,-0.729872,-0.128964,-0.641561
21.900000,3.646540,1.438300,-0.121551,-0.732520,-0.129598,-0.643481
22.000000,3.663250,1.456170,-0.122108,-0.741621,-0.130232,-0.651063
22.100000,3.679930,1.457150,-0.122664,-0.742120,-0.130866,-0.651089
22.200000,3.696560,1.469500,-0.123219,-0.748410,-0.131498,-0.656192
22.300000,3.713190,1.479560,-0.123773,-0.753534,-0.132130,-0.660267
22.400000,3.729910,1.481860,-0.124330,-0.754705,-0.132766,-0.660872
22.500000,3.746650,1.488200,-0.124888,-0.757934,-0.133404,-0.663277
22.600000,3.763320,1.504280,-0.125444,-0.766124,-0.134039,-0.670018
22.700000,3.779950,1.517790,-0.125998,-0.773004,-0.134673,-0.675607
22.800000,3.796610,1.523320,-0.126554,-0.775821,-0.135309,-0.677638
22.900000,3.813290,1.529350,-0.127110,-0.778892,-0.135945,-0.679887
23.000000,3.829940,1.538970,-0.127665,-0.783791,-0.136581,-0.683729
23.100000,3.846550,1.546170,-0.128218,-0.787458,-0.137216,-0.686491
23.200000,3.863170,1.554660,-0.128772,-0.791782,-0.137852,-0.689822
23.300000,3.879910,1.556540,-0.129330,-0.792739,-0.138493,-0.690214
23.400000,3.896600,1.571020,-0.129887,-0.800114,-0.139132,-0.696190
23.500000,3.913240,1.575540,-0.130441,-0.802416,-0.139769,-0.697748
23.600000,3.929890,1.585560,-0.130996,-0.807519,-0.140408,-0.701737
23.700000,3.946550,1.599730,-0.131552,-0.814736,-0.141047,-0.707556
23.800000,3.963230,1.594600,-0.132108,-0.812123,-0.141688,-0.704835
23.900000,3.979940,1.611070,-0.132665,-0.820511,-0.142330,-0.711658
24.000000,3.996580,1.620810,-0.133219,-0.825472,-0.142969,-0.715503
24.100000,4.013260,1.624570,-0.133775,-0.827387,-0.143611,-0.716703
24.200000,4.029940,1.647420,-0.134331,-0.839024,-0.144253,-0.726317
24.300000,4.046610,1.643790,-0.134887,-0.837175,-0.144895,-0.724251
24.400000,4.063240,1.656660,-0.135441,-0.843730,-0.145536,-0.729454
24.500000,4.079910,1.660410,-0.135997,-0.845640,-0.146179,-0.730635
24.600000,4.096620,1.665860,-0.136554,-0.848416,-0.146824,-0.732561
24.700000,4.113310,1.680390,-0.137110,-0.855816,-0.147468,-0.738474
24.800000,4.129990,1.681620,-0.137666,-0.856442,-0.148113,-0.738539
24.900000,4.146530,1.696420,-0.138218,-0.863980,-0.148753,-0.744562
25.000000,4.163200,1.706610,-0.138773,-0.869169,-0.149398,-0.748552
25.100000,4.179930,1.713040,-0.139331,-0.872444,-0.150045,-0.750886
25.200000,4.196610,1.720000,-0.139887,-0.875989,-0.150692,-0.753449
25.300000,4.213210,1.730720,-0.140440,-0.881448,-0.151335,-0.757658
25.400000,4.229860,1.739840,-0.140995,-0.886093,-0.151981,-0.761158
25.500000,4.246580,1.750010,-0.141553,-0.891273,-0.152630,-0.765111
25.600000,4.263260,1.756910,-0.142109,-0.894787,-0.153278,-0.767630
25.700000,4.279910,1.770490,-0.142664,-0.901703,-0.153925,-0.773063
25.800000,4.296540,1.779650,-0.143218,-0.906368,-0.154572,-0.776560
25.900000,4.313220,1.786040,-0.143774,-0.909623,-0.155221,-0.778843
26.000000,4.329930,1.788960,-0.144331,-0.911110,-0.155872,-0.779608
26.100000,4.346610,1.800280,-0.144887,-0.916875,-0.156522,-0.784032
26.200000,4.363250,1.808890,-0.145442,-0.921260,-0.157171,-0.787271
26.300000,4.379950,1.826770,-0.145998,-0.930366,-0.157822,-0.794534
26.400000,4.396590,1.825140,-0.146553,-0.929536,-0.158472,-0.793310
26.500000,4.413180,1.834640,-0.147106,-0.934374,-0.159120,-0.796922
26.600000,4.429840,1.841460,-0.147661,-0.937848,-0.159771,-0.799364
26.700000,4.446550,1.857120,-0.148218,-0.945823,-0.160425,-0.805635
26.800000,4.463300,1.860560,-0.148777,-0.947575,-0.161081,-0.806598
26.900000,4.479940,1.871040,-0.149331,-0.952913,-0.161733,-0.810613
27.000000,4.496570,1.882590,-0.149886,-0.958795,-0.162384,-0.815086
27.100000,4.513200,1.889470,-0.150440,-0.962299,-0.163037,-0.817531
27.200000,4.529870,1.898450,-0.150996,-0.966873,-0.163691,-0.820879
27.300000,4.546590,1.911690,-0.151553,-0.973616,-0.164348,-0.826061
27.400000,4.563280,1.913970,-0.152109,-0.974777,-0.165004,-0.826504
27.500000,4.579890,1.921890,-0.152663,-0.978811,-0.165657,-0.829382
27.600000,4.596580,1.936380,-0.153219,-0.986190,-0.166314,-0.835087
27.700000,4.613280,1.945960,-0.153776,-0.991069,-0.166971,-0.838667
27.800000,4.629940,1.950890,-0.154331,-0.993580,-0.167628,-0.840240
27.900000,4.646560,1.961110,-0.154885,-0.998785,-0.168283,-0.844088
28.000000,4.663240,1.963750,-0.155441,-1.000130,-0.168941,-0.844668
28.100000,4.679930,1.977660,-0.155998,-1.007214,-0.169600,-0.850091
28.200000,4.696610,1.982980,-0.156554,-1.009923,-0.170259,-0.851816
28.300000,4.713260,1.990950,-0.157109,-1.013983,-0.170917,-0.854677
28.400000,4.729930,2.004530,-0.157664,-1.020899,-0.171577,-0.859939
28.500000,4.746580,2.016590,-0.158219,-1.027041,-0.172236,-0.864543
28.600000,4.763270,2.022170,-0.158776,-1.029883,-0.172897,-0.866362
28.700000,4.779940,2.032570,-0.159331,-1.035179,-0.173558,-0.870243
28.800000,4.796580,2.048390,-0.159886,-1.043236,-0.174218,-0.876438
28.900000,4.813220,2.056740,-0.160441,-1.047489,-0.174878,-0.879429
29.000000,4.829980,2.053230,-0.160999,-1.045701,-0.175544,-0.877344
29.100000,4.846600,2.069530,-0.161553,-1.054003,-0.176204,-0.883725
29.200000,4.863220,2.083050,-0.162107,-1.060889,-0.176865,-0.888911
29.300000,4.879910,2.084520,-0.162664,-1.061637,-0.177529,-0.888947
29.400000,4.896620,2.095440,-0.163221,-1.067199,-0.178195,-0.893010
29.500000,4.913300,2.101070,-0.163777,-1.070066,-0.178860,-0.894814
29.600000,4.929950,2.106520,-0.164332,-1.072842,-0.179523,-0.896540
29.700000,4.946600,2.114400,-0.164887,-1.076855,-0.180188,-0.899296
29.800000,4.963230,2.124470,-0.165441,-1.081984,-0.180852,-0.902979
29.900000,4.979930,2.142730,-0.165998,-1.091283,-0.181519,-0.910133
30.000000,4.996580,2.148310,-0.166553,-1.094125,-0.182185,-0.911896
30.100000,5.013170,2.158380,-0.167106,-1.099254,-0.182848,-0.915562
30.200000,5.029860,2.157930,-0.167662,-1.099025,-0.183517,-0.914760
30.300000,5.046590,2.181480,-0.168220,-1.111019,-0.184187,-0.924123
30.400000,5.063300,2.180120,-0.168777,-1.110326,-0.184857,-0.922929
30.500000,5.079920,2.189350,-0.169331,-1.115027,-0.185523,-0.926219
30.600000,5.096570,2.199220,-0.169886,-1.120054,-0.186192,-0.929773
30.700000,5.113250,2.216570,-0.170442,-1.128890,-0.186862,-0.936480
30.800000,5.129940,2.219790,-0.170998,-1.130530,-0.187533,-0.937211
30.900000,5.146600,2.227950,-0.171553,-1.134686,-0.188203,-0.940027
31.000000,5.163250,2.235730,-0.172108,-1.138648,-0.188873,-0.942677
31.100000,5.179950,2.247030,-0.172665,-1.144403,-0.189546,-0.946805
31.200000,5.196630,2.259060,-0.173221,-1.150530,-0.190218,-0.951234
31.300000,5.213290,2.266450,-0.173776,-1.154294,-0.190890,-0.953705
31.400000,5.229900,2.268650,-0.174330,-1.155414,-0.191560,-0.953991
31.500000,5.246590,2.285840,-0.174886,-1.164169,-0.192234,-0.960572
31.600000,5.263290,2.288530,-0.175443,-1.165539,-0.192909,-0.961053
31.700000,5.279970,2.301700,-0.175999,-1.172246,-0.193584,-0.965932
31.800000,5.296550,2.314350,-0.176552,-1.178689,-0.194254,-0.970589
31.900000,5.313180,2.318510,-0.177106,-1.180807,-0.194928,-0.971679
32.000000,5.329910,2.320760,-0.177664,-1.181953,-0.195606,-0.971963
32.100000,5.346590,2.330110,-0.178220,-1.186715,-0.196282,-0.975219
32.200000,5.363290,2.341760,-0.178776,-1.192649,-0.196960,-0.979431
32.300000,5.379920,2.355010,-0.179331,-1.199397,-0.197635,-0.984308
32.400000,5.396570,2.355210,-0.179886,-1.199499,-0.198312,-0.983726
32.500000,5.413250,2.372340,-0.180442,-1.208223,-0.198990,-0.990209
32.600000,5.429980,2.384210,-0.180999,-1.214268,-0.199670,-0.994486
32.700000,5.446570,2.387290,-0.181552,-1.215837,-0.200346,-0.995099
32.800000,5.463270,2.396340,-0.182109,-1.220446,-0.201026,-0.998192
32.900000,5.479960,2.410430,-0.182665,-1.227622,-0.201707,-1.003378
33.000000,5.496630,2.417910,-0.183221,-1.231431,-0.202387,-1.005807
33.100000,5.513240,2.431270,-0.183775,-1.238236,-0.203065,-1.010679
33.200000,5.529910,2.435460,-0.184330,-1.240370,-0.203746,-1.011732
33.300000,5.546590,2.446280,-0.184886,-1.245880,-0.204428,-1.015534
33.400000,5.563220,2.450970,-0.185441,-1.248269,-0.205108,-1.016789
33.500000,5.579890,2.465350,-0.185996,-1.255592,-0.205790,-1.022057
33.600000,5.596480,2.467390,-0.186549,-1.256631,-0.206470,-1.022208
33.700000,5.613250,2.482140,-0.187108,-1.264144,-0.207157,-1.027612
33.800000,5.629970,2.488370,-0.187666,-1.267316,-0.207843,-1.029485
33.900000,5.646590,2.489900,-0.188220,-1.268096,-0.208526,-1.029415
34.000000,5.663210,2.503980,-0.188774,-1.275267,-0.209208,-1.034530
34.100000,5.679870,2.516870,-0.189329,-1.281831,-0.209893,-1.039144
34.200000,5.696550,2.527340,-0.189885,-1.287164,-0.210579,-1.042751
34.300000,5.713260,2.531010,-0.190442,-1.289033,-0.211267,-1.043547
34.400000,5.729910,2.540360,-0.190997,-1.293795,-0.211953,-1.046684
34.500000,5.746580,2.547720,-0.191553,-1.297543,-0.212640,-1.048995
34.600000,5.763250,2.557580,-0.192108,-1.302565,-0.213327,-1.052331
34.700000,5.779900,2.559040,-0.192663,-1.303308,-0.214015,-1.052209
34.800000,5.796620,2.570840,-0.193221,-1.309318,-0.214705,-1.056331
34.900000,5.813280,2.584200,-0.193776,-1.316122,-0.215394,-1.061089
35.000000,5.829950,2.591420,-0.194332,-1.319799,-0.216083,-1.063321
35.100000,5.846610,2.599630,-0.194887,-1.323981,-0.216773,-1.065954
35.200000,5.863310,2.613200,-0.195444,-1.330892,-0.217464,-1.070777
35.300000,5.879930,2.623510,-0.195998,-1.336143,-0.218153,-1.074262
35.400000,5.896560,2.623750,-0.196552,-1.336265,-0.218843,-1.073619
35.500000,5.913260,2.640780,-0.197109,-1.344938,-0.219536,-1.079839
35.600000,5.929920,2.644120,-0.197664,-1.346639,-0.220228,-1.080457
35.700000,5.946540,2.650370,-0.198218,-1.349822,-0.220919,-1.082263
35.800000,5.963200,2.665180,-0.198773,-1.357365,-0.221611,-1.087557
35.900000,5.979900,2.672800,-0.199330,-1.361246,-0.222306,-1.089909
36.000000,5.996580,2.677830,-0.199886,-1.363808,-0.223001,-1.091202
36.100000,6.013260,2.695410,-0.200442,-1.372761,-0.223696,-1.097602
36.200000,6.029900,2.704690,-0.200997,-1.377487,-0.224390,-1.100617
36.300000,6.046560,2.706680,-0.201552,-1.378501,-0.225085,-1.100661
36.400000,6.063290,2.718510,-0.202110,-1.384526,-0.225784,-1.104700
36.500000,6.079980,2.723850,-0.202666,-1.387245,-0.226482,-1.106098
36.600000,6.096600,2.737000,-0.203220,-1.393943,-0.227177,-1.110666
36.700000,6.113220,2.745140,-0.203774,-1.398088,-0.227872,-1.113194
36.800000,6.129910,2.756490,-0.204330,-1.403869,-0.228571,-1.117016
36.900000,6.146590,2.768900,-0.204886,-1.410189,-0.229270,-1.121261
37.000000,6.163230,2.774460,-0.205441,-1.413021,-0.229968,-1.122728
37.100000,6.179840,2.783840,-0.205995,-1.417798,-0.230665,-1.125739
37.200000,6.196590,2.795450,-0.206553,-1.423711,-0.231369,-1.129639
37.300000,6.213280,2.804870,-0.207109,-1.428509,-0.232070,-1.132651
37.400000,6.229960,2.816120,-0.207665,-1.434238,-0.232771,-1.136397
37.500000,6.246640,2.823590,-0.208221,-1.438043,-0.233473,-1.138611
37.600000,6.263250,2.838990,-0.208775,-1.445886,-0.234173,-1.144021
37.700000,6.279920,2.846200,-0.209331,-1.449558,-0.234875,-1.146121
37.800000,6.296590,2.862900,-0.209886,-1.458063,-0.235578,-1.152036
37.900000,6.313270,2.863180,-0.210442,-1.458206,-0.236282,-1.151337
38.000000,6.329920,2.874840,-0.210997,-1.464144,-0.236986,-1.155214
38.100000,6.346610,2.882800,-0.211554,-1.468198,-0.237691,-1.157595
38.200000,6.363280,2.895090,-0.212109,-1.474457,-0.238396,-1.161711
38.300000,6.379930,2.902260,-0.212664,-1.478109,-0.239101,-1.163768
38.400000,6.396540,2.909500,-0.213218,-1.481796,-0.239804,-1.165851
38.500000,6.413240,2.914450,-0.213775,-1.484317,-0.240512,-1.167008
38.600000,6.429970,2.926590,-0.214332,-1.490500,-0.241221,-1.171038
38.700000,6.446620,2.945860,-0.214887,-1.500314,-0.241928,-1.177916
38.800000,6.463220,2.949110,-0.215441,-1.501969,-0.242633,-1.178384
38.900000,6.479890,2.956820,-0.215996,-1.505896,-0.243342,-1.180628
39.000000,6.496590,2.972300,-0.216553,-1.513780,-0.244052,-1.185966
39.100000,6.513240,2.983260,-0.217108,-1.519362,-0.244761,-1.189496
39.200000,6.529920,2.989740,-0.217664,-1.522662,-0.245471,-1.191233
39.300000,6.546580,2.993000,-0.218219,-1.524322,-0.246181,-1.191686
39.400000,6.563240,3.006460,-0.218775,-1.531178,-0.246892,-1.196195
39.500000,6.579960,3.013450,-0.219332,-1.534737,-0.247605,-1.198120
39.600000,6.596630,3.028520,-0.219888,-1.542413,-0.248317,-1.203255
39.700000,6.613280,3.033640,-0.220443,-1.545020,-0.249029,-1.204432
39.800000,6.629950,3.043660,-0.220998,-1.550123,-0.249742,-1.207549
39.900000,6.646660,3.060960,-0.221555,-1.558934,-0.250457,-1.213544
40.000000,6.663250,3.064320,-0.222108,-1.560645,-0.251168,-1.214013
40.100000,6.679910,3.074710,-0.222664,-1.565937,-0.251882,-1.217260
40.200000,6.696580,3.094870,-0.223219,-1.576204,-0.252597,-1.224365
40.300000,6.713260,3.099870,-0.223775,-1.578751,-0.253313,-1.225465
40.400000,6.729930,3.110290,-0.224331,-1.584058,-0.254029,-1.228704
40.500000,6.746540,3.117180,-0.224885,-1.587567,-0.254743,-1.230547
40.600000,6.763200,3.124830,-0.225440,-1.591463,-0.255460,-1.232683
40.700000,6.779930,3.133040,-0.225998,-1.595644,-0.256180,-1.235032
40.800000,6.796640,3.139560,-0.226555,-1.598965,-0.256900,-1.236712
40.900000,6.813260,3.152620,-0.227109,-1.605616,-0.257617,-1.240967
41.000000,6.829940,3.166880,-0.227665,-1.612879,-0.258336,-1.245683
41.100000,6.846530,3.164350,-0.228218,-1.611590,-0.259053,-1.243797
41.200000,6.863270,3.187600,-0.228776,-1.623431,-0.259776,-1.252030
41.300000,6.879920,3.196570,-0.229331,-1.628000,-0.260496,-1.254649
41.400000,6.896530,3.204430,-0.229884,-1.632003,-0.261215,-1.256831
41.500000,6.913250,3.218510,-0.230442,-1.639174,-0.261939,-1.261440
41.600000,6.929910,3.224590,-0.230997,-1.642270,-0.262660,-1.262911
41.700000,6.946580,3.237520,-0.231553,-1.648855,-0.263383,-1.267059
41.800000,6.963240,3.235240,-0.232108,-1.647694,-0.264106,-1.265251
41.900000,6.979890,3.254850,-0.232663,-1.657681,-0.264829,-1.272000
42.000000,6.996560,3.269730,-0.233219,-1.665260,-0.265554,-1.276890
42.100000,7.013280,3.281850,-0.233776,-1.671432,-0.266281,-1.280692
42.200000,7.029950,3.286780,-0.234332,-1.673943,-0.267006,-1.281685
42.300000,7.046560,3.294300,-0.234885,-1.677773,-0.267730,-1.283689
42.400000,7.063230,3.310770,-0.235441,-1.686161,-0.268456,-1.289170
42.500000,7.079910,3.317260,-0.235997,-1.689467,-0.269184,-1.290758
42.600000,7.096570,3.328370,-0.236552,-1.695125,-0.269911,-1.294139
42.700000,7.113200,3.334460,-0.237107,-1.698227,-0.270637,-1.295566
42.800000,7.129910,3.349010,-0.237664,-1.705637,-0.271367,-1.300269
42.900000,7.146560,3.360220,-0.238219,-1.711346,-0.272096,-1.303671
43.000000,7.163250,3.367480,-0.238775,-1.715043,-0.272826,-1.305534
43.100000,7.179960,3.385730,-0.239332,-1.724338,-0.273558,-1.311649
43.200000,7.196610,3.387340,-0.239887,-1.725158,-0.274288,-1.311315
43.300000,7.213250,3.395870,-0.240442,-1.729502,-0.275018,-1.313658
43.400000,7.229970,3.409450,-0.240999,-1.736419,-0.275752,-1.317943
43.500000,7.246640,3.425210,-0.241555,-1.744445,-0.276485,-1.323066
43.600000,7.263250,3.435180,-0.242108,-1.749523,-0.277215,-1.325949
43.700000,7.279910,3.447010,-0.242664,-1.755548,-0.277948,-1.329540
43.800000,7.296570,3.452050,-0.243219,-1.758115,-0.278681,-1.330508
43.900000,7.313250,3.465350,-0.243775,-1.764888,-0.279416,-1.334653
44.000000,7.329840,3.472410,-0.244328,-1.768484,-0.280148,-1.336394
44.100000,7.346520,3.484490,-0.244884,-1.774636,-0.280884,-1.340056
44.200000,7.363250,3.493510,-0.245442,-1.779230,-0.281623,-1.342533
44.300000,7.379910,3.509960,-0.245997,-1.787608,-0.282359,-1.347862
44.400000,7.396590,3.515680,-0.246553,-1.790521,-0.283097,-1.349063
44.500000,7.413260,3.528480,-0.247109,-1.797040,-0.283834,-1.352976
44.600000,7.429880,3.539140,-0.247663,-1.802469,-0.284570,-1.356065
44.700000,7.446540,3.551760,-0.248218,-1.808897,-0.285309,-1.359896
44.800000,7.463260,3.558940,-0.248775,-1.812553,-0.286051,-1.361635
44.900000,7.479870,3.571490,-0.249329,-1.818945,-0.286788,-1.365429
45.000000,7.496580,3.584880,-0.249886,-1.825764,-0.287530,-1.369531
45.100000,7.513320,3.598690,-0.250444,-1.832798,-0.288274,-1.373785
45.200000,7.529960,3.608310,-0.250999,-1.837697,-0.289015,-1.376438
45.300000,7.546550,3.614490,-0.251552,-1.840845,-0.289753,-1.377777
45.400000,7.563210,3.623940,-0.252107,-1.845657,-0.290495,-1.380354
45.500000,7.579920,3.638850,-0.252664,-1.853251,-0.291240,-1.385001
45.600000,7.596600,3.648540,-0.253220,-1.858186,-0.291985,-1.387656
45.700000,7.613300,3.655210,-0.253777,-1.861583,-0.292730,-1.389157
45.800000,7.629920,3.669800,-0.254331,-1.869014,-0.293473,-1.393666
45.900000,7.646540,3.684340,-0.254885,-1.876419,-0.294216,-1.398149
46.000000,7.663220,3.698330,-0.255441,-1.883544,-0.294963,-1.402410
46.100000,7.679920,3.707880,-0.255997,-1.888408,-0.295711,-1.404980
46.200000,7.696530,3.715460,-0.256551,-1.892268,-0.296455,-1.406805
46.300000,7.713210,3.725450,-0.257107,-1.897356,-0.297203,-1.409533
46.400000,7.729920,3.734410,-0.257664,-1.901919,-0.297953,-1.411863
46.500000,7.746600,3.752520,-0.258220,-1.911143,-0.298703,-1.417647
46.600000,7.763250,3.767500,-0.258775,-1.918772,-0.299451,-1.422242
46.700000,7.779910,3.775350,-0.259330,-1.922770,-0.300201,-1.424137
46.800000,7.796620,3.788040,-0.259887,-1.929233,-0.300953,-1.427850
46.900000,7.813300,3.795760,-0.260443,-1.933165,-0.301704,-1.429685
47.000000,7.829960,3.806680,-0.260999,-1.938726,-0.302456,-1.432721
47.100000,7.846620,3.822830,-0.261554,-1.946951,-0.303207,-1.437718
47.200000,7.863300,3.831020,-0.262110,-1.951122,-0.303961,-1.439714
47.300000,7.879930,3.839770,-0.262664,-1.955579,-0.304712,-1.441918
47.400000,7.896590,3.846350,-0.263220,-1.958930,-0.305465,-1.443301
47.500000,7.913210,3.862720,-0.263774,-1.967267,-0.306218,-1.448354
47.600000,7.929870,3.879360,-0.264329,-1.975742,-0.306972,-1.453496
47.700000,7.946600,3.890570,-0.264887,-1.981451,-0.307731,-1.456591
47.800000,7.963310,3.901460,-0.265444,-1.986997,-0.308489,-1.459561
47.900000,7.979940,3.918930,-0.265998,-1.995895,-0.309244,-1.464991
48.000000,7.996560,3.916100,-0.266552,-1.994453,-0.309999,-1.462828
48.100000,8.013240,3.936020,-0.267108,-2.004599,-0.310757,-1.469154
48.200000,8.029900,3.947700,-0.267663,-2.010547,-0.311515,-1.472397
48.300000,8.046550,3.959090,-0.268218,-2.016348,-0.312273,-1.475526
48.400000,8.063190,3.968400,-0.268773,-2.021090,-0.313031,-1.477875
48.500000,8.079890,3.979710,-0.269330,-2.026850,-0.313793,-1.480959
48.600000,8.096610,3.988630,-0.269887,-2.031393,-0.314556,-1.483146
48.700000,8.113270,4.006700,-0.270442,-2.040596,-0.315317,-1.488732
48.800000,8.129930,4.014870,-0.270998,-2.044757,-0.316078,-1.490632
48.900000,8.146540,4.026030,-0.271551,-2.050440,-0.316838,-1.493640
49.000000,8.163240,4.036340,-0.272108,-2.055691,-0.317603,-1.496321
49.100000,8.179920,4.048280,-0.272664,-2.061772,-0.318367,-1.499601
49.200000,8.196590,4.059920,-0.273220,-2.067700,-0.319131,-1.502764
49.300000,8.213200,4.070350,-0.273773,-2.073012,-0.319893,-1.505477
49.400000,8.229900,4.085630,-0.274330,-2.080794,-0.320660,-1.509970
49.500000,8.246550,4.106260,-0.274885,-2.091301,-0.321425,-1.516434
49.600000,8.263210,4.115290,-0.275440,-2.095900,-0.322191,-1.518605
49.700000,8.279870,4.131320,-0.275996,-2.104064,-0.322958,-1.523351
49.800000,8.296540,4.138410,-0.276551,-2.107675,-0.323726,-1.524795
49.900000,8.313220,4.144080,-0.277107,-2.110563,-0.324495,-1.525710
50.000000,8.329920,4.162660,-0.277664,-2.120025,-0.325265,-1.531371
50.100000,8.346580,4.175030,-0.278219,-2.126325,-0.326034,-1.534741
50.200000,8.363240,4.192480,-0.278775,-2.135213,-0.326804,-1.539969
50.300000,8.379920,4.203900,-0.279331,-2.141029,-0.327575,-1.542974
50.400000,8.396630,4.213600,-0.279888,-2.145969,-0.328348,-1.545339
50.500000,8.413290,4.223180,-0.280443,-2.150848,-0.329120,-1.547658
50.600000,8.429880,4.236250,-0.280996,-2.157504,-0.329888,-1.551254
50.700000,8.446580,4.244050,-0.281553,-2.161477,-0.330663,-1.552907
50.800000,8.463250,4.261270,-0.282108,-2.170247,-0.331437,-1.558002
50.900000,8.479900,4.268650,-0.282663,-2.174006,-0.332210,-1.559494
51.000000,8.496540,4.289900,-0.283218,-2.184828,-0.332984,-1.566045
51.100000,8.513190,4.298000,-0.283773,-2.188953,-0.333758,-1.567788
51.200000,8.529930,4.301810,-0.284331,-2.190894,-0.334538,-1.567955
51.300000,8.546610,4.327420,-0.284887,-2.203937,-0.335315,-1.576064
51.400000,8.563320,4.332160,-0.285444,-2.206351,-0.336094,-1.576561
51.500000,8.579920,4.347490,-0.285997,-2.214158,-0.336869,-1.580915
51.600000,8.596580,4.361240,-0.286553,-2.221161,-0.337647,-1.584682
51.700000,8.613290,4.379010,-0.287110,-2.230211,-0.338428,-1.589896
51.800000,8.629890,4.389210,-0.287663,-2.235406,-0.339204,-1.592363
51.900000,8.646540,4.399760,-0.288218,-2.240779,-0.339984,-1.594946
52.000000,8.663280,4.410400,-0.288776,-2.246198,-0.340768,-1.597550
52.100000,8.679980,4.425550,-0.289333,-2.253914,-0.341551,-1.601783
52.200000,8.696620,4.437370,-0.289887,-2.259934,-0.342332,-1.604808
52.300000,8.713220,4.449340,-0.290441,-2.266030,-0.343111,-1.607883
52.400000,8.729890,4.460640,-0.290996,-2.271785,-0.343895,-1.610704
52.500000,8.746590,4.465110,-0.291553,-2.274062,-0.344680,-1.611052
52.600000,8.763290,4.487110,-0.292110,-2.285266,-0.345466,-1.617718
52.700000,8.779910,4.499210,-0.292664,-2.291429,-0.346249,-1.620811
52.800000,8.796560,4.516560,-0.293219,-2.300265,-0.347034,-1.625784
52.900000,8.813200,4.520860,-0.293773,-2.302455,-0.347819,-1.626055
53.000000,8.829930,4.545850,-0.294331,-2.315182,-0.348609,-1.633752
53.100000,8.846570,4.554040,-0.294886,-2.319354,-0.349395,-1.635409
53.200000,8.863200,4.565130,-0.295440,-2.325002,-0.350182,-1.638103
53.300000,8.879910,4.581740,-0.295997,-2.333461,-0.350973,-1.642764
53.400000,8.896610,4.596420,-0.296554,-2.340937,-0.351764,-1.646724
53.500000,8.913270,4.605060,-0.297109,-2.345338,-0.352553,-1.648517
53.600000,8.929930,4.615550,-0.297664,-2.350680,-0.353344,-1.650967
53.700000,8.946630,4.635200,-0.298221,-2.360688,-0.354137,-1.656681
53.800000,8.963280,4.644040,-0.298776,-2.365190,-0.354928,-1.658528
53.900000,8.979940,4.661530,-0.299331,-2.374098,-0.355720,-1.663456
54.000000,8.996610,4.679660,-0.299887,-2.383331,-0.356514,-1.668601
54.100000,9.013240,4.689030,-0.300441,-2.388103,-0.357306,-1.670618
54.200000,9.029900,4.704510,-0.300997,-2.395987,-0.358100,-1.674803
54.300000,9.046600,4.712700,-0.301553,-2.400158,-0.358896,-1.676383
54.400000,9.063270,4.731830,-0.302109,-2.409901,-0.359692,-1.681848
54.500000,9.079850,4.743400,-0.302662,-2.415794,-0.360485,-1.684626
54.600000,9.096560,4.756970,-0.303219,-2.422705,-0.361284,-1.688096
54.700000,9.113280,4.770230,-0.303776,-2.429458,-0.362084,-1.691447
54.800000,9.129960,4.784630,-0.304332,-2.436792,-0.362883,-1.695198
54.900000,9.146560,4.793670,-0.304885,-2.441396,-0.363678,-1.697050
55.000000,9.163240,4.815460,-0.305441,-2.452494,-0.364479,-1.703401
55.100000,9.179880,4.827620,-0.305996,-2.458687,-0.365278,-1.706338
55.200000,9.196560,4.838990,-0.306552,-2.464477,-0.366079,-1.708987
55.300000,9.213230,4.852580,-0.307108,-2.471399,-0.366881,-1.712413
55.400000,9.229870,4.862310,-0.307662,-2.476354,-0.367681,-1.714473
55.500000,9.246550,4.880770,-0.308218,-2.485756,-0.368485,-1.719600
55.600000,9.263260,4.900420,-0.308775,-2.495763,-0.369290,-1.725133
55.700000,9.279990,4.911340,-0.309333,-2.501325,-0.370097,-1.727583
55.800000,9.296560,4.929750,-0.309885,-2.510701,-0.370898,-1.732672
55.900000,9.313230,4.937440,-0.310441,-2.514618,-0.371703,-1.733977
56.000000,9.329950,4.951060,-0.310998,-2.521554,-0.372512,-1.737355
56.100000,9.346630,4.967160,-0.311554,-2.529754,-0.373319,-1.741598
56.200000,9.363240,4.974430,-0.312108,-2.533456,-0.374123,-1.742744
56.300000,9.379910,4.996100,-0.312664,-2.544493,-0.374932,-1.748922
56.400000,9.396560,5.008040,-0.313219,-2.550574,-0.375739,-1.751686
56.500000,9.413200,5.021460,-0.313773,-2.557409,-0.376547,-1.754962
56.600000,9.429870,5.032480,-0.314329,-2.563021,-0.377357,-1.757389
56.700000,9.446510,5.052490,-0.314884,-2.573212,-0.378167,-1.762950
56.800000,9.463230,5.068750,-0.315441,-2.581493,-0.378980,-1.767184
56.900000,9.479930,5.087460,-0.315998,-2.591022,-0.379794,-1.772265
57.000000,9.496620,5.097310,-0.316554,-2.596039,-0.380608,-1.774252
57.100000,9.513240,5.116730,-0.317108,-2.605929,-0.381419,-1.779568
57.200000,9.529920,5.120140,-0.317664,-2.607666,-0.382233,-1.779304
57.300000,9.546620,5.147050,-0.318221,-2.621371,-0.383049,-1.787197
57.400000,9.563310,5.155540,-0.318777,-2.625695,-0.383866,-1.788684
57.500000,9.579900,5.171900,-0.319330,-2.634027,-0.384678,-1.792903
57.600000,9.596550,5.183760,-0.319885,-2.640067,-0.385493,-1.795549
57.700000,9.613230,5.199160,-0.320441,-2.647910,-0.386311,-1.799411
57.800000,9.629880,5.216800,-0.320996,-2.656894,-0.387128,-1.804042
57.900000,9.646580,5.231140,-0.321553,-2.664198,-0.387948,-1.807518
58.000000,9.663210,5.242000,-0.322107,-2.669729,-0.388766,-1.809790
58.100000,9.679860,5.262890,-0.322662,-2.680368,-0.389585,-1.815515
58.200000,9.696590,5.269670,-0.323220,-2.683821,-0.390409,-1.816357
58.300000,9.713320,5.288030,-0.323777,-2.693172,-0.391233,-1.821184
58.400000,9.729890,5.306510,-0.324330,-2.702583,-0.392050,-1.826055
58.500000,9.746530,5.325250,-0.324884,-2.712128,-0.392871,-1.831000
