Repository: abubakardawood/tissue-phantom-material-database

Title:
A Database of Silicone Phantom Materials for Modeling Human Tissue Mechanics Across Varying Stiffnesses

Description:
This dataset contains processed mechanical compression test data for soft silicone phantoms
fabricated using Ecoflex (Smooth-On) with varying base materials and thinner concentrations.
The dataset provides force–compression measurements together with derived engineering and
true stress–strain quantities, intended for mechanical characterization, constitutive model
fitting, and the design of tissue-equivalent phantoms.

All files in this dataset are processed outputs generated from raw experimental measurements.
The raw data files are not included in this archive.

File: data/EF10_100T/EF10_100T_B4.csv (part 1 of 2)
EF10_100T_B_sample_4
Compression test;
Cylinder Diameter: 50mm;
Cylinder Height: 30mm;
Speed (mm/min): 10;
Machine: INSTRON 5900;
Load cell: 1kN;
Time (s),Compression (mm),Load (N),Engineering Strain [-],Engineering Stress (kPa),True Strain [-],True Stress (kPa)
0.000000,0.000000,-0.220850,-0.000000,0.112478,0.000000,0.112478
0.100000,0.006810,-0.210160,-0.000227,0.107034,-0.000227,0.107009
0.200000,0.027380,-0.210870,-0.000913,0.107395,-0.000913,0.107297
0.300000,0.046100,-0.204530,-0.001537,0.104166,-0.001538,0.104006
0.400000,0.063140,-0.204650,-0.002105,0.104227,-0.002107,0.104008
0.500000,0.079880,-0.194680,-0.002663,0.099150,-0.002666,0.098886
0.600000,0.096640,-0.196720,-0.003221,0.100189,-0.003227,0.099866
0.700000,0.113310,-0.190740,-0.003777,0.097143,-0.003784,0.096776
0.800000,0.130020,-0.190260,-0.004334,0.096899,-0.004343,0.096479
0.900000,0.146690,-0.183880,-0.004890,0.093649,-0.004902,0.093191
1.000000,0.163340,-0.168210,-0.005445,0.085669,-0.005460,0.085202
1.100000,0.180030,-0.168490,-0.006001,0.085811,-0.006019,0.085296
1.200000,0.196660,-0.159790,-0.006555,0.081380,-0.006577,0.080847
1.300000,0.213250,-0.161190,-0.007108,0.082093,-0.007134,0.081510
1.400000,0.229890,-0.158160,-0.007663,0.080550,-0.007693,0.079933
1.500000,0.246630,-0.149470,-0.008221,0.076124,-0.008255,0.075499
1.600000,0.263320,-0.144470,-0.008777,0.073578,-0.008816,0.072932
1.700000,0.279990,-0.142460,-0.009333,0.072554,-0.009377,0.071877
1.800000,0.296580,-0.128560,-0.009886,0.065475,-0.009935,0.064828
1.900000,0.313280,-0.126310,-0.010443,0.064329,-0.010498,0.063657
2.000000,0.329980,-0.123650,-0.010999,0.062974,-0.011060,0.062282
2.100000,0.346650,-0.111770,-0.011555,0.056924,-0.011622,0.056266
2.200000,0.363280,-0.114070,-0.012109,0.058095,-0.012183,0.057392
2.300000,0.379900,-0.103840,-0.012663,0.052885,-0.012744,0.052216
2.400000,0.396600,-0.093460,-0.013220,0.047599,-0.013308,0.046970
2.500000,0.413250,-0.090450,-0.013775,0.046066,-0.013871,0.045431
2.600000,0.429930,-0.080800,-0.014331,0.041151,-0.014435,0.040561
2.700000,0.446560,-0.077970,-0.014885,0.039710,-0.014997,0.039119
2.800000,0.463260,-0.071640,-0.015442,0.036486,-0.015562,0.035923
2.900000,0.479980,-0.062370,-0.015999,0.031765,-0.016129,0.031257
3.000000,0.496630,-0.055990,-0.016554,0.028515,-0.016693,0.028043
3.100000,0.513250,-0.052220,-0.017108,0.026595,-0.017256,0.026140
3.200000,0.529920,-0.041970,-0.017664,0.021375,-0.017822,0.020998
3.300000,0.546650,-0.026390,-0.018222,0.013440,-0.018390,0.013195
3.400000,0.563300,-0.028950,-0.018777,0.014744,-0.018955,0.014467
3.500000,0.579880,-0.015990,-0.019329,0.008144,-0.019519,0.007986
3.600000,0.596540,-0.005040,-0.019885,0.002567,-0.020085,0.002516
3.700000,0.613230,-0.003850,-0.020441,0.001961,-0.020653,0.001921
3.800000,0.629910,-0.002270,-0.020997,0.001156,-0.021221,0.001132
3.900000,0.646570,0.011330,-0.021552,-0.005770,-0.021788,-0.005646
4.000000,0.663210,0.021060,-0.022107,-0.010726,-0.022355,-0.010489
4.100000,0.679890,0.023960,-0.022663,-0.012203,-0.022924,-0.011926
4.200000,0.696610,0.027470,-0.023220,-0.013990,-0.023494,-0.013665
4.300000,0.713280,0.033710,-0.023776,-0.017168,-0.024063,-0.016760
4.400000,0.729910,0.036350,-0.024330,-0.018513,-0.024631,-0.018062
4.500000,0.746570,0.052610,-0.024886,-0.026794,-0.025201,-0.026127
4.600000,0.763250,0.056420,-0.025442,-0.028734,-0.025771,-0.028003
4.700000,0.779910,0.063960,-0.025997,-0.032575,-0.026341,-0.031728
4.800000,0.796550,0.076690,-0.026552,-0.039058,-0.026911,-0.038021
4.900000,0.813190,0.082480,-0.027106,-0.042007,-0.027480,-0.040868
5.000000,0.829870,0.089240,-0.027662,-0.045450,-0.028052,-0.044192
5.100000,0.846610,0.092810,-0.028220,-0.047268,-0.028626,-0.045934
5.200000,0.863240,0.100490,-0.028775,-0.051179,-0.029197,-0.049706
5.300000,0.879930,0.103020,-0.029331,-0.052468,-0.029770,-0.050929
5.400000,0.896590,0.120120,-0.029886,-0.061177,-0.030342,-0.059348
5.500000,0.913250,0.122010,-0.030442,-0.062139,-0.030915,-0.060248
5.600000,0.929940,0.129840,-0.030998,-0.066127,-0.031489,-0.064077
5.700000,0.946550,0.136840,-0.031552,-0.069692,-0.032060,-0.067493
5.800000,0.963210,0.145320,-0.032107,-0.074011,-0.032634,-0.071635
5.900000,0.979920,0.146320,-0.032664,-0.074520,-0.033209,-0.072086
6.000000,0.996580,0.168370,-0.033219,-0.085750,-0.033784,-0.082902
6.100000,1.013220,0.170040,-0.033774,-0.086601,-0.034358,-0.083676
6.200000,1.029870,0.184210,-0.034329,-0.093817,-0.034932,-0.090597
6.300000,1.046550,0.182430,-0.034885,-0.092911,-0.035508,-0.089670
6.400000,1.063250,0.201860,-0.035442,-0.102806,-0.036085,-0.099163
6.500000,1.079940,0.198460,-0.035998,-0.101075,-0.036662,-0.097436
6.600000,1.096610,0.202860,-0.036554,-0.103316,-0.037238,-0.099539
6.700000,1.113230,0.213040,-0.037108,-0.108500,-0.037814,-0.104474
6.800000,1.129960,0.228930,-0.037665,-0.116593,-0.038393,-0.112202
6.900000,1.146670,0.229250,-0.038222,-0.116756,-0.038972,-0.112293
7.000000,1.163230,0.229840,-0.038774,-0.117057,-0.039546,-0.112518
7.100000,1.179890,0.246390,-0.039330,-0.125485,-0.040124,-0.120550
7.200000,1.196590,0.251860,-0.039886,-0.128271,-0.040704,-0.123155
7.300000,1.213230,0.259700,-0.040441,-0.132264,-0.041281,-0.126915
7.400000,1.229850,0.263520,-0.040995,-0.134210,-0.041859,-0.128708
7.500000,1.246590,0.272530,-0.041553,-0.138798,-0.042441,-0.133031
7.600000,1.263290,0.278560,-0.042110,-0.141869,-0.043022,-0.135895
7.700000,1.279980,0.290390,-0.042666,-0.147894,-0.043603,-0.141584
7.800000,1.296620,0.300940,-0.043221,-0.153267,-0.044182,-0.146643
7.900000,1.313280,0.298820,-0.043776,-0.152188,-0.044763,-0.145526
8.000000,1.329940,0.313790,-0.044331,-0.159812,-0.045344,-0.152727
8.100000,1.346600,0.323740,-0.044887,-0.164879,-0.045925,-0.157479
8.200000,1.363290,0.330340,-0.045443,-0.168241,-0.046508,-0.160595
8.300000,1.379850,0.332260,-0.045995,-0.169219,-0.047086,-0.161435
8.400000,1.396500,0.337330,-0.046550,-0.171801,-0.047668,-0.163803
8.500000,1.413250,0.355560,-0.047108,-0.181085,-0.048254,-0.172555
8.600000,1.429990,0.356300,-0.047666,-0.181462,-0.048840,-0.172812
8.700000,1.446580,0.370400,-0.048219,-0.188643,-0.049421,-0.179547
8.800000,1.463260,0.375850,-0.048775,-0.191419,-0.050005,-0.182082
8.900000,1.479940,0.389110,-0.049331,-0.198172,-0.050590,-0.188396
9.000000,1.496580,0.392540,-0.049886,-0.199919,-0.051173,-0.189946
9.100000,1.513280,0.398400,-0.050443,-0.202903,-0.051759,-0.192668
9.200000,1.529930,0.406990,-0.050998,-0.207278,-0.052344,-0.196708
9.300000,1.546590,0.412300,-0.051553,-0.209983,-0.052929,-0.199157
9.400000,1.563240,0.422250,-0.052108,-0.215050,-0.053515,-0.203844
9.500000,1.579960,0.429020,-0.052665,-0.218498,-0.054103,-0.206991
9.600000,1.596550,0.438190,-0.053218,-0.223168,-0.054687,-0.211292
9.700000,1.613220,0.447830,-0.053774,-0.228078,-0.055274,-0.215813
9.800000,1.629920,0.453940,-0.054331,-0.231190,-0.055862,-0.218629
9.900000,1.646620,0.461480,-0.054887,-0.235030,-0.056451,-0.222130
10.000000,1.663250,0.464950,-0.055442,-0.236797,-0.057038,-0.223669
10.100000,1.679910,0.483660,-0.055997,-0.246326,-0.057626,-0.232532
10.200000,1.696610,0.489650,-0.056554,-0.249377,-0.058216,-0.235274
10.300000,1.713290,0.484440,-0.057110,-0.246723,-0.058805,-0.232633
10.400000,1.729950,0.497310,-0.057665,-0.253278,-0.059394,-0.238673
10.500000,1.746580,0.508100,-0.058219,-0.258773,-0.059983,-0.243708
10.600000,1.763270,0.516440,-0.058776,-0.263021,-0.060574,-0.247562
10.700000,1.779960,0.530770,-0.059332,-0.270319,-0.061165,-0.254280
10.800000,1.796660,0.536180,-0.059889,-0.273074,-0.061757,-0.256720
10.900000,1.813250,0.532030,-0.060442,-0.270961,-0.062345,-0.254583
11.000000,1.829880,0.547410,-0.060996,-0.278794,-0.062936,-0.261788
11.100000,1.846590,0.559680,-0.061553,-0.285043,-0.063529,-0.267497
11.200000,1.863290,0.562660,-0.062110,-0.286560,-0.064122,-0.268762
11.300000,1.879950,0.572580,-0.062665,-0.291613,-0.064715,-0.273339
11.400000,1.896580,0.579400,-0.063219,-0.295086,-0.065306,-0.276431
11.500000,1.913250,0.591680,-0.063775,-0.301340,-0.065899,-0.282122
11.600000,1.929900,0.595140,-0.064330,-0.303102,-0.066492,-0.283604
11.700000,1.946560,0.602140,-0.064885,-0.306667,-0.067086,-0.286769
11.800000,1.963200,0.607390,-0.065440,-0.309341,-0.067679,-0.289098
11.900000,1.979890,0.612070,-0.065996,-0.311725,-0.068275,-0.291152
12.000000,1.996590,0.626090,-0.066553,-0.318865,-0.068871,-0.297644
12.100000,2.013290,0.633080,-0.067110,-0.322425,-0.069468,-0.300787
12.200000,2.029910,0.641080,-0.067664,-0.326499,-0.070062,-0.304407
12.300000,2.046590,0.650490,-0.068220,-0.331292,-0.070658,-0.308691
12.400000,2.063250,0.659710,-0.068775,-0.335988,-0.071254,-0.312880
12.500000,2.079920,0.668300,-0.069331,-0.340362,-0.071851,-0.316765
12.600000,2.096580,0.676840,-0.069886,-0.344712,-0.072448,-0.320621
12.700000,2.113210,0.676180,-0.070440,-0.344376,-0.073044,-0.320118
12.800000,2.129920,0.686690,-0.070997,-0.349728,-0.073644,-0.324899
12.900000,2.146620,0.695400,-0.071554,-0.354164,-0.074243,-0.328822
13.000000,2.163290,0.712450,-0.072110,-0.362848,-0.074842,-0.336683
13.100000,2.179850,0.711440,-0.072662,-0.362333,-0.075437,-0.336006
13.200000,2.196540,0.720790,-0.073218,-0.367095,-0.076037,-0.340217
13.300000,2.213230,0.722520,-0.073774,-0.367976,-0.076637,-0.340829
13.400000,2.229920,0.741780,-0.074331,-0.377785,-0.077238,-0.349704
13.500000,2.246570,0.739660,-0.074886,-0.376706,-0.077838,-0.348496
13.600000,2.263180,0.747340,-0.075439,-0.380617,-0.078437,-0.351904
13.700000,2.279870,0.755870,-0.075996,-0.384961,-0.079039,-0.355706
13.800000,2.296610,0.759340,-0.076554,-0.386729,-0.079643,-0.357123
13.900000,2.313300,0.771260,-0.077110,-0.392799,-0.080245,-0.362511
14.000000,2.329920,0.783500,-0.077664,-0.399033,-0.080846,-0.368043
14.100000,2.346620,0.789700,-0.078221,-0.402191,-0.081449,-0.370731
14.200000,2.363280,0.788500,-0.078776,-0.401580,-0.082052,-0.369945
14.300000,2.379960,0.803730,-0.079332,-0.409336,-0.082656,-0.376863
14.400000,2.396600,0.809620,-0.079887,-0.412336,-0.083258,-0.379396
14.500000,2.413260,0.816170,-0.080442,-0.415672,-0.083862,-0.382234
14.600000,2.429970,0.831890,-0.080999,-0.423678,-0.084468,-0.389361
14.700000,2.446600,0.829870,-0.081553,-0.422649,-0.085071,-0.388181
14.800000,2.463270,0.843540,-0.082109,-0.429611,-0.085677,-0.394336
14.900000,2.479920,0.851570,-0.082664,-0.433701,-0.086281,-0.397850
15.000000,2.496610,0.855900,-0.083220,-0.435906,-0.086888,-0.399630
15.100000,2.513300,0.871610,-0.083777,-0.443907,-0.087495,-0.406718
15.200000,2.529930,0.881980,-0.084331,-0.449189,-0.088100,-0.411308
15.300000,2.546550,0.879660,-0.084885,-0.448007,-0.088706,-0.409978
15.400000,2.563180,0.897340,-0.085439,-0.457012,-0.089311,-0.417965
15.500000,2.579970,0.898110,-0.085999,-0.457404,-0.089924,-0.418067
15.600000,2.596610,0.908060,-0.086554,-0.462471,-0.090531,-0.422443
15.700000,2.613220,0.915900,-0.087107,-0.466464,-0.091137,-0.425832
15.800000,2.629940,0.925100,-0.087665,-0.471150,-0.091748,-0.429846
15.900000,2.646600,0.929460,-0.088220,-0.473370,-0.092357,-0.431609
16.000000,2.663250,0.943710,-0.088775,-0.480628,-0.092965,-0.437960
16.100000,2.679940,0.942240,-0.089331,-0.479879,-0.093576,-0.437011
16.200000,2.696560,0.954890,-0.089885,-0.486321,-0.094185,-0.442608
16.300000,2.713240,0.967900,-0.090441,-0.492947,-0.094796,-0.448365
16.400000,2.729920,0.969470,-0.090997,-0.493747,-0.095407,-0.448817
16.500000,2.746570,0.981320,-0.091552,-0.499782,-0.096018,-0.454026
16.600000,2.763180,0.987340,-0.092106,-0.502848,-0.096628,-0.456533
16.700000,2.779840,0.994310,-0.092661,-0.506398,-0.097240,-0.459474
16.800000,2.796570,1.000980,-0.093219,-0.509795,-0.097854,-0.462272
16.900000,2.813250,1.014880,-0.093775,-0.516874,-0.098468,-0.468404
17.000000,2.829880,1.017720,-0.094329,-0.518321,-0.099080,-0.469428
17.100000,2.846540,1.024220,-0.094885,-0.521631,-0.099693,-0.472136
17.200000,2.863210,1.039110,-0.095440,-0.529214,-0.100307,-0.478706
17.300000,2.879920,1.047730,-0.095997,-0.533605,-0.100923,-0.482380
17.400000,2.896580,1.057250,-0.096553,-0.538453,-0.101537,-0.486464
17.500000,2.913220,1.065560,-0.097107,-0.542685,-0.102152,-0.489987
17.600000,2.929900,1.072640,-0.097663,-0.546291,-0.102768,-0.492938
17.700000,2.946650,1.083850,-0.098222,-0.552000,-0.103387,-0.497782
17.800000,2.963310,1.081860,-0.098777,-0.550987,-0.104003,-0.496562
17.900000,2.979900,1.091460,-0.099330,-0.555876,-0.104616,-0.500661
18.000000,2.996530,1.104040,-0.099884,-0.562283,-0.105232,-0.506120
18.100000,3.013280,1.119240,-0.100443,-0.570024,-0.105852,-0.512769
18.200000,3.029950,1.123090,-0.100998,-0.571985,-0.106470,-0.514216
18.300000,3.046540,1.125400,-0.101551,-0.573162,-0.107086,-0.514956
18.400000,3.063240,1.134090,-0.102108,-0.577587,-0.107705,-0.518611
18.500000,3.079930,1.142990,-0.102664,-0.582120,-0.108325,-0.522357
18.600000,3.096620,1.155960,-0.103221,-0.588726,-0.108945,-0.527957
18.700000,3.113260,1.162960,-0.103775,-0.592291,-0.109564,-0.530826
18.800000,3.129920,1.171290,-0.104331,-0.596533,-0.110184,-0.534296
18.900000,3.146560,1.186650,-0.104885,-0.604356,-0.110803,-0.540968
19.000000,3.163280,1.192930,-0.105443,-0.607554,-0.111426,-0.543492
19.100000,3.179980,1.198900,-0.105999,-0.610595,-0.112049,-0.545872
19.200000,3.196580,1.204380,-0.106553,-0.613386,-0.112668,-0.548028
19.300000,3.213270,1.212530,-0.107109,-0.617536,-0.113291,-0.551393
19.400000,3.229960,1.219730,-0.107665,-0.621203,-0.113914,-0.554321
19.500000,3.246630,1.230200,-0.108221,-0.626536,-0.114537,-0.558731
19.600000,3.263180,1.234480,-0.108773,-0.628716,-0.115156,-0.560328
19.700000,3.279880,1.242670,-0.109329,-0.632887,-0.115781,-0.563694
19.800000,3.296610,1.251880,-0.109887,-0.637577,-0.116407,-0.567516
19.900000,3.313260,1.262540,-0.110442,-0.643006,-0.117031,-0.571991
20.000000,3.329920,1.278140,-0.110997,-0.650951,-0.117655,-0.578697
20.100000,3.346540,1.277970,-0.111551,-0.650865,-0.118278,-0.578260
20.200000,3.363210,1.281170,-0.112107,-0.652495,-0.118904,-0.579345
20.300000,3.379920,1.295420,-0.112664,-0.659752,-0.119532,-0.585422
20.400000,3.396640,1.304900,-0.113221,-0.664580,-0.120160,-0.589335
20.500000,3.413280,1.311380,-0.113776,-0.667880,-0.120786,-0.591892
20.600000,3.429910,1.323610,-0.114330,-0.674109,-0.121411,-0.597038
20.700000,3.446600,1.335520,-0.114887,-0.680175,-0.122040,-0.602032
20.800000,3.463310,1.337140,-0.115444,-0.681000,-0.122669,-0.602383
20.900000,3.479940,1.352820,-0.115998,-0.688986,-0.123296,-0.609065
21.000000,3.496590,1.350910,-0.116553,-0.688013,-0.123924,-0.607823
21.100000,3.513270,1.365300,-0.117109,-0.695342,-0.124554,-0.613911
21.200000,3.529930,1.372810,-0.117664,-0.699166,-0.125183,-0.616899
21.300000,3.546610,1.382530,-0.118220,-0.704117,-0.125813,-0.620876
21.400000,3.563260,1.386540,-0.118775,-0.706159,-0.126443,-0.622285
21.500000,3.579910,1.396120,-0.119330,-0.711038,-0.127073,-0.626190
21.600000,3.596560,1.410040,-0.119885,-0.718127,-0.127703,-0.632035
21.700000,3.613250,1.418420,-0.120442,-0.722395,-0.128335,-0.635389
21.800000,3.629830,1.426800,-0.120994,-0.726663,-0.128964,-0.638741
21.900000,3.646540,1.428930,-0.121551,-0.727748,-0.129598,-0.639289
22.000000,3.663240,1.441350,-0.122108,-0.734074,-0.130232,-0.644437
22.100000,3.679920,1.450400,-0.122664,-0.738683,-0.130865,-0.648073
22.200000,3.696540,1.462410,-0.123218,-0.744799,-0.131497,-0.653027
22.300000,3.713170,1.469740,-0.123772,-0.748532,-0.132129,-0.655885
22.400000,3.729890,1.477940,-0.124330,-0.752709,-0.132766,-0.659125
22.500000,3.746630,1.490510,-0.124888,-0.759111,-0.133403,-0.664307
22.600000,3.763320,1.498080,-0.125444,-0.762966,-0.134039,-0.667256
22.700000,3.779950,1.505730,-0.125998,-0.766862,-0.134673,-0.670239
22.800000,3.796600,1.513270,-0.126553,-0.770702,-0.135308,-0.673167
22.900000,3.813290,1.515640,-0.127110,-0.771909,-0.135945,-0.673792
23.000000,3.829940,1.527960,-0.127665,-0.778184,-0.136581,-0.678837
23.100000,3.846540,1.543890,-0.128218,-0.786297,-0.137216,-0.685479
23.200000,3.863170,1.544010,-0.128772,-0.786358,-0.137852,-0.685097
23.300000,3.879920,1.554910,-0.129331,-0.791909,-0.138493,-0.689491
23.400000,3.896610,1.560470,-0.129887,-0.794741,-0.139132,-0.691514
23.500000,3.913250,1.566820,-0.130442,-0.797975,-0.139770,-0.693886
23.600000,3.929900,1.585690,-0.130997,-0.807585,-0.140408,-0.701794
23.700000,3.946560,1.590500,-0.131552,-0.810035,-0.141048,-0.703473
23.800000,3.963250,1.605700,-0.132108,-0.817776,-0.141688,-0.709741
23.900000,3.979950,1.608820,-0.132665,-0.819365,-0.142330,-0.710664
24.000000,3.996600,1.616570,-0.133220,-0.823312,-0.142970,-0.713631
24.100000,4.013270,1.618570,-0.133776,-0.824331,-0.143611,-0.714056
24.200000,4.029970,1.632810,-0.134332,-0.831583,-0.144254,-0.719875
24.300000,4.046640,1.636810,-0.134888,-0.833620,-0.144896,-0.721175
24.400000,4.063240,1.649950,-0.135441,-0.840313,-0.145536,-0.726500
24.500000,4.079910,1.657950,-0.135997,-0.844387,-0.146179,-0.729553
24.600000,4.096630,1.672570,-0.136554,-0.851833,-0.146824,-0.735511
24.700000,4.113300,1.689470,-0.137110,-0.860440,-0.147468,-0.742465
24.800000,4.129990,1.677290,-0.137666,-0.854237,-0.148113,-0.736637
24.900000,4.146530,1.695860,-0.138218,-0.863694,-0.148753,-0.744317
25.000000,4.163200,1.704630,-0.138773,-0.868161,-0.149398,-0.747683
25.100000,4.179940,1.709120,-0.139331,-0.870448,-0.150046,-0.749167
25.200000,4.196600,1.722730,-0.139887,-0.877379,-0.150691,-0.754646
25.300000,4.213210,1.725480,-0.140440,-0.878780,-0.151335,-0.755364
25.400000,4.229870,1.739100,-0.140996,-0.885716,-0.151981,-0.760834
25.500000,4.246590,1.751370,-0.141553,-0.891965,-0.152630,-0.765705
25.600000,4.263280,1.756590,-0.142109,-0.894624,-0.153279,-0.767490
25.700000,4.279920,1.770760,-0.142664,-0.901841,-0.153925,-0.773180
25.800000,4.296550,1.777460,-0.143218,-0.905253,-0.154572,-0.775604
25.900000,4.313220,1.781410,-0.143774,-0.907265,-0.155221,-0.776824
26.000000,4.329940,1.790820,-0.144331,-0.912057,-0.155872,-0.780419
26.100000,4.346620,1.799970,-0.144887,-0.916717,-0.156522,-0.783896
26.200000,4.363260,1.808710,-0.145442,-0.921168,-0.157171,-0.787192
26.300000,4.379960,1.818230,-0.145999,-0.926017,-0.157823,-0.790820
26.400000,4.396590,1.826980,-0.146553,-0.930473,-0.158472,-0.794110
26.500000,4.413170,1.842210,-0.147106,-0.938230,-0.159120,-0.800211
26.600000,4.429840,1.844540,-0.147661,-0.939417,-0.159771,-0.800701
26.700000,4.446550,1.853530,-0.148218,-0.943995,-0.160425,-0.804078
26.800000,4.463290,1.857850,-0.148776,-0.946195,-0.161080,-0.805424
26.900000,4.479940,1.867130,-0.149331,-0.950922,-0.161733,-0.808919
27.000000,4.496570,1.887390,-0.149886,-0.961240,-0.162384,-0.817164
27.100000,4.513200,1.890030,-0.150440,-0.962584,-0.163037,-0.817773
27.200000,4.529880,1.897500,-0.150996,-0.966389,-0.163691,-0.820468
27.300000,4.546610,1.906080,-0.151554,-0.970759,-0.164348,-0.823637
27.400000,4.563300,1.905590,-0.152110,-0.970509,-0.165004,-0.822885
27.500000,4.579910,1.922140,-0.152664,-0.978938,-0.165658,-0.829490
27.600000,4.596590,1.935960,-0.153220,-0.985976,-0.166314,-0.834905
27.700000,4.613270,1.938030,-0.153776,-0.987031,-0.166971,-0.835249
27.800000,4.629930,1.957500,-0.154331,-0.996947,-0.167627,-0.843087
27.900000,4.646570,1.957670,-0.154886,-0.997033,-0.168283,-0.842607
28.000000,4.663240,1.970580,-0.155441,-1.003608,-0.168941,-0.847606
28.100000,4.679910,1.978380,-0.155997,-1.007581,-0.169599,-0.850401
28.200000,4.696590,1.984160,-0.156553,-1.010524,-0.170258,-0.852324
28.300000,4.713230,1.997230,-0.157108,-1.017181,-0.170916,-0.857374
28.400000,4.729920,2.005130,-0.157664,-1.021204,-0.171576,-0.860197
28.500000,4.746580,2.021440,-0.158219,-1.029511,-0.172236,-0.866622
28.600000,4.763270,2.027560,-0.158776,-1.032628,-0.172897,-0.868672
28.700000,4.779940,2.031750,-0.159331,-1.034762,-0.173558,-0.869892
28.800000,4.796580,2.034970,-0.159886,-1.036402,-0.174218,-0.870696
28.900000,4.813210,2.049130,-0.160440,-1.043613,-0.174878,-0.876176
29.000000,4.829950,2.068810,-0.160998,-1.053636,-0.175543,-0.884003
29.100000,4.846580,2.066450,-0.161553,-1.052434,-0.176204,-0.882411
29.200000,4.863200,2.081660,-0.162107,-1.060181,-0.176864,-0.888318
29.300000,4.879900,2.088740,-0.162663,-1.063787,-0.177529,-0.890747
29.400000,4.896600,2.096220,-0.163220,-1.067596,-0.178194,-0.893343
29.500000,4.913290,2.104420,-0.163776,-1.071772,-0.178859,-0.896241
29.600000,4.929940,2.116470,-0.164331,-1.077909,-0.179523,-0.900775
29.700000,4.946600,2.123180,-0.164887,-1.081327,-0.180188,-0.903030
29.800000,4.963230,2.133340,-0.165441,-1.086501,-0.180852,-0.906749
29.900000,4.979930,2.144630,-0.165998,-1.092251,-0.181519,-0.910940
30.000000,4.996590,2.151200,-0.166553,-1.095597,-0.182185,-0.913122
30.100000,5.013170,2.158790,-0.167106,-1.099463,-0.182848,-0.915736
30.200000,5.029880,2.164350,-0.167663,-1.102294,-0.183517,-0.917481
30.300000,5.046590,2.179170,-0.168220,-1.109842,-0.184187,-0.923145
30.400000,5.063280,2.185180,-0.168776,-1.112903,-0.184856,-0.925072
30.500000,5.079920,2.194110,-0.169331,-1.117451,-0.185523,-0.928232
30.600000,5.096580,2.202420,-0.169886,-1.121683,-0.186192,-0.931125
30.700000,5.113250,2.212440,-0.170442,-1.126786,-0.186862,-0.934735
30.800000,5.129940,2.227140,-0.170998,-1.134273,-0.187533,-0.940315
30.900000,5.146590,2.239710,-0.171553,-1.140675,-0.188202,-0.944989
31.000000,5.163240,2.243620,-0.172108,-1.142666,-0.188873,-0.946004
31.100000,5.179940,2.244950,-0.172665,-1.143344,-0.189545,-0.945929
31.200000,5.196640,2.261700,-0.173221,-1.151874,-0.190218,-0.952345
31.300000,5.213300,2.273530,-0.173777,-1.157899,-0.190890,-0.956683
31.400000,5.229910,2.279280,-0.174330,-1.160828,-0.191561,-0.958460
31.500000,5.246590,2.292030,-0.174886,-1.167321,-0.192234,-0.963173
31.600000,5.263300,2.297920,-0.175443,-1.170321,-0.192909,-0.964996
31.700000,5.279970,2.303640,-0.175999,-1.173234,-0.193584,-0.966746
31.800000,5.296560,2.318410,-0.176552,-1.180757,-0.194255,-0.972292
31.900000,5.313190,2.325860,-0.177106,-1.184551,-0.194928,-0.974759
32.000000,5.329930,2.330220,-0.177664,-1.186771,-0.195607,-0.975924
32.100000,5.346600,2.340060,-0.178220,-1.191783,-0.196283,-0.979383
32.200000,5.363300,2.348360,-0.178777,-1.196010,-0.196960,-0.982191
32.300000,5.379940,2.367180,-0.179331,-1.205595,-0.197636,-0.989394
32.400000,5.396580,2.374810,-0.179886,-1.209481,-0.198312,-0.991912
32.500000,5.413260,2.374470,-0.180442,-1.209308,-0.198990,-0.991098
32.600000,5.429970,2.385010,-0.180999,-1.214676,-0.199670,-0.994821
32.700000,5.446570,2.405940,-0.181552,-1.225335,-0.200346,-1.002873
32.800000,5.463260,2.405960,-0.182109,-1.225345,-0.201026,-1.002199
32.900000,5.479950,2.419720,-0.182665,-1.232353,-0.201706,-1.007245
33.000000,5.496630,2.427330,-0.183221,-1.236229,-0.202387,-1.009726
33.100000,5.513220,2.434410,-0.183774,-1.239835,-0.203064,-1.011985
33.200000,5.529900,2.440640,-0.184330,-1.243008,-0.203745,-1.013884
33.300000,5.546580,2.457100,-0.184886,-1.251391,-0.204427,-1.020026
33.400000,5.563220,2.462190,-0.185441,-1.253983,-0.205108,-1.021444
33.500000,5.579900,2.475380,-0.185997,-1.260701,-0.205791,-1.026215
33.600000,5.596470,2.483010,-0.186549,-1.264587,-0.206470,-1.028679
33.700000,5.613250,2.485790,-0.187108,-1.266002,-0.207157,-1.029123
33.800000,5.629980,2.502400,-0.187666,-1.274462,-0.207844,-1.035289
33.900000,5.646620,2.505900,-0.188221,-1.276244,-0.208527,-1.036029
34.000000,5.663230,2.515090,-0.188774,-1.280925,-0.209209,-1.039119
34.100000,5.679880,2.524170,-0.189329,-1.285549,-0.209893,-1.042157
34.200000,5.696540,2.535550,-0.189885,-1.291345,-0.210579,-1.046138
34.300000,5.713240,2.543760,-0.190441,-1.295526,-0.211266,-1.048805
34.400000,5.729890,2.554390,-0.190996,-1.300940,-0.211952,-1.052465
34.500000,5.746570,2.558560,-0.191552,-1.303064,-0.212639,-1.053459
34.600000,5.763250,2.565540,-0.192108,-1.306619,-0.213327,-1.055606
34.700000,5.779890,2.584040,-0.192663,-1.316041,-0.214014,-1.062488
34.800000,5.796620,2.594240,-0.193221,-1.321236,-0.214705,-1.065946
34.900000,5.813270,2.597350,-0.193776,-1.322819,-0.215393,-1.066489
35.000000,5.829930,2.605140,-0.194331,-1.326787,-0.216082,-1.068951
35.100000,5.846590,2.613140,-0.194886,-1.330861,-0.216772,-1.071495
35.200000,5.863300,2.631120,-0.195443,-1.340018,-0.217464,-1.078121
35.300000,5.879920,2.631390,-0.195997,-1.340156,-0.218153,-1.077489
35.400000,5.896560,2.639050,-0.196552,-1.344057,-0.218843,-1.079880
35.500000,5.913270,2.651990,-0.197109,-1.350647,-0.219536,-1.084423
35.600000,5.929920,2.657730,-0.197664,-1.353571,-0.220228,-1.086019
35.700000,5.946540,2.680780,-0.198218,-1.365310,-0.220919,-1.094681
35.800000,5.963200,2.680640,-0.198773,-1.365239,-0.221611,-1.093866
35.900000,5.979900,2.696920,-0.199330,-1.373530,-0.222306,-1.099744
36.000000,5.996580,2.695680,-0.199886,-1.372899,-0.223001,-1.098475
36.100000,6.013270,2.713710,-0.200442,-1.382081,-0.223697,-1.105054
36.200000,6.029900,2.717500,-0.200997,-1.384011,-0.224390,-1.105830
36.300000,6.046570,2.732660,-0.201552,-1.391732,-0.225086,-1.111225
36.400000,6.063290,2.735930,-0.202110,-1.393398,-0.225784,-1.111779
36.500000,6.079980,2.743210,-0.202666,-1.397105,-0.226482,-1.113960
36.600000,6.096620,2.755300,-0.203221,-1.403263,-0.227178,-1.118091
36.700000,6.113230,2.769160,-0.203774,-1.410322,-0.227873,-1.122934
36.800000,6.129930,2.775570,-0.204331,-1.413586,-0.228572,-1.124747
36.900000,6.146600,2.783700,-0.204887,-1.417727,-0.229271,-1.127253
37.000000,6.163230,2.788920,-0.205441,-1.420385,-0.229968,-1.128580
37.100000,6.179840,2.800580,-0.205995,-1.426324,-0.230665,-1.132509
37.200000,6.196590,2.812930,-0.206553,-1.432613,-0.231369,-1.136703
37.300000,6.213270,2.816120,-0.207109,-1.434238,-0.232070,-1.137195
37.400000,6.229950,2.838170,-0.207665,-1.445468,-0.232771,-1.145295
37.500000,6.246620,2.837540,-0.208221,-1.445147,-0.233473,-1.144238
37.600000,6.263250,2.851780,-0.208775,-1.452400,-0.234173,-1.149175
37.700000,6.279900,2.863750,-0.209330,-1.458496,-0.234875,-1.153189
37.800000,6.296580,2.867830,-0.209886,-1.460574,-0.235578,-1.154020
37.900000,6.313260,2.883070,-0.210442,-1.468335,-0.236282,-1.159336
38.000000,6.329890,2.887710,-0.210996,-1.470699,-0.236984,-1.160387
38.100000,6.346590,2.897300,-0.211553,-1.475583,-0.237690,-1.163419
38.200000,6.363270,2.907030,-0.212109,-1.480538,-0.238396,-1.166503
38.300000,6.379930,2.917190,-0.212664,-1.485713,-0.239101,-1.169755
38.400000,6.396560,2.924790,-0.213219,-1.489583,-0.239805,-1.171976
38.500000,6.413250,2.941510,-0.213775,-1.498099,-0.240512,-1.177843
38.600000,6.429980,2.942690,-0.214333,-1.498700,-0.241222,-1.177479
38.700000,6.446630,2.953520,-0.214888,-1.504215,-0.241928,-1.180978
38.800000,6.463230,2.965020,-0.215441,-1.510072,-0.242634,-1.184741
38.900000,6.479900,2.978230,-0.215997,-1.516800,-0.243342,-1.189176
39.000000,6.496600,2.980000,-0.216553,-1.517702,-0.244052,-1.189038
39.100000,6.513260,2.996730,-0.217109,-1.526222,-0.244761,-1.194866
39.200000,6.529930,3.008380,-0.217664,-1.532155,-0.245471,-1.198660
39.300000,6.546580,3.019560,-0.218219,-1.537849,-0.246181,-1.202261
39.400000,6.563240,3.022900,-0.218775,-1.539550,-0.246892,-1.202736
39.500000,6.579960,3.034570,-0.219332,-1.545494,-0.247605,-1.206518
39.600000,6.596630,3.041900,-0.219888,-1.549227,-0.248317,-1.208571
39.700000,6.613270,3.048080,-0.220442,-1.552374,-0.249029,-1.210165
39.800000,6.629950,3.064240,-0.220998,-1.560605,-0.249742,-1.215714
39.900000,6.646660,3.075380,-0.221555,-1.566278,-0.250457,-1.219261
40.000000,6.663250,3.084520,-0.222108,-1.570933,-0.251168,-1.222016
40.100000,6.679920,3.088030,-0.222664,-1.572721,-0.251883,-1.222532
40.200000,6.696580,3.104240,-0.223219,-1.580976,-0.252597,-1.228072
40.300000,6.713270,3.109430,-0.223776,-1.583620,-0.253314,-1.229244
40.400000,6.729930,3.122750,-0.224331,-1.590404,-0.254029,-1.233627
40.500000,6.746550,3.128920,-0.224885,-1.593546,-0.254744,-1.235181
40.600000,6.763200,3.146690,-0.225440,-1.602596,-0.255460,-1.241307
40.700000,6.779930,3.147520,-0.225998,-1.603019,-0.256180,-1.240740
40.800000,6.796640,3.160240,-0.226555,-1.609497,-0.256900,-1.244858
40.900000,6.813250,3.172980,-0.227108,-1.615985,-0.257616,-1.248982
41.000000,6.829920,3.179420,-0.227664,-1.619265,-0.258336,-1.250617
41.100000,6.846520,3.189400,-0.228217,-1.624348,-0.259052,-1.253644
41.200000,6.863260,3.200060,-0.228775,-1.629777,-0.259776,-1.256924
41.300000,6.879900,3.202950,-0.229330,-1.631249,-0.260495,-1.257155
41.400000,6.896520,3.215100,-0.229884,-1.637437,-0.261214,-1.261016
41.500000,6.913250,3.227930,-0.230442,-1.643971,-0.261939,-1.265132
41.600000,6.929900,3.240920,-0.230997,-1.650587,-0.262660,-1.269307
41.700000,6.946570,3.247170,-0.231552,-1.653770,-0.263383,-1.270836
41.800000,6.963230,3.266310,-0.232108,-1.663518,-0.264106,-1.277403
41.900000,6.979900,3.269820,-0.232663,-1.665306,-0.264830,-1.277850
42.000000,6.996560,3.282230,-0.233219,-1.671626,-0.265554,-1.281772
42.100000,7.013270,3.293350,-0.233776,-1.677289,-0.266280,-1.285180
42.200000,7.029960,3.299980,-0.234332,-1.680666,-0.267007,-1.286832
42.300000,7.046560,3.312220,-0.234885,-1.686900,-0.267730,-1.290672
42.400000,7.063220,3.323290,-0.235441,-1.692538,-0.268456,-1.294045
42.500000,7.079910,3.324350,-0.235997,-1.693078,-0.269184,-1.293516
42.600000,7.096570,3.338860,-0.236552,-1.700467,-0.269911,-1.298218
42.700000,7.113200,3.349570,-0.237107,-1.705922,-0.270637,-1.301437
42.800000,7.129920,3.362370,-0.237664,-1.712441,-0.271368,-1.305455
42.900000,7.146560,3.361120,-0.238219,-1.711804,-0.272096,-1.304021
43.000000,7.163270,3.377270,-0.238776,-1.720029,-0.272827,-1.309328
43.100000,7.179960,3.396310,-0.239332,-1.729726,-0.273558,-1.315748
43.200000,7.196610,3.398890,-0.239887,-1.731040,-0.274288,-1.315786
43.300000,7.213270,3.414870,-0.240442,-1.739179,-0.275019,-1.321007
43.400000,7.230000,3.424470,-0.241000,-1.744068,-0.275754,-1.323748
43.500000,7.246660,3.428330,-0.241555,-1.746034,-0.276485,-1.324270
43.600000,7.263240,3.443010,-0.242108,-1.753511,-0.277214,-1.328972
43.700000,7.279900,3.452590,-0.242663,-1.758390,-0.277947,-1.331693
43.800000,7.296560,3.462760,-0.243219,-1.763569,-0.278681,-1.334636
43.900000,7.313240,3.476290,-0.243775,-1.770460,-0.279416,-1.338867
44.000000,7.329840,3.484220,-0.244328,-1.774499,-0.280148,-1.340939
44.100000,7.346520,3.494770,-0.244884,-1.779872,-0.280884,-1.344010
44.200000,7.363260,3.502230,-0.245442,-1.783671,-0.281623,-1.345883
44.300000,7.379930,3.517030,-0.245998,-1.791209,-0.282360,-1.350576
44.400000,7.396600,3.521080,-0.246553,-1.793271,-0.283097,-1.351134
44.500000,7.413260,3.535480,-0.247109,-1.800605,-0.283834,-1.355660
44.600000,7.429890,3.547140,-0.247663,-1.806544,-0.284571,-1.359130
44.700000,7.446560,3.562870,-0.248219,-1.814555,-0.285310,-1.364148
44.800000,7.463270,3.569920,-0.248776,-1.818145,-0.286051,-1.365835
44.900000,7.479870,3.586750,-0.249329,-1.826717,-0.286788,-1.371263
45.000000,7.496580,3.585330,-0.249886,-1.825994,-0.287530,-1.369703
45.100000,7.513310,3.599880,-0.250444,-1.833404,-0.288274,-1.374239
45.200000,7.529950,3.615430,-0.250998,-1.841323,-0.289014,-1.379154
45.300000,7.546540,3.619510,-0.251551,-1.843401,-0.289753,-1.379691
45.400000,7.563210,3.638860,-0.252107,-1.853256,-0.290495,-1.386037
45.500000,7.579910,3.645550,-0.252664,-1.856663,-0.291240,-1.387552
45.600000,7.596600,3.649000,-0.253220,-1.858420,-0.291985,-1.387831
45.700000,7.613300,3.666710,-0.253777,-1.867440,-0.292730,-1.393527
45.800000,7.629920,3.678540,-0.254331,-1.873465,-0.293473,-1.396985
45.900000,7.646540,3.687280,-0.254885,-1.877916,-0.294216,-1.399264
46.000000,7.663220,3.702470,-0.255441,-1.885652,-0.294963,-1.403980
46.100000,7.679920,3.708680,-0.255997,-1.888815,-0.295711,-1.405284
46.200000,7.696530,3.723470,-0.256551,-1.896348,-0.296455,-1.409838
46.300000,7.713200,3.732780,-0.257107,-1.901089,-0.297203,-1.412307
46.400000,7.729910,3.744810,-0.257664,-1.907216,-0.297953,-1.415796
46.500000,7.746600,3.767940,-0.258220,-1.918996,-0.298703,-1.423473
46.600000,7.763250,3.771800,-0.258775,-1.920962,-0.299451,-1.423865
46.700000,7.779910,3.783130,-0.259330,-1.926732,-0.300201,-1.427072
46.800000,7.796620,3.798480,-0.259887,-1.934550,-0.300953,-1.431785
46.900000,7.813300,3.807580,-0.260443,-1.939185,-0.301704,-1.434137
47.000000,7.829960,3.812880,-0.260999,-1.941884,-0.302456,-1.435055
47.100000,7.846620,3.827370,-0.261554,-1.949264,-0.303207,-1.439426
47.200000,7.863290,3.841550,-0.262110,-1.956485,-0.303960,-1.443672
47.300000,7.879930,3.851020,-0.262664,-1.961308,-0.304712,-1.446143
47.400000,7.896590,3.861930,-0.263220,-1.966865,-0.305465,-1.449147
47.500000,7.913220,3.872510,-0.263774,-1.972253,-0.306218,-1.452024
47.600000,7.929870,3.884560,-0.264329,-1.978390,-0.306972,-1.455444
47.700000,7.946600,3.898530,-0.264887,-1.985505,-0.307731,-1.459571
47.800000,7.963310,3.910850,-0.265444,-1.991780,-0.308489,-1.463074
47.900000,7.979930,3.920140,-0.265998,-1.996511,-0.309243,-1.465444
48.000000,7.996550,3.932760,-0.266552,-2.002938,-0.309998,-1.469052
48.100000,8.013230,3.949990,-0.267108,-2.011713,-0.310756,-1.474369
48.200000,8.029910,3.958900,-0.267664,-2.016251,-0.311515,-1.476574
48.300000,8.046570,3.966590,-0.268219,-2.020168,-0.312274,-1.478320
48.400000,8.063210,3.981750,-0.268774,-2.027889,-0.313032,-1.482846
48.500000,8.079900,3.991830,-0.269330,-2.033022,-0.313793,-1.485468
48.600000,8.096630,3.995090,-0.269888,-2.034683,-0.314557,-1.485547
48.700000,8.113290,4.017150,-0.270443,-2.045918,-0.315318,-1.492614
48.800000,8.129940,4.023780,-0.270998,-2.049294,-0.316079,-1.493940
48.900000,8.146560,4.038330,-0.271552,-2.056705,-0.316839,-1.498202
49.000000,8.163270,4.047220,-0.272109,-2.061232,-0.317604,-1.500352
49.100000,8.179960,4.061070,-0.272665,-2.068286,-0.318369,-1.504336
49.200000,8.196620,4.069620,-0.273221,-2.072640,-0.319132,-1.506352
49.300000,8.213210,4.087730,-0.273774,-2.081864,-0.319894,-1.511904
49.400000,8.229900,4.102610,-0.274330,-2.089442,-0.320660,-1.516245
49.500000,8.246560,4.114330,-0.274885,-2.095411,-0.321425,-1.519413
49.600000,8.263210,4.123560,-0.275440,-2.100112,-0.322191,-1.521656
49.700000,8.279870,4.138740,-0.275996,-2.107843,-0.322958,-1.526087
49.800000,8.296530,4.140660,-0.276551,-2.108821,-0.323725,-1.525624
49.900000,8.313220,4.161370,-0.277107,-2.119368,-0.324495,-1.532076
50.000000,8.329910,4.172930,-0.277664,-2.125256,-0.325264,-1.535149
50.100000,8.346580,4.182930,-0.278219,-2.130349,-0.326034,-1.537645
50.200000,8.363230,4.194300,-0.278774,-2.136139,-0.326803,-1.540639
50.300000,8.379920,4.212900,-0.279331,-2.145612,-0.327575,-1.546277
50.400000,8.396620,4.220090,-0.279887,-2.149274,-0.328348,-1.547720
50.500000,8.413300,4.238310,-0.280443,-2.158554,-0.329120,-1.553202
50.600000,8.429870,4.243460,-0.280996,-2.161176,-0.329888,-1.553895
50.700000,8.446550,4.259530,-0.281552,-2.169361,-0.330661,-1.558574
50.800000,8.463250,4.269030,-0.282108,-2.174199,-0.331437,-1.560839
50.900000,8.479900,4.285770,-0.282663,-2.182725,-0.332210,-1.565748
51.000000,8.496540,4.291980,-0.283218,-2.185887,-0.332984,-1.566805
51.100000,8.513190,4.310340,-0.283773,-2.195238,-0.333758,-1.572289
51.200000,8.529920,4.318400,-0.284331,-2.199343,-0.334537,-1.574002
51.300000,8.546610,4.334300,-0.284887,-2.207441,-0.335315,-1.578570
51.400000,8.563310,4.347220,-0.285444,-2.214021,-0.336093,-1.582043
51.500000,8.579910,4.353390,-0.285997,-2.217163,-0.336868,-1.583061
51.600000,8.596560,4.375830,-0.286552,-2.228592,-0.337646,-1.589984
51.700000,8.613280,4.382710,-0.287109,-2.232096,-0.338427,-1.591240
51.800000,8.629900,4.399390,-0.287663,-2.240591,-0.339205,-1.596055
51.900000,8.646540,4.410550,-0.288218,-2.246275,-0.339984,-1.598858
52.000000,8.663290,4.424620,-0.288776,-2.253440,-0.340768,-1.602700
52.100000,8.679970,4.440600,-0.289332,-2.261579,-0.341550,-1.607231
52.200000,8.696620,4.455740,-0.289887,-2.269290,-0.342332,-1.611451
52.300000,8.713240,4.462520,-0.290441,-2.272743,-0.343112,-1.612644
52.400000,8.729910,4.475440,-0.290997,-2.279323,-0.343896,-1.616047
52.500000,8.746610,4.487430,-0.291554,-2.285429,-0.344681,-1.619104
52.600000,8.763310,4.501640,-0.292110,-2.292666,-0.345467,-1.622955
52.700000,8.779910,4.514900,-0.292664,-2.299420,-0.346249,-1.626463
52.800000,8.796560,4.528330,-0.293219,-2.306260,-0.347034,-1.630021
52.900000,8.813200,4.540110,-0.293773,-2.312259,-0.347819,-1.632979
53.000000,8.829930,4.547230,-0.294331,-2.315885,-0.348609,-1.634248
53.100000,8.846590,4.564930,-0.294886,-2.324900,-0.349396,-1.639319
53.200000,8.863210,4.580450,-0.295440,-2.332804,-0.350182,-1.643600
53.300000,8.879900,4.603030,-0.295997,-2.344304,-0.350972,-1.650398
53.400000,8.896620,4.609850,-0.296554,-2.347777,-0.351764,-1.651535
53.500000,8.913280,4.630990,-0.297109,-2.358544,-0.352554,-1.657798
53.600000,8.929930,4.637230,-0.297664,-2.361722,-0.353344,-1.658721
53.700000,8.946620,4.649250,-0.298221,-2.367844,-0.354136,-1.661704
53.800000,8.963280,4.662080,-0.298776,-2.374378,-0.354928,-1.664971
53.900000,8.979940,4.677310,-0.299331,-2.382134,-0.355720,-1.669087
54.000000,8.996610,4.691290,-0.299887,-2.389254,-0.356514,-1.672748
54.100000,9.013240,4.702960,-0.300441,-2.395198,-0.357306,-1.675581
54.200000,9.029890,4.716950,-0.300996,-2.402323,-0.358099,-1.679233
54.300000,9.046590,4.736370,-0.301553,-2.412213,-0.358896,-1.684803
54.400000,9.063260,4.744830,-0.302109,-2.416522,-0.359692,-1.686470
54.500000,9.079850,4.757250,-0.302662,-2.422848,-0.360485,-1.689544
54.600000,9.096560,4.770970,-0.303219,-2.429835,-0.361284,-1.693064
54.700000,9.113290,4.793160,-0.303776,-2.441136,-0.362084,-1.699577
54.800000,9.129970,4.805450,-0.304332,-2.447396,-0.362883,-1.702574
54.900000,9.146550,4.817590,-0.304885,-2.453578,-0.363678,-1.705519
55.000000,9.163240,4.827220,-0.305441,-2.458483,-0.364479,-1.707561
55.100000,9.179880,4.846910,-0.305996,-2.468511,-0.365278,-1.713157
55.200000,9.196560,4.858300,-0.306552,-2.474312,-0.366079,-1.715807
55.300000,9.213240,4.873170,-0.307108,-2.481885,-0.366881,-1.719678
55.400000,9.229880,4.885020,-0.307663,-2.487920,-0.367682,-1.722480
55.500000,9.246550,4.899830,-0.308218,-2.495463,-0.368485,-1.726316
55.600000,9.263270,4.917300,-0.308776,-2.504360,-0.369291,-1.731075
55.700000,9.280000,4.926060,-0.309333,-2.508822,-0.370098,-1.732760
55.800000,9.296550,4.945890,-0.309885,-2.518921,-0.370897,-1.738345
55.900000,9.313220,4.955150,-0.310441,-2.523637,-0.371703,-1.740198
56.000000,9.329950,4.969240,-0.310998,-2.530813,-0.372512,-1.743734
56.100000,9.346630,4.981930,-0.311554,-2.537276,-0.373319,-1.746777
56.200000,9.363230,5.001910,-0.312108,-2.547452,-0.374123,-1.752373
56.300000,9.379910,5.014250,-0.312664,-2.553737,-0.374932,-1.755276
56.400000,9.396560,5.031090,-0.313219,-2.562313,-0.375739,-1.759749
56.500000,9.413200,5.047060,-0.313773,-2.570447,-0.376547,-1.763909
56.600000,9.429870,5.062910,-0.314329,-2.578519,-0.377357,-1.768016
56.700000,9.446510,5.068190,-0.314884,-2.581208,-0.378167,-1.768428
56.800000,9.463220,5.092950,-0.315441,-2.593818,-0.378980,-1.775622
56.900000,9.479940,5.103130,-0.315998,-2.599003,-0.379794,-1.777723
57.000000,9.496620,5.127130,-0.316554,-2.611226,-0.380608,-1.784632
57.100000,9.513240,5.137870,-0.317108,-2.616696,-0.381419,-1.786921
57.200000,9.529910,5.138370,-0.317664,-2.616950,-0.382233,-1.785640
57.300000,9.546620,5.162850,-0.318221,-2.629418,-0.383049,-1.792683
57.400000,9.563300,5.177490,-0.318777,-2.636874,-0.383865,-1.796300
57.500000,9.579890,5.191750,-0.319330,-2.644137,-0.384677,-1.799785
57.600000,9.596530,5.204170,-0.319884,-2.650462,-0.385492,-1.802621
57.700000,9.613220,5.221060,-0.320441,-2.659064,-0.386311,-1.806992
57.800000,9.629880,5.235390,-0.320996,-2.666362,-0.387128,-1.810471
57.900000,9.646570,5.251610,-0.321552,-2.674623,-0.387948,-1.814592
58.000000,9.663210,5.260670,-0.322107,-2.679237,-0.388766,-1.816236
58.100000,9.679860,5.280370,-0.322662,-2.689270,-0.389585,-1.821545
58.200000,9.696560,5.296330,-0.323219,-2.697399,-0.390407,-1.825549
58.300000,9.713300,5.313580,-0.323777,-2.706184,-0.391232,-1.829985
58.400000,9.729900,5.325340,-0.324330,-2.712173,-0.392050,-1.832534
58.500000,9.746540,5.343220,-0.324885,-2.721280,-0.392872,-1.837178
