Repository: abubakardawood/tissue-phantom-material-database

Title:
A Database of Silicone Phantom Materials for Modeling Human Tissue Mechanics Across Varying Stiffnesses

Description:
This dataset contains processed mechanical compression test data for soft silicone phantoms
fabricated using Ecoflex (Smooth-On) with varying base materials and thinner concentrations.
The dataset provides force–compression measurements together with derived engineering and
true stress–strain quantities, intended for mechanical characterization, constitutive model
fitting, and the design of tissue-equivalent phantoms.

All files in this dataset are processed outputs generated from raw experimental measurements.
The raw data files are not included in this archive.

File: data/EF10_100T/EF10_100T_B5.csv (part 1 of 2)
EF10_100T_B_sample_5
Compression test;
Cylinder Diameter: 50mm;
Cylinder Height: 30mm;
Speed (mm/min): 10;
Machine: INSTRON 5900;
Load cell: 1kN;
Time (s),Compression (mm),Load (N),Engineering Strain [-],Engineering Stress (kPa),True Strain [-],True Stress (kPa)
0.000000,0.000000,0.005440,-0.000000,-0.002771,0.000000,-0.002771
0.100000,0.006810,0.010330,-0.000227,-0.005261,-0.000227,-0.005260
0.200000,0.027390,0.006610,-0.000913,-0.003366,-0.000913,-0.003363
0.300000,0.046100,0.012150,-0.001537,-0.006188,-0.001538,-0.006178
0.400000,0.063130,0.015030,-0.002104,-0.007655,-0.002107,-0.007639
0.500000,0.079880,0.019800,-0.002663,-0.010084,-0.002666,-0.010057
0.600000,0.096650,0.026400,-0.003222,-0.013445,-0.003227,-0.013402
0.700000,0.113310,0.029000,-0.003777,-0.014770,-0.003784,-0.014714
0.800000,0.130010,0.037070,-0.004334,-0.018880,-0.004343,-0.018798
0.900000,0.146700,0.038480,-0.004890,-0.019598,-0.004902,-0.019502
1.000000,0.163350,0.049270,-0.005445,-0.025093,-0.005460,-0.024956
1.100000,0.180040,0.046050,-0.006001,-0.023453,-0.006019,-0.023312
1.200000,0.196650,0.049400,-0.006555,-0.025159,-0.006577,-0.024994
1.300000,0.213240,0.054280,-0.007108,-0.027645,-0.007133,-0.027448
1.400000,0.229880,0.059360,-0.007663,-0.030232,-0.007692,-0.030000
1.500000,0.246610,0.066680,-0.008220,-0.033960,-0.008254,-0.033681
1.600000,0.263300,0.068910,-0.008777,-0.035096,-0.008815,-0.034788
1.700000,0.279980,0.073170,-0.009333,-0.037265,-0.009376,-0.036917
1.800000,0.296580,0.080280,-0.009886,-0.040886,-0.009935,-0.040482
1.900000,0.313280,0.082890,-0.010443,-0.042216,-0.010498,-0.041775
2.000000,0.329980,0.084500,-0.010999,-0.043035,-0.011060,-0.042562
2.100000,0.346660,0.091340,-0.011555,-0.046519,-0.011623,-0.045982
2.200000,0.363270,0.098550,-0.012109,-0.050191,-0.012183,-0.049583
2.300000,0.379910,0.104040,-0.012664,-0.052987,-0.012745,-0.052316
2.400000,0.396600,0.108140,-0.013220,-0.055075,-0.013308,-0.054347
2.500000,0.413260,0.117920,-0.013775,-0.060056,-0.013871,-0.059229
2.600000,0.429940,0.119560,-0.014331,-0.060891,-0.014435,-0.060019
2.700000,0.446570,0.118950,-0.014886,-0.060581,-0.014998,-0.059679
2.800000,0.463270,0.130200,-0.015442,-0.066310,-0.015563,-0.065286
2.900000,0.479970,0.138070,-0.015999,-0.070318,-0.016128,-0.069193
3.000000,0.496630,0.133780,-0.016554,-0.068134,-0.016693,-0.067006
3.100000,0.513250,0.140300,-0.017108,-0.071454,-0.017256,-0.070232
3.200000,0.529910,0.155570,-0.017664,-0.079231,-0.017822,-0.077832
3.300000,0.546640,0.163370,-0.018221,-0.083204,-0.018389,-0.081688
3.400000,0.563310,0.164520,-0.018777,-0.083789,-0.018956,-0.082216
3.500000,0.579900,0.166960,-0.019330,-0.085032,-0.019519,-0.083388
3.600000,0.596560,0.178150,-0.019885,-0.090731,-0.020086,-0.088927
3.700000,0.613240,0.185410,-0.020441,-0.094429,-0.020653,-0.092498
3.800000,0.629920,0.190160,-0.020997,-0.096848,-0.021221,-0.094814
3.900000,0.646580,0.196010,-0.021553,-0.099827,-0.021788,-0.097676
4.000000,0.663220,0.207060,-0.022107,-0.105455,-0.022355,-0.103123
4.100000,0.679910,0.209690,-0.022664,-0.106794,-0.022924,-0.104374
4.200000,0.696630,0.222220,-0.023221,-0.113176,-0.023495,-0.110548
4.300000,0.713300,0.229740,-0.023777,-0.117006,-0.024064,-0.114224
4.400000,0.729920,0.234840,-0.024331,-0.119603,-0.024632,-0.116693
4.500000,0.746580,0.245480,-0.024886,-0.125022,-0.025201,-0.121911
4.600000,0.763260,0.249050,-0.025442,-0.126840,-0.025771,-0.123613
4.700000,0.779900,0.257420,-0.025997,-0.131103,-0.026341,-0.127695
4.800000,0.796530,0.262580,-0.026551,-0.133731,-0.026910,-0.130180
4.900000,0.813180,0.273080,-0.027106,-0.139079,-0.027480,-0.135309
5.000000,0.829880,0.280770,-0.027663,-0.142995,-0.028052,-0.139039
5.100000,0.846620,0.293060,-0.028221,-0.149254,-0.028627,-0.145042
5.200000,0.863260,0.292740,-0.028775,-0.149091,-0.029197,-0.144801
5.300000,0.879940,0.301170,-0.029331,-0.153385,-0.029770,-0.148886
5.400000,0.896590,0.303300,-0.029886,-0.154469,-0.030342,-0.149853
5.500000,0.913270,0.315780,-0.030442,-0.160825,-0.030915,-0.155930
5.600000,0.929960,0.315130,-0.030999,-0.160494,-0.031489,-0.155519
5.700000,0.946560,0.326110,-0.031552,-0.166086,-0.032060,-0.160846
5.800000,0.963230,0.330710,-0.032108,-0.168429,-0.032634,-0.163021
5.900000,0.979930,0.345720,-0.032664,-0.176074,-0.033210,-0.170322
6.000000,0.996590,0.347170,-0.033220,-0.176812,-0.033784,-0.170939
6.100000,1.013240,0.359680,-0.033775,-0.183184,-0.034358,-0.176997
6.200000,1.029900,0.364240,-0.034330,-0.185506,-0.034933,-0.179137
6.300000,1.046580,0.369890,-0.034886,-0.188383,-0.035509,-0.181811
6.400000,1.063280,0.378800,-0.035443,-0.192921,-0.036086,-0.186084
6.500000,1.079960,0.380570,-0.035999,-0.193823,-0.036663,-0.186845
6.600000,1.096610,0.389740,-0.036554,-0.198493,-0.037238,-0.191237
6.700000,1.113240,0.397650,-0.037108,-0.202521,-0.037814,-0.195006
6.800000,1.129950,0.407260,-0.037665,-0.207416,-0.038393,-0.199603
6.900000,1.146670,0.416350,-0.038222,-0.212045,-0.038972,-0.203940
7.000000,1.163230,0.428050,-0.038774,-0.218004,-0.039546,-0.209551
7.100000,1.179890,0.430300,-0.039330,-0.219150,-0.040124,-0.210531
7.200000,1.196580,0.443860,-0.039886,-0.226056,-0.040703,-0.217040
7.300000,1.213220,0.447410,-0.040441,-0.227864,-0.041281,-0.218649
7.400000,1.229840,0.451140,-0.040995,-0.229764,-0.041859,-0.220345
7.500000,1.246580,0.456310,-0.041553,-0.232397,-0.042441,-0.222740
7.600000,1.263290,0.474720,-0.042110,-0.241773,-0.043022,-0.231592
7.700000,1.279980,0.476310,-0.042666,-0.242583,-0.043603,-0.232233
7.800000,1.296640,0.481280,-0.043221,-0.245114,-0.044183,-0.234520
7.900000,1.313280,0.495670,-0.043776,-0.252443,-0.044763,-0.241392
8.000000,1.329930,0.499480,-0.044331,-0.254383,-0.045344,-0.243106
8.100000,1.346610,0.503970,-0.044887,-0.256670,-0.045926,-0.245149
8.200000,1.363290,0.519420,-0.045443,-0.264538,-0.046508,-0.252517
8.300000,1.379870,0.519360,-0.045996,-0.264508,-0.047087,-0.252342
8.400000,1.396500,0.532230,-0.046550,-0.271063,-0.047668,-0.258445
8.500000,1.413240,0.540030,-0.047108,-0.275035,-0.048254,-0.262079
8.600000,1.429980,0.547900,-0.047666,-0.279043,-0.048839,-0.265742
8.700000,1.446590,0.552380,-0.048220,-0.281325,-0.049421,-0.267759
8.800000,1.463260,0.556110,-0.048775,-0.283224,-0.050005,-0.269410
8.900000,1.479930,0.570000,-0.049331,-0.290299,-0.050589,-0.275978
9.000000,1.496570,0.573270,-0.049886,-0.291964,-0.051173,-0.277399
9.100000,1.513280,0.579800,-0.050443,-0.295290,-0.051759,-0.280395
9.200000,1.529920,0.594670,-0.050997,-0.302863,-0.052344,-0.287418
9.300000,1.546570,0.594130,-0.051552,-0.302588,-0.052929,-0.286989
9.400000,1.563240,0.613940,-0.052108,-0.312677,-0.053515,-0.296384
9.500000,1.579960,0.619200,-0.052665,-0.315356,-0.054103,-0.298748
9.600000,1.596550,0.621060,-0.053218,-0.316303,-0.054687,-0.299470
9.700000,1.613210,0.628980,-0.053774,-0.320337,-0.055273,-0.303111
9.800000,1.629910,0.632410,-0.054330,-0.322084,-0.055862,-0.304585
9.900000,1.646620,0.650030,-0.054887,-0.331058,-0.056451,-0.312887
10.000000,1.663230,0.651920,-0.055441,-0.332020,-0.057037,-0.313613
10.100000,1.679880,0.659300,-0.055996,-0.335779,-0.057625,-0.316976
10.200000,1.696600,0.664450,-0.056553,-0.338402,-0.058215,-0.319264
10.300000,1.713280,0.680000,-0.057109,-0.346321,-0.058805,-0.326543
10.400000,1.729950,0.679170,-0.057665,-0.345898,-0.059394,-0.325952
10.500000,1.746580,0.690830,-0.058219,-0.351837,-0.059983,-0.331353
10.600000,1.763270,0.701100,-0.058776,-0.357067,-0.060574,-0.336080
10.700000,1.779960,0.710590,-0.059332,-0.361901,-0.061165,-0.340428
10.800000,1.796660,0.718650,-0.059889,-0.366005,-0.061757,-0.344086
10.900000,1.813240,0.716640,-0.060441,-0.364982,-0.062345,-0.342922
11.000000,1.829880,0.729700,-0.060996,-0.371633,-0.062936,-0.348965
11.100000,1.846590,0.731680,-0.061553,-0.372642,-0.063529,-0.349704
11.200000,1.863280,0.746280,-0.062109,-0.380077,-0.064122,-0.356471
11.300000,1.879940,0.756210,-0.062665,-0.385135,-0.064714,-0.361000
11.400000,1.896590,0.755640,-0.063220,-0.384844,-0.065306,-0.360515
11.500000,1.913250,0.763940,-0.063775,-0.389071,-0.065899,-0.364258
11.600000,1.929890,0.780900,-0.064330,-0.397709,-0.066492,-0.372125
11.700000,1.946560,0.781260,-0.064885,-0.397892,-0.067086,-0.372075
11.800000,1.963200,0.789860,-0.065440,-0.402272,-0.067679,-0.375948
11.900000,1.979880,0.794660,-0.065996,-0.404717,-0.068275,-0.378007
12.000000,1.996580,0.803910,-0.066553,-0.409428,-0.068871,-0.382179
12.100000,2.013300,0.815930,-0.067110,-0.415550,-0.069468,-0.387662
12.200000,2.029920,0.823540,-0.067664,-0.419425,-0.070062,-0.391045
12.300000,2.046590,0.831940,-0.068220,-0.423704,-0.070658,-0.394799
12.400000,2.063270,0.836720,-0.068776,-0.426138,-0.071255,-0.396830
12.500000,2.079940,0.846910,-0.069331,-0.431328,-0.071852,-0.401423
12.600000,2.096600,0.851600,-0.069887,-0.433716,-0.072449,-0.403405
12.700000,2.113210,0.863810,-0.070440,-0.439935,-0.073044,-0.408946
12.800000,2.129910,0.874270,-0.070997,-0.445262,-0.073643,-0.413650
12.900000,2.146590,0.880730,-0.071553,-0.448552,-0.074242,-0.416457
13.000000,2.163260,0.886220,-0.072109,-0.451348,-0.074841,-0.418802
13.100000,2.179830,0.902720,-0.072661,-0.459752,-0.075436,-0.426346
13.200000,2.196540,0.903820,-0.073218,-0.460312,-0.076037,-0.426609
13.300000,2.213230,0.907810,-0.073774,-0.462344,-0.076637,-0.428235
13.400000,2.229920,0.917900,-0.074331,-0.467483,-0.077238,-0.432734
13.500000,2.246590,0.928180,-0.074886,-0.472718,-0.077839,-0.437318
13.600000,2.263180,0.933600,-0.075439,-0.475479,-0.078437,-0.439609
13.700000,2.279870,0.941240,-0.075996,-0.479370,-0.079039,-0.442940
13.800000,2.296600,0.952320,-0.076553,-0.485013,-0.079642,-0.447883
13.900000,2.313280,0.960970,-0.077109,-0.489418,-0.080245,-0.451679
14.000000,2.329910,0.965400,-0.077664,-0.491674,-0.080845,-0.453489
14.100000,2.346620,0.969380,-0.078221,-0.493701,-0.081449,-0.455084
14.200000,2.363280,0.985370,-0.078776,-0.501845,-0.082052,-0.462311
14.300000,2.379960,0.989530,-0.079332,-0.503963,-0.082656,-0.463983
14.400000,2.396600,0.993700,-0.079887,-0.506087,-0.083258,-0.465658
14.500000,2.413270,1.005060,-0.080442,-0.511873,-0.083863,-0.470697
14.600000,2.429980,1.014380,-0.080999,-0.516619,-0.084468,-0.474774
14.700000,2.446610,1.020670,-0.081554,-0.519823,-0.085072,-0.477429
14.800000,2.463270,1.025800,-0.082109,-0.522436,-0.085677,-0.479539
14.900000,2.479920,1.042690,-0.082664,-0.531038,-0.086281,-0.487140
15.000000,2.496600,1.050830,-0.083220,-0.535183,-0.086888,-0.490645
15.100000,2.513300,1.058090,-0.083777,-0.538881,-0.087495,-0.493735
15.200000,2.529950,1.068850,-0.084332,-0.544361,-0.088101,-0.498454
15.300000,2.546560,1.074420,-0.084885,-0.547198,-0.088706,-0.500749
15.400000,2.563200,1.077940,-0.085440,-0.548990,-0.089312,-0.502085
15.500000,2.579970,1.083140,-0.085999,-0.551639,-0.089924,-0.504198
15.600000,2.596610,1.097560,-0.086554,-0.558983,-0.090531,-0.510601
15.700000,2.613220,1.101000,-0.087107,-0.560735,-0.091137,-0.511891
15.800000,2.629940,1.108810,-0.087665,-0.564712,-0.091748,-0.515207
15.900000,2.646590,1.115070,-0.088220,-0.567900,-0.092356,-0.517800
16.000000,2.663240,1.128070,-0.088775,-0.574521,-0.092965,-0.523518
16.100000,2.679950,1.136230,-0.089332,-0.578677,-0.093577,-0.526983
16.200000,2.696570,1.140970,-0.089886,-0.581091,-0.094185,-0.528859
16.300000,2.713230,1.149380,-0.090441,-0.585374,-0.094795,-0.532433
16.400000,2.729930,1.164390,-0.090998,-0.593019,-0.095408,-0.539056
16.500000,2.746580,1.167860,-0.091553,-0.594786,-0.096018,-0.540332
16.600000,2.763200,1.178200,-0.092107,-0.600052,-0.096628,-0.544784
16.700000,2.779850,1.179320,-0.092662,-0.600623,-0.097240,-0.544968
16.800000,2.796570,1.195430,-0.093219,-0.608827,-0.097854,-0.552073
16.900000,2.813250,1.199990,-0.093775,-0.611150,-0.098468,-0.553839
17.000000,2.829870,1.204100,-0.094329,-0.613243,-0.099079,-0.555396
17.100000,2.846540,1.216960,-0.094885,-0.619793,-0.099693,-0.560984
17.200000,2.863220,1.216170,-0.095441,-0.619390,-0.100307,-0.560275
17.300000,2.879940,1.231810,-0.095998,-0.627356,-0.100924,-0.567131
17.400000,2.896600,1.242540,-0.096553,-0.632820,-0.101538,-0.571720
17.500000,2.913220,1.248310,-0.097107,-0.635759,-0.102152,-0.574022
17.600000,2.929890,1.256580,-0.097663,-0.639971,-0.102767,-0.577469
17.700000,2.946630,1.267040,-0.098221,-0.645298,-0.103386,-0.581916
17.800000,2.963310,1.276190,-0.098777,-0.649958,-0.104003,-0.585757
17.900000,2.979900,1.282260,-0.099330,-0.653050,-0.104616,-0.588182
18.000000,2.996520,1.296000,-0.099884,-0.660047,-0.105232,-0.594119
18.100000,3.013280,1.298860,-0.100443,-0.661504,-0.105852,-0.595061
18.200000,3.029960,1.311360,-0.100999,-0.667870,-0.106471,-0.600416
18.300000,3.046540,1.314990,-0.101551,-0.669719,-0.107086,-0.601708
18.400000,3.063230,1.330320,-0.102108,-0.677526,-0.107705,-0.608346
18.500000,3.079920,1.335000,-0.102664,-0.679910,-0.108325,-0.610108
18.600000,3.096620,1.349170,-0.103221,-0.687127,-0.108945,-0.616201
18.700000,3.113260,1.353580,-0.103775,-0.689373,-0.109564,-0.617833
18.800000,3.129920,1.360840,-0.104331,-0.693070,-0.110184,-0.620762
18.900000,3.146570,1.373550,-0.104886,-0.699543,-0.110804,-0.626171
19.000000,3.163290,1.377000,-0.105443,-0.701300,-0.111427,-0.627353
19.100000,3.179980,1.384720,-0.105999,-0.705232,-0.112049,-0.630478
19.200000,3.196590,1.396350,-0.106553,-0.711155,-0.112668,-0.635379
19.300000,3.213260,1.402910,-0.107109,-0.714496,-0.113290,-0.637967
19.400000,3.229930,1.412890,-0.107664,-0.719579,-0.113913,-0.642106
19.500000,3.246610,1.422140,-0.108220,-0.724290,-0.114536,-0.645907
19.600000,3.263180,1.425960,-0.108773,-0.726235,-0.115156,-0.647241
19.700000,3.279880,1.434630,-0.109329,-0.730651,-0.115781,-0.650769
19.800000,3.296600,1.447330,-0.109887,-0.737119,-0.116406,-0.656120
19.900000,3.313260,1.449760,-0.110442,-0.738357,-0.117031,-0.656811
20.000000,3.329910,1.464160,-0.110997,-0.745691,-0.117655,-0.662921
20.100000,3.346540,1.469760,-0.111551,-0.748543,-0.118278,-0.665042
20.200000,3.363220,1.479840,-0.112107,-0.753676,-0.118904,-0.669184
20.300000,3.379940,1.487060,-0.112665,-0.757353,-0.119532,-0.672026
20.400000,3.396650,1.495220,-0.113222,-0.761509,-0.120160,-0.675290
20.500000,3.413280,1.502700,-0.113776,-0.765319,-0.120786,-0.678244
20.600000,3.429900,1.513450,-0.114330,-0.770794,-0.121411,-0.682669
20.700000,3.446600,1.518640,-0.114887,-0.773437,-0.122040,-0.684579
20.800000,3.463320,1.523330,-0.115444,-0.775826,-0.122669,-0.686261
20.900000,3.479930,1.535870,-0.115998,-0.782212,-0.123296,-0.691477
21.000000,3.496590,1.544120,-0.116553,-0.786414,-0.123924,-0.694755
21.100000,3.513270,1.552590,-0.117109,-0.790728,-0.124554,-0.698126
21.200000,3.529940,1.567230,-0.117665,-0.798184,-0.125183,-0.704266
21.300000,3.546610,1.576120,-0.118220,-0.802711,-0.125813,-0.707815
21.400000,3.563260,1.578290,-0.118775,-0.803816,-0.126443,-0.708343
21.500000,3.579920,1.589460,-0.119331,-0.809505,-0.127073,-0.712907
21.600000,3.596570,1.595140,-0.119886,-0.812398,-0.127703,-0.715003
21.700000,3.613260,1.607460,-0.120442,-0.818673,-0.128336,-0.720070
21.800000,3.629860,1.613290,-0.120995,-0.821642,-0.128965,-0.722227
21.900000,3.646530,1.623650,-0.121551,-0.826918,-0.129597,-0.726405
22.000000,3.663240,1.626110,-0.122108,-0.828171,-0.130232,-0.727045
22.100000,3.679920,1.637860,-0.122664,-0.834155,-0.130865,-0.731834
22.200000,3.696540,1.650710,-0.123218,-0.840700,-0.131497,-0.737110
22.300000,3.713180,1.666510,-0.123773,-0.848747,-0.132130,-0.743695
22.400000,3.729890,1.669090,-0.124330,-0.850061,-0.132766,-0.744373
22.500000,3.746630,1.670080,-0.124888,-0.850565,-0.133403,-0.744340
22.600000,3.763310,1.677650,-0.125444,-0.854420,-0.134039,-0.747239
22.700000,3.779940,1.689630,-0.125998,-0.860521,-0.134673,-0.752098
22.800000,3.796580,1.698500,-0.126553,-0.865039,-0.135307,-0.755566
22.900000,3.813280,1.707670,-0.127109,-0.869709,-0.135945,-0.759161
23.000000,3.829930,1.721650,-0.127664,-0.876829,-0.136581,-0.764889
23.100000,3.846550,1.729680,-0.128218,-0.880919,-0.137216,-0.767969
23.200000,3.863160,1.733530,-0.128772,-0.882880,-0.137852,-0.769189
23.300000,3.879900,1.740930,-0.129330,-0.886648,-0.138492,-0.771978
23.400000,3.896600,1.755640,-0.129887,-0.894140,-0.139132,-0.778003
23.500000,3.913240,1.762750,-0.130441,-0.897761,-0.139769,-0.780656
23.600000,3.929880,1.770880,-0.130996,-0.901902,-0.140408,-0.783756
23.700000,3.946550,1.779740,-0.131552,-0.906414,-0.141047,-0.787174
23.800000,3.963230,1.791200,-0.132108,-0.912251,-0.141688,-0.791735
23.900000,3.979920,1.793890,-0.132664,-0.913621,-0.142329,-0.792416
24.000000,3.996570,1.803670,-0.133219,-0.918602,-0.142969,-0.796226
24.100000,4.013250,1.806670,-0.133775,-0.920129,-0.143611,-0.797039
24.200000,4.029960,1.824510,-0.134332,-0.929215,-0.144254,-0.804392
24.300000,4.046620,1.833610,-0.134887,-0.933850,-0.144896,-0.807885
24.400000,4.063250,1.842850,-0.135442,-0.938556,-0.145536,-0.811436
24.500000,4.079900,1.844290,-0.135997,-0.939289,-0.146179,-0.811549
24.600000,4.096620,1.850270,-0.136554,-0.942335,-0.146824,-0.813655
24.700000,4.113300,1.864040,-0.137110,-0.949348,-0.147468,-0.819183
24.800000,4.129990,1.867600,-0.137666,-0.951161,-0.148113,-0.820218
24.900000,4.146540,1.877890,-0.138218,-0.956402,-0.148753,-0.824210
25.000000,4.163220,1.887320,-0.138774,-0.961204,-0.149398,-0.827814
25.100000,4.179940,1.899810,-0.139331,-0.967565,-0.150046,-0.832753
25.200000,4.196610,1.909640,-0.139887,-0.972572,-0.150692,-0.836522
25.300000,4.213200,1.920050,-0.140440,-0.977873,-0.151335,-0.840541
25.400000,4.229850,1.933040,-0.140995,-0.984489,-0.151981,-0.845681
25.500000,4.246580,1.935950,-0.141553,-0.985971,-0.152630,-0.846404
25.600000,4.263270,1.947650,-0.142109,-0.991930,-0.153278,-0.850968
25.700000,4.279900,1.952620,-0.142663,-0.994461,-0.153925,-0.852588
25.800000,4.296550,1.958090,-0.143218,-0.997247,-0.154572,-0.854423
25.900000,4.313230,1.969960,-0.143774,-1.003292,-0.155221,-0.859045
26.000000,4.329940,1.982710,-0.144331,-1.009786,-0.155872,-0.864042
26.100000,4.346630,1.985180,-0.144888,-1.011044,-0.156522,-0.864556
26.200000,4.363270,2.001300,-0.145442,-1.019254,-0.157171,-0.871011
26.300000,4.379960,2.006460,-0.145999,-1.021882,-0.157823,-0.872688
26.400000,4.396600,2.014370,-0.146553,-1.025910,-0.158472,-0.875560
26.500000,4.413200,2.026790,-0.147107,-1.032236,-0.159121,-0.880387
26.600000,4.429840,2.035410,-0.147661,-1.036626,-0.159771,-0.883556
26.700000,4.446550,2.045430,-0.148218,-1.041729,-0.160425,-0.887326
26.800000,4.463300,2.050260,-0.148777,-1.044189,-0.161081,-0.888838
26.900000,4.479950,2.063220,-0.149332,-1.050789,-0.161733,-0.893873
27.000000,4.496590,2.064150,-0.149886,-1.051263,-0.162385,-0.893693
27.100000,4.513200,2.083160,-0.150440,-1.060945,-0.163037,-0.901336
27.200000,4.529870,2.086200,-0.150996,-1.062493,-0.163691,-0.902061
27.300000,4.546580,2.098100,-0.151553,-1.068554,-0.164347,-0.906611
27.400000,4.563270,2.105270,-0.152109,-1.072205,-0.165003,-0.909113
27.500000,4.579890,2.112660,-0.152663,-1.075969,-0.165657,-0.911708
27.600000,4.596570,2.128600,-0.153219,-1.084087,-0.166313,-0.917984
27.700000,4.613280,2.131550,-0.153776,-1.085590,-0.166971,-0.918652
27.800000,4.629950,2.145900,-0.154332,-1.092898,-0.167628,-0.924229
27.900000,4.646570,2.143750,-0.154886,-1.091803,-0.168283,-0.922698
28.000000,4.663240,2.155610,-0.155441,-1.097843,-0.168941,-0.927193
28.100000,4.679920,2.163360,-0.155997,-1.101790,-0.169600,-0.929914
28.200000,4.696590,2.178700,-0.156553,-1.109603,-0.170258,-0.935891
28.300000,4.713240,2.189070,-0.157108,-1.114884,-0.170916,-0.939727
28.400000,4.729920,2.192850,-0.157664,-1.116809,-0.171576,-0.940729
28.500000,4.746570,2.210510,-0.158219,-1.125803,-0.172235,-0.947680
28.600000,4.763260,2.210790,-0.158775,-1.125946,-0.172897,-0.947174
28.700000,4.779930,2.219080,-0.159331,-1.130168,-0.173557,-0.950097
28.800000,4.796560,2.226060,-0.159885,-1.133723,-0.174217,-0.952457
28.900000,4.813200,2.241020,-0.160440,-1.141342,-0.174877,-0.958225
29.000000,4.829950,2.252090,-0.160998,-1.146980,-0.175543,-0.962318
29.100000,4.846590,2.254120,-0.161553,-1.148014,-0.176204,-0.962549
29.200000,4.863220,2.269350,-0.162107,-1.155770,-0.176865,-0.968412
29.300000,4.879900,2.272080,-0.162663,-1.157161,-0.177529,-0.968933
29.400000,4.896610,2.288380,-0.163220,-1.165462,-0.178194,-0.975235
29.500000,4.913280,2.299490,-0.163776,-1.171121,-0.178859,-0.979319
29.600000,4.929930,2.309680,-0.164331,-1.176310,-0.179523,-0.983006
29.700000,4.946600,2.316780,-0.164887,-1.179926,-0.180188,-0.985372
29.800000,4.963240,2.328640,-0.165441,-1.185967,-0.180852,-0.989759
29.900000,4.979930,2.337400,-0.165998,-1.190428,-0.181519,-0.992820
30.000000,4.996590,2.341330,-0.166553,-1.192430,-0.182185,-0.993827
30.100000,5.013190,2.351450,-0.167106,-1.197584,-0.182849,-0.997460
30.200000,5.029860,2.362500,-0.167662,-1.203211,-0.183517,-1.001479
30.300000,5.046590,2.376300,-0.168220,-1.210240,-0.184187,-1.006654
30.400000,5.063280,2.376900,-0.168776,-1.210545,-0.184856,-1.006234
30.500000,5.079920,2.390310,-0.169331,-1.217375,-0.185523,-1.011236
30.600000,5.096570,2.400980,-0.169886,-1.222809,-0.186192,-1.015071
30.700000,5.113240,2.407410,-0.170441,-1.226084,-0.186861,-1.017108
30.800000,5.129930,2.415360,-0.170998,-1.230133,-0.187532,-1.019783
30.900000,5.146590,2.423900,-0.171553,-1.234482,-0.188202,-1.022703
31.000000,5.163250,2.431780,-0.172108,-1.238495,-0.188873,-1.025340
31.100000,5.179940,2.446440,-0.172665,-1.245962,-0.189545,-1.030828
31.200000,5.196630,2.451810,-0.173221,-1.248697,-0.190218,-1.032396
31.300000,5.213290,2.467310,-0.173776,-1.256591,-0.190890,-1.038225
31.400000,5.229890,2.475200,-0.174330,-1.260609,-0.191560,-1.040847
31.500000,5.246580,2.479640,-0.174886,-1.262870,-0.192234,-1.042012
31.600000,5.263280,2.489630,-0.175443,-1.267958,-0.192909,-1.045504
31.700000,5.279950,2.495290,-0.175998,-1.270841,-0.193583,-1.047175
31.800000,5.296530,2.507510,-0.176551,-1.277064,-0.194254,-1.051597
31.900000,5.313170,2.516610,-0.177106,-1.281699,-0.194927,-1.054703
32.000000,5.329920,2.524140,-0.177664,-1.285534,-0.195606,-1.057141
32.100000,5.346610,2.534890,-0.178220,-1.291009,-0.196283,-1.060925
32.200000,5.363300,2.547630,-0.178777,-1.297497,-0.196960,-1.065535
32.300000,5.379940,2.552570,-0.179331,-1.300013,-0.197636,-1.066880
32.400000,5.396580,2.563560,-0.179886,-1.305610,-0.198312,-1.070749
32.500000,5.413260,2.573920,-0.180442,-1.310887,-0.198990,-1.074348
32.600000,5.429970,2.585130,-0.180999,-1.316596,-0.199670,-1.078293
32.700000,5.446590,2.598840,-0.181553,-1.323578,-0.200347,-1.083279
32.800000,5.463270,2.603720,-0.182109,-1.326064,-0.201026,-1.084576
32.900000,5.479950,2.613140,-0.182665,-1.330861,-0.201706,-1.087759
33.000000,5.496640,2.620460,-0.183221,-1.334589,-0.202387,-1.090064
33.100000,5.513230,2.632230,-0.183774,-1.340584,-0.203064,-1.094219
33.200000,5.529920,2.636880,-0.184331,-1.342952,-0.203746,-1.095405
33.300000,5.546590,2.650210,-0.184886,-1.349741,-0.204428,-1.100192
33.400000,5.563230,2.657360,-0.185441,-1.353382,-0.205108,-1.102410
33.500000,5.579920,2.662120,-0.185997,-1.355807,-0.205792,-1.103630
33.600000,5.596480,2.670890,-0.186549,-1.360273,-0.206470,-1.106515
33.700000,5.613250,2.678710,-0.187108,-1.364256,-0.207157,-1.108992
33.800000,5.629980,2.688870,-0.187666,-1.369430,-0.207844,-1.112435
33.900000,5.646610,2.707810,-0.188220,-1.379076,-0.208526,-1.119506
34.000000,5.663220,2.715960,-0.188774,-1.383227,-0.209209,-1.122110
34.100000,5.679870,2.723830,-0.189329,-1.387235,-0.209893,-1.124591
34.200000,5.696550,2.730490,-0.189885,-1.390627,-0.210579,-1.126568
34.300000,5.713260,2.739530,-0.190442,-1.395231,-0.211267,-1.129521
34.400000,5.729910,2.747140,-0.190997,-1.399107,-0.211953,-1.131882
34.500000,5.746570,2.762500,-0.191552,-1.406930,-0.212639,-1.137429
34.600000,5.763250,2.765340,-0.192108,-1.408376,-0.213327,-1.137815
34.700000,5.779900,2.778800,-0.192663,-1.415231,-0.214015,-1.142568
34.800000,5.796610,2.793530,-0.193220,-1.422733,-0.214705,-1.147832
34.900000,5.813250,2.791830,-0.193775,-1.421867,-0.215392,-1.146345
35.000000,5.829920,2.806270,-0.194331,-1.429222,-0.216082,-1.151480
35.100000,5.846580,2.819870,-0.194886,-1.436148,-0.216771,-1.156263
35.200000,5.863290,2.826660,-0.195443,-1.439606,-0.217463,-1.158245
35.300000,5.879910,2.834580,-0.195997,-1.443640,-0.218152,-1.160691
35.400000,5.896550,2.850200,-0.196552,-1.451595,-0.218842,-1.166282
35.500000,5.913250,2.857700,-0.197108,-1.455415,-0.219535,-1.168540
35.600000,5.929910,2.866620,-0.197664,-1.459958,-0.220227,-1.171377
35.700000,5.946530,2.872260,-0.198218,-1.462830,-0.220918,-1.172871
35.800000,5.963190,2.884480,-0.198773,-1.469054,-0.221611,-1.177045
35.900000,5.979890,2.895150,-0.199330,-1.474488,-0.222306,-1.180579
36.000000,5.996580,2.900810,-0.199886,-1.477370,-0.223001,-1.182065
36.100000,6.013260,2.910680,-0.200442,-1.482397,-0.223696,-1.185263
36.200000,6.029890,2.923730,-0.200996,-1.489043,-0.224390,-1.189751
36.300000,6.046560,2.933140,-0.201552,-1.493836,-0.225085,-1.192750
36.400000,6.063290,2.937830,-0.202110,-1.496225,-0.225784,-1.193823
36.500000,6.079970,2.950580,-0.202666,-1.502718,-0.226481,-1.198169
36.600000,6.096620,2.960390,-0.203221,-1.507714,-0.227178,-1.201316
36.700000,6.113240,2.968780,-0.203775,-1.511987,-0.227873,-1.203883
36.800000,6.129940,2.979940,-0.204331,-1.517671,-0.228572,-1.207563
36.900000,6.146600,2.989980,-0.204887,-1.522784,-0.229271,-1.210786
37.000000,6.163240,2.991340,-0.205441,-1.523477,-0.229968,-1.210492
37.100000,6.179840,3.005070,-0.205995,-1.530470,-0.230665,-1.215201
37.200000,6.196590,3.009360,-0.206553,-1.532654,-0.231369,-1.216080
37.300000,6.213270,3.023440,-0.207109,-1.539825,-0.232070,-1.220914
37.400000,6.229950,3.038310,-0.207665,-1.547399,-0.232771,-1.226058
37.500000,6.246610,3.046170,-0.208220,-1.551402,-0.233472,-1.228368
37.600000,6.263250,3.059720,-0.208775,-1.558303,-0.234173,-1.232968
37.700000,6.279910,3.061330,-0.209330,-1.559123,-0.234875,-1.232751
37.800000,6.296590,3.080270,-0.209886,-1.568769,-0.235578,-1.239506
37.900000,6.313280,3.083330,-0.210443,-1.570327,-0.236283,-1.239863
38.000000,6.329900,3.101130,-0.210997,-1.579393,-0.236985,-1.246146
38.100000,6.346600,3.105400,-0.211553,-1.581567,-0.237691,-1.246981
38.200000,6.363280,3.115370,-0.212109,-1.586645,-0.238396,-1.250103
38.300000,6.379930,3.127730,-0.212664,-1.592940,-0.239101,-1.254178
38.400000,6.396560,3.135980,-0.213219,-1.597141,-0.239805,-1.256601
38.500000,6.413270,3.142410,-0.213776,-1.600416,-0.240513,-1.258286
38.600000,6.429990,3.151510,-0.214333,-1.605051,-0.241222,-1.261035
38.700000,6.446620,3.167670,-0.214887,-1.613281,-0.241928,-1.266607
38.800000,6.463210,3.173790,-0.215440,-1.616398,-0.242633,-1.268161
38.900000,6.479880,3.193280,-0.215996,-1.626324,-0.243341,-1.275045
39.000000,6.496590,3.203920,-0.216553,-1.631743,-0.244052,-1.278384
39.100000,6.513250,3.209310,-0.217108,-1.634488,-0.244761,-1.279627
39.200000,6.529930,3.214370,-0.217664,-1.637065,-0.245471,-1.280734
39.300000,6.546570,3.225850,-0.218219,-1.642912,-0.246181,-1.284397
39.400000,6.563230,3.235190,-0.218774,-1.647669,-0.246891,-1.287201
39.500000,6.579960,3.243010,-0.219332,-1.651651,-0.247605,-1.289391
39.600000,6.596640,3.259030,-0.219888,-1.659810,-0.248318,-1.294838
39.700000,6.613280,3.263280,-0.220443,-1.661975,-0.249029,-1.295605
39.800000,6.629960,3.275450,-0.220999,-1.668173,-0.249743,-1.299509
39.900000,6.646670,3.293770,-0.221556,-1.677503,-0.250458,-1.305843
40.000000,6.663250,3.299470,-0.222108,-1.680406,-0.251168,-1.307174
40.100000,6.679900,3.308960,-0.222663,-1.685239,-0.251882,-1.309998
40.200000,6.696570,3.324230,-0.223219,-1.693016,-0.252597,-1.315103
40.300000,6.713270,3.328650,-0.223776,-1.695268,-0.253314,-1.315908
40.400000,6.729950,3.341290,-0.224332,-1.701705,-0.254030,-1.319959
40.500000,6.746540,3.343880,-0.224885,-1.703024,-0.254743,-1.320040
40.600000,6.763200,3.359750,-0.225440,-1.711107,-0.255460,-1.325355
40.700000,6.779920,3.366870,-0.225997,-1.714733,-0.256180,-1.327208
40.800000,6.796640,3.379700,-0.226555,-1.721267,-0.256900,-1.331306
40.900000,6.813270,3.385560,-0.227109,-1.724252,-0.257617,-1.332659
41.000000,6.829940,3.396260,-0.227665,-1.729701,-0.258336,-1.335909
41.100000,6.846530,3.410600,-0.228218,-1.737004,-0.259053,-1.340589
41.200000,6.863270,3.419970,-0.228776,-1.741776,-0.259776,-1.343300
41.300000,6.879910,3.432190,-0.229330,-1.748000,-0.260495,-1.347131
41.400000,6.896530,3.443220,-0.229884,-1.753618,-0.261215,-1.350488
41.500000,6.913240,3.451520,-0.230441,-1.757845,-0.261938,-1.352765
41.600000,6.929910,3.463240,-0.230997,-1.763814,-0.262660,-1.356378
41.700000,6.946570,3.467570,-0.231552,-1.766019,-0.263383,-1.357093
41.800000,6.963240,3.484790,-0.232108,-1.774789,-0.264106,-1.362846
41.900000,6.979900,3.499750,-0.232663,-1.782408,-0.264830,-1.367707
42.000000,6.996550,3.506580,-0.233218,-1.785887,-0.265553,-1.369385
42.100000,7.013260,3.507870,-0.233775,-1.786544,-0.266280,-1.368894
42.200000,7.029950,3.523440,-0.234332,-1.794473,-0.267006,-1.373971
42.300000,7.046550,3.535990,-0.234885,-1.800865,-0.267729,-1.377869
42.400000,7.063230,3.546090,-0.235441,-1.806009,-0.268456,-1.380800
42.500000,7.079920,3.552950,-0.235997,-1.809503,-0.269184,-1.382465
42.600000,7.096570,3.563150,-0.236552,-1.814697,-0.269911,-1.385426
42.700000,7.113210,3.570300,-0.237107,-1.818339,-0.270637,-1.387198
42.800000,7.129930,3.583030,-0.237664,-1.824822,-0.271368,-1.391127
42.900000,7.146560,3.595430,-0.238219,-1.831137,-0.272096,-1.394926
43.000000,7.163270,3.601600,-0.238776,-1.834280,-0.272827,-1.396298
43.100000,7.179970,3.616590,-0.239332,-1.841914,-0.273559,-1.401085
43.200000,7.196620,3.634460,-0.239887,-1.851015,-0.274289,-1.406980
43.300000,7.213280,3.630810,-0.240443,-1.849156,-0.275019,-1.404540
43.400000,7.229990,3.650940,-0.241000,-1.859408,-0.275753,-1.411292
43.500000,7.246650,3.655120,-0.241555,-1.861537,-0.276485,-1.411874
43.600000,7.263260,3.669260,-0.242109,-1.868739,-0.277215,-1.416301
43.700000,7.279920,3.684440,-0.242664,-1.876470,-0.277948,-1.421118
43.800000,7.296580,3.695150,-0.243219,-1.881924,-0.278682,-1.424204
43.900000,7.313260,3.703500,-0.243775,-1.886177,-0.279417,-1.426374
44.000000,7.329850,3.709940,-0.244328,-1.889457,-0.280148,-1.427809
44.100000,7.346530,3.722360,-0.244884,-1.895782,-0.280884,-1.431535
44.200000,7.363250,3.729330,-0.245442,-1.899332,-0.281623,-1.433157
44.300000,7.379900,3.740380,-0.245997,-1.904960,-0.282358,-1.436346
44.400000,7.396580,3.753490,-0.246553,-1.911637,-0.283096,-1.440318
44.500000,7.413260,3.767850,-0.247109,-1.918950,-0.283834,-1.444761
44.600000,7.429890,3.775210,-0.247663,-1.922699,-0.284571,-1.446517
44.700000,7.446560,3.784490,-0.248219,-1.927425,-0.285310,-1.449002
44.800000,7.463270,3.794200,-0.248776,-1.932370,-0.286051,-1.451644
44.900000,7.479870,3.806870,-0.249329,-1.938823,-0.286788,-1.455418
45.000000,7.496580,3.826690,-0.249886,-1.948917,-0.287530,-1.461910
45.100000,7.513310,3.828310,-0.250444,-1.949742,-0.288274,-1.461442
45.200000,7.529970,3.842960,-0.250999,-1.957203,-0.289015,-1.465947
45.300000,7.546560,3.854290,-0.251552,-1.962974,-0.289754,-1.469184
45.400000,7.563230,3.865110,-0.252108,-1.968484,-0.290496,-1.472214
45.500000,7.579910,3.875720,-0.252664,-1.973888,-0.291240,-1.475158
45.600000,7.596600,3.886730,-0.253220,-1.979495,-0.291985,-1.478248
45.700000,7.613290,3.901420,-0.253776,-1.986977,-0.292730,-1.482729
45.800000,7.629910,3.910550,-0.254330,-1.991627,-0.293473,-1.485096
45.900000,7.646540,3.919000,-0.254885,-1.995930,-0.294216,-1.487198
46.000000,7.663220,3.929710,-0.255441,-2.001385,-0.294963,-1.490150
46.100000,7.679910,3.937920,-0.255997,-2.005566,-0.295710,-1.492147
46.200000,7.696530,3.953260,-0.256551,-2.013379,-0.296455,-1.496844
46.300000,7.713210,3.963860,-0.257107,-2.018777,-0.297203,-1.499736
46.400000,7.729910,3.973290,-0.257664,-2.023580,-0.297953,-1.502177
46.500000,7.746610,3.984480,-0.258220,-2.029279,-0.298703,-1.505278
46.600000,7.763260,3.997120,-0.258775,-2.035716,-0.299452,-1.508923
46.700000,7.779920,4.011030,-0.259331,-2.042801,-0.300201,-1.513040
46.800000,7.796620,4.020220,-0.259887,-2.047481,-0.300953,-1.515367
46.900000,7.813310,4.037260,-0.260444,-2.056160,-0.301705,-1.520646
47.000000,7.829960,4.053620,-0.260999,-2.064492,-0.302456,-1.525662
47.100000,7.846620,4.062960,-0.261554,-2.069249,-0.303207,-1.528028
47.200000,7.863310,4.065810,-0.262110,-2.070700,-0.303961,-1.527948
47.300000,7.879940,4.087330,-0.262665,-2.081660,-0.304712,-1.534882
47.400000,7.896600,4.089640,-0.263220,-2.082837,-0.305466,-1.534592
47.500000,7.913220,4.103460,-0.263774,-2.089875,-0.306218,-1.538620
47.600000,7.929870,4.113120,-0.264329,-2.094795,-0.306972,-1.541080
47.700000,7.946590,4.125030,-0.264886,-2.100861,-0.307730,-1.544371
47.800000,7.963300,4.144410,-0.265443,-2.110731,-0.308488,-1.550451
47.900000,7.979930,4.152850,-0.265998,-2.115029,-0.309243,-1.552436
48.000000,7.996560,4.164930,-0.266552,-2.121181,-0.309999,-1.555776
48.100000,8.013250,4.180430,-0.267108,-2.129076,-0.310757,-1.560382
48.200000,8.029900,4.186540,-0.267663,-2.132187,-0.311515,-1.561479
48.300000,8.046550,4.203790,-0.268218,-2.140973,-0.312273,-1.566725
48.400000,8.063190,4.210510,-0.268773,-2.144395,-0.313031,-1.568040
48.500000,8.079890,4.227260,-0.269330,-2.152926,-0.313793,-1.573079
48.600000,8.096610,4.237240,-0.269887,-2.158009,-0.314556,-1.575590
48.700000,8.113280,4.248480,-0.270443,-2.163733,-0.315317,-1.578567
48.800000,8.129940,4.256560,-0.270998,-2.167848,-0.316079,-1.580366
48.900000,8.146550,4.273850,-0.271552,-2.176654,-0.316839,-1.585580
49.000000,8.163250,4.283240,-0.272108,-2.181436,-0.317603,-1.587849
49.100000,8.179940,4.291750,-0.272665,-2.185770,-0.318368,-1.589788
49.200000,8.196610,4.301020,-0.273220,-2.190491,-0.319132,-1.592005
49.300000,8.213220,4.309950,-0.273774,-2.195040,-0.319894,-1.594095
49.400000,8.229910,4.328810,-0.274330,-2.204645,-0.320660,-1.599844
49.500000,8.246560,4.350680,-0.274885,-2.215783,-0.321425,-1.606697
49.600000,8.263210,4.356990,-0.275440,-2.218997,-0.322191,-1.607796
49.700000,8.279860,4.367860,-0.275995,-2.224533,-0.322957,-1.610572
49.800000,8.296520,4.382850,-0.276551,-2.232167,-0.323725,-1.614860
49.900000,8.313210,4.398010,-0.277107,-2.239888,-0.324494,-1.619199
50.000000,8.329920,4.406920,-0.277664,-2.244426,-0.325265,-1.621230
50.100000,8.346580,4.422000,-0.278219,-2.252106,-0.326034,-1.625527
50.200000,8.363240,4.431190,-0.278775,-2.256787,-0.326804,-1.627652
50.300000,8.379920,4.447190,-0.279331,-2.264935,-0.327575,-1.632269
50.400000,8.396610,4.465000,-0.279887,-2.274006,-0.328347,-1.637541
50.500000,8.413290,4.471520,-0.280443,-2.277326,-0.329120,-1.638666
50.600000,8.429880,4.479360,-0.280996,-2.281319,-0.329888,-1.640278
50.700000,8.446560,4.493730,-0.281552,-2.288638,-0.330662,-1.644267
50.800000,8.463270,4.503020,-0.282109,-2.293369,-0.331438,-1.646389
50.900000,8.479910,4.522970,-0.282664,-2.303530,-0.332210,-1.652406
51.000000,8.496540,4.528660,-0.283218,-2.306428,-0.332984,-1.653206
51.100000,8.513180,4.541290,-0.283773,-2.312860,-0.333758,-1.656534
51.200000,8.529920,4.561550,-0.284331,-2.323178,-0.334537,-1.662627
51.300000,8.546610,4.568050,-0.284887,-2.326489,-0.335315,-1.663702
51.400000,8.563320,4.582180,-0.285444,-2.333685,-0.336094,-1.667549
51.500000,8.579910,4.591000,-0.285997,-2.338177,-0.336868,-1.669465
51.600000,8.596570,4.605820,-0.286552,-2.345725,-0.337646,-1.673552
51.700000,8.613270,4.615340,-0.287109,-2.350573,-0.338427,-1.675703
51.800000,8.629890,4.625710,-0.287663,-2.355855,-0.339204,-1.678163
51.900000,8.646540,4.640200,-0.288218,-2.363234,-0.339984,-1.682108
52.000000,8.663290,4.659110,-0.288776,-2.372865,-0.340768,-1.687638
52.100000,8.679970,4.670810,-0.289332,-2.378824,-0.341550,-1.690553
52.200000,8.696610,4.686660,-0.289887,-2.386896,-0.342331,-1.694966
52.300000,8.713230,4.699850,-0.290441,-2.393614,-0.343112,-1.698410
52.400000,8.729900,4.710470,-0.290997,-2.399023,-0.343895,-1.700915
52.500000,8.746600,4.719920,-0.291553,-2.403836,-0.344680,-1.702989
52.600000,8.763300,4.737690,-0.292110,-2.412886,-0.345467,-1.708058
52.700000,8.779910,4.754060,-0.292664,-2.421223,-0.346249,-1.712619
52.800000,8.796560,4.760020,-0.293219,-2.424258,-0.347034,-1.713420
52.900000,8.813210,4.769050,-0.293774,-2.428857,-0.347820,-1.715323
53.000000,8.829930,4.788550,-0.294331,-2.438788,-0.348609,-1.720977
53.100000,8.846590,4.808260,-0.294886,-2.448827,-0.349396,-1.726701
53.200000,8.863210,4.813370,-0.295440,-2.451429,-0.350182,-1.727178
53.300000,8.879920,4.826770,-0.295997,-2.458254,-0.350973,-1.730617
53.400000,8.896630,4.842940,-0.296554,-2.466489,-0.351765,-1.735041
53.500000,8.913280,4.854210,-0.297109,-2.472229,-0.352554,-1.737707
53.600000,8.929940,4.868270,-0.297665,-2.479390,-0.353344,-1.741363
53.700000,8.946640,4.887920,-0.298221,-2.489397,-0.354137,-1.747006
53.800000,8.963280,4.894080,-0.298776,-2.492534,-0.354928,-1.747825
53.900000,8.979940,4.917300,-0.299331,-2.504360,-0.355720,-1.754727
54.000000,8.996610,4.928080,-0.299887,-2.509851,-0.356514,-1.757179
54.100000,9.013250,4.939020,-0.300442,-2.515422,-0.357306,-1.759685
54.200000,9.029900,4.958480,-0.300997,-2.525333,-0.358100,-1.765216
54.300000,9.046610,4.969380,-0.301554,-2.530884,-0.358897,-1.767687
54.400000,9.063270,4.986290,-0.302109,-2.539497,-0.359692,-1.772292
54.500000,9.079850,4.995330,-0.302662,-2.544101,-0.360485,-1.774099
54.600000,9.096550,5.015630,-0.303218,-2.554439,-0.361283,-1.779887
54.700000,9.113290,5.020490,-0.303776,-2.556915,-0.362084,-1.780184
54.800000,9.129960,5.035590,-0.304332,-2.564605,-0.362883,-1.784114
54.900000,9.146560,5.050600,-0.304885,-2.572249,-0.363678,-1.788008
55.000000,9.163240,5.066010,-0.305441,-2.580098,-0.364479,-1.792029
55.100000,9.179880,5.081390,-0.305996,-2.587931,-0.365278,-1.796034
55.200000,9.196570,5.092300,-0.306552,-2.593487,-0.366080,-1.798448
55.300000,9.213240,5.107010,-0.307108,-2.600979,-0.366881,-1.802197
55.400000,9.229870,5.124860,-0.307662,-2.610070,-0.367681,-1.807050
55.500000,9.246540,5.132720,-0.308218,-2.614073,-0.368484,-1.808369
55.600000,9.263270,5.146910,-0.308776,-2.621300,-0.369291,-1.811906
55.700000,9.279980,5.162730,-0.309333,-2.629357,-0.370097,-1.816011
55.800000,9.296550,5.176470,-0.309885,-2.636355,-0.370897,-1.819388
55.900000,9.313220,5.194640,-0.310441,-2.645608,-0.371703,-1.824304
56.000000,9.329950,5.206270,-0.310998,-2.651532,-0.372512,-1.826910
56.100000,9.346620,5.225260,-0.311554,-2.661203,-0.373318,-1.832095
56.200000,9.363230,5.238380,-0.312108,-2.667885,-0.374123,-1.835218
56.300000,9.379910,5.255190,-0.312664,-2.676446,-0.374932,-1.839619
56.400000,9.396560,5.261340,-0.313219,-2.679578,-0.375739,-1.840284
56.500000,9.413200,5.282140,-0.313773,-2.690172,-0.376547,-1.846068
56.600000,9.429870,5.296820,-0.314329,-2.697648,-0.377357,-1.849699
56.700000,9.446520,5.306380,-0.314884,-2.702517,-0.378167,-1.851538
56.800000,9.463240,5.329320,-0.315441,-2.714200,-0.378981,-1.858029
56.900000,9.479940,5.337250,-0.315998,-2.718239,-0.379794,-1.859281
57.000000,9.496630,5.353370,-0.316554,-2.726449,-0.380608,-1.863380
57.100000,9.513250,5.365600,-0.317108,-2.732678,-0.381419,-1.866123
57.200000,9.529930,5.383750,-0.317664,-2.741921,-0.382234,-1.870911
57.300000,9.546630,5.395320,-0.318221,-2.747814,-0.383050,-1.873402
57.400000,9.563320,5.406260,-0.318777,-2.753386,-0.383866,-1.875669
57.500000,9.579890,5.429560,-0.319330,-2.765252,-0.384677,-1.882225
57.600000,9.596540,5.441840,-0.319885,-2.771506,-0.385493,-1.884944
57.700000,9.613220,5.459990,-0.320441,-2.780750,-0.386311,-1.889685
57.800000,9.629880,5.475010,-0.320996,-2.788400,-0.387128,-1.893335
57.900000,9.646580,5.485970,-0.321553,-2.793982,-0.387948,-1.895569
58.000000,9.663210,5.500990,-0.322107,-2.801631,-0.388766,-1.899206
58.100000,9.679870,5.515530,-0.322662,-2.809036,-0.389585,-1.902666
58.200000,9.696580,5.539090,-0.323219,-2.821035,-0.390408,-1.909222
58.300000,9.713310,5.543630,-0.323777,-2.823348,-0.391232,-1.909213
58.400000,9.729910,5.563630,-0.324330,-2.833533,-0.392051,-1.914533
