Repository: abubakardawood/tissue-phantom-material-database

Title:
A Database of Silicone Phantom Materials for Modeling Human Tissue Mechanics Across Varying Stiffnesses

Description:
This dataset contains processed mechanical compression test data for soft silicone phantoms
fabricated using Ecoflex (Smooth-On) with varying base materials and thinner concentrations.
The dataset provides force–compression measurements together with derived engineering and
true stress–strain quantities, intended for mechanical characterization, constitutive model
fitting, and the design of tissue-equivalent phantoms.

All files in this dataset are processed outputs generated from raw experimental measurements.
The raw data files are not included in this archive.

File: data/EF10_100T/EF10_100T_A2.csv (part 2 of 2)
Speed (mm/min): 10;
Machine: INSTRON 5900;
Load cell: 1kN;
Time (s),Compression (mm),Load (N),Engineering Strain [-],Engineering Stress (kPa),True Strain [-],True Stress (kPa)
58.600000,9.763240,5.693050,-0.325441,-2.899447,-0.393697,-1.955847
58.700000,9.779930,5.698600,-0.325998,-2.902273,-0.394522,-1.956139
58.800000,9.796620,5.717910,-0.326554,-2.912108,-0.395347,-1.961147
58.900000,9.813230,5.731320,-0.327108,-2.918937,-0.396170,-1.964131
59.000000,9.829830,5.756450,-0.327661,-2.931736,-0.396993,-1.971120
59.100000,9.846550,5.773340,-0.328218,-2.940338,-0.397822,-1.975265
59.200000,9.863270,5.787620,-0.328776,-2.947611,-0.398652,-1.978508
59.300000,9.879910,5.808450,-0.329330,-2.958219,-0.399479,-1.983988
59.400000,9.896570,5.823990,-0.329886,-2.966134,-0.400307,-1.987649
59.500000,9.913280,5.838180,-0.330443,-2.973361,-0.401138,-1.990835
59.600000,9.929960,5.862310,-0.330999,-2.985650,-0.401969,-1.997404
59.700000,9.946590,5.875800,-0.331553,-2.992520,-0.402798,-2.000341
59.800000,9.963260,5.895530,-0.332109,-3.002569,-0.403630,-2.005390
59.900000,9.979950,5.905360,-0.332665,-3.007575,-0.404463,-2.007060
60.000000,9.996630,5.930760,-0.333221,-3.020511,-0.405297,-2.014013
60.100000,10.013270,5.950730,-0.333776,-3.030682,-0.406129,-2.019114
60.200000,10.029920,5.961080,-0.334331,-3.035953,-0.406962,-2.020941
60.300000,10.046560,5.982970,-0.334885,-3.047102,-0.407796,-2.026672
60.400000,10.063230,5.999520,-0.335441,-3.055530,-0.408632,-2.030580
60.500000,10.079900,6.022550,-0.335997,-3.067260,-0.409468,-2.036671
60.600000,10.096550,6.038160,-0.336552,-3.075210,-0.410304,-2.040243
60.700000,10.113210,6.049760,-0.337107,-3.081117,-0.411142,-2.042451
60.800000,10.129910,6.065530,-0.337664,-3.089149,-0.411982,-2.046056
60.900000,10.146680,6.093520,-0.338223,-3.103404,-0.412826,-2.053763
61.000000,10.163260,6.110260,-0.338775,-3.111930,-0.413662,-2.057685
61.100000,10.179880,6.128290,-0.339329,-3.121112,-0.414500,-2.062027
61.200000,10.196560,6.144990,-0.339885,-3.129618,-0.415342,-2.065907
61.300000,10.213250,6.156450,-0.340442,-3.135454,-0.416185,-2.068015
61.400000,10.229920,6.182970,-0.340997,-3.148961,-0.417028,-2.075174
61.500000,10.246580,6.201230,-0.341553,-3.158261,-0.417871,-2.079548
61.600000,10.263220,6.219980,-0.342107,-3.167810,-0.418713,-2.084079
61.700000,10.279900,6.238600,-0.342663,-3.177293,-0.419559,-2.088551
61.800000,10.296570,6.257190,-0.343219,-3.186761,-0.420405,-2.093004
61.900000,10.313200,6.282170,-0.343773,-3.199483,-0.421249,-2.099586
62.000000,10.329860,6.302470,-0.344329,-3.209822,-0.422096,-2.104588
62.100000,10.346550,6.318140,-0.344885,-3.217802,-0.422944,-2.108031
62.200000,10.363270,6.332720,-0.345442,-3.225228,-0.423796,-2.111098
62.300000,10.379910,6.354920,-0.345997,-3.236534,-0.424643,-2.116703
62.400000,10.396540,6.374260,-0.346551,-3.246384,-0.425491,-2.121345
62.500000,10.413240,6.394050,-0.347108,-3.256463,-0.426344,-2.126119
62.600000,10.429950,6.406060,-0.347665,-3.262580,-0.427197,-2.128295
62.700000,10.446610,6.432400,-0.348220,-3.275994,-0.428049,-2.135227
62.800000,10.463250,6.444670,-0.348775,-3.282243,-0.428900,-2.137479
62.900000,10.479940,6.466920,-0.349331,-3.293575,-0.429755,-2.143026
63.000000,10.496630,6.483810,-0.349888,-3.302177,-0.430610,-2.146786
63.100000,10.513320,6.508560,-0.350444,-3.314782,-0.431466,-2.153137
63.200000,10.529960,6.529620,-0.350999,-3.325508,-0.432321,-2.158259
63.300000,10.546570,6.547170,-0.351552,-3.334446,-0.433174,-2.162214
63.400000,10.563210,6.567760,-0.352107,-3.344933,-0.434030,-2.167158
63.500000,10.579890,6.595500,-0.352663,-3.359061,-0.434888,-2.174444
63.600000,10.596580,6.610840,-0.353219,-3.366873,-0.435748,-2.177628
63.700000,10.613200,6.630510,-0.353773,-3.376891,-0.436605,-2.182237
63.800000,10.629890,6.649260,-0.354330,-3.386440,-0.437466,-2.186524
63.900000,10.646590,6.674980,-0.354886,-3.399539,-0.438329,-2.193089
64.000000,10.663250,6.693260,-0.355442,-3.408849,-0.439190,-2.197202
64.100000,10.679900,6.709660,-0.355997,-3.417202,-0.440051,-2.200689
64.200000,10.696610,6.731050,-0.356554,-3.428096,-0.440917,-2.205796
64.300000,10.713290,6.746330,-0.357110,-3.435878,-0.441781,-2.208893
64.400000,10.729990,6.772270,-0.357666,-3.449089,-0.442647,-2.215466
64.500000,10.746620,6.797030,-0.358221,-3.461699,-0.443511,-2.221647
64.600000,10.763250,6.821670,-0.358775,-3.474248,-0.444375,-2.227775
64.700000,10.779900,6.842700,-0.359330,-3.484958,-0.445241,-2.232708
64.800000,10.796570,6.855710,-0.359886,-3.491584,-0.446108,-2.235013
64.900000,10.813250,6.881140,-0.360442,-3.504536,-0.446977,-2.241355
65.000000,10.829830,6.898970,-0.360994,-3.513617,-0.447842,-2.245221
65.100000,10.846550,6.921920,-0.361552,-3.525305,-0.448715,-2.250725
65.200000,10.863260,6.943200,-0.362109,-3.536143,-0.449587,-2.255675
65.300000,10.879950,6.965160,-0.362665,-3.547327,-0.450460,-2.260836
65.400000,10.896540,6.984680,-0.363218,-3.557268,-0.451328,-2.265204
65.500000,10.913220,7.009600,-0.363774,-3.569960,-0.452201,-2.271301
65.600000,10.929880,7.022300,-0.364329,-3.576428,-0.453075,-2.273430
65.700000,10.946580,7.054220,-0.364886,-3.592685,-0.453951,-2.281764
65.800000,10.963240,7.069640,-0.365441,-3.600538,-0.454826,-2.284753
65.900000,10.979880,7.091320,-0.365996,-3.611580,-0.455700,-2.289756
66.000000,10.996540,7.115240,-0.366551,-3.623762,-0.456576,-2.295467
66.100000,11.013240,7.126530,-0.367108,-3.629512,-0.457455,-2.297089
66.200000,11.029960,7.157840,-0.367665,-3.645458,-0.458336,-2.305149
66.300000,11.046570,7.184810,-0.368219,-3.659194,-0.459212,-2.311809
66.400000,11.063240,7.207480,-0.368775,-3.670739,-0.460092,-2.317064
66.500000,11.079960,7.228970,-0.369332,-3.681684,-0.460976,-2.321920
66.600000,11.096690,7.240840,-0.369890,-3.687730,-0.461860,-2.323676
66.700000,11.113290,7.268880,-0.370443,-3.702010,-0.462739,-2.330626
66.800000,11.129950,7.296090,-0.370998,-3.715868,-0.463621,-2.337287
66.900000,11.146650,7.315790,-0.371555,-3.725901,-0.464507,-2.341524
67.000000,11.163270,7.338660,-0.372109,-3.737549,-0.465389,-2.346773
67.100000,11.179910,7.359300,-0.372664,-3.748061,-0.466272,-2.351295
67.200000,11.196540,7.382230,-0.373218,-3.759739,-0.467156,-2.356537
67.300000,11.213210,7.401810,-0.373774,-3.769711,-0.468043,-2.360692
67.400000,11.229940,7.432640,-0.374331,-3.785412,-0.468934,-2.368414
67.500000,11.246610,7.456480,-0.374887,-3.797554,-0.469823,-2.373900
67.600000,11.263190,7.480810,-0.375440,-3.809945,-0.470707,-2.379541
67.700000,11.279900,7.503540,-0.375997,-3.821522,-0.471600,-2.384642
67.800000,11.296650,7.518550,-0.376555,-3.829166,-0.472495,-2.387274
67.900000,11.313280,7.554450,-0.377109,-3.847450,-0.473384,-2.396541
68.000000,11.329900,7.578800,-0.377663,-3.859851,-0.474274,-2.402127
68.100000,11.346590,7.594340,-0.378220,-3.867766,-0.475168,-2.404901
68.200000,11.363250,7.624650,-0.378775,-3.883202,-0.476062,-2.412342
68.300000,11.379900,7.645160,-0.379330,-3.893648,-0.476956,-2.416671
68.400000,11.396620,7.669300,-0.379887,-3.905942,-0.477854,-2.422124
68.500000,11.413230,7.702000,-0.380441,-3.922596,-0.478747,-2.430280
68.600000,11.429900,7.716950,-0.380997,-3.930210,-0.479645,-2.432813
68.700000,11.446600,7.751720,-0.381553,-3.947919,-0.480544,-2.441577
68.800000,11.463260,7.778360,-0.382109,-3.961486,-0.481443,-2.447768
68.900000,11.479870,7.799660,-0.382662,-3.972334,-0.482339,-2.452272
69.000000,11.496520,7.821180,-0.383217,-3.983294,-0.483239,-2.456827
69.100000,11.513260,7.852460,-0.383775,-3.999225,-0.484144,-2.464421
69.200000,11.529920,7.879040,-0.384331,-4.012762,-0.485045,-2.470535
69.300000,11.546550,7.902720,-0.384885,-4.024822,-0.485946,-2.475729
69.400000,11.563210,7.922080,-0.385440,-4.034682,-0.486849,-2.479553
69.500000,11.579910,7.947400,-0.385997,-4.047578,-0.487755,-2.485225
69.600000,11.596580,7.971540,-0.386553,-4.059872,-0.488661,-2.490518
69.700000,11.613250,7.998030,-0.387108,-4.073363,-0.489567,-2.496530
69.800000,11.629880,8.026390,-0.387663,-4.087807,-0.490472,-2.503117
69.900000,11.646570,8.051030,-0.388219,-4.100356,-0.491381,-2.508520
70.000000,11.663290,8.080690,-0.388776,-4.115462,-0.492292,-2.515468
70.100000,11.679990,8.099870,-0.389333,-4.125230,-0.493203,-2.519142
70.200000,11.696590,8.133480,-0.389886,-4.142347,-0.494110,-2.527303
70.300000,11.713200,8.155640,-0.390440,-4.153633,-0.495018,-2.531889
70.400000,11.729910,8.182920,-0.390997,-4.167527,-0.495932,-2.538036
70.500000,11.746590,8.211070,-0.391553,-4.181864,-0.496845,-2.544442
70.600000,11.763240,8.231600,-0.392108,-4.192319,-0.497758,-2.548477
70.700000,11.779890,8.265810,-0.392663,-4.209742,-0.498671,-2.556732
70.800000,11.796580,8.294000,-0.393219,-4.224100,-0.499588,-2.563102
70.900000,11.813250,8.314970,-0.393775,-4.234779,-0.500504,-2.567229
71.000000,11.829940,8.353110,-0.394331,-4.254204,-0.501422,-2.576638
71.100000,11.846590,8.376260,-0.394886,-4.265994,-0.502339,-2.581411
71.200000,11.863230,8.404610,-0.395441,-4.280433,-0.503256,-2.587774
71.300000,11.879940,8.441060,-0.395998,-4.298997,-0.504178,-2.596603
71.400000,11.896640,8.461420,-0.396555,-4.309366,-0.505100,-2.600467
71.500000,11.913240,8.483320,-0.397108,-4.320519,-0.506017,-2.604807
71.600000,11.929870,8.514970,-0.397662,-4.336639,-0.506937,-2.612121
71.700000,11.946540,8.542710,-0.398218,-4.350766,-0.507860,-2.618213
71.800000,11.963240,8.568460,-0.398775,-4.363881,-0.508785,-2.623676
71.900000,11.979890,8.595000,-0.399330,-4.377398,-0.509709,-2.629373
72.000000,11.996570,8.633110,-0.399886,-4.396807,-0.510635,-2.638587
72.100000,12.013260,8.658130,-0.400442,-4.409549,-0.511563,-2.643781
72.200000,12.029970,8.688160,-0.400999,-4.424844,-0.512492,-2.650486
72.300000,12.046590,8.718160,-0.401553,-4.440122,-0.513417,-2.657178
72.400000,12.063220,8.741010,-0.402107,-4.451760,-0.514344,-2.661675
72.500000,12.079880,8.772260,-0.402663,-4.467675,-0.515273,-2.668709
72.600000,12.096600,8.801990,-0.403220,-4.482817,-0.516207,-2.675255
72.700000,12.113310,8.823270,-0.403777,-4.493655,-0.517141,-2.679220
72.800000,12.129920,8.854850,-0.404331,-4.509738,-0.518070,-2.686313
72.900000,12.146540,8.884250,-0.404885,-4.524711,-0.519000,-2.692725
73.000000,12.163190,8.909130,-0.405440,-4.537383,-0.519933,-2.697748
73.100000,12.179920,8.939170,-0.405997,-4.552682,-0.520871,-2.704305
73.200000,12.196560,8.971230,-0.406552,-4.569010,-0.521806,-2.711470
73.300000,12.213220,9.006600,-0.407107,-4.587024,-0.522742,-2.719613
73.400000,12.229900,9.029210,-0.407663,-4.598539,-0.523680,-2.723883
73.500000,12.246590,9.062540,-0.408220,-4.615514,-0.524620,-2.731370
73.600000,12.263270,9.096540,-0.408776,-4.632830,-0.525560,-2.739042
73.700000,12.279910,9.122660,-0.409330,-4.646133,-0.526498,-2.744330
73.800000,12.296580,9.161410,-0.409886,-4.665868,-0.527440,-2.753394
73.900000,12.313250,9.188460,-0.410442,-4.679644,-0.528382,-2.758923
74.000000,12.329950,9.221440,-0.410998,-4.696441,-0.529326,-2.766211
74.100000,12.346580,9.259000,-0.411553,-4.715570,-0.530268,-2.774865
74.200000,12.363220,9.282750,-0.412107,-4.727666,-0.531211,-2.779360
74.300000,12.379910,9.319020,-0.412664,-4.746138,-0.532158,-2.787579
74.400000,12.396610,9.357920,-0.413220,-4.765950,-0.533106,-2.796562
74.500000,12.413270,9.380990,-0.413776,-4.777699,-0.534053,-2.800803
74.600000,12.429880,9.418550,-0.414329,-4.796828,-0.534998,-2.809362
74.700000,12.446620,9.452800,-0.414887,-4.814272,-0.535951,-2.816891
74.800000,12.463320,9.482250,-0.415444,-4.829270,-0.536903,-2.822979
74.900000,12.479980,9.508770,-0.415999,-4.842777,-0.537853,-2.828185
75.000000,12.496590,9.542980,-0.416553,-4.860200,-0.538802,-2.835669
75.100000,12.513230,9.575810,-0.417108,-4.876920,-0.539753,-2.842719
75.200000,12.529870,9.614990,-0.417662,-4.896874,-0.540705,-2.851634
75.300000,12.546570,9.645780,-0.418219,-4.912555,-0.541661,-2.858031
75.400000,12.563230,9.674230,-0.418774,-4.927045,-0.542616,-2.863725
75.500000,12.579860,9.710480,-0.419329,-4.945507,-0.543570,-2.871714
75.600000,12.596580,9.740010,-0.419886,-4.960546,-0.544531,-2.877682
75.700000,12.613220,9.780750,-0.420441,-4.981295,-0.545487,-2.886956
75.800000,12.629920,9.808190,-0.420997,-4.995270,-0.546448,-2.892275
75.900000,12.646530,9.852600,-0.421551,-5.017888,-0.547405,-2.902592
76.000000,12.663200,9.877330,-0.422107,-5.030483,-0.548366,-2.907083
76.100000,12.679890,9.913180,-0.422663,-5.048741,-0.549329,-2.914825
76.200000,12.696570,9.949150,-0.423219,-5.067060,-0.550293,-2.922584
76.300000,12.713190,9.989080,-0.423773,-5.087397,-0.551254,-2.931495
76.400000,12.729890,10.021760,-0.424330,-5.104040,-0.552220,-2.938245
76.500000,12.746550,10.050940,-0.424885,-5.118902,-0.553185,-2.943957
76.600000,12.763280,10.085830,-0.425443,-5.136671,-0.554155,-2.951312
76.700000,12.779920,10.126270,-0.425997,-5.157267,-0.555121,-2.960285
76.800000,12.796570,10.158160,-0.426552,-5.173508,-0.556089,-2.966736
76.900000,12.813240,10.192740,-0.427108,-5.191120,-0.557058,-2.973951
77.000000,12.829950,10.230660,-0.427665,-5.210432,-0.558031,-2.982113
77.100000,12.846620,10.267900,-0.428221,-5.229399,-0.559002,-2.990062
77.200000,12.863190,10.300740,-0.428773,-5.246124,-0.559969,-2.996728
77.300000,12.879870,10.338200,-0.429329,-5.265202,-0.560942,-3.004698
77.400000,12.896600,10.376080,-0.429887,-5.284494,-0.561920,-3.012761
77.500000,12.913260,10.412430,-0.430442,-5.303007,-0.562895,-3.020370
77.600000,12.929860,10.450660,-0.430995,-5.322477,-0.563867,-3.028514
77.700000,12.946560,10.484660,-0.431552,-5.339793,-0.564845,-3.035395
77.800000,12.963210,10.530570,-0.432107,-5.363175,-0.565822,-3.045710
77.900000,12.979900,10.562530,-0.432663,-5.379452,-0.566802,-3.051961
78.000000,12.996580,10.599680,-0.433219,-5.398373,-0.567783,-3.059693
78.100000,13.013240,10.636740,-0.433775,-5.417247,-0.568763,-3.067383
78.200000,13.029930,10.678280,-0.434331,-5.438403,-0.569746,-3.076336
78.300000,13.046620,10.715220,-0.434887,-5.457217,-0.570730,-3.083942
78.400000,13.063300,10.751460,-0.435443,-5.475674,-0.571715,-3.091328
78.500000,13.079900,10.786080,-0.435997,-5.493305,-0.572695,-3.098243
78.600000,13.096560,10.825380,-0.436552,-5.513321,-0.573680,-3.106470
78.700000,13.113260,10.872700,-0.437109,-5.537421,-0.574669,-3.116966
78.800000,13.129920,10.906040,-0.437664,-5.554401,-0.575656,-3.123439
78.900000,13.146540,10.945160,-0.438218,-5.574324,-0.576641,-3.131555
79.000000,13.163240,10.982350,-0.438775,-5.593265,-0.577633,-3.139082
79.100000,13.179970,11.026970,-0.439332,-5.615990,-0.578627,-3.148704
79.200000,13.196590,11.064570,-0.439886,-5.635139,-0.579616,-3.156318
79.300000,13.213270,11.106390,-0.440442,-5.656438,-0.580609,-3.165103
79.400000,13.229900,11.152590,-0.440997,-5.679967,-0.581600,-3.175121
79.500000,13.246530,11.184100,-0.441551,-5.696015,-0.582592,-3.180934
79.600000,13.263260,11.230260,-0.442109,-5.719524,-0.583591,-3.190873
79.700000,13.279960,11.273480,-0.442665,-5.741536,-0.584589,-3.199957
79.800000,13.296560,11.308740,-0.443219,-5.759494,-0.585583,-3.206779
79.900000,13.313190,11.352510,-0.443773,-5.781786,-0.586579,-3.215985
80.000000,13.329910,11.397060,-0.444330,-5.804475,-0.587581,-3.225371
80.100000,13.346590,11.432340,-0.444886,-5.822443,-0.588582,-3.232118
80.200000,13.363250,11.473290,-0.445442,-5.843299,-0.589583,-3.240450
80.300000,13.379930,11.512940,-0.445998,-5.863492,-0.590586,-3.248388
80.400000,13.396640,11.560880,-0.446555,-5.887908,-0.591592,-3.258635
80.500000,13.413270,11.605540,-0.447109,-5.910653,-0.592594,-3.267947
80.600000,13.429950,11.647860,-0.447665,-5.932206,-0.593601,-3.276565
80.700000,13.446600,11.693980,-0.448220,-5.955695,-0.594606,-3.286233
80.800000,13.463260,11.729320,-0.448775,-5.973694,-0.595613,-3.292847
80.900000,13.479950,11.782730,-0.449332,-6.000895,-0.596623,-3.304503
81.000000,13.496630,11.819420,-0.449888,-6.019581,-0.597633,-3.311446
81.100000,13.513240,11.866270,-0.450441,-6.043442,-0.598640,-3.321226
81.200000,13.529870,11.905780,-0.450996,-6.063564,-0.599649,-3.328923
81.300000,13.546580,11.949620,-0.451553,-6.085891,-0.600664,-3.337791
81.400000,13.563250,11.997300,-0.452108,-6.110175,-0.601678,-3.347714
81.500000,13.579890,12.043080,-0.452663,-6.133490,-0.602691,-3.357086
81.600000,13.596540,12.085520,-0.453218,-6.155105,-0.603705,-3.365501
81.700000,13.613250,12.130670,-0.453775,-6.178099,-0.604724,-3.374632
81.800000,13.629940,12.176970,-0.454331,-6.201680,-0.605743,-3.384062
81.900000,13.646610,12.221040,-0.454887,-6.224125,-0.606762,-3.392851
82.000000,13.663220,12.269590,-0.455441,-6.248851,-0.607778,-3.402870
82.100000,13.679840,12.319220,-0.455995,-6.274127,-0.608796,-3.413159
82.200000,13.696560,12.358610,-0.456552,-6.294188,-0.609821,-3.420564
82.300000,13.713260,12.407020,-0.457109,-6.318843,-0.610846,-3.430445
82.400000,13.729920,12.446590,-0.457664,-6.338996,-0.611870,-3.437866
82.500000,13.746570,12.497220,-0.458219,-6.364782,-0.612893,-3.448318
82.600000,13.763300,12.548590,-0.458777,-6.390944,-0.613923,-3.458928
82.700000,13.779930,12.598180,-0.459331,-6.416200,-0.614948,-3.469041
82.800000,13.796590,12.647020,-0.459886,-6.441074,-0.615976,-3.478912
82.900000,13.813230,12.691680,-0.460441,-6.463820,-0.617003,-3.487612
83.000000,13.829890,12.739440,-0.460996,-6.488144,-0.618033,-3.497133
83.100000,13.846590,12.783240,-0.461553,-6.510451,-0.619066,-3.505533
83.200000,13.863290,12.839280,-0.462110,-6.538992,-0.620101,-3.517260
83.300000,13.879920,12.882330,-0.462664,-6.560917,-0.621132,-3.525417
83.400000,13.896570,12.935230,-0.463219,-6.587859,-0.622165,-3.536237
83.500000,13.913240,12.984660,-0.463775,-6.613033,-0.623201,-3.546076
83.600000,13.929910,13.035310,-0.464330,-6.638829,-0.624238,-3.556219
83.700000,13.946560,13.086860,-0.464885,-6.665083,-0.625274,-3.566584
83.800000,13.963210,13.142070,-0.465440,-6.693201,-0.626312,-3.577915
83.900000,13.979910,13.181660,-0.465997,-6.713364,-0.627354,-3.584957
84.000000,13.996620,13.231380,-0.466554,-6.738686,-0.628397,-3.594725
84.100000,14.013240,13.281310,-0.467108,-6.764116,-0.629437,-3.604543
84.200000,14.029880,13.332040,-0.467663,-6.789952,-0.630478,-3.614545
84.300000,14.046550,13.386070,-0.468218,-6.817469,-0.631522,-3.625405
84.400000,14.063270,13.432920,-0.468776,-6.841330,-0.632571,-3.634281
84.500000,14.079910,13.486850,-0.469330,-6.868796,-0.633616,-3.645062
84.600000,14.096570,13.546920,-0.469886,-6.899390,-0.634663,-3.657465
84.700000,14.113220,13.602680,-0.470441,-6.927788,-0.635710,-3.668675
84.800000,14.129930,13.647760,-0.470998,-6.950747,-0.636762,-3.676961
84.900000,14.146620,13.703110,-0.471554,-6.978937,-0.637815,-3.687991
85.000000,14.163270,13.755940,-0.472109,-7.005843,-0.638865,-3.698321
85.100000,14.179930,13.809220,-0.472664,-7.032978,-0.639918,-3.708740
85.200000,14.196570,13.866660,-0.473219,-7.062232,-0.640970,-3.720250
85.300000,14.213300,13.919050,-0.473777,-7.088914,-0.642030,-3.730352
85.400000,14.229930,13.974720,-0.474331,-7.117266,-0.643084,-3.741326
85.500000,14.246580,14.023780,-0.474886,-7.142253,-0.644140,-3.750497
85.600000,14.263250,14.083330,-0.475442,-7.172581,-0.645199,-3.762437
85.700000,14.279930,14.137080,-0.475998,-7.199956,-0.646259,-3.772794
85.800000,14.296570,14.191180,-0.476552,-7.227509,-0.647318,-3.783223
85.900000,14.313200,14.245840,-0.477107,-7.255347,-0.648378,-3.793772
86.000000,14.329930,14.301650,-0.477664,-7.283771,-0.649445,-3.804573
86.100000,14.346600,14.355810,-0.478220,-7.311354,-0.650509,-3.814918
86.200000,14.363260,14.410500,-0.478775,-7.339207,-0.651574,-3.825376
86.300000,14.379890,14.472810,-0.479330,-7.370942,-0.652638,-3.837831
86.400000,14.396490,14.521250,-0.479883,-7.395612,-0.653701,-3.846583
86.500000,14.413210,14.585140,-0.480440,-7.428151,-0.654774,-3.859368
86.600000,14.429950,14.646260,-0.480998,-7.459279,-0.655848,-3.871378
86.700000,14.446610,14.699560,-0.481554,-7.486424,-0.656919,-3.881309
86.800000,14.463210,14.763520,-0.482107,-7.518999,-0.657987,-3.894037
86.900000,14.479890,14.824750,-0.482663,-7.550183,-0.659061,-3.905989
87.000000,14.496600,14.884660,-0.483220,-7.580695,-0.660138,-3.917552
87.100000,14.513280,14.939600,-0.483776,-7.608676,-0.661214,-3.927781
87.200000,14.529930,15.000920,-0.484331,-7.639906,-0.662290,-3.939663
87.300000,14.546590,15.060800,-0.484886,-7.670402,-0.663368,-3.951129
87.400000,14.563280,15.117470,-0.485443,-7.699264,-0.664448,-3.961713
87.500000,14.579980,15.180580,-0.485999,-7.731406,-0.665531,-3.973948
87.600000,14.596620,15.239480,-0.486554,-7.761403,-0.666610,-3.985062
87.700000,14.613260,15.291650,-0.487109,-7.787973,-0.667691,-3.994384
87.800000,14.629940,15.366000,-0.487665,-7.825840,-0.668776,-4.009454
87.900000,14.646590,15.426740,-0.488220,-7.856774,-0.669860,-4.020943
88.000000,14.663240,15.482280,-0.488775,-7.885060,-0.670945,-4.031043
88.100000,14.679860,15.552320,-0.489329,-7.920732,-0.672029,-4.044891
88.200000,14.696570,15.618270,-0.489886,-7.954320,-0.673120,-4.057612
88.300000,14.713270,15.676960,-0.490442,-7.984210,-0.674212,-4.068416
88.400000,14.729950,15.747330,-0.490998,-8.020049,-0.675304,-4.082218
88.500000,14.746540,15.805640,-0.491551,-8.049746,-0.676391,-4.092883
88.600000,14.763260,15.867700,-0.492109,-8.081353,-0.677488,-4.104449
88.700000,14.779940,15.939350,-0.492665,-8.117844,-0.678583,-4.118469
88.800000,14.796630,16.000590,-0.493221,-8.149034,-0.679680,-4.129759
88.900000,14.813280,16.058640,-0.493776,-8.178598,-0.680776,-4.140203
89.000000,14.829920,16.127620,-0.494331,-8.213729,-0.681872,-4.153431
89.100000,14.846560,16.194640,-0.494885,-8.247862,-0.682970,-4.166116
89.200000,14.863250,16.268160,-0.495442,-8.285306,-0.684072,-4.180420
89.300000,14.879960,16.330430,-0.495999,-8.317020,-0.685176,-4.191789
89.400000,14.896530,16.396700,-0.496551,-8.350771,-0.686273,-4.204187
89.500000,14.913290,16.470610,-0.497110,-8.388413,-0.687383,-4.218452
89.600000,14.929970,16.532430,-0.497666,-8.419897,-0.688489,-4.229604
89.700000,14.946620,16.605090,-0.498221,-8.456903,-0.689595,-4.243499
89.800000,14.963200,16.674670,-0.498773,-8.492340,-0.690697,-4.256587
89.900000,14.979890,16.741100,-0.499330,-8.526172,-0.691807,-4.268801
90.000000,14.996600,16.811430,-0.499887,-8.561991,-0.692921,-4.281966
90.100000,15.013210,16.876800,-0.500440,-8.595284,-0.694028,-4.293857
90.200000,15.029880,16.937520,-0.500996,-8.626208,-0.695141,-4.304512
90.300000,15.046560,17.015960,-0.501552,-8.666157,-0.696256,-4.319629
90.400000,15.063210,17.088140,-0.502107,-8.702918,-0.697370,-4.333122
90.500000,15.079900,17.158940,-0.502663,-8.738976,-0.698488,-4.346213
90.600000,15.096600,17.233570,-0.503220,-8.776985,-0.699608,-4.360231
90.700000,15.113180,17.300790,-0.503773,-8.811220,-0.700721,-4.372368
90.800000,15.129860,17.376160,-0.504329,-8.849606,-0.701842,-4.386496
90.900000,15.146590,17.450840,-0.504886,-8.887640,-0.702968,-4.400392
91.000000,15.163270,17.521540,-0.505442,-8.923647,-0.704092,-4.413258
91.100000,15.179920,17.594110,-0.505997,-8.960607,-0.705214,-4.426564
91.200000,15.196560,17.665870,-0.506552,-8.997154,-0.706338,-4.439628
91.300000,15.213260,17.743480,-0.507109,-9.036680,-0.707467,-4.454101
91.400000,15.229930,17.817030,-0.507664,-9.074139,-0.708595,-4.467522
91.500000,15.246620,17.889570,-0.508221,-9.111083,-0.709725,-4.480642
91.600000,15.263240,17.964300,-0.508775,-9.149143,-0.710852,-4.494291
91.700000,15.279880,18.044780,-0.509329,-9.190131,-0.711982,-4.509328
91.800000,15.296580,18.121070,-0.509886,-9.228985,-0.713117,-4.523255
91.900000,15.313260,18.200360,-0.510442,-9.269367,-0.714252,-4.537893
92.000000,15.329890,18.274750,-0.510996,-9.307254,-0.715385,-4.551281
92.100000,15.346520,18.343900,-0.511551,-9.342472,-0.716520,-4.563324
92.200000,15.363250,18.427810,-0.512108,-9.385207,-0.717662,-4.578964
92.300000,15.379930,18.508030,-0.512664,-9.426062,-0.718802,-4.593656
92.400000,15.396590,18.591560,-0.513220,-9.468604,-0.719942,-4.609130
92.500000,15.413230,18.666010,-0.513774,-9.506521,-0.721082,-4.622314
92.600000,15.429920,18.746810,-0.514331,-9.547672,-0.722227,-4.637011
92.700000,15.446580,18.826940,-0.514886,-9.588482,-0.723371,-4.651507
92.800000,15.463240,18.908590,-0.515441,-9.630066,-0.724517,-4.666332
92.900000,15.479890,18.989010,-0.515996,-9.671023,-0.725663,-4.680811
93.000000,15.496610,19.069810,-0.516554,-9.712174,-0.726815,-4.695315
93.100000,15.513310,19.149740,-0.517110,-9.752882,-0.727967,-4.709566
93.200000,15.529990,19.236890,-0.517666,-9.797268,-0.729119,-4.725552
93.300000,15.546560,19.313580,-0.518219,-9.836326,-0.730265,-4.738958
93.400000,15.563190,19.396470,-0.518773,-9.878541,-0.731416,-4.753821
93.500000,15.579880,19.488140,-0.519329,-9.925228,-0.732573,-4.770766
93.600000,15.596570,19.565260,-0.519886,-9.964505,-0.733731,-4.784102
93.700000,15.613190,19.652230,-0.520440,-10.008799,-0.734886,-4.799823
93.800000,15.629860,19.734390,-0.520995,-10.050642,-0.736045,-4.814305
93.900000,15.646570,19.824900,-0.521552,-10.096739,-0.737208,-4.830761
94.000000,15.663240,19.911580,-0.522108,-10.140884,-0.738371,-4.846248
94.100000,15.679930,19.997430,-0.522664,-10.184607,-0.739535,-4.861476
94.200000,15.696570,20.079740,-0.523219,-10.226528,-0.740698,-4.875814
94.300000,15.713230,20.171280,-0.523774,-10.273149,-0.741863,-4.892337
94.400000,15.729920,20.259630,-0.524331,-10.318145,-0.743032,-4.908025
94.500000,15.746610,20.342200,-0.524887,-10.360197,-0.744203,-4.922264
94.600000,15.763240,20.433940,-0.525441,-10.406920,-0.745370,-4.938694
94.700000,15.779880,20.524380,-0.525996,-10.452981,-0.746540,-4.954755
94.800000,15.796590,20.610660,-0.526553,-10.496923,-0.747715,-4.969737
94.900000,15.813270,20.710440,-0.527109,-10.547740,-0.748890,-4.987932
95.000000,15.829900,20.800390,-0.527663,-10.593552,-0.750063,-5.003723
95.100000,15.846560,20.890780,-0.528219,-10.639587,-0.751240,-5.019558
95.200000,15.863250,20.983800,-0.528775,-10.686962,-0.752420,-5.035963
95.300000,15.879960,21.078010,-0.529332,-10.734942,-0.753602,-5.052594
95.400000,15.896610,21.172670,-0.529887,-10.783152,-0.754782,-5.069300
95.500000,15.913270,21.268340,-0.530442,-10.831877,-0.755964,-5.086191
95.600000,15.929940,21.363590,-0.530998,-10.880387,-0.757148,-5.102923
95.700000,15.946630,21.457390,-0.531554,-10.928159,-0.758335,-5.119249
95.800000,15.963300,21.556520,-0.532110,-10.978645,-0.759522,-5.136798
95.900000,15.979930,21.639560,-0.532664,-11.020937,-0.760708,-5.150477
96.000000,15.996580,21.748950,-0.533219,-11.076649,-0.761896,-5.170366
96.100000,16.013250,21.835340,-0.533775,-11.120647,-0.763087,-5.184724
96.200000,16.029990,21.929760,-0.534333,-11.168735,-0.764284,-5.200911
96.300000,16.046590,22.033900,-0.534886,-11.221773,-0.765473,-5.219400
96.400000,16.063250,22.129700,-0.535442,-11.270564,-0.766668,-5.235834
96.500000,16.079940,22.230470,-0.535998,-11.321885,-0.767866,-5.253377
96.600000,16.096650,22.305260,-0.536555,-11.359976,-0.769068,-5.264724
96.700000,16.113290,22.343890,-0.537110,-11.379650,-0.770265,-5.267530
96.800000,16.129920,22.226710,-0.537664,-11.319970,-0.771463,-5.233630
96.900000,16.146550,22.360790,-0.538218,-11.388257,-0.772663,-5.258888
97.000000,16.163220,22.473100,-0.538774,-11.445456,-0.773867,-5.278942
97.100000,16.179910,22.588570,-0.539330,-11.504264,-0.775074,-5.299666
97.200000,16.196550,22.708130,-0.539885,-11.565156,-0.776279,-5.321302
97.300000,16.213250,22.815700,-0.540442,-11.619941,-0.777489,-5.340041
97.400000,16.229930,22.930200,-0.540998,-11.678255,-0.778700,-5.360346
97.500000,16.246600,23.048880,-0.541553,-11.738698,-0.779911,-5.381567
97.600000,16.263240,23.158790,-0.542108,-11.794675,-0.781122,-5.400687
97.700000,16.279880,23.268840,-0.542663,-11.850723,-0.782334,-5.419778
97.800000,16.296570,23.386440,-0.543219,-11.910616,-0.783551,-5.440543
97.900000,16.313280,23.499380,-0.543776,-11.968136,-0.784771,-5.460151
98.000000,16.329940,23.613830,-0.544331,-12.026425,-0.785989,-5.480065
98.100000,16.346550,23.730950,-0.544885,-12.086074,-0.787205,-5.500553
98.200000,16.363200,23.841890,-0.545440,-12.142575,-0.788425,-5.519529
98.300000,16.379870,23.957580,-0.545996,-12.201495,-0.789649,-5.539532
98.400000,16.396580,24.070080,-0.546553,-12.258791,-0.790876,-5.558716
98.500000,16.413220,24.184300,-0.547107,-12.316963,-0.792100,-5.578262
98.600000,16.429860,24.309350,-0.547662,-12.380650,-0.793326,-5.600239
98.700000,16.446520,24.431720,-0.548217,-12.442973,-0.794554,-5.621519
98.800000,16.463250,24.545770,-0.548775,-12.501058,-0.795789,-5.640790
98.900000,16.479930,24.668100,-0.549331,-12.563360,-0.797022,-5.661917
99.000000,16.496560,24.782180,-0.549885,-12.621461,-0.798253,-5.681105
99.100000,16.513210,24.909970,-0.550440,-12.686544,-0.799487,-5.703358
99.200000,16.529910,25.028460,-0.550997,-12.746890,-0.800726,-5.723392
99.300000,16.546600,25.153280,-0.551553,-12.810460,-0.801966,-5.744808
99.400000,16.563220,25.277990,-0.552107,-12.873975,-0.803202,-5.766159
99.500000,16.579970,25.397310,-0.552666,-12.934744,-0.804449,-5.786155
99.600000,16.596630,25.525190,-0.553221,-12.999873,-0.805691,-5.808070
99.700000,16.613290,25.650330,-0.553776,-13.063606,-0.806935,-5.829290
99.800000,16.629940,25.779270,-0.554331,-13.129274,-0.808180,-5.851306
99.900000,16.646570,25.900590,-0.554886,-13.191062,-0.809424,-5.871531
100.000000,16.663260,26.029450,-0.555442,-13.256690,-0.810675,-5.893368
100.100000,16.679940,26.158580,-0.555998,-13.322455,-0.811926,-5.915197
100.200000,16.696610,26.290270,-0.556554,-13.389525,-0.813178,-5.937536
100.300000,16.713170,26.425360,-0.557106,-13.458325,-0.814424,-5.960616
100.400000,16.729880,26.553200,-0.557663,-13.523434,-0.815682,-5.981920
100.500000,16.746560,26.686070,-0.558219,-13.591104,-0.816940,-6.004296
100.600000,16.763220,26.814750,-0.558774,-13.656640,-0.818198,-6.025665
100.700000,16.779860,26.945210,-0.559329,-13.723083,-0.819456,-6.047369
100.800000,16.796590,27.076900,-0.559886,-13.790152,-0.820722,-6.069234
100.900000,16.813260,27.219150,-0.560442,-13.862599,-0.821986,-6.093416
101.000000,16.829950,27.354730,-0.560998,-13.931650,-0.823252,-6.116017
101.100000,16.846590,27.490420,-0.561553,-14.000756,-0.824516,-6.138589
101.200000,16.863280,27.629190,-0.562109,-14.071431,-0.825786,-6.161748
101.300000,16.879950,27.763330,-0.562665,-14.139748,-0.827056,-6.183807
101.400000,16.896650,27.902210,-0.563222,-14.210479,-0.828329,-6.206829
101.500000,16.913320,28.045020,-0.563777,-14.283211,-0.829602,-6.230661
101.600000,16.929930,28.185030,-0.564331,-14.354518,-0.830872,-6.253818
101.700000,16.946590,28.323690,-0.564886,-14.425137,-0.832148,-6.276574
101.800000,16.963290,28.461200,-0.565443,-14.495170,-0.833428,-6.298978
101.900000,16.979970,28.606060,-0.565999,-14.568947,-0.834708,-6.322937
102.000000,16.996580,28.746530,-0.566553,-14.640488,-0.835985,-6.345880
102.100000,17.013230,28.895190,-0.567108,-14.716199,-0.837266,-6.370530
102.200000,17.029930,29.042230,-0.567664,-14.791086,-0.838553,-6.394714
102.300000,17.046590,29.188250,-0.568220,-14.865454,-0.839838,-6.418611
102.400000,17.063230,29.340560,-0.568774,-14.943025,-0.841124,-6.443816
102.500000,17.079910,29.492960,-0.569330,-15.020641,-0.842414,-6.468935
102.600000,17.096560,29.646780,-0.569885,-15.098981,-0.843703,-6.494293
102.700000,17.113250,29.791440,-0.570442,-15.172656,-0.844998,-6.517541
102.800000,17.129930,29.946350,-0.570998,-15.251551,-0.846293,-6.542951
102.900000,17.146550,30.093240,-0.571552,-15.326361,-0.847585,-6.566554
103.000000,17.163220,30.256090,-0.572107,-15.409300,-0.848883,-6.593527
103.100000,17.179950,30.402560,-0.572665,-15.483897,-0.850187,-6.616811
103.200000,17.196640,30.559410,-0.573221,-15.563780,-0.851490,-6.642289
103.300000,17.213310,30.716210,-0.573777,-15.643637,-0.852793,-6.667678
103.400000,17.229930,30.871910,-0.574331,-15.722935,-0.854093,-6.692766
103.500000,17.246630,31.026570,-0.574888,-15.801702,-0.855402,-6.717499
103.600000,17.263290,31.192050,-0.575443,-15.885981,-0.856709,-6.744504
103.700000,17.279950,31.346430,-0.575998,-15.964606,-0.858018,-6.769019
103.800000,17.296540,31.507210,-0.576551,-16.046490,-0.859323,-6.794865
103.900000,17.313200,31.673820,-0.577107,-16.131344,-0.860635,-6.821838
104.000000,17.329890,31.839300,-0.577663,-16.215622,-0.861952,-6.848457
104.100000,17.346540,32.000990,-0.578218,-16.297970,-0.863267,-6.874191
104.200000,17.363240,32.161820,-0.578775,-16.379880,-0.864587,-6.899621
104.300000,17.379920,32.326070,-0.579331,-16.463532,-0.865908,-6.925703
104.400000,17.396570,32.497820,-0.579886,-16.551004,-0.867228,-6.953314
104.500000,17.413230,32.672820,-0.580441,-16.640131,-0.868551,-6.981517
104.600000,17.429870,32.835350,-0.580996,-16.722906,-0.869874,-7.006970
104.700000,17.446530,33.010500,-0.581551,-16.812110,-0.871200,-7.035010
104.800000,17.463250,33.185540,-0.582108,-16.901257,-0.872533,-7.062894
104.900000,17.479950,33.358140,-0.582665,-16.989161,-0.873866,-7.090172
105.000000,17.496620,33.534630,-0.583221,-17.079047,-0.875198,-7.118194
105.100000,17.513260,33.710540,-0.583775,-17.168637,-0.876530,-7.146010
105.200000,17.529890,33.881310,-0.584330,-17.255609,-0.877863,-7.172645
105.300000,17.546590,34.056340,-0.584886,-17.344752,-0.879203,-7.200043
105.400000,17.563270,34.232600,-0.585442,-17.434520,-0.880543,-7.227614
105.500000,17.579900,34.413650,-0.585997,-17.526728,-0.881881,-7.256124
105.600000,17.596540,34.599260,-0.586551,-17.621258,-0.883222,-7.285486
105.700000,17.613250,34.785320,-0.587108,-17.716018,-0.884570,-7.314796
105.800000,17.629930,34.972010,-0.587664,-17.811098,-0.885918,-7.344151
105.900000,17.646550,35.155510,-0.588218,-17.904554,-0.887262,-7.372767
106.000000,17.663200,35.340560,-0.588773,-17.998799,-0.888611,-7.401586
106.100000,17.679890,35.533150,-0.589330,-18.096885,-0.889964,-7.431854
106.200000,17.696600,35.717980,-0.589887,-18.191018,-0.891322,-7.460379
106.300000,17.713290,35.911790,-0.590443,-18.289724,-0.892679,-7.490685
106.400000,17.729930,36.108460,-0.590998,-18.389888,-0.894034,-7.521507
106.500000,17.746600,36.300710,-0.591553,-18.487800,-0.895394,-7.551280
106.600000,17.763320,36.502380,-0.592111,-18.590509,-0.896759,-7.582871
106.700000,17.779980,36.687710,-0.592666,-18.684897,-0.898122,-7.610994
106.800000,17.796600,36.886580,-0.593220,-18.786181,-0.899483,-7.641843
106.900000,17.813240,37.085320,-0.593775,-18.887398,-0.900847,-7.672540
107.000000,17.829980,37.280850,-0.594333,-18.986981,-0.902222,-7.702398
107.100000,17.846630,37.479640,-0.594888,-19.088224,-0.903591,-7.732875
107.200000,17.863230,37.685390,-0.595441,-19.193012,-0.904958,-7.764706
107.300000,17.879860,37.882220,-0.595995,-19.293256,-0.906329,-7.794566
107.400000,17.896560,38.094610,-0.596552,-19.401426,-0.907708,-7.827466
107.500000,17.913290,38.296970,-0.597110,-19.504487,-0.909091,-7.858169
107.600000,17.929910,38.510730,-0.597664,-19.613354,-0.910467,-7.891165
107.700000,17.946590,38.722820,-0.598220,-19.721370,-0.911850,-7.923659
107.800000,17.963270,38.938110,-0.598776,-19.831017,-0.913235,-7.956686
107.900000,17.979980,39.145720,-0.599333,-19.936751,-0.914624,-7.988005
108.000000,17.996640,39.358550,-0.599888,-20.045145,-0.916011,-8.020303
108.100000,18.013240,39.565300,-0.600441,-20.150442,-0.917395,-8.051284
108.200000,18.029860,39.784890,-0.600995,-20.262278,-0.918782,-8.084744
108.300000,18.046560,40.003910,-0.601552,-20.373824,-0.920178,-8.117909
108.400000,18.063320,40.221170,-0.602111,-20.484474,-0.921581,-8.150554
108.500000,18.079930,40.447810,-0.602664,-20.599900,-0.922974,-8.185075
108.600000,18.096560,40.661140,-0.603219,-20.708549,-0.924370,-8.216766
108.700000,18.113240,40.881570,-0.603775,-20.820813,-0.925772,-8.249733
108.800000,18.129920,41.100960,-0.604331,-20.932547,-0.927176,-8.282367
108.900000,18.146570,41.328820,-0.604886,-21.048595,-0.928580,-8.316602
109.000000,18.163220,41.559440,-0.605441,-21.166049,-0.929986,-8.351262
109.100000,18.179900,41.779850,-0.605997,-21.278303,-0.931396,-8.383722
109.200000,18.196560,42.017660,-0.606552,-21.399419,-0.932806,-8.419558
109.300000,18.213240,42.248670,-0.607108,-21.517071,-0.934221,-8.453885
109.400000,18.229880,42.485480,-0.607663,-21.637677,-0.935633,-8.489269
109.500000,18.246550,42.723680,-0.608218,-21.758992,-0.937051,-8.524774
109.600000,18.263190,42.960530,-0.608773,-21.879618,-0.938467,-8.559897
109.700000,18.279950,43.201500,-0.609332,-22.002343,-0.939896,-8.595619
109.800000,18.296590,43.441030,-0.609886,-22.124335,-0.941317,-8.631005
109.900000,18.313210,43.690280,-0.610440,-22.251277,-0.942738,-8.668200
110.000000,18.329920,43.937410,-0.610997,-22.377139,-0.944169,-8.704767
110.100000,18.346650,44.193580,-0.611555,-22.507605,-0.945604,-8.742967
110.200000,18.363310,44.437040,-0.612110,-22.631599,-0.947034,-8.778563
110.300000,18.379920,44.685030,-0.612664,-22.757899,-0.948463,-8.814954
110.400000,18.396620,44.932220,-0.613221,-22.883792,-0.949901,-8.850978
110.500000,18.413270,45.188060,-0.613776,-23.014090,-0.951337,-8.888602
110.600000,18.429950,45.443340,-0.614332,-23.144103,-0.952778,-8.925948
110.700000,18.446570,45.704880,-0.614886,-23.277304,-0.954215,-8.964424
110.800000,18.463180,45.962260,-0.615439,-23.408387,-0.955654,-9.001945
110.900000,18.479860,46.230450,-0.615995,-23.544975,-0.957101,-9.041380
111.000000,18.496560,46.488800,-0.616552,-23.676551,-0.958551,-9.078726
111.100000,18.513260,46.749490,-0.617109,-23.809320,-0.960004,-9.116382
111.200000,18.529880,47.016780,-0.617663,-23.945449,-0.961452,-9.155239
111.300000,18.546570,47.290290,-0.618219,-24.084747,-0.962908,-9.195099
111.400000,18.563240,47.564270,-0.618775,-24.224284,-0.964365,-9.234911
111.500000,18.579970,47.842780,-0.619332,-24.366128,-0.965829,-9.275397
111.600000,18.596530,48.113410,-0.619884,-24.503958,-0.967280,-9.314339
111.700000,18.613240,48.388220,-0.620441,-24.643918,-0.968746,-9.353813
111.800000,18.629910,48.665160,-0.620997,-24.784962,-0.970211,-9.393575
111.900000,18.646590,48.944660,-0.621553,-24.927311,-0.971679,-9.433666
112.000000,18.663280,49.230970,-0.622109,-25.073127,-0.973150,-9.474901
112.100000,18.679890,49.519120,-0.622663,-25.219881,-0.974617,-9.516394
112.200000,18.696560,49.812500,-0.623219,-25.369298,-0.976090,-9.558678
112.300000,18.713270,50.104230,-0.623776,-25.517875,-0.977570,-9.600445
112.400000,18.729950,50.394400,-0.624332,-25.665657,-0.979049,-9.641775
112.500000,18.746520,50.689720,-0.624884,-25.816062,-0.980520,-9.684018
112.600000,18.763210,50.991960,-0.625440,-25.969992,-0.982004,-9.727312
112.700000,18.779880,51.292630,-0.625996,-26.123122,-0.983489,-9.770152
112.800000,18.796550,51.605680,-0.626552,-26.282557,-0.984976,-9.815177
112.900000,18.813190,51.916180,-0.627106,-26.440693,-0.986462,-9.859567
113.000000,18.829890,52.223740,-0.627663,-26.597332,-0.987956,-9.903171
113.100000,18.846560,52.539480,-0.628219,-26.758137,-0.989449,-9.948176
113.200000,18.863250,52.864680,-0.628775,-26.923760,-0.990947,-9.994773
113.300000,18.879930,53.174560,-0.629331,-27.081581,-0.992446,-10.038303
113.400000,18.896550,53.499870,-0.629885,-27.247260,-0.993942,-10.084620
113.500000,18.913270,53.824230,-0.630442,-27.412455,-0.995448,-10.130483
113.600000,18.930000,54.151640,-0.631000,-27.579204,-0.996959,-10.176726
113.700000,18.946650,54.480860,-0.631555,-27.746874,-0.998464,-10.223197
113.800000,18.963220,54.803360,-0.632107,-27.911122,-0.999964,-10.268297
113.900000,18.979900,55.140320,-0.632663,-28.082734,-1.001477,-10.315818
114.000000,18.996590,55.469570,-0.633220,-28.250420,-1.002992,-10.361698
114.100000,19.013250,55.804700,-0.633775,-28.421100,-1.004507,-10.408517
114.200000,19.029840,56.145080,-0.634328,-28.594454,-1.006019,-10.456191
114.300000,19.046500,56.465290,-0.634883,-28.757536,-1.007538,-10.499856
114.400000,19.063240,56.823440,-0.635441,-28.939940,-1.009068,-10.550306
114.500000,19.079910,57.161630,-0.635997,-29.112179,-1.010593,-10.596921
114.600000,19.096570,57.503680,-0.636552,-29.286384,-1.012120,-10.644068
114.700000,19.113220,57.827890,-0.637107,-29.451503,-1.013648,-10.687734
114.800000,19.129910,58.158490,-0.637664,-29.619876,-1.015182,-10.732357
114.900000,19.146600,58.480790,-0.638220,-29.784022,-1.016719,-10.775263
115.000000,19.163300,58.821760,-0.638777,-29.957676,-1.018259,-10.821412
115.100000,19.179860,59.174340,-0.639329,-30.137244,-1.019788,-10.869640
115.200000,19.196530,59.540990,-0.639884,-30.323977,-1.021330,-10.920139
115.300000,19.213260,59.912620,-0.640442,-30.513247,-1.022880,-10.971282
115.400000,19.229930,60.285770,-0.640998,-30.703291,-1.024426,-11.022553
115.500000,19.246600,60.668650,-0.641553,-30.898290,-1.025975,-11.075389
115.600000,19.263260,61.032730,-0.642109,-31.083714,-1.027526,-11.124592
115.700000,19.279950,61.419430,-0.642665,-31.280659,-1.029082,-11.177674
115.800000,19.296600,61.808790,-0.643220,-31.478958,-1.030636,-11.231063
115.900000,19.313260,62.204070,-0.643775,-31.680273,-1.032194,-11.285295
116.000000,19.329900,62.587750,-0.644330,-31.875679,-1.033752,-11.337223
116.100000,19.346600,62.985560,-0.644887,-32.078282,-1.035318,-11.391426
116.200000,19.363280,63.387720,-0.645443,-32.283101,-1.036885,-11.446210
116.300000,19.379940,63.796300,-0.645998,-32.491189,-1.038453,-11.501946
116.400000,19.396540,64.209020,-0.646551,-32.701385,-1.040017,-11.558261
116.500000,19.413180,64.621760,-0.647106,-32.911592,-1.041588,-11.614303
116.600000,19.429940,65.039470,-0.647665,-33.124330,-1.043172,-11.670872
116.700000,19.446620,65.461360,-0.648221,-33.339197,-1.044751,-11.728040
116.800000,19.463240,65.885190,-0.648775,-33.555052,-1.046327,-11.785384
116.900000,19.479910,66.307860,-0.649330,-33.770316,-1.047911,-11.842225
117.000000,19.496640,66.734310,-0.649888,-33.987505,-1.049502,-11.899433
117.100000,19.513320,67.160460,-0.650444,-34.204541,-1.051092,-11.956403
117.200000,19.529990,67.605240,-0.651000,-34.431066,-1.052682,-12.016454
117.300000,19.546570,68.037070,-0.651552,-34.650995,-1.054267,-12.074058
117.400000,19.563240,68.485050,-0.652108,-34.879150,-1.055863,-12.134177
117.500000,19.579930,68.933940,-0.652664,-35.107767,-1.057464,-12.194180
117.600000,19.596620,69.384410,-0.653221,-35.337190,-1.059067,-12.254207
117.700000,19.613240,69.830980,-0.653775,-35.564626,-1.060665,-12.313375
117.800000,19.629850,70.278450,-0.654328,-35.792521,-1.062266,-12.372460
117.900000,19.646560,70.742520,-0.654885,-36.028870,-1.063879,-12.434091
118.000000,19.663250,71.211300,-0.655442,-36.267617,-1.065492,-12.496310
118.100000,19.679890,71.686160,-0.655996,-36.509461,-1.067103,-12.559389
118.200000,19.696580,72.149850,-0.656553,-36.745617,-1.068722,-12.620184
118.300000,19.713290,72.626660,-0.657110,-36.988454,-1.070345,-12.682983
118.400000,19.729960,73.109910,-0.657665,-37.234571,-1.071966,-12.746685
118.500000,19.746590,73.598910,-0.658220,-37.483617,-1.073587,-12.811163
118.600000,19.763230,74.083170,-0.658774,-37.730249,-1.075211,-12.874529
118.700000,19.779900,74.586730,-0.659330,-37.986710,-1.076841,-12.940932
118.800000,19.796590,75.081040,-0.659886,-38.238460,-1.078475,-13.005423
118.900000,19.813290,75.574480,-0.660443,-38.489767,-1.080113,-13.069470
119.000000,19.829900,76.073550,-0.660997,-38.743941,-1.081745,-13.134325
119.100000,19.846530,76.594080,-0.661551,-39.009045,-1.083382,-13.202572
119.200000,19.863210,77.102600,-0.662107,-39.268032,-1.085026,-13.268393
119.300000,19.879950,77.627570,-0.662665,-39.535397,-1.086679,-13.336673
119.400000,19.896570,78.152960,-0.663219,-39.802976,-1.088322,-13.404886
119.500000,19.913200,78.675940,-0.663773,-40.069327,-1.089970,-13.472376
119.600000,19.929880,79.207030,-0.664329,-40.339809,-1.091625,-13.540891
119.700000,19.946580,79.756870,-0.664886,-40.619840,-1.093285,-13.612277
119.800000,19.963210,80.299960,-0.665440,-40.896434,-1.094940,-13.682297
119.900000,19.979880,80.836290,-0.665996,-41.169584,-1.096602,-13.750806
120.000000,19.996540,81.390660,-0.666551,-41.451923,-1.098266,-13.822088
120.021000,20.000060,81.510060,-0.666669,-41.512733,-1.098618,-13.837495
