Repository: abubakardawood/tissue-phantom-material-database

Title:
A Database of Silicone Phantom Materials for Modeling Human Tissue Mechanics Across Varying Stiffnesses

Description:
This dataset contains processed mechanical compression test data for soft silicone phantoms
fabricated using Ecoflex (Smooth-On) with varying base materials and thinner concentrations.
The dataset provides force–compression measurements together with derived engineering and
true stress–strain quantities, intended for mechanical characterization, constitutive model
fitting, and the design of tissue-equivalent phantoms.

All files in this dataset are processed outputs generated from raw experimental measurements.
The raw data files are not included in this archive.

File: data/EF10_100T/EF10_100T_A4.csv (part 2 of 2)
Speed (mm/min): 10;
Machine: INSTRON 5900;
Load cell: 1kN;
Time (s),Compression (mm),Load (N),Engineering Strain [-],Engineering Stress (kPa),True Strain [-],True Stress (kPa)
58.500000,9.746570,5.945250,-0.324886,-3.027891,-0.392873,-2.044173
58.600000,9.763240,5.969930,-0.325441,-3.040460,-0.393697,-2.050969
58.700000,9.779930,5.980570,-0.325998,-3.045879,-0.394522,-2.052930
58.800000,9.796610,5.993310,-0.326554,-3.052368,-0.395347,-2.055606
58.900000,9.813220,6.010160,-0.327107,-3.060949,-0.396169,-2.059690
59.000000,9.829840,6.032140,-0.327661,-3.072144,-0.396993,-2.065521
59.100000,9.846550,6.049600,-0.328218,-3.081036,-0.397822,-2.069783
59.200000,9.863270,6.064570,-0.328776,-3.088660,-0.398652,-2.073184
59.300000,9.879910,6.091570,-0.329330,-3.102411,-0.399479,-2.080693
59.400000,9.896550,6.108040,-0.329885,-3.110799,-0.400306,-2.084593
59.500000,9.913260,6.133270,-0.330442,-3.123649,-0.401137,-2.091464
59.600000,9.929940,6.146320,-0.330998,-3.130295,-0.401968,-2.094174
59.700000,9.946580,6.161080,-0.331553,-3.137812,-0.402798,-2.097462
59.800000,9.963250,6.176990,-0.332108,-3.145915,-0.403629,-2.101131
59.900000,9.979930,6.198270,-0.332664,-3.156753,-0.404462,-2.106614
60.000000,9.996630,6.212720,-0.333221,-3.164112,-0.405297,-2.109764
60.100000,10.013270,6.230800,-0.333776,-3.173320,-0.406129,-2.114143
60.200000,10.029920,6.246180,-0.334331,-3.181153,-0.406962,-2.117596
60.300000,10.046550,6.271720,-0.334885,-3.194161,-0.407795,-2.124484
60.400000,10.063230,6.284210,-0.335441,-3.200522,-0.408632,-2.126936
60.500000,10.079890,6.304710,-0.335996,-3.210962,-0.409468,-2.132091
60.600000,10.096550,6.318260,-0.336552,-3.217863,-0.410304,-2.134886
60.700000,10.113200,6.346000,-0.337107,-3.231991,-0.411141,-2.142465
60.800000,10.129910,6.363870,-0.337664,-3.241092,-0.411982,-2.146693
60.900000,10.146680,6.386960,-0.338223,-3.252852,-0.412826,-2.152664
61.000000,10.163270,6.401880,-0.338776,-3.260451,-0.413662,-2.155889
61.100000,10.179880,6.420090,-0.339329,-3.269725,-0.414500,-2.160211
61.200000,10.196550,6.437250,-0.339885,-3.278465,-0.415341,-2.164164
61.300000,10.213240,6.461160,-0.340441,-3.290642,-0.416184,-2.170371
61.400000,10.229900,6.484530,-0.340997,-3.302544,-0.417027,-2.176388
61.500000,10.246580,6.502140,-0.341553,-3.311513,-0.417871,-2.180457
61.600000,10.263220,6.513110,-0.342107,-3.317100,-0.418713,-2.182296
61.700000,10.279900,6.534990,-0.342663,-3.328243,-0.419559,-2.187776
61.800000,10.296590,6.558840,-0.343220,-3.340390,-0.420406,-2.193902
61.900000,10.313230,6.571240,-0.343774,-3.346705,-0.421251,-2.196194
62.000000,10.329860,6.591580,-0.344329,-3.357064,-0.422096,-2.201131
62.100000,10.346560,6.607960,-0.344885,-3.365406,-0.422945,-2.204727
62.200000,10.363270,6.634830,-0.345442,-3.379091,-0.423796,-2.211810
62.300000,10.379920,6.653580,-0.345997,-3.388640,-0.424644,-2.216180
62.400000,10.396550,6.679860,-0.346552,-3.402025,-0.425492,-2.223047
62.500000,10.413240,6.686390,-0.347108,-3.405350,-0.426344,-2.223326
62.600000,10.429940,6.713820,-0.347665,-3.419320,-0.427197,-2.230544
62.700000,10.446600,6.740340,-0.348220,-3.432827,-0.428048,-2.237448
62.800000,10.463260,6.753610,-0.348775,-3.439585,-0.428901,-2.239943
62.900000,10.479940,6.778870,-0.349331,-3.452450,-0.429755,-2.246401
63.000000,10.496630,6.804970,-0.349888,-3.465743,-0.430610,-2.253122
63.100000,10.513310,6.811700,-0.350444,-3.469170,-0.431466,-2.253422
63.200000,10.529960,6.838490,-0.350999,-3.482814,-0.432321,-2.260351
63.300000,10.546560,6.856130,-0.351552,-3.491798,-0.433173,-2.264250
63.400000,10.563200,6.869430,-0.352107,-3.498572,-0.434029,-2.266701
63.500000,10.579880,6.900010,-0.352663,-3.514146,-0.434888,-2.274838
63.600000,10.596570,6.920450,-0.353219,-3.524556,-0.435748,-2.279616
63.700000,10.613190,6.937780,-0.353773,-3.533382,-0.436604,-2.283367
63.800000,10.629870,6.956580,-0.354329,-3.542957,-0.437465,-2.287585
63.900000,10.646560,6.984690,-0.354885,-3.557273,-0.438327,-2.294849
64.000000,10.663220,7.000090,-0.355441,-3.565117,-0.439188,-2.297929
64.100000,10.679870,7.029720,-0.355996,-3.580207,-0.440050,-2.305669
64.200000,10.696580,7.040510,-0.356553,-3.585702,-0.440915,-2.307211
64.300000,10.713280,7.071790,-0.357109,-3.601633,-0.441781,-2.315456
64.400000,10.729990,7.082970,-0.357666,-3.607327,-0.442647,-2.317108
64.500000,10.746610,7.108640,-0.358220,-3.620401,-0.443510,-2.323500
64.600000,10.763250,7.127090,-0.358775,-3.629797,-0.444375,-2.327517
64.700000,10.779910,7.150300,-0.359330,-3.641618,-0.445241,-2.333074
64.800000,10.796590,7.178360,-0.359886,-3.655909,-0.446110,-2.340197
64.900000,10.813260,7.194020,-0.360442,-3.663884,-0.446978,-2.343267
65.000000,10.829850,7.221800,-0.360995,-3.678033,-0.447843,-2.350281
65.100000,10.846570,7.237270,-0.361552,-3.685911,-0.448716,-2.353261
65.200000,10.863270,7.262080,-0.362109,-3.698547,-0.449588,-2.359270
65.300000,10.879940,7.281280,-0.362665,-3.708325,-0.450459,-2.363447
65.400000,10.896530,7.302970,-0.363218,-3.719372,-0.451327,-2.368430
65.500000,10.913210,7.335110,-0.363774,-3.735741,-0.452201,-2.376777
65.600000,10.929900,7.347850,-0.364330,-3.742229,-0.453076,-2.378823
65.700000,10.946610,7.375190,-0.364887,-3.756153,-0.453952,-2.385582
65.800000,10.963260,7.393210,-0.365442,-3.765331,-0.454827,-2.389321
65.900000,10.979880,7.421860,-0.365996,-3.779922,-0.455700,-2.396486
66.000000,10.996540,7.445150,-0.366551,-3.791784,-0.456576,-2.401900
66.100000,11.013230,7.468180,-0.367108,-3.803513,-0.457455,-2.407214
66.200000,11.029950,7.492880,-0.367665,-3.816092,-0.458336,-2.413049
66.300000,11.046560,7.515180,-0.368219,-3.827450,-0.459212,-2.418111
66.400000,11.063230,7.537310,-0.368774,-3.838720,-0.460092,-2.423099
66.500000,11.079960,7.562590,-0.369332,-3.851595,-0.460976,-2.429078
66.600000,11.096680,7.585230,-0.369889,-3.863126,-0.461860,-2.434197
66.700000,11.113290,7.613920,-0.370443,-3.877738,-0.462739,-2.441257
66.800000,11.129950,7.638670,-0.370998,-3.890343,-0.463621,-2.447032
66.900000,11.146640,7.660230,-0.371555,-3.901323,-0.464506,-2.451768
67.000000,11.163280,7.678580,-0.372109,-3.910669,-0.465389,-2.455472
67.100000,11.179920,7.700390,-0.372664,-3.921776,-0.466273,-2.460272
67.200000,11.196550,7.727220,-0.373218,-3.935441,-0.467157,-2.466662
67.300000,11.213210,7.747850,-0.373774,-3.945948,-0.468043,-2.471056
67.400000,11.229940,7.779010,-0.374331,-3.961817,-0.468934,-2.478785
67.500000,11.246600,7.806990,-0.374887,-3.976067,-0.469822,-2.485493
67.600000,11.263200,7.830120,-0.375440,-3.987847,-0.470708,-2.490650
67.700000,11.279900,7.848170,-0.375997,-3.997040,-0.471600,-2.494166
67.800000,11.296640,7.871820,-0.376555,-4.009085,-0.472494,-2.499445
67.900000,11.313290,7.899830,-0.377110,-4.023350,-0.473385,-2.506106
68.000000,11.329890,7.930740,-0.377663,-4.039093,-0.474274,-2.513677
68.100000,11.346600,7.947130,-0.378220,-4.047440,-0.475169,-2.516617
68.200000,11.363240,7.971490,-0.378775,-4.059847,-0.476061,-2.522080
68.300000,11.379910,8.000280,-0.379330,-4.074509,-0.476956,-2.528924
68.400000,11.396640,8.019160,-0.379888,-4.084125,-0.477855,-2.532615
68.500000,11.413230,8.050620,-0.380441,-4.100147,-0.478747,-2.540283
68.600000,11.429910,8.071140,-0.380997,-4.110598,-0.479645,-2.544472
68.700000,11.446600,8.103980,-0.381553,-4.127323,-0.480544,-2.552529
68.800000,11.463260,8.122390,-0.382109,-4.136699,-0.481443,-2.556031
68.900000,11.479880,8.147260,-0.382663,-4.149365,-0.482340,-2.561558
69.000000,11.496530,8.180560,-0.383218,-4.166325,-0.483239,-2.569716
69.100000,11.513270,8.206400,-0.383776,-4.179485,-0.484144,-2.575500
69.200000,11.529920,8.234680,-0.384331,-4.193888,-0.485045,-2.582048
69.300000,11.546550,8.251070,-0.384885,-4.202235,-0.485946,-2.584858
69.400000,11.563210,8.283300,-0.385440,-4.218650,-0.486849,-2.592612
69.500000,11.579910,8.310090,-0.385997,-4.232294,-0.487755,-2.598641
69.600000,11.596580,8.335480,-0.386553,-4.245225,-0.488661,-2.604222
69.700000,11.613260,8.370370,-0.387109,-4.262994,-0.489568,-2.612752
69.800000,11.629890,8.395280,-0.387663,-4.275681,-0.490472,-2.618158
69.900000,11.646570,8.421100,-0.388219,-4.288831,-0.491381,-2.623825
70.000000,11.663280,8.451260,-0.388776,-4.304191,-0.492292,-2.630825
70.100000,11.679990,8.472000,-0.389333,-4.314754,-0.493203,-2.634878
70.200000,11.696600,8.496390,-0.389887,-4.327176,-0.494111,-2.640068
70.300000,11.713210,8.518650,-0.390440,-4.338513,-0.495018,-2.644582
70.400000,11.729920,8.554820,-0.390997,-4.356934,-0.495933,-2.653384
70.500000,11.746610,8.581210,-0.391554,-4.370374,-0.496847,-2.659138
70.600000,11.763260,8.614600,-0.392109,-4.387380,-0.497759,-2.667050
70.700000,11.779910,8.638180,-0.392664,-4.399389,-0.498673,-2.671909
70.800000,11.796600,8.665390,-0.393220,-4.413247,-0.499589,-2.677870
70.900000,11.813270,8.699550,-0.393776,-4.430644,-0.500505,-2.685964
71.000000,11.829960,8.723750,-0.394332,-4.442969,-0.501423,-2.690964
71.100000,11.846620,8.753020,-0.394887,-4.457876,-0.502341,-2.697518
71.200000,11.863250,8.786490,-0.395442,-4.474923,-0.503257,-2.705352
71.300000,11.879960,8.816600,-0.395999,-4.490258,-0.504179,-2.712122
71.400000,11.896640,8.833560,-0.396555,-4.498895,-0.505100,-2.714837
71.500000,11.913240,8.867530,-0.397108,-4.516196,-0.506017,-2.722778
71.600000,11.929880,8.889690,-0.397663,-4.527482,-0.506938,-2.727071
71.700000,11.946540,8.921050,-0.398218,-4.543453,-0.507860,-2.734169
71.800000,11.963220,8.954360,-0.398774,-4.560418,-0.508784,-2.741842
71.900000,11.979860,8.977930,-0.399329,-4.572422,-0.509707,-2.746523
72.000000,11.996540,9.013320,-0.399885,-4.590446,-0.510633,-2.754797
72.100000,12.013250,9.044450,-0.400442,-4.606301,-0.511562,-2.761746
72.200000,12.029960,9.066670,-0.400999,-4.617617,-0.512491,-2.765959
72.300000,12.046600,9.098220,-0.401553,-4.633685,-0.513418,-2.773014
72.400000,12.063240,9.125660,-0.402108,-4.647660,-0.514345,-2.778799
72.500000,12.079900,9.164210,-0.402663,-4.667294,-0.515274,-2.787946
72.600000,12.096620,9.186240,-0.403221,-4.678514,-0.516208,-2.792040
72.700000,12.113330,9.221670,-0.403778,-4.696558,-0.517142,-2.800193
72.800000,12.129930,9.250850,-0.404331,-4.711419,-0.518070,-2.806446
72.900000,12.146560,9.283370,-0.404885,-4.727982,-0.519001,-2.813691
73.000000,12.163210,9.311900,-0.405440,-4.742512,-0.519934,-2.819706
73.100000,12.179940,9.344600,-0.405998,-4.759166,-0.520873,-2.826954
73.200000,12.196560,9.379340,-0.406552,-4.776859,-0.521806,-2.834817
73.300000,12.213220,9.405300,-0.407107,-4.790080,-0.522742,-2.840003
73.400000,12.229910,9.443440,-0.407664,-4.809504,-0.523681,-2.848844
73.500000,12.246600,9.475260,-0.408220,-4.825710,-0.524620,-2.855759
73.600000,12.263280,9.506400,-0.408776,-4.841570,-0.525560,-2.862452
73.700000,12.279910,9.533710,-0.409330,-4.855479,-0.526498,-2.867984
73.800000,12.296590,9.568980,-0.409886,-4.873441,-0.527440,-2.875884
73.900000,12.313260,9.602020,-0.410442,-4.890269,-0.528382,-2.883097
74.000000,12.329970,9.634830,-0.410999,-4.906979,-0.529327,-2.890215
74.100000,12.346590,9.662910,-0.411553,-4.921280,-0.530268,-2.895912
74.200000,12.363220,9.698720,-0.412107,-4.939518,-0.531211,-2.903906
74.300000,12.379900,9.736300,-0.412663,-4.958657,-0.532157,-2.912401
74.400000,12.396620,9.766650,-0.413221,-4.974114,-0.533106,-2.918707
74.500000,12.413280,9.796360,-0.413776,-4.989245,-0.534053,-2.924815
74.600000,12.429900,9.829450,-0.414330,-5.006098,-0.534999,-2.931921
74.700000,12.446630,9.864820,-0.414888,-5.024112,-0.535951,-2.939670
74.800000,12.463320,9.898710,-0.415444,-5.041372,-0.536903,-2.946964
74.900000,12.479980,9.925790,-0.415999,-5.055163,-0.537853,-2.952219
75.000000,12.496590,9.964090,-0.416553,-5.074669,-0.538802,-2.960801
75.100000,12.513220,10.000430,-0.417107,-5.093177,-0.539752,-2.968776
75.200000,12.529880,10.028920,-0.417663,-5.107687,-0.540705,-2.974397
75.300000,12.546570,10.059670,-0.418219,-5.123348,-0.541661,-2.980666
75.400000,12.563220,10.102440,-0.418774,-5.145130,-0.542616,-2.990484
75.500000,12.579850,10.130510,-0.419328,-5.159426,-0.543570,-2.995933
75.600000,12.596580,10.166280,-0.419886,-5.177644,-0.544531,-3.003624
75.700000,12.613220,10.202980,-0.420441,-5.196335,-0.545487,-3.011584
75.800000,12.629920,10.241900,-0.420997,-5.216157,-0.546448,-3.020169
75.900000,12.646520,10.279530,-0.421551,-5.235322,-0.547404,-3.028368
76.000000,12.663190,10.309580,-0.422106,-5.250626,-0.548365,-3.034303
76.100000,12.679890,10.346820,-0.422663,-5.269592,-0.549329,-3.042331
76.200000,12.696560,10.387550,-0.423219,-5.290336,-0.550292,-3.051367
76.300000,12.713190,10.421080,-0.423773,-5.307412,-0.551254,-3.058274
76.400000,12.729900,10.460230,-0.424330,-5.327351,-0.552221,-3.066796
76.500000,12.746550,10.485330,-0.424885,-5.340135,-0.553185,-3.071192
76.600000,12.763270,10.528060,-0.425442,-5.361897,-0.554155,-3.080719
76.700000,12.779920,10.572030,-0.425997,-5.384291,-0.555121,-3.090597
76.800000,12.796560,10.600230,-0.426552,-5.398653,-0.556088,-3.095847
76.900000,12.813230,10.634750,-0.427108,-5.416234,-0.557057,-3.102919
77.000000,12.829940,10.674550,-0.427665,-5.436504,-0.558030,-3.111503
77.100000,12.846620,10.708940,-0.428221,-5.454018,-0.559002,-3.118495
77.200000,12.863200,10.750740,-0.428773,-5.475307,-0.559969,-3.127641
77.300000,12.879890,10.791670,-0.429330,-5.496152,-0.560944,-3.136491
77.400000,12.896600,10.829870,-0.429887,-5.515607,-0.561920,-3.144521
77.500000,12.913250,10.856760,-0.430442,-5.529302,-0.562894,-3.149260
77.600000,12.929870,10.900890,-0.430996,-5.551778,-0.563867,-3.158986
77.700000,12.946560,10.931790,-0.431552,-5.567515,-0.564845,-3.164843
77.800000,12.963230,10.974580,-0.432108,-5.589308,-0.565823,-3.174125
77.900000,12.979900,11.021370,-0.432663,-5.613138,-0.566802,-3.184539
78.000000,12.996590,11.055480,-0.433220,-5.630510,-0.567783,-3.191262
78.100000,13.013230,11.088120,-0.433774,-5.647133,-0.568763,-3.197552
78.200000,13.029920,11.125380,-0.434331,-5.666110,-0.569746,-3.205144
78.300000,13.046610,11.171120,-0.434887,-5.689405,-0.570730,-3.215157
78.400000,13.063300,11.211940,-0.435443,-5.710194,-0.571715,-3.223728
78.500000,13.079890,11.252610,-0.435996,-5.730907,-0.572695,-3.232253
78.600000,13.096560,11.288140,-0.436552,-5.749002,-0.573680,-3.239264
78.700000,13.113250,11.331620,-0.437108,-5.771147,-0.574668,-3.248530
78.800000,13.129930,11.364090,-0.437664,-5.787684,-0.575656,-3.254621
78.900000,13.146540,11.409030,-0.438218,-5.810571,-0.576641,-3.264274
79.000000,13.163230,11.450170,-0.438774,-5.831524,-0.577632,-3.272801
79.100000,13.179970,11.490070,-0.439332,-5.851845,-0.578627,-3.280940
79.200000,13.196600,11.530760,-0.439887,-5.872568,-0.579616,-3.289304
79.300000,13.213280,11.571240,-0.440443,-5.893184,-0.580609,-3.297574
79.400000,13.229910,11.613840,-0.440997,-5.914880,-0.581600,-3.306436
79.500000,13.246530,11.656700,-0.441551,-5.936709,-0.582592,-3.315349
79.600000,13.263270,11.704060,-0.442109,-5.960829,-0.583592,-3.325493
79.700000,13.279960,11.740930,-0.442665,-5.979607,-0.584589,-3.332642
79.800000,13.296540,11.782570,-0.443218,-6.000814,-0.585581,-3.341145
79.900000,13.313180,11.826940,-0.443773,-6.023411,-0.586578,-3.350386
80.000000,13.329910,11.872020,-0.444330,-6.046370,-0.587581,-3.359784
80.100000,13.346590,11.910210,-0.444886,-6.065820,-0.588582,-3.367220
80.200000,13.363240,11.950730,-0.445441,-6.086457,-0.589583,-3.375297
80.300000,13.379920,12.000910,-0.445997,-6.112013,-0.590586,-3.386072
80.400000,13.396620,12.036290,-0.446554,-6.130032,-0.591591,-3.392642
80.500000,13.413260,12.084610,-0.447109,-6.154641,-0.592594,-3.402848
80.600000,13.429950,12.131500,-0.447665,-6.178522,-0.593601,-3.412614
80.700000,13.446610,12.175620,-0.448220,-6.200992,-0.594606,-3.421581
80.800000,13.463250,12.215800,-0.448775,-6.221456,-0.595612,-3.429422
80.900000,13.479950,12.261300,-0.449332,-6.244629,-0.596623,-3.438719
81.000000,13.496630,12.304110,-0.449888,-6.266432,-0.597633,-3.447241
81.100000,13.513240,12.344740,-0.450441,-6.287124,-0.598640,-3.455144
81.200000,13.529870,12.387830,-0.450996,-6.309070,-0.599649,-3.463707
81.300000,13.546590,12.441970,-0.451553,-6.336643,-0.600665,-3.475313
81.400000,13.563270,12.485370,-0.452109,-6.358747,-0.601679,-3.483900
81.500000,13.579910,12.529030,-0.452664,-6.380983,-0.602692,-3.492544
81.600000,13.596560,12.576140,-0.453219,-6.404976,-0.603706,-3.502121
81.700000,13.613240,12.615510,-0.453775,-6.425026,-0.604724,-3.509512
81.800000,13.629920,12.672780,-0.454331,-6.454194,-0.605742,-3.521856
81.900000,13.646600,12.721110,-0.454887,-6.478808,-0.606762,-3.531685
82.000000,13.663220,12.760740,-0.455441,-6.498992,-0.607778,-3.539086
82.100000,13.679850,12.813830,-0.455995,-6.526030,-0.608797,-3.550193
82.200000,13.696570,12.855130,-0.456552,-6.547064,-0.609822,-3.557987
82.300000,13.713270,12.902850,-0.457109,-6.571368,-0.610847,-3.567536
82.400000,13.729920,12.951140,-0.457664,-6.595961,-0.611870,-3.577227
82.500000,13.746570,13.005210,-0.458219,-6.623499,-0.612893,-3.588486
82.600000,13.763320,13.054530,-0.458777,-6.648618,-0.613925,-3.598383
82.700000,13.779950,13.104460,-0.459332,-6.674047,-0.614949,-3.608446
82.800000,13.796610,13.149180,-0.459887,-6.696822,-0.615977,-3.617041
82.900000,13.813250,13.194830,-0.460442,-6.720072,-0.617004,-3.625871
83.000000,13.829910,13.248440,-0.460997,-6.747375,-0.618034,-3.636855
83.100000,13.846600,13.303910,-0.461553,-6.775626,-0.619067,-3.648313
83.200000,13.863290,13.346840,-0.462110,-6.797490,-0.620101,-3.656304
83.300000,13.879930,13.400080,-0.462664,-6.824605,-0.621132,-3.667104
83.400000,13.896570,13.455240,-0.463219,-6.852697,-0.622165,-3.678398
83.500000,13.913250,13.500240,-0.463775,-6.875616,-0.623201,-3.686877
83.600000,13.929920,13.547340,-0.464331,-6.899604,-0.624238,-3.695906
83.700000,13.946570,13.601950,-0.464886,-6.927416,-0.625275,-3.706960
83.800000,13.963200,13.660470,-0.465440,-6.957220,-0.626311,-3.719052
83.900000,13.979910,13.705680,-0.465997,-6.980246,-0.627354,-3.727472
84.000000,13.996610,13.765740,-0.466554,-7.010834,-0.628397,-3.739904
84.100000,14.013230,13.811610,-0.467108,-7.034195,-0.629436,-3.748469
84.200000,14.029880,13.870810,-0.467663,-7.064346,-0.630478,-3.760615
84.300000,14.046540,13.918940,-0.468218,-7.088858,-0.631522,-3.769727
84.400000,14.063260,13.966920,-0.468775,-7.113294,-0.632570,-3.778757
84.500000,14.079900,14.012430,-0.469330,-7.136472,-0.633615,-3.787112
84.600000,14.096550,14.064360,-0.469885,-7.162920,-0.634661,-3.797171
84.700000,14.113200,14.128210,-0.470440,-7.195438,-0.635709,-3.810416
84.800000,14.129920,14.184470,-0.470997,-7.224091,-0.636762,-3.821564
84.900000,14.146620,14.240310,-0.471554,-7.252530,-0.637815,-3.832571
85.000000,14.163250,14.286780,-0.472108,-7.276197,-0.638864,-3.841044
85.100000,14.179910,14.344550,-0.472664,-7.305619,-0.639917,-3.852519
85.200000,14.196550,14.393140,-0.473218,-7.330366,-0.640969,-3.861502
85.300000,14.213280,14.457290,-0.473776,-7.363037,-0.642028,-3.874607
85.400000,14.229910,14.512980,-0.474330,-7.391400,-0.643082,-3.885435
85.500000,14.246570,14.570470,-0.474886,-7.420679,-0.644139,-3.896705
85.600000,14.263240,14.625810,-0.475441,-7.448864,-0.645198,-3.907366
85.700000,14.279910,14.685850,-0.475997,-7.479442,-0.646258,-3.919250
85.800000,14.296570,14.740270,-0.476552,-7.507158,-0.647318,-3.929604
85.900000,14.313210,14.793240,-0.477107,-7.534135,-0.648378,-3.939547
86.000000,14.329930,14.853020,-0.477664,-7.564581,-0.649445,-3.951250
86.100000,14.346600,14.914110,-0.478220,-7.595694,-0.650509,-3.963281
86.200000,14.363270,14.968670,-0.478776,-7.623481,-0.651575,-3.973544
86.300000,14.379910,15.026460,-0.479330,-7.652913,-0.652639,-3.984640
86.400000,14.396470,15.088560,-0.479882,-7.684541,-0.653700,-3.996865
86.500000,14.413200,15.150550,-0.480440,-7.716112,-0.654773,-4.008983
86.600000,14.429950,15.203610,-0.480998,-7.743135,-0.655848,-4.018700
86.700000,14.446620,15.262020,-0.481554,-7.772883,-0.656919,-4.029820
86.800000,14.463230,15.325150,-0.482108,-7.805035,-0.657988,-4.042168
86.900000,14.479910,15.381390,-0.482664,-7.833678,-0.659062,-4.052646
87.000000,14.496610,15.448190,-0.483220,-7.867699,-0.660139,-4.065867
87.100000,14.513290,15.501820,-0.483776,-7.895012,-0.661215,-4.075592
87.200000,14.529930,15.561790,-0.484331,-7.925555,-0.662290,-4.086963
87.300000,14.546580,15.631320,-0.484886,-7.960966,-0.663367,-4.100805
87.400000,14.563270,15.690470,-0.485442,-7.991091,-0.664448,-4.111877
87.500000,14.579980,15.754360,-0.485999,-8.023630,-0.665531,-4.124151
87.600000,14.596630,15.814940,-0.486554,-8.054483,-0.666611,-4.135539
87.700000,14.613270,15.872090,-0.487109,-8.083589,-0.667692,-4.146000
87.800000,14.629950,15.932310,-0.487665,-8.114259,-0.668777,-4.157219
87.900000,14.646620,16.001530,-0.488221,-8.149512,-0.669862,-4.170752
88.000000,14.663260,16.062810,-0.488775,-8.180722,-0.670946,-4.182187
88.100000,14.679860,16.129310,-0.489329,-8.214590,-0.672029,-4.194956
88.200000,14.696580,16.190650,-0.489886,-8.245830,-0.673121,-4.206313
88.300000,14.713280,16.250710,-0.490443,-8.276419,-0.674213,-4.217310
88.400000,14.729970,16.317590,-0.490999,-8.310480,-0.675305,-4.230043
88.500000,14.746550,16.381410,-0.491552,-8.342984,-0.676392,-4.241976
88.600000,14.763260,16.453010,-0.492109,-8.379449,-0.677488,-4.255850
88.700000,14.779930,16.514660,-0.492664,-8.410847,-0.678582,-4.267123
88.800000,14.796620,16.585440,-0.493221,-8.446895,-0.679680,-4.280712
88.900000,14.813280,16.652020,-0.493776,-8.480804,-0.680776,-4.293187
89.000000,14.829910,16.723680,-0.494330,-8.517300,-0.681872,-4.306940
89.100000,14.846550,16.794120,-0.494885,-8.553175,-0.682969,-4.320337
89.200000,14.863260,16.856950,-0.495442,-8.585174,-0.684072,-4.331718
89.300000,14.879970,16.931560,-0.495999,-8.623173,-0.685177,-4.346088
89.400000,14.896550,16.995930,-0.496552,-8.655956,-0.686274,-4.357827
89.500000,14.913290,17.067980,-0.497110,-8.692651,-0.687383,-4.371450
89.600000,14.929980,17.125690,-0.497666,-8.722042,-0.688490,-4.381378
89.700000,14.946620,17.210010,-0.498221,-8.764986,-0.689595,-4.398089
89.800000,14.963210,17.270950,-0.498774,-8.796023,-0.690698,-4.408798
89.900000,14.979880,17.345390,-0.499329,-8.833935,-0.691807,-4.422892
90.000000,14.996600,17.412420,-0.499887,-8.868073,-0.692921,-4.435041
90.100000,15.013220,17.488180,-0.500441,-8.906657,-0.694029,-4.449404
90.200000,15.029890,17.552180,-0.500996,-8.939252,-0.695142,-4.460719
90.300000,15.046570,17.625400,-0.501552,-8.976543,-0.696257,-4.474337
90.400000,15.063230,17.694830,-0.502108,-9.011903,-0.697371,-4.486957
90.500000,15.079910,17.769400,-0.502664,-9.049881,-0.698489,-4.500835
90.600000,15.096600,17.842110,-0.503220,-9.086912,-0.699608,-4.514196
90.700000,15.113200,17.917410,-0.503773,-9.125262,-0.700722,-4.528198
90.800000,15.129870,17.987300,-0.504329,-9.160857,-0.701843,-4.540771
90.900000,15.146610,18.059160,-0.504887,-9.197455,-0.702969,-4.553779
91.000000,15.163290,18.133630,-0.505443,-9.235382,-0.704093,-4.567423
91.100000,15.179930,18.208230,-0.505998,-9.273375,-0.705215,-4.581069
91.200000,15.196580,18.285100,-0.506553,-9.312525,-0.706339,-4.595241
91.300000,15.213270,18.360450,-0.507109,-9.350900,-0.707467,-4.608975
91.400000,15.229940,18.437050,-0.507665,-9.389912,-0.708595,-4.622986
91.500000,15.246620,18.516690,-0.508221,-9.430473,-0.709725,-4.637712
91.600000,15.263240,18.593410,-0.508775,-9.469546,-0.710852,-4.651681
91.700000,15.279880,18.671100,-0.509329,-9.509113,-0.711982,-4.665843
91.800000,15.296580,18.752240,-0.509886,-9.550437,-0.713117,-4.680803
91.900000,15.313260,18.835320,-0.510442,-9.592750,-0.714252,-4.696207
92.000000,15.329890,18.905440,-0.510996,-9.628462,-0.715385,-4.708353
92.100000,15.346520,18.988670,-0.511551,-9.670850,-0.716520,-4.723720
92.200000,15.363250,19.058670,-0.512108,-9.706501,-0.717662,-4.735721
92.300000,15.379920,19.151280,-0.512664,-9.753667,-0.718801,-4.753313
92.400000,15.396590,19.223510,-0.513220,-9.790453,-0.719942,-4.765800
92.500000,15.413230,19.318010,-0.513774,-9.838582,-0.721082,-4.783771
92.600000,15.429920,19.392990,-0.514331,-9.876769,-0.722227,-4.796844
92.700000,15.446580,19.478980,-0.514886,-9.920563,-0.723371,-4.812604
92.800000,15.463240,19.557580,-0.515441,-9.960594,-0.724517,-4.826492
92.900000,15.479890,19.643500,-0.515996,-10.004352,-0.725663,-4.842143
93.000000,15.496620,19.721590,-0.516554,-10.044123,-0.726816,-4.855791
93.100000,15.513300,19.804130,-0.517110,-10.086161,-0.727966,-4.870506
93.200000,15.529990,19.894390,-0.517666,-10.132130,-0.729119,-4.887067
93.300000,15.546560,19.984200,-0.518219,-10.177869,-0.730265,-4.903508
93.400000,15.563200,20.063610,-0.518773,-10.218313,-0.731417,-4.917325
93.500000,15.579890,20.151640,-0.519330,-10.263146,-0.732574,-4.933190
93.600000,15.596570,20.243890,-0.519886,-10.310129,-0.733731,-4.950040
93.700000,15.613200,20.326340,-0.520440,-10.352120,-0.734886,-4.964463
93.800000,15.629870,20.412090,-0.520996,-10.395792,-0.736046,-4.979629
93.900000,15.646560,20.498210,-0.521552,-10.439653,-0.737208,-4.994831
94.000000,15.663250,20.581290,-0.522108,-10.481965,-0.738371,-5.009244
94.100000,15.679930,20.674670,-0.522664,-10.529523,-0.739535,-5.026117
94.200000,15.696570,20.755370,-0.523219,-10.570623,-0.740698,-5.039872
94.300000,15.713230,20.852180,-0.523774,-10.619928,-0.741863,-5.057482
94.400000,15.729930,20.940180,-0.524331,-10.664746,-0.743033,-5.072889
94.500000,15.746610,21.033460,-0.524887,-10.712253,-0.744203,-5.089531
94.600000,15.763250,21.126790,-0.525442,-10.759786,-0.745371,-5.106146
94.700000,15.779890,21.215420,-0.525996,-10.804925,-0.746540,-5.121574
94.800000,15.796580,21.304880,-0.526553,-10.850486,-0.747715,-5.137134
94.900000,15.813270,21.397490,-0.527109,-10.897652,-0.748890,-5.153402
95.000000,15.829910,21.493800,-0.527664,-10.946702,-0.750064,-5.170525
95.100000,15.846560,21.585700,-0.528219,-10.993507,-0.751240,-5.186531
95.200000,15.863240,21.682220,-0.528775,-11.042664,-0.752419,-5.203583
95.300000,15.879950,21.778250,-0.529332,-11.091572,-0.753602,-5.220452
95.400000,15.896600,21.866540,-0.529887,-11.136537,-0.754781,-5.235435
95.500000,15.913270,21.960720,-0.530442,-11.184503,-0.755964,-5.251769
95.600000,15.929940,22.066470,-0.530998,-11.238361,-0.757148,-5.270814
95.700000,15.946630,22.162420,-0.531554,-11.287228,-0.758335,-5.287453
95.800000,15.963300,22.260260,-0.532110,-11.337057,-0.759522,-5.304496
95.900000,15.979930,22.365210,-0.532664,-11.390508,-0.760708,-5.323191
96.000000,15.996580,22.457490,-0.533219,-11.437506,-0.761896,-5.338807
96.100000,16.013260,22.565070,-0.533775,-11.492296,-0.763088,-5.357992
96.200000,16.029990,22.651760,-0.534333,-11.536447,-0.764284,-5.372142
96.300000,16.046600,22.757930,-0.534887,-11.590519,-0.765474,-5.390905
96.400000,16.063260,22.867510,-0.535442,-11.646327,-0.766669,-5.410394
96.500000,16.079950,22.956500,-0.535998,-11.691649,-0.767867,-5.424945
96.600000,16.096650,23.072420,-0.536555,-11.750687,-0.769068,-5.445797
96.700000,16.113300,23.160390,-0.537110,-11.795490,-0.770266,-5.460014
96.800000,16.129930,23.269630,-0.537664,-11.851125,-0.771464,-5.479198
96.900000,16.146550,23.370070,-0.538218,-11.902279,-0.772663,-5.496254
97.000000,16.163220,23.476010,-0.538774,-11.956234,-0.773867,-5.514526
97.100000,16.179920,23.584350,-0.539331,-12.011411,-0.775075,-5.533289
97.200000,16.196550,23.695020,-0.539885,-12.067775,-0.776279,-5.552564
97.300000,16.213250,23.790140,-0.540442,-12.116219,-0.777489,-5.568109
97.400000,16.229940,23.908780,-0.540998,-12.176642,-0.778701,-5.589103
97.500000,16.246610,24.011140,-0.541554,-12.228773,-0.779912,-5.606236
97.600000,16.263240,24.112770,-0.542108,-12.280533,-0.781122,-5.623158
97.700000,16.279870,24.228960,-0.542662,-12.339708,-0.782333,-5.643413
97.800000,16.296570,24.334410,-0.543219,-12.393413,-0.783551,-5.661076
97.900000,16.313280,24.445420,-0.543776,-12.449950,-0.784771,-5.679966
98.000000,16.329920,24.552490,-0.544331,-12.504480,-0.785988,-5.697908
98.100000,16.346550,24.664890,-0.544885,-12.561725,-0.787205,-5.717030
98.200000,16.363220,24.783580,-0.545441,-12.622174,-0.788427,-5.737527
98.300000,16.379880,24.891310,-0.545996,-12.677040,-0.789649,-5.755427
98.400000,16.396600,25.014740,-0.546553,-12.739902,-0.790878,-5.776866
98.500000,16.413220,25.116610,-0.547107,-12.791784,-0.792100,-5.793305
98.600000,16.429870,25.232840,-0.547662,-12.850980,-0.793326,-5.812982
98.700000,16.446540,25.349840,-0.548218,-12.910567,-0.794556,-5.832762
98.800000,16.463250,25.469820,-0.548775,-12.971673,-0.795789,-5.853143
98.900000,16.479940,25.593100,-0.549331,-13.034459,-0.797023,-5.874222
99.000000,16.496560,25.700790,-0.549885,-13.089305,-0.798253,-5.891688
99.100000,16.513220,25.822050,-0.550441,-13.151062,-0.799487,-5.912183
99.200000,16.529910,25.940280,-0.550997,-13.211276,-0.800726,-5.931903
99.300000,16.546590,26.059070,-0.551553,-13.271775,-0.801965,-5.951688
99.400000,16.563230,26.180330,-0.552108,-13.333533,-0.803202,-5.971987
99.500000,16.579960,26.303500,-0.552665,-13.396263,-0.804448,-5.992613
99.600000,16.596610,26.424400,-0.553220,-13.457836,-0.805690,-6.012688
99.700000,16.613290,26.549280,-0.553776,-13.521437,-0.806935,-6.033585
99.800000,16.629940,26.677720,-0.554331,-13.586851,-0.808180,-6.055234
99.900000,16.646580,26.791980,-0.554886,-13.645043,-0.809425,-6.073600
100.000000,16.663260,26.917560,-0.555442,-13.709001,-0.810675,-6.094446
100.100000,16.679950,27.044830,-0.555998,-13.773819,-0.811927,-6.115599
100.200000,16.696620,27.176650,-0.556554,-13.840954,-0.813179,-6.137716
100.300000,16.713180,27.293770,-0.557106,-13.900603,-0.814425,-6.156494
100.400000,16.729880,27.423750,-0.557663,-13.966801,-0.815682,-6.178038
100.500000,16.746560,27.556280,-0.558219,-14.034298,-0.816940,-6.200091
100.600000,16.763210,27.683660,-0.558774,-14.099172,-0.818197,-6.220926
100.700000,16.779840,27.823240,-0.559328,-14.170260,-0.819454,-6.244437
100.800000,16.796590,27.944470,-0.559886,-14.232002,-0.820722,-6.263698
100.900000,16.813280,28.079740,-0.560443,-14.300894,-0.821987,-6.286063
101.000000,16.829970,28.219880,-0.560999,-14.372267,-0.823254,-6.309440
101.100000,16.846600,28.344830,-0.561553,-14.435903,-0.824517,-6.329374
101.200000,16.863280,28.470730,-0.562109,-14.500024,-0.825786,-6.349425
101.300000,16.879950,28.612070,-0.562665,-14.572008,-0.827056,-6.372849
101.400000,16.896660,28.739430,-0.563222,-14.636872,-0.828330,-6.393063
101.500000,16.913310,28.877410,-0.563777,-14.707144,-0.829602,-6.415595
101.600000,16.929930,29.024830,-0.564331,-14.782225,-0.830872,-6.440157
101.700000,16.946590,29.160970,-0.564886,-14.851560,-0.832148,-6.462117
101.800000,16.963290,29.303620,-0.565443,-14.924211,-0.833428,-6.485420
101.900000,16.979970,29.440050,-0.565999,-14.993694,-0.834708,-6.507278
102.000000,16.996570,29.583070,-0.566552,-15.066534,-0.835984,-6.530554
102.100000,17.013220,29.725000,-0.567107,-15.138818,-0.837265,-6.553483
102.200000,17.029920,29.869750,-0.567664,-15.212539,-0.838552,-6.576928
102.300000,17.046570,30.010040,-0.568219,-15.283988,-0.839837,-6.599336
102.400000,17.063210,30.162510,-0.568774,-15.361640,-0.841122,-6.624344
102.500000,17.079890,30.312920,-0.569330,-15.438243,-0.842412,-6.648793
102.600000,17.096550,30.453690,-0.569885,-15.509937,-0.843703,-6.671057
102.700000,17.113250,30.597680,-0.570442,-15.583270,-0.844998,-6.693924
102.800000,17.129940,30.750630,-0.570998,-15.661167,-0.846294,-6.718672
102.900000,17.146560,30.901570,-0.571552,-15.738040,-0.847586,-6.742932
103.000000,17.163240,31.053590,-0.572108,-15.815464,-0.848884,-6.767310
103.100000,17.179960,31.204910,-0.572665,-15.892530,-0.850188,-6.791429
103.200000,17.196650,31.357610,-0.573222,-15.970300,-0.851491,-6.815778
103.300000,17.213300,31.515100,-0.573777,-16.050509,-0.852792,-6.841101
103.400000,17.229940,31.659290,-0.574331,-16.123944,-0.854094,-6.863458
103.500000,17.246630,31.814060,-0.574888,-16.202768,-0.855402,-6.887996
103.600000,17.263290,31.977610,-0.575443,-16.286063,-0.856709,-6.914362
103.700000,17.279960,32.134700,-0.575999,-16.366068,-0.858019,-6.939235
103.800000,17.296540,32.290560,-0.576551,-16.445447,-0.859323,-6.963803
103.900000,17.313190,32.441040,-0.577106,-16.522086,-0.860635,-6.987086
104.000000,17.329880,32.611210,-0.577663,-16.608753,-0.861951,-7.014496
104.100000,17.346550,32.771830,-0.578218,-16.690556,-0.863267,-7.039771
104.200000,17.363260,32.936760,-0.578775,-16.774554,-0.864589,-7.065856
104.300000,17.379920,33.089940,-0.579331,-16.852568,-0.865908,-7.089359
104.400000,17.396590,33.259710,-0.579886,-16.939031,-0.867230,-7.116319
104.500000,17.413230,33.428820,-0.580441,-17.025158,-0.868551,-7.143058
104.600000,17.429870,33.599930,-0.580996,-17.112304,-0.869874,-7.170129
104.700000,17.446530,33.771560,-0.581551,-17.199714,-0.871200,-7.197203
104.800000,17.463260,33.928740,-0.582109,-17.279765,-0.872534,-7.221064
104.900000,17.479960,34.093020,-0.582665,-17.363433,-0.873867,-7.246362
105.000000,17.496630,34.271280,-0.583221,-17.454220,-0.875199,-7.274552
105.100000,17.513250,34.434270,-0.583775,-17.537230,-0.876529,-7.299433
105.200000,17.529890,34.612630,-0.584330,-17.628068,-0.877863,-7.327465
105.300000,17.546600,34.787970,-0.584887,-17.717368,-0.879204,-7.354716
105.400000,17.563280,34.960670,-0.585443,-17.805323,-0.880544,-7.381327
105.500000,17.579910,35.144490,-0.585997,-17.898942,-0.881882,-7.410216
105.600000,17.596560,35.328970,-0.586552,-17.992897,-0.883224,-7.439127
105.700000,17.613270,35.505480,-0.587109,-18.082792,-0.884572,-7.466222
105.800000,17.629940,35.686150,-0.587665,-18.174807,-0.885918,-7.494115
105.900000,17.646550,35.864100,-0.588218,-18.265436,-0.887262,-7.521372
106.000000,17.663210,36.048070,-0.588774,-18.359131,-0.888612,-7.549758
106.100000,17.679900,36.231480,-0.589330,-18.452541,-0.889965,-7.577905
106.200000,17.696600,36.422370,-0.589887,-18.549761,-0.891322,-7.607504
106.300000,17.713270,36.609620,-0.590442,-18.645126,-0.892678,-7.636254
106.400000,17.729930,36.798600,-0.590998,-18.741373,-0.894034,-7.665265
106.500000,17.746620,36.983750,-0.591554,-18.835669,-0.895396,-7.693354
106.600000,17.763330,37.173480,-0.592111,-18.932298,-0.896760,-7.722276
106.700000,17.779960,37.364810,-0.592665,-19.029741,-0.898120,-7.751473
106.800000,17.796570,37.555740,-0.593219,-19.126981,-0.899480,-7.780493
106.900000,17.813220,37.746150,-0.593774,-19.223956,-0.900846,-7.809271
107.000000,17.829960,37.939310,-0.594332,-19.322332,-0.902220,-7.838452
107.100000,17.846640,38.138830,-0.594888,-19.423947,-0.903592,-7.868874
107.200000,17.863230,38.333270,-0.595441,-19.522974,-0.904958,-7.898195
107.300000,17.879860,38.541890,-0.595995,-19.629223,-0.906329,-7.930298
107.400000,17.896550,38.736500,-0.596552,-19.728337,-0.907707,-7.959365
107.500000,17.913300,38.944050,-0.597110,-19.834042,-0.909092,-7.990937
107.600000,17.929900,39.145550,-0.597663,-19.936665,-0.910466,-8.021251
107.700000,17.946590,39.348530,-0.598220,-20.040042,-0.911850,-8.051695
107.800000,17.963270,39.558440,-0.598776,-20.146948,-0.913235,-8.083446
107.900000,17.979980,39.766570,-0.599333,-20.252948,-0.914624,-8.114695
108.000000,17.996640,39.974040,-0.599888,-20.358611,-0.916011,-8.145725
108.100000,18.013230,40.178310,-0.600441,-20.462645,-0.917394,-8.176034
108.200000,18.029860,40.394810,-0.600995,-20.572908,-0.918782,-8.208686
108.300000,18.046570,40.607660,-0.601552,-20.681311,-0.920179,-8.240420
108.400000,18.063320,40.819440,-0.602111,-20.789170,-0.921581,-8.271789
108.500000,18.079940,41.039450,-0.602665,-20.901220,-0.922975,-8.304793
108.600000,18.096560,41.253770,-0.603219,-21.010373,-0.924370,-8.336524
108.700000,18.113240,41.460500,-0.603775,-21.115659,-0.925772,-8.366559
108.800000,18.129920,41.696460,-0.604331,-21.235833,-0.927176,-8.402368
108.900000,18.146570,41.921960,-0.604886,-21.350679,-0.928580,-8.435959
109.000000,18.163220,42.143910,-0.605441,-21.463717,-0.929986,-8.468710
109.100000,18.179920,42.371800,-0.605997,-21.579781,-0.931398,-8.502491
109.200000,18.196570,42.587820,-0.606552,-21.689799,-0.932807,-8.533801
109.300000,18.213250,42.820470,-0.607108,-21.808286,-0.934221,-8.568294
109.400000,18.229880,43.049470,-0.607663,-21.924915,-0.935633,-8.601963
109.500000,18.246550,43.281310,-0.608218,-22.042990,-0.937051,-8.636039
109.600000,18.263200,43.518290,-0.608773,-22.163683,-0.938468,-8.671024
109.700000,18.279940,43.760840,-0.609331,-22.287213,-0.939895,-8.706916
109.800000,18.296590,43.995800,-0.609886,-22.406877,-0.941317,-8.741229
109.900000,18.313210,44.237220,-0.610440,-22.529831,-0.942738,-8.776714
110.000000,18.329910,44.475120,-0.610997,-22.650993,-0.944168,-8.811304
110.100000,18.346640,44.712710,-0.611555,-22.771996,-0.945603,-8.845676
110.200000,18.363300,44.953940,-0.612110,-22.894854,-0.947033,-8.880685
110.300000,18.379930,45.205280,-0.612664,-23.022860,-0.948464,-8.917575
110.400000,18.396640,45.449550,-0.613221,-23.147266,-0.949903,-8.952869
110.500000,18.413290,45.700400,-0.613776,-23.275023,-0.951339,-8.989365
110.600000,18.429960,45.958180,-0.614332,-23.406309,-0.952778,-9.027064
110.700000,18.446570,46.211160,-0.614886,-23.535151,-0.954215,-9.063724
110.800000,18.463190,46.476630,-0.615440,-23.670353,-0.955655,-9.102679
110.900000,18.479870,46.722890,-0.615996,-23.795772,-0.957101,-9.137680
111.000000,18.496560,46.989240,-0.616552,-23.931423,-0.958551,-9.176456
111.100000,18.513260,47.246480,-0.617109,-24.062435,-0.960004,-9.213298
111.200000,18.529870,47.512840,-0.617662,-24.198091,-0.961451,-9.251842
111.300000,18.546570,47.790630,-0.618219,-24.339568,-0.962908,-9.292385
111.400000,18.563250,48.056180,-0.618775,-24.474811,-0.964366,-9.330410
111.500000,18.579970,48.326550,-0.619332,-24.612510,-0.965829,-9.369187
111.600000,18.596520,48.595420,-0.619884,-24.749444,-0.967279,-9.407660
111.700000,18.613250,48.874100,-0.620442,-24.891375,-0.968747,-9.447729
111.800000,18.629930,49.149190,-0.620998,-25.031477,-0.970213,-9.486988
111.900000,18.646610,49.433420,-0.621554,-25.176234,-0.971681,-9.527853
112.000000,18.663280,49.716370,-0.622109,-25.320339,-0.973150,-9.568320
112.100000,18.679890,49.996510,-0.622663,-25.463013,-0.974617,-9.608137
112.200000,18.696560,50.279930,-0.623219,-25.607358,-0.976090,-9.648375
112.300000,18.713260,50.572470,-0.623775,-25.756347,-0.977569,-9.690173
112.400000,18.729940,50.864590,-0.624331,-25.905123,-0.979048,-9.731743
112.500000,18.746530,51.157020,-0.624884,-26.054056,-0.980521,-9.773285
112.600000,18.763210,51.454570,-0.625440,-26.205597,-0.982004,-9.815560
112.700000,18.779900,51.758500,-0.625997,-26.360388,-0.983491,-9.858873
112.800000,18.796560,52.063230,-0.626552,-26.515585,-0.984977,-9.902192
112.900000,18.813200,52.371520,-0.627107,-26.672596,-0.986463,-9.946033
113.000000,18.829890,52.676800,-0.627663,-26.828074,-0.987956,-9.989085
113.100000,18.846550,52.982420,-0.628218,-26.983725,-0.989449,-10.032054
113.200000,18.863250,53.312810,-0.628775,-27.151991,-0.990947,-10.079498
113.300000,18.879930,53.616410,-0.629331,-27.306613,-0.992446,-10.121715
113.400000,18.896550,53.930840,-0.629885,-27.466751,-0.993942,-10.165857
113.500000,18.913290,54.256340,-0.630443,-27.632527,-0.995450,-10.211794
113.600000,18.929990,54.574560,-0.631000,-27.794595,-0.996958,-10.256215
113.700000,18.946650,54.893720,-0.631555,-27.957142,-0.998464,-10.300669
113.800000,18.963230,55.213620,-0.632108,-28.120066,-0.999965,-10.345157
113.900000,18.979900,55.531710,-0.632663,-28.282068,-1.001477,-10.389040
114.000000,18.996590,55.866340,-0.633220,-28.452493,-1.002992,-10.435815
114.100000,19.013270,56.195180,-0.633776,-28.619970,-1.004509,-10.481329
114.200000,19.029860,56.525120,-0.634329,-28.788007,-1.006020,-10.526949
114.300000,19.046500,56.856320,-0.634883,-28.956686,-1.007538,-10.572569
114.400000,19.063240,57.198680,-0.635441,-29.131049,-1.009068,-10.619976
114.500000,19.079910,57.535280,-0.635997,-29.302477,-1.010593,-10.666190
114.600000,19.096570,57.879240,-0.636552,-29.477655,-1.012120,-10.713585
114.700000,19.113240,58.225110,-0.637108,-29.653805,-1.013650,-10.761129
114.800000,19.129930,58.575630,-0.637664,-29.832323,-1.015184,-10.809315
114.900000,19.146630,58.920990,-0.638221,-30.008214,-1.016722,-10.856342
115.000000,19.163300,59.266980,-0.638777,-30.184425,-1.018259,-10.903319
115.100000,19.179880,59.626170,-0.639329,-30.367359,-1.019790,-10.952616
115.200000,19.196530,59.994470,-0.639884,-30.554933,-1.021330,-11.003310
115.300000,19.213250,60.365920,-0.640442,-30.744111,-1.022879,-11.054301
115.400000,19.229930,60.725030,-0.640998,-30.927004,-1.024426,-11.102867
115.500000,19.246600,61.098640,-0.641553,-31.117282,-1.025975,-11.153886
115.600000,19.263270,61.467930,-0.642109,-31.305360,-1.027527,-11.203906
115.700000,19.279970,61.854270,-0.642666,-31.502121,-1.029083,-11.256789
115.800000,19.296610,62.235750,-0.643220,-31.696407,-1.030637,-11.308634
115.900000,19.313270,62.615600,-0.643776,-31.889863,-1.032195,-11.359945
116.000000,19.329920,62.995510,-0.644331,-32.083350,-1.033754,-11.411064
116.100000,19.346610,63.399570,-0.644887,-32.289136,-1.035319,-11.466292
116.200000,19.363290,63.791680,-0.645443,-32.488836,-1.036886,-11.519144
116.300000,19.379940,64.189220,-0.645998,-32.691301,-1.038453,-11.572786
116.400000,19.396550,64.584030,-0.646552,-32.892376,-1.040018,-11.625756
116.500000,19.413190,64.991420,-0.647106,-33.099858,-1.041588,-11.680730
116.600000,19.429920,65.403140,-0.647664,-33.309546,-1.043170,-11.736152
116.700000,19.446590,65.819660,-0.648220,-33.521678,-1.044748,-11.792267
116.800000,19.463210,66.238520,-0.648774,-33.735001,-1.046324,-11.848621
116.900000,19.479890,66.646280,-0.649330,-33.942672,-1.047909,-11.902688
117.000000,19.496620,67.075060,-0.649887,-34.161048,-1.049500,-11.960215
117.100000,19.513310,67.500500,-0.650444,-34.377722,-1.051091,-12.016951
117.200000,19.529970,67.931920,-0.650999,-34.597443,-1.052680,-12.074542
117.300000,19.546570,68.360490,-0.651552,-34.815712,-1.054267,-12.131453
117.400000,19.563220,68.808910,-0.652107,-35.044090,-1.055861,-12.191582
117.500000,19.579930,69.253610,-0.652664,-35.270574,-1.057464,-12.250728
117.600000,19.596620,69.670160,-0.653221,-35.482721,-1.059067,-12.304674
117.700000,19.613240,70.058530,-0.653775,-35.680516,-1.060665,-12.353499
117.800000,19.629850,70.506340,-0.654328,-35.908584,-1.062266,-12.412580
117.900000,19.646560,70.959410,-0.654885,-36.139331,-1.063879,-12.472213
118.000000,19.663260,71.404570,-0.655442,-36.366049,-1.065493,-12.530213
118.100000,19.679880,71.855540,-0.655996,-36.595726,-1.067102,-12.589076
118.200000,19.696560,72.312830,-0.656552,-36.828622,-1.068720,-12.648717
118.300000,19.713290,72.776710,-0.657110,-37.064874,-1.070345,-12.709187
118.400000,19.729970,73.235070,-0.657666,-37.298315,-1.071967,-12.768494
118.500000,19.746600,73.705720,-0.658220,-37.538015,-1.073588,-12.829743
118.600000,19.763230,74.176670,-0.658774,-37.777868,-1.075211,-12.890778
118.700000,19.779890,74.655720,-0.659330,-38.021846,-1.076840,-12.952915
118.800000,19.796590,75.139630,-0.659886,-38.268299,-1.078475,-13.015572
118.900000,19.813280,75.609050,-0.660443,-38.507373,-1.080112,-13.075461
119.000000,19.829900,76.104460,-0.660997,-38.759683,-1.081745,-13.139662
119.100000,19.846530,76.607270,-0.661551,-39.015762,-1.083382,-13.204846
119.200000,19.863220,77.099430,-0.662107,-39.266417,-1.085027,-13.267834
119.300000,19.879950,77.608670,-0.662665,-39.525771,-1.086679,-13.333426
119.400000,19.896570,78.123210,-0.663219,-39.787824,-1.088322,-13.399783
119.500000,19.913220,78.651080,-0.663774,-40.056666,-1.089972,-13.468093
119.600000,19.929890,79.167660,-0.664330,-40.319758,-1.091626,-13.534147
119.700000,19.946590,79.707170,-0.664886,-40.594528,-1.093286,-13.603781
119.800000,19.963220,80.243650,-0.665441,-40.867755,-1.094941,-13.672689
119.900000,19.979890,80.773320,-0.665996,-41.137514,-1.096603,-13.740081
120.000000,19.996550,81.314930,-0.666552,-41.413354,-1.098267,-13.809214
120.021000,20.000060,81.435360,-0.666669,-41.474688,-1.098618,-13.824813
