Repository: abubakardawood/tissue-phantom-material-database

Title:
A Database of Silicone Phantom Materials for Modeling Human Tissue Mechanics Across Varying Stiffnesses

Description:
This dataset contains processed mechanical compression test data for soft silicone phantoms
fabricated using Ecoflex (Smooth-On) with varying base materials and thinner concentrations.
The dataset provides force–compression measurements together with derived engineering and
true stress–strain quantities, intended for mechanical characterization, constitutive model
fitting, and the design of tissue-equivalent phantoms.

All files in this dataset are processed outputs generated from raw experimental measurements.
The raw data files are not included in this archive.

File: data/EF10_100T/EF10_100T_B2.csv (part 2 of 2)
Speed (mm/min): 10;
Machine: INSTRON 5900;
Load cell: 1kN;
Time (s),Compression (mm),Load (N),Engineering Strain [-],Engineering Stress (kPa),True Strain [-],True Stress (kPa)
58.500000,9.746560,5.564540,-0.324885,-2.833997,-0.392873,-1.913273
58.600000,9.763240,5.588670,-0.325441,-2.846286,-0.393697,-1.919987
58.700000,9.779910,5.608840,-0.325997,-2.856559,-0.394521,-1.925329
58.800000,9.796520,5.620570,-0.326551,-2.862533,-0.395343,-1.927771
58.900000,9.813220,5.636140,-0.327107,-2.870463,-0.396169,-1.931513
59.000000,9.829920,5.650870,-0.327664,-2.877964,-0.396997,-1.934959
59.100000,9.846630,5.667040,-0.328221,-2.886200,-0.397826,-1.938888
59.200000,9.863280,5.681230,-0.328776,-2.893427,-0.398652,-1.942137
59.300000,9.879900,5.704840,-0.329330,-2.905451,-0.399478,-1.948599
59.400000,9.896600,5.715560,-0.329887,-2.910911,-0.400308,-1.950640
59.500000,9.913290,5.733380,-0.330443,-2.919986,-0.401139,-1.955097
59.600000,9.929980,5.749340,-0.330999,-2.928115,-0.401970,-1.958911
59.700000,9.946600,5.765080,-0.331553,-2.936131,-0.402799,-1.962647
59.800000,9.963220,5.777320,-0.332107,-2.942365,-0.403628,-1.965184
59.900000,9.979930,5.793960,-0.332664,-2.950840,-0.404462,-1.969201
60.000000,9.996590,5.812110,-0.333220,-2.960083,-0.405295,-1.973725
60.100000,10.013250,5.826440,-0.333775,-2.967382,-0.406128,-1.976944
60.200000,10.029860,5.849430,-0.334329,-2.979090,-0.406959,-1.983095
60.300000,10.046570,5.866120,-0.334886,-2.987590,-0.407796,-1.987089
60.400000,10.063280,5.879140,-0.335443,-2.994221,-0.408634,-1.989832
60.500000,10.079930,5.893070,-0.335998,-3.001316,-0.409470,-1.992881
60.600000,10.096570,5.911780,-0.336552,-3.010845,-0.410305,-1.997538
60.700000,10.113280,5.927950,-0.337109,-3.019080,-0.411145,-2.001320
60.800000,10.129930,5.943840,-0.337664,-3.027173,-0.411983,-2.005005
60.900000,10.146600,5.962960,-0.338220,-3.036911,-0.412822,-2.009767
61.000000,10.163250,5.983490,-0.338775,-3.047366,-0.413661,-2.014995
61.100000,10.179880,5.997140,-0.339329,-3.054318,-0.414500,-2.017899
61.200000,10.196600,6.012780,-0.339887,-3.062284,-0.415344,-2.021454
61.300000,10.213290,6.033270,-0.340443,-3.072719,-0.416187,-2.026633
61.400000,10.229900,6.044900,-0.340997,-3.078642,-0.417027,-2.028836
61.500000,10.246580,6.072120,-0.341553,-3.092505,-0.417871,-2.036252
61.600000,10.263260,6.080900,-0.342109,-3.096977,-0.418716,-2.037474
61.700000,10.279970,6.100560,-0.342666,-3.106990,-0.419563,-2.042331
61.800000,10.296600,6.112540,-0.343220,-3.113091,-0.420406,-2.044616
61.900000,10.313240,6.131930,-0.343775,-3.122966,-0.421251,-2.049370
62.000000,10.329900,6.153160,-0.344330,-3.133779,-0.422098,-2.054725
62.100000,10.346590,6.168500,-0.344886,-3.141591,-0.422947,-2.058099
62.200000,10.363250,6.188420,-0.345442,-3.151736,-0.423795,-2.062995
62.300000,10.379880,6.204130,-0.345996,-3.159737,-0.424642,-2.066481
62.400000,10.396540,6.225160,-0.346551,-3.170448,-0.425491,-2.071725
62.500000,10.413240,6.242230,-0.347108,-3.179142,-0.426344,-2.075636
62.600000,10.429970,6.255740,-0.347666,-3.186022,-0.427198,-2.078352
62.700000,10.446620,6.278020,-0.348221,-3.197369,-0.428049,-2.083979
62.800000,10.463220,6.291510,-0.348774,-3.204240,-0.428899,-2.086684
62.900000,10.479890,6.313620,-0.349330,-3.215500,-0.429752,-2.092231
63.000000,10.496600,6.325920,-0.349887,-3.221765,-0.430609,-2.094512
63.100000,10.513250,6.347410,-0.350442,-3.232709,-0.431463,-2.099833
63.200000,10.529900,6.362790,-0.350997,-3.240542,-0.432317,-2.103123
63.300000,10.546600,6.379610,-0.351553,-3.249109,-0.433176,-2.106874
63.400000,10.563250,6.396410,-0.352108,-3.257665,-0.434032,-2.110614
63.500000,10.579910,6.422560,-0.352664,-3.270983,-0.434889,-2.117426
63.600000,10.596570,6.442020,-0.353219,-3.280894,-0.435748,-2.122020
63.700000,10.613240,6.449680,-0.353775,-3.284795,-0.436607,-2.122718
63.800000,10.629910,6.472820,-0.354330,-3.296580,-0.437467,-2.128502
63.900000,10.646640,6.500840,-0.354888,-3.310851,-0.438331,-2.135869
64.000000,10.663300,6.512260,-0.355443,-3.316667,-0.439193,-2.137780
64.100000,10.679910,6.529580,-0.355997,-3.325488,-0.440052,-2.141624
64.200000,10.696600,6.551680,-0.356553,-3.336743,-0.440916,-2.147016
64.300000,10.713340,6.569410,-0.357111,-3.345773,-0.441784,-2.150960
64.400000,10.729950,6.590410,-0.357665,-3.356468,-0.442645,-2.155977
64.500000,10.746570,6.608120,-0.358219,-3.365488,-0.443508,-2.159906
64.600000,10.763210,6.629080,-0.358774,-3.376163,-0.444373,-2.164884
64.700000,10.779900,6.647450,-0.359330,-3.385518,-0.445241,-2.169000
64.800000,10.796590,6.678620,-0.359886,-3.401393,-0.446110,-2.177278
64.900000,10.813250,6.683900,-0.360442,-3.404082,-0.446977,-2.177109
65.000000,10.829910,6.706040,-0.360997,-3.415358,-0.447846,-2.182424
65.100000,10.846570,6.724490,-0.361552,-3.424755,-0.448716,-2.186527
65.200000,10.863290,6.741360,-0.362110,-3.433346,-0.449589,-2.190099
65.300000,10.879960,6.764340,-0.362665,-3.445050,-0.450460,-2.195650
65.400000,10.896580,6.787970,-0.363219,-3.457085,-0.451330,-2.201405
65.500000,10.913210,6.803880,-0.363774,-3.465188,-0.452201,-2.204644
65.600000,10.929940,6.831390,-0.364331,-3.479198,-0.453078,-2.211617
65.700000,10.946590,6.845860,-0.364886,-3.486568,-0.453951,-2.214367
65.800000,10.963200,6.872320,-0.365440,-3.500044,-0.454823,-2.220988
65.900000,10.979900,6.884940,-0.365997,-3.506471,-0.455701,-2.223114
66.000000,10.996570,6.909910,-0.366552,-3.519188,-0.456578,-2.229222
66.100000,11.013300,6.925490,-0.367110,-3.527123,-0.457459,-2.232281
66.200000,11.029910,6.949820,-0.367664,-3.539514,-0.458334,-2.238163
66.300000,11.046550,6.974260,-0.368218,-3.551961,-0.459211,-2.244064
66.400000,11.063210,6.995830,-0.368774,-3.562947,-0.460091,-2.249026
66.500000,11.079930,7.013730,-0.369331,-3.572063,-0.460974,-2.252790
66.600000,11.096610,7.033020,-0.369887,-3.581888,-0.461856,-2.256994
66.700000,11.113210,7.053080,-0.370440,-3.592104,-0.462735,-2.261444
66.800000,11.129890,7.071720,-0.370996,-3.601597,-0.463618,-2.265418
66.900000,11.146550,7.096140,-0.371552,-3.614034,-0.464501,-2.271234
67.000000,11.163230,7.115360,-0.372108,-3.623823,-0.465387,-2.275371
67.100000,11.179830,7.133400,-0.372661,-3.633011,-0.466268,-2.279129
67.200000,11.196550,7.157140,-0.373218,-3.645101,-0.467157,-2.284683
67.300000,11.213230,7.177720,-0.373774,-3.655583,-0.468044,-2.289220
67.400000,11.229910,7.201540,-0.374330,-3.667714,-0.468933,-2.294778
67.500000,11.246570,7.223650,-0.374886,-3.678975,-0.469821,-2.299780
67.600000,11.263250,7.239480,-0.375442,-3.687037,-0.470711,-2.302770
67.700000,11.279910,7.262500,-0.375997,-3.698761,-0.471600,-2.308038
67.800000,11.296590,7.285190,-0.376553,-3.710317,-0.472492,-2.313186
67.900000,11.313320,7.306920,-0.377111,-3.721384,-0.473386,-2.318010
68.000000,11.329920,7.327520,-0.377664,-3.731875,-0.474275,-2.322480
68.100000,11.346600,7.346400,-0.378220,-3.741491,-0.475169,-2.326384
68.200000,11.363320,7.369670,-0.378777,-3.753342,-0.476066,-2.331661
68.300000,11.379970,7.396390,-0.379332,-3.766950,-0.476959,-2.338024
68.400000,11.396590,7.412230,-0.379886,-3.775018,-0.477852,-2.340940
68.500000,11.413250,7.433720,-0.380442,-3.785963,-0.478748,-2.345625
68.600000,11.429960,7.454810,-0.380999,-3.796704,-0.479648,-2.350165
68.700000,11.446630,7.479290,-0.381554,-3.809171,-0.480546,-2.355765
68.800000,11.463280,7.504820,-0.382109,-3.822173,-0.481444,-2.361685
68.900000,11.479920,7.523990,-0.382664,-3.831937,-0.482342,-2.365592
69.000000,11.496580,7.548220,-0.383219,-3.844277,-0.483242,-2.371076
69.100000,11.513260,7.568510,-0.383775,-3.854610,-0.484144,-2.375306
69.200000,11.529910,7.597320,-0.384330,-3.869283,-0.485045,-2.382200
69.300000,11.546550,7.622650,-0.384885,-3.882184,-0.485946,-2.387989
69.400000,11.563230,7.649270,-0.385441,-3.895741,-0.486850,-2.394163
69.500000,11.579910,7.664900,-0.385997,-3.903702,-0.487755,-2.396884
69.600000,11.596640,7.688880,-0.386555,-3.915914,-0.488664,-2.402199
69.700000,11.613260,7.717530,-0.387109,-3.930506,-0.489568,-2.408973
69.800000,11.629860,7.744270,-0.387662,-3.944124,-0.490471,-2.415137
69.900000,11.646570,7.767690,-0.388219,-3.956052,-0.491381,-2.420237
70.000000,11.663260,7.784330,-0.388775,-3.964527,-0.492291,-2.423217
70.100000,11.679920,7.811100,-0.389331,-3.978161,-0.493200,-2.429341
70.200000,11.696560,7.839490,-0.389885,-3.992619,-0.494108,-2.435956
70.300000,11.713240,7.856110,-0.390441,-4.001084,-0.495020,-2.438895
70.400000,11.729890,7.883870,-0.390996,-4.015222,-0.495931,-2.445285
70.500000,11.746560,7.905160,-0.391552,-4.026065,-0.496844,-2.449651
70.600000,11.763200,7.941260,-0.392107,-4.044451,-0.497756,-2.458595
70.700000,11.779890,7.961270,-0.392663,-4.054642,-0.498671,-2.462534
70.800000,11.796590,7.991080,-0.393220,-4.069824,-0.499588,-2.469489
70.900000,11.813270,8.013420,-0.393776,-4.081201,-0.500505,-2.474124
71.000000,11.829870,8.035310,-0.394329,-4.092350,-0.501418,-2.478618
71.100000,11.846510,8.056480,-0.394884,-4.103132,-0.502335,-2.482872
71.200000,11.863270,8.088870,-0.395442,-4.119628,-0.503258,-2.490552
71.300000,11.879940,8.112380,-0.395998,-4.131601,-0.504178,-2.495495
71.400000,11.896610,8.131570,-0.396554,-4.141375,-0.505098,-2.499097
71.500000,11.913240,8.163190,-0.397108,-4.157479,-0.506017,-2.506511
71.600000,11.929900,8.184490,-0.397663,-4.168327,-0.506939,-2.510736
71.700000,11.946610,8.205570,-0.398220,-4.179062,-0.507864,-2.514875
71.800000,11.963300,8.232320,-0.398777,-4.192686,-0.508789,-2.520741
71.900000,11.979940,8.265560,-0.399331,-4.209615,-0.509712,-2.528584
72.000000,11.996570,8.284430,-0.399886,-4.219226,-0.510635,-2.532018
72.100000,12.013270,8.318700,-0.400442,-4.236679,-0.511563,-2.540133
72.200000,12.029950,8.333920,-0.400998,-4.244431,-0.512491,-2.542421
72.300000,12.046610,8.360110,-0.401554,-4.257769,-0.513418,-2.548046
72.400000,12.063230,8.389780,-0.402108,-4.272880,-0.514345,-2.554722
72.500000,12.079890,8.417960,-0.402663,-4.287232,-0.515274,-2.560922
72.600000,12.096570,8.443890,-0.403219,-4.300438,-0.516205,-2.566420
72.700000,12.113210,8.471320,-0.403774,-4.314408,-0.517135,-2.572364
72.800000,12.129860,8.501470,-0.404329,-4.329763,-0.518066,-2.579116
72.900000,12.146610,8.528640,-0.404887,-4.343601,-0.519004,-2.584933
73.000000,12.163320,8.555140,-0.405444,-4.357097,-0.519940,-2.590538
73.100000,12.179970,8.583760,-0.405999,-4.371673,-0.520874,-2.596778
73.200000,12.196620,8.606540,-0.406554,-4.383275,-0.521809,-2.601237
73.300000,12.213260,8.632310,-0.407109,-4.396399,-0.522744,-2.606587
73.400000,12.229910,8.664600,-0.407664,-4.412845,-0.523681,-2.613888
73.500000,12.246600,8.693760,-0.408220,-4.427696,-0.524620,-2.620222
73.600000,12.263280,8.729690,-0.408776,-4.445995,-0.525560,-2.628579
73.700000,12.279880,8.749840,-0.409329,-4.456257,-0.526497,-2.632180
73.800000,12.296600,8.784950,-0.409887,-4.474138,-0.527441,-2.640249
73.900000,12.313290,8.802220,-0.410443,-4.482934,-0.528384,-2.642945
74.000000,12.329920,8.831640,-0.410997,-4.497917,-0.529325,-2.649285
74.100000,12.346560,8.863460,-0.411552,-4.514123,-0.530267,-2.656327
74.200000,12.363210,8.898010,-0.412107,-4.531719,-0.531210,-2.664166
74.300000,12.379910,8.919180,-0.412664,-4.542501,-0.532158,-2.667976
74.400000,12.396590,8.952970,-0.413220,-4.559710,-0.533105,-2.675548
74.500000,12.413220,8.979110,-0.413774,-4.573023,-0.534050,-2.680825
74.600000,12.429860,9.009900,-0.414329,-4.588704,-0.534997,-2.687473
74.700000,12.446550,9.043560,-0.414885,-4.605847,-0.535947,-2.694950
74.800000,12.463270,9.063900,-0.415442,-4.616206,-0.536900,-2.698439
74.900000,12.479950,9.090170,-0.415998,-4.629586,-0.537851,-2.703686
75.000000,12.496600,9.125660,-0.416553,-4.647660,-0.538802,-2.711662
75.100000,12.513290,9.154430,-0.417110,-4.662313,-0.539756,-2.717617
75.200000,12.529990,9.178730,-0.417666,-4.674689,-0.540712,-2.722229
75.300000,12.546610,9.211580,-0.418220,-4.691419,-0.541663,-2.729372
75.400000,12.563240,9.239520,-0.418775,-4.705649,-0.542617,-2.735042
75.500000,12.579930,9.275980,-0.419331,-4.724218,-0.543574,-2.743207
75.600000,12.596590,9.312730,-0.419886,-4.742934,-0.544531,-2.751441
75.700000,12.613270,9.340230,-0.420442,-4.756940,-0.545490,-2.756921
75.800000,12.629920,9.370670,-0.420997,-4.772443,-0.546448,-2.763257
75.900000,12.646550,9.405070,-0.421552,-4.789963,-0.547406,-2.770746
76.000000,12.663230,9.432850,-0.422108,-4.804111,-0.548368,-2.776259
76.100000,12.679920,9.460450,-0.422664,-4.818168,-0.549331,-2.781702
76.200000,12.696580,9.496490,-0.423219,-4.836523,-0.550293,-2.789613
76.300000,12.713230,9.528870,-0.423774,-4.853014,-0.551256,-2.796431
76.400000,12.729920,9.561930,-0.424331,-4.869851,-0.552222,-2.803424
76.500000,12.746640,9.592910,-0.424888,-4.885629,-0.553190,-2.809784
76.600000,12.763290,9.627070,-0.425443,-4.903026,-0.554156,-2.817068
76.700000,12.779900,9.653830,-0.425997,-4.916655,-0.555120,-2.822176
76.800000,12.796540,9.689000,-0.426551,-4.934567,-0.556087,-2.829721
76.900000,12.813230,9.717210,-0.427108,-4.948934,-0.557057,-2.835207
77.000000,12.829860,9.753050,-0.427662,-4.967188,-0.558026,-2.842910
77.100000,12.846540,9.790690,-0.428218,-4.986357,-0.558997,-2.851109
77.200000,12.863220,9.814720,-0.428774,-4.998596,-0.559970,-2.855328
77.300000,12.879860,9.851160,-0.429329,-5.017155,-0.560942,-2.863146
77.400000,12.896570,9.884850,-0.429886,-5.034313,-0.561918,-2.870134
77.500000,12.913200,9.922900,-0.430440,-5.053691,-0.562891,-2.878381
77.600000,12.929850,9.954010,-0.430995,-5.069536,-0.563866,-2.884591
77.700000,12.946550,9.984580,-0.431552,-5.085105,-0.564845,-2.890619
77.800000,12.963270,10.018980,-0.432109,-5.102625,-0.565826,-2.897735
77.900000,12.979970,10.049060,-0.432666,-5.117944,-0.566806,-2.903585
78.000000,12.996560,10.092020,-0.433219,-5.139824,-0.567782,-2.913156
78.100000,13.013230,10.118790,-0.433774,-5.153457,-0.568763,-2.918020
78.200000,13.029910,10.154080,-0.434330,-5.171430,-0.569745,-2.925321
78.300000,13.046610,10.198050,-0.434887,-5.193824,-0.570730,-2.935098
78.400000,13.063260,10.227200,-0.435442,-5.208670,-0.571712,-2.940596
78.500000,13.079920,10.263910,-0.435997,-5.227366,-0.572696,-2.948249
78.600000,13.096590,10.303910,-0.436553,-5.247738,-0.573682,-2.956822
78.700000,13.113270,10.336840,-0.437109,-5.264509,-0.574669,-2.963345
78.800000,13.129950,10.374410,-0.437665,-5.283644,-0.575658,-2.971178
78.900000,13.146580,10.407560,-0.438219,-5.300527,-0.576644,-2.977733
79.000000,13.163240,10.440380,-0.438775,-5.317242,-0.577633,-2.984171
79.100000,13.179910,10.485440,-0.439330,-5.340191,-0.578623,-2.994083
79.200000,13.196590,10.521190,-0.439886,-5.358398,-0.579616,-3.001312
79.300000,13.213190,10.558140,-0.440440,-5.377217,-0.580604,-3.008877
79.400000,13.229880,10.591350,-0.440996,-5.394130,-0.581599,-3.015340
79.500000,13.246550,10.628600,-0.441552,-5.413102,-0.582593,-3.022938
79.600000,13.263240,10.662770,-0.442108,-5.430504,-0.583590,-3.029635
79.700000,13.279890,10.694350,-0.442663,-5.446588,-0.584585,-3.035585
79.800000,13.296560,10.732620,-0.443219,-5.466078,-0.585583,-3.043410
79.900000,13.313270,10.777960,-0.443776,-5.489170,-0.586584,-3.053210
80.000000,13.329970,10.819590,-0.444332,-5.510372,-0.587585,-3.061936
80.100000,13.346670,10.855120,-0.444889,-5.528467,-0.588587,-3.068913
80.200000,13.363220,10.888870,-0.445441,-5.545656,-0.589581,-3.075395
80.300000,13.379880,10.927260,-0.445996,-5.565208,-0.590583,-3.083147
80.400000,13.396600,10.964840,-0.446553,-5.584347,-0.591590,-3.090638
80.500000,13.413240,11.008790,-0.447108,-5.606731,-0.592593,-3.099917
80.600000,13.429870,11.049210,-0.447662,-5.627316,-0.593596,-3.108179
80.700000,13.446560,11.076720,-0.448219,-5.641327,-0.594603,-3.112779
80.800000,13.463240,11.119310,-0.448775,-5.663018,-0.595612,-3.121599
80.900000,13.479950,11.162200,-0.449332,-5.684862,-0.596623,-3.130473
81.000000,13.496570,11.200180,-0.449886,-5.704205,-0.597629,-3.137965
81.100000,13.513190,11.241970,-0.450440,-5.725488,-0.598637,-3.146501
81.200000,13.529880,11.281310,-0.450996,-5.745524,-0.599650,-3.154316
81.300000,13.546580,11.320830,-0.451553,-5.765651,-0.600664,-3.162156
81.400000,13.563300,11.364710,-0.452110,-5.787999,-0.601681,-3.171187
81.500000,13.579910,11.409640,-0.452664,-5.810882,-0.602692,-3.180507
81.600000,13.596560,11.446940,-0.453219,-5.829879,-0.603706,-3.187669
81.700000,13.613270,11.487740,-0.453776,-5.850658,-0.604726,-3.195772
81.800000,13.629950,11.531940,-0.454332,-5.873169,-0.605744,-3.204802
81.900000,13.646590,11.577530,-0.454886,-5.896388,-0.606761,-3.214201
82.000000,13.663250,11.617840,-0.455442,-5.916917,-0.607780,-3.222107
82.100000,13.679950,11.657540,-0.455998,-5.937136,-0.608803,-3.229812
82.200000,13.696620,11.702890,-0.456554,-5.960233,-0.609825,-3.239065
82.300000,13.713280,11.751570,-0.457109,-5.985025,-0.610847,-3.249214
82.400000,13.729890,11.791340,-0.457663,-6.005280,-0.611868,-3.256886
82.500000,13.746570,11.830730,-0.458219,-6.025341,-0.612893,-3.264415
82.600000,13.763220,11.877660,-0.458774,-6.049243,-0.613918,-3.274007
82.700000,13.779880,11.921530,-0.459329,-6.071585,-0.614945,-3.282728
82.800000,13.796520,11.968320,-0.459884,-6.095415,-0.615971,-3.292231
82.900000,13.813180,12.007950,-0.460439,-6.115599,-0.617000,-3.299737
83.000000,13.829900,12.048490,-0.460997,-6.136246,-0.618034,-3.307457
83.100000,13.846610,12.096040,-0.461554,-6.160463,-0.619067,-3.317078
83.200000,13.863220,12.140000,-0.462107,-6.182851,-0.620096,-3.325710
83.300000,13.879860,12.186550,-0.462662,-6.206559,-0.621128,-3.335020
83.400000,13.896610,12.228980,-0.463220,-6.228168,-0.622168,-3.343154
83.500000,13.913330,12.274120,-0.463778,-6.251158,-0.623206,-3.352011
83.600000,13.929960,12.319530,-0.464332,-6.274285,-0.624241,-3.360934
83.700000,13.946590,12.366750,-0.464886,-6.298334,-0.625276,-3.370325
83.800000,13.963250,12.405220,-0.465442,-6.317927,-0.626314,-3.377300
83.900000,13.979900,12.454430,-0.465997,-6.342989,-0.627353,-3.387177
84.000000,13.996590,12.500890,-0.466553,-6.366651,-0.628396,-3.396271
84.100000,14.013250,12.553780,-0.467108,-6.393588,-0.629437,-3.407090
84.200000,14.029900,12.597650,-0.467663,-6.415930,-0.630479,-3.415435
84.300000,14.046620,12.645320,-0.468221,-6.440209,-0.631527,-3.424770
84.400000,14.063270,12.691820,-0.468776,-6.463891,-0.632571,-3.433776
84.500000,14.079910,12.738020,-0.469330,-6.487420,-0.633616,-3.442677
84.600000,14.096540,12.789240,-0.469885,-6.513506,-0.634661,-3.452910
84.700000,14.113250,12.829880,-0.470442,-6.534204,-0.635712,-3.460242
84.800000,14.129940,12.878660,-0.470998,-6.559048,-0.636763,-3.469749
84.900000,14.146610,12.930480,-0.471554,-6.585439,-0.637814,-3.480051
85.000000,14.163220,12.981000,-0.472107,-6.611169,-0.638862,-3.489988
85.100000,14.179890,13.024960,-0.472663,-6.633558,-0.639915,-3.498120
85.200000,14.196590,13.081410,-0.473220,-6.662307,-0.640972,-3.509573
85.300000,14.213270,13.133180,-0.473776,-6.688674,-0.642028,-3.519743
85.400000,14.229910,13.185020,-0.474330,-6.715076,-0.643082,-3.529912
85.500000,14.246530,13.231970,-0.474884,-6.738987,-0.644137,-3.538748
85.600000,14.263230,13.287300,-0.475441,-6.767166,-0.645197,-3.549778
85.700000,14.279930,13.333640,-0.475998,-6.790767,-0.646259,-3.558378
85.800000,14.296610,13.390230,-0.476554,-6.819588,-0.647321,-3.569688
85.900000,14.313220,13.436290,-0.477107,-6.843046,-0.648379,-3.578179
86.000000,14.329890,13.489840,-0.477663,-6.870319,-0.649442,-3.588622
86.100000,14.346610,13.541140,-0.478220,-6.896446,-0.650510,-3.598425
86.200000,14.363230,13.588940,-0.478774,-6.920790,-0.651572,-3.607294
86.300000,14.379870,13.648030,-0.479329,-6.950885,-0.652637,-3.619124
86.400000,14.396560,13.699460,-0.479885,-6.977078,-0.653706,-3.628880
86.500000,14.413230,13.756380,-0.480441,-7.006067,-0.654775,-3.640065
86.600000,14.429930,13.805920,-0.480998,-7.031297,-0.655847,-3.649260
86.700000,14.446600,13.860930,-0.481553,-7.059314,-0.656918,-3.659878
86.800000,14.463260,13.912420,-0.482109,-7.085537,-0.657990,-3.669538
86.900000,14.479910,13.966580,-0.482664,-7.113121,-0.659062,-3.679876
87.000000,14.496660,14.023010,-0.483222,-7.141860,-0.660142,-3.690756
87.100000,14.513240,14.076340,-0.483775,-7.169021,-0.661212,-3.700830
87.200000,14.529870,14.137220,-0.484329,-7.200027,-0.662286,-3.712845
87.300000,14.546580,14.193320,-0.484886,-7.228599,-0.663367,-3.723552
87.400000,14.563250,14.241600,-0.485442,-7.253187,-0.664446,-3.732188
87.500000,14.579880,14.304740,-0.485996,-7.285344,-0.665524,-3.744696
87.600000,14.596530,14.351010,-0.486551,-7.308909,-0.666605,-3.752752
87.700000,14.613190,14.405070,-0.487106,-7.336442,-0.667687,-3.762815
87.800000,14.629930,14.466470,-0.487664,-7.367713,-0.668775,-3.774742
87.900000,14.646620,14.512800,-0.488221,-7.391308,-0.669862,-3.782719
88.000000,14.663220,14.581590,-0.488774,-7.426343,-0.670944,-3.796540
88.100000,14.679890,14.635230,-0.489330,-7.453661,-0.672031,-3.806364
88.200000,14.696560,14.693010,-0.489885,-7.483089,-0.673120,-3.817233
88.300000,14.713310,14.755680,-0.490444,-7.515006,-0.674215,-3.829319
88.400000,14.729970,14.810430,-0.490999,-7.542890,-0.675305,-3.839339
88.500000,14.746580,14.867510,-0.491553,-7.571961,-0.676394,-3.849943
88.600000,14.763270,14.931890,-0.492109,-7.604749,-0.677488,-3.862384
88.700000,14.779980,14.989150,-0.492666,-7.633911,-0.678586,-3.872943
88.800000,14.796630,15.053970,-0.493221,-7.666924,-0.679680,-3.885436
88.900000,14.813250,15.117570,-0.493775,-7.699315,-0.680774,-3.897586
89.000000,14.829960,15.169160,-0.494332,-7.725590,-0.681875,-3.906584
89.100000,14.846640,15.230060,-0.494888,-7.756606,-0.682975,-3.917955
89.200000,14.863270,15.293270,-0.495442,-7.788798,-0.684073,-3.929898
89.300000,14.879910,15.353280,-0.495997,-7.819361,-0.685173,-3.940982
89.400000,14.896550,15.416010,-0.496552,-7.851309,-0.686274,-3.952729
89.500000,14.913220,15.482740,-0.497107,-7.885295,-0.687379,-3.965457
89.600000,14.929950,15.542120,-0.497665,-7.915537,-0.688488,-3.976251
89.700000,14.946600,15.610490,-0.498220,-7.950357,-0.689594,-3.989330
89.800000,14.963230,15.673790,-0.498774,-7.982596,-0.690699,-4.001082
89.900000,14.979930,15.735780,-0.499331,-8.014167,-0.691810,-4.012445
90.000000,14.996640,15.808480,-0.499888,-8.051193,-0.692923,-4.026498
90.100000,15.013300,15.870030,-0.500443,-8.082540,-0.694034,-4.037687
90.200000,15.029910,15.932250,-0.500997,-8.114228,-0.695143,-4.049024
90.300000,15.046600,15.998360,-0.501553,-8.147898,-0.696259,-4.061293
90.400000,15.063280,16.064510,-0.502109,-8.181588,-0.697375,-4.073536
90.500000,15.079980,16.130080,-0.502666,-8.214982,-0.698493,-4.085590
90.600000,15.096600,16.198640,-0.503220,-8.249900,-0.699608,-4.098385
90.700000,15.113220,16.262400,-0.503774,-8.282372,-0.700724,-4.109928
90.800000,15.129900,16.325040,-0.504330,-8.314275,-0.701845,-4.121136
90.900000,15.146540,16.397560,-0.504885,-8.351209,-0.702965,-4.134811
91.000000,15.163210,16.459820,-0.505440,-8.382917,-0.704087,-4.145853
91.100000,15.179850,16.532970,-0.505995,-8.420172,-0.705210,-4.159607
91.200000,15.196600,16.592790,-0.506553,-8.450639,-0.706340,-4.169939
91.300000,15.213270,16.662760,-0.507109,-8.486274,-0.707467,-4.182808
91.400000,15.229920,16.725240,-0.507664,-8.518095,-0.708594,-4.193765
91.500000,15.246500,16.806040,-0.508217,-8.559246,-0.709717,-4.209294
91.600000,15.263210,16.870360,-0.508774,-8.592004,-0.710850,-4.220619
91.700000,15.279910,16.946730,-0.509330,-8.630899,-0.711984,-4.234920
91.800000,15.296580,17.012330,-0.509886,-8.664309,-0.713117,-4.246499
91.900000,15.313240,17.082520,-0.510441,-8.700056,-0.714251,-4.259188
92.000000,15.329870,17.153300,-0.510996,-8.736104,-0.715384,-4.271993
92.100000,15.346560,17.220250,-0.511552,-8.770201,-0.716522,-4.283787
92.200000,15.363250,17.297340,-0.512108,-8.809463,-0.717662,-4.298064
92.300000,15.379960,17.373820,-0.512665,-8.848414,-0.718804,-4.312139
92.400000,15.396590,17.440850,-0.513220,-8.882552,-0.719942,-4.323852
92.500000,15.413230,17.521430,-0.513774,-8.923591,-0.721082,-4.338879
92.600000,15.429940,17.589250,-0.514331,-8.958131,-0.722229,-4.350684
92.700000,15.446620,17.667610,-0.514887,-8.998040,-0.723374,-4.365063
92.800000,15.463230,17.737320,-0.515441,-9.033543,-0.724516,-4.377285
92.900000,15.479850,17.815700,-0.515995,-9.073462,-0.725660,-4.391601
93.000000,15.496570,17.888760,-0.516552,-9.110671,-0.726812,-4.404532
93.100000,15.513220,17.971320,-0.517107,-9.152718,-0.727961,-4.419780
93.200000,15.529910,18.046000,-0.517664,-9.190752,-0.729114,-4.433034
93.300000,15.546570,18.116560,-0.518219,-9.226688,-0.730266,-4.445243
93.400000,15.563250,18.194250,-0.518775,-9.266255,-0.731420,-4.459154
93.500000,15.579920,18.270480,-0.519331,-9.305079,-0.732576,-4.472666
93.600000,15.596610,18.350570,-0.519887,-9.345869,-0.733734,-4.487073
93.700000,15.613260,18.428420,-0.520442,-9.385517,-0.734890,-4.500900
93.800000,15.629900,18.501880,-0.520997,-9.422930,-0.736048,-4.513615
93.900000,15.646650,18.587870,-0.521555,-9.466724,-0.737214,-4.529307
94.000000,15.663310,18.667050,-0.522110,-9.507050,-0.738375,-4.543321
94.100000,15.679890,18.747710,-0.522663,-9.548130,-0.739533,-4.557676
94.200000,15.696540,18.823840,-0.523218,-9.586903,-0.740696,-4.570863
94.300000,15.713250,18.903760,-0.523775,-9.627606,-0.741865,-4.584907
94.400000,15.729920,18.983500,-0.524331,-9.668217,-0.743032,-4.598874
94.500000,15.746560,19.065730,-0.524885,-9.710097,-0.744199,-4.613409
94.600000,15.763210,19.149500,-0.525440,-9.752760,-0.745368,-4.628267
94.700000,15.779880,19.233540,-0.525996,-9.795561,-0.746540,-4.643135
94.800000,15.796620,19.318690,-0.526554,-9.838928,-0.747717,-4.658201
94.900000,15.813250,19.402000,-0.527108,-9.881357,-0.748889,-4.672812
95.000000,15.829910,19.487880,-0.527664,-9.925096,-0.750064,-4.687983
95.100000,15.846480,19.571230,-0.528216,-9.967546,-0.751234,-4.702529
95.200000,15.863220,19.661250,-0.528774,-10.013392,-0.752417,-4.718571
95.300000,15.879950,19.737580,-0.529332,-10.052267,-0.753602,-4.731284
95.400000,15.896580,19.822580,-0.529886,-10.095557,-0.754780,-4.746063
95.500000,15.913190,19.906460,-0.530440,-10.138277,-0.755958,-4.760533
95.600000,15.929930,19.997330,-0.530998,-10.184557,-0.757148,-4.776581
95.700000,15.946580,20.089810,-0.531553,-10.231656,-0.758332,-4.792992
95.800000,15.963260,20.168120,-0.532109,-10.271539,-0.759519,-4.805964
95.900000,15.979920,20.261030,-0.532664,-10.318858,-0.760707,-4.822374
96.000000,15.996600,20.348560,-0.533220,-10.363437,-0.761897,-4.837445
96.100000,16.013270,20.439370,-0.533776,-10.409686,-0.763088,-4.853249
96.200000,16.029910,20.533840,-0.534330,-10.457799,-0.764279,-4.869880
96.300000,16.046560,20.624560,-0.534885,-10.504002,-0.765471,-4.885565
96.400000,16.063210,20.713680,-0.535440,-10.549391,-0.766665,-4.900821
96.500000,16.079910,20.801390,-0.535997,-10.594061,-0.767864,-4.915676
96.600000,16.096620,20.889140,-0.536554,-10.638752,-0.769065,-4.930487
96.700000,16.113230,20.989700,-0.537108,-10.689966,-0.770261,-4.948304
96.800000,16.129890,21.082590,-0.537663,-10.737275,-0.771461,-4.964239
96.900000,16.146610,21.172190,-0.538220,-10.782908,-0.772667,-4.979328
97.000000,16.163320,21.269750,-0.538777,-10.832595,-0.773874,-4.996238
97.100000,16.179940,21.364350,-0.539331,-10.880774,-0.775076,-5.012432
97.200000,16.196610,21.459540,-0.539887,-10.929254,-0.776283,-5.028692
97.300000,16.213260,21.548750,-0.540442,-10.974688,-0.777490,-5.043506
97.400000,16.229950,21.643940,-0.540998,-11.023168,-0.778701,-5.059653
97.500000,16.246640,21.742030,-0.541555,-11.073125,-0.779914,-5.076422
97.600000,16.263280,21.841150,-0.542109,-11.123606,-0.781125,-5.093396
97.700000,16.279910,21.941490,-0.542664,-11.174709,-0.782336,-5.110600
97.800000,16.296610,22.035290,-0.543220,-11.222481,-0.783554,-5.126201
97.900000,16.313280,22.139100,-0.543776,-11.275351,-0.784771,-5.144086
98.000000,16.329930,22.235980,-0.544331,-11.324692,-0.785989,-5.160311
98.100000,16.346580,22.335510,-0.544886,-11.375382,-0.787207,-5.177096
98.200000,16.363270,22.436110,-0.545442,-11.426617,-0.788430,-5.194056
98.300000,16.379980,22.533850,-0.545999,-11.476396,-0.789657,-5.210291
98.400000,16.396590,22.641030,-0.546553,-11.530982,-0.790877,-5.228689
98.500000,16.413220,22.741790,-0.547107,-11.582299,-0.792100,-5.245538
98.600000,16.429910,22.848430,-0.547664,-11.636610,-0.793329,-5.263661
98.700000,16.446570,22.951190,-0.548219,-11.688945,-0.794558,-5.280843
98.800000,16.463270,23.056520,-0.548776,-11.742589,-0.795791,-5.298542
98.900000,16.479920,23.150010,-0.549331,-11.790203,-0.797021,-5.313483
99.000000,16.496560,23.260430,-0.549885,-11.846440,-0.798253,-5.332256
99.100000,16.513210,23.361540,-0.550440,-11.897935,-0.799487,-5.348832
99.200000,16.529920,23.471440,-0.550997,-11.953906,-0.800726,-5.367336
99.300000,16.546570,23.578980,-0.551552,-12.008676,-0.801963,-5.385263
99.400000,16.563210,23.684190,-0.552107,-12.062259,-0.803201,-5.402601
99.500000,16.579890,23.788650,-0.552663,-12.115460,-0.804443,-5.419694
99.600000,16.596630,23.899350,-0.553221,-12.171839,-0.805691,-5.438122
99.700000,16.613260,24.006930,-0.553775,-12.226629,-0.806933,-5.455823
99.800000,16.629870,24.110840,-0.554329,-12.279550,-0.808174,-5.472639
99.900000,16.646540,24.229710,-0.554885,-12.340090,-0.809422,-5.492763
100.000000,16.663210,24.332510,-0.555440,-12.392446,-0.810671,-5.509181
100.100000,16.679910,24.444110,-0.555997,-12.449283,-0.811924,-5.527519
100.200000,16.696550,24.546340,-0.556552,-12.501348,-0.813174,-5.543702
100.300000,16.713200,24.544500,-0.557107,-12.500411,-0.814426,-5.536349
100.400000,16.729880,24.685240,-0.557663,-12.572089,-0.815682,-5.561105
100.500000,16.746630,24.812440,-0.558221,-12.636872,-0.816946,-5.582705
100.600000,16.763290,24.939250,-0.558776,-12.701456,-0.818203,-5.604183
100.700000,16.779940,25.055800,-0.559331,-12.760814,-0.819462,-5.623291
100.800000,16.796620,25.174570,-0.559887,-12.821303,-0.820725,-5.642818
100.900000,16.813320,25.298030,-0.560444,-12.884181,-0.821990,-5.663319
101.000000,16.829960,25.420370,-0.560999,-12.946488,-0.823253,-5.683526
101.100000,16.846550,25.539910,-0.561552,-13.007369,-0.824513,-5.703059
101.200000,16.863230,25.664310,-0.562108,-13.070726,-0.825782,-5.723571
101.300000,16.879900,25.789760,-0.562663,-13.134617,-0.827052,-5.744250
101.400000,16.896560,25.916640,-0.563219,-13.199236,-0.828323,-5.765180
101.500000,16.913150,26.038870,-0.563772,-13.261488,-0.829589,-5.785037
101.600000,16.929870,26.172300,-0.564329,-13.329443,-0.830868,-5.807252
101.700000,16.946590,26.295890,-0.564886,-13.392387,-0.832148,-5.827211
101.800000,16.963320,26.424500,-0.565444,-13.457887,-0.833430,-5.848206
101.900000,16.979920,26.552660,-0.565997,-13.523159,-0.834705,-5.869087
102.000000,16.996550,26.682330,-0.566552,-13.589199,-0.835983,-5.890216
102.100000,17.013210,26.814480,-0.567107,-13.656503,-0.837265,-5.911804
102.200000,17.029910,26.939840,-0.567664,-13.720348,-0.838551,-5.931805
102.300000,17.046620,27.066520,-0.568221,-13.784865,-0.839841,-5.952020
102.400000,17.063260,27.203910,-0.568775,-13.854838,-0.841126,-5.974548
102.500000,17.079960,27.338330,-0.569332,-13.923297,-0.842418,-5.996319
102.600000,17.096610,27.472560,-0.569887,-13.991660,-0.843707,-6.017995
102.700000,17.113300,27.607960,-0.570443,-14.060619,-0.845002,-6.039832
102.800000,17.129940,27.747330,-0.570998,-14.131599,-0.846294,-6.062484
102.900000,17.146610,27.876210,-0.571554,-14.197237,-0.847590,-6.082754
103.000000,17.163280,28.026570,-0.572109,-14.273815,-0.848888,-6.107632
103.100000,17.179960,28.157710,-0.572665,-14.340604,-0.850188,-6.128237
103.200000,17.196630,28.298740,-0.573221,-14.412430,-0.851489,-6.150922
103.300000,17.213210,28.437730,-0.573774,-14.483217,-0.852785,-6.173128
103.400000,17.229890,28.576090,-0.574330,-14.553683,-0.854090,-6.195071
103.500000,17.246580,28.725960,-0.574886,-14.630011,-0.855398,-6.219423
103.600000,17.263260,28.863680,-0.575442,-14.700152,-0.856707,-6.241067
103.700000,17.279850,29.011440,-0.575995,-14.775405,-0.858010,-6.264846
103.800000,17.296550,29.158550,-0.576552,-14.850328,-0.859324,-6.288346
103.900000,17.313250,29.299860,-0.577108,-14.922296,-0.860639,-6.310515
104.000000,17.329940,29.450700,-0.577665,-14.999118,-0.861956,-6.334658
104.100000,17.346590,29.568910,-0.578220,-15.059322,-0.863271,-6.351726
104.200000,17.363250,29.700120,-0.578775,-15.126147,-0.864588,-6.371511
104.300000,17.379960,29.818590,-0.579332,-15.186483,-0.865911,-6.388468
104.400000,17.396610,29.978930,-0.579887,-15.268144,-0.867232,-6.414346
104.500000,17.413340,30.146210,-0.580445,-15.353339,-0.868560,-6.441575
104.600000,17.429920,30.299180,-0.580997,-15.431246,-0.869878,-6.465733
104.700000,17.446550,30.464570,-0.581552,-15.515478,-0.871202,-6.492426
104.800000,17.463230,30.623820,-0.582108,-15.596583,-0.872531,-6.517693
104.900000,17.479920,30.779240,-0.582664,-15.675738,-0.873864,-6.542050
105.000000,17.496550,30.941370,-0.583218,-15.758310,-0.875193,-6.567775
105.100000,17.513220,31.103900,-0.583774,-15.841086,-0.876527,-6.593472
105.200000,17.529990,31.264240,-0.584333,-15.922747,-0.877871,-6.618560
105.300000,17.546630,31.421430,-0.584888,-16.002803,-0.879206,-6.642961
105.400000,17.563230,31.588620,-0.585441,-16.087952,-0.880540,-6.669405
105.500000,17.579900,31.759360,-0.585997,-16.174909,-0.881881,-6.696466
105.600000,17.596530,31.918620,-0.586551,-16.256020,-0.883221,-6.721035
105.700000,17.613230,32.092170,-0.587108,-16.344408,-0.884568,-6.748481
105.800000,17.629960,32.260040,-0.587665,-16.429903,-0.885920,-6.774619
105.900000,17.646580,32.427510,-0.588219,-16.515195,-0.887264,-6.800638
106.000000,17.663220,32.598810,-0.588774,-16.602438,-0.888612,-6.827354
106.100000,17.679940,32.771980,-0.589331,-16.690632,-0.889969,-6.854320
106.200000,17.696630,32.942140,-0.589888,-16.777294,-0.891324,-6.880575
106.300000,17.713230,33.114900,-0.590441,-16.865280,-0.892674,-6.907327
106.400000,17.729870,33.294690,-0.590996,-16.956846,-0.894030,-6.935424
106.500000,17.746600,33.469760,-0.591553,-17.046009,-0.895394,-6.962385
106.600000,17.763270,33.651740,-0.592109,-17.138690,-0.896755,-6.990718
106.700000,17.779940,33.821800,-0.592665,-17.225301,-0.898119,-7.016474
106.800000,17.796560,34.001780,-0.593219,-17.316964,-0.899480,-7.044218
106.900000,17.813200,34.184090,-0.593773,-17.409814,-0.900844,-7.072331
107.000000,17.829850,34.366890,-0.594328,-17.502913,-0.902211,-7.100436
107.100000,17.846570,34.552780,-0.594886,-17.597586,-0.903586,-7.129034
107.200000,17.863240,34.736190,-0.595441,-17.690996,-0.904959,-7.157046
107.300000,17.879870,34.922980,-0.595996,-17.786128,-0.906330,-7.185673
107.400000,17.896580,35.100930,-0.596553,-17.876757,-0.907709,-7.212330
107.500000,17.913280,35.285790,-0.597109,-17.970905,-0.909090,-7.240310
107.600000,17.929920,35.474410,-0.597664,-18.066969,-0.910468,-7.268992
107.700000,17.946560,35.644180,-0.598219,-18.153432,-0.911847,-7.293710
107.800000,17.963290,35.824210,-0.598776,-18.245120,-0.913236,-7.320374
107.900000,17.979970,36.006560,-0.599332,-18.337990,-0.914623,-7.347440
108.000000,17.996580,36.188980,-0.599886,-18.430896,-0.916006,-7.374460
108.100000,18.013240,36.381360,-0.600441,-18.528874,-0.917395,-7.403372
108.200000,18.029910,36.577000,-0.600997,-18.628513,-0.918786,-7.432833
108.300000,18.046560,36.774770,-0.601552,-18.729237,-0.920178,-7.462627
108.400000,18.063230,36.978580,-0.602108,-18.833036,-0.921574,-7.493521
108.500000,18.079900,37.188430,-0.602663,-18.939912,-0.922971,-7.525521
108.600000,18.096550,37.392240,-0.603218,-19.043711,-0.924369,-7.556196
108.700000,18.113320,37.598640,-0.603777,-19.148830,-0.925779,-7.587201
108.800000,18.130000,37.799960,-0.604333,-19.251362,-0.927183,-7.617122
108.900000,18.146550,38.010410,-0.604885,-19.358543,-0.928578,-7.648851
109.000000,18.163210,38.220270,-0.605440,-19.465424,-0.929985,-7.680271
109.100000,18.179910,38.438360,-0.605997,-19.576496,-0.931397,-7.713198
109.200000,18.196620,38.648150,-0.606554,-19.683341,-0.932811,-7.744332
109.300000,18.213240,38.864810,-0.607108,-19.793685,-0.934221,-7.776781
109.400000,18.229920,39.082300,-0.607664,-19.904452,-0.935637,-7.809233
109.500000,18.246590,39.296200,-0.608220,-20.013390,-0.937054,-7.840853
109.600000,18.263250,39.523810,-0.608775,-20.129311,-0.938472,-7.875090
109.700000,18.279920,39.743630,-0.609331,-20.241265,-0.939894,-7.907641
109.800000,18.296570,39.962730,-0.609886,-20.352851,-0.941315,-7.939939
109.900000,18.313220,40.187430,-0.610441,-20.467290,-0.942739,-7.973224
110.000000,18.329910,40.412280,-0.610997,-20.581805,-0.944168,-8.006384
110.100000,18.346600,40.638030,-0.611553,-20.696779,-0.945599,-8.039595
110.200000,18.363220,40.865970,-0.612107,-20.812868,-0.947027,-8.073159
110.300000,18.379850,41.089940,-0.612662,-20.926935,-0.948457,-8.105804
110.400000,18.396560,41.325040,-0.613219,-21.046670,-0.949896,-8.140459
110.500000,18.413260,41.555570,-0.613775,-21.164078,-0.951336,-8.174089
110.600000,18.429900,41.794160,-0.614330,-21.285591,-0.952773,-8.209214
110.700000,18.446550,42.035520,-0.614885,-21.408515,-0.954213,-8.244740
110.800000,18.463210,42.272040,-0.615440,-21.528973,-0.955656,-8.279175
110.900000,18.479910,42.514770,-0.615997,-21.652595,-0.957105,-8.314661
111.000000,18.496630,42.755900,-0.616554,-21.775401,-0.958557,-8.349683
111.100000,18.513260,43.001410,-0.617109,-21.900438,-0.960004,-8.385488
111.200000,18.529890,43.246800,-0.617663,-22.025414,-0.961453,-8.421131
111.300000,18.546580,43.499660,-0.618219,-22.154195,-0.962909,-8.458043
111.400000,18.563310,43.754640,-0.618777,-22.284055,-0.964371,-8.495194
111.500000,18.579940,44.010110,-0.619331,-22.414165,-0.965826,-8.532370
111.600000,18.596570,44.263890,-0.619886,-22.543414,-0.967283,-8.569075
111.700000,18.613240,44.512890,-0.620441,-22.670229,-0.968746,-8.604682
111.800000,18.629930,44.762220,-0.620998,-22.797211,-0.970213,-8.640196
111.900000,18.646570,45.015210,-0.621552,-22.926058,-0.971677,-8.676313
112.000000,18.663210,45.275150,-0.622107,-23.058445,-0.973144,-8.713625
112.100000,18.679900,45.535430,-0.622663,-23.191004,-0.974617,-8.750816
112.200000,18.696610,45.802250,-0.623220,-23.326894,-0.976095,-8.789099
112.300000,18.713260,46.068750,-0.623775,-23.462622,-0.977569,-8.827217
112.400000,18.729900,46.337970,-0.624330,-23.599734,-0.979044,-8.865712
112.500000,18.746560,46.604690,-0.624885,-23.735574,-0.980524,-8.903562
112.600000,18.763200,46.880480,-0.625440,-23.876032,-0.982003,-8.943007
112.700000,18.779920,47.154030,-0.625997,-24.015350,-0.983492,-8.981805
112.800000,18.796570,47.431660,-0.626552,-24.156746,-0.984977,-9.021280
112.900000,18.813210,47.716160,-0.627107,-24.301641,-0.986464,-9.061912
113.000000,18.829940,48.000130,-0.627665,-24.446265,-0.987960,-9.102208
113.100000,18.846630,48.283880,-0.628221,-24.590778,-0.989456,-9.142335
113.200000,18.863270,48.574860,-0.628776,-24.738973,-0.990949,-9.183709
113.300000,18.879880,48.860140,-0.629329,-24.884265,-0.992441,-9.223867
113.400000,18.896580,49.143620,-0.629886,-25.028640,-0.993944,-9.263450
113.500000,18.913290,49.447770,-0.630443,-25.183542,-0.995450,-9.306754
113.600000,18.929950,49.743080,-0.630998,-25.333943,-0.996954,-9.348267
113.700000,18.946550,50.042100,-0.631552,-25.486232,-0.998455,-9.390360
113.800000,18.963190,50.331120,-0.632106,-25.633429,-0.999961,-9.430376
113.900000,18.979850,50.635660,-0.632662,-25.788530,-1.001472,-9.473116
114.000000,18.996560,50.949040,-0.633219,-25.948133,-1.002989,-9.517291
114.100000,19.013240,51.249810,-0.633775,-26.101314,-1.004506,-9.558962
114.200000,19.029900,51.570660,-0.634330,-26.264721,-1.006024,-9.604221
114.300000,19.046570,51.884930,-0.634886,-26.424778,-1.007545,-9.648065
114.400000,19.063250,52.201160,-0.635442,-26.585832,-1.009069,-9.692087
114.500000,19.079970,52.522780,-0.635999,-26.749632,-1.010599,-9.736893
114.600000,19.096540,52.837220,-0.636551,-26.909775,-1.012117,-9.780322
114.700000,19.113230,53.167400,-0.637108,-27.077934,-1.013649,-9.826375
114.800000,19.129940,53.497810,-0.637665,-27.246211,-1.015185,-9.872265
114.900000,19.146580,53.832050,-0.638219,-27.416438,-1.016717,-9.918737
115.000000,19.163230,54.167870,-0.638774,-27.587470,-1.018252,-9.965302
115.100000,19.179880,54.499180,-0.639329,-27.756204,-1.019790,-10.010849
115.200000,19.196570,54.827680,-0.639886,-27.923508,-1.021334,-10.055656
115.300000,19.213240,55.179990,-0.640441,-28.102938,-1.022878,-10.104655
115.400000,19.229930,55.517730,-0.640998,-28.274948,-1.024426,-10.150772
115.500000,19.246530,55.856110,-0.641551,-28.447283,-1.025969,-10.196900
115.600000,19.263230,56.213250,-0.642108,-28.629173,-1.027523,-10.246162
115.700000,19.279980,56.560520,-0.642666,-28.806036,-1.029084,-10.293376
115.800000,19.296670,56.909640,-0.643222,-28.983842,-1.030642,-10.340787
115.900000,19.313210,57.258990,-0.643774,-29.161764,-1.032189,-10.388188
116.000000,19.329870,57.608850,-0.644329,-29.339946,-1.033749,-10.435368
116.100000,19.346560,57.975050,-0.644885,-29.526451,-1.035315,-10.485276
116.200000,19.363250,58.336100,-0.645442,-29.710332,-1.036882,-10.534046
116.300000,19.379930,58.710160,-0.645998,-29.900839,-1.038452,-10.584967
116.400000,19.396560,59.075440,-0.646552,-30.086875,-1.040019,-10.634146
116.500000,19.413270,59.449390,-0.647109,-30.277326,-1.041596,-10.684596
116.600000,19.429940,59.827080,-0.647665,-30.469682,-1.043172,-10.735545
116.700000,19.446600,60.205350,-0.648220,-30.662333,-1.044749,-10.786395
116.800000,19.463260,60.583210,-0.648775,-30.854775,-1.046329,-10.836958
116.900000,19.479940,60.933140,-0.649331,-31.032993,-1.047913,-10.882298
117.000000,19.496660,61.321650,-0.649889,-31.230860,-1.049504,-10.934278
117.100000,19.513310,61.716000,-0.650444,-31.431701,-1.051091,-10.987150
117.200000,19.529890,62.116760,-0.650996,-31.635806,-1.052673,-11.041012
117.300000,19.546560,62.513130,-0.651552,-31.837676,-1.054266,-11.093774
117.400000,19.563290,62.911880,-0.652110,-32.040757,-1.055868,-11.146670
117.500000,19.579920,63.323940,-0.652664,-32.250618,-1.057463,-11.201801
117.600000,19.596570,63.733450,-0.653219,-32.459180,-1.059062,-11.256227
117.700000,19.613210,64.150520,-0.653774,-32.671592,-1.060663,-11.311765
117.800000,19.629920,64.562560,-0.654331,-32.881442,-1.062273,-11.366106
117.900000,19.646590,64.974390,-0.654886,-33.091185,-1.063881,-11.420220
118.000000,19.663280,65.402270,-0.655443,-33.309103,-1.065495,-11.476896
118.100000,19.679930,65.842970,-0.655998,-33.533549,-1.067107,-11.535619
118.200000,19.696570,66.274030,-0.656552,-33.753086,-1.068721,-11.592419
118.300000,19.713280,66.704190,-0.657109,-33.972165,-1.070344,-11.648738
118.400000,19.729970,67.138940,-0.657666,-34.193581,-1.071967,-11.705637
118.500000,19.746580,67.579340,-0.658219,-34.417875,-1.073586,-11.763364
118.600000,19.763210,68.032460,-0.658774,-34.648647,-1.075209,-11.823031
118.700000,19.779960,68.478100,-0.659332,-34.875610,-1.076847,-11.881004
118.800000,19.796630,68.942590,-0.659888,-35.112173,-1.078479,-11.942083
118.900000,19.813270,69.393490,-0.660442,-35.341814,-1.080111,-12.000584
119.000000,19.829930,69.857480,-0.660998,-35.578122,-1.081748,-12.061067
119.100000,19.846600,70.321750,-0.661553,-35.814573,-1.083389,-12.121323
119.200000,19.863270,70.796230,-0.662109,-36.056224,-1.085032,-12.183074
119.300000,19.879910,71.264370,-0.662664,-36.294646,-1.086675,-12.243503
119.400000,19.896570,71.740080,-0.663219,-36.536923,-1.088322,-12.304941
119.500000,19.913210,72.215920,-0.663774,-36.779266,-1.089971,-12.366158
119.600000,19.929900,72.721500,-0.664330,-37.036756,-1.091627,-12.432128
119.700000,19.946590,73.205270,-0.664886,-37.283138,-1.093286,-12.494089
119.800000,19.963200,73.706540,-0.665440,-37.538433,-1.094939,-12.558858
119.900000,19.979890,74.209370,-0.665996,-37.794522,-1.096603,-12.623509
120.000000,19.996620,74.706920,-0.666554,-38.047922,-1.098274,-12.686927
120.021000,20.000100,74.811680,-0.666670,-38.101276,-1.098622,-12.700298
