Repository: abubakardawood/tissue-phantom-material-database

Title:
A Database of Silicone Phantom Materials for Modeling Human Tissue Mechanics Across Varying Stiffnesses

Description:
This dataset contains processed mechanical compression test data for soft silicone phantoms
fabricated using Ecoflex (Smooth-On) with varying base materials and thinner concentrations.
The dataset provides force–compression measurements together with derived engineering and
true stress–strain quantities, intended for mechanical characterization, constitutive model
fitting, and the design of tissue-equivalent phantoms.

All files in this dataset are processed outputs generated from raw experimental measurements.
The raw data files are not included in this archive.

File: data/EF10_100T/EF10_100T_B4.csv (part 2 of 2)
Speed (mm/min): 10;
Machine: INSTRON 5900;
Load cell: 1kN;
Time (s),Compression (mm),Load (N),Engineering Strain [-],Engineering Stress (kPa),True Strain [-],True Stress (kPa)
58.600000,9.763250,5.360360,-0.325442,-2.730009,-0.393697,-1.841550
58.700000,9.779910,5.374430,-0.325997,-2.737175,-0.394521,-1.844864
58.800000,9.796510,5.390100,-0.326550,-2.745155,-0.395342,-1.848724
58.900000,9.813220,5.400030,-0.327107,-2.750213,-0.396169,-1.850598
59.000000,9.829920,5.422790,-0.327664,-2.761804,-0.396997,-1.856860
59.100000,9.846640,5.430550,-0.328221,-2.765756,-0.397826,-1.857976
59.200000,9.863290,5.451940,-0.328776,-2.776650,-0.398653,-1.863753
59.300000,9.879910,5.469300,-0.329330,-2.785492,-0.399479,-1.868145
59.400000,9.896600,5.481360,-0.329887,-2.791634,-0.400308,-1.870711
59.500000,9.913290,5.495860,-0.330443,-2.799019,-0.401139,-1.874102
59.600000,9.929980,5.515300,-0.330999,-2.808919,-0.401970,-1.879169
59.700000,9.946600,5.528220,-0.331553,-2.815499,-0.402799,-1.882011
59.800000,9.963210,5.544020,-0.332107,-2.823546,-0.403627,-1.885827
59.900000,9.979930,5.562770,-0.332664,-2.833095,-0.404462,-1.890626
60.000000,9.996600,5.583210,-0.333220,-2.843506,-0.405295,-1.895993
60.100000,10.013260,5.591530,-0.333775,-2.847743,-0.406128,-1.897237
60.200000,10.029870,5.609660,-0.334329,-2.856976,-0.406960,-1.901806
60.300000,10.046570,5.631460,-0.334886,-2.868079,-0.407796,-1.907600
60.400000,10.063270,5.649430,-0.335442,-2.877231,-0.408634,-1.912086
60.500000,10.079930,5.663450,-0.335998,-2.884371,-0.409470,-1.915229
60.600000,10.096570,5.679390,-0.336552,-2.892490,-0.410305,-1.919015
60.700000,10.113270,5.700760,-0.337109,-2.903373,-0.411145,-1.924620
60.800000,10.129920,5.715870,-0.337664,-2.911069,-0.411982,-1.928106
60.900000,10.146590,5.728360,-0.338220,-2.917430,-0.412822,-1.930698
61.000000,10.163250,5.751950,-0.338775,-2.929444,-0.413661,-1.937022
61.100000,10.179890,5.762440,-0.339330,-2.934787,-0.414500,-1.938926
61.200000,10.196600,5.780280,-0.339887,-2.943872,-0.415344,-1.943289
61.300000,10.213290,5.803210,-0.340443,-2.955551,-0.416187,-1.949354
61.400000,10.229910,5.815480,-0.340997,-2.961800,-0.417027,-1.951835
61.500000,10.246570,5.833250,-0.341552,-2.970850,-0.417870,-1.956149
61.600000,10.263260,5.850900,-0.342109,-2.979839,-0.418716,-1.960410
61.700000,10.279960,5.865770,-0.342665,-2.987412,-0.419562,-1.963730
61.800000,10.296590,5.887820,-0.343220,-2.998642,-0.420406,-1.969449
61.900000,10.313250,5.900180,-0.343775,-3.004937,-0.421252,-1.971915
62.000000,10.329890,5.919480,-0.344330,-3.014766,-0.422097,-1.976693
62.100000,10.346570,5.934360,-0.344886,-3.022345,-0.422946,-1.979981
62.200000,10.363230,5.950670,-0.345441,-3.030651,-0.423794,-1.983740
62.300000,10.379870,5.972510,-0.345996,-3.041774,-0.424641,-1.989334
62.400000,10.396530,5.988370,-0.346551,-3.049852,-0.425491,-1.992923
62.500000,10.413220,5.999110,-0.347107,-3.055322,-0.426343,-1.994797
62.600000,10.429960,6.021540,-0.347665,-3.066745,-0.427198,-2.000544
62.700000,10.446620,6.040750,-0.348221,-3.076529,-0.428049,-2.005218
62.800000,10.463220,6.059940,-0.348774,-3.086302,-0.428899,-2.009880
62.900000,10.479900,6.072550,-0.349330,-3.092724,-0.429753,-2.012343
63.000000,10.496610,6.096830,-0.349887,-3.105090,-0.430609,-2.018659
63.100000,10.513250,6.115250,-0.350442,-3.114471,-0.431463,-2.023031
63.200000,10.529890,6.134840,-0.350996,-3.124448,-0.432317,-2.027778
63.300000,10.546600,6.153720,-0.351553,-3.134064,-0.433176,-2.032273
63.400000,10.563250,6.167410,-0.352108,-3.141036,-0.434032,-2.035051
63.500000,10.579920,6.187910,-0.352664,-3.151477,-0.434890,-2.040064
63.600000,10.596580,6.201350,-0.353219,-3.158322,-0.435748,-2.042741
63.700000,10.613260,6.216350,-0.353775,-3.165961,-0.436608,-2.045922
63.800000,10.629920,6.237060,-0.354331,-3.176509,-0.437468,-2.050974
63.900000,10.646640,6.257840,-0.354888,-3.187092,-0.438331,-2.056031
64.000000,10.663290,6.277510,-0.355443,-3.197110,-0.439192,-2.060719
64.100000,10.679920,6.299690,-0.355997,-3.208406,-0.440052,-2.066222
64.200000,10.696610,6.317910,-0.356554,-3.217685,-0.440917,-2.070408
64.300000,10.713340,6.343850,-0.357111,-3.230896,-0.441784,-2.077107
64.400000,10.729940,6.359650,-0.357665,-3.238943,-0.442645,-2.080488
64.500000,10.746560,6.380630,-0.358219,-3.249628,-0.443508,-2.085551
64.600000,10.763200,6.393060,-0.358773,-3.255959,-0.444372,-2.087808
64.700000,10.779890,6.413870,-0.359330,-3.266557,-0.445240,-2.092786
64.800000,10.796580,6.437340,-0.359886,-3.278510,-0.446109,-2.098620
64.900000,10.813240,6.458040,-0.360441,-3.289053,-0.446977,-2.103542
65.000000,10.829910,6.471200,-0.360997,-3.295755,-0.447846,-2.105997
65.100000,10.846550,6.494640,-0.361552,-3.307693,-0.448715,-2.111791
65.200000,10.863270,6.511950,-0.362109,-3.316509,-0.449588,-2.115571
65.300000,10.879940,6.529740,-0.362665,-3.325569,-0.450459,-2.119503
65.400000,10.896580,6.553840,-0.363219,-3.337843,-0.451330,-2.125474
65.500000,10.913220,6.572250,-0.363774,-3.347219,-0.452201,-2.129588
65.600000,10.929940,6.595710,-0.364331,-3.359168,-0.453078,-2.135318
65.700000,10.946580,6.610690,-0.364886,-3.366797,-0.453951,-2.138300
65.800000,10.963200,6.630380,-0.365440,-3.376825,-0.454823,-2.142798
65.900000,10.979900,6.650870,-0.365997,-3.387260,-0.455701,-2.147534
66.000000,10.996560,6.671910,-0.366552,-3.397976,-0.456577,-2.152441
66.100000,11.013300,6.695870,-0.367110,-3.410179,-0.457459,-2.158268
66.200000,11.029920,6.713620,-0.367664,-3.419219,-0.458334,-2.162095
66.300000,11.046560,6.733400,-0.368219,-3.429292,-0.459212,-2.166563
66.400000,11.063210,6.755920,-0.368774,-3.440762,-0.460091,-2.171899
66.500000,11.079930,6.761750,-0.369331,-3.443731,-0.460974,-2.171854
66.600000,11.096610,6.798900,-0.369887,-3.462651,-0.461856,-2.181862
66.700000,11.113220,6.817350,-0.370441,-3.472048,-0.462735,-2.185860
66.800000,11.129900,6.841550,-0.370997,-3.484373,-0.463619,-2.191682
66.900000,11.146550,6.855290,-0.371552,-3.491371,-0.464501,-2.194146
67.000000,11.163240,6.879650,-0.372108,-3.503777,-0.465387,-2.199994
67.100000,11.179850,6.898780,-0.372662,-3.513520,-0.466269,-2.204166
67.200000,11.196560,6.918050,-0.373219,-3.523334,-0.467158,-2.208360
67.300000,11.213250,6.943490,-0.373775,-3.536290,-0.468046,-2.214513
67.400000,11.229930,6.962210,-0.374331,-3.545824,-0.468934,-2.218512
67.500000,11.246580,6.981770,-0.374886,-3.555786,-0.469821,-2.222772
67.600000,11.263250,7.010860,-0.375442,-3.570602,-0.470711,-2.230049
67.700000,11.279930,7.028440,-0.375998,-3.579555,-0.471601,-2.233651
67.800000,11.296610,7.048460,-0.376554,-3.589751,-0.472493,-2.238017
67.900000,11.313320,7.068080,-0.377111,-3.599744,-0.473386,-2.242242
68.000000,11.329920,7.100330,-0.377664,-3.616168,-0.474275,-2.250472
68.100000,11.346600,7.110020,-0.378220,-3.621103,-0.475169,-2.251530
68.200000,11.363310,7.133660,-0.378777,-3.633143,-0.476065,-2.256992
68.300000,11.379970,7.168900,-0.379332,-3.651091,-0.476959,-2.266114
68.400000,11.396590,7.177270,-0.379886,-3.655354,-0.477852,-2.266735
68.500000,11.413230,7.208810,-0.380441,-3.671417,-0.478747,-2.274659
68.600000,11.429950,7.229910,-0.380998,-3.682163,-0.479647,-2.279265
68.700000,11.446620,7.253750,-0.381554,-3.694305,-0.480545,-2.284728
68.800000,11.463270,7.264740,-0.382109,-3.699902,-0.481443,-2.286136
68.900000,11.479910,7.292100,-0.382664,-3.713836,-0.482341,-2.292686
69.000000,11.496570,7.313460,-0.383219,-3.724715,-0.483241,-2.297333
69.100000,11.513250,7.338060,-0.383775,-3.737243,-0.484143,-2.302983
69.200000,11.529920,7.359670,-0.384331,-3.748249,-0.485045,-2.307682
69.300000,11.546550,7.388980,-0.384885,-3.763177,-0.485946,-2.314786
69.400000,11.563240,7.403360,-0.385441,-3.770500,-0.486851,-2.317194
69.500000,11.579910,7.433280,-0.385997,-3.785738,-0.487755,-2.324455
69.600000,11.596650,7.458770,-0.386555,-3.798720,-0.488665,-2.330306
69.700000,11.613260,7.478400,-0.387109,-3.808718,-0.489568,-2.334330
69.800000,11.629880,7.503390,-0.387663,-3.821445,-0.490472,-2.340014
69.900000,11.646580,7.527650,-0.388219,-3.833801,-0.491381,-2.345445
70.000000,11.663260,7.546140,-0.388775,-3.843218,-0.492291,-2.349069
70.100000,11.679910,7.576080,-0.389330,-3.858466,-0.493199,-2.356248
70.200000,11.696560,7.600880,-0.389885,-3.871096,-0.494108,-2.361813
70.300000,11.713250,7.619110,-0.390442,-3.880381,-0.495021,-2.365318
70.400000,11.729900,7.648570,-0.390997,-3.895385,-0.495932,-2.372302
70.500000,11.746570,7.673660,-0.391552,-3.908163,-0.496844,-2.377913
70.600000,11.763200,7.695740,-0.392107,-3.919408,-0.497756,-2.382582
70.700000,11.779890,7.726990,-0.392663,-3.935324,-0.498671,-2.390068
70.800000,11.796580,7.753890,-0.393219,-3.949024,-0.499588,-2.396191
70.900000,11.813270,7.771790,-0.393776,-3.958140,-0.500505,-2.399521
71.000000,11.829880,7.799930,-0.394329,-3.972472,-0.501419,-2.406010
71.100000,11.846520,7.823510,-0.394884,-3.984481,-0.502335,-2.411073
71.200000,11.863260,7.845290,-0.395442,-3.995573,-0.503258,-2.415556
71.300000,11.879920,7.869820,-0.395997,-4.008066,-0.504177,-2.420883
71.400000,11.896590,7.890030,-0.396553,-4.018359,-0.505097,-2.424867
71.500000,11.913240,7.923160,-0.397108,-4.035232,-0.506017,-2.432809
71.600000,11.929890,7.943190,-0.397663,-4.045433,-0.506938,-2.436714
71.700000,11.946600,7.968960,-0.398220,-4.058558,-0.507863,-2.442359
71.800000,11.963290,7.997190,-0.398776,-4.072935,-0.508788,-2.448745
71.900000,11.979940,8.026840,-0.399331,-4.088036,-0.509712,-2.455555
72.000000,11.996580,8.053240,-0.399886,-4.101481,-0.510636,-2.461356
72.100000,12.013280,8.077280,-0.400443,-4.113725,-0.511564,-2.466414
72.200000,12.029950,8.096220,-0.400998,-4.123371,-0.512491,-2.469906
72.300000,12.046630,8.120240,-0.401554,-4.135604,-0.513420,-2.474934
72.400000,12.063250,8.149980,-0.402108,-4.150751,-0.514346,-2.481699
72.500000,12.079910,8.185520,-0.402664,-4.168851,-0.515275,-2.490206
72.600000,12.096590,8.207360,-0.403220,-4.179974,-0.516206,-2.494526
72.700000,12.113230,8.233390,-0.403774,-4.193231,-0.517136,-2.500112
72.800000,12.129880,8.258940,-0.404329,-4.206244,-0.518067,-2.505536
72.900000,12.146610,8.293000,-0.404887,-4.223590,-0.519004,-2.513513
73.000000,12.163330,8.318150,-0.405444,-4.236399,-0.519941,-2.518775
73.100000,12.179970,8.339290,-0.405999,-4.247166,-0.520874,-2.522821
73.200000,12.196620,8.374240,-0.406554,-4.264965,-0.521809,-2.531027
73.300000,12.213260,8.398390,-0.407109,-4.277265,-0.522744,-2.535953
73.400000,12.229920,8.429310,-0.407664,-4.293012,-0.523681,-2.542906
73.500000,12.246620,8.457160,-0.408221,-4.307196,-0.524621,-2.548910
73.600000,12.263290,8.482750,-0.408776,-4.320229,-0.525561,-2.554222
73.700000,12.279890,8.512470,-0.409330,-4.335365,-0.526497,-2.560772
73.800000,12.296600,8.534230,-0.409887,-4.346448,-0.527441,-2.564897
73.900000,12.313290,8.565250,-0.410443,-4.362246,-0.528384,-2.571793
74.000000,12.329920,8.595140,-0.410997,-4.377469,-0.529325,-2.578341
74.100000,12.346550,8.620870,-0.411552,-4.390573,-0.530266,-2.583625
74.200000,12.363190,8.649670,-0.412106,-4.405241,-0.531209,-2.589813
74.300000,12.379900,8.682220,-0.412663,-4.421818,-0.532157,-2.597096
74.400000,12.396580,8.708980,-0.413219,-4.435447,-0.533104,-2.602635
74.500000,12.413210,8.738400,-0.413774,-4.450431,-0.534049,-2.608960
74.600000,12.429850,8.760400,-0.414328,-4.461635,-0.534996,-2.613053
74.700000,12.446540,8.797240,-0.414885,-4.480398,-0.535946,-2.621549
74.800000,12.463270,8.822020,-0.415442,-4.493018,-0.536900,-2.626428
74.900000,12.479950,8.858230,-0.415998,-4.511459,-0.537851,-2.634700
75.000000,12.496590,8.882920,-0.416553,-4.524034,-0.538802,-2.639534
75.100000,12.513270,8.915430,-0.417109,-4.540591,-0.539755,-2.646670
75.200000,12.529970,8.941010,-0.417666,-4.553619,-0.540711,-2.651729
75.300000,12.546600,8.976100,-0.418220,-4.571490,-0.541663,-2.659602
75.400000,12.563230,9.005230,-0.418774,-4.586326,-0.542616,-2.665690
75.500000,12.579930,9.032370,-0.419331,-4.600148,-0.543574,-2.671163
75.600000,12.596590,9.059880,-0.419886,-4.614159,-0.544531,-2.676737
75.700000,12.613270,9.097980,-0.420442,-4.633563,-0.545490,-2.685417
75.800000,12.629920,9.124590,-0.420997,-4.647116,-0.546448,-2.690692
75.900000,12.646550,9.149470,-0.421552,-4.659787,-0.547406,-2.695446
76.000000,12.663230,9.192600,-0.422108,-4.681753,-0.548368,-2.705549
76.100000,12.679920,9.221370,-0.422664,-4.696405,-0.549331,-2.711404
76.200000,12.696580,9.254920,-0.423219,-4.713492,-0.550293,-2.718651
76.300000,12.713230,9.281740,-0.423774,-4.727151,-0.551256,-2.723906
76.400000,12.729910,9.314830,-0.424330,-4.744004,-0.552221,-2.730979
76.500000,12.746640,9.347190,-0.424888,-4.760485,-0.553190,-2.737812
76.600000,12.763280,9.379530,-0.425443,-4.776955,-0.554155,-2.744635
76.700000,12.779890,9.414790,-0.425996,-4.794913,-0.555119,-2.752298
76.800000,12.796530,9.441290,-0.426551,-4.808410,-0.556086,-2.757378
76.900000,12.813230,9.476910,-0.427108,-4.826551,-0.557057,-2.765094
77.000000,12.829870,9.511120,-0.427662,-4.843974,-0.558026,-2.772389
77.100000,12.846550,9.545980,-0.428218,-4.861728,-0.558998,-2.779847
77.200000,12.863230,9.579030,-0.428774,-4.878560,-0.559971,-2.786759
77.300000,12.879860,9.609710,-0.429329,-4.894185,-0.560942,-2.792971
77.400000,12.896580,9.643980,-0.429886,-4.911639,-0.561919,-2.800194
77.500000,12.913210,9.677220,-0.430440,-4.928568,-0.562892,-2.807113
77.600000,12.929850,9.708110,-0.430995,-4.944300,-0.563866,-2.813331
77.700000,12.946540,9.746210,-0.431551,-4.963704,-0.564844,-2.821611
77.800000,12.963270,9.776010,-0.432109,-4.978881,-0.565826,-2.827462
77.900000,12.979960,9.813210,-0.432665,-4.997827,-0.566806,-2.835440
78.000000,12.996540,9.841830,-0.433218,-5.012403,-0.567781,-2.840940
78.100000,13.013220,9.875760,-0.433774,-5.029683,-0.568762,-2.847937
78.200000,13.029910,9.915060,-0.434330,-5.049699,-0.569745,-2.856461
78.300000,13.046610,9.941820,-0.434887,-5.063327,-0.570730,-2.861352
78.400000,13.063250,9.981370,-0.435442,-5.083470,-0.571712,-2.869915
78.500000,13.079900,10.008760,-0.435997,-5.097420,-0.572695,-2.874962
78.600000,13.096580,10.053460,-0.436553,-5.120185,-0.573681,-2.884955
78.700000,13.113250,10.082210,-0.437108,-5.134827,-0.574668,-2.890352
78.800000,13.129940,10.132030,-0.437665,-5.160201,-0.575657,-2.901763
78.900000,13.146570,10.156720,-0.438219,-5.172775,-0.576643,-2.905967
79.000000,13.163230,10.196910,-0.438774,-5.193244,-0.577632,-2.914582
79.100000,13.179900,10.227290,-0.439330,-5.208716,-0.578623,-2.920371
79.200000,13.196590,10.274390,-0.439886,-5.232704,-0.579616,-2.930909
79.300000,13.213190,10.302030,-0.440440,-5.246781,-0.580604,-2.935890
79.400000,13.229870,10.347580,-0.440996,-5.269979,-0.581598,-2.945941
79.500000,13.246550,10.376250,-0.441552,-5.284581,-0.582593,-2.951165
79.600000,13.263240,10.414140,-0.442108,-5.303878,-0.583590,-2.958991
79.700000,13.279910,10.451360,-0.442664,-5.322834,-0.584586,-2.966609
79.800000,13.296570,10.486720,-0.443219,-5.340843,-0.585583,-2.973680
79.900000,13.313270,10.520220,-0.443776,-5.357904,-0.586584,-2.980197
80.000000,13.329960,10.560510,-0.444332,-5.378424,-0.587584,-2.988618
80.100000,13.346680,10.594680,-0.444889,-5.395826,-0.588588,-2.995281
80.200000,13.363210,10.631310,-0.445440,-5.414482,-0.589581,-3.002653
80.300000,13.379880,10.673400,-0.445996,-5.435918,-0.590583,-3.011520
80.400000,13.396600,10.716420,-0.446553,-5.457828,-0.591590,-3.020617
80.500000,13.413240,10.747960,-0.447108,-5.473891,-0.592593,-3.026471
80.600000,13.429870,10.788700,-0.447662,-5.494640,-0.593596,-3.034897
80.700000,13.446560,10.832880,-0.448219,-5.517140,-0.594603,-3.044255
80.800000,13.463240,10.869840,-0.448775,-5.535964,-0.595612,-3.051564
80.900000,13.479950,10.908420,-0.449332,-5.555613,-0.596623,-3.059300
81.000000,13.496570,10.943100,-0.449886,-5.573275,-0.597629,-3.065938
81.100000,13.513190,10.984090,-0.450440,-5.594151,-0.598637,-3.074324
81.200000,13.529880,11.026980,-0.450996,-5.615995,-0.599650,-3.083204
81.300000,13.546590,11.067590,-0.451553,-5.636677,-0.600665,-3.091419
81.400000,13.563310,11.109120,-0.452110,-5.657828,-0.601681,-3.099866
81.500000,13.579930,11.144820,-0.452664,-5.676010,-0.602693,-3.106683
81.600000,13.596580,11.191680,-0.453219,-5.699876,-0.603708,-3.116582
81.700000,13.613270,11.231140,-0.453776,-5.719973,-0.604726,-3.124388
81.800000,13.629960,11.273430,-0.454332,-5.741511,-0.605745,-3.132959
81.900000,13.646600,11.315400,-0.454887,-5.762886,-0.606762,-3.141426
82.000000,13.663260,11.356950,-0.455442,-5.784047,-0.607781,-3.149749
82.100000,13.679950,11.396630,-0.455998,-5.804256,-0.608803,-3.157525
82.200000,13.696610,11.445140,-0.456554,-5.828962,-0.609824,-3.167728
82.300000,13.713270,11.470720,-0.457109,-5.841990,-0.610847,-3.171564
82.400000,13.729880,11.519450,-0.457663,-5.866808,-0.611867,-3.181789
82.500000,13.746560,11.562740,-0.458219,-5.888855,-0.612893,-3.190472
82.600000,13.763220,11.611960,-0.458774,-5.913923,-0.613918,-3.200769
82.700000,13.779880,11.651620,-0.459329,-5.934121,-0.614945,-3.208405
82.800000,13.796510,11.695040,-0.459884,-5.956235,-0.615971,-3.217060
82.900000,13.813180,11.744050,-0.460439,-5.981196,-0.617000,-3.227218
83.000000,13.829900,11.786010,-0.460997,-6.002566,-0.618034,-3.235403
83.100000,13.846600,11.827180,-0.461553,-6.023533,-0.619067,-3.243351
83.200000,13.863220,11.872290,-0.462107,-6.046508,-0.620096,-3.252372
83.300000,13.879860,11.914340,-0.462662,-6.067924,-0.621128,-3.260526
83.400000,13.896610,11.952800,-0.463220,-6.087511,-0.622168,-3.267652
83.500000,13.913310,12.002760,-0.463777,-6.112955,-0.623205,-3.277907
83.600000,13.929960,12.048430,-0.464332,-6.136215,-0.624241,-3.286974
83.700000,13.946580,12.090680,-0.464886,-6.157733,-0.625275,-3.295089
83.800000,13.963250,12.144420,-0.465442,-6.185102,-0.626314,-3.306298
83.900000,13.979910,12.186090,-0.465997,-6.206325,-0.627354,-3.314196
84.000000,13.996580,12.231260,-0.466553,-6.229330,-0.628395,-3.323019
84.100000,14.013240,12.275360,-0.467108,-6.251790,-0.629437,-3.331529
84.200000,14.029890,12.315890,-0.467663,-6.272431,-0.630479,-3.339047
84.300000,14.046610,12.372290,-0.468220,-6.301156,-0.631526,-3.350826
84.400000,14.063270,12.414090,-0.468776,-6.322444,-0.632571,-3.358636
84.500000,14.079910,12.463120,-0.469330,-6.347415,-0.633616,-3.368381
84.600000,14.096540,12.518480,-0.469885,-6.375610,-0.634661,-3.379808
84.700000,14.113250,12.560570,-0.470442,-6.397046,-0.635712,-3.387609
84.800000,14.129940,12.611100,-0.470998,-6.422780,-0.636763,-3.397664
84.900000,14.146620,12.653280,-0.471554,-6.444263,-0.637815,-3.405445
85.000000,14.163230,12.707380,-0.472108,-6.471815,-0.638863,-3.416422
85.100000,14.179890,12.754410,-0.472663,-6.495768,-0.639915,-3.425459
85.200000,14.196600,12.806030,-0.473220,-6.522058,-0.640972,-3.435689
85.300000,14.213290,12.853910,-0.473776,-6.546443,-0.642029,-3.444893
85.400000,14.229910,12.900980,-0.474330,-6.570415,-0.643082,-3.453868
85.500000,14.246540,12.953570,-0.474885,-6.597199,-0.644137,-3.464290
85.600000,14.263220,13.006290,-0.475441,-6.624049,-0.645197,-3.474707
85.700000,14.279930,13.058290,-0.475998,-6.650532,-0.646259,-3.484895
85.800000,14.296620,13.106070,-0.476554,-6.674867,-0.647321,-3.493932
85.900000,14.313240,13.160230,-0.477108,-6.702450,-0.648380,-3.504658
86.000000,14.329900,13.204980,-0.477663,-6.725241,-0.649443,-3.512840
86.100000,14.346600,13.258730,-0.478220,-6.752616,-0.650509,-3.523380
86.200000,14.363230,13.312460,-0.478774,-6.779980,-0.651572,-3.533900
86.300000,14.379880,13.364660,-0.479329,-6.806565,-0.652638,-3.543979
86.400000,14.396570,13.418070,-0.479886,-6.833767,-0.653707,-3.554340
86.500000,14.413240,13.470020,-0.480441,-6.860225,-0.654776,-3.564289
86.600000,14.429940,13.522270,-0.480998,-6.886836,-0.655848,-3.574281
86.700000,14.446590,13.571760,-0.481553,-6.912041,-0.656917,-3.583527
86.800000,14.463260,13.630950,-0.482109,-6.942186,-0.657990,-3.595298
86.900000,14.479920,13.683350,-0.482664,-6.968873,-0.659063,-3.605249
87.000000,14.496660,13.743130,-0.483222,-6.999319,-0.660142,-3.617094
87.100000,14.513260,13.794440,-0.483775,-7.025451,-0.661213,-3.626711
87.200000,14.529860,13.846910,-0.484329,-7.052173,-0.662286,-3.636604
87.300000,14.546580,13.898130,-0.484886,-7.078259,-0.663367,-3.646111
87.400000,14.563240,13.952420,-0.485441,-7.105909,-0.664446,-3.656407
87.500000,14.579870,14.012590,-0.485996,-7.136553,-0.665524,-3.668219
87.600000,14.596530,14.067150,-0.486551,-7.164341,-0.666605,-3.678524
87.700000,14.613190,14.120330,-0.487106,-7.191425,-0.667687,-3.688436
87.800000,14.629930,14.176390,-0.487664,-7.219976,-0.668775,-3.699051
87.900000,14.646610,14.237270,-0.488220,-7.250982,-0.669861,-3.710905
88.000000,14.663210,14.292250,-0.488774,-7.278983,-0.670943,-3.721208
88.100000,14.679890,14.350630,-0.489330,-7.308716,-0.672031,-3.732344
88.200000,14.696550,14.405310,-0.489885,-7.336564,-0.673119,-3.742491
88.300000,14.713300,14.463650,-0.490443,-7.366276,-0.674214,-3.753535
88.400000,14.729960,14.514230,-0.490999,-7.392037,-0.675305,-3.762557
88.500000,14.746580,14.574910,-0.491553,-7.422941,-0.676394,-3.774174
88.600000,14.763260,14.635680,-0.492109,-7.453891,-0.677488,-3.785766
88.700000,14.779970,14.695120,-0.492666,-7.484163,-0.678585,-3.796973
88.800000,14.796640,14.750060,-0.493221,-7.512144,-0.679681,-3.806994
88.900000,14.813260,14.816960,-0.493775,-7.546216,-0.680775,-3.820081
89.000000,14.829940,14.874480,-0.494331,-7.575510,-0.681874,-3.830698
89.100000,14.846640,14.938370,-0.494888,-7.608049,-0.682975,-3.842917
89.200000,14.863270,14.992030,-0.495442,-7.635378,-0.684073,-3.852489
89.300000,14.879900,15.061040,-0.495997,-7.670525,-0.685172,-3.865970
89.400000,14.896550,15.113410,-0.496552,-7.697197,-0.686274,-3.875141
89.500000,14.913220,15.181620,-0.497107,-7.731936,-0.687379,-3.888334
89.600000,14.929940,15.245650,-0.497665,-7.764546,-0.688487,-3.900406
89.700000,14.946600,15.303760,-0.498220,-7.794141,-0.689594,-3.910944
89.800000,14.963210,15.359610,-0.498774,-7.822585,-0.690698,-3.920886
89.900000,14.979920,15.432630,-0.499331,-7.859774,-0.691809,-3.935148
90.000000,14.996640,15.500970,-0.499888,-7.894579,-0.692923,-3.948174
90.100000,15.013300,15.566600,-0.500443,-7.928004,-0.694034,-3.960487
90.200000,15.029920,15.627750,-0.500997,-7.959148,-0.695144,-3.971636
90.300000,15.046580,15.692770,-0.501553,-7.992262,-0.696257,-3.983722
90.400000,15.063280,15.751540,-0.502109,-8.022193,-0.697375,-3.994175
90.500000,15.079980,15.821460,-0.502666,-8.057803,-0.698493,-4.007420
90.600000,15.096600,15.886860,-0.503220,-8.091111,-0.699608,-4.019502
90.700000,15.113240,15.946600,-0.503775,-8.121537,-0.700725,-4.030112
90.800000,15.129920,16.010520,-0.504331,-8.154091,-0.701846,-4.041733
90.900000,15.146540,16.079940,-0.504885,-8.189446,-0.702965,-4.054720
91.000000,15.163210,16.143510,-0.505440,-8.221822,-0.704087,-4.066182
91.100000,15.179840,16.211970,-0.505995,-8.256689,-0.705209,-4.078848
91.200000,15.196590,16.279380,-0.506553,-8.291020,-0.706340,-4.091179
91.300000,15.213260,16.348090,-0.507109,-8.326014,-0.707467,-4.103820
91.400000,15.229920,16.414820,-0.507664,-8.359999,-0.708594,-4.115929
91.500000,15.246510,16.477190,-0.508217,-8.391764,-0.709718,-4.126927
91.600000,15.263210,16.551870,-0.508774,-8.429798,-0.710850,-4.140939
91.700000,15.279910,16.622250,-0.509330,-8.465642,-0.711984,-4.153834
91.800000,15.296600,16.686440,-0.509887,-8.498334,-0.713119,-4.165147
91.900000,15.313270,16.761720,-0.510442,-8.536674,-0.714253,-4.179194
92.000000,15.329890,16.837060,-0.510996,-8.575044,-0.715385,-4.193228
92.100000,15.346550,16.901480,-0.511552,-8.607853,-0.716522,-4.204491
92.200000,15.363250,16.977810,-0.512108,-8.646728,-0.717662,-4.218666
92.300000,15.379960,17.052680,-0.512665,-8.684859,-0.718804,-4.232433
92.400000,15.396600,17.120850,-0.513220,-8.719577,-0.719943,-4.244516
92.500000,15.413230,17.184830,-0.513774,-8.752162,-0.721082,-4.255526
92.600000,15.429930,17.260600,-0.514331,-8.790751,-0.722228,-4.269395
92.700000,15.446620,17.335430,-0.514887,-8.828862,-0.723374,-4.282993
92.800000,15.463230,17.409880,-0.515441,-8.866779,-0.724516,-4.296478
92.900000,15.479850,17.482840,-0.515995,-8.903937,-0.725660,-4.309550
93.000000,15.496570,17.559590,-0.516552,-8.943026,-0.726812,-4.323485
93.100000,15.513220,17.631810,-0.517107,-8.979807,-0.727961,-4.336283
93.200000,15.529890,17.704690,-0.517663,-9.016925,-0.729112,-4.349196
93.300000,15.546560,17.792090,-0.518219,-9.061437,-0.730265,-4.365631
93.400000,15.563240,17.857070,-0.518775,-9.094531,-0.731420,-4.376519
93.500000,15.579920,17.932920,-0.519331,-9.133161,-0.732576,-4.390030
93.600000,15.596610,18.012700,-0.519887,-9.173793,-0.733734,-4.404457
93.700000,15.613250,18.087760,-0.520442,-9.212021,-0.734890,-4.417701
93.800000,15.629900,18.157720,-0.520997,-9.247651,-0.736048,-4.429656
93.900000,15.646650,18.238100,-0.521555,-9.288588,-0.737214,-4.444079
94.000000,15.663310,18.322940,-0.522110,-9.331797,-0.738375,-4.459569
94.100000,15.679900,18.397030,-0.522663,-9.369530,-0.739533,-4.472420
94.200000,15.696540,18.476450,-0.523218,-9.409979,-0.740696,-4.486508
94.300000,15.713240,18.551780,-0.523775,-9.448344,-0.741864,-4.499541
94.400000,15.729910,18.633660,-0.524330,-9.490045,-0.743032,-4.514127
94.500000,15.746540,18.710290,-0.524885,-9.529072,-0.744198,-4.527408
94.600000,15.763200,18.799040,-0.525440,-9.574272,-0.745367,-4.543567
94.700000,15.779870,18.883080,-0.525996,-9.617074,-0.746539,-4.558535
94.800000,15.796620,18.964230,-0.526554,-9.658403,-0.747717,-4.572732
94.900000,15.813250,19.053020,-0.527108,-9.703623,-0.748889,-4.588763
95.000000,15.829900,19.126660,-0.527663,-9.741128,-0.750063,-4.601092
95.100000,15.846480,19.215430,-0.528216,-9.786338,-0.751234,-4.617038
95.200000,15.863230,19.298880,-0.528774,-9.828839,-0.752418,-4.631601
95.300000,15.879960,19.386330,-0.529332,-9.873377,-0.753602,-4.647083
95.400000,15.896590,19.468960,-0.529886,-9.915460,-0.754781,-4.661393
95.500000,15.913200,19.550560,-0.530440,-9.957018,-0.755959,-4.675418
95.600000,15.929930,19.636140,-0.530998,-10.000604,-0.757148,-4.690307
95.700000,15.946580,19.721600,-0.531553,-10.044128,-0.758332,-4.705145
95.800000,15.963250,19.810610,-0.532108,-10.089461,-0.759518,-4.720775
95.900000,15.979920,19.898080,-0.532664,-10.134009,-0.760707,-4.735987
96.000000,15.996600,19.986110,-0.533220,-10.178842,-0.761897,-4.751280
96.100000,16.013270,20.072620,-0.533776,-10.222901,-0.763088,-4.766165
96.200000,16.029910,20.164080,-0.534330,-10.269482,-0.764279,-4.782186
96.300000,16.046570,20.259170,-0.534886,-10.317911,-0.765472,-4.799008
96.400000,16.063210,20.344890,-0.535440,-10.361567,-0.766665,-4.813566
96.500000,16.079910,20.433450,-0.535997,-10.406671,-0.767864,-4.828726
96.600000,16.096620,20.523300,-0.536554,-10.452431,-0.769065,-4.844137
96.700000,16.113240,20.608630,-0.537108,-10.495889,-0.770262,-4.858463
96.800000,16.129910,20.710510,-0.537664,-10.547776,-0.771463,-4.876620
96.900000,16.146620,20.797290,-0.538221,-10.591973,-0.772668,-4.891154
97.000000,16.163330,20.886870,-0.538778,-10.637596,-0.773875,-4.906297
97.100000,16.179940,20.986270,-0.539331,-10.688220,-0.775076,-4.923728
97.200000,16.196620,21.077490,-0.539887,-10.734678,-0.776284,-4.939161
97.300000,16.213270,21.167980,-0.540442,-10.780764,-0.777491,-4.954383
97.400000,16.229970,21.265390,-0.540999,-10.830374,-0.778703,-4.971153
97.500000,16.246640,21.359640,-0.541555,-10.878375,-0.779914,-4.987140
97.600000,16.263260,21.457340,-0.542109,-10.928134,-0.781123,-5.003898
97.700000,16.279900,21.546920,-0.542663,-10.973756,-0.782335,-5.018701
97.800000,16.296590,21.642680,-0.543220,-11.022526,-0.783553,-5.034873
97.900000,16.313260,21.739840,-0.543775,-11.072010,-0.784770,-5.051324
98.000000,16.329900,21.830670,-0.544330,-11.118269,-0.785986,-5.066262
98.100000,16.346580,21.920990,-0.544886,-11.164269,-0.787207,-5.081015
98.200000,16.363270,22.024930,-0.545442,-11.217205,-0.788430,-5.098866
98.300000,16.379970,22.121370,-0.545999,-11.266321,-0.789656,-5.114921
98.400000,16.396570,22.218780,-0.546552,-11.315932,-0.790875,-5.131183
98.500000,16.413200,22.309880,-0.547107,-11.362329,-0.792099,-5.145923
98.600000,16.429900,22.402120,-0.547663,-11.409306,-0.793329,-5.160847
98.700000,16.446550,22.375490,-0.548218,-11.395743,-0.794556,-5.148388
98.800000,16.463240,22.501500,-0.548775,-11.459920,-0.795788,-5.171006
98.900000,16.479890,22.618420,-0.549330,-11.519467,-0.797019,-5.191482
99.000000,16.496550,22.736200,-0.549885,-11.579452,-0.798252,-5.212085
99.100000,16.513190,22.841870,-0.550440,-11.633269,-0.799485,-5.229856
99.200000,16.529920,22.952320,-0.550997,-11.689521,-0.800726,-5.248626
99.300000,16.546560,23.063970,-0.551552,-11.746383,-0.801963,-5.267642
99.400000,16.563210,23.172470,-0.552107,-11.801642,-0.803201,-5.285873
99.500000,16.579890,23.284610,-0.552663,-11.858754,-0.804443,-5.304860
99.600000,16.596630,23.394580,-0.553221,-11.914762,-0.805691,-5.323265
99.700000,16.613270,23.502140,-0.553776,-11.969542,-0.806933,-5.341101
99.800000,16.629880,23.622670,-0.554329,-12.030927,-0.808175,-5.361831
99.900000,16.646550,23.729060,-0.554885,-12.085111,-0.809423,-5.379264
100.000000,16.663210,23.850850,-0.555440,-12.147138,-0.810671,-5.400128
100.100000,16.679920,23.961660,-0.555997,-12.203573,-0.811925,-5.418419
100.200000,16.696570,24.077260,-0.556552,-12.262448,-0.813175,-5.437754
100.300000,16.713220,24.192470,-0.557107,-12.321124,-0.814428,-5.456935
100.400000,16.729900,24.306500,-0.557663,-12.379199,-0.815684,-5.475774
100.500000,16.746640,24.424760,-0.558221,-12.439428,-0.816946,-5.495474
100.600000,16.763310,24.544090,-0.558777,-12.500202,-0.818205,-5.515377
100.700000,16.779950,24.665710,-0.559332,-12.562143,-0.819463,-5.535739
100.800000,16.796640,24.785190,-0.559888,-12.622994,-0.820726,-5.555531
100.900000,16.813330,24.902820,-0.560444,-12.682902,-0.821991,-5.574841
101.000000,16.829960,25.019980,-0.560999,-12.742571,-0.823253,-5.594006
101.100000,16.846540,25.136130,-0.561551,-12.801726,-0.824513,-5.612900
101.200000,16.863240,25.261410,-0.562108,-12.865530,-0.825783,-5.633713
101.300000,16.879910,25.384830,-0.562664,-12.928388,-0.827053,-5.654054
101.400000,16.896570,25.507280,-0.563219,-12.990751,-0.828323,-5.674113
101.500000,16.913170,25.633270,-0.563772,-13.054917,-0.829591,-5.694916
101.600000,16.929880,25.760020,-0.564329,-13.119470,-0.830869,-5.715768
101.700000,16.946600,25.885430,-0.564887,-13.183341,-0.832149,-5.736248
101.800000,16.963320,26.010270,-0.565444,-13.246922,-0.833430,-5.756529
101.900000,16.979920,26.137470,-0.565997,-13.311704,-0.834705,-5.777315
102.000000,16.996550,26.273120,-0.566552,-13.380790,-0.835983,-5.799881
102.100000,17.013220,26.405370,-0.567107,-13.448145,-0.837265,-5.821603
102.200000,17.029910,26.531410,-0.567664,-13.512336,-0.838551,-5.841874
102.300000,17.046630,26.650790,-0.568221,-13.573136,-0.839841,-5.860595
102.400000,17.063260,26.784930,-0.568775,-13.641453,-0.841126,-5.882531
102.500000,17.079950,26.922730,-0.569332,-13.711634,-0.842417,-5.905166
102.600000,17.096610,27.054260,-0.569887,-13.778621,-0.843707,-5.926364
102.700000,17.113290,27.194460,-0.570443,-13.850025,-0.845001,-5.949375
102.800000,17.129940,27.331490,-0.570998,-13.919814,-0.846294,-5.971628
102.900000,17.146610,27.469910,-0.571554,-13.990310,-0.847590,-5.994097
103.000000,17.163270,27.599980,-0.572109,-14.056554,-0.848887,-6.014673
103.100000,17.179950,27.743780,-0.572665,-14.129791,-0.850187,-6.038154
103.200000,17.196630,27.888290,-0.573221,-14.203389,-0.851489,-6.061708
103.300000,17.213200,28.011660,-0.573773,-14.266221,-0.852784,-6.080644
103.400000,17.229880,28.066590,-0.574329,-14.294197,-0.854089,-6.084620
103.500000,17.246560,28.219530,-0.574885,-14.372089,-0.855396,-6.109786
103.600000,17.263240,28.369790,-0.575441,-14.448615,-0.856705,-6.134285
103.700000,17.279830,28.526730,-0.575994,-14.528544,-0.858008,-6.160185
103.800000,17.296550,28.667680,-0.576552,-14.600330,-0.859324,-6.182485
103.900000,17.313260,28.817000,-0.577109,-14.676378,-0.860640,-6.206513
104.000000,17.329950,28.972690,-0.577665,-14.755670,-0.861956,-6.231836
104.100000,17.346600,29.125250,-0.578220,-14.833368,-0.863271,-6.256418
104.200000,17.363260,29.285320,-0.578775,-14.914891,-0.864589,-6.282520
104.300000,17.379960,29.436040,-0.579332,-14.991652,-0.865911,-6.306508
104.400000,17.396610,29.590380,-0.579887,-15.070257,-0.867232,-6.331211
104.500000,17.413340,29.740790,-0.580445,-15.146860,-0.868560,-6.354946
104.600000,17.429920,29.903910,-0.580997,-15.229936,-0.869878,-6.381384
104.700000,17.446560,30.052780,-0.581552,-15.305755,-0.871203,-6.404663
104.800000,17.463240,30.215300,-0.582108,-15.388526,-0.872532,-6.430742
104.900000,17.479930,30.365440,-0.582664,-15.464992,-0.873864,-6.454093
105.000000,17.496560,30.521370,-0.583219,-15.544406,-0.875194,-6.478618
105.100000,17.513200,30.682470,-0.583773,-15.626454,-0.876525,-6.504147
105.200000,17.529980,30.851990,-0.584333,-15.712789,-0.877870,-6.531293
105.300000,17.546620,31.000300,-0.584887,-15.788323,-0.879205,-6.553933
105.400000,17.563240,31.144820,-0.585441,-15.861927,-0.880541,-6.575699
105.500000,17.579900,31.304830,-0.585997,-15.943419,-0.881881,-6.600629
105.600000,17.596530,31.456790,-0.586551,-16.020812,-0.883221,-6.623789
105.700000,17.613220,31.628480,-0.587107,-16.108253,-0.884568,-6.650979
105.800000,17.629940,31.791620,-0.587665,-16.191339,-0.885918,-6.676261
105.900000,17.646580,31.962200,-0.588219,-16.278215,-0.887264,-6.703054
106.000000,17.663220,32.123990,-0.588774,-16.360614,-0.888612,-6.727910
106.100000,17.679940,32.293330,-0.589331,-16.446858,-0.889969,-6.754209
106.200000,17.696620,32.466560,-0.589887,-16.535083,-0.891323,-6.781247
106.300000,17.713230,32.634970,-0.590441,-16.620854,-0.892674,-6.807220
106.400000,17.729880,32.817340,-0.590996,-16.713734,-0.894030,-6.835984
106.500000,17.746610,32.983400,-0.591554,-16.798308,-0.895395,-6.861207
106.600000,17.763280,33.158480,-0.592109,-16.887475,-0.896756,-6.888244
106.700000,17.779940,33.341760,-0.592665,-16.980819,-0.898119,-6.916888
106.800000,17.796560,33.518280,-0.593219,-17.070720,-0.899480,-6.944050
106.900000,17.813210,33.696720,-0.593774,-17.161599,-0.900845,-6.971493
107.000000,17.829870,33.875580,-0.594329,-17.252691,-0.902213,-6.998917
107.100000,17.846570,34.063930,-0.594886,-17.348617,-0.903586,-7.028173
107.200000,17.863220,34.238820,-0.595441,-17.437688,-0.904957,-7.054579
107.300000,17.879850,34.425110,-0.595995,-17.532565,-0.906328,-7.083244
107.400000,17.896580,34.619520,-0.596553,-17.631577,-0.907709,-7.113413
107.500000,17.913290,34.806730,-0.597110,-17.726922,-0.909091,-7.142006
107.600000,17.929920,34.998070,-0.597664,-17.824371,-0.910468,-7.171386
107.700000,17.946570,35.186530,-0.598219,-17.920353,-0.911848,-7.200057
107.800000,17.963300,35.378860,-0.598777,-18.018305,-0.913237,-7.229365
107.900000,17.979980,35.573550,-0.599333,-18.117460,-0.914624,-7.259074
108.000000,17.996590,35.768350,-0.599886,-18.216671,-0.916007,-7.288739
108.100000,18.013250,35.965000,-0.600442,-18.316824,-0.917396,-7.318640
108.200000,18.029900,36.162020,-0.600997,-18.417166,-0.918786,-7.348510
108.300000,18.046570,36.357760,-0.601552,-18.516855,-0.920179,-7.377998
108.400000,18.063230,36.559050,-0.602108,-18.619371,-0.921574,-7.408505
108.500000,18.079890,36.763630,-0.602663,-18.723563,-0.922970,-7.439564
108.600000,18.096550,36.964270,-0.603218,-18.825748,-0.924369,-7.469712
108.700000,18.113310,37.171420,-0.603777,-18.931249,-0.925778,-7.500996
108.800000,18.130000,37.375110,-0.604333,-19.034987,-0.927183,-7.531510
108.900000,18.146550,37.580610,-0.604885,-19.139648,-0.928578,-7.562362
109.000000,18.163210,37.793620,-0.605440,-19.248133,-0.929985,-7.594537
109.100000,18.179920,38.004010,-0.605997,-19.355283,-0.931398,-7.626033
109.200000,18.196620,38.217860,-0.606554,-19.464196,-0.932811,-7.658110
109.300000,18.213230,38.427800,-0.607108,-19.571118,-0.934220,-7.689342
109.400000,18.229910,38.645150,-0.607664,-19.681813,-0.935636,-7.721890
109.500000,18.246580,38.856400,-0.608219,-19.789402,-0.937053,-7.753105
109.600000,18.263250,39.079610,-0.608775,-19.903082,-0.938472,-7.786583
109.700000,18.279930,39.301460,-0.609331,-20.016069,-0.939895,-7.819658
109.800000,18.296580,39.522890,-0.609886,-20.128843,-0.941316,-7.852543
109.900000,18.313230,39.741690,-0.610441,-20.240277,-0.942740,-7.884782
110.000000,18.329910,39.970270,-0.610997,-20.356691,-0.944168,-7.918814
110.100000,18.346610,40.198720,-0.611554,-20.473040,-0.945600,-7.952677
110.200000,18.363220,40.425180,-0.612107,-20.588375,-0.947027,-7.986080
110.300000,18.379850,40.657920,-0.612662,-20.706909,-0.948457,-8.020579
110.400000,18.396550,40.892860,-0.613218,-20.826563,-0.949895,-8.055333
110.500000,18.413260,41.119160,-0.613775,-20.941816,-0.951336,-8.088246
110.600000,18.429900,41.357230,-0.614330,-21.063064,-0.952773,-8.123392
110.700000,18.446560,41.598750,-0.614885,-21.186069,-0.954214,-8.159066
110.800000,18.463220,41.835440,-0.615441,-21.306615,-0.955657,-8.193658
110.900000,18.479910,42.087530,-0.615997,-21.435003,-0.957105,-8.231105
111.000000,18.496620,42.328690,-0.616554,-21.557825,-0.958556,-8.266262
111.100000,18.513250,42.570510,-0.617108,-21.680983,-0.960003,-8.301468
111.200000,18.529880,42.808960,-0.617663,-21.802424,-0.961452,-8.335881
111.300000,18.546570,43.063300,-0.618219,-21.931959,-0.962908,-8.373205
111.400000,18.563310,43.321360,-0.618777,-22.063387,-0.964371,-8.411071
111.500000,18.579940,43.574340,-0.619331,-22.192229,-0.965826,-8.447886
111.600000,18.596590,43.828090,-0.619886,-22.321463,-0.967285,-8.484693
111.700000,18.613250,44.084080,-0.620442,-22.451838,-0.968747,-8.521782
111.800000,18.629960,44.354600,-0.620999,-22.589612,-0.970216,-8.561493
111.900000,18.646580,44.604040,-0.621553,-22.716651,-0.971678,-8.597056
112.000000,18.663210,44.858890,-0.622107,-22.846445,-0.973144,-8.633512
112.100000,18.679900,45.123860,-0.622663,-22.981393,-0.974617,-8.671722
112.200000,18.696600,45.389620,-0.623220,-23.116744,-0.976094,-8.709927
112.300000,18.713270,45.666030,-0.623776,-23.257518,-0.977570,-8.750044
112.400000,18.729910,45.930290,-0.624330,-23.392105,-0.979045,-8.787704
112.500000,18.746560,46.201950,-0.624885,-23.530460,-0.980524,-8.826621
112.600000,18.763210,46.469070,-0.625440,-23.666503,-0.982004,-8.864517
112.700000,18.779920,46.748500,-0.625997,-23.808816,-0.983492,-8.904561
112.800000,18.796560,47.024010,-0.626552,-23.949132,-0.984977,-8.943755
112.900000,18.813210,47.305530,-0.627107,-24.092509,-0.986464,-8.983928
113.000000,18.829940,47.590940,-0.627665,-24.237867,-0.987960,-9.024614
113.100000,18.846640,47.877600,-0.628221,-24.383861,-0.989457,-9.065399
113.200000,18.863280,48.161160,-0.628776,-24.528277,-0.990950,-9.105485
113.300000,18.879890,48.449710,-0.629330,-24.675235,-0.992442,-9.146377
113.400000,18.896580,48.732930,-0.629886,-24.819477,-0.993944,-9.186036
113.500000,18.913280,49.024130,-0.630443,-24.967784,-0.995449,-9.227028
113.600000,18.929950,49.318860,-0.630998,-25.117889,-0.996954,-9.268543
113.700000,18.946560,49.618590,-0.631552,-25.270540,-0.998456,-9.310880
113.800000,18.963180,49.912850,-0.632106,-25.420406,-0.999960,-9.352015
113.900000,18.979860,50.205020,-0.632662,-25.569207,-1.001473,-9.392541
114.000000,18.996560,50.497750,-0.633219,-25.718293,-1.002989,-9.432990
114.100000,19.013260,50.803380,-0.633775,-25.873949,-1.004508,-9.475678
114.200000,19.029910,51.123460,-0.634330,-26.036964,-1.006025,-9.520928
114.300000,19.046570,51.433960,-0.634886,-26.195101,-1.007545,-9.564207
114.400000,19.063250,51.750650,-0.635442,-26.356390,-1.009069,-9.608441
114.500000,19.079980,52.066060,-0.635999,-26.517027,-1.010600,-9.652215
114.600000,19.096530,52.384510,-0.636551,-26.679212,-1.012116,-9.696533
114.700000,19.113220,52.702840,-0.637107,-26.841336,-1.013648,-9.740524
114.800000,19.129940,53.028940,-0.637665,-27.007417,-1.015185,-9.785742
114.900000,19.146590,53.356130,-0.638220,-27.174054,-1.016718,-9.831038
115.000000,19.163220,53.687230,-0.638774,-27.342682,-1.018251,-9.876888
115.100000,19.179870,54.015650,-0.639329,-27.509945,-1.019789,-9.922039
115.200000,19.196550,54.346260,-0.639885,-27.678323,-1.021332,-9.967379
115.300000,19.213230,54.685590,-0.640441,-27.851142,-1.022877,-10.014129
115.400000,19.229940,55.024190,-0.640998,-28.023590,-1.024427,-10.060525
115.500000,19.246530,55.357560,-0.641551,-28.193374,-1.025969,-10.105887
115.600000,19.263230,55.705990,-0.642108,-28.370828,-1.027523,-10.153702
115.700000,19.279980,56.054330,-0.642666,-28.548236,-1.029084,-10.201255
115.800000,19.296660,56.402010,-0.643222,-28.725308,-1.030642,-10.248558
115.900000,19.313220,56.754970,-0.643774,-28.905069,-1.032190,-10.296737
116.000000,19.329890,57.102750,-0.644330,-29.082192,-1.033751,-10.343673
116.100000,19.346550,57.461340,-0.644885,-29.264820,-1.035314,-10.392377
116.200000,19.363240,57.827300,-0.645441,-29.451202,-1.036881,-10.442179
116.300000,19.379900,58.187080,-0.645997,-29.634436,-1.038449,-10.490689
116.400000,19.396550,58.555240,-0.646552,-29.821939,-1.040018,-10.540515
116.500000,19.413250,58.924680,-0.647108,-30.010093,-1.041594,-10.590312
116.600000,19.429930,59.291230,-0.647664,-30.196775,-1.043171,-10.639401
116.700000,19.446600,59.676900,-0.648220,-30.393196,-1.044749,-10.691718
116.800000,19.463260,60.052340,-0.648775,-30.584406,-1.046329,-10.741998
116.900000,19.479940,60.440590,-0.649331,-30.782140,-1.047913,-10.794332
117.000000,19.496660,60.819240,-0.649889,-30.974985,-1.049504,-10.844693
117.100000,19.513300,61.201480,-0.650443,-31.169658,-1.051090,-10.895562
117.200000,19.529900,61.591820,-0.650997,-31.368456,-1.052674,-10.947696
117.300000,19.546560,61.985390,-0.651552,-31.568900,-1.054266,-11.000120
117.400000,19.563300,62.387140,-0.652110,-31.773509,-1.055869,-11.053686
117.500000,19.579920,62.783760,-0.652664,-31.975506,-1.057463,-11.106244
117.600000,19.596570,63.186830,-0.653219,-32.180788,-1.059062,-11.159686
117.700000,19.613210,63.603070,-0.653774,-32.392778,-1.060663,-11.215233
117.800000,19.629910,64.016470,-0.654330,-32.603320,-1.062272,-11.269979
117.900000,19.646600,64.433490,-0.654887,-32.815707,-1.063882,-11.325138
118.000000,19.663300,64.862150,-0.655443,-33.034022,-1.065497,-11.382092
118.100000,19.679910,65.290400,-0.655997,-33.252128,-1.067105,-11.438832
118.200000,19.696560,65.721050,-0.656552,-33.471456,-1.068720,-11.495705
118.300000,19.713270,66.149970,-0.657109,-33.689903,-1.070343,-11.551965
118.400000,19.729970,66.579480,-0.657666,-33.908651,-1.071967,-11.608095
118.500000,19.746580,67.023670,-0.658219,-34.134875,-1.073586,-11.666640
118.600000,19.763210,67.468550,-0.658774,-34.361450,-1.075209,-11.725032
118.700000,19.779950,67.923660,-0.659332,-34.593236,-1.076846,-11.784820
118.800000,19.796610,68.372180,-0.659887,-34.821665,-1.078477,-11.843301
118.900000,19.813260,68.822080,-0.660442,-35.050798,-1.080111,-11.901779
119.000000,19.829910,69.274710,-0.660997,-35.281320,-1.081746,-11.960473
119.100000,19.846590,69.741100,-0.661553,-35.518851,-1.083388,-12.021248
119.200000,19.863270,70.211170,-0.662109,-35.758255,-1.085032,-12.082393
119.300000,19.879900,70.678400,-0.662663,-35.996214,-1.086674,-12.142843
119.400000,19.896560,71.155750,-0.663219,-36.239326,-1.088321,-12.204728
119.500000,19.913200,71.627010,-0.663773,-36.479337,-1.089970,-12.265326
119.600000,19.929900,72.123990,-0.664330,-36.732446,-1.091627,-12.329980
119.700000,19.946580,72.615220,-0.664886,-36.982628,-1.093285,-12.393396
119.800000,19.963190,73.110820,-0.665440,-37.235035,-1.094938,-12.457366
119.900000,19.979890,73.607000,-0.665996,-37.487737,-1.096603,-12.521042
120.000000,19.996620,74.108860,-0.666554,-37.743332,-1.098274,-12.585363
120.021000,20.000100,74.213380,-0.666670,-37.796564,-1.098622,-12.598729
