Repository: abubakardawood/tissue-phantom-material-database

# Tissue Phantom Materials Database

Open-access database of silicone tissue phantoms for modelling the mechanical behaviour of human soft tissues, including compression-derived hyperelastic material parameters, model selection guidance, and an inverse design framework.

## Overview

This repository provides a comprehensive, open-access dataset of soft silicone phantoms and accompanying analysis code for modelling the mechanical behaviour of human soft tissues under compressive loading.

The database comprises nineteen silicone phantoms fabricated from three EcoFlex families (00-10, 00-30, and 00-50) with systematically varied thinner concentrations, spanning an elastic modulus range of 6.19 to 158.80 kPa. This range covers the stiffness of a wide variety of healthy and pathological human soft tissues, including adipose, liver, kidney, prostate, lung, cardiac muscle, and skeletal muscle.

Each phantom was characterised through ten repeated uniaxial compression tests. Both engineering and true stress-strain responses were used to estimate parameters for six hyperelastic material models: Neo-Hookean, Mooney-Rivlin, Yeoh, Ogden, Veronda-Westmann, and Humphrey. 
The resulting dataset provides validated hyperelastic material model parameters, raw experimental data, and model performance metrics (Standard Error and Akaike Information Criterion) to support reproducible biomechanical simulation, surgical training, and medical device evaluation.

## Repository Contents

- Raw compression stress-strain data (engineering and true) for all nineteen phantoms, each across ten repeated tests

Title:
A Database of Silicone Phantom Materials for Modeling Human Tissue Mechanics Across Varying Stiffnesses

Description:
This dataset contains processed mechanical compression test data for soft silicone phantoms
fabricated using Ecoflex (Smooth-On) with varying base materials and thinner concentrations.
The dataset provides force–compression measurements together with derived engineering and
true stress–strain quantities, intended for mechanical characterization, constitutive model
fitting, and the design of tissue-equivalent phantoms.

All files in this dataset are processed outputs generated from raw experimental measurements.
The raw data files are not included in this archive.

------------------------------------------------------------

Directory structure
------------------------------------------------------------

Each material has a dedicated folder. Example:

<material_name>/
  ├── sample_A_01_processed.csv
  ├── ...
  ├── sample_A_05_processed.csv  
  ├── sample_B_01_processed.csv
  ├── ...
  └── sample_B_5_processed.csv

Each CSV file corresponds to a single compression test and contains both measured and
derived quantities, preceded by a metadata header.

------------------------------------------------------------

File format
------------------------------------------------------------

File type:
- CSV 

Each CSV file consists of:
1. A metadata header describing specimen geometry, test conditions, and material information
2. A blank line
3. A data table with the following columns:

- Time
- Compression (mm)
- Load (N)
- Engineering strain (-)
- Engineering stress (N/mm^2)
- True strain (-)
- True stress (N/mm^2)

------------------------------------------------------------

Experimental conditions (summary)
------------------------------------------------------------

- Test type: Uniaxial compression
- Testing machine: Instron 5900
- Load cell: 1 kN / 10 kN
- Compression speed: 10 mm/min
- Laboratory: Centre for Advanced Robotics @ QM, Queen Mary University of London, UK

Specimen geometry and additional details are recorded in the metadata header of each file.

------------------------------------------------------------

Derivation of strain and stress measures
------------------------------------------------------------

Measured quantities:
- Compression (mm): crosshead displacement during compression
- Load (N): measured compressive force

Engineering strain is calculated as:

  engineering strain = compression / initial specimen height

Engineering stress is calculated as:

  engineering stress = load / initial cross-sectional area

True strain is calculated from engineering strain as:

  true strain = | ln(1 − engineering strain) |

True stress is calculated from engineering stress as:

  true stress = | engineering stress × (1 − engineering strain) |

Compressive stress and strain are reported using a negative sign convention.

------------------------------------------------------------

Notes
------------------------------------------------------------

- No filtering or smoothing is applied to the data.
- Engineering and true measures are derived solely from force and compression measurements.
- Each file represents one independent compression test.

------------------------------------------------------------

File: data/EF10_12_5T/EF10_12_5T_A1.csv (part 1 of 2)
EF10_12_5T_A_sample_1
Compression test;
Cylinder Diameter: 50mm;
Cylinder Height: 30mm;
Speed (mm/min): 10;
Machine: INSTRON 5900;
Load cell: 1kN;
Time (s),Compression (mm),Load (N),Engineering Strain [-],Engineering Stress (kPa),True Strain [-],True Stress (kPa)
0.000000,0.000000,0.003370,-0.000000,-0.001716,0.000000,-0.001716
0.100000,0.007280,0.023470,-0.000243,-0.011953,-0.000243,-0.011950
0.200000,0.028090,0.062320,-0.000936,-0.031739,-0.000937,-0.031710
0.300000,0.046350,0.099020,-0.001545,-0.050430,-0.001546,-0.050353
0.400000,0.063250,0.133730,-0.002108,-0.068108,-0.002111,-0.067965
0.500000,0.080030,0.161610,-0.002668,-0.082307,-0.002671,-0.082088
0.600000,0.096700,0.198430,-0.003223,-0.101060,-0.003229,-0.100734
0.700000,0.113340,0.234130,-0.003778,-0.119241,-0.003785,-0.118791
0.800000,0.129980,0.265120,-0.004333,-0.135025,-0.004342,-0.134439
0.900000,0.146670,0.308330,-0.004889,-0.157031,-0.004901,-0.156263
1.000000,0.163340,0.355130,-0.005445,-0.180866,-0.005460,-0.179881
1.100000,0.180020,0.391550,-0.006001,-0.199415,-0.006019,-0.198218
1.200000,0.196620,0.431820,-0.006554,-0.219924,-0.006576,-0.218483
1.300000,0.213370,0.475470,-0.007112,-0.242155,-0.007138,-0.240433
1.400000,0.230030,0.514230,-0.007668,-0.261895,-0.007697,-0.259887
1.500000,0.246680,0.555660,-0.008223,-0.282995,-0.008257,-0.280668
1.600000,0.263250,0.595660,-0.008775,-0.303367,-0.008814,-0.300705
1.700000,0.279900,0.642840,-0.009330,-0.327396,-0.009374,-0.324341
1.800000,0.296650,0.682500,-0.009888,-0.347594,-0.009938,-0.344157
1.900000,0.313360,0.725260,-0.010445,-0.369372,-0.010500,-0.365514
2.000000,0.329970,0.765320,-0.010999,-0.389774,-0.011060,-0.385487
2.100000,0.346530,0.803380,-0.011551,-0.409158,-0.011618,-0.404432
2.200000,0.363220,0.846490,-0.012107,-0.431114,-0.012181,-0.425894
2.300000,0.379890,0.881290,-0.012663,-0.448837,-0.012744,-0.443154
2.400000,0.396610,0.926830,-0.013220,-0.472031,-0.013308,-0.465790
2.500000,0.413220,0.964900,-0.013774,-0.491420,-0.013870,-0.484651
2.600000,0.429900,1.012030,-0.014330,-0.515423,-0.014434,-0.508037
2.700000,0.446600,1.055630,-0.014887,-0.537628,-0.014999,-0.529624
2.800000,0.463250,1.100750,-0.015442,-0.560607,-0.015562,-0.551951
2.900000,0.479860,1.138080,-0.015995,-0.579619,-0.016125,-0.570348
3.000000,0.496520,1.176740,-0.016551,-0.599309,-0.016689,-0.589390
3.100000,0.513230,1.228160,-0.017108,-0.625497,-0.017256,-0.614796
3.200000,0.529920,1.269900,-0.017664,-0.646755,-0.017822,-0.635330
3.300000,0.546610,1.307150,-0.018220,-0.665726,-0.018388,-0.653596
3.400000,0.563220,1.347450,-0.018774,-0.686251,-0.018952,-0.673367
3.500000,0.579900,1.396080,-0.019330,-0.711018,-0.019519,-0.697274
3.600000,0.596590,1.436980,-0.019886,-0.731848,-0.020087,-0.717294
3.700000,0.613240,1.473720,-0.020441,-0.750559,-0.020653,-0.735217
3.800000,0.629900,1.526270,-0.020997,-0.777323,-0.021220,-0.761002
3.900000,0.646510,1.565890,-0.021550,-0.797501,-0.021786,-0.780315
4.000000,0.663260,1.603020,-0.022109,-0.816411,-0.022357,-0.798362
4.100000,0.679910,1.646590,-0.022664,-0.838601,-0.022924,-0.819596
4.200000,0.696540,1.689280,-0.023218,-0.860343,-0.023492,-0.840368
4.300000,0.713210,1.727460,-0.023774,-0.879788,-0.024061,-0.858872
4.400000,0.729900,1.773410,-0.024330,-0.903190,-0.024631,-0.881216
4.500000,0.746600,1.814660,-0.024887,-0.924199,-0.025202,-0.901199
4.600000,0.763230,1.853790,-0.025441,-0.944127,-0.025770,-0.920108
4.700000,0.779940,1.898390,-0.025998,-0.966842,-0.026342,-0.941706
4.800000,0.796590,1.939190,-0.026553,-0.987621,-0.026912,-0.961397
4.900000,0.813240,1.986010,-0.027108,-1.011467,-0.027482,-0.984048
5.000000,0.829940,2.028140,-0.027665,-1.032923,-0.028055,-1.004348
5.100000,0.846560,2.067710,-0.028219,-1.053076,-0.028624,-1.023360
5.200000,0.863220,2.109520,-0.028774,-1.074370,-0.029196,-1.043456
5.300000,0.879940,2.151270,-0.029331,-1.095633,-0.029770,-1.063496
5.400000,0.896650,2.205100,-0.029888,-1.123048,-0.030344,-1.089482
5.500000,0.913240,2.241780,-0.030441,-1.141729,-0.030914,-1.106973
5.600000,0.929890,2.281810,-0.030996,-1.162116,-0.031487,-1.126095
5.700000,0.946600,2.322870,-0.031553,-1.183028,-0.032062,-1.145700
5.800000,0.963260,2.369350,-0.032109,-1.206700,-0.032635,-1.167955
5.900000,0.979930,2.411370,-0.032664,-1.228101,-0.033210,-1.187986
6.000000,0.996570,2.453750,-0.033219,-1.249685,-0.033783,-1.208171
6.100000,1.013220,2.497320,-0.033774,-1.271875,-0.034358,-1.228918
6.200000,1.029890,2.543640,-0.034330,-1.295465,-0.034933,-1.250992
6.300000,1.046580,2.586740,-0.034886,-1.317416,-0.035509,-1.271456
6.400000,1.063210,2.630460,-0.035440,-1.339682,-0.036084,-1.292203
6.500000,1.079850,2.668320,-0.035995,-1.358964,-0.036659,-1.310048
6.600000,1.096580,2.710840,-0.036553,-1.380619,-0.037237,-1.330154
6.700000,1.113320,2.758640,-0.037111,-1.404964,-0.037817,-1.352825
6.800000,1.129970,2.801880,-0.037666,-1.426986,-0.038393,-1.373237
6.900000,1.146610,2.840990,-0.038220,-1.446904,-0.038970,-1.391603
7.000000,1.163290,2.886300,-0.038776,-1.469981,-0.039548,-1.412980
7.100000,1.180000,2.931880,-0.039333,-1.493194,-0.040128,-1.434462
7.200000,1.196590,2.976530,-0.039886,-1.515934,-0.040704,-1.455469
7.300000,1.213250,3.019430,-0.040442,-1.537783,-0.041282,-1.475593
7.400000,1.229910,3.056940,-0.040997,-1.556887,-0.041861,-1.493059
7.500000,1.246550,3.105840,-0.041552,-1.581791,-0.042440,-1.516065
7.600000,1.263250,3.145060,-0.042108,-1.601766,-0.043021,-1.534318
7.700000,1.279880,3.197220,-0.042663,-1.628331,-0.043599,-1.558862
7.800000,1.296510,3.232570,-0.043217,-1.646334,-0.044179,-1.575185
7.900000,1.313220,3.276280,-0.043774,-1.668596,-0.044761,-1.595555
8.000000,1.329950,3.314280,-0.044332,-1.687949,-0.045344,-1.613119
8.100000,1.346560,3.364900,-0.044885,-1.713729,-0.045924,-1.636808
8.200000,1.363230,3.408760,-0.045441,-1.736067,-0.046506,-1.657179
8.300000,1.379950,3.447110,-0.045998,-1.755599,-0.047090,-1.674844
8.400000,1.396620,3.493080,-0.046554,-1.779011,-0.047672,-1.696191
8.500000,1.413260,3.537520,-0.047109,-1.801644,-0.048254,-1.716771
8.600000,1.429880,3.577820,-0.047663,-1.822169,-0.048836,-1.735319
8.700000,1.446550,3.627070,-0.048218,-1.847252,-0.049420,-1.758180
8.800000,1.463200,3.670110,-0.048773,-1.869172,-0.050003,-1.778006
8.900000,1.479950,3.710280,-0.049332,-1.889630,-0.050590,-1.796411
9.000000,1.496610,3.759200,-0.049887,-1.914545,-0.051174,-1.819034
9.100000,1.513210,3.794020,-0.050440,-1.932279,-0.051757,-1.834814
9.200000,1.529890,3.840980,-0.050996,-1.956195,-0.052343,-1.856436
9.300000,1.546590,3.886660,-0.051553,-1.979460,-0.052929,-1.877413
9.400000,1.563240,3.928930,-0.052108,-2.000988,-0.053515,-1.896720
9.500000,1.579880,3.971900,-0.052663,-2.022872,-0.054100,-1.916342
9.600000,1.596550,4.015990,-0.053218,-2.045327,-0.054687,-1.936478
9.700000,1.613250,4.062250,-0.053775,-2.068887,-0.055275,-1.957633
9.800000,1.629910,4.103440,-0.054330,-2.089865,-0.055862,-1.976322
9.900000,1.646550,4.154230,-0.054885,-2.115732,-0.056449,-1.999610
10.000000,1.663250,4.197720,-0.055442,-2.137881,-0.057038,-2.019354
10.100000,1.679930,4.245250,-0.055998,-2.162088,-0.057627,-2.041016
10.200000,1.696620,4.280830,-0.056554,-2.180209,-0.058216,-2.056909
10.300000,1.713240,4.334010,-0.057108,-2.207293,-0.058804,-2.081239
10.400000,1.729880,4.372930,-0.057663,-2.227115,-0.059392,-2.098694
10.500000,1.746620,4.416850,-0.058221,-2.249483,-0.059984,-2.118517
10.600000,1.763300,4.465870,-0.058777,-2.274449,-0.060575,-2.140764
10.700000,1.779930,4.507970,-0.059331,-2.295890,-0.061164,-2.159673
10.800000,1.796510,4.555990,-0.059884,-2.320347,-0.061752,-2.181396
10.900000,1.813260,4.600520,-0.060442,-2.343026,-0.062346,-2.201408
11.000000,1.829940,4.643090,-0.060998,-2.364706,-0.062938,-2.220464
11.100000,1.846630,4.693060,-0.061554,-2.390156,-0.063530,-2.243031
11.200000,1.863240,4.735550,-0.062108,-2.411796,-0.064120,-2.262004
11.300000,1.879910,4.775770,-0.062664,-2.432280,-0.064713,-2.279864
11.400000,1.896560,4.818160,-0.063219,-2.453869,-0.065305,-2.298738
11.500000,1.913270,4.870970,-0.063776,-2.480765,-0.065900,-2.322552
11.600000,1.929930,4.915330,-0.064331,-2.503357,-0.066493,-2.342314
11.700000,1.946570,4.962200,-0.064886,-2.527228,-0.067086,-2.363247
11.800000,1.963250,5.003140,-0.065442,-2.548078,-0.067681,-2.381328
11.900000,1.979960,5.048770,-0.065999,-2.571317,-0.068277,-2.401614
12.000000,1.996630,5.090360,-0.066554,-2.592499,-0.068873,-2.419957
12.100000,2.013230,5.134020,-0.067108,-2.614735,-0.069465,-2.439266
12.200000,2.029870,5.181630,-0.067662,-2.638982,-0.070060,-2.460423
12.300000,2.046540,5.222020,-0.068218,-2.659553,-0.070656,-2.478124
12.400000,2.063220,5.264110,-0.068774,-2.680989,-0.071253,-2.496607
12.500000,2.079880,5.314310,-0.069329,-2.706556,-0.071850,-2.518912
12.600000,2.096550,5.358860,-0.069885,-2.729245,-0.072447,-2.538512
12.700000,2.113210,5.402550,-0.070440,-2.751496,-0.073044,-2.557680
12.800000,2.129890,5.445070,-0.070996,-2.773151,-0.073643,-2.576268
12.900000,2.146560,5.493070,-0.071552,-2.797598,-0.074241,-2.597424
13.000000,2.163200,5.532810,-0.072107,-2.817837,-0.074838,-2.614652
13.100000,2.179890,5.584180,-0.072663,-2.844000,-0.075438,-2.637346
13.200000,2.196600,5.626540,-0.073220,-2.865573,-0.076039,-2.655756
13.300000,2.213280,5.677330,-0.073776,-2.891440,-0.076639,-2.678122
13.400000,2.229910,5.715600,-0.074330,-2.910931,-0.077238,-2.694561
13.500000,2.246550,5.766400,-0.074885,-2.936803,-0.077837,-2.716881
13.600000,2.263280,5.809060,-0.075443,-2.958530,-0.078440,-2.735331
13.700000,2.279990,5.860370,-0.076000,-2.984662,-0.079043,-2.757829
13.800000,2.296590,5.901960,-0.076553,-3.005844,-0.079642,-2.775737
13.900000,2.313180,5.947700,-0.077106,-3.029139,-0.080241,-2.795574
14.000000,2.329930,5.989490,-0.077664,-3.050422,-0.080846,-2.813513
14.100000,2.346580,6.036910,-0.078219,-3.074573,-0.081448,-2.834082
14.200000,2.363250,6.078430,-0.078775,-3.095719,-0.082051,-2.851854
14.300000,2.379880,6.129550,-0.079329,-3.121754,-0.082653,-2.874108
14.400000,2.396540,6.176800,-0.079885,-3.145818,-0.083256,-2.894516
14.500000,2.413210,6.225240,-0.080440,-3.170489,-0.083860,-2.915454
14.600000,2.429880,6.268730,-0.080996,-3.192638,-0.084465,-2.934047
14.700000,2.446530,6.317750,-0.081551,-3.217604,-0.085069,-2.955205
14.800000,2.463210,6.359630,-0.082107,-3.238933,-0.085674,-2.972994
14.900000,2.479930,6.404570,-0.082664,-3.261821,-0.086282,-2.992184
15.000000,2.496590,6.452000,-0.083220,-3.285977,-0.086887,-3.012519
15.100000,2.513220,6.501880,-0.083774,-3.311380,-0.087492,-3.033973
15.200000,2.529900,6.545840,-0.084330,-3.333769,-0.088099,-3.052632
15.300000,2.546650,6.586450,-0.084888,-3.354451,-0.088709,-3.069698
15.400000,2.563280,6.640790,-0.085443,-3.382127,-0.089315,-3.093149
15.500000,2.579920,6.679330,-0.085997,-3.401755,-0.089922,-3.109213
15.600000,2.596530,6.736750,-0.086551,-3.430999,-0.090528,-3.134042
15.700000,2.613190,6.769390,-0.087106,-3.447622,-0.091136,-3.147312
15.800000,2.629910,6.814670,-0.087664,-3.470683,-0.091747,-3.166430
15.900000,2.646610,6.866780,-0.088220,-3.497222,-0.092357,-3.188696
16.000000,2.663270,6.916060,-0.088776,-3.522320,-0.092966,-3.209624
16.100000,2.679880,6.953450,-0.089329,-3.541363,-0.093574,-3.225015
16.200000,2.696560,7.008770,-0.089885,-3.569537,-0.094185,-3.248688
16.300000,2.713280,7.049830,-0.090443,-3.590449,-0.094797,-3.265719
16.400000,2.729870,7.096570,-0.090996,-3.614253,-0.095405,-3.285372
16.500000,2.746520,7.137410,-0.091551,-3.635053,-0.096016,-3.302262
16.600000,2.763260,7.186770,-0.092109,-3.660192,-0.096631,-3.323057
16.700000,2.779930,7.234030,-0.092664,-3.684261,-0.097243,-3.342862
16.800000,2.796580,7.280320,-0.093219,-3.707837,-0.097855,-3.362194
16.900000,2.813250,7.320310,-0.093775,-3.728203,-0.098468,-3.378591
17.000000,2.829920,7.372240,-0.094331,-3.754651,-0.099081,-3.400472
17.100000,2.846620,7.417780,-0.094887,-3.777844,-0.099696,-3.419375
17.200000,2.863320,7.459570,-0.095444,-3.799128,-0.100311,-3.436524
17.300000,2.879950,7.513740,-0.095998,-3.826716,-0.100924,-3.459358
17.400000,2.896590,7.555510,-0.096553,-3.847990,-0.101538,-3.476455
17.500000,2.913290,7.608740,-0.097110,-3.875099,-0.102154,-3.498790
17.600000,2.929990,7.654880,-0.097666,-3.898598,-0.102771,-3.517837
17.700000,2.946600,7.701130,-0.098220,-3.922153,-0.103385,-3.536919
17.800000,2.963230,7.749530,-0.098774,-3.946803,-0.104000,-3.556960
17.900000,2.979910,7.787090,-0.099330,-3.965932,-0.104617,-3.571995
18.000000,2.996620,7.839440,-0.099887,-3.992594,-0.105235,-3.593784
18.100000,3.013250,7.882140,-0.100442,-4.014341,-0.105851,-3.611134
18.200000,3.029920,7.925300,-0.100997,-4.036322,-0.106469,-3.628664
18.300000,3.046570,7.977170,-0.101552,-4.062739,-0.107087,-3.650159
18.400000,3.063240,8.017500,-0.102108,-4.083279,-0.107705,-3.666344
18.500000,3.079990,8.069550,-0.102666,-4.109788,-0.108328,-3.687851
18.600000,3.096590,8.115110,-0.103220,-4.132992,-0.108944,-3.706386
18.700000,3.113230,8.156550,-0.103774,-4.154097,-0.109563,-3.723008
18.800000,3.129930,8.206500,-0.104331,-4.179536,-0.110184,-3.743481
18.900000,3.146640,8.248930,-0.104888,-4.201146,-0.110806,-3.760496
19.000000,3.163250,8.304370,-0.105442,-4.229381,-0.111425,-3.783428
19.100000,3.179880,8.349390,-0.105996,-4.252309,-0.112045,-3.801582
19.200000,3.196570,8.398130,-0.106552,-4.277132,-0.112668,-3.821394
19.300000,3.213230,8.445670,-0.107108,-4.301344,-0.113289,-3.840637
19.400000,3.229910,8.487910,-0.107664,-4.322857,-0.113912,-3.857442
19.500000,3.246540,8.533020,-0.108218,-4.345831,-0.114534,-3.875534
19.600000,3.263230,8.577320,-0.108774,-4.368393,-0.115158,-3.893224
19.700000,3.279940,8.621780,-0.109331,-4.391036,-0.115783,-3.910959
19.800000,3.296590,8.670150,-0.109886,-4.415671,-0.116406,-3.930449
19.900000,3.313220,8.723390,-0.110441,-4.442786,-0.117029,-3.952122
20.000000,3.329890,8.763370,-0.110996,-4.463148,-0.117654,-3.967755
20.100000,3.346610,8.804450,-0.111554,-4.484070,-0.118281,-3.983855
20.200000,3.363300,8.845290,-0.112110,-4.504869,-0.118907,-3.999828
20.300000,3.379930,8.892600,-0.112664,-4.528964,-0.119532,-4.018711
20.400000,3.396540,8.939800,-0.113218,-4.553003,-0.120156,-4.037521
20.500000,3.413230,8.993920,-0.113774,-4.580566,-0.120784,-4.059415
20.600000,3.429940,9.031710,-0.114331,-4.599812,-0.121412,-4.073909
20.700000,3.446630,9.073310,-0.114888,-4.620999,-0.122041,-4.090103
20.800000,3.463230,9.125400,-0.115441,-4.647528,-0.122666,-4.111013
20.900000,3.479900,9.164360,-0.115997,-4.667370,-0.123294,-4.125971
21.000000,3.496560,9.205220,-0.116552,-4.688180,-0.123923,-4.141763
21.100000,3.513220,9.254270,-0.117107,-4.713161,-0.124552,-4.161215
21.200000,3.529910,9.301710,-0.117664,-4.737322,-0.125182,-4.179911
21.300000,3.546520,9.341220,-0.118217,-4.757444,-0.125810,-4.195032
21.400000,3.563210,9.388380,-0.118774,-4.781463,-0.126441,-4.213551
21.500000,3.579920,9.434650,-0.119331,-4.805028,-0.127073,-4.231641
21.600000,3.596590,9.472890,-0.119886,-4.824503,-0.127704,-4.246111
21.700000,3.613230,9.520350,-0.120441,-4.848674,-0.128335,-4.264695
21.800000,3.629950,9.566870,-0.120998,-4.872367,-0.128968,-4.282819
21.900000,3.646630,9.617810,-0.121554,-4.898310,-0.129601,-4.302900
22.000000,3.663330,9.659400,-0.122111,-4.919492,-0.130235,-4.318768
22.100000,3.679910,9.703370,-0.122664,-4.941886,-0.130865,-4.335696
22.200000,3.696600,9.744410,-0.123220,-4.962787,-0.131499,-4.351273
22.300000,3.713290,9.794580,-0.123776,-4.988339,-0.132134,-4.370900
22.400000,3.729960,9.834620,-0.124332,-5.008731,-0.132768,-4.385985
22.500000,3.746530,9.885950,-0.124884,-5.034873,-0.133399,-4.406096
22.600000,3.763180,9.931520,-0.125439,-5.058082,-0.134034,-4.423599
22.700000,3.779890,9.968240,-0.125996,-5.076783,-0.134671,-4.437127
22.800000,3.796580,10.018270,-0.126553,-5.102263,-0.135307,-4.456558
22.900000,3.813300,10.058280,-0.127110,-5.122640,-0.135946,-4.471501
23.000000,3.829890,10.110910,-0.127663,-5.149444,-0.136579,-4.492051
23.100000,3.846550,10.151810,-0.128218,-5.170274,-0.137216,-4.507350
23.200000,3.863270,10.200610,-0.128776,-5.195128,-0.137856,-4.526122
23.300000,3.879960,10.242940,-0.129332,-5.216687,-0.138495,-4.542002
23.400000,3.896570,10.292880,-0.129886,-5.242121,-0.139131,-4.561244
23.500000,3.913260,10.334860,-0.130442,-5.263501,-0.139770,-4.576919
23.600000,3.929940,10.378680,-0.130998,-5.285818,-0.140410,-4.593387
23.700000,3.946610,10.418360,-0.131554,-5.306027,-0.141049,-4.608000
23.800000,3.963270,10.474630,-0.132109,-5.334685,-0.141689,-4.629925
23.900000,3.979890,10.511750,-0.132663,-5.353590,-0.142328,-4.643367
24.000000,3.996580,10.553580,-0.133219,-5.374894,-0.142969,-4.658854
24.100000,4.013300,10.605320,-0.133777,-5.401245,-0.143613,-4.678685
24.200000,4.029980,10.653040,-0.134333,-5.425549,-0.144255,-4.696720
24.300000,4.046540,10.693310,-0.134885,-5.446058,-0.144892,-4.711468
24.400000,4.063240,10.735420,-0.135441,-5.467505,-0.145536,-4.726978
24.500000,4.079930,10.791320,-0.135998,-5.495974,-0.146180,-4.748534
24.600000,4.096570,10.832680,-0.136552,-5.517039,-0.146822,-4.763674
24.700000,4.113170,10.885430,-0.137106,-5.543904,-0.147463,-4.783803
24.800000,4.129860,10.925860,-0.137662,-5.564495,-0.148108,-4.798475
24.900000,4.146580,10.972150,-0.138219,-5.588070,-0.148754,-4.815691
25.000000,4.163280,11.023120,-0.138776,-5.614029,-0.149401,-4.834936
25.100000,4.179910,11.074630,-0.139330,-5.640263,-0.150045,-4.854403
25.200000,4.196560,11.114980,-0.139885,-5.660813,-0.150690,-4.868948
25.300000,4.213280,11.167550,-0.140443,-5.687587,-0.151338,-4.888807
25.400000,4.229960,11.214870,-0.140999,-5.711686,-0.151985,-4.906346
25.500000,4.246670,11.240920,-0.141556,-5.724954,-0.152633,-4.914554
25.600000,4.263250,11.263590,-0.142108,-5.736499,-0.153277,-4.921295
25.700000,4.279900,11.300420,-0.142663,-5.755257,-0.153925,-4.934193
25.800000,4.296590,11.341820,-0.143220,-5.776341,-0.154574,-4.949056
25.900000,4.313270,11.382590,-0.143776,-5.797105,-0.155223,-4.963623
26.000000,4.329910,11.431370,-0.144330,-5.821949,-0.155871,-4.981665
26.100000,4.346560,11.476090,-0.144885,-5.844725,-0.156520,-4.997910
26.200000,4.363280,11.537320,-0.145443,-5.875909,-0.157172,-5.021301
26.300000,4.379920,11.588130,-0.145997,-5.901786,-0.157821,-5.040141
26.400000,4.396600,11.639630,-0.146553,-5.928015,-0.158472,-5.059245
26.500000,4.413250,11.693350,-0.147108,-5.955374,-0.159123,-5.079289
26.600000,4.429980,11.743750,-0.147666,-5.981043,-0.159777,-5.097846
26.700000,4.446600,11.797720,-0.148220,-6.008529,-0.160427,-5.117945
26.800000,4.463240,11.850510,-0.148775,-6.035415,-0.161078,-5.137498
26.900000,4.479860,11.905460,-0.149329,-6.063401,-0.161729,-5.157961
27.000000,4.496540,11.942450,-0.149885,-6.082240,-0.162383,-5.170605
27.100000,4.513310,12.000000,-0.150444,-6.111550,-0.163041,-5.192106
27.200000,4.529950,12.048440,-0.150998,-6.136220,-0.163694,-5.209661
27.300000,4.546560,12.105460,-0.151552,-6.165260,-0.164346,-5.230903
27.400000,4.563200,12.157160,-0.152107,-6.191591,-0.165000,-5.249809
27.500000,4.579930,12.205310,-0.152664,-6.216113,-0.165658,-5.267135
27.600000,4.596630,12.254530,-0.153221,-6.241181,-0.166316,-5.284901
27.700000,4.613290,12.308980,-0.153776,-6.268912,-0.166972,-5.304902
27.800000,4.629920,12.360720,-0.154331,-6.295263,-0.167627,-5.323711
27.900000,4.646570,12.409360,-0.154886,-6.320035,-0.168283,-5.341152
28.000000,4.663230,12.464120,-0.155441,-6.347924,-0.168941,-5.361197
28.100000,4.679930,12.513260,-0.155998,-6.372951,-0.169600,-5.378786
28.200000,4.696580,12.564690,-0.156553,-6.399144,-0.170258,-5.397341
28.300000,4.713200,12.619780,-0.157107,-6.427201,-0.170915,-5.417445
28.400000,4.729920,12.664260,-0.157664,-6.449855,-0.171576,-5.432945
28.500000,4.746610,12.723380,-0.158220,-6.479964,-0.172237,-5.454702
28.600000,4.763220,12.766680,-0.158774,-6.502017,-0.172895,-5.469666
28.700000,4.779900,12.819890,-0.159330,-6.529116,-0.173556,-5.488832
28.800000,4.796610,12.875030,-0.159887,-6.557199,-0.174219,-5.508788
28.900000,4.813280,12.925890,-0.160443,-6.583102,-0.174881,-5.526891
29.000000,4.829910,12.979290,-0.160997,-6.610298,-0.175541,-5.546060
29.100000,4.846570,13.034410,-0.161552,-6.638371,-0.176203,-5.565926
29.200000,4.863190,13.081170,-0.162106,-6.662185,-0.176864,-5.582203
29.300000,4.879920,13.135270,-0.162664,-6.689738,-0.177530,-5.601559
29.400000,4.896610,13.191530,-0.163220,-6.718391,-0.178194,-5.621813
29.500000,4.913220,13.239760,-0.163774,-6.742954,-0.178856,-5.638634
29.600000,4.929860,13.298690,-0.164329,-6.772967,-0.179520,-5.659975
29.700000,4.946580,13.345170,-0.164886,-6.796639,-0.180187,-5.675969
29.800000,4.963310,13.397000,-0.165444,-6.823036,-0.180855,-5.694208
29.900000,4.979860,13.451280,-0.165995,-6.850681,-0.181516,-5.713500
30.000000,4.996560,13.494450,-0.166552,-6.872667,-0.182184,-5.728011
30.100000,5.013260,13.552090,-0.167109,-6.902023,-0.182852,-5.748635
30.200000,5.030000,13.604480,-0.167667,-6.928705,-0.183522,-5.766992
30.300000,5.046560,13.659230,-0.168219,-6.956589,-0.184186,-5.786361
30.400000,5.063220,13.713780,-0.168774,-6.984371,-0.184854,-5.805591
30.500000,5.079870,13.758940,-0.169329,-7.007371,-0.185521,-5.820820
30.600000,5.096530,13.816460,-0.169884,-7.036665,-0.186190,-5.841246
30.700000,5.113260,13.870210,-0.170442,-7.064040,-0.186862,-5.860031
30.800000,5.129850,13.916230,-0.170995,-7.087478,-0.187529,-5.875554
30.900000,5.146530,13.974970,-0.171551,-7.117394,-0.188200,-5.896398
31.000000,5.163250,14.031950,-0.172108,-7.146413,-0.188873,-5.916456
31.100000,5.179930,14.083190,-0.172664,-7.172510,-0.189545,-5.934073
31.200000,5.196560,14.132470,-0.173219,-7.197608,-0.190215,-5.950848
31.300000,5.213240,14.183390,-0.173775,-7.223541,-0.190888,-5.968273
31.400000,5.229950,14.238380,-0.174332,-7.251547,-0.191562,-5.987373
31.500000,5.246620,14.285780,-0.174887,-7.275688,-0.192235,-6.003262
31.600000,5.263280,14.337310,-0.175443,-7.301932,-0.192909,-6.020862
31.700000,5.279910,14.394940,-0.175997,-7.331283,-0.193581,-6.040999
31.800000,5.296570,14.443160,-0.176552,-7.355841,-0.194255,-6.057150
31.900000,5.313260,14.499610,-0.177109,-7.384591,-0.194931,-6.076716
32.000000,5.329960,14.555090,-0.177665,-7.412846,-0.195608,-6.095841
32.100000,5.346560,14.603250,-0.178219,-7.437374,-0.196281,-6.111895
32.200000,5.363230,14.658300,-0.178774,-7.465411,-0.196957,-6.130787
32.300000,5.379950,14.715190,-0.179332,-7.494385,-0.197636,-6.150404
32.400000,5.396670,14.763450,-0.179889,-7.518963,-0.198316,-6.166385
32.500000,5.413280,14.821830,-0.180443,-7.548696,-0.198991,-6.186589
32.600000,5.429920,14.874100,-0.180997,-7.575317,-0.199668,-6.204205
32.700000,5.446600,14.926730,-0.181553,-7.602121,-0.200347,-6.221931
32.800000,5.463290,14.978560,-0.182110,-7.628518,-0.201027,-6.239291
32.900000,5.479940,15.036640,-0.182665,-7.658098,-0.201706,-6.259234
33.000000,5.496540,15.085080,-0.183218,-7.682768,-0.202383,-6.275147
33.100000,5.513200,15.140360,-0.183773,-7.710922,-0.203063,-6.293860
33.200000,5.529870,15.194400,-0.184329,-7.738444,-0.203744,-6.312025
33.300000,5.546570,15.249420,-0.184886,-7.766466,-0.204427,-6.330558
33.400000,5.563250,15.305290,-0.185442,-7.794920,-0.205109,-6.349417
33.500000,5.579920,15.360530,-0.185997,-7.823054,-0.205792,-6.367987
33.600000,5.596570,15.406980,-0.186552,-7.846710,-0.206474,-6.382888
33.700000,5.613270,15.463480,-0.187109,-7.875486,-0.207158,-6.401911
33.800000,5.629890,15.517060,-0.187663,-7.902774,-0.207840,-6.419716
33.900000,5.646500,15.577800,-0.188217,-7.933708,-0.208522,-6.440452
34.000000,5.663250,15.624640,-0.188775,-7.957564,-0.209210,-6.455375
34.100000,5.679960,15.682510,-0.189332,-7.987037,-0.209897,-6.474835
34.200000,5.696640,15.735150,-0.189888,-8.013846,-0.210583,-6.492113
34.300000,5.713230,15.795170,-0.190441,-8.044414,-0.211266,-6.512428
34.400000,5.729910,15.839790,-0.190997,-8.067139,-0.211953,-6.526339
34.500000,5.746610,15.898320,-0.191554,-8.096948,-0.212641,-6.545948
34.600000,5.763280,15.947020,-0.192109,-8.121751,-0.213329,-6.561487
34.700000,5.779940,16.007370,-0.192665,-8.152487,-0.214016,-6.581790
34.800000,5.796550,16.057390,-0.193218,-8.177962,-0.214702,-6.597829
34.900000,5.813230,16.114980,-0.193774,-8.207292,-0.215392,-6.616929
35.000000,5.829900,16.171930,-0.194330,-8.236296,-0.216081,-6.635737
35.100000,5.846600,16.219220,-0.194887,-8.260381,-0.216772,-6.650543
35.200000,5.863220,16.275640,-0.195441,-8.289115,-0.217461,-6.669085
35.300000,5.879900,16.333530,-0.195997,-8.318599,-0.218152,-6.688181
35.400000,5.896570,16.386540,-0.196552,-8.345596,-0.218843,-6.705250
35.500000,5.913270,16.442890,-0.197109,-8.374295,-0.219536,-6.723646
35.600000,5.929880,16.494010,-0.197663,-8.400330,-0.220226,-6.739899
35.700000,5.946570,16.550630,-0.198219,-8.429167,-0.220920,-6.758346
35.800000,5.963240,16.604700,-0.198775,-8.456704,-0.221613,-6.775726
35.900000,5.979930,16.654000,-0.199331,-8.481813,-0.222308,-6.791124
36.000000,5.996550,16.713600,-0.199885,-8.512167,-0.223000,-6.810712
36.100000,6.013210,16.770210,-0.200440,-8.540998,-0.223694,-6.829037
36.200000,6.029910,16.826280,-0.200997,-8.569554,-0.224391,-6.847099
36.300000,6.046590,16.879260,-0.201553,-8.596537,-0.225087,-6.863879
36.400000,6.063260,16.936990,-0.202109,-8.625938,-0.225783,-6.882561
36.500000,6.079830,16.987840,-0.202661,-8.651836,-0.226475,-6.898446
36.600000,6.096550,17.044650,-0.203218,-8.680769,-0.227175,-6.916678
36.700000,6.113300,17.104960,-0.203777,-8.711485,-0.227876,-6.936287
36.800000,6.129970,17.151670,-0.204332,-8.735274,-0.228574,-6.950375
36.900000,6.146560,17.216190,-0.204885,-8.768134,-0.229269,-6.971672
37.000000,6.163240,17.270530,-0.205441,-8.795809,-0.229968,-6.988786
37.100000,6.179920,17.329810,-0.205997,-8.826000,-0.230668,-7.007867
37.200000,6.196580,17.384270,-0.206553,-8.853736,-0.231368,-7.024973
37.300000,6.213230,17.436340,-0.207108,-8.880255,-0.232068,-7.041086
37.400000,6.229850,17.489590,-0.207662,-8.907375,-0.232767,-7.057655
37.500000,6.246530,17.549150,-0.208218,-8.937709,-0.233469,-7.076720
37.600000,6.263240,17.606780,-0.208775,-8.967059,-0.234172,-7.094965
37.700000,6.279910,17.657640,-0.209330,-8.992962,-0.234875,-7.110462
37.800000,6.296550,17.713710,-0.209885,-9.021518,-0.235577,-7.128037
37.900000,6.313220,17.768130,-0.210441,-9.049234,-0.236280,-7.144907
38.000000,6.329940,17.824740,-0.210998,-9.078066,-0.236986,-7.162612
38.100000,6.346600,17.874380,-0.211553,-9.103347,-0.237691,-7.177504
38.200000,6.363250,17.933110,-0.212108,-9.133258,-0.238395,-7.196018
38.300000,6.379900,17.988330,-0.212663,-9.161381,-0.239099,-7.213091
38.400000,6.396620,18.041250,-0.213221,-9.188333,-0.239807,-7.229191
38.500000,6.413250,18.097440,-0.213775,-9.216951,-0.240512,-7.246597
38.600000,6.429910,18.155630,-0.214330,-9.246586,-0.241219,-7.264762
38.700000,6.446540,18.208150,-0.214885,-9.273335,-0.241925,-7.280637
38.800000,6.463220,18.269210,-0.215441,-9.304432,-0.242633,-7.299879
38.900000,6.479920,18.328820,-0.215997,-9.334791,-0.243343,-7.318501
39.000000,6.496580,18.388720,-0.216553,-9.365298,-0.244051,-7.337218
39.100000,6.513220,18.445270,-0.217107,-9.394099,-0.244760,-7.354571
39.200000,6.529880,18.502240,-0.217663,-9.423113,-0.245469,-7.372053
39.300000,6.546600,18.562670,-0.218220,-9.453890,-0.246182,-7.390862
39.400000,6.563310,18.615760,-0.218777,-9.480929,-0.246895,-7.406720
39.500000,6.579910,18.677490,-0.219330,-9.512368,-0.247603,-7.426017
39.600000,6.596550,18.723850,-0.219885,-9.535978,-0.248314,-7.439160
39.700000,6.613280,18.791660,-0.220443,-9.570514,-0.249029,-7.460764
39.800000,6.629940,18.842130,-0.220998,-9.596218,-0.249742,-7.475473
39.900000,6.646630,18.902980,-0.221554,-9.627209,-0.250456,-7.494259
40.000000,6.663260,18.960820,-0.222109,-9.656666,-0.251168,-7.511837
40.100000,6.679900,19.015060,-0.222663,-9.684291,-0.251882,-7.527954
40.200000,6.696610,19.083030,-0.223220,-9.718907,-0.252599,-7.549450
40.300000,6.713290,19.137920,-0.223776,-9.746863,-0.253315,-7.565745
40.400000,6.729930,19.191110,-0.224331,-9.773952,-0.254029,-7.581352
40.500000,6.746570,19.251260,-0.224886,-9.804586,-0.254745,-7.599675
40.600000,6.763330,19.312400,-0.225444,-9.835725,-0.255466,-7.618316
40.700000,6.779940,19.362700,-0.225998,-9.861342,-0.256181,-7.632699
40.800000,6.796520,19.421570,-0.226551,-9.891324,-0.256895,-7.650438
40.900000,6.813210,19.485920,-0.227107,-9.924098,-0.257615,-7.670266
41.000000,6.829890,19.538600,-0.227663,-9.950927,-0.258334,-7.685469
41.100000,6.846580,19.602460,-0.228219,-9.983451,-0.259055,-7.705034
41.200000,6.863260,19.650920,-0.228775,-10.008131,-0.259776,-7.718518
41.300000,6.879870,19.709480,-0.229329,-10.037956,-0.260494,-7.735961
41.400000,6.896540,19.776240,-0.229885,-10.071956,-0.261215,-7.756568
41.500000,6.913240,19.828350,-0.230441,-10.098496,-0.261938,-7.771385
41.600000,6.929990,19.882850,-0.231000,-10.126252,-0.262664,-7.787091
41.700000,6.946580,19.942180,-0.231553,-10.156469,-0.263383,-7.804711
41.800000,6.963190,20.004030,-0.232106,-10.187969,-0.264104,-7.823277
41.900000,6.979890,20.061840,-0.232663,-10.217411,-0.264829,-7.840198
42.000000,6.996590,20.120810,-0.233220,-10.247444,-0.265555,-7.857539
42.100000,7.013180,20.179180,-0.233773,-10.277172,-0.266276,-7.874650
42.200000,7.029870,20.234730,-0.234329,-10.305463,-0.267003,-7.890594
42.300000,7.046560,20.299020,-0.234885,-10.338206,-0.267730,-7.909913
42.400000,7.063230,20.358380,-0.235441,-10.368438,-0.268456,-7.927282
42.500000,7.079880,20.414200,-0.235996,-10.396867,-0.269182,-7.943248
42.600000,7.096560,20.478940,-0.236552,-10.429838,-0.269910,-7.962639
42.700000,7.113240,20.531690,-0.237108,-10.456704,-0.270639,-7.977336
42.800000,7.129910,20.598080,-0.237664,-10.490516,-0.271367,-7.997302
42.900000,7.146630,20.652980,-0.238221,-10.518476,-0.272099,-8.012754
43.000000,7.163240,20.722240,-0.238775,-10.553750,-0.272826,-8.033782
43.100000,7.179870,20.780790,-0.239329,-10.583569,-0.273554,-8.050614
43.200000,7.196600,20.831490,-0.239887,-10.609391,-0.274288,-8.064339
43.300000,7.213300,20.897380,-0.240443,-10.642948,-0.275020,-8.083922
43.400000,7.229930,20.956580,-0.240998,-10.673099,-0.275750,-8.100907
43.500000,7.246560,21.021150,-0.241552,-10.705984,-0.276481,-8.119932
43.600000,7.263250,21.083560,-0.242108,-10.737769,-0.277215,-8.138066
43.700000,7.279940,21.140370,-0.242665,-10.766702,-0.277949,-8.154004
43.800000,7.296630,21.195450,-0.243221,-10.794754,-0.278684,-8.169243
43.900000,7.313290,21.255850,-0.243776,-10.825516,-0.279418,-8.186511
44.000000,7.329930,21.315390,-0.244331,-10.855839,-0.280152,-8.203421
44.100000,7.346610,21.379580,-0.244887,-10.888531,-0.280888,-8.222071
44.200000,7.363290,21.442060,-0.245443,-10.920351,-0.281624,-8.240028
44.300000,7.379850,21.496170,-0.245995,-10.947909,-0.282356,-8.254778
44.400000,7.396530,21.559520,-0.246551,-10.980173,-0.283094,-8.273001
44.500000,7.413250,21.615680,-0.247108,-11.008775,-0.283834,-8.288415
44.600000,7.429940,21.687370,-0.247665,-11.045287,-0.284573,-8.309760
44.700000,7.446590,21.746600,-0.248220,-11.075452,-0.285311,-8.326307
44.800000,7.463210,21.803460,-0.248774,-11.104411,-0.286048,-8.341926
44.900000,7.479940,21.863170,-0.249331,-11.134821,-0.286791,-8.358561
45.000000,7.496640,21.926020,-0.249888,-11.166830,-0.287533,-8.376373
45.100000,7.513270,21.987460,-0.250442,-11.198121,-0.288272,-8.393638
45.200000,7.529910,22.047510,-0.250997,-11.228705,-0.289012,-8.410333
45.300000,7.546600,22.106400,-0.251553,-11.258697,-0.289755,-8.426534
45.400000,7.563280,22.170160,-0.252109,-11.291170,-0.290498,-8.444560
45.500000,7.579920,22.238220,-0.252664,-11.325832,-0.291240,-8.464202
45.600000,7.596530,22.293830,-0.253218,-11.354154,-0.291982,-8.479082
45.700000,7.613180,22.363530,-0.253773,-11.389652,-0.292725,-8.499270
45.800000,7.629880,22.424110,-0.254329,-11.420505,-0.293471,-8.515936
45.900000,7.646570,22.489210,-0.254886,-11.453661,-0.294218,-8.534287
46.000000,7.663230,22.550240,-0.255441,-11.484743,-0.294963,-8.551069
46.100000,7.679860,22.607930,-0.255995,-11.514124,-0.295708,-8.566562
46.200000,7.696550,22.677370,-0.256552,-11.549490,-0.296456,-8.586449
46.300000,7.713250,22.735860,-0.257108,-11.579278,-0.297205,-8.602149
46.400000,7.729960,22.795800,-0.257665,-11.609806,-0.297955,-8.618361
46.500000,7.746540,22.855260,-0.258218,-11.640088,-0.298700,-8.634408
46.600000,7.763220,22.926640,-0.258774,-11.676442,-0.299450,-8.654882
46.700000,7.779900,22.982730,-0.259330,-11.705008,-0.300200,-8.669548
46.800000,7.796600,23.049730,-0.259887,-11.739131,-0.300952,-8.688287
46.900000,7.813250,23.109860,-0.260442,-11.769755,-0.301702,-8.704420
47.000000,7.829890,23.180020,-0.260996,-11.805487,-0.302452,-8.724298
47.100000,7.846550,23.238570,-0.261552,-11.835307,-0.303204,-8.739762
47.200000,7.863240,23.297860,-0.262108,-11.865503,-0.303958,-8.755459
47.300000,7.879900,23.361380,-0.262663,-11.897853,-0.304711,-8.772723
47.400000,7.896550,23.429060,-0.263218,-11.932322,-0.305464,-8.791516
47.500000,7.913260,23.497010,-0.263775,-11.966929,-0.306220,-8.810348
47.600000,7.929920,23.560590,-0.264331,-11.999310,-0.306975,-8.827524
47.700000,7.946560,23.624510,-0.264885,-12.031864,-0.307729,-8.844800
47.800000,7.963190,23.679670,-0.265440,-12.059957,-0.308483,-8.858766
47.900000,7.979890,23.750360,-0.265996,-12.095959,-0.309241,-8.878478
48.000000,7.996570,23.805500,-0.266552,-12.124042,-0.309999,-8.892350
48.100000,8.013300,23.877890,-0.267110,-12.160910,-0.310760,-8.912609
48.200000,8.029890,23.937620,-0.267663,-12.191330,-0.311514,-8.928162
48.300000,8.046560,24.000960,-0.268219,-12.223589,-0.312274,-8.944994
48.400000,8.063250,24.069430,-0.268775,-12.258460,-0.313034,-8.963692
48.500000,8.079960,24.137270,-0.269332,-12.293011,-0.313796,-8.982110
48.600000,8.096640,24.202230,-0.269888,-12.326095,-0.314557,-8.999430
48.700000,8.113250,24.267120,-0.270442,-12.359143,-0.315316,-9.016716
48.800000,8.129910,24.328950,-0.270997,-12.390632,-0.316077,-9.032808
48.900000,8.146620,24.393530,-0.271554,-12.423523,-0.316842,-9.049865
49.000000,8.163280,24.463730,-0.272109,-12.459275,-0.317604,-9.068990
49.100000,8.179910,24.529120,-0.272664,-12.492578,-0.318366,-9.086306
49.200000,8.196550,24.590940,-0.273218,-12.524063,-0.319129,-9.102259
49.300000,8.213230,24.658780,-0.273774,-12.558614,-0.319894,-9.120387
49.400000,8.229900,24.726550,-0.274330,-12.593129,-0.320660,-9.138456
49.500000,8.246560,24.791650,-0.274885,-12.626284,-0.321425,-9.155503
49.600000,8.263240,24.858730,-0.275441,-12.660447,-0.322193,-9.173237
49.700000,8.279890,24.926060,-0.275996,-12.694738,-0.322959,-9.191037
49.800000,8.296590,24.987780,-0.276553,-12.726172,-0.323728,-9.206711
49.900000,8.313300,25.060270,-0.277110,-12.763091,-0.324498,-9.226311
50.000000,8.329880,25.114000,-0.277663,-12.790455,-0.325263,-9.239023
50.100000,8.346570,25.184770,-0.278219,-12.826498,-0.326034,-9.257923
50.200000,8.363330,25.250600,-0.278778,-12.860025,-0.326808,-9.274937
50.300000,8.379940,25.319950,-0.279331,-12.895345,-0.327576,-9.293271
50.400000,8.396560,25.381550,-0.279885,-12.926717,-0.328345,-9.308719
50.500000,8.413270,25.450530,-0.280442,-12.961848,-0.329119,-9.326797
50.600000,8.429970,25.521740,-0.280999,-12.998115,-0.329893,-9.345658
50.700000,8.446650,25.588410,-0.281555,-13.032070,-0.330666,-9.362826
50.800000,8.463300,25.655190,-0.282110,-13.066081,-0.331439,-9.380009
50.900000,8.479890,25.721580,-0.282663,-13.099893,-0.332210,-9.397038
51.000000,8.496560,25.794350,-0.283219,-13.136955,-0.332984,-9.416324
51.100000,8.513290,25.863580,-0.283776,-13.172213,-0.333763,-9.434251
51.200000,8.529930,25.929260,-0.284331,-13.205664,-0.334538,-9.450884
51.300000,8.546530,25.997020,-0.284884,-13.240174,-0.335311,-9.468256
51.400000,8.563150,26.069080,-0.285438,-13.276873,-0.336086,-9.487145
51.500000,8.579940,26.137060,-0.285998,-13.311495,-0.336870,-9.504434
51.600000,8.596660,26.202560,-0.286555,-13.344854,-0.337650,-9.520815
51.700000,8.613210,26.267060,-0.287107,-13.377704,-0.338424,-9.536871
51.800000,8.629890,26.342220,-0.287663,-13.415982,-0.339204,-9.556701
51.900000,8.646600,26.411650,-0.288220,-13.451343,-0.339986,-9.574397
52.000000,8.663260,26.475190,-0.288775,-13.483704,-0.340767,-9.589943
52.100000,8.679920,26.550800,-0.289331,-13.522211,-0.341548,-9.609821
52.200000,8.696580,26.623120,-0.289886,-13.559044,-0.342330,-9.628467
52.300000,8.713250,26.683100,-0.290442,-13.589591,-0.343113,-9.642608
52.400000,8.729960,26.759310,-0.290999,-13.628405,-0.343898,-9.662557
52.500000,8.746630,26.823850,-0.291554,-13.661275,-0.344682,-9.678271
52.600000,8.763180,26.891310,-0.292106,-13.695632,-0.345461,-9.695056
52.700000,8.779860,26.955700,-0.292662,-13.728425,-0.346247,-9.710637
52.800000,8.796610,27.030780,-0.293220,-13.766663,-0.347036,-9.729998
52.900000,8.813300,27.103060,-0.293777,-13.803475,-0.347824,-9.748336
53.000000,8.829860,27.163800,-0.294329,-13.834410,-0.348606,-9.762546
53.100000,8.846570,27.242460,-0.294886,-13.874471,-0.349395,-9.783088
53.200000,8.863230,27.319190,-0.295441,-13.913549,-0.350183,-9.802916
53.300000,8.879900,27.388670,-0.295997,-13.948935,-0.350972,-9.820097
53.400000,8.896560,27.456320,-0.296552,-13.983389,-0.351761,-9.836587
53.500000,8.913230,27.530910,-0.297108,-14.021377,-0.352552,-9.855519
53.600000,8.929870,27.595040,-0.297662,-14.054038,-0.353341,-9.870681
53.700000,8.946570,27.674310,-0.298219,-14.094410,-0.354134,-9.891189
53.800000,8.963270,27.749100,-0.298776,-14.132501,-0.354927,-9.910053
53.900000,8.979920,27.808980,-0.299331,-14.162997,-0.355719,-9.923578
54.000000,8.996590,27.888090,-0.299886,-14.203288,-0.356513,-9.943916
54.100000,9.013280,27.962130,-0.300443,-14.240996,-0.357308,-9.962393
54.200000,9.029970,28.031890,-0.300999,-14.276524,-0.358103,-9.979305
54.300000,9.046610,28.101720,-0.301554,-14.312088,-0.358897,-9.996226
54.400000,9.063260,28.176490,-0.302109,-14.350169,-0.359692,-10.014858
54.500000,9.079920,28.243520,-0.302664,-14.384307,-0.360488,-10.030695
54.600000,9.096580,28.322190,-0.303219,-14.424373,-0.361285,-10.050624
54.700000,9.113210,28.391370,-0.303774,-14.459606,-0.362080,-10.067158
54.800000,9.129870,28.464640,-0.304329,-14.496922,-0.362878,-10.085088
54.900000,9.146570,28.536610,-0.304886,-14.533576,-0.363679,-10.102497
55.000000,9.163260,28.615400,-0.305442,-14.573704,-0.364480,-10.122282
55.100000,9.179980,28.678530,-0.305999,-14.605855,-0.365282,-10.136473
55.200000,9.196550,28.759680,-0.306552,-14.647185,-0.366079,-10.157066
55.300000,9.213220,28.832560,-0.307107,-14.684302,-0.366880,-10.174645
55.400000,9.229920,28.907810,-0.307664,-14.722627,-0.367684,-10.193005
55.500000,9.246640,28.979100,-0.308221,-14.758934,-0.368489,-10.209916
55.600000,9.263240,29.052460,-0.308775,-14.796296,-0.369289,-10.227575
55.700000,9.279880,29.134960,-0.309329,-14.838313,-0.370092,-10.248388
55.800000,9.296580,29.208530,-0.309886,-14.875782,-0.370898,-10.265986
55.900000,9.313250,29.277070,-0.310442,-14.910689,-0.371704,-10.281790
56.000000,9.329940,29.354320,-0.310998,-14.950032,-0.372511,-10.300602
56.100000,9.346530,29.434300,-0.311551,-14.990766,-0.373314,-10.320378
56.200000,9.363220,29.503650,-0.312107,-15.026086,-0.374122,-10.336334
56.300000,9.379900,29.585030,-0.312663,-15.067532,-0.374931,-10.356467
56.400000,9.396570,29.664400,-0.313219,-15.107955,-0.375740,-10.375856
56.500000,9.413200,29.736700,-0.313773,-15.144777,-0.376547,-10.392750
56.600000,9.429860,29.816760,-0.314329,-15.185551,-0.377357,-10.412297
56.700000,9.446560,29.893620,-0.314885,-15.224696,-0.378169,-10.430662
56.800000,9.463260,29.970250,-0.315442,-15.263723,-0.378982,-10.448904
56.900000,9.479890,30.046610,-0.315996,-15.302613,-0.379792,-10.467043
57.000000,9.496520,30.124770,-0.316551,-15.342419,-0.380603,-10.485766
57.100000,9.513280,30.199640,-0.317109,-15.380550,-0.381421,-10.503234
57.200000,9.529960,30.273350,-0.317665,-15.418091,-0.382235,-10.520298
57.300000,9.546620,30.350010,-0.318221,-15.457133,-0.383049,-10.538354
57.400000,9.563240,30.432040,-0.318775,-15.498911,-0.383862,-10.558251
57.500000,9.579920,30.509050,-0.319331,-15.538132,-0.384679,-10.576330
57.600000,9.596630,30.588640,-0.319888,-15.578666,-0.385497,-10.595243
