Repository: abubakardawood/tissue-phantom-material-database

Title:
A Database of Silicone Phantom Materials for Modeling Human Tissue Mechanics Across Varying Stiffnesses

Description:
This dataset contains processed mechanical compression test data for soft silicone phantoms
fabricated using Ecoflex (Smooth-On) with varying base materials and thinner concentrations.
The dataset provides force–compression measurements together with derived engineering and
true stress–strain quantities, intended for mechanical characterization, constitutive model
fitting, and the design of tissue-equivalent phantoms.

All files in this dataset are processed outputs generated from raw experimental measurements.
The raw data files are not included in this archive.

File: data/EF10_12_5T/EF10_12_5T_A2.csv (part 1 of 2)
EF10_12_5T_A_sample_2
Compression test;
Cylinder Diameter: 50mm;
Cylinder Height: 30mm;
Speed (mm/min): 10;
Machine: INSTRON 5900;
Load cell: 1kN;
Time (s),Compression (mm),Load (N),Engineering Strain [-],Engineering Stress (kPa),True Strain [-],True Stress (kPa)
0.000000,0.000000,0.001640,-0.000000,-0.000835,0.000000,-0.000835
0.100000,0.007510,0.035080,-0.000250,-0.017866,-0.000250,-0.017862
0.200000,0.028020,0.091030,-0.000934,-0.046361,-0.000934,-0.046318
0.300000,0.046090,0.149430,-0.001536,-0.076104,-0.001538,-0.075987
0.400000,0.063240,0.192980,-0.002108,-0.098284,-0.002110,-0.098077
0.500000,0.080040,0.240490,-0.002668,-0.122481,-0.002672,-0.122154
0.600000,0.096730,0.281970,-0.003224,-0.143606,-0.003230,-0.143143
0.700000,0.113370,0.330040,-0.003779,-0.168088,-0.003786,-0.167453
0.800000,0.130000,0.373720,-0.004333,-0.190334,-0.004343,-0.189509
0.900000,0.146690,0.414830,-0.004890,-0.211271,-0.004902,-0.210238
1.000000,0.163350,0.453630,-0.005445,-0.231032,-0.005460,-0.229774
1.100000,0.180030,0.500970,-0.006001,-0.255142,-0.006019,-0.253611
1.200000,0.196630,0.543200,-0.006554,-0.276649,-0.006576,-0.274836
1.300000,0.213370,0.586150,-0.007112,-0.298524,-0.007138,-0.296401
1.400000,0.230050,0.633950,-0.007668,-0.322868,-0.007698,-0.320392
1.500000,0.246700,0.667780,-0.008223,-0.340098,-0.008257,-0.337301
1.600000,0.263270,0.712530,-0.008776,-0.362889,-0.008814,-0.359704
1.700000,0.279930,0.754120,-0.009331,-0.384070,-0.009375,-0.380486
1.800000,0.296670,0.798320,-0.009889,-0.406581,-0.009938,-0.402560
1.900000,0.313360,0.836900,-0.010445,-0.426230,-0.010500,-0.421778
2.000000,0.329980,0.882180,-0.010999,-0.449291,-0.011060,-0.444349
2.100000,0.346540,0.915760,-0.011551,-0.466393,-0.011619,-0.461005
2.200000,0.363220,0.959250,-0.012107,-0.488542,-0.012181,-0.482627
2.300000,0.379900,1.001570,-0.012663,-0.510095,-0.012744,-0.503636
2.400000,0.396620,1.044290,-0.013221,-0.531853,-0.013309,-0.524821
2.500000,0.413230,1.091530,-0.013774,-0.555912,-0.013870,-0.548254
2.600000,0.429890,1.132550,-0.014330,-0.576803,-0.014433,-0.568538
2.700000,0.446600,1.169060,-0.014887,-0.595397,-0.014999,-0.586534
2.800000,0.463250,1.208970,-0.015442,-0.615723,-0.015562,-0.606216
2.900000,0.479870,1.254190,-0.015996,-0.638754,-0.016125,-0.628536
3.000000,0.496530,1.295140,-0.016551,-0.659609,-0.016689,-0.648692
3.100000,0.513230,1.338900,-0.017108,-0.681896,-0.017256,-0.670231
3.200000,0.529930,1.382420,-0.017664,-0.704061,-0.017822,-0.691624
3.300000,0.546630,1.428310,-0.018221,-0.727432,-0.018389,-0.714178
3.400000,0.563240,1.468160,-0.018775,-0.747728,-0.018953,-0.733689
3.500000,0.579920,1.505970,-0.019331,-0.766984,-0.019520,-0.752158
3.600000,0.596600,1.544050,-0.019887,-0.786378,-0.020087,-0.770740
3.700000,0.613270,1.591030,-0.020442,-0.810305,-0.020654,-0.793740
3.800000,0.629920,1.633340,-0.020997,-0.831853,-0.021221,-0.814387
3.900000,0.646540,1.674330,-0.021551,-0.852729,-0.021787,-0.834352
4.000000,0.663260,1.714880,-0.022109,-0.873381,-0.022357,-0.854072
4.100000,0.679920,1.763060,-0.022664,-0.897919,-0.022925,-0.877569
4.200000,0.696550,1.801800,-0.023218,-0.917649,-0.023492,-0.896343
4.300000,0.713210,1.844080,-0.023774,-0.939182,-0.024061,-0.916854
4.400000,0.729890,1.892260,-0.024330,-0.963720,-0.024631,-0.940273
4.500000,0.746600,1.927140,-0.024887,-0.981484,-0.025202,-0.957058
4.600000,0.763240,1.975520,-0.025441,-1.006124,-0.025771,-0.980527
4.700000,0.779950,2.009640,-0.025998,-1.023501,-0.026342,-0.996892
4.800000,0.796590,2.056430,-0.026553,-1.047331,-0.026912,-1.019521
4.900000,0.813230,2.100320,-0.027108,-1.069684,-0.027482,-1.040688
5.000000,0.829930,2.142140,-0.027664,-1.090983,-0.028054,-1.060802
5.100000,0.846560,2.179070,-0.028219,-1.109791,-0.028624,-1.078474
5.200000,0.863210,2.229550,-0.028774,-1.135500,-0.029196,-1.102828
5.300000,0.879920,2.267950,-0.029331,-1.155057,-0.029769,-1.121179
5.400000,0.896620,2.312190,-0.029887,-1.177589,-0.030343,-1.142394
5.500000,0.913240,2.355300,-0.030441,-1.199544,-0.030914,-1.163029
5.600000,0.929880,2.397810,-0.030996,-1.221195,-0.031487,-1.183342
5.700000,0.946580,2.448660,-0.031553,-1.247092,-0.032061,-1.207743
5.800000,0.963240,2.485980,-0.032108,-1.266099,-0.032635,-1.225447
5.900000,0.979900,2.531730,-0.032663,-1.289400,-0.033209,-1.247283
6.000000,0.996550,2.574800,-0.033218,-1.311335,-0.033783,-1.267775
6.100000,1.013220,2.608990,-0.033774,-1.328748,-0.034358,-1.283871
6.200000,1.029890,2.668200,-0.034330,-1.358903,-0.034933,-1.312252
6.300000,1.046590,2.697670,-0.034886,-1.373912,-0.035509,-1.325981
6.400000,1.063210,2.746170,-0.035440,-1.398613,-0.036084,-1.349046
6.500000,1.079840,2.793260,-0.035995,-1.422596,-0.036658,-1.371390
6.600000,1.096570,2.829330,-0.036552,-1.440966,-0.037237,-1.388295
6.700000,1.113300,2.877110,-0.037110,-1.465300,-0.037816,-1.410923
6.800000,1.129970,2.916330,-0.037666,-1.485275,-0.038393,-1.429331
6.900000,1.146620,2.962530,-0.038221,-1.508804,-0.038970,-1.451137
7.000000,1.163310,3.009080,-0.038777,-1.532512,-0.039549,-1.473086
7.100000,1.180000,3.055370,-0.039333,-1.556087,-0.040128,-1.494881
7.200000,1.196600,3.096440,-0.039887,-1.577004,-0.040704,-1.514103
7.300000,1.213270,3.140480,-0.040442,-1.599433,-0.041283,-1.534749
7.400000,1.229930,3.187190,-0.040998,-1.623223,-0.041862,-1.556674
7.500000,1.246570,3.230390,-0.041552,-1.645224,-0.042440,-1.576861
7.600000,1.263270,3.270450,-0.042109,-1.665627,-0.043021,-1.595489
7.700000,1.279900,3.318530,-0.042663,-1.690113,-0.043600,-1.618008
7.800000,1.296530,3.358180,-0.043218,-1.710307,-0.044179,-1.636392
7.900000,1.313220,3.408710,-0.043774,-1.736042,-0.044761,-1.660048
8.000000,1.329960,3.449690,-0.044332,-1.756913,-0.045345,-1.679025
8.100000,1.346570,3.485770,-0.044886,-1.775288,-0.045924,-1.695603
8.200000,1.363240,3.535370,-0.045441,-1.800549,-0.046506,-1.718730
8.300000,1.379960,3.577700,-0.045999,-1.822108,-0.047090,-1.738293
8.400000,1.396630,3.621520,-0.046554,-1.844425,-0.047673,-1.758559
8.500000,1.413260,3.665350,-0.047109,-1.866747,-0.048254,-1.778807
8.600000,1.429870,3.709530,-0.047662,-1.889248,-0.048836,-1.799202
8.700000,1.446550,3.744510,-0.048218,-1.907063,-0.049420,-1.815108
8.800000,1.463220,3.796750,-0.048774,-1.933669,-0.050004,-1.839356
8.900000,1.479960,3.835410,-0.049332,-1.953358,-0.050590,-1.856995
9.000000,1.496620,3.879050,-0.049887,-1.975584,-0.051175,-1.877027
9.100000,1.513210,3.925280,-0.050440,-1.999129,-0.051757,-1.898292
9.200000,1.529880,3.974260,-0.050996,-2.024074,-0.052342,-1.920854
9.300000,1.546590,4.011330,-0.051553,-2.042954,-0.052929,-1.937633
9.400000,1.563250,4.062770,-0.052108,-2.069152,-0.053515,-1.961332
9.500000,1.579880,4.104520,-0.052663,-2.090415,-0.054100,-1.980328
9.600000,1.596560,4.151890,-0.053219,-2.114540,-0.054687,-2.002007
9.700000,1.613240,4.195540,-0.053775,-2.136771,-0.055275,-2.021867
9.800000,1.629890,4.234490,-0.054330,-2.156608,-0.055861,-2.039440
9.900000,1.646540,4.285210,-0.054885,-2.182440,-0.056448,-2.062657
10.000000,1.663240,4.326150,-0.055441,-2.203290,-0.057037,-2.081137
10.100000,1.679910,4.372030,-0.055997,-2.226657,-0.057626,-2.101971
10.200000,1.696590,4.419930,-0.056553,-2.251052,-0.058215,-2.123748
10.300000,1.713220,4.459880,-0.057107,-2.271398,-0.058803,-2.141685
10.400000,1.729870,4.510100,-0.057662,-2.296975,-0.059392,-2.164526
10.500000,1.746620,4.550870,-0.058221,-2.317739,-0.059984,-2.182799
10.600000,1.763300,4.593560,-0.058777,-2.339481,-0.060575,-2.201974
10.700000,1.779940,4.640420,-0.059331,-2.363346,-0.061164,-2.223126
10.800000,1.796520,4.688960,-0.059884,-2.388068,-0.061752,-2.245061
10.900000,1.813270,4.731840,-0.060442,-2.409906,-0.062346,-2.264246
11.000000,1.829950,4.779510,-0.060998,-2.434184,-0.062938,-2.285703
11.100000,1.846640,4.822370,-0.061555,-2.456013,-0.063531,-2.304834
11.200000,1.863250,4.876260,-0.062108,-2.483459,-0.064121,-2.329215
11.300000,1.879910,4.914460,-0.062664,-2.502914,-0.064713,-2.346072
11.400000,1.896570,4.953300,-0.063219,-2.522695,-0.065306,-2.363213
11.500000,1.913280,5.006330,-0.063776,-2.549703,-0.065901,-2.387093
11.600000,1.929940,5.044860,-0.064331,-2.569326,-0.066494,-2.404038
11.700000,1.946580,5.095360,-0.064886,-2.595046,-0.067087,-2.426663
11.800000,1.963260,5.140740,-0.065442,-2.618157,-0.067682,-2.446820
11.900000,1.979980,5.186260,-0.065999,-2.641341,-0.068278,-2.467014
12.000000,1.996620,5.235510,-0.066554,-2.666423,-0.068872,-2.488962
12.100000,2.013220,5.276110,-0.067107,-2.687101,-0.069465,-2.506777
12.200000,2.029860,5.319540,-0.067662,-2.709219,-0.070060,-2.525908
12.300000,2.046550,5.365880,-0.068218,-2.732820,-0.070657,-2.546392
12.400000,2.063220,5.416020,-0.068774,-2.758356,-0.071253,-2.568653
12.500000,2.079870,5.454150,-0.069329,-2.777776,-0.071849,-2.585195
12.600000,2.096550,5.502740,-0.069885,-2.802522,-0.072447,-2.606668
12.700000,2.113210,5.542590,-0.070440,-2.822818,-0.073044,-2.623978
12.800000,2.129890,5.587250,-0.070996,-2.845563,-0.073643,-2.643539
12.900000,2.146550,5.636130,-0.071552,-2.870457,-0.074241,-2.665071
13.000000,2.163180,5.688700,-0.072106,-2.897231,-0.074838,-2.688323
13.100000,2.179890,5.727300,-0.072663,-2.916890,-0.075438,-2.704940
13.200000,2.196590,5.776470,-0.073220,-2.941932,-0.076039,-2.726525
13.300000,2.213290,5.821900,-0.073776,-2.965069,-0.076640,-2.746317
13.400000,2.229910,5.867190,-0.074330,-2.988135,-0.077238,-2.766026
13.500000,2.246560,5.912680,-0.074885,-3.011303,-0.077838,-2.785801
13.600000,2.263290,5.959880,-0.075443,-3.035342,-0.078441,-2.806347
13.700000,2.279990,6.008040,-0.076000,-3.059870,-0.079043,-2.827321
13.800000,2.296580,6.052760,-0.076553,-3.082645,-0.079642,-2.846661
13.900000,2.313170,6.101360,-0.077106,-3.107397,-0.080241,-2.867799
14.000000,2.329930,6.147680,-0.077664,-3.130988,-0.080846,-2.887822
14.100000,2.346570,6.192230,-0.078219,-3.153677,-0.081448,-2.906999
14.200000,2.363250,6.238190,-0.078775,-3.177084,-0.082051,-2.926809
14.300000,2.379890,6.292150,-0.079330,-3.204566,-0.082653,-2.950349
14.400000,2.396560,6.338920,-0.079885,-3.228385,-0.083257,-2.970485
14.500000,2.413220,6.376310,-0.080441,-3.247428,-0.083861,-2.986203
14.600000,2.429900,6.423720,-0.080997,-3.271574,-0.084466,-3.006587
14.700000,2.446530,6.474950,-0.081551,-3.297665,-0.085069,-3.028737
14.800000,2.463210,6.520030,-0.082107,-3.320624,-0.085674,-3.047978
14.900000,2.479940,6.563340,-0.082665,-3.342682,-0.086282,-3.066360
15.000000,2.496610,6.609920,-0.083220,-3.366405,-0.086888,-3.086251
15.100000,2.513250,6.660090,-0.083775,-3.391956,-0.087493,-3.107795
15.200000,2.529930,6.709980,-0.084331,-3.417365,-0.088100,-3.129175
15.300000,2.546660,6.751460,-0.084889,-3.438490,-0.088710,-3.146601
15.400000,2.563310,6.797490,-0.085444,-3.461933,-0.089316,-3.166133
15.500000,2.579940,6.845790,-0.085998,-3.486532,-0.089923,-3.186697
15.600000,2.596530,6.890900,-0.086551,-3.509507,-0.090528,-3.205755
15.700000,2.613180,6.940200,-0.087106,-3.534615,-0.091136,-3.226729
15.800000,2.629900,6.982430,-0.087663,-3.556122,-0.091746,-3.244381
15.900000,2.646610,7.032530,-0.088220,-3.581638,-0.092357,-3.265665
16.000000,2.663260,7.076250,-0.088775,-3.603905,-0.092966,-3.283967
16.100000,2.679860,7.122190,-0.089329,-3.627302,-0.093573,-3.303280
16.200000,2.696560,7.172770,-0.089885,-3.653062,-0.094185,-3.324705
16.300000,2.713270,7.219490,-0.090442,-3.676856,-0.094797,-3.344313
16.400000,2.729880,7.264400,-0.090996,-3.699729,-0.095406,-3.363068
16.500000,2.746540,7.314940,-0.091551,-3.725468,-0.096017,-3.384397
16.600000,2.763270,7.355160,-0.092109,-3.745952,-0.096631,-3.400916
16.700000,2.779930,7.405000,-0.092664,-3.771336,-0.097243,-3.421867
16.800000,2.796570,7.455200,-0.093219,-3.796902,-0.097854,-3.442959
16.900000,2.813240,7.499000,-0.093775,-3.819209,-0.098467,-3.461064
17.000000,2.829910,7.546050,-0.094330,-3.843172,-0.099081,-3.480644
17.100000,2.846610,7.592350,-0.094887,-3.866752,-0.099695,-3.499848
17.200000,2.863300,7.646640,-0.095443,-3.894402,-0.100310,-3.522707
17.300000,2.879930,7.690110,-0.095998,-3.916541,-0.100923,-3.540562
17.400000,2.896560,7.736320,-0.096552,-3.940075,-0.101537,-3.559653
17.500000,2.913270,7.779410,-0.097109,-3.962021,-0.102153,-3.577273
17.600000,2.929970,7.836010,-0.097666,-3.990847,-0.102770,-3.601078
17.700000,2.946610,7.874420,-0.098220,-4.010409,-0.103385,-3.616505
17.800000,2.963230,7.928610,-0.098774,-4.038008,-0.104000,-3.639156
17.900000,2.979940,7.970160,-0.099331,-4.059169,-0.104618,-3.655966
18.000000,2.996640,8.018980,-0.099888,-4.084033,-0.105236,-3.676087
18.100000,3.013260,8.068850,-0.100442,-4.109432,-0.105852,-3.696672
18.200000,3.029930,8.120590,-0.100998,-4.135783,-0.106470,-3.718078
18.300000,3.046590,8.165280,-0.101553,-4.158543,-0.107088,-3.736230
18.400000,3.063270,8.217470,-0.102109,-4.185123,-0.107707,-3.757784
18.500000,3.080000,8.265650,-0.102667,-4.209661,-0.108328,-3.777469
18.600000,3.096590,8.307830,-0.103220,-4.231143,-0.108944,-3.794406
18.700000,3.113230,8.360020,-0.103774,-4.257723,-0.109563,-3.815881
18.800000,3.129940,8.400860,-0.104331,-4.278523,-0.110185,-3.832139
18.900000,3.146650,8.456590,-0.104888,-4.306906,-0.110807,-3.855162
19.000000,3.163250,8.503830,-0.105442,-4.330965,-0.111425,-3.874301
19.100000,3.179870,8.550530,-0.105996,-4.354749,-0.112045,-3.893165
19.200000,3.196570,8.596470,-0.106552,-4.378146,-0.112668,-3.911645
19.300000,3.213220,8.648920,-0.107107,-4.404859,-0.113289,-3.933066
19.400000,3.229900,8.689550,-0.107663,-4.425551,-0.113912,-3.949082
19.500000,3.246540,8.741410,-0.108218,-4.451964,-0.114534,-3.970181
19.600000,3.263250,8.790970,-0.108775,-4.477204,-0.115158,-3.990196
19.700000,3.279950,8.835510,-0.109332,-4.499888,-0.115783,-4.007908
19.800000,3.296580,8.883610,-0.109886,-4.524385,-0.116406,-4.027219
19.900000,3.313220,8.928110,-0.110441,-4.547049,-0.117029,-4.044870
20.000000,3.329890,8.975000,-0.110996,-4.570930,-0.117654,-4.063573
20.100000,3.346610,9.026870,-0.111554,-4.597347,-0.118281,-4.084496
20.200000,3.363290,9.073050,-0.112110,-4.620866,-0.118907,-4.102823
20.300000,3.379920,9.124340,-0.112664,-4.646988,-0.119532,-4.123440
20.400000,3.396520,9.167020,-0.113217,-4.668725,-0.120155,-4.140144
20.500000,3.413220,9.215540,-0.113774,-4.693436,-0.120783,-4.159445
20.600000,3.429950,9.267900,-0.114332,-4.720103,-0.121413,-4.180446
20.700000,3.446630,9.313960,-0.114888,-4.743561,-0.122041,-4.198584
20.800000,3.463240,9.366490,-0.115441,-4.770314,-0.122666,-4.219623
20.900000,3.479910,9.414820,-0.115997,-4.794928,-0.123295,-4.238731
21.000000,3.496550,9.460760,-0.116552,-4.818326,-0.123922,-4.256742
21.100000,3.513220,9.505930,-0.117107,-4.841330,-0.124552,-4.274375
21.200000,3.529910,9.568460,-0.117664,-4.873177,-0.125182,-4.299781
21.300000,3.546530,9.609990,-0.118218,-4.894328,-0.125810,-4.315732
21.400000,3.563210,9.663560,-0.118774,-4.921611,-0.126441,-4.337053
21.500000,3.579920,9.707880,-0.119331,-4.944183,-0.127073,-4.354190
21.600000,3.596590,9.760300,-0.119886,-4.970880,-0.127704,-4.374939
21.700000,3.613210,9.809420,-0.120440,-4.995897,-0.128334,-4.394189
21.800000,3.629940,9.854290,-0.120998,-5.018749,-0.128968,-4.411490
21.900000,3.646610,9.906520,-0.121554,-5.045349,-0.129600,-4.432069
22.000000,3.663330,9.949790,-0.122111,-5.067386,-0.130235,-4.448603
22.100000,3.679910,10.003680,-0.122664,-5.094832,-0.130865,-4.469882
22.200000,3.696590,10.052070,-0.123220,-5.119477,-0.131499,-4.488657
22.300000,3.713280,10.103800,-0.123776,-5.145823,-0.132134,-4.508894
22.400000,3.729970,10.153220,-0.124332,-5.170992,-0.132769,-4.528071
22.500000,3.746540,10.203400,-0.124885,-5.196549,-0.133400,-4.547580
22.600000,3.763190,10.246930,-0.125440,-5.218719,-0.134034,-4.564084
22.700000,3.779890,10.296190,-0.125996,-5.243807,-0.134671,-4.583106
22.800000,3.796580,10.350030,-0.126553,-5.271227,-0.135307,-4.604139
22.900000,3.813310,10.398060,-0.127110,-5.295688,-0.135946,-4.622552
23.000000,3.829900,10.449390,-0.127663,-5.321831,-0.136580,-4.642428
23.100000,3.846570,10.496390,-0.128219,-5.345768,-0.137217,-4.660339
23.200000,3.863280,10.539330,-0.128776,-5.367637,-0.137856,-4.676414
23.300000,3.879960,10.598430,-0.129332,-5.397736,-0.138495,-4.699636
23.400000,3.896560,10.642870,-0.129885,-5.420369,-0.139130,-4.716343
23.500000,3.913240,10.691540,-0.130441,-5.445157,-0.139769,-4.734883
23.600000,3.929920,10.737790,-0.130997,-5.468712,-0.140409,-4.752325
23.700000,3.946600,10.784010,-0.131553,-5.492251,-0.141049,-4.769727
23.800000,3.963260,10.834830,-0.132109,-5.518134,-0.141689,-4.789140
23.900000,3.979880,10.885050,-0.132663,-5.543710,-0.142327,-4.808267
24.000000,3.996580,10.944640,-0.133219,-5.574059,-0.142969,-4.831487
24.100000,4.013300,10.982110,-0.133777,-5.593143,-0.143613,-4.844911
24.200000,4.029980,11.031640,-0.134333,-5.618368,-0.144255,-4.863638
24.300000,4.046530,11.079330,-0.134884,-5.642656,-0.144892,-4.881550
24.400000,4.063240,11.133990,-0.135441,-5.670495,-0.145536,-4.902475
24.500000,4.079930,11.176610,-0.135998,-5.692201,-0.146180,-4.918075
24.600000,4.096570,11.229920,-0.136552,-5.719351,-0.146822,-4.938361
24.700000,4.113170,11.278540,-0.137106,-5.744113,-0.147463,-4.956563
24.800000,4.129860,11.322420,-0.137662,-5.766461,-0.148108,-4.972639
24.900000,4.146570,11.369690,-0.138219,-5.790536,-0.148754,-4.990174
25.000000,4.163250,11.422300,-0.138775,-5.817330,-0.149399,-5.010030
25.100000,4.179890,11.467900,-0.139330,-5.840554,-0.150044,-5.026791
25.200000,4.196550,11.513130,-0.139885,-5.863589,-0.150689,-5.043361
25.300000,4.213270,11.563880,-0.140442,-5.889436,-0.151337,-5.062310
25.400000,4.229950,11.608030,-0.140998,-5.911921,-0.151984,-5.078350
25.500000,4.246630,11.653470,-0.141554,-5.935064,-0.152632,-5.094930
25.600000,4.263240,11.696720,-0.142108,-5.957091,-0.153277,-5.110540
25.700000,4.279900,11.737820,-0.142663,-5.978023,-0.153925,-5.125178
25.800000,4.296600,11.788320,-0.143220,-6.003742,-0.154574,-5.143886
25.900000,4.313270,11.831090,-0.143776,-6.025525,-0.155223,-5.159201
26.000000,4.329910,11.877520,-0.144330,-6.049171,-0.155871,-5.176092
26.100000,4.346560,11.915050,-0.144885,-6.068285,-0.156520,-5.189080
26.200000,4.363270,11.957290,-0.145442,-6.089798,-0.157171,-5.204083
26.300000,4.379910,11.995430,-0.145997,-6.109222,-0.157821,-5.217294
26.400000,4.396610,12.035570,-0.146554,-6.129665,-0.158473,-5.231341
26.500000,4.413260,12.073400,-0.147109,-6.148932,-0.159123,-5.244371
26.600000,4.429990,12.101070,-0.147666,-6.163024,-0.159777,-5.252953
26.700000,4.446600,12.139300,-0.148220,-6.182495,-0.160427,-5.266125
26.800000,4.463230,12.175760,-0.148774,-6.201064,-0.161078,-5.278505
26.900000,4.479860,12.216610,-0.149329,-6.221868,-0.161729,-5.292765
27.000000,4.496540,12.253370,-0.149885,-6.240590,-0.162383,-5.305221
27.100000,4.513310,12.293710,-0.150444,-6.261135,-0.163041,-5.319187
27.200000,4.529940,12.334480,-0.150998,-6.281899,-0.163694,-5.333345
27.300000,4.546560,12.376320,-0.151552,-6.303208,-0.164346,-5.347944
27.400000,4.563190,12.417430,-0.152106,-6.324145,-0.165000,-5.362203
27.500000,4.579920,12.415390,-0.152664,-6.323106,-0.165658,-5.357796
27.600000,4.596600,12.442590,-0.153220,-6.336959,-0.166314,-5.366010
27.700000,4.613270,12.504020,-0.153776,-6.368245,-0.166971,-5.388964
27.800000,4.629920,12.562670,-0.154331,-6.398115,-0.167627,-5.410690
27.900000,4.646550,12.613580,-0.154885,-6.424044,-0.168283,-5.429056
28.000000,4.663230,12.663530,-0.155441,-6.449483,-0.168941,-5.446969
28.100000,4.679910,12.725170,-0.155997,-6.480876,-0.169599,-5.469879
28.200000,4.696550,12.776880,-0.156552,-6.507212,-0.170257,-5.488497
28.300000,4.713180,12.833290,-0.157106,-6.535941,-0.170914,-5.509105
28.400000,4.729930,12.882090,-0.157664,-6.560795,-0.171577,-5.526391
28.500000,4.746640,12.941050,-0.158221,-6.590823,-0.172238,-5.548014
28.600000,4.763240,12.994350,-0.158775,-6.617968,-0.172896,-5.567202
28.700000,4.779920,13.041490,-0.159331,-6.641976,-0.173557,-5.583706
28.800000,4.796620,13.104120,-0.159887,-6.673874,-0.174219,-5.606806
28.900000,4.813310,13.152710,-0.160444,-6.698620,-0.174882,-5.623869
29.000000,4.829940,13.208420,-0.160998,-6.726993,-0.175542,-5.643961
29.100000,4.846590,13.258440,-0.161553,-6.752468,-0.176204,-5.661587
29.200000,4.863190,13.320320,-0.162106,-6.783983,-0.176864,-5.684257
29.300000,4.879920,13.362470,-0.162664,-6.805450,-0.177530,-5.698448
29.400000,4.896620,13.421770,-0.163221,-6.835651,-0.178195,-5.719932
29.500000,4.913220,13.472710,-0.163774,-6.861595,-0.178856,-5.737844
29.600000,4.929860,13.524200,-0.164329,-6.887819,-0.179520,-5.755952
29.700000,4.946570,13.584280,-0.164886,-6.918417,-0.180187,-5.777669
29.800000,4.963310,13.631550,-0.165444,-6.942491,-0.180855,-5.793900
29.900000,4.979860,13.690520,-0.165995,-6.972525,-0.181516,-5.815118
30.000000,4.996550,13.734740,-0.166552,-6.995046,-0.182184,-5.830009
30.100000,5.013250,13.794100,-0.167108,-7.025277,-0.182852,-5.851295
30.200000,5.029990,13.844260,-0.167666,-7.050824,-0.183522,-5.868638
30.300000,5.046560,13.896100,-0.168219,-7.077226,-0.184186,-5.886704
30.400000,5.063230,13.960970,-0.168774,-7.110264,-0.184854,-5.910234
30.500000,5.079880,14.005090,-0.169329,-7.132734,-0.185522,-5.924953
30.600000,5.096560,14.058450,-0.169885,-7.159910,-0.186191,-5.943546
30.700000,5.113290,14.109480,-0.170443,-7.185899,-0.186863,-5.961113
30.800000,5.129870,14.161220,-0.170996,-7.212250,-0.187530,-5.978987
30.900000,5.146540,14.218290,-0.171551,-7.241316,-0.188200,-5.999058
31.000000,5.163250,14.270210,-0.172108,-7.267758,-0.188873,-6.016917
31.100000,5.179940,14.323090,-0.172665,-7.294690,-0.189545,-6.035155
31.200000,5.196560,14.366610,-0.173219,-7.316854,-0.190215,-6.049439
31.300000,5.213250,14.418500,-0.173775,-7.343282,-0.190888,-6.067203
31.400000,5.229950,14.475660,-0.174332,-7.372393,-0.191562,-6.087152
31.500000,5.246600,14.539870,-0.174887,-7.405095,-0.192235,-6.110043
31.600000,5.263230,14.583830,-0.175441,-7.427484,-0.192907,-6.124398
31.700000,5.279870,14.642710,-0.175996,-7.457471,-0.193579,-6.144988
31.800000,5.296520,14.689560,-0.176551,-7.481331,-0.194253,-6.160497
31.900000,5.313240,14.753490,-0.177108,-7.513891,-0.194930,-6.183121
32.000000,5.329950,14.799980,-0.177665,-7.537568,-0.195607,-6.198406
32.100000,5.346540,14.853820,-0.178218,-7.564988,-0.196280,-6.216771
32.200000,5.363210,14.909610,-0.178774,-7.593402,-0.196957,-6.235902
32.300000,5.379930,14.963140,-0.179331,-7.620665,-0.197635,-6.254043
32.400000,5.396650,15.013340,-0.179888,-7.646231,-0.198315,-6.270763
32.500000,5.413280,15.076030,-0.180443,-7.678159,-0.198991,-6.292692
32.600000,5.429920,15.129020,-0.180997,-7.705147,-0.199668,-6.310536
32.700000,5.446620,15.183170,-0.181554,-7.732725,-0.200348,-6.328818
32.800000,5.463300,15.231990,-0.182110,-7.757589,-0.201027,-6.344854
32.900000,5.479960,15.297310,-0.182665,-7.790856,-0.201707,-6.367737
33.000000,5.496560,15.343650,-0.183219,-7.814457,-0.202384,-6.382702
33.100000,5.513240,15.408830,-0.183775,-7.847653,-0.203065,-6.405453
33.200000,5.529910,15.456610,-0.184330,-7.871987,-0.203746,-6.420941
33.300000,5.546590,15.512680,-0.184886,-7.900543,-0.204428,-6.439841
33.400000,5.563260,15.566310,-0.185442,-7.927857,-0.205110,-6.457699
33.500000,5.579920,15.623640,-0.185997,-7.957055,-0.205792,-6.477064
33.600000,5.596570,15.672590,-0.186552,-7.981985,-0.206474,-6.492927
33.700000,5.613260,15.726980,-0.187109,-8.009685,-0.207158,-6.511004
33.800000,5.629890,15.776250,-0.187663,-8.034778,-0.207840,-6.526948
33.900000,5.646520,15.836360,-0.188217,-8.065392,-0.208523,-6.547345
34.000000,5.663260,15.888450,-0.188775,-8.091921,-0.209210,-6.564366
34.100000,5.679960,15.948680,-0.189332,-8.122596,-0.209897,-6.584729
34.200000,5.696640,15.999110,-0.189888,-8.148280,-0.210583,-6.601019
34.300000,5.713240,16.054200,-0.190441,-8.176337,-0.211266,-6.619224
34.400000,5.729920,16.110680,-0.190997,-8.205102,-0.211953,-6.637949
34.500000,5.746610,16.169990,-0.191554,-8.235308,-0.212641,-6.657805
34.600000,5.763290,16.222140,-0.192110,-8.261868,-0.213329,-6.674683
34.700000,5.779960,16.275190,-0.192665,-8.288886,-0.214017,-6.691905
34.800000,5.796550,16.326300,-0.193218,-8.314916,-0.214702,-6.708322
34.900000,5.813220,16.381330,-0.193774,-8.342943,-0.215391,-6.726297
35.000000,5.829890,16.432350,-0.194330,-8.368927,-0.216081,-6.742596
35.100000,5.846570,16.490080,-0.194886,-8.398329,-0.216771,-6.761615
35.200000,5.863190,16.545330,-0.195440,-8.426467,-0.217459,-6.779601
35.300000,5.879880,16.602280,-0.195996,-8.455472,-0.218151,-6.798233
35.400000,5.896560,16.660980,-0.196552,-8.485367,-0.218843,-6.817551
35.500000,5.913260,16.716260,-0.197109,-8.513521,-0.219536,-6.835432
35.600000,5.929860,16.768330,-0.197662,-8.540040,-0.220225,-6.851999
35.700000,5.946560,16.827270,-0.198219,-8.570058,-0.220919,-6.871313
35.800000,5.963240,16.883850,-0.198775,-8.598874,-0.221613,-6.889636
35.900000,5.979930,16.936580,-0.199331,-8.625729,-0.222308,-6.906354
36.000000,5.996540,16.993820,-0.199885,-8.654881,-0.222999,-6.924903
36.100000,6.013220,17.053010,-0.200441,-8.685027,-0.223695,-6.944194
36.200000,6.029930,17.104640,-0.200998,-8.711322,-0.224391,-6.960366
36.300000,6.046610,17.163020,-0.201554,-8.741054,-0.225088,-6.979263
36.400000,6.063300,17.211130,-0.202110,-8.765557,-0.225785,-6.993950
36.500000,6.079870,17.272350,-0.202662,-8.796736,-0.226477,-7.013969
36.600000,6.096570,17.330830,-0.203219,-8.826519,-0.227175,-7.032803
36.700000,6.113310,17.376690,-0.203777,-8.849876,-0.227876,-7.046474
36.800000,6.129970,17.440580,-0.204332,-8.882414,-0.228574,-7.067450
36.900000,6.146540,17.494330,-0.204885,-8.909789,-0.229268,-7.084310
37.000000,6.163240,17.557690,-0.205441,-8.942058,-0.229968,-7.104990
37.100000,6.179910,17.611890,-0.205997,-8.969662,-0.230668,-7.121938
37.200000,6.196570,17.666440,-0.206552,-8.997444,-0.231368,-7.139001
37.300000,6.213230,17.716530,-0.207108,-9.022955,-0.232068,-7.154232
37.400000,6.229870,17.774480,-0.207662,-9.052468,-0.232768,-7.172612
37.500000,6.246540,17.825800,-0.208218,-9.078605,-0.233469,-7.188276
37.600000,6.263230,17.881240,-0.208774,-9.106841,-0.234172,-7.205566
37.700000,6.279910,17.939270,-0.209330,-9.136395,-0.234875,-7.223871
37.800000,6.296550,17.995310,-0.209885,-9.164936,-0.235577,-7.241354
37.900000,6.313210,18.054340,-0.210440,-9.195000,-0.236280,-7.260001
38.000000,6.329950,18.106720,-0.210998,-9.221677,-0.236987,-7.275918
38.100000,6.346590,18.159990,-0.211553,-9.248807,-0.237690,-7.292194
38.200000,6.363250,18.218200,-0.212108,-9.278453,-0.238395,-7.310416
38.300000,6.379900,18.281830,-0.212663,-9.310860,-0.239099,-7.330781
38.400000,6.396600,18.331250,-0.213220,-9.336029,-0.239807,-7.345401
38.500000,6.413230,18.383820,-0.213774,-9.362803,-0.240511,-7.361276
38.600000,6.429880,18.446060,-0.214329,-9.394501,-0.241218,-7.380984
38.700000,6.446500,18.495870,-0.214883,-9.419869,-0.241923,-7.395696
38.800000,6.463220,18.568110,-0.215441,-9.456661,-0.242633,-7.419311
38.900000,6.479940,18.615160,-0.215998,-9.480623,-0.243344,-7.432828
39.000000,6.496600,18.671760,-0.216553,-9.509449,-0.244052,-7.450146
39.100000,6.513240,18.731350,-0.217108,-9.539798,-0.244761,-7.468632
39.200000,6.529890,18.796880,-0.217663,-9.573172,-0.245470,-7.489447
39.300000,6.546610,18.851320,-0.218220,-9.600898,-0.246182,-7.505787
39.400000,6.563310,18.907000,-0.218777,-9.629256,-0.246895,-7.522596
39.500000,6.579920,18.963400,-0.219331,-9.657980,-0.247604,-7.539689
39.600000,6.596560,19.025460,-0.219885,-9.689587,-0.248314,-7.558989
39.700000,6.613300,19.084350,-0.220443,-9.719580,-0.249030,-7.576963
39.800000,6.629940,19.145500,-0.220998,-9.750723,-0.249742,-7.595833
39.900000,6.646640,19.196510,-0.221555,-9.776702,-0.250457,-7.610628
40.000000,6.663270,19.260440,-0.222109,-9.809262,-0.251169,-7.630536
40.100000,6.679910,19.316210,-0.222664,-9.837665,-0.251882,-7.647174
40.200000,6.696610,19.371800,-0.223220,-9.865977,-0.252599,-7.663690
40.300000,6.713280,19.430500,-0.223776,-9.895872,-0.253314,-7.681414
40.400000,6.729920,19.483410,-0.224331,-9.922819,-0.254029,-7.696827
40.500000,6.746570,19.541440,-0.224886,-9.952374,-0.254745,-7.714227
40.600000,6.763330,19.604510,-0.225444,-9.984495,-0.255466,-7.733547
40.700000,6.779950,19.662990,-0.225998,-10.014279,-0.256181,-7.751068
40.800000,6.796540,19.714280,-0.226551,-10.040400,-0.256896,-7.765734
40.900000,6.813210,19.776590,-0.227107,-10.072135,-0.257615,-7.784682
41.000000,6.829890,19.831830,-0.227663,-10.100268,-0.258334,-7.800811
41.100000,6.846600,19.891950,-0.228220,-10.130887,-0.259056,-7.818816
41.200000,6.863290,19.959020,-0.228776,-10.165045,-0.259777,-7.839524
41.300000,6.879890,20.005380,-0.229330,-10.188656,-0.260495,-7.852095
41.400000,6.896550,20.070360,-0.229885,-10.221750,-0.261215,-7.871923
41.500000,6.913240,20.125190,-0.230441,-10.249675,-0.261938,-7.887726
41.600000,6.929980,20.185340,-0.230999,-10.280309,-0.262663,-7.905565
41.700000,6.946590,20.248420,-0.231553,-10.312436,-0.263384,-7.924560
41.800000,6.963200,20.305890,-0.232107,-10.341705,-0.264104,-7.941326
41.900000,6.979890,20.359110,-0.232663,-10.368810,-0.264829,-7.956371
42.000000,6.996580,20.423050,-0.233219,-10.401374,-0.265554,-7.975572
42.100000,7.013190,20.481290,-0.233773,-10.431035,-0.266277,-7.992541
42.200000,7.029870,20.538770,-0.234329,-10.460310,-0.267003,-8.009156
42.300000,7.046560,20.604680,-0.234885,-10.493877,-0.267730,-8.029019
42.400000,7.063220,20.656750,-0.235441,-10.520396,-0.268456,-8.043467
42.500000,7.079890,20.720380,-0.235996,-10.552803,-0.269183,-8.062380
42.600000,7.096570,20.776530,-0.236552,-10.581400,-0.269911,-8.078345
42.700000,7.113240,20.839200,-0.237108,-10.613317,-0.270639,-8.096815
42.800000,7.129930,20.896830,-0.237664,-10.642668,-0.271368,-8.113286
42.900000,7.146640,20.959220,-0.238221,-10.674443,-0.272099,-8.131563
43.000000,7.163240,21.021770,-0.238775,-10.706300,-0.272826,-8.149906
43.100000,7.179870,21.078500,-0.239329,-10.735192,-0.273554,-8.165949
43.200000,7.196600,21.141390,-0.239887,-10.767222,-0.274288,-8.184309
43.300000,7.213300,21.197250,-0.240443,-10.795671,-0.275020,-8.199924
43.400000,7.229940,21.257890,-0.240998,-10.826554,-0.275751,-8.217376
43.500000,7.246580,21.317440,-0.241553,-10.856883,-0.276482,-8.234374
43.600000,7.263260,21.379880,-0.242109,-10.888683,-0.277215,-8.252439
43.700000,7.279940,21.433450,-0.242665,-10.915966,-0.277949,-8.267047
43.800000,7.296620,21.491750,-0.243221,-10.945658,-0.278684,-8.283448
43.900000,7.313280,21.555800,-0.243776,-10.978279,-0.279418,-8.302038
44.000000,7.329910,21.615350,-0.244330,-11.008607,-0.280151,-8.318871
44.100000,7.346610,21.673780,-0.244887,-11.038366,-0.280888,-8.335213
44.200000,7.363290,21.734800,-0.245443,-11.069443,-0.281624,-8.352526
44.300000,7.379850,21.797110,-0.245995,-11.101177,-0.282356,-8.370343
44.400000,7.396510,21.856430,-0.246550,-11.131388,-0.283093,-8.386941
44.500000,7.413240,21.923250,-0.247108,-11.165420,-0.283833,-8.406355
44.600000,7.429950,21.978900,-0.247665,-11.193762,-0.284574,-8.421459
44.700000,7.446600,22.038740,-0.248220,-11.224238,-0.285312,-8.438158
44.800000,7.463220,22.104060,-0.248774,-11.257505,-0.286049,-8.456931
44.900000,7.479950,22.167500,-0.249332,-11.289815,-0.286791,-8.474907
45.000000,7.496620,22.223360,-0.249887,-11.318264,-0.287532,-8.489973
45.100000,7.513260,22.288940,-0.250442,-11.351664,-0.288272,-8.508731
45.200000,7.529900,22.351260,-0.250997,-11.383403,-0.289012,-8.526207
45.300000,7.546600,22.411220,-0.251553,-11.413941,-0.289755,-8.542726
45.400000,7.563280,22.475390,-0.252109,-11.446622,-0.290498,-8.560822
45.500000,7.579940,22.540320,-0.252665,-11.479691,-0.291241,-8.579178
45.600000,7.596560,22.596400,-0.253219,-11.508252,-0.291983,-8.594148
45.700000,7.613190,22.662560,-0.253773,-11.541947,-0.292725,-8.612913
45.800000,7.629880,22.723910,-0.254329,-11.573192,-0.293471,-8.629790
45.900000,7.646570,22.789590,-0.254886,-11.606643,-0.294218,-8.648276
46.000000,7.663240,22.846470,-0.255441,-11.635612,-0.294964,-8.663395
46.100000,7.679870,22.907030,-0.255996,-11.666455,-0.295708,-8.679893
46.200000,7.696560,22.968330,-0.256552,-11.697674,-0.296456,-8.696613
46.300000,7.713250,23.038580,-0.257108,-11.733452,-0.297205,-8.716684
46.400000,7.729960,23.097580,-0.257665,-11.763501,-0.297955,-8.732455
46.500000,7.746550,23.159980,-0.258218,-11.795281,-0.298700,-8.749523
46.600000,7.763220,23.218850,-0.258774,-11.825263,-0.299450,-8.765193
46.700000,7.779890,23.287520,-0.259330,-11.860237,-0.300200,-8.784525
46.800000,7.796600,23.349680,-0.259887,-11.891894,-0.300952,-8.801350
46.900000,7.813250,23.411640,-0.260442,-11.923450,-0.301702,-8.818087
47.000000,7.829880,23.467230,-0.260996,-11.951762,-0.302452,-8.832400
47.100000,7.846540,23.533810,-0.261551,-11.985671,-0.303204,-8.850803
47.200000,7.863220,23.592490,-0.262107,-12.015556,-0.303957,-8.866191
47.300000,7.879880,23.655030,-0.262663,-12.047408,-0.304710,-8.883004
47.400000,7.896540,23.728670,-0.263218,-12.084912,-0.305463,-8.903946
47.500000,7.913280,23.791130,-0.263776,-12.116723,-0.306221,-8.920622
47.600000,7.929940,23.847300,-0.264331,-12.145330,-0.306975,-8.934939
47.700000,7.946590,23.918460,-0.264886,-12.181572,-0.307730,-8.954840
47.800000,7.963210,23.982380,-0.265440,-12.214126,-0.308484,-8.972004
47.900000,7.979880,24.045330,-0.265996,-12.246186,-0.309241,-8.988750
48.000000,7.996570,24.107190,-0.266552,-12.277691,-0.309999,-9.005044
48.100000,8.013290,24.182100,-0.267110,-12.315842,-0.310759,-9.026162
48.200000,8.029890,24.232890,-0.267663,-12.341710,-0.311514,-9.038291
48.300000,8.046550,24.304200,-0.268218,-12.378027,-0.312273,-9.058014
48.400000,8.063250,24.364630,-0.268775,-12.408804,-0.313034,-9.073628
48.500000,8.079940,24.432260,-0.269331,-12.443248,-0.313795,-9.091891
48.600000,8.096620,24.495590,-0.269887,-12.475502,-0.314556,-9.108522
48.700000,8.113250,24.562760,-0.270442,-12.509711,-0.315316,-9.126564
48.800000,8.129910,24.623780,-0.270997,-12.540788,-0.316077,-9.142272
48.900000,8.146620,24.694740,-0.271554,-12.576928,-0.316842,-9.161613
49.000000,8.163270,24.756170,-0.272109,-12.608214,-0.317604,-9.177405
49.100000,8.179900,24.819760,-0.272663,-12.640600,-0.318366,-9.193972
49.200000,8.196540,24.883440,-0.273218,-12.673032,-0.319129,-9.210531
49.300000,8.213220,24.953180,-0.273774,-12.708550,-0.319894,-9.229280
49.400000,8.229890,25.019140,-0.274330,-12.742143,-0.320659,-9.246595
49.500000,8.246550,25.077380,-0.274885,-12.771805,-0.321425,-9.261027
49.600000,8.263240,25.147910,-0.275441,-12.807725,-0.322193,-9.279948
49.700000,8.279900,25.212490,-0.275997,-12.840616,-0.322959,-9.296649
49.800000,8.296590,25.275340,-0.276553,-12.872625,-0.323728,-9.312662
49.900000,8.313300,25.343490,-0.277110,-12.907333,-0.324498,-9.330582
50.000000,8.329890,25.408240,-0.277663,-12.940310,-0.325263,-9.347265
50.100000,8.346570,25.478120,-0.278219,-12.975900,-0.326034,-9.365758
50.200000,8.363320,25.546630,-0.278777,-13.010792,-0.326807,-9.383678
50.300000,8.379940,25.609400,-0.279331,-13.042760,-0.327576,-9.399509
50.400000,8.396570,25.673360,-0.279886,-13.075335,-0.328345,-9.415736
50.500000,8.413270,25.748760,-0.280442,-13.113736,-0.329119,-9.436089
50.600000,8.429980,25.812200,-0.280999,-13.146046,-0.329893,-9.452015
50.700000,8.446640,25.882090,-0.281555,-13.181640,-0.330666,-9.470288
50.800000,8.463310,25.946610,-0.282110,-13.214500,-0.331439,-9.486553
50.900000,8.479910,26.016060,-0.282664,-13.249871,-0.332210,-9.504614
51.000000,8.496570,26.081090,-0.283219,-13.282990,-0.332985,-9.520995
51.100000,8.513290,26.151060,-0.283776,-13.318625,-0.333763,-9.539115
51.200000,8.529930,26.218160,-0.284331,-13.352799,-0.334538,-9.556184
51.300000,8.546530,26.279860,-0.284884,-13.384223,-0.335311,-9.571267
51.400000,8.563170,26.350910,-0.285439,-13.420408,-0.336087,-9.589700
51.500000,8.579940,26.416700,-0.285998,-13.453915,-0.336870,-9.606122
51.600000,8.596660,26.489230,-0.286555,-13.490854,-0.337650,-9.624978
51.700000,8.613210,26.556980,-0.287107,-13.525359,-0.338424,-9.642134
51.800000,8.629880,26.621290,-0.287663,-13.558112,-0.339204,-9.657949
51.900000,8.646600,26.693850,-0.288220,-13.595066,-0.339986,-9.676696
52.000000,8.663250,26.754680,-0.288775,-13.626047,-0.340766,-9.691185
52.100000,8.679910,26.830980,-0.289330,-13.664906,-0.341548,-9.711234
52.200000,8.696580,26.900660,-0.289886,-13.700394,-0.342330,-9.728841
52.300000,8.713260,26.965620,-0.290442,-13.733477,-0.343113,-9.744699
52.400000,8.729960,27.027050,-0.290999,-13.764764,-0.343898,-9.759236
52.500000,8.746640,27.103780,-0.291555,-13.803842,-0.344682,-9.779267
52.600000,8.763180,27.164100,-0.292106,-13.834563,-0.345461,-9.793404
52.700000,8.779860,27.244000,-0.292662,-13.875255,-0.346247,-9.814495
52.800000,8.796610,27.310570,-0.293220,-13.909159,-0.347036,-9.830711
52.900000,8.813300,27.386250,-0.293777,-13.947703,-0.347824,-9.850193
53.000000,8.829860,27.451910,-0.294329,-13.981143,-0.348606,-9.866092
53.100000,8.846560,27.520480,-0.294885,-14.016065,-0.349395,-9.882933
53.200000,8.863230,27.585650,-0.295441,-14.049256,-0.350183,-9.898530
53.300000,8.879890,27.659020,-0.295996,-14.086623,-0.350972,-9.917034
53.400000,8.896560,27.732630,-0.296552,-14.124112,-0.351761,-9.935579
53.500000,8.913220,27.807280,-0.297107,-14.162131,-0.352551,-9.954458
53.600000,8.929870,27.875790,-0.297662,-14.197023,-0.353341,-9.971104
53.700000,8.946570,27.944530,-0.298219,-14.232032,-0.354134,-9.987770
53.800000,8.963260,28.021240,-0.298775,-14.271100,-0.354927,-10.007248
53.900000,8.979910,28.096910,-0.299330,-14.309639,-0.355719,-10.026330
54.000000,8.996580,28.162970,-0.299886,-14.343283,-0.356512,-10.041933
54.100000,9.013270,28.233510,-0.300442,-14.379209,-0.357307,-10.059086
54.200000,9.029960,28.300180,-0.300999,-14.413163,-0.358103,-10.074820
54.300000,9.046600,28.372360,-0.301553,-14.449924,-0.358896,-10.092501
54.400000,9.063260,28.448760,-0.302109,-14.488834,-0.359692,-10.111632
54.500000,9.079930,28.517790,-0.302664,-14.523991,-0.360488,-10.128097
54.600000,9.096590,28.590310,-0.303220,-14.560925,-0.361285,-10.145766
54.700000,9.113220,28.663100,-0.303774,-14.597997,-0.362081,-10.163505
54.800000,9.129890,28.730440,-0.304330,-14.632293,-0.362879,-10.179252
54.900000,9.146580,28.806260,-0.304886,-14.670908,-0.363679,-10.197953
55.000000,9.163280,28.878230,-0.305443,-14.707562,-0.364481,-10.215245
55.100000,9.179990,28.948930,-0.306000,-14.743569,-0.365283,-10.232042
55.200000,9.196550,29.029430,-0.306552,-14.784567,-0.366079,-10.252334
55.300000,9.213210,29.103960,-0.307107,-14.822525,-0.366880,-10.270424
55.400000,9.229910,29.173040,-0.307664,-14.857707,-0.367683,-10.286531
55.500000,9.246630,29.250310,-0.308221,-14.897061,-0.368489,-10.305474
55.600000,9.263230,29.328920,-0.308774,-14.937096,-0.369289,-10.324904
55.700000,9.279870,29.394410,-0.309329,-14.970450,-0.370092,-10.339656
55.800000,9.296580,29.472670,-0.309886,-15.010308,-0.370898,-10.358823
55.900000,9.313250,29.551990,-0.310442,-15.050705,-0.371704,-10.378339
56.000000,9.329930,29.622500,-0.310998,-15.086615,-0.372511,-10.394713
56.100000,9.346520,29.696950,-0.311551,-15.124532,-0.373314,-10.412474
56.200000,9.363210,29.775030,-0.312107,-15.164298,-0.374122,-10.431415
56.300000,9.379900,29.844950,-0.312663,-15.199908,-0.374931,-10.447454
56.400000,9.396570,29.924610,-0.313219,-15.240479,-0.375740,-10.466871
56.500000,9.413200,29.995500,-0.313773,-15.276583,-0.376547,-10.483198
56.600000,9.429850,30.080200,-0.314328,-15.319720,-0.377356,-10.504298
56.700000,9.446550,30.147450,-0.314885,-15.353970,-0.378169,-10.519235
56.800000,9.463240,30.225570,-0.315441,-15.393756,-0.378981,-10.537929
56.900000,9.479880,30.298290,-0.315996,-15.430792,-0.379792,-10.554724
57.000000,9.496510,30.375760,-0.316550,-15.470248,-0.380602,-10.573136
57.100000,9.513290,30.451970,-0.317110,-15.509061,-0.381421,-10.590988
57.200000,9.529960,30.524330,-0.317665,-15.545914,-0.382235,-10.607516
57.300000,9.546640,30.605920,-0.318221,-15.587467,-0.383050,-10.627203
57.400000,9.563250,30.688330,-0.318775,-15.629438,-0.383863,-10.647164
57.500000,9.579940,30.764610,-0.319331,-15.668287,-0.384680,-10.664912
57.600000,9.596650,30.842220,-0.319888,-15.707814,-0.385498,-10.683067
