Repository: abubakardawood/tissue-phantom-material-database

Title:
A Database of Silicone Phantom Materials for Modeling Human Tissue Mechanics Across Varying Stiffnesses

Description:
This dataset contains processed mechanical compression test data for soft silicone phantoms
fabricated using Ecoflex (Smooth-On) with varying base materials and thinner concentrations.
The dataset provides force–compression measurements together with derived engineering and
true stress–strain quantities, intended for mechanical characterization, constitutive model
fitting, and the design of tissue-equivalent phantoms.

All files in this dataset are processed outputs generated from raw experimental measurements.
The raw data files are not included in this archive.

File: data/EF10_12_5T/EF10_12_5T_A3.csv (part 1 of 2)
EF10_12_5T_A_sample_3
Compression test;
Cylinder Diameter: 50mm;
Cylinder Height: 30mm;
Speed (mm/min): 10;
Machine: INSTRON 5900;
Load cell: 1kN;
Time (s),Compression (mm),Load (N),Engineering Strain [-],Engineering Stress (kPa),True Strain [-],True Stress (kPa)
0.000000,0.000000,-0.001980,-0.000000,0.001008,0.000000,0.001008
0.100000,0.006910,0.032160,-0.000230,-0.016379,-0.000230,-0.016375
0.200000,0.027930,0.078740,-0.000931,-0.040102,-0.000931,-0.040065
0.300000,0.046310,0.125090,-0.001544,-0.063708,-0.001545,-0.063609
0.400000,0.063230,0.157670,-0.002108,-0.080301,-0.002110,-0.080131
0.500000,0.080020,0.199720,-0.002667,-0.101717,-0.002671,-0.101445
0.600000,0.096700,0.244320,-0.003223,-0.124431,-0.003229,-0.124030
0.700000,0.113350,0.287660,-0.003778,-0.146504,-0.003785,-0.145950
0.800000,0.129980,0.319660,-0.004333,-0.162802,-0.004342,-0.162096
0.900000,0.146670,0.362690,-0.004889,-0.184717,-0.004901,-0.183813
1.000000,0.163330,0.404510,-0.005444,-0.206015,-0.005459,-0.204894
1.100000,0.180010,0.446890,-0.006000,-0.227599,-0.006018,-0.226234
1.200000,0.196630,0.479390,-0.006554,-0.244151,-0.006576,-0.242551
1.300000,0.213360,0.524140,-0.007112,-0.266942,-0.007137,-0.265044
1.400000,0.230050,0.558290,-0.007668,-0.284335,-0.007698,-0.282154
1.500000,0.246680,0.606850,-0.008223,-0.309066,-0.008257,-0.306525
1.600000,0.263250,0.647690,-0.008775,-0.329866,-0.008814,-0.326971
1.700000,0.279920,0.684980,-0.009331,-0.348857,-0.009374,-0.345602
1.800000,0.296650,0.725150,-0.009888,-0.369316,-0.009938,-0.365664
1.900000,0.313360,0.769100,-0.010445,-0.391699,-0.010500,-0.387608
2.000000,0.329970,0.809550,-0.010999,-0.412300,-0.011060,-0.407766
2.100000,0.346540,0.851430,-0.011551,-0.433630,-0.011619,-0.428621
2.200000,0.363220,0.888250,-0.012107,-0.452382,-0.012181,-0.446905
2.300000,0.379890,0.925900,-0.012663,-0.471557,-0.012744,-0.465586
2.400000,0.396620,0.971110,-0.013221,-0.494582,-0.013309,-0.488044
2.500000,0.413220,1.013400,-0.013774,-0.516120,-0.013870,-0.509011
2.600000,0.429890,1.053760,-0.014330,-0.536676,-0.014433,-0.528985
2.700000,0.446580,1.097390,-0.014886,-0.558896,-0.014998,-0.550576
2.800000,0.463230,1.135420,-0.015441,-0.578265,-0.015561,-0.569336
2.900000,0.479850,1.179500,-0.015995,-0.600714,-0.016124,-0.591106
3.000000,0.496520,1.219850,-0.016551,-0.621265,-0.016689,-0.610982
3.100000,0.513240,1.267540,-0.017108,-0.645553,-0.017256,-0.634509
3.200000,0.529920,1.311640,-0.017664,-0.668013,-0.017822,-0.656213
3.300000,0.546630,1.349580,-0.018221,-0.687335,-0.018389,-0.674812
3.400000,0.563240,1.393190,-0.018775,-0.709546,-0.018953,-0.696224
3.500000,0.579910,1.432570,-0.019330,-0.729602,-0.019520,-0.715498
3.600000,0.596610,1.481920,-0.019887,-0.754736,-0.020087,-0.739726
3.700000,0.613260,1.514730,-0.020442,-0.771446,-0.020654,-0.755676
3.800000,0.629910,1.554750,-0.020997,-0.791828,-0.021221,-0.775202
3.900000,0.646520,1.607130,-0.021551,-0.818505,-0.021786,-0.800865
4.000000,0.663250,1.646320,-0.022108,-0.838464,-0.022356,-0.819927
4.100000,0.679900,1.689410,-0.022663,-0.860409,-0.022924,-0.840910
4.200000,0.696540,1.727280,-0.023218,-0.879696,-0.023492,-0.859272
4.300000,0.713190,1.770760,-0.023773,-0.901841,-0.024060,-0.880401
4.400000,0.729900,1.810750,-0.024330,-0.922207,-0.024631,-0.899770
4.500000,0.746600,1.855030,-0.024887,-0.944759,-0.025202,-0.921247
4.600000,0.763240,1.893050,-0.025441,-0.964122,-0.025771,-0.939594
4.700000,0.779950,1.932760,-0.025998,-0.984347,-0.026342,-0.958755
4.800000,0.796590,1.977410,-0.026553,-1.007087,-0.026912,-0.980345
4.900000,0.813230,2.023960,-0.027108,-1.030794,-0.027482,-1.002852
5.000000,0.829930,2.059830,-0.027664,-1.049063,-0.028054,-1.020041
5.100000,0.846560,2.102340,-0.028219,-1.070713,-0.028624,-1.040499
5.200000,0.863210,2.146530,-0.028774,-1.093219,-0.029196,-1.061763
5.300000,0.879930,2.193780,-0.029331,-1.117283,-0.029770,-1.084512
5.400000,0.896620,2.232070,-0.029887,-1.136784,-0.030343,-1.102808
5.500000,0.913230,2.283560,-0.030441,-1.163008,-0.030914,-1.127604
5.600000,0.929880,2.318690,-0.030996,-1.180899,-0.031487,-1.144296
5.700000,0.946580,2.363970,-0.031553,-1.203960,-0.032061,-1.165972
5.800000,0.963250,2.414610,-0.032108,-1.229751,-0.032635,-1.190266
5.900000,0.979920,2.451590,-0.032664,-1.248585,-0.033209,-1.207801
6.000000,0.996560,2.487160,-0.033219,-1.266700,-0.033783,-1.224622
6.100000,1.013210,2.539700,-0.033774,-1.293459,-0.034357,-1.249774
6.200000,1.029890,2.584250,-0.034330,-1.316148,-0.034933,-1.270965
6.300000,1.046570,2.623800,-0.034886,-1.336290,-0.035509,-1.289673
6.400000,1.063190,2.663560,-0.035440,-1.356540,-0.036083,-1.308465
6.500000,1.079840,2.715590,-0.035995,-1.383039,-0.036658,-1.333257
6.600000,1.096580,2.752660,-0.036553,-1.401918,-0.037237,-1.350674
6.700000,1.113320,2.793200,-0.037111,-1.422565,-0.037817,-1.369773
6.800000,1.129970,2.837980,-0.037666,-1.445371,-0.038393,-1.390930
6.900000,1.146610,2.880930,-0.038220,-1.467246,-0.038970,-1.411167
7.000000,1.163310,2.920970,-0.038777,-1.487638,-0.039549,-1.429952
7.100000,1.180010,2.964720,-0.039334,-1.509919,-0.040128,-1.450529
7.200000,1.196610,3.012290,-0.039887,-1.534147,-0.040704,-1.472954
7.300000,1.213280,3.055800,-0.040443,-1.556306,-0.041283,-1.493365
7.400000,1.229940,3.102230,-0.040998,-1.579953,-0.041862,-1.515178
7.500000,1.246580,3.140880,-0.041553,-1.599637,-0.042441,-1.533168
7.600000,1.263280,3.181380,-0.042109,-1.620264,-0.043022,-1.552035
7.700000,1.279910,3.233190,-0.042664,-1.646650,-0.043601,-1.576398
7.800000,1.296550,3.269820,-0.043218,-1.665306,-0.044180,-1.593334
7.900000,1.313240,3.317300,-0.043775,-1.689487,-0.044762,-1.615530
8.000000,1.329970,3.353600,-0.044332,-1.707974,-0.045345,-1.632256
8.100000,1.346570,3.405090,-0.044886,-1.734198,-0.045924,-1.656357
8.200000,1.363230,3.439300,-0.045441,-1.751621,-0.046506,-1.672026
8.300000,1.379940,3.479800,-0.045998,-1.772248,-0.047090,-1.690728
8.400000,1.396620,3.524420,-0.046554,-1.794972,-0.047672,-1.711409
8.500000,1.413250,3.575050,-0.047108,-1.820758,-0.048254,-1.734985
8.600000,1.429860,3.618370,-0.047662,-1.842821,-0.048835,-1.754988
8.700000,1.446550,3.656980,-0.048218,-1.862485,-0.049420,-1.772679
8.800000,1.463210,3.700730,-0.048774,-1.884766,-0.050003,-1.792839
8.900000,1.479950,3.746370,-0.049332,-1.908011,-0.050590,-1.813885
9.000000,1.496610,3.791670,-0.049887,-1.931082,-0.051174,-1.834746
9.100000,1.513210,3.835320,-0.050440,-1.953312,-0.051757,-1.854787
9.200000,1.529880,3.878090,-0.050996,-1.975095,-0.052342,-1.874373
9.300000,1.546580,3.917180,-0.051553,-1.995003,-0.052929,-1.892156
9.400000,1.563240,3.964440,-0.052108,-2.019073,-0.053515,-1.913863
9.500000,1.579870,4.004700,-0.052662,-2.039577,-0.054100,-1.932168
9.600000,1.596550,4.049060,-0.053218,-2.062169,-0.054687,-1.952424
9.700000,1.613240,4.100330,-0.053775,-2.088281,-0.055275,-1.975984
9.800000,1.629910,4.140750,-0.054330,-2.108867,-0.055862,-1.994291
9.900000,1.646550,4.192390,-0.054885,-2.135167,-0.056449,-2.017978
10.000000,1.663250,4.225740,-0.055442,-2.152152,-0.057038,-2.032833
10.100000,1.679930,4.277680,-0.055998,-2.178605,-0.057627,-2.056608
10.200000,1.696610,4.322020,-0.056554,-2.201187,-0.058216,-2.076702
10.300000,1.713240,4.369390,-0.057108,-2.225312,-0.058804,-2.098229
10.400000,1.729880,4.411630,-0.057663,-2.246825,-0.059392,-2.117267
10.500000,1.746610,4.455170,-0.058220,-2.268999,-0.059984,-2.136898
10.600000,1.763290,4.498450,-0.058776,-2.291042,-0.060574,-2.156383
10.700000,1.779920,4.544180,-0.059331,-2.314332,-0.061164,-2.177021
10.800000,1.796490,4.582630,-0.059883,-2.333914,-0.061751,-2.194153
10.900000,1.813250,4.635490,-0.060442,-2.360836,-0.062345,-2.218143
11.000000,1.829920,4.675730,-0.060997,-2.381330,-0.062937,-2.236075
11.100000,1.846620,4.719760,-0.061554,-2.403754,-0.063530,-2.255793
11.200000,1.863230,4.769110,-0.062108,-2.428888,-0.064120,-2.278035
11.300000,1.879900,4.814580,-0.062663,-2.452045,-0.064713,-2.298392
11.400000,1.896570,4.859070,-0.063219,-2.474704,-0.065306,-2.318256
11.500000,1.913270,4.902190,-0.063776,-2.496665,-0.065900,-2.337438
11.600000,1.929940,4.949050,-0.064331,-2.520530,-0.066494,-2.358381
11.700000,1.946590,4.992460,-0.064886,-2.542639,-0.067087,-2.377656
11.800000,1.963270,5.030420,-0.065442,-2.561972,-0.067682,-2.394310
11.900000,1.979970,5.078500,-0.065999,-2.586459,-0.068278,-2.415755
12.000000,1.996630,5.127410,-0.066554,-2.611368,-0.068873,-2.437571
12.100000,2.013230,5.169360,-0.067108,-2.632733,-0.069465,-2.456057
12.200000,2.029860,5.211010,-0.067662,-2.653946,-0.070060,-2.474374
12.300000,2.046540,5.260190,-0.068218,-2.678993,-0.070656,-2.496237
12.400000,2.063230,5.300340,-0.068774,-2.699441,-0.071254,-2.513789
12.500000,2.079870,5.346610,-0.069329,-2.723006,-0.071849,-2.534223
12.600000,2.096540,5.392810,-0.069885,-2.746536,-0.072447,-2.554595
12.700000,2.113200,5.432870,-0.070440,-2.766938,-0.073044,-2.572035
12.800000,2.129880,5.477890,-0.070996,-2.789866,-0.073642,-2.591797
12.900000,2.146550,5.525650,-0.071552,-2.814190,-0.074241,-2.612830
13.000000,2.163190,5.573700,-0.072106,-2.838662,-0.074838,-2.633977
13.100000,2.179890,5.618050,-0.072663,-2.861249,-0.075438,-2.653342
13.200000,2.196600,5.658890,-0.073220,-2.882049,-0.076039,-2.671025
13.300000,2.213290,5.705980,-0.073776,-2.906032,-0.076640,-2.691635
13.400000,2.229910,5.754560,-0.074330,-2.930773,-0.077238,-2.712928
13.500000,2.246560,5.801540,-0.074885,-2.954700,-0.077838,-2.733436
13.600000,2.263290,5.846900,-0.075443,-2.977802,-0.078441,-2.753147
13.700000,2.280010,5.886980,-0.076000,-2.998214,-0.079044,-2.770349
13.800000,2.296580,5.938290,-0.076553,-3.024346,-0.079642,-2.792824
13.900000,2.313170,5.981820,-0.077106,-3.046516,-0.080241,-2.811612
14.000000,2.329930,6.031060,-0.077664,-3.071594,-0.080846,-2.833040
14.100000,2.346570,6.075900,-0.078219,-3.094430,-0.081448,-2.852387
14.200000,2.363250,6.121080,-0.078775,-3.117440,-0.082051,-2.871864
14.300000,2.379890,6.165470,-0.079330,-3.140048,-0.082653,-2.890949
14.400000,2.396540,6.209820,-0.079885,-3.162635,-0.083256,-2.909989
14.500000,2.413200,6.252130,-0.080440,-3.184184,-0.083860,-2.928048
14.600000,2.429890,6.303390,-0.080996,-3.210290,-0.084465,-2.950268
14.700000,2.446520,6.350360,-0.081551,-3.234212,-0.085069,-2.970460
14.800000,2.463210,6.395070,-0.082107,-3.256982,-0.085674,-2.989561
14.900000,2.479940,6.443020,-0.082665,-3.281403,-0.086282,-3.010147
15.000000,2.496600,6.487100,-0.083220,-3.303853,-0.086888,-3.028906
15.100000,2.513230,6.536780,-0.083774,-3.329155,-0.087493,-3.050257
15.200000,2.529910,6.582490,-0.084330,-3.352435,-0.088100,-3.069723
15.300000,2.546640,6.624690,-0.084888,-3.373927,-0.088709,-3.087521
15.400000,2.563300,6.674950,-0.085443,-3.399524,-0.089316,-3.109057
15.500000,2.579940,6.719770,-0.085998,-3.422351,-0.089923,-3.128035
15.600000,2.596530,6.770590,-0.086551,-3.448233,-0.090528,-3.149785
15.700000,2.613190,6.813430,-0.087106,-3.470051,-0.091136,-3.167788
15.800000,2.629920,6.855260,-0.087664,-3.491355,-0.091747,-3.185289
15.900000,2.646630,6.909420,-0.088221,-3.518939,-0.092358,-3.208494
16.000000,2.663280,6.949730,-0.088776,-3.539468,-0.092967,-3.225249
16.100000,2.679890,7.000000,-0.089330,-3.565071,-0.093574,-3.246604
16.200000,2.696580,7.039160,-0.089886,-3.585015,-0.094185,-3.262772
16.300000,2.713290,7.090750,-0.090443,-3.611289,-0.094798,-3.284673
16.400000,2.729880,7.136700,-0.090996,-3.634691,-0.095406,-3.303949
16.500000,2.746530,7.180150,-0.091551,-3.656820,-0.096017,-3.322035
16.600000,2.763260,7.223610,-0.092109,-3.678954,-0.096631,-3.340091
16.700000,2.779920,7.271440,-0.092664,-3.703314,-0.097242,-3.360150
16.800000,2.796570,7.315960,-0.093219,-3.725988,-0.097854,-3.378655
16.900000,2.813230,7.365530,-0.093774,-3.751234,-0.098467,-3.399464
17.000000,2.829910,7.407180,-0.094330,-3.772446,-0.099081,-3.416590
17.100000,2.846600,7.451330,-0.094887,-3.794931,-0.099695,-3.434843
17.200000,2.863300,7.496610,-0.095443,-3.817992,-0.100310,-3.453590
17.300000,2.879920,7.550610,-0.095997,-3.845494,-0.100923,-3.476337
17.400000,2.896560,7.595990,-0.096552,-3.868606,-0.101537,-3.495084
17.500000,2.913280,7.646330,-0.097109,-3.894244,-0.102154,-3.516076
17.600000,2.929980,7.694380,-0.097666,-3.918716,-0.102771,-3.535990
17.700000,2.946600,7.741390,-0.098220,-3.942658,-0.103385,-3.555410
17.800000,2.963240,7.783380,-0.098775,-3.964043,-0.104000,-3.572496
17.900000,2.979940,7.837050,-0.099331,-3.991377,-0.104618,-3.594908
18.000000,2.996640,7.883970,-0.099888,-4.015273,-0.105236,-3.614195
18.100000,3.013270,7.926890,-0.100442,-4.037132,-0.105852,-3.631633
18.200000,3.029930,7.970580,-0.100998,-4.059383,-0.106470,-3.649395
18.300000,3.046580,8.021220,-0.101553,-4.085174,-0.107087,-3.670314
18.400000,3.063260,8.062510,-0.102109,-4.106203,-0.107706,-3.686924
18.500000,3.080000,8.118520,-0.102667,-4.134728,-0.108328,-3.710230
18.600000,3.096580,8.164710,-0.103219,-4.158253,-0.108944,-3.729041
18.700000,3.113220,8.209530,-0.103774,-4.181079,-0.109563,-3.747192
18.800000,3.129940,8.255570,-0.104331,-4.204527,-0.110185,-3.765863
18.900000,3.146640,8.299540,-0.104888,-4.226921,-0.110806,-3.783568
19.000000,3.163250,8.348820,-0.105442,-4.252019,-0.111425,-3.803679
19.100000,3.179870,8.398230,-0.105996,-4.277183,-0.112045,-3.823821
19.200000,3.196560,8.448280,-0.106552,-4.302674,-0.112667,-3.844215
19.300000,3.213220,8.486390,-0.107107,-4.322083,-0.113289,-3.859156
19.400000,3.229900,8.536330,-0.107663,-4.347517,-0.113912,-3.879449
19.500000,3.246540,8.593210,-0.108218,-4.376486,-0.114534,-3.902871
19.600000,3.263250,8.637100,-0.108775,-4.398839,-0.115158,-3.920355
19.700000,3.279950,8.678620,-0.109332,-4.419985,-0.115783,-3.936741
19.800000,3.296590,8.729000,-0.109886,-4.445643,-0.116406,-3.957128
19.900000,3.313220,8.776470,-0.110441,-4.469819,-0.117029,-3.976170
20.000000,3.329890,8.820910,-0.110996,-4.492453,-0.117654,-3.993807
20.100000,3.346610,8.870430,-0.111554,-4.517673,-0.118281,-4.013710
20.200000,3.363310,8.915310,-0.112110,-4.540530,-0.118908,-4.031490
20.300000,3.379930,8.960380,-0.112664,-4.563484,-0.119532,-4.049342
20.400000,3.396550,9.008630,-0.113218,-4.588058,-0.120156,-4.068605
20.500000,3.413230,9.054300,-0.113774,-4.611317,-0.120784,-4.086668
20.600000,3.429950,9.104780,-0.114332,-4.637026,-0.121413,-4.106867
20.700000,3.446640,9.153270,-0.114888,-4.661722,-0.122041,-4.126146
20.800000,3.463230,9.195130,-0.115441,-4.683041,-0.122666,-4.142426
20.900000,3.479900,9.249730,-0.115997,-4.710849,-0.123294,-4.164406
21.000000,3.496540,9.292250,-0.116551,-4.732504,-0.123922,-4.180924
21.100000,3.513220,9.345580,-0.117107,-4.759665,-0.124552,-4.202273
21.200000,3.529900,9.394780,-0.117663,-4.784722,-0.125182,-4.221736
21.300000,3.546520,9.437930,-0.118217,-4.806698,-0.125810,-4.238463
21.400000,3.563210,9.488340,-0.118774,-4.832372,-0.126441,-4.258413
21.500000,3.579920,9.536850,-0.119331,-4.857078,-0.127073,-4.277479
21.600000,3.596580,9.582520,-0.119886,-4.880337,-0.127704,-4.295253
21.700000,3.613200,9.633580,-0.120440,-4.906342,-0.128333,-4.315422
21.800000,3.629920,9.680650,-0.120997,-4.930315,-0.128967,-4.333760
21.900000,3.646600,9.727270,-0.121553,-4.954058,-0.129600,-4.351876
22.000000,3.663320,9.769280,-0.122111,-4.975453,-0.130235,-4.367898
22.100000,3.679910,9.823730,-0.122664,-5.003185,-0.130865,-4.389476
22.200000,3.696590,9.867780,-0.123220,-5.025619,-0.131499,-4.406364
22.300000,3.713290,9.913780,-0.123776,-5.049047,-0.132134,-4.424094
22.400000,3.729960,9.969220,-0.124332,-5.077282,-0.132768,-4.446013
22.500000,3.746530,10.016410,-0.124884,-5.101316,-0.133399,-4.464241
22.600000,3.763180,10.057310,-0.125439,-5.122146,-0.134034,-4.479627
22.700000,3.779890,10.111420,-0.125996,-5.149704,-0.134671,-4.500860
22.800000,3.796580,10.162940,-0.126553,-5.175943,-0.135307,-4.520913
22.900000,3.813300,10.204320,-0.127110,-5.197018,-0.135946,-4.536425
23.000000,3.829890,10.253780,-0.127663,-5.222207,-0.136579,-4.555525
23.100000,3.846560,10.298590,-0.128219,-5.245029,-0.137217,-4.572518
23.200000,3.863280,10.350330,-0.128776,-5.271380,-0.137856,-4.592553
23.300000,3.879960,10.401730,-0.129332,-5.297558,-0.138495,-4.612414
23.400000,3.896570,10.445880,-0.129886,-5.320043,-0.139131,-4.629046
23.500000,3.913250,10.492520,-0.130442,-5.343797,-0.139770,-4.646743
23.600000,3.929950,10.540490,-0.130998,-5.368227,-0.140410,-4.664999
23.700000,3.946630,10.587480,-0.131554,-5.392159,-0.141050,-4.682797
23.800000,3.963280,10.630970,-0.132109,-5.414309,-0.141690,-4.699028
23.900000,3.979900,10.676270,-0.132663,-5.437380,-0.142328,-4.716039
24.000000,3.996600,10.726200,-0.133220,-5.462809,-0.142970,-4.735053
24.100000,4.013320,10.772870,-0.133777,-5.486578,-0.143613,-4.752598
24.200000,4.030000,10.817220,-0.134333,-5.509165,-0.144255,-4.769100
24.300000,4.046540,10.865400,-0.134885,-5.533703,-0.144892,-4.787291
24.400000,4.063240,10.909740,-0.135441,-5.556285,-0.145536,-4.803734
24.500000,4.079940,10.958460,-0.135998,-5.581098,-0.146180,-4.822080
24.600000,4.096580,11.006840,-0.136553,-5.605738,-0.146822,-4.840259
24.700000,4.113180,11.044580,-0.137106,-5.624958,-0.147463,-4.853743
24.800000,4.129860,11.100210,-0.137662,-5.653291,-0.148108,-4.875047
24.900000,4.146560,11.143930,-0.138219,-5.675557,-0.148754,-4.891089
25.000000,4.163230,11.197660,-0.138774,-5.702921,-0.149399,-4.911502
25.100000,4.179860,11.235450,-0.139329,-5.722168,-0.150043,-4.924906
25.200000,4.196540,11.291500,-0.139885,-5.750714,-0.150689,-4.946277
25.300000,4.213280,11.328710,-0.140443,-5.769665,-0.151338,-4.959358
25.400000,4.229940,11.378560,-0.140998,-5.795053,-0.151984,-4.977962
25.500000,4.246630,11.426780,-0.141554,-5.819611,-0.152632,-4.995820
25.600000,4.263250,11.474240,-0.142108,-5.843782,-0.153277,-5.013332
25.700000,4.279900,11.515670,-0.142663,-5.864883,-0.153925,-5.028179
25.800000,4.296580,11.562500,-0.143219,-5.888733,-0.154573,-5.045352
25.900000,4.313260,11.611960,-0.143775,-5.913923,-0.155222,-5.063646
26.000000,4.329910,11.653650,-0.144330,-5.935155,-0.155871,-5.078532
26.100000,4.346560,11.703550,-0.144885,-5.960569,-0.156520,-5.096970
26.200000,4.363280,11.741470,-0.145443,-5.979882,-0.157172,-5.110152
26.300000,4.379920,11.795090,-0.145997,-6.007190,-0.157821,-5.130156
26.400000,4.396620,11.836320,-0.146554,-6.028188,-0.158473,-5.144733
26.500000,4.413270,11.882770,-0.147109,-6.051845,-0.159124,-5.161564
26.600000,4.430000,11.931290,-0.147667,-6.076556,-0.159778,-5.179251
26.700000,4.446610,11.972790,-0.148220,-6.097692,-0.160427,-5.193890
26.800000,4.463240,12.019410,-0.148775,-6.121435,-0.161078,-5.210721
26.900000,4.479860,12.063920,-0.149329,-6.144104,-0.161729,-5.226613
27.000000,4.496540,12.117610,-0.149885,-6.171448,-0.162383,-5.246443
27.100000,4.513300,12.163040,-0.150443,-6.194585,-0.163041,-5.262651
27.200000,4.529950,12.213490,-0.150998,-6.220279,-0.163694,-5.281028
27.300000,4.546550,12.257180,-0.151552,-6.242531,-0.164346,-5.296465
27.400000,4.563190,12.299140,-0.152106,-6.263901,-0.165000,-5.311122
27.500000,4.579910,12.340720,-0.152664,-6.285077,-0.165658,-5.325574
27.600000,4.596600,12.392060,-0.153220,-6.311224,-0.166314,-5.344219
27.700000,4.613270,12.442830,-0.153776,-6.337081,-0.166971,-5.362592
27.800000,4.629910,12.487320,-0.154330,-6.359740,-0.167626,-5.378239
27.900000,4.646550,12.530860,-0.154885,-6.381915,-0.168283,-5.393452
28.000000,4.663220,12.585700,-0.155441,-6.409844,-0.168940,-5.413494
28.100000,4.679910,12.631940,-0.155997,-6.433394,-0.169599,-5.429804
28.200000,4.696560,12.676150,-0.156552,-6.455910,-0.170257,-5.445225
28.300000,4.713190,12.726940,-0.157106,-6.481777,-0.170914,-5.463449
28.400000,4.729920,12.756190,-0.157664,-6.496674,-0.171576,-5.472383
28.500000,4.746620,12.787890,-0.158221,-6.512819,-0.172237,-5.482356
28.600000,4.763230,12.818490,-0.158774,-6.528403,-0.172895,-5.491860
28.700000,4.779930,12.860860,-0.159331,-6.549982,-0.173557,-5.506367
28.800000,4.796620,12.910320,-0.159887,-6.575172,-0.174219,-5.523885
28.900000,4.813310,12.964170,-0.160444,-6.602598,-0.174882,-5.543253
29.000000,4.829930,13.013700,-0.160998,-6.627823,-0.175542,-5.560759
29.100000,4.846570,13.071890,-0.161552,-6.657459,-0.176203,-5.581931
29.200000,4.863200,13.122950,-0.162107,-6.683464,-0.176864,-5.600030
29.300000,4.879930,13.174110,-0.162664,-6.709519,-0.177530,-5.618120
29.400000,4.896610,13.232370,-0.163220,-6.739191,-0.178194,-5.639218
29.500000,4.913220,13.277040,-0.163774,-6.761941,-0.178856,-5.654511
29.600000,4.929870,13.338340,-0.164329,-6.793161,-0.179520,-5.676847
29.700000,4.946580,13.386770,-0.164886,-6.817826,-0.180187,-5.693662
29.800000,4.963320,13.436890,-0.165444,-6.843352,-0.180855,-5.711160
29.900000,4.979860,13.495050,-0.165995,-6.872973,-0.181516,-5.732091
30.000000,4.996550,13.539930,-0.166552,-6.895830,-0.182184,-5.747318
30.100000,5.013250,13.596040,-0.167108,-6.924406,-0.182852,-5.767280
30.200000,5.029990,13.642700,-0.167666,-6.948170,-0.183522,-5.783196
30.300000,5.046560,13.696600,-0.168219,-6.975621,-0.184186,-5.802191
30.400000,5.063230,13.749610,-0.168774,-7.002619,-0.184854,-5.820757
30.500000,5.079880,13.801230,-0.169329,-7.028909,-0.185522,-5.838708
30.600000,5.096560,13.854930,-0.169885,-7.056258,-0.186191,-5.857503
30.700000,5.113290,13.905230,-0.170443,-7.081875,-0.186863,-5.874819
30.800000,5.129890,13.956490,-0.170996,-7.107982,-0.187531,-5.892543
30.900000,5.146550,14.004740,-0.171552,-7.132556,-0.188201,-5.908954
31.000000,5.163270,14.058470,-0.172109,-7.159920,-0.188874,-5.927633
31.100000,5.179960,14.111100,-0.172665,-7.186724,-0.189546,-5.945826
31.200000,5.196580,14.165260,-0.173219,-7.214308,-0.190216,-5.964650
31.300000,5.213260,14.215180,-0.173775,-7.239732,-0.190889,-5.981645
31.400000,5.229960,14.270410,-0.174332,-7.267860,-0.191563,-6.000840
31.500000,5.246630,14.319210,-0.174888,-7.292714,-0.192236,-6.017308
31.600000,5.263280,14.376810,-0.175443,-7.322049,-0.192909,-6.037449
31.700000,5.279910,14.425550,-0.175997,-7.346872,-0.193581,-6.053845
31.800000,5.296560,14.483760,-0.176552,-7.376518,-0.194255,-6.074179
31.900000,5.313250,14.529640,-0.177108,-7.399885,-0.194931,-6.089304
32.000000,5.329970,14.584560,-0.177666,-7.427855,-0.195608,-6.108181
32.100000,5.346560,14.637930,-0.178219,-7.455037,-0.196281,-6.126410
32.200000,5.363220,14.687550,-0.178774,-7.480308,-0.196957,-6.143023
32.300000,5.379930,14.738660,-0.179331,-7.506338,-0.197635,-6.160219
32.400000,5.396650,14.794330,-0.179888,-7.534690,-0.198315,-6.179287
32.500000,5.413290,14.844000,-0.180443,-7.559987,-0.198991,-6.195840
32.600000,5.429920,14.906240,-0.180997,-7.591686,-0.199668,-6.217611
32.700000,5.446600,14.955920,-0.181553,-7.616988,-0.200347,-6.234098
32.800000,5.463290,15.007320,-0.182110,-7.643165,-0.201027,-6.251271
32.900000,5.479950,15.061640,-0.182665,-7.670830,-0.201706,-6.269638
33.000000,5.496550,15.114930,-0.183218,-7.697971,-0.202383,-6.287561
33.100000,5.513210,15.169650,-0.183774,-7.725839,-0.203064,-6.306033
33.200000,5.529880,15.224410,-0.184329,-7.753728,-0.203745,-6.324489
33.300000,5.546570,15.278060,-0.184886,-7.781052,-0.204427,-6.342447
33.400000,5.563250,15.331430,-0.185442,-7.808233,-0.205109,-6.360261
33.500000,5.579920,15.378770,-0.185997,-7.832343,-0.205792,-6.375548
33.600000,5.596580,15.438200,-0.186553,-7.862611,-0.206474,-6.395820
33.700000,5.613270,15.486890,-0.187109,-7.887408,-0.207158,-6.411603
33.800000,5.629900,15.547400,-0.187663,-7.918226,-0.207840,-6.432265
33.900000,5.646520,15.596520,-0.188217,-7.943242,-0.208523,-6.448187
34.000000,5.663260,15.645690,-0.188775,-7.968284,-0.209210,-6.464069
34.100000,5.679950,15.704900,-0.189332,-7.998440,-0.209896,-6.484082
34.200000,5.696620,15.748560,-0.189887,-8.020676,-0.210582,-6.497651
34.300000,5.713230,15.812890,-0.190441,-8.053439,-0.211266,-6.519734
34.400000,5.729920,15.861330,-0.190997,-8.078109,-0.211953,-6.535212
34.500000,5.746610,15.912380,-0.191554,-8.104109,-0.212641,-6.551737
34.600000,5.763280,15.968570,-0.192109,-8.132726,-0.213329,-6.570353
34.700000,5.779940,16.022300,-0.192665,-8.160090,-0.214016,-6.587929
34.800000,5.796540,16.069420,-0.193218,-8.184088,-0.214702,-6.602775
34.900000,5.813210,16.126720,-0.193774,-8.213271,-0.215391,-6.621755
35.000000,5.829880,16.177580,-0.194329,-8.239174,-0.216080,-6.638061
35.100000,5.846580,16.224210,-0.194886,-8.262922,-0.216771,-6.652594
35.200000,5.863200,16.288650,-0.195440,-8.295741,-0.217460,-6.674422
35.300000,5.879880,16.334240,-0.195996,-8.318960,-0.218151,-6.688477
35.400000,5.896560,16.391050,-0.196552,-8.347893,-0.218843,-6.707098
35.500000,5.913250,16.447040,-0.197108,-8.376409,-0.219535,-6.725349
35.600000,5.929870,16.507010,-0.197662,-8.406951,-0.220226,-6.745214
35.700000,5.946560,16.558380,-0.198219,-8.433114,-0.220919,-6.761513
35.800000,5.963260,16.612180,-0.198775,-8.460514,-0.221614,-6.778772
35.900000,5.979950,16.661750,-0.199332,-8.485760,-0.222308,-6.794279
36.000000,5.996550,16.727370,-0.199885,-8.519180,-0.223000,-6.816323
36.100000,6.013220,16.774480,-0.200441,-8.543173,-0.223695,-6.830773
36.200000,6.029910,16.825060,-0.200997,-8.568933,-0.224391,-6.846603
36.300000,6.046590,16.887940,-0.201553,-8.600957,-0.225087,-6.867408
36.400000,6.063280,16.938060,-0.202109,-8.626483,-0.225784,-6.882990
36.500000,6.079860,16.992370,-0.202662,-8.654143,-0.226477,-6.900277
36.600000,6.096550,17.042510,-0.203218,-8.679679,-0.227175,-6.915809
36.700000,6.113300,17.106150,-0.203777,-8.712091,-0.227876,-6.936770
36.800000,6.129960,17.154960,-0.204332,-8.736949,-0.228573,-6.951711
36.900000,6.146530,17.215390,-0.204884,-8.767726,-0.229268,-6.971356
37.000000,6.163230,17.272580,-0.205441,-8.796853,-0.229968,-6.989619
37.100000,6.179910,17.318160,-0.205997,-8.820066,-0.230668,-7.003159
37.200000,6.196570,17.381230,-0.206552,-8.852188,-0.231368,-7.023748
37.300000,6.213220,17.432090,-0.207107,-8.878091,-0.232067,-7.039373
37.400000,6.229860,17.491080,-0.207662,-8.908134,-0.232767,-7.058253
37.500000,6.246520,17.540790,-0.208217,-8.933451,-0.233468,-7.073352
37.600000,6.263220,17.592950,-0.208774,-8.960016,-0.234172,-7.089398
37.700000,6.279900,17.655050,-0.209330,-8.991643,-0.234875,-7.109422
37.800000,6.296550,17.706140,-0.209885,-9.017663,-0.235577,-7.124991
37.900000,6.313210,17.757770,-0.210440,-9.043958,-0.236280,-7.140744
38.000000,6.329940,17.823160,-0.210998,-9.077261,-0.236986,-7.161977
38.100000,6.346590,17.870210,-0.211553,-9.101223,-0.237690,-7.175832
38.200000,6.363250,17.924070,-0.212108,-9.128654,-0.238395,-7.192390
38.300000,6.379900,17.981290,-0.212663,-9.157796,-0.239099,-7.210268
38.400000,6.396610,18.036260,-0.213220,-9.185792,-0.239807,-7.227194
38.500000,6.413250,18.091200,-0.213775,-9.213773,-0.240512,-7.244098
38.600000,6.429900,18.141630,-0.214330,-9.239456,-0.241218,-7.259164
38.700000,6.446530,18.201930,-0.214884,-9.270167,-0.241924,-7.278153
38.800000,6.463220,18.256360,-0.215441,-9.297888,-0.242633,-7.294745
38.900000,6.479930,18.312930,-0.215998,-9.326699,-0.243343,-7.312154
39.000000,6.496580,18.368390,-0.216553,-9.354944,-0.244051,-7.329106
39.100000,6.513230,18.424970,-0.217108,-9.383760,-0.244760,-7.346474
39.200000,6.529890,18.485850,-0.217663,-9.414766,-0.245470,-7.365520
39.300000,6.546620,18.541910,-0.218221,-9.443317,-0.246183,-7.382590
39.400000,6.563330,18.601800,-0.218778,-9.473819,-0.246895,-7.401159
39.500000,6.579910,18.654840,-0.219330,-9.500832,-0.247603,-7.417011
39.600000,6.596550,18.710930,-0.219885,-9.529398,-0.248314,-7.434027
39.700000,6.613280,18.765560,-0.220443,-9.557221,-0.249029,-7.450402
39.800000,6.629940,18.823950,-0.220998,-9.586959,-0.249742,-7.468260
39.900000,6.646650,18.885120,-0.221555,-9.618113,-0.250457,-7.487172
40.000000,6.663270,18.938260,-0.222109,-9.645177,-0.251169,-7.502896
40.100000,6.679920,18.992450,-0.222664,-9.672775,-0.251883,-7.518997
40.200000,6.696620,19.055410,-0.223221,-9.704841,-0.252599,-7.538520
40.300000,6.713290,19.110560,-0.223776,-9.732928,-0.253315,-7.554929
40.400000,6.729920,19.172490,-0.224331,-9.764469,-0.254029,-7.573999
40.500000,6.746570,19.230140,-0.224886,-9.793830,-0.254745,-7.591338
40.600000,6.763330,19.285820,-0.225444,-9.822187,-0.255466,-7.607831
40.700000,6.779940,19.333500,-0.225998,-9.846471,-0.256181,-7.621188
40.800000,6.796520,19.389020,-0.226551,-9.874747,-0.256895,-7.637616
40.900000,6.813210,19.448650,-0.227107,-9.905116,-0.257615,-7.655595
41.000000,6.829880,19.505700,-0.227663,-9.934171,-0.258334,-7.672531
41.100000,6.846590,19.563710,-0.228220,-9.963716,-0.259055,-7.689800
41.200000,6.863270,19.626740,-0.228776,-9.995817,-0.259776,-7.709017
41.300000,6.879870,19.676970,-0.229329,-10.021399,-0.260494,-7.723201
41.400000,6.896540,19.736540,-0.229885,-10.051737,-0.261215,-7.740997
41.500000,6.913240,19.789470,-0.230441,-10.078694,-0.261938,-7.756147
41.600000,6.929980,19.849710,-0.230999,-10.109374,-0.262663,-7.774116
41.700000,6.946580,19.905530,-0.231553,-10.137803,-0.263383,-7.790368
41.800000,6.963190,19.968560,-0.232106,-10.169904,-0.264104,-7.809405
41.900000,6.979890,20.029460,-0.232663,-10.200920,-0.264829,-7.827544
42.000000,6.996580,20.084420,-0.233219,-10.228911,-0.265554,-7.843331
42.100000,7.013180,20.137820,-0.233773,-10.256108,-0.266276,-7.858510
42.200000,7.029880,20.199000,-0.234329,-10.287266,-0.267003,-7.876658
42.300000,7.046570,20.257270,-0.234886,-10.316943,-0.267730,-7.893641
42.400000,7.063240,20.321620,-0.235441,-10.349716,-0.268457,-7.912965
42.500000,7.079890,20.376020,-0.235996,-10.377422,-0.269183,-7.928388
42.600000,7.096580,20.433880,-0.236553,-10.406890,-0.269911,-7.945112
42.700000,7.113260,20.501100,-0.237109,-10.441124,-0.270640,-7.965443
42.800000,7.129940,20.552570,-0.237665,-10.467338,-0.271369,-7.979622
42.900000,7.146650,20.607930,-0.238222,-10.495533,-0.272100,-7.995269
43.000000,7.163250,20.672940,-0.238775,-10.528642,-0.272826,-8.014665
43.100000,7.179870,20.730830,-0.239329,-10.558125,-0.273554,-8.031260
43.200000,7.196610,20.788550,-0.239887,-10.587522,-0.274288,-8.047713
43.300000,7.213300,20.847080,-0.240443,-10.617331,-0.275020,-8.064464
43.400000,7.229940,20.911590,-0.240998,-10.650185,-0.275751,-8.083512
43.500000,7.246580,20.971330,-0.241553,-10.680611,-0.276482,-8.100681
43.600000,7.263270,21.027310,-0.242109,-10.709121,-0.277216,-8.116346
43.700000,7.279940,21.086020,-0.242665,-10.739022,-0.277949,-8.133041
43.800000,7.296630,21.148220,-0.243221,-10.770700,-0.278684,-8.151040
43.900000,7.313290,21.200610,-0.243776,-10.797382,-0.279418,-8.165236
44.000000,7.329930,21.265460,-0.244331,-10.830410,-0.280152,-8.184205
44.100000,7.346610,21.322570,-0.244887,-10.859496,-0.280888,-8.200146
44.200000,7.363290,21.391060,-0.245443,-10.894377,-0.281624,-8.220429
44.300000,7.379840,21.445380,-0.245995,-10.922042,-0.282356,-8.235278
44.400000,7.396520,21.504360,-0.246551,-10.952081,-0.283094,-8.251838
44.500000,7.413230,21.565850,-0.247108,-10.983397,-0.283833,-8.269316
44.600000,7.429930,21.623590,-0.247664,-11.012804,-0.284573,-8.285325
44.700000,7.446580,21.682860,-0.248219,-11.042990,-0.285311,-8.301906
44.800000,7.463200,21.742290,-0.248773,-11.073257,-0.286048,-8.318526
44.900000,7.479940,21.802360,-0.249331,-11.103851,-0.286791,-8.335313
45.000000,7.496620,21.865510,-0.249887,-11.136013,-0.287532,-8.353264
45.100000,7.513270,21.921450,-0.250442,-11.164503,-0.288272,-8.368439
45.200000,7.529910,21.986340,-0.250997,-11.197551,-0.289012,-8.386999
45.300000,7.546610,22.046470,-0.251554,-11.228175,-0.289756,-8.403686
45.400000,7.563270,22.105920,-0.252109,-11.258453,-0.290498,-8.420095
45.500000,7.579930,22.172340,-0.252664,-11.292280,-0.291241,-8.439124
45.600000,7.596550,22.232280,-0.253218,-11.322807,-0.291982,-8.455665
45.700000,7.613180,22.289930,-0.253773,-11.352168,-0.292725,-8.471298
45.800000,7.629890,22.355870,-0.254330,-11.385751,-0.293472,-8.490017
45.900000,7.646580,22.413590,-0.254886,-11.415148,-0.294218,-8.505586
46.000000,7.663240,22.476110,-0.255441,-11.446989,-0.294964,-8.522955
46.100000,7.679860,22.544160,-0.255995,-11.481646,-0.295708,-8.542399
46.200000,7.696550,22.603530,-0.256552,-11.511883,-0.296456,-8.558490
46.300000,7.713240,22.665420,-0.257108,-11.543404,-0.297205,-8.575502
46.400000,7.729950,22.719820,-0.257665,-11.571109,-0.297955,-8.589639
46.500000,7.746540,22.791910,-0.258218,-11.607824,-0.298700,-8.610475
46.600000,7.763200,22.854530,-0.258773,-11.639717,-0.299449,-8.627668
46.700000,7.779870,22.911840,-0.259329,-11.668904,-0.300199,-8.642819
46.800000,7.796590,22.974810,-0.259886,-11.700975,-0.300952,-8.660051
46.900000,7.813260,23.032050,-0.260442,-11.730127,-0.301703,-8.675109
47.000000,7.829890,23.096390,-0.260996,-11.762895,-0.302452,-8.692822
47.100000,7.846550,23.160780,-0.261552,-11.795688,-0.303204,-8.710506
47.200000,7.863230,23.217550,-0.262108,-11.824601,-0.303957,-8.725283
47.300000,7.879900,23.284560,-0.262663,-11.858729,-0.304711,-8.743876
47.400000,7.896540,23.346540,-0.263218,-11.890295,-0.305463,-8.760555
47.500000,7.913270,23.409700,-0.263776,-11.922462,-0.306220,-8.777607
47.600000,7.929930,23.473700,-0.264331,-11.955057,-0.306975,-8.794965
47.700000,7.946570,23.529480,-0.264886,-11.983466,-0.307729,-8.809217
47.800000,7.963200,23.596800,-0.265440,-12.017752,-0.308484,-8.827760
47.900000,7.979880,23.666180,-0.265996,-12.053086,-0.309241,-8.847014
48.000000,7.996560,23.723710,-0.266552,-12.082386,-0.309999,-8.861802
48.100000,8.013300,23.788450,-0.267110,-12.115358,-0.310760,-8.879225
48.200000,8.029890,23.849290,-0.267663,-12.146344,-0.311514,-8.895217
48.300000,8.046550,23.915690,-0.268218,-12.180161,-0.312273,-8.913218
48.400000,8.063250,23.983350,-0.268775,-12.214620,-0.313034,-8.931635
48.500000,8.079950,24.041630,-0.269332,-12.244302,-0.313796,-8.946523
48.600000,8.096630,24.110460,-0.269888,-12.279356,-0.314557,-8.965310
48.700000,8.113250,24.171780,-0.270442,-12.310586,-0.315316,-8.981291
48.800000,8.129910,24.237600,-0.270997,-12.344108,-0.316077,-8.998892
48.900000,8.146620,24.303270,-0.271554,-12.377554,-0.316842,-9.016380
49.000000,8.163280,24.363440,-0.272109,-12.408198,-0.317604,-9.031812
49.100000,8.179910,24.431840,-0.272664,-12.443034,-0.318366,-9.050271
49.200000,8.196550,24.498950,-0.273218,-12.477213,-0.319129,-9.068209
49.300000,8.213230,24.562560,-0.273774,-12.509609,-0.319894,-9.084799
49.400000,8.229890,24.626950,-0.274330,-12.542403,-0.320659,-9.101650
49.500000,8.246540,24.696150,-0.274885,-12.577646,-0.321425,-9.120244
49.600000,8.263230,24.760870,-0.275441,-12.610608,-0.322192,-9.137129
49.700000,8.279900,24.820650,-0.275997,-12.641053,-0.322959,-9.152165
49.800000,8.296600,24.883940,-0.276553,-12.673287,-0.323728,-9.168447
49.900000,8.313310,24.953130,-0.277110,-12.708525,-0.324499,-9.186861
50.000000,8.329900,25.013920,-0.277663,-12.739485,-0.325264,-9.202197
50.100000,8.346580,25.086360,-0.278219,-12.776378,-0.326034,-9.221743
50.200000,8.363330,25.146760,-0.278778,-12.807140,-0.326808,-9.236795
50.300000,8.379950,25.213690,-0.279332,-12.841227,-0.327576,-9.254266
50.400000,8.396570,25.285060,-0.279886,-12.877575,-0.328345,-9.273327
50.500000,8.413270,25.348090,-0.280442,-12.909676,-0.329119,-9.289257
50.600000,8.429990,25.416430,-0.281000,-12.944482,-0.329893,-9.307087
50.700000,8.446650,25.487820,-0.281555,-12.980840,-0.330666,-9.326020
50.800000,8.463310,25.545720,-0.282110,-13.010328,-0.331439,-9.339980
50.900000,8.479890,25.614970,-0.282663,-13.045597,-0.332210,-9.358089
51.000000,8.496570,25.688080,-0.283219,-13.082832,-0.332985,-9.377525
51.100000,8.513290,25.753130,-0.283776,-13.115961,-0.333763,-9.393962
51.200000,8.529930,25.815620,-0.284331,-13.147787,-0.334538,-9.409464
51.300000,8.546530,25.881270,-0.284884,-13.181223,-0.335311,-9.426099
51.400000,8.563160,25.955920,-0.285439,-13.219242,-0.336086,-9.445959
51.500000,8.579940,26.020080,-0.285998,-13.251918,-0.336870,-9.461896
51.600000,8.596660,26.090020,-0.286555,-13.287538,-0.337650,-9.479923
51.700000,8.613220,26.146010,-0.287107,-13.316054,-0.338424,-9.492917
51.800000,8.629890,26.223500,-0.287663,-13.355519,-0.339204,-9.513630
51.900000,8.646600,26.300250,-0.288220,-13.394607,-0.339986,-9.534014
52.000000,8.663270,26.359490,-0.288776,-13.424778,-0.340767,-9.548029
52.100000,8.679930,26.428490,-0.289331,-13.459919,-0.341548,-9.565547
52.200000,8.696600,26.495640,-0.289887,-13.494119,-0.342331,-9.582354
52.300000,8.713270,26.561120,-0.290442,-13.527467,-0.343114,-9.598518
52.400000,8.729980,26.635850,-0.290999,-13.565527,-0.343899,-9.617968
52.500000,8.746630,26.705080,-0.291554,-13.600786,-0.344682,-9.635418
52.600000,8.763170,26.764300,-0.292106,-13.630946,-0.345460,-9.649269
52.700000,8.779870,26.836180,-0.292662,-13.667554,-0.346247,-9.667576
52.800000,8.796630,26.909530,-0.293221,-13.704911,-0.347037,-9.686343
52.900000,8.813310,26.973230,-0.293777,-13.737353,-0.347824,-9.701635
53.000000,8.829870,27.034460,-0.294329,-13.768537,-0.348606,-9.716058
53.100000,8.846550,27.111830,-0.294885,-13.807942,-0.349394,-9.736187
53.200000,8.863230,27.183170,-0.295441,-13.844275,-0.350183,-9.754108
53.300000,8.879890,27.252420,-0.295996,-13.879544,-0.350972,-9.771250
53.400000,8.896570,27.322650,-0.296552,-13.915311,-0.351762,-9.788693
53.500000,8.913220,27.393520,-0.297107,-13.951405,-0.352551,-9.806340
53.600000,8.929870,27.460710,-0.297662,-13.985625,-0.353341,-9.822631
53.700000,8.946570,27.538410,-0.298219,-14.025197,-0.354134,-9.842617
53.800000,8.963260,27.613300,-0.298775,-14.063338,-0.354927,-9.861560
53.900000,8.979920,27.678340,-0.299331,-14.096463,-0.355719,-9.876959
54.000000,8.996600,27.754370,-0.299887,-14.135185,-0.356513,-9.896231
54.100000,9.013280,27.826730,-0.300443,-14.172037,-0.357308,-9.914153
54.200000,9.029980,27.900770,-0.300999,-14.209745,-0.358104,-9.932622
54.300000,9.046610,27.970100,-0.301554,-14.245055,-0.358897,-9.949406
54.400000,9.063250,28.037370,-0.302108,-14.279315,-0.359691,-9.965415
54.500000,9.079920,28.113860,-0.302664,-14.318271,-0.360488,-9.984646
54.600000,9.096580,28.180380,-0.303219,-14.352150,-0.361285,-10.000300
54.700000,9.113210,28.251390,-0.303774,-14.388315,-0.362080,-10.017524
54.800000,9.129880,28.320710,-0.304329,-14.423619,-0.362879,-10.034089
54.900000,9.146570,28.391890,-0.304886,-14.459871,-0.363679,-10.051263
55.000000,9.163270,28.465930,-0.305442,-14.497579,-0.364480,-10.069405
55.100000,9.179990,28.542980,-0.306000,-14.536820,-0.365283,-10.088558
55.200000,9.196550,28.616080,-0.306552,-14.574050,-0.366079,-10.106351
55.300000,9.213220,28.688360,-0.307107,-14.610862,-0.366880,-10.123759
55.400000,9.229910,28.751520,-0.307664,-14.643029,-0.367683,-10.137901
55.500000,9.246620,28.833810,-0.308221,-14.684939,-0.368488,-10.158737
55.600000,9.263230,28.903650,-0.308774,-14.720508,-0.369289,-10.175193
55.700000,9.279870,28.973090,-0.309329,-14.755874,-0.370092,-10.191454
55.800000,9.296580,29.052260,-0.309886,-14.796195,-0.370898,-10.211061
55.900000,9.313250,29.122580,-0.310442,-14.832008,-0.371704,-10.227535
56.000000,9.329920,29.201690,-0.310997,-14.872299,-0.372510,-10.247053
56.100000,9.346520,29.276880,-0.311551,-14.910593,-0.373314,-10.265187
56.200000,9.363220,29.353900,-0.312107,-14.949819,-0.374122,-10.283871
56.300000,9.379900,29.420930,-0.312663,-14.983957,-0.374931,-10.299023
56.400000,9.396580,29.502430,-0.313219,-15.025464,-0.375740,-10.319198
56.500000,9.413210,29.582210,-0.313774,-15.066096,-0.376548,-10.338752
56.600000,9.429850,29.652080,-0.314328,-15.101680,-0.377356,-10.354794
56.700000,9.446550,29.736910,-0.314885,-15.144884,-0.378169,-10.375987
56.800000,9.463260,29.802680,-0.315442,-15.178380,-0.378982,-10.390482
56.900000,9.479890,29.883360,-0.315996,-15.219470,-0.379792,-10.410173
57.000000,9.496510,29.958190,-0.316550,-15.257581,-0.380602,-10.427789
57.100000,9.513280,30.030980,-0.317109,-15.294653,-0.381421,-10.444575
57.200000,9.529950,30.114780,-0.317665,-15.337332,-0.382235,-10.465198
57.300000,9.546620,30.184380,-0.318221,-15.372778,-0.383049,-10.480843
57.400000,9.563240,30.268250,-0.318775,-15.415493,-0.383862,-10.501424
57.500000,9.579920,30.349310,-0.319331,-15.456777,-0.384679,-10.520954
57.600000,9.596630,30.415820,-0.319888,-15.490650,-0.385497,-10.535382
