Repository: abubakardawood/tissue-phantom-material-database

Title:
A Database of Silicone Phantom Materials for Modeling Human Tissue Mechanics Across Varying Stiffnesses

Description:
This dataset contains processed mechanical compression test data for soft silicone phantoms
fabricated using Ecoflex (Smooth-On) with varying base materials and thinner concentrations.
The dataset provides force–compression measurements together with derived engineering and
true stress–strain quantities, intended for mechanical characterization, constitutive model
fitting, and the design of tissue-equivalent phantoms.

All files in this dataset are processed outputs generated from raw experimental measurements.
The raw data files are not included in this archive.

File: data/EF10_12_5T/EF10_12_5T_A4.csv (part 1 of 2)
EF10_12_5T_A_sample_4
Compression test;
Cylinder Diameter: 50mm;
Cylinder Height: 30mm;
Speed (mm/min): 10;
Machine: INSTRON 5900;
Load cell: 1kN;
Time (s),Compression (mm),Load (N),Engineering Strain [-],Engineering Stress (kPa),True Strain [-],True Stress (kPa)
0.000000,0.000000,-0.004700,-0.000000,0.002394,0.000000,0.002394
0.100000,0.007360,0.030860,-0.000245,-0.015717,-0.000245,-0.015713
0.200000,0.028140,0.070380,-0.000938,-0.035844,-0.000938,-0.035811
0.300000,0.046360,0.107550,-0.001545,-0.054775,-0.001547,-0.054690
0.400000,0.063240,0.142920,-0.002108,-0.072789,-0.002110,-0.072635
0.500000,0.080020,0.183030,-0.002667,-0.093216,-0.002671,-0.092968
0.600000,0.096700,0.214190,-0.003223,-0.109086,-0.003229,-0.108734
0.700000,0.113340,0.257400,-0.003778,-0.131093,-0.003785,-0.130597
0.800000,0.129970,0.299830,-0.004332,-0.152702,-0.004342,-0.152041
0.900000,0.146660,0.334570,-0.004889,-0.170395,-0.004901,-0.169562
1.000000,0.163330,0.377910,-0.005444,-0.192468,-0.005459,-0.191420
1.100000,0.180020,0.417030,-0.006001,-0.212392,-0.006019,-0.211117
1.200000,0.196620,0.451970,-0.006554,-0.230186,-0.006576,-0.228678
1.300000,0.213360,0.498750,-0.007112,-0.254011,-0.007137,-0.252205
1.400000,0.230040,0.537850,-0.007668,-0.273925,-0.007698,-0.271824
1.500000,0.246670,0.582740,-0.008222,-0.296787,-0.008256,-0.294347
1.600000,0.263250,0.628050,-0.008775,-0.319863,-0.008814,-0.317056
1.700000,0.279900,0.662550,-0.009330,-0.337434,-0.009374,-0.334286
1.800000,0.296630,0.706450,-0.009888,-0.359792,-0.009937,-0.356235
1.900000,0.313350,0.746870,-0.010445,-0.380378,-0.010500,-0.376405
2.000000,0.329980,0.787730,-0.010999,-0.401188,-0.011060,-0.396775
2.100000,0.346540,0.831560,-0.011551,-0.423510,-0.011619,-0.418618
2.200000,0.363220,0.867140,-0.012107,-0.441631,-0.012181,-0.436284
2.300000,0.379890,0.908160,-0.012663,-0.462522,-0.012744,-0.456665
2.400000,0.396610,0.950740,-0.013220,-0.484208,-0.013308,-0.477807
2.500000,0.413210,0.987930,-0.013774,-0.503149,-0.013869,-0.496218
2.600000,0.429890,1.029270,-0.014330,-0.524203,-0.014433,-0.516691
2.700000,0.446590,1.067800,-0.014886,-0.543826,-0.014998,-0.535730
2.800000,0.463240,1.114130,-0.015441,-0.567422,-0.015562,-0.558660
2.900000,0.479870,1.162120,-0.015996,-0.591863,-0.016125,-0.582396
3.000000,0.496540,1.195650,-0.016551,-0.608940,-0.016690,-0.598861
3.100000,0.513240,1.241470,-0.017108,-0.632275,-0.017256,-0.621459
3.200000,0.529940,1.282860,-0.017665,-0.653355,-0.017823,-0.641814
3.300000,0.546620,1.328850,-0.018221,-0.676778,-0.018389,-0.664446
3.400000,0.563220,1.363400,-0.018774,-0.694374,-0.018952,-0.681338
3.500000,0.579910,1.410470,-0.019330,-0.718346,-0.019520,-0.704461
3.600000,0.596600,1.453330,-0.019887,-0.740175,-0.020087,-0.725455
3.700000,0.613260,1.494860,-0.020442,-0.761326,-0.020654,-0.745763
3.800000,0.629880,1.536280,-0.020996,-0.782421,-0.021220,-0.765993
3.900000,0.646500,1.575990,-0.021550,-0.802645,-0.021786,-0.785348
4.000000,0.663260,1.616440,-0.022109,-0.823246,-0.022357,-0.805045
4.100000,0.679910,1.664150,-0.022664,-0.847545,-0.022924,-0.828336
4.200000,0.696540,1.702020,-0.023218,-0.866832,-0.023492,-0.846706
4.300000,0.713210,1.741090,-0.023774,-0.886730,-0.024061,-0.865649
4.400000,0.729890,1.782090,-0.024330,-0.907611,-0.024631,-0.885529
4.500000,0.746580,1.824910,-0.024886,-0.929419,-0.025201,-0.906290
4.600000,0.763230,1.869800,-0.025441,-0.952281,-0.025770,-0.928054
4.700000,0.779950,1.908240,-0.025998,-0.971859,-0.026342,-0.946592
4.800000,0.796600,1.953080,-0.026553,-0.994695,-0.026912,-0.968283
4.900000,0.813250,1.992350,-0.027108,-1.014696,-0.027483,-0.987189
5.000000,0.829940,2.039930,-0.027665,-1.038928,-0.028055,-1.010186
5.100000,0.846570,2.075410,-0.028219,-1.056998,-0.028625,-1.027170
5.200000,0.863220,2.115220,-0.028774,-1.077273,-0.029196,-1.046275
5.300000,0.879950,2.166030,-0.029332,-1.103150,-0.029770,-1.070793
5.400000,0.896640,2.207140,-0.029888,-1.124087,-0.030344,-1.090490
5.500000,0.913240,2.249450,-0.030441,-1.145635,-0.030914,-1.110761
5.600000,0.929880,2.295190,-0.030996,-1.168931,-0.031487,-1.132698
5.700000,0.946580,2.338160,-0.031553,-1.190815,-0.032061,-1.153242
5.800000,0.963240,2.376730,-0.032108,-1.210459,-0.032635,-1.171593
5.900000,0.979910,2.415320,-0.032664,-1.230112,-0.033209,-1.189932
6.000000,0.996540,2.463250,-0.033218,-1.254523,-0.033782,-1.212850
6.100000,1.013210,2.504220,-0.033774,-1.275389,-0.034357,-1.232314
6.200000,1.029890,2.548600,-0.034330,-1.297991,-0.034933,-1.253432
6.300000,1.046590,2.589120,-0.034886,-1.318628,-0.035509,-1.272626
6.400000,1.063210,2.634270,-0.035440,-1.341623,-0.036084,-1.294075
6.500000,1.079860,2.673770,-0.035995,-1.361740,-0.036659,-1.312724
6.600000,1.096580,2.730980,-0.036553,-1.390877,-0.037237,-1.340036
6.700000,1.113310,2.763080,-0.037110,-1.407225,-0.037816,-1.355002
6.800000,1.129980,2.804090,-0.037666,-1.428111,-0.038394,-1.374320
6.900000,1.146620,2.850060,-0.038221,-1.451524,-0.038970,-1.396045
7.000000,1.163310,2.895320,-0.038777,-1.474574,-0.039549,-1.417395
7.100000,1.180000,2.932630,-0.039333,-1.493576,-0.040128,-1.434829
7.200000,1.196600,2.985330,-0.039887,-1.520416,-0.040704,-1.459772
7.300000,1.213260,3.025550,-0.040442,-1.540900,-0.041283,-1.478583
7.400000,1.229920,3.069060,-0.040997,-1.563059,-0.041861,-1.498978
7.500000,1.246560,3.117060,-0.041552,-1.587506,-0.042440,-1.521542
7.600000,1.263260,3.154830,-0.042109,-1.606742,-0.043021,-1.539084
7.700000,1.279910,3.198590,-0.042664,-1.629029,-0.043601,-1.559528
7.800000,1.296550,3.240600,-0.043218,-1.650424,-0.044180,-1.579095
7.900000,1.313240,3.283320,-0.043775,-1.672181,-0.044762,-1.598982
8.000000,1.329980,3.320490,-0.044333,-1.691112,-0.045345,-1.616140
8.100000,1.346570,3.370650,-0.044886,-1.716658,-0.045924,-1.639605
8.200000,1.363230,3.409490,-0.045441,-1.736439,-0.046506,-1.657533
8.300000,1.379950,3.458310,-0.045998,-1.761303,-0.047090,-1.680286
8.400000,1.396630,3.491020,-0.046554,-1.777962,-0.047673,-1.695190
8.500000,1.413240,3.541690,-0.047108,-1.803768,-0.048254,-1.718796
8.600000,1.429860,3.583640,-0.047662,-1.825133,-0.048835,-1.738143
8.700000,1.446560,3.626740,-0.048219,-1.847084,-0.049420,-1.758020
8.800000,1.463200,3.671140,-0.048773,-1.869696,-0.050003,-1.778505
8.900000,1.479950,3.713850,-0.049332,-1.891448,-0.050590,-1.798140
9.000000,1.496610,3.756420,-0.049887,-1.913129,-0.051174,-1.817689
9.100000,1.513220,3.798890,-0.050441,-1.934759,-0.051757,-1.837168
9.200000,1.529900,3.840670,-0.050997,-1.956037,-0.052343,-1.856286
9.300000,1.546600,3.887130,-0.051553,-1.979699,-0.052930,-1.877639
9.400000,1.563260,3.939900,-0.052109,-2.006575,-0.053515,-1.902015
9.500000,1.579880,3.981720,-0.052663,-2.027873,-0.054100,-1.921080
9.600000,1.596560,4.016010,-0.053219,-2.045337,-0.054687,-1.936487
9.700000,1.613260,4.065140,-0.053775,-2.070359,-0.055275,-1.959025
9.800000,1.629920,4.108620,-0.054331,-2.092503,-0.055862,-1.978816
9.900000,1.646540,4.148780,-0.054885,-2.112956,-0.056448,-1.996987
10.000000,1.663260,4.198230,-0.055442,-2.138141,-0.057038,-2.019598
10.100000,1.679930,4.240520,-0.055998,-2.159679,-0.057627,-2.038742
10.200000,1.696600,4.289800,-0.056553,-2.184777,-0.058215,-2.061221
10.300000,1.713240,4.330650,-0.057108,-2.205582,-0.058804,-2.079626
10.400000,1.729870,4.372410,-0.057662,-2.226850,-0.059392,-2.098445
10.500000,1.746610,4.425440,-0.058220,-2.253858,-0.059984,-2.122638
10.600000,1.763290,4.467020,-0.058776,-2.275035,-0.060574,-2.141316
10.700000,1.779920,4.505130,-0.059331,-2.294444,-0.061164,-2.158313
10.800000,1.796500,4.552170,-0.059883,-2.318401,-0.061751,-2.179568
10.900000,1.813260,4.598540,-0.060442,-2.342017,-0.062346,-2.200461
11.000000,1.829930,4.649190,-0.060998,-2.367813,-0.062937,-2.223382
11.100000,1.846630,4.684110,-0.061554,-2.385598,-0.063530,-2.238754
11.200000,1.863230,4.736710,-0.062108,-2.412387,-0.064120,-2.262559
11.300000,1.879890,4.781960,-0.062663,-2.435432,-0.064712,-2.282821
11.400000,1.896560,4.822020,-0.063219,-2.455835,-0.065305,-2.300580
11.500000,1.913260,4.865020,-0.063775,-2.477734,-0.065900,-2.319716
11.600000,1.929920,4.910160,-0.064331,-2.500724,-0.066493,-2.339851
11.700000,1.946590,4.954820,-0.064886,-2.523469,-0.067087,-2.359730
11.800000,1.963270,4.994830,-0.065442,-2.543846,-0.067682,-2.377371
11.900000,1.979980,5.043320,-0.065999,-2.568542,-0.068278,-2.399020
12.000000,1.996650,5.086640,-0.066555,-2.590604,-0.068873,-2.418187
12.100000,2.013250,5.136100,-0.067108,-2.615794,-0.069466,-2.440253
12.200000,2.029880,5.174840,-0.067663,-2.635524,-0.070061,-2.457198
12.300000,2.046530,5.223000,-0.068218,-2.660052,-0.070656,-2.478590
12.400000,2.063220,5.262130,-0.068774,-2.679981,-0.071253,-2.495668
12.500000,2.079890,5.310830,-0.069330,-2.704784,-0.071850,-2.517262
12.600000,2.096560,5.350740,-0.069885,-2.725110,-0.072447,-2.534664
12.700000,2.113220,5.390310,-0.070441,-2.745262,-0.073045,-2.551884
12.800000,2.129900,5.447040,-0.070997,-2.774155,-0.073643,-2.577199
12.900000,2.146550,5.483800,-0.071552,-2.792876,-0.074241,-2.593041
13.000000,2.163190,5.532320,-0.072106,-2.817587,-0.074838,-2.614422
13.100000,2.179880,5.571990,-0.072663,-2.837791,-0.075438,-2.631590
13.200000,2.196590,5.618880,-0.073220,-2.861672,-0.076039,-2.652141
13.300000,2.213280,5.667620,-0.073776,-2.886495,-0.076639,-2.673541
13.400000,2.229900,5.711880,-0.074330,-2.909037,-0.077237,-2.692808
13.500000,2.246550,5.759030,-0.074885,-2.933050,-0.077837,-2.713408
13.600000,2.263290,5.804900,-0.075443,-2.956411,-0.078441,-2.733371
13.700000,2.279990,5.845940,-0.076000,-2.977313,-0.079043,-2.751038
13.800000,2.296590,5.892900,-0.076553,-3.001229,-0.079642,-2.771476
13.900000,2.313190,5.937060,-0.077106,-3.023720,-0.080241,-2.790572
14.000000,2.329940,5.983690,-0.077665,-3.047468,-0.080846,-2.810788
14.100000,2.346580,6.033360,-0.078219,-3.072765,-0.081448,-2.832415
14.200000,2.363260,6.072180,-0.078775,-3.092536,-0.082051,-2.848920
14.300000,2.379890,6.120050,-0.079330,-3.116916,-0.082653,-2.869652
14.400000,2.396560,6.164530,-0.079885,-3.139569,-0.083257,-2.888764
14.500000,2.413220,6.218710,-0.080441,-3.167163,-0.083861,-2.912394
14.600000,2.429910,6.259220,-0.080997,-3.187795,-0.084466,-2.929593
14.700000,2.446540,6.307610,-0.081551,-3.212439,-0.085069,-2.950461
14.800000,2.463210,6.349580,-0.082107,-3.233815,-0.085674,-2.968296
14.900000,2.479930,6.391160,-0.082664,-3.254991,-0.086282,-2.985919
15.000000,2.496590,6.442740,-0.083220,-3.281261,-0.086887,-3.008195
15.100000,2.513220,6.484120,-0.083774,-3.302335,-0.087492,-3.025685
15.200000,2.529910,6.536330,-0.084330,-3.328926,-0.088100,-3.048196
15.300000,2.546640,6.580090,-0.084888,-3.351212,-0.088709,-3.066735
15.400000,2.563290,6.628510,-0.085443,-3.375872,-0.089315,-3.087428
15.500000,2.579930,6.673950,-0.085998,-3.399015,-0.089922,-3.106707
15.600000,2.596530,6.719060,-0.086551,-3.421989,-0.090528,-3.125813
15.700000,2.613190,6.770980,-0.087106,-3.448432,-0.091136,-3.148052
15.800000,2.629920,6.807620,-0.087664,-3.467092,-0.091747,-3.163153
15.900000,2.646620,6.856980,-0.088221,-3.492231,-0.092357,-3.184144
16.000000,2.663280,6.898590,-0.088776,-3.513423,-0.092967,-3.201515
16.100000,2.679890,6.940880,-0.089330,-3.534961,-0.093574,-3.219184
16.200000,2.696570,6.987890,-0.089886,-3.558903,-0.094185,-3.239009
16.300000,2.713270,7.038950,-0.090442,-3.584908,-0.094797,-3.260680
16.400000,2.729870,7.078380,-0.090996,-3.604989,-0.095405,-3.276951
16.500000,2.746520,7.132220,-0.091551,-3.632410,-0.096016,-3.299860
16.600000,2.763260,7.170560,-0.092109,-3.651936,-0.096631,-3.315561
16.700000,2.779930,7.220110,-0.092664,-3.677172,-0.097243,-3.336429
16.800000,2.796580,7.263250,-0.093219,-3.699143,-0.097855,-3.354311
16.900000,2.813240,7.308660,-0.093775,-3.722270,-0.098467,-3.373215
17.000000,2.829910,7.354900,-0.094330,-3.745820,-0.099081,-3.392475
17.100000,2.846610,7.400660,-0.094887,-3.769125,-0.099695,-3.411484
17.200000,2.863310,7.448870,-0.095444,-3.793678,-0.100311,-3.431596
17.300000,2.879940,7.495350,-0.095998,-3.817350,-0.100924,-3.450892
17.400000,2.896580,7.539540,-0.096553,-3.839856,-0.101537,-3.469108
17.500000,2.913290,7.587340,-0.097110,-3.864201,-0.102154,-3.488949
17.600000,2.929990,7.635880,-0.097666,-3.888922,-0.102771,-3.509105
17.700000,2.946600,7.681220,-0.098220,-3.912013,-0.103385,-3.527775
17.800000,2.963230,7.723680,-0.098774,-3.933638,-0.104000,-3.545095
17.900000,2.979930,7.775090,-0.099331,-3.959821,-0.104617,-3.566488
18.000000,2.996650,7.816920,-0.099888,-3.981125,-0.105236,-3.583457
18.100000,3.013260,7.863540,-0.100442,-4.004868,-0.105852,-3.602611
18.200000,3.029910,7.914240,-0.100997,-4.030689,-0.106469,-3.623602
18.300000,3.046560,7.960600,-0.101552,-4.054300,-0.107086,-3.642578
18.400000,3.063240,8.003880,-0.102108,-4.076343,-0.107705,-3.660115
18.500000,3.079970,8.053290,-0.102666,-4.101507,-0.108327,-3.680423
18.600000,3.096580,8.100590,-0.103219,-4.125597,-0.108944,-3.699755
18.700000,3.113220,8.141690,-0.103774,-4.146529,-0.109563,-3.716227
18.800000,3.129920,8.195500,-0.104331,-4.173934,-0.110184,-3.738465
18.900000,3.146630,8.239470,-0.104888,-4.196328,-0.110806,-3.756185
19.000000,3.163250,8.283030,-0.105442,-4.218513,-0.111425,-3.773706
19.100000,3.179880,8.330640,-0.105996,-4.242760,-0.112045,-3.793045
19.200000,3.196560,8.373490,-0.106552,-4.264583,-0.112667,-3.810184
19.300000,3.213220,8.420590,-0.107107,-4.288571,-0.113289,-3.829234
19.400000,3.229900,8.462460,-0.107663,-4.309895,-0.113912,-3.845878
19.500000,3.246530,8.513070,-0.108218,-4.335671,-0.114533,-3.866475
19.600000,3.263240,8.558280,-0.108775,-4.358696,-0.115158,-3.884580
19.700000,3.279940,8.606490,-0.109331,-4.383249,-0.115783,-3.904023
19.800000,3.296580,8.655150,-0.109886,-4.408032,-0.116406,-3.923651
19.900000,3.313210,8.701420,-0.110440,-4.431597,-0.117029,-3.942170
20.000000,3.329890,8.739690,-0.110996,-4.451088,-0.117654,-3.957033
20.100000,3.346600,8.785980,-0.111553,-4.474663,-0.118281,-3.975499
20.200000,3.363290,8.830010,-0.112110,-4.497087,-0.118907,-3.992920
20.300000,3.379920,8.880320,-0.112664,-4.522710,-0.119532,-4.013163
20.400000,3.396530,8.924480,-0.113218,-4.545200,-0.120156,-4.030603
20.500000,3.413230,8.965910,-0.113774,-4.566300,-0.120784,-4.046773
20.600000,3.429940,9.019310,-0.114331,-4.593497,-0.121412,-4.068316
20.700000,3.446620,9.063260,-0.114887,-4.615880,-0.122040,-4.085574
20.800000,3.463220,9.109230,-0.115441,-4.639293,-0.122666,-4.103730
20.900000,3.479900,9.159380,-0.115997,-4.664834,-0.123294,-4.123729
21.000000,3.496550,9.207570,-0.116552,-4.689377,-0.123922,-4.142822
21.100000,3.513220,9.249080,-0.117107,-4.710518,-0.124552,-4.158882
21.200000,3.529910,9.293860,-0.117664,-4.733324,-0.125182,-4.176384
21.300000,3.546530,9.341210,-0.118218,-4.757439,-0.125810,-4.195026
21.400000,3.563210,9.387480,-0.118774,-4.781004,-0.126441,-4.213147
21.500000,3.579930,9.432340,-0.119331,-4.803851,-0.127073,-4.230603
21.600000,3.596590,9.477080,-0.119886,-4.826637,-0.127704,-4.247989
21.700000,3.613210,9.526910,-0.120440,-4.852015,-0.128334,-4.267637
21.800000,3.629940,9.568980,-0.120998,-4.873441,-0.128968,-4.283765
21.900000,3.646610,9.618660,-0.121554,-4.898743,-0.129600,-4.303283
22.000000,3.663330,9.662640,-0.122111,-4.921142,-0.130235,-4.320217
22.100000,3.679910,9.708710,-0.122664,-4.944605,-0.130865,-4.338082
22.200000,3.696600,9.750940,-0.123220,-4.966113,-0.131499,-4.354189
22.300000,3.713290,9.797100,-0.123776,-4.989622,-0.132134,-4.372025
22.400000,3.729970,9.843220,-0.124332,-5.013111,-0.132769,-4.389819
22.500000,3.746550,9.885650,-0.124885,-5.034720,-0.133400,-4.405959
22.600000,3.763180,9.931700,-0.125439,-5.058173,-0.134034,-4.423679
22.700000,3.779900,9.977220,-0.125997,-5.081356,-0.134671,-4.441122
22.800000,3.796590,10.019440,-0.126553,-5.102859,-0.135308,-4.457077
22.900000,3.813310,10.060020,-0.127110,-5.123526,-0.135946,-4.472273
23.000000,3.829890,10.102200,-0.127663,-5.145008,-0.136579,-4.488181
23.100000,3.846560,10.156970,-0.128219,-5.172902,-0.137217,-4.509640
23.200000,3.863270,10.202810,-0.128776,-5.196248,-0.137856,-4.527098
23.300000,3.879960,10.247990,-0.129332,-5.219258,-0.138495,-4.544241
23.400000,3.896560,10.293650,-0.129885,-5.242513,-0.139130,-4.561587
23.500000,3.913260,10.334100,-0.130442,-5.263114,-0.139770,-4.576583
23.600000,3.929940,10.377960,-0.130998,-5.285452,-0.140410,-4.593068
23.700000,3.946620,10.418170,-0.131554,-5.305930,-0.141050,-4.607914
23.800000,3.963280,10.463800,-0.132109,-5.329170,-0.141690,-4.625137
23.900000,3.979910,10.509640,-0.132664,-5.352516,-0.142328,-4.642431
24.000000,3.996600,10.545700,-0.133220,-5.370881,-0.142970,-4.655372
24.100000,4.013310,10.588720,-0.133777,-5.392791,-0.143613,-4.671359
24.200000,4.030000,10.624670,-0.134333,-5.411100,-0.144255,-4.684209
24.300000,4.046550,10.641720,-0.134885,-5.419783,-0.144893,-4.688736
24.400000,4.063260,10.669940,-0.135442,-5.434156,-0.145537,-4.698143
24.500000,4.079960,10.704610,-0.135999,-5.451813,-0.146181,-4.710374
24.600000,4.096600,10.740930,-0.136553,-5.470311,-0.146823,-4.723322
24.700000,4.113200,10.785060,-0.137107,-5.492786,-0.147464,-4.739688
24.800000,4.129860,10.838130,-0.137662,-5.519814,-0.148108,-4.759946
24.900000,4.146560,10.892660,-0.138219,-5.547586,-0.148754,-4.780806
25.000000,4.163230,10.943060,-0.138774,-5.573255,-0.149399,-4.799830
25.100000,4.179870,10.991060,-0.139329,-5.597701,-0.150043,-4.817779
25.200000,4.196550,11.046780,-0.139885,-5.626079,-0.150689,-4.839075
25.300000,4.213270,11.098180,-0.140442,-5.652257,-0.151337,-4.858441
25.400000,4.229950,11.148130,-0.140998,-5.677696,-0.151984,-4.877150
25.500000,4.246640,11.199160,-0.141555,-5.703685,-0.152632,-4.896302
25.600000,4.263250,11.250520,-0.142108,-5.729843,-0.153277,-4.915584
25.700000,4.279890,11.294850,-0.142663,-5.752420,-0.153924,-4.931762
25.800000,4.296590,11.355550,-0.143220,-5.783334,-0.154574,-4.955047
25.900000,4.313270,11.403960,-0.143776,-5.807989,-0.155223,-4.972942
26.000000,4.329920,11.454940,-0.144331,-5.833953,-0.155871,-4.991935
26.100000,4.346560,11.502380,-0.144885,-5.858114,-0.156520,-5.009359
26.200000,4.363270,11.551120,-0.145442,-5.882937,-0.157171,-5.027309
26.300000,4.379920,11.605320,-0.145997,-5.910541,-0.157821,-5.047618
26.400000,4.396610,11.658510,-0.146554,-5.937630,-0.158473,-5.067449
26.500000,4.413260,11.703410,-0.147109,-5.960498,-0.159123,-5.083657
26.600000,4.429990,11.753530,-0.147666,-5.986024,-0.159777,-5.102090
26.700000,4.446610,11.812490,-0.148220,-6.016052,-0.160427,-5.124351
26.800000,4.463240,11.864440,-0.148775,-6.042510,-0.161078,-5.143537
26.900000,4.479860,11.912650,-0.149329,-6.067063,-0.161729,-5.161076
27.000000,4.496540,11.962420,-0.149885,-6.092410,-0.162383,-5.179252
27.100000,4.513300,12.008820,-0.150443,-6.116042,-0.163041,-5.195924
27.200000,4.529930,12.056060,-0.150998,-6.140101,-0.163693,-5.212960
27.300000,4.546550,12.109650,-0.151552,-6.167394,-0.164346,-5.232715
27.400000,4.563190,12.164070,-0.152106,-6.195110,-0.165000,-5.252795
27.500000,4.579910,12.214700,-0.152664,-6.220896,-0.165658,-5.271191
27.600000,4.596600,12.259590,-0.153220,-6.243758,-0.166314,-5.287089
27.700000,4.613270,12.313650,-0.153776,-6.271290,-0.166971,-5.306919
27.800000,4.629920,12.361620,-0.154331,-6.295721,-0.167627,-5.324098
27.900000,4.646560,12.408530,-0.154885,-6.319612,-0.168283,-5.340797
28.000000,4.663230,12.459990,-0.155441,-6.345821,-0.168941,-5.359420
28.100000,4.679920,12.518070,-0.155997,-6.375401,-0.169600,-5.380855
28.200000,4.696570,12.565010,-0.156552,-6.399307,-0.170257,-5.397481
28.300000,4.713210,12.620900,-0.157107,-6.427772,-0.170915,-5.417924
28.400000,4.729940,12.662830,-0.157665,-6.449126,-0.171577,-5.432327
28.500000,4.746630,12.718270,-0.158221,-6.477362,-0.172238,-5.452507
28.600000,4.763230,12.771870,-0.158774,-6.504660,-0.172895,-5.471887
28.700000,4.779930,12.822550,-0.159331,-6.530471,-0.173557,-5.489965
28.800000,4.796630,12.873220,-0.159888,-6.556277,-0.174220,-5.508009
28.900000,4.813310,12.924160,-0.160444,-6.582221,-0.174882,-5.526145
29.000000,4.829930,12.980530,-0.160998,-6.610930,-0.175542,-5.546585
29.100000,4.846570,13.024340,-0.161552,-6.633242,-0.176203,-5.561626
29.200000,4.863200,13.075280,-0.162107,-6.659185,-0.176864,-5.579687
29.300000,4.879940,13.131720,-0.162665,-6.687930,-0.177531,-5.600040
29.400000,4.896620,13.183230,-0.163221,-6.714164,-0.178195,-5.618274
29.500000,4.913220,13.233690,-0.163774,-6.739863,-0.178856,-5.636049
29.600000,4.929870,13.284820,-0.164329,-6.765903,-0.179520,-5.654069
29.700000,4.946580,13.335260,-0.164886,-6.791592,-0.180187,-5.671754
29.800000,4.963320,13.392700,-0.165444,-6.820846,-0.180855,-5.692378
29.900000,4.979870,13.438590,-0.165996,-6.844218,-0.181517,-5.708107
30.000000,4.996560,13.488340,-0.166552,-6.869555,-0.182184,-5.725417
30.100000,5.013250,13.545920,-0.167108,-6.898880,-0.182852,-5.746020
30.200000,5.029990,13.590530,-0.167666,-6.921600,-0.183522,-5.761081
30.300000,5.046560,13.649110,-0.168219,-6.951435,-0.184186,-5.782074
30.400000,5.063210,13.701190,-0.168774,-6.977959,-0.184853,-5.800263
30.500000,5.079860,13.748540,-0.169329,-7.002074,-0.185521,-5.816422
30.600000,5.096550,13.803060,-0.169885,-7.029841,-0.186191,-5.835576
30.700000,5.113290,13.856810,-0.170443,-7.057215,-0.186863,-5.854362
30.800000,5.129880,13.908180,-0.170996,-7.083378,-0.187530,-5.872149
30.900000,5.146550,13.959010,-0.171552,-7.109265,-0.188201,-5.889659
31.000000,5.163260,14.007530,-0.172109,-7.133976,-0.188873,-5.906157
31.100000,5.179940,14.057750,-0.172665,-7.159553,-0.189545,-5.923351
31.200000,5.196570,14.117960,-0.173219,-7.190218,-0.190215,-5.944736
31.300000,5.213260,14.164160,-0.173775,-7.213747,-0.190889,-5.960176
31.400000,5.229960,14.217560,-0.174332,-7.240944,-0.191563,-5.978616
31.500000,5.246620,14.271640,-0.174887,-7.268487,-0.192235,-5.997320
31.600000,5.263260,14.317180,-0.175442,-7.291680,-0.192908,-6.012413
31.700000,5.279890,14.371900,-0.175996,-7.319549,-0.193580,-6.031335
31.800000,5.296550,14.428140,-0.176552,-7.348191,-0.194254,-6.050856
31.900000,5.313240,14.476250,-0.177108,-7.372694,-0.194930,-6.066931
32.000000,5.329960,14.529630,-0.177665,-7.399880,-0.195608,-6.085178
32.100000,5.346550,14.580230,-0.178218,-7.425650,-0.196281,-6.102263
32.200000,5.363220,14.631160,-0.178774,-7.451589,-0.196957,-6.119438
32.300000,5.379940,14.687640,-0.179331,-7.480354,-0.197636,-6.138892
32.400000,5.396660,14.742810,-0.179889,-7.508451,-0.198315,-6.157766
32.500000,5.413280,14.795240,-0.180443,-7.535154,-0.198991,-6.175491
32.600000,5.429910,14.848460,-0.180997,-7.562259,-0.199668,-6.193512
32.700000,5.446600,14.904750,-0.181553,-7.590927,-0.200347,-6.212769
32.800000,5.463290,14.958500,-0.182110,-7.618301,-0.201027,-6.230935
32.900000,5.479950,15.008110,-0.182665,-7.643568,-0.201706,-6.247355
33.000000,5.496550,15.059870,-0.183218,-7.669929,-0.202383,-6.264657
33.100000,5.513220,15.119820,-0.183774,-7.700461,-0.203064,-6.285317
33.200000,5.529900,15.165750,-0.184330,-7.723853,-0.203745,-6.300115
33.300000,5.546580,15.220040,-0.184886,-7.751503,-0.204427,-6.318358
33.400000,5.563260,15.275200,-0.185442,-7.779595,-0.205110,-6.336932
33.500000,5.579930,15.324070,-0.185998,-7.804485,-0.205792,-6.352869
33.600000,5.596580,15.382550,-0.186553,-7.834268,-0.206474,-6.372765
33.700000,5.613270,15.437070,-0.187109,-7.862035,-0.207158,-6.390978
33.800000,5.629880,15.484760,-0.187663,-7.886324,-0.207840,-6.406355
33.900000,5.646510,15.543660,-0.188217,-7.916321,-0.208522,-6.426335
34.000000,5.663250,15.594420,-0.188775,-7.942173,-0.209210,-6.442889
34.100000,5.679960,15.654800,-0.189332,-7.972924,-0.209897,-6.463394
34.200000,5.696630,15.701770,-0.189888,-7.996846,-0.210582,-6.478343
34.300000,5.713230,15.759390,-0.190441,-8.026191,-0.211266,-6.497675
34.400000,5.729920,15.817520,-0.190997,-8.055797,-0.211953,-6.517161
34.500000,5.746600,15.863120,-0.191553,-8.079021,-0.212641,-6.531457
34.600000,5.763290,15.911410,-0.192110,-8.103615,-0.213329,-6.546832
34.700000,5.779950,15.964700,-0.192665,-8.130755,-0.214017,-6.564243
34.800000,5.796560,16.029060,-0.193219,-8.163533,-0.214703,-6.586186
34.900000,5.813210,16.077310,-0.193774,-8.188107,-0.215391,-6.601467
35.000000,5.829890,16.128190,-0.194330,-8.214020,-0.216081,-6.617792
35.100000,5.846580,16.184950,-0.194886,-8.242927,-0.216771,-6.636496
35.200000,5.863190,16.239120,-0.195440,-8.270516,-0.217459,-6.654129
35.300000,5.879880,16.293670,-0.195996,-8.298298,-0.218151,-6.671865
35.400000,5.896560,16.342340,-0.196552,-8.323085,-0.218843,-6.687166
35.500000,5.913270,16.399410,-0.197109,-8.352151,-0.219536,-6.705867
35.600000,5.929870,16.454650,-0.197662,-8.380284,-0.220226,-6.723818
35.700000,5.946560,16.510740,-0.198219,-8.408851,-0.220919,-6.742060
35.800000,5.963250,16.559200,-0.198775,-8.433531,-0.221613,-6.757156
35.900000,5.979930,16.612730,-0.199331,-8.460794,-0.222308,-6.774295
36.000000,5.996550,16.669050,-0.199885,-8.489477,-0.223000,-6.792558
36.100000,6.013220,16.728050,-0.200441,-8.519526,-0.223695,-6.811866
36.200000,6.029920,16.784990,-0.200997,-8.548525,-0.224391,-6.830294
36.300000,6.046600,16.834660,-0.201553,-8.573822,-0.225087,-6.845740
36.400000,6.063270,16.890170,-0.202109,-8.602093,-0.225783,-6.863533
36.500000,6.079860,16.948290,-0.202662,-8.631693,-0.226477,-6.882377
36.600000,6.096560,17.003540,-0.203219,-8.659832,-0.227175,-6.899992
36.700000,6.113310,17.052450,-0.203777,-8.684741,-0.227876,-6.914991
36.800000,6.129970,17.108090,-0.204332,-8.713079,-0.228574,-6.932715
36.900000,6.146540,17.163910,-0.204885,-8.741508,-0.229268,-6.950507
37.000000,6.163230,17.220520,-0.205441,-8.770339,-0.229968,-6.968552
37.100000,6.179930,17.276170,-0.205998,-8.798681,-0.230669,-6.986173
37.200000,6.196580,17.331100,-0.206553,-8.826657,-0.231368,-7.003487
37.300000,6.213240,17.379960,-0.207108,-8.851541,-0.232068,-7.018316
37.400000,6.229870,17.435150,-0.207662,-8.879649,-0.232768,-7.035680
37.500000,6.246530,17.497480,-0.208218,-8.911393,-0.233469,-7.055884
37.600000,6.263240,17.551450,-0.208775,-8.938880,-0.234172,-7.072668
37.700000,6.279920,17.605470,-0.209331,-8.966392,-0.234875,-7.089451
37.800000,6.296560,17.661190,-0.209885,-8.994770,-0.235577,-7.106900
37.900000,6.313220,17.715400,-0.210441,-9.022379,-0.236280,-7.123704
38.000000,6.329950,17.773700,-0.210998,-9.052071,-0.236987,-7.142099
38.100000,6.346600,17.826190,-0.211553,-9.078804,-0.237691,-7.158153
38.200000,6.363260,17.880230,-0.212109,-9.106326,-0.238395,-7.174796
38.300000,6.379910,17.938450,-0.212664,-9.135978,-0.239100,-7.193087
38.400000,6.396620,17.990790,-0.213221,-9.162634,-0.239807,-7.208971
38.500000,6.413250,18.049920,-0.213775,-9.192749,-0.240512,-7.227569
38.600000,6.429900,18.106710,-0.214330,-9.221672,-0.241218,-7.245191
38.700000,6.446520,18.162450,-0.214884,-9.250060,-0.241924,-7.262370
38.800000,6.463230,18.220230,-0.215441,-9.279487,-0.242634,-7.280305
38.900000,6.479940,18.273820,-0.215998,-9.306780,-0.243344,-7.296534
39.000000,6.496600,18.333370,-0.216553,-9.337109,-0.244052,-7.315127
39.100000,6.513240,18.387820,-0.217108,-9.364840,-0.244761,-7.331658
39.200000,6.529900,18.443550,-0.217663,-9.393223,-0.245470,-7.348663
39.300000,6.546630,18.500420,-0.218221,-9.422187,-0.246183,-7.366068
39.400000,6.563330,18.555040,-0.218778,-9.450004,-0.246895,-7.382554
39.500000,6.579890,18.612990,-0.219330,-9.479518,-0.247602,-7.400378
39.600000,6.596540,18.671380,-0.219885,-9.509256,-0.248314,-7.418316
39.700000,6.613280,18.729950,-0.220443,-9.539085,-0.249029,-7.436264
39.800000,6.629940,18.781050,-0.220998,-9.565110,-0.249742,-7.451240
39.900000,6.646640,18.844370,-0.221555,-9.597359,-0.250457,-7.471019
40.000000,6.663260,18.897650,-0.222109,-9.624494,-0.251168,-7.486811
40.100000,6.679910,18.957250,-0.222664,-9.654848,-0.251882,-7.505064
40.200000,6.696610,19.012830,-0.223220,-9.683155,-0.252599,-7.521678
40.300000,6.713280,19.069950,-0.223776,-9.712246,-0.253314,-7.538878
40.400000,6.729930,19.116870,-0.224331,-9.736142,-0.254029,-7.552023
40.500000,6.746570,19.188610,-0.224886,-9.772679,-0.254745,-7.574943
40.600000,6.763340,19.242240,-0.225445,-9.799992,-0.255466,-7.590636
40.700000,6.779950,19.297800,-0.225998,-9.828289,-0.256181,-7.607112
40.800000,6.796530,19.363960,-0.226551,-9.861984,-0.256896,-7.627742
40.900000,6.813220,19.416510,-0.227107,-9.888747,-0.257615,-7.642940
41.000000,6.829890,19.477560,-0.227663,-9.919840,-0.258334,-7.661459
41.100000,6.846600,19.535340,-0.228220,-9.949267,-0.259056,-7.678645
41.200000,6.863280,19.593780,-0.228776,-9.979030,-0.259776,-7.696068
41.300000,6.879890,19.640900,-0.229330,-10.003028,-0.260495,-7.709037
41.400000,6.896550,19.701820,-0.229885,-10.034055,-0.261215,-7.727376
41.500000,6.913240,19.753500,-0.230441,-10.060375,-0.261938,-7.742049
41.600000,6.929970,19.819950,-0.230999,-10.094218,-0.262663,-7.762463
41.700000,6.946580,19.875600,-0.231553,-10.122560,-0.263383,-7.778654
41.800000,6.963190,19.936200,-0.232106,-10.153423,-0.264104,-7.796749
41.900000,6.979890,19.998100,-0.232663,-10.184949,-0.264829,-7.815288
42.000000,6.996580,20.051160,-0.233219,-10.211972,-0.265554,-7.830343
42.100000,7.013180,20.108000,-0.233773,-10.240920,-0.266276,-7.846873
42.200000,7.029870,20.159280,-0.234329,-10.267037,-0.267003,-7.861172
42.300000,7.046560,20.223540,-0.234885,-10.299764,-0.267730,-7.880501
42.400000,7.063240,20.287370,-0.235441,-10.332273,-0.268457,-7.899629
42.500000,7.079900,20.347510,-0.235997,-10.362902,-0.269183,-7.917291
42.600000,7.096580,20.405000,-0.236553,-10.392181,-0.269911,-7.933883
42.700000,7.113250,20.457740,-0.237108,-10.419041,-0.270639,-7.948600
42.800000,7.129940,20.519480,-0.237665,-10.450485,-0.271369,-7.966774
42.900000,7.146640,20.584520,-0.238221,-10.483610,-0.272099,-7.986190
43.000000,7.163250,20.643680,-0.238775,-10.513740,-0.272826,-8.003322
43.100000,7.179890,20.704240,-0.239330,-10.544583,-0.273555,-8.020951
43.200000,7.196610,20.761910,-0.239887,-10.573954,-0.274288,-8.037400
43.300000,7.213300,20.818470,-0.240443,-10.602760,-0.275020,-8.053397
43.400000,7.229920,20.880070,-0.240997,-10.634132,-0.275750,-8.071335
43.500000,7.246570,20.940370,-0.241552,-10.664843,-0.276481,-8.088725
43.600000,7.263270,21.000390,-0.242109,-10.695411,-0.277216,-8.105956
43.700000,7.279940,21.057580,-0.242665,-10.724537,-0.277949,-8.122071
43.800000,7.296630,21.115890,-0.243221,-10.754234,-0.278684,-8.138579
43.900000,7.313280,21.182490,-0.243776,-10.788154,-0.279418,-8.158261
44.000000,7.329920,21.232710,-0.244331,-10.813730,-0.280151,-8.171604
44.100000,7.346610,21.302070,-0.244887,-10.849055,-0.280888,-8.192263
44.200000,7.363300,21.357420,-0.245443,-10.877245,-0.281625,-8.207497
44.300000,7.379850,21.414260,-0.245995,-10.906193,-0.282356,-8.223324
44.400000,7.396520,21.474040,-0.246551,-10.936639,-0.283094,-8.240203
44.500000,7.413240,21.538290,-0.247108,-10.969361,-0.283833,-8.258744
44.600000,7.429930,21.599590,-0.247664,-11.000581,-0.284573,-8.276129
44.700000,7.446580,21.650160,-0.248219,-11.026336,-0.285311,-8.289386
44.800000,7.463210,21.718190,-0.248774,-11.060983,-0.286048,-8.309302
44.900000,7.479930,21.779650,-0.249331,-11.092285,-0.286790,-8.326634
45.000000,7.496610,21.836180,-0.249887,-11.121075,-0.287531,-8.342063
45.100000,7.513260,21.895730,-0.250442,-11.151404,-0.288272,-8.358624
45.200000,7.529920,21.960150,-0.250997,-11.184213,-0.289013,-8.377005
45.300000,7.546620,22.021910,-0.251554,-11.215667,-0.289756,-8.394321
45.400000,7.563280,22.078770,-0.252109,-11.244625,-0.290498,-8.409750
45.500000,7.579930,22.144860,-0.252664,-11.278285,-0.291241,-8.428664
45.600000,7.596540,22.206370,-0.253218,-11.309611,-0.291982,-8.445814
45.700000,7.613190,22.262830,-0.253773,-11.338366,-0.292725,-8.460995
45.800000,7.629880,22.326510,-0.254329,-11.370798,-0.293471,-8.478871
45.900000,7.646550,22.391470,-0.254885,-11.403882,-0.294217,-8.497204
46.000000,7.663220,22.447730,-0.255441,-11.432535,-0.294963,-8.512201
46.100000,7.679840,22.511250,-0.255995,-11.464885,-0.295707,-8.529936
46.200000,7.696560,22.576440,-0.256552,-11.498086,-0.296456,-8.548229
46.300000,7.713250,22.640000,-0.257108,-11.530457,-0.297205,-8.565881
46.400000,7.729960,22.694190,-0.257665,-11.558056,-0.297955,-8.579946
46.500000,7.746560,22.768700,-0.258219,-11.596004,-0.298701,-8.601699
46.600000,7.763230,22.825830,-0.258774,-11.625100,-0.299450,-8.616822
46.700000,7.779900,22.891820,-0.259330,-11.658708,-0.300200,-8.635255
46.800000,7.796600,22.951290,-0.259887,-11.688996,-0.300952,-8.651182
46.900000,7.813250,23.011380,-0.260442,-11.719600,-0.301702,-8.667328
47.000000,7.829900,23.081840,-0.260997,-11.755485,-0.302453,-8.687342
47.100000,7.846550,23.138800,-0.261552,-11.784494,-0.303204,-8.702240
47.200000,7.863230,23.203870,-0.262108,-11.817634,-0.303957,-8.720141
47.300000,7.879900,23.261450,-0.262663,-11.846959,-0.304711,-8.735197
47.400000,7.896550,23.320680,-0.263218,-11.877125,-0.305464,-8.750848
47.500000,7.913280,23.389670,-0.263776,-11.912261,-0.306221,-8.770093
47.600000,7.929930,23.449810,-0.264331,-11.942890,-0.306975,-8.786014
47.700000,7.946580,23.507290,-0.264886,-11.972164,-0.307730,-8.800906
47.800000,7.963200,23.578770,-0.265440,-12.008569,-0.308484,-8.821014
47.900000,7.979880,23.639540,-0.265996,-12.039519,-0.309241,-8.837055
48.000000,7.996580,23.705780,-0.266553,-12.073255,-0.309999,-8.855096
48.100000,8.013300,23.765920,-0.267110,-12.103884,-0.310760,-8.870815
48.200000,8.029880,23.827050,-0.267663,-12.135017,-0.311514,-8.886926
48.300000,8.046550,23.893100,-0.268218,-12.168656,-0.312273,-8.904799
48.400000,8.063250,23.955840,-0.268775,-12.200609,-0.313034,-8.921390
48.500000,8.079960,24.026600,-0.269332,-12.236647,-0.313796,-8.940926
48.600000,8.096640,24.090960,-0.269888,-12.269425,-0.314557,-8.958055
48.700000,8.113260,24.151990,-0.270442,-12.300508,-0.315316,-8.973934
48.800000,8.129920,24.226070,-0.270997,-12.338236,-0.316078,-8.994607
48.900000,8.146640,24.287940,-0.271555,-12.369746,-0.316843,-9.010684
49.000000,8.163290,24.351860,-0.272110,-12.402300,-0.317605,-9.027515
49.100000,8.179920,24.417040,-0.272664,-12.435496,-0.318367,-9.044784
49.200000,8.196560,24.479980,-0.273219,-12.467551,-0.319130,-9.061184
49.300000,8.213240,24.545740,-0.273775,-12.501043,-0.319895,-9.078574
49.400000,8.229910,24.608450,-0.274330,-12.532981,-0.320660,-9.094804
49.500000,8.246570,24.674160,-0.274886,-12.566446,-0.321426,-9.112110
49.600000,8.263240,24.745060,-0.275441,-12.602556,-0.322193,-9.131291
49.700000,8.279900,24.809470,-0.275997,-12.635359,-0.322959,-9.148042
49.800000,8.296580,24.873860,-0.276553,-12.668153,-0.323728,-9.164741
49.900000,8.313290,24.939370,-0.277110,-12.701517,-0.324498,-9.181804
50.000000,8.329890,25.000340,-0.277663,-12.732569,-0.325263,-9.197205
50.100000,8.346570,25.064410,-0.278219,-12.765199,-0.326034,-9.213678
50.200000,8.363310,25.136100,-0.278777,-12.801711,-0.326807,-9.232888
50.300000,8.379950,25.195170,-0.279332,-12.831795,-0.327576,-9.247468
50.400000,8.396560,25.262050,-0.279885,-12.865856,-0.328345,-9.264892
50.500000,8.413250,25.335120,-0.280442,-12.903071,-0.329118,-9.284512
50.600000,8.429960,25.392440,-0.280999,-12.932263,-0.329892,-9.298315
50.700000,8.446640,25.464420,-0.281555,-12.968923,-0.330666,-9.317462
50.800000,8.463300,25.531160,-0.282110,-13.002913,-0.331439,-9.334661
50.900000,8.479900,25.595230,-0.282663,-13.035544,-0.332210,-9.350873
51.000000,8.496580,25.662380,-0.283219,-13.069743,-0.332985,-9.368139
51.100000,8.513300,25.729380,-0.283777,-13.103866,-0.333763,-9.385294
51.200000,8.529930,25.803580,-0.284331,-13.141655,-0.334538,-9.405075
51.300000,8.546530,25.865740,-0.284884,-13.173313,-0.335311,-9.420443
51.400000,8.563170,25.940910,-0.285439,-13.211597,-0.336087,-9.440492
51.500000,8.579940,26.002510,-0.285998,-13.242970,-0.336870,-9.455507
51.600000,8.596650,26.075970,-0.286555,-13.280382,-0.337650,-9.474822
51.700000,8.613210,26.140670,-0.287107,-13.313334,-0.338424,-9.490983
51.800000,8.629890,26.211430,-0.287663,-13.349372,-0.339204,-9.509251
51.900000,8.646610,26.279550,-0.288220,-13.384065,-0.339987,-9.526505
52.000000,8.663260,26.348120,-0.288775,-13.418987,-0.340767,-9.543915
52.100000,8.679920,26.414530,-0.289331,-13.452810,-0.341548,-9.560499
52.200000,8.696600,26.484210,-0.289887,-13.488297,-0.342331,-9.578220
52.300000,8.713280,26.544040,-0.290443,-13.518769,-0.343114,-9.592341
52.400000,8.729970,26.621600,-0.290999,-13.558270,-0.343898,-9.612827
52.500000,8.746630,26.683680,-0.291554,-13.589887,-0.344682,-9.627696
52.600000,8.763180,26.755700,-0.292106,-13.626566,-0.345461,-9.646164
52.700000,8.779870,26.820750,-0.292662,-13.659696,-0.346247,-9.662017
52.800000,8.796610,26.889170,-0.293220,-13.694542,-0.347036,-9.679024
52.900000,8.813280,26.965700,-0.293776,-13.733518,-0.347823,-9.698940
53.000000,8.829860,27.033300,-0.294329,-13.767947,-0.348606,-9.715645
53.100000,8.846550,27.101460,-0.294885,-13.802660,-0.349394,-9.732463
53.200000,8.863220,27.170700,-0.295441,-13.837924,-0.350183,-9.749638
53.300000,8.879890,27.242910,-0.295996,-13.874700,-0.350972,-9.767840
53.400000,8.896540,27.312280,-0.296551,-13.910030,-0.351760,-9.784992
53.500000,8.913200,27.383440,-0.297107,-13.946271,-0.352550,-9.802741
53.600000,8.929860,27.452070,-0.297662,-13.981224,-0.353341,-9.819545
53.700000,8.946560,27.519150,-0.298219,-14.015388,-0.354133,-9.835738
53.800000,8.963270,27.595420,-0.298776,-14.054232,-0.354927,-9.855169
53.900000,8.979930,27.674060,-0.299331,-14.094283,-0.355720,-9.875427
54.000000,8.996600,27.747080,-0.299887,-14.131472,-0.356513,-9.893632
54.100000,9.013280,27.809840,-0.300443,-14.163435,-0.357308,-9.908135
54.200000,9.029980,27.882780,-0.300999,-14.200583,-0.358104,-9.926217
54.300000,9.046610,27.951770,-0.301554,-14.235720,-0.358897,-9.942886
54.400000,9.063260,28.024840,-0.302109,-14.272934,-0.359692,-9.960957
54.500000,9.079920,28.098570,-0.302664,-14.310484,-0.360488,-9.979216
54.600000,9.096580,28.168150,-0.303219,-14.345921,-0.361285,-9.995960
54.700000,9.113200,28.243690,-0.303773,-14.384393,-0.362080,-10.014798
54.800000,9.129870,28.312970,-0.304329,-14.419677,-0.362878,-10.031351
54.900000,9.146570,28.383580,-0.304886,-14.455639,-0.363679,-10.048322
55.000000,9.163260,28.453180,-0.305442,-14.491086,-0.364480,-10.064899
55.100000,9.179990,28.529400,-0.306000,-14.529904,-0.365283,-10.083758
55.200000,9.196550,28.601950,-0.306552,-14.566854,-0.366079,-10.101360
55.300000,9.213220,28.674580,-0.307107,-14.603844,-0.366880,-10.118896
55.400000,9.229910,28.747150,-0.307664,-14.640803,-0.367683,-10.136360
55.500000,9.246620,28.818130,-0.308221,-14.676953,-0.368488,-10.153213
55.600000,9.263230,28.891310,-0.308774,-14.714223,-0.369289,-10.170849
55.700000,9.279870,28.969180,-0.309329,-14.753882,-0.370092,-10.190079
55.800000,9.296590,29.043410,-0.309886,-14.791687,-0.370899,-10.207946
55.900000,9.313260,29.115560,-0.310442,-14.828433,-0.371704,-10.225065
56.000000,9.329940,29.196620,-0.310998,-14.869716,-0.372511,-10.245264
56.100000,9.346530,29.266290,-0.311551,-14.905199,-0.373314,-10.261469
56.200000,9.363220,29.346480,-0.312107,-14.946040,-0.374122,-10.281271
56.300000,9.379900,29.417710,-0.312663,-14.982317,-0.374931,-10.297896
56.400000,9.396570,29.495860,-0.313219,-15.022118,-0.375740,-10.316905
56.500000,9.413210,29.573630,-0.313774,-15.061726,-0.376548,-10.335753
56.600000,9.429850,29.645000,-0.314328,-15.098075,-0.377356,-10.352322
56.700000,9.446540,29.722730,-0.314885,-15.137662,-0.378168,-10.371044
56.800000,9.463240,29.798850,-0.315441,-15.176430,-0.378981,-10.389156
56.900000,9.479870,29.876480,-0.315996,-15.215966,-0.379791,-10.407787
57.000000,9.496500,29.946790,-0.316550,-15.251775,-0.380602,-10.423826
57.100000,9.513290,30.032160,-0.317110,-15.295253,-0.381421,-10.444981
57.200000,9.529960,30.101380,-0.317665,-15.330507,-0.382235,-10.460536
57.300000,9.546630,30.185730,-0.318221,-15.373466,-0.383050,-10.481306
57.400000,9.563250,30.254800,-0.318775,-15.408643,-0.383863,-10.496753
57.500000,9.579920,30.337130,-0.319331,-15.450573,-0.384679,-10.516732
57.600000,9.596630,30.410950,-0.319888,-15.488170,-0.385497,-10.533695
