Repository: abubakardawood/tissue-phantom-material-database

Title:
A Database of Silicone Phantom Materials for Modeling Human Tissue Mechanics Across Varying Stiffnesses

Description:
This dataset contains processed mechanical compression test data for soft silicone phantoms
fabricated using Ecoflex (Smooth-On) with varying base materials and thinner concentrations.
The dataset provides force–compression measurements together with derived engineering and
true stress–strain quantities, intended for mechanical characterization, constitutive model
fitting, and the design of tissue-equivalent phantoms.

All files in this dataset are processed outputs generated from raw experimental measurements.
The raw data files are not included in this archive.

File: data/EF10_12_5T/EF10_12_5T_A5.csv (part 1 of 2)
EF10_12_5T_A_sample_5
Compression test;
Cylinder Diameter: 50mm;
Cylinder Height: 30mm;
Speed (mm/min): 10;
Machine: INSTRON 5900;
Load cell: 1kN;
Time (s),Compression (mm),Load (N),Engineering Strain [-],Engineering Stress (kPa),True Strain [-],True Stress (kPa)
0.000000,0.000000,0.002950,-0.000000,-0.001502,0.000000,-0.001502
0.100000,0.007270,0.033490,-0.000242,-0.017056,-0.000242,-0.017052
0.200000,0.028060,0.065910,-0.000935,-0.033568,-0.000936,-0.033536
0.300000,0.046350,0.103560,-0.001545,-0.052743,-0.001546,-0.052661
0.400000,0.063250,0.137600,-0.002108,-0.070079,-0.002111,-0.069931
0.500000,0.080040,0.174070,-0.002668,-0.088653,-0.002672,-0.088417
0.600000,0.096710,0.210300,-0.003224,-0.107105,-0.003229,-0.106760
0.700000,0.113350,0.247440,-0.003778,-0.126020,-0.003785,-0.125544
0.800000,0.129980,0.292670,-0.004333,-0.149056,-0.004342,-0.148410
0.900000,0.146670,0.330150,-0.004889,-0.168144,-0.004901,-0.167322
1.000000,0.163350,0.364690,-0.005445,-0.185735,-0.005460,-0.184724
1.100000,0.180020,0.402080,-0.006001,-0.204778,-0.006019,-0.203549
1.200000,0.196630,0.448260,-0.006554,-0.228297,-0.006576,-0.226801
1.300000,0.213370,0.481570,-0.007112,-0.245262,-0.007138,-0.243517
1.400000,0.230040,0.526650,-0.007668,-0.268221,-0.007698,-0.266164
1.500000,0.246680,0.564740,-0.008223,-0.287620,-0.008257,-0.285255
1.600000,0.263260,0.604450,-0.008775,-0.307844,-0.008814,-0.305142
1.700000,0.279910,0.651420,-0.009330,-0.331765,-0.009374,-0.328670
1.800000,0.296640,0.681780,-0.009888,-0.347228,-0.009937,-0.343794
1.900000,0.313350,0.728230,-0.010445,-0.370884,-0.010500,-0.367011
2.000000,0.329970,0.768810,-0.010999,-0.391552,-0.011060,-0.387245
2.100000,0.346540,0.803220,-0.011551,-0.409077,-0.011619,-0.404351
2.200000,0.363220,0.853910,-0.012107,-0.434893,-0.012181,-0.429627
2.300000,0.379900,0.886930,-0.012663,-0.451710,-0.012744,-0.445990
2.400000,0.396610,0.931750,-0.013220,-0.474536,-0.013308,-0.468263
2.500000,0.413210,0.970120,-0.013774,-0.494078,-0.013869,-0.487273
2.600000,0.429890,1.007020,-0.014330,-0.512871,-0.014433,-0.505522
2.700000,0.446600,1.052710,-0.014887,-0.536141,-0.014999,-0.528159
2.800000,0.463230,1.094410,-0.015441,-0.557378,-0.015561,-0.548772
2.900000,0.479850,1.131370,-0.015995,-0.576202,-0.016124,-0.566986
3.000000,0.496520,1.164750,-0.016551,-0.593202,-0.016689,-0.583384
3.100000,0.513230,1.214850,-0.017108,-0.618718,-0.017256,-0.608133
3.200000,0.529920,1.257020,-0.017664,-0.640195,-0.017822,-0.628887
3.300000,0.546630,1.296150,-0.018221,-0.660124,-0.018389,-0.648096
3.400000,0.563240,1.341030,-0.018775,-0.682981,-0.018953,-0.670158
3.500000,0.579910,1.381820,-0.019330,-0.703755,-0.019520,-0.690151
3.600000,0.596590,1.420260,-0.019886,-0.723332,-0.020087,-0.708948
3.700000,0.613250,1.468350,-0.020442,-0.747825,-0.020653,-0.732538
3.800000,0.629910,1.504230,-0.020997,-0.766098,-0.021221,-0.750012
3.900000,0.646500,1.551200,-0.021550,-0.790020,-0.021786,-0.772995
4.000000,0.663270,1.583800,-0.022109,-0.806623,-0.022357,-0.788789
4.100000,0.679910,1.630130,-0.022664,-0.830218,-0.022924,-0.811403
4.200000,0.696550,1.675760,-0.023218,-0.853458,-0.023492,-0.833642
4.300000,0.713200,1.716520,-0.023773,-0.874216,-0.024060,-0.853433
4.400000,0.729890,1.752870,-0.024330,-0.892729,-0.024631,-0.871010
4.500000,0.746590,1.799280,-0.024886,-0.916366,-0.025201,-0.893561
4.600000,0.763220,1.841680,-0.025441,-0.937960,-0.025770,-0.914098
4.700000,0.779930,1.888880,-0.025998,-0.961999,-0.026342,-0.936989
4.800000,0.796600,1.933910,-0.026553,-0.984932,-0.026912,-0.958779
4.900000,0.813250,1.965440,-0.027108,-1.000990,-0.027483,-0.973855
5.000000,0.829950,2.006320,-0.027665,-1.021810,-0.028055,-0.993542
5.100000,0.846570,2.052210,-0.028219,-1.045182,-0.028625,-1.015688
5.200000,0.863240,2.095760,-0.028775,-1.067362,-0.029197,-1.036649
5.300000,0.879960,2.130810,-0.029332,-1.085213,-0.029771,-1.053381
5.400000,0.896670,2.181930,-0.029889,-1.111248,-0.030345,-1.078034
5.500000,0.913250,2.218240,-0.030442,-1.129740,-0.030915,-1.095349
5.600000,0.929890,2.263460,-0.030996,-1.152771,-0.031487,-1.117039
5.700000,0.946590,2.310860,-0.031553,-1.176911,-0.032062,-1.139776
5.800000,0.963250,2.347690,-0.032108,-1.195669,-0.032635,-1.157278
5.900000,0.979910,2.391270,-0.032664,-1.217864,-0.033209,-1.178084
6.000000,0.996560,2.436400,-0.033219,-1.240848,-0.033783,-1.199629
6.100000,1.013210,2.473540,-0.033774,-1.259764,-0.034357,-1.217217
6.200000,1.029890,2.518630,-0.034330,-1.282728,-0.034933,-1.238692
6.300000,1.046580,2.570200,-0.034886,-1.308992,-0.035509,-1.263327
6.400000,1.063190,2.605250,-0.035440,-1.326843,-0.036083,-1.279820
6.500000,1.079850,2.649610,-0.035995,-1.349435,-0.036659,-1.300862
6.600000,1.096580,2.695710,-0.036553,-1.372914,-0.037237,-1.322730
6.700000,1.113320,2.742510,-0.037111,-1.396749,-0.037817,-1.344915
6.800000,1.129980,2.775310,-0.037666,-1.413454,-0.038394,-1.360215
6.900000,1.146620,2.823230,-0.038221,-1.437859,-0.038970,-1.382903
7.000000,1.163310,2.873590,-0.038777,-1.463507,-0.039549,-1.406757
7.100000,1.180010,2.914930,-0.039334,-1.484562,-0.040128,-1.426168
7.200000,1.196600,2.955530,-0.039887,-1.505239,-0.040704,-1.445200
7.300000,1.213270,2.999010,-0.040442,-1.527383,-0.041283,-1.465612
7.400000,1.229930,3.039180,-0.040998,-1.547842,-0.041862,-1.484384
7.500000,1.246570,3.086730,-0.041552,-1.572059,-0.042440,-1.506736
7.600000,1.263260,3.125130,-0.042109,-1.591616,-0.043021,-1.524595
7.700000,1.279880,3.176540,-0.042663,-1.617799,-0.043599,-1.548779
7.800000,1.296520,3.215660,-0.043217,-1.637722,-0.044179,-1.566944
7.900000,1.313220,3.255270,-0.043774,-1.657895,-0.044761,-1.585323
8.000000,1.329960,3.303130,-0.044332,-1.682270,-0.045345,-1.607692
8.100000,1.346570,3.345390,-0.044886,-1.703793,-0.045924,-1.627317
8.200000,1.363230,3.386150,-0.045441,-1.724552,-0.046506,-1.646187
8.300000,1.379940,3.423640,-0.045998,-1.743646,-0.047090,-1.663441
8.400000,1.396620,3.475240,-0.046554,-1.769925,-0.047672,-1.687528
8.500000,1.413250,3.518530,-0.047108,-1.791973,-0.048254,-1.707556
8.600000,1.429860,3.559920,-0.047662,-1.813052,-0.048835,-1.726639
8.700000,1.446550,3.598140,-0.048218,-1.832518,-0.049420,-1.744157
8.800000,1.463210,3.642750,-0.048774,-1.855237,-0.050003,-1.764751
8.900000,1.479950,3.690810,-0.049332,-1.879714,-0.050590,-1.786985
9.000000,1.496600,3.732520,-0.049887,-1.900957,-0.051174,-1.806124
9.100000,1.513210,3.771460,-0.050440,-1.920789,-0.051757,-1.823904
9.200000,1.529890,3.818980,-0.050996,-1.944991,-0.052343,-1.845803
9.300000,1.546580,3.863670,-0.051553,-1.967751,-0.052929,-1.866308
9.400000,1.563250,3.903810,-0.052108,-1.988194,-0.053515,-1.884593
9.500000,1.579880,3.949440,-0.052663,-2.011433,-0.054100,-1.905506
9.600000,1.596560,3.997320,-0.053219,-2.035818,-0.054687,-1.927475
9.700000,1.613250,4.040790,-0.053775,-2.057957,-0.055275,-1.947291
9.800000,1.629920,4.079180,-0.054331,-2.077509,-0.055862,-1.964637
9.900000,1.646560,4.124900,-0.054885,-2.100794,-0.056449,-1.985492
10.000000,1.663270,4.171960,-0.055442,-2.124762,-0.057039,-2.006960
10.100000,1.679950,4.218060,-0.055998,-2.148240,-0.057627,-2.027942
10.200000,1.696620,4.265040,-0.056554,-2.172167,-0.058216,-2.049322
10.300000,1.713250,4.311400,-0.057108,-2.195778,-0.058804,-2.070381
10.400000,1.729890,4.344920,-0.057663,-2.212850,-0.059392,-2.085250
10.500000,1.746620,4.398190,-0.058221,-2.239980,-0.059984,-2.109567
10.600000,1.763300,4.441520,-0.058777,-2.262048,-0.060575,-2.129092
10.700000,1.779930,4.481130,-0.059331,-2.282221,-0.061164,-2.146814
10.800000,1.796500,4.531930,-0.059883,-2.308093,-0.061751,-2.169877
10.900000,1.813260,4.579170,-0.060442,-2.332152,-0.062346,-2.191192
11.000000,1.829940,4.618760,-0.060998,-2.352315,-0.062938,-2.208829
11.100000,1.846620,4.660590,-0.061554,-2.373619,-0.063530,-2.227513
11.200000,1.863220,4.710250,-0.062107,-2.398911,-0.064120,-2.249921
11.300000,1.879890,4.756800,-0.062663,-2.422618,-0.064712,-2.270810
11.400000,1.896550,4.801100,-0.063218,-2.445180,-0.065305,-2.290600
11.500000,1.913250,4.845780,-0.063775,-2.467935,-0.065899,-2.310543
11.600000,1.929910,4.883750,-0.064330,-2.487273,-0.066493,-2.327266
11.700000,1.946560,4.933590,-0.064885,-2.512657,-0.067086,-2.349622
11.800000,1.963250,4.979040,-0.065442,-2.535804,-0.067681,-2.369857
11.900000,1.979970,5.020990,-0.065999,-2.557169,-0.068278,-2.388399
12.000000,1.996620,5.070380,-0.066554,-2.582323,-0.068872,-2.410459
12.100000,2.013240,5.113570,-0.067108,-2.604320,-0.069466,-2.429549
12.200000,2.029880,5.157900,-0.067663,-2.626897,-0.070061,-2.449154
12.300000,2.046550,5.202380,-0.068218,-2.649550,-0.070657,-2.468802
12.400000,2.063240,5.246270,-0.068775,-2.671903,-0.071254,-2.488144
12.500000,2.079900,5.292190,-0.069330,-2.695290,-0.071851,-2.508426
12.600000,2.096560,5.336880,-0.069885,-2.718051,-0.072447,-2.528099
12.700000,2.113210,5.377110,-0.070440,-2.738540,-0.073044,-2.545636
12.800000,2.129890,5.427040,-0.070996,-2.763969,-0.073643,-2.567737
12.900000,2.146560,5.469840,-0.071552,-2.785767,-0.074241,-2.586439
13.000000,2.163190,5.515550,-0.072106,-2.809047,-0.074838,-2.606497
13.100000,2.179880,5.557060,-0.072663,-2.830187,-0.075438,-2.624538
13.200000,2.196590,5.603550,-0.073220,-2.853865,-0.076039,-2.644906
13.300000,2.213280,5.649740,-0.073776,-2.877389,-0.076639,-2.665107
13.400000,2.229900,5.699090,-0.074330,-2.902523,-0.077237,-2.686778
13.500000,2.246540,5.735750,-0.074885,-2.921193,-0.077837,-2.702441
13.600000,2.263270,5.786630,-0.075442,-2.947106,-0.078440,-2.724770
13.700000,2.279980,5.833240,-0.075999,-2.970845,-0.079042,-2.745063
13.800000,2.296590,5.874340,-0.076553,-2.991777,-0.079642,-2.762747
13.900000,2.313190,5.922110,-0.077106,-3.016106,-0.080241,-2.783545
14.000000,2.329940,5.971980,-0.077665,-3.041504,-0.080846,-2.805287
14.100000,2.346580,6.017010,-0.078219,-3.064438,-0.081448,-2.824740
14.200000,2.363260,6.061420,-0.078775,-3.087056,-0.082051,-2.843872
14.300000,2.379900,6.108690,-0.079330,-3.111130,-0.082654,-2.864324
14.400000,2.396560,6.152080,-0.079885,-3.133229,-0.083257,-2.882930
14.500000,2.413230,6.193400,-0.080441,-3.154273,-0.083861,-2.900540
14.600000,2.429910,6.247750,-0.080997,-3.181953,-0.084466,-2.924224
14.700000,2.446550,6.290650,-0.081552,-3.203802,-0.085070,-2.942526
14.800000,2.463230,6.333580,-0.082108,-3.225666,-0.085675,-2.960814
14.900000,2.479950,6.387740,-0.082665,-3.253249,-0.086283,-2.984319
15.000000,2.496610,6.424640,-0.083220,-3.272042,-0.086888,-2.999742
15.100000,2.513230,6.472950,-0.083774,-3.296646,-0.087493,-3.020472
15.200000,2.529910,6.517850,-0.084330,-3.319514,-0.088100,-3.039578
15.300000,2.546650,6.566560,-0.084888,-3.344322,-0.088709,-3.060428
15.400000,2.563300,6.607520,-0.085443,-3.365182,-0.089316,-3.077650
15.500000,2.579930,6.656180,-0.085998,-3.389965,-0.089922,-3.098436
15.600000,2.596510,6.710000,-0.086550,-3.417375,-0.090527,-3.121600
15.700000,2.613190,6.748960,-0.087106,-3.437217,-0.091136,-3.137814
15.800000,2.629900,6.789010,-0.087663,-3.457614,-0.091746,-3.154508
15.900000,2.646600,6.843390,-0.088220,-3.485310,-0.092357,-3.177836
16.000000,2.663260,6.882390,-0.088775,-3.505172,-0.092966,-3.194000
16.100000,2.679870,6.927240,-0.089329,-3.528014,-0.093574,-3.212860
16.200000,2.696570,6.971990,-0.089886,-3.550805,-0.094185,-3.231639
16.300000,2.713280,7.022010,-0.090443,-3.576280,-0.094797,-3.252832
16.400000,2.729880,7.071650,-0.090996,-3.601562,-0.095406,-3.273834
16.500000,2.746520,7.108210,-0.091551,-3.620182,-0.096016,-3.288752
16.600000,2.763260,7.158920,-0.092109,-3.646008,-0.096631,-3.310179
16.700000,2.779930,7.204650,-0.092664,-3.669298,-0.097243,-3.329285
16.800000,2.796570,7.254570,-0.093219,-3.694722,-0.097854,-3.350304
16.900000,2.813230,7.296270,-0.093774,-3.715960,-0.098467,-3.367498
17.000000,2.829910,7.350170,-0.094330,-3.743411,-0.099081,-3.390294
17.100000,2.846610,7.392580,-0.094887,-3.765010,-0.099695,-3.407760
17.200000,2.863300,7.435080,-0.095443,-3.786655,-0.100310,-3.425244
17.300000,2.879940,7.478730,-0.095998,-3.808886,-0.100924,-3.443240
17.400000,2.896580,7.526730,-0.096553,-3.833332,-0.101537,-3.463214
17.500000,2.913280,7.574340,-0.097109,-3.857580,-0.102154,-3.482973
17.600000,2.929990,7.623500,-0.097666,-3.882617,-0.102771,-3.503416
17.700000,2.946610,7.669460,-0.098220,-3.906024,-0.103385,-3.522373
17.800000,2.963240,7.716580,-0.098775,-3.930022,-0.104000,-3.541835
17.900000,2.979940,7.763720,-0.099331,-3.954030,-0.104618,-3.561271
18.000000,2.996650,7.813800,-0.099888,-3.979536,-0.105236,-3.582026
18.100000,3.013260,7.862570,-0.100442,-4.004374,-0.105852,-3.602167
18.200000,3.029930,7.904980,-0.100998,-4.025973,-0.106470,-3.619359
18.300000,3.046580,7.950340,-0.101553,-4.049075,-0.107087,-3.637881
18.400000,3.063260,8.001280,-0.102109,-4.075018,-0.107706,-3.658924
18.500000,3.079990,8.042770,-0.102666,-4.096149,-0.108328,-3.675613
18.600000,3.096590,8.087550,-0.103220,-4.118955,-0.108944,-3.693798
18.700000,3.113220,8.133620,-0.103774,-4.142419,-0.109563,-3.712543
18.800000,3.129930,8.188470,-0.104331,-4.170354,-0.110184,-3.735256
18.900000,3.146640,8.234220,-0.104888,-4.193654,-0.110806,-3.753790
19.000000,3.163260,8.276900,-0.105442,-4.215391,-0.111426,-3.770911
19.100000,3.179870,8.327700,-0.105996,-4.241263,-0.112045,-3.791707
19.200000,3.196560,8.379020,-0.106552,-4.267400,-0.112667,-3.812700
19.300000,3.213220,8.418070,-0.107107,-4.287288,-0.113289,-3.828088
19.400000,3.229900,8.471120,-0.107663,-4.314306,-0.113912,-3.849813
19.500000,3.246530,8.514700,-0.108218,-4.336501,-0.114533,-3.867215
19.600000,3.263240,8.559510,-0.108775,-4.359323,-0.115158,-3.885139
19.700000,3.279940,8.606800,-0.109331,-4.383407,-0.115783,-3.904163
19.800000,3.296590,8.657810,-0.109886,-4.409386,-0.116406,-3.924855
19.900000,3.313210,8.701280,-0.110440,-4.431526,-0.117029,-3.942106
20.000000,3.329880,8.747820,-0.110996,-4.455228,-0.117654,-3.960716
20.100000,3.346610,8.790670,-0.111554,-4.477051,-0.118281,-3.977620
20.200000,3.363300,8.833640,-0.112110,-4.498936,-0.118907,-3.994560
20.300000,3.379940,8.884570,-0.112665,-4.524874,-0.119532,-4.015081
20.400000,3.396550,8.929630,-0.113218,-4.547823,-0.120156,-4.032926
20.500000,3.413230,8.971930,-0.113774,-4.569366,-0.120784,-4.049490
20.600000,3.429930,9.023010,-0.114331,-4.595381,-0.121412,-4.069987
20.700000,3.446630,9.070980,-0.114888,-4.619812,-0.122041,-4.089053
20.800000,3.463230,9.113190,-0.115441,-4.641310,-0.122666,-4.105512
20.900000,3.479900,9.166240,-0.115997,-4.668328,-0.123294,-4.126817
21.000000,3.496550,9.207160,-0.116552,-4.689168,-0.123922,-4.142638
21.100000,3.513220,9.253140,-0.117107,-4.712586,-0.124552,-4.160707
21.200000,3.529900,9.305830,-0.117663,-4.739420,-0.125182,-4.181764
21.300000,3.546520,9.353010,-0.118217,-4.763449,-0.125810,-4.200327
21.400000,3.563210,9.392880,-0.118774,-4.783755,-0.126441,-4.215570
21.500000,3.579930,9.449050,-0.119331,-4.812362,-0.127073,-4.238098
21.600000,3.596600,9.495030,-0.119887,-4.835779,-0.127705,-4.256034
21.700000,3.613230,9.541280,-0.120441,-4.859334,-0.128335,-4.274071
21.800000,3.629940,9.590830,-0.120998,-4.884570,-0.128968,-4.293546
21.900000,3.646610,9.634250,-0.121554,-4.906683,-0.129600,-4.310258
22.000000,3.663340,9.678960,-0.122111,-4.929454,-0.130235,-4.327512
22.100000,3.679920,9.733500,-0.122664,-4.957231,-0.130865,-4.349157
22.200000,3.696600,9.776080,-0.123220,-4.978917,-0.131499,-4.365415
22.300000,3.713290,9.821830,-0.123776,-5.002217,-0.132134,-4.383061
22.400000,3.729970,9.870730,-0.124332,-5.027122,-0.132769,-4.402088
22.500000,3.746540,9.913300,-0.124885,-5.048802,-0.133400,-4.418284
22.600000,3.763180,9.966820,-0.125439,-5.076060,-0.134034,-4.439322
22.700000,3.779900,10.007940,-0.125997,-5.097002,-0.134671,-4.454797
22.800000,3.796590,10.053160,-0.126553,-5.120032,-0.135308,-4.472077
22.900000,3.813310,10.103020,-0.127110,-5.145426,-0.135946,-4.491389
23.000000,3.829900,10.142160,-0.127663,-5.165360,-0.136580,-4.505933
23.100000,3.846560,10.191790,-0.128219,-5.190636,-0.137217,-4.525100
23.200000,3.863260,10.234380,-0.128775,-5.212327,-0.137855,-4.541108
23.300000,3.879950,10.284280,-0.129332,-5.237741,-0.138494,-4.560335
23.400000,3.896560,10.323100,-0.129885,-5.257512,-0.139130,-4.574638
23.500000,3.913260,10.372780,-0.130442,-5.282813,-0.139770,-4.593713
23.600000,3.929950,10.416270,-0.130998,-5.304963,-0.140410,-4.610021
23.700000,3.946630,10.470260,-0.131554,-5.332460,-0.141050,-4.630951
23.800000,3.963280,10.508660,-0.132109,-5.352017,-0.141690,-4.644965
23.900000,3.979890,10.550520,-0.132663,-5.373336,-0.142328,-4.660493
24.000000,3.996570,10.601740,-0.133219,-5.399422,-0.142969,-4.680116
24.100000,4.013280,10.645100,-0.133776,-5.421505,-0.143612,-4.696238
24.200000,4.029960,10.689310,-0.134332,-5.444021,-0.144254,-4.712715
24.300000,4.046520,10.732540,-0.134884,-5.466038,-0.144892,-4.728757
24.400000,4.063230,10.776990,-0.135441,-5.488676,-0.145536,-4.745284
24.500000,4.079920,10.828140,-0.135997,-5.514726,-0.146179,-4.764738
24.600000,4.096570,10.872370,-0.136552,-5.537253,-0.146822,-4.781128
24.700000,4.113160,10.915440,-0.137105,-5.559188,-0.147463,-4.796994
24.800000,4.129860,10.956550,-0.137662,-5.580125,-0.148108,-4.811954
24.900000,4.146570,11.005520,-0.138219,-5.605065,-0.148754,-4.830339
25.000000,4.163270,11.052310,-0.138776,-5.628895,-0.149400,-4.847742
25.100000,4.179910,11.100660,-0.139330,-5.653520,-0.150045,-4.865813
25.200000,4.196560,11.142760,-0.139885,-5.674961,-0.150690,-4.881117
25.300000,4.213270,11.189920,-0.140442,-5.698979,-0.151337,-4.898601
25.400000,4.229950,11.240980,-0.140998,-5.724984,-0.151984,-4.917771
25.500000,4.246640,11.289980,-0.141555,-5.749940,-0.152632,-4.936009
25.600000,4.263240,11.331220,-0.142108,-5.770943,-0.153277,-4.950846
25.700000,4.279890,11.370070,-0.142663,-5.790729,-0.153924,-4.964606
25.800000,4.296580,11.416050,-0.143219,-5.814147,-0.154573,-4.981448
25.900000,4.313260,11.464170,-0.143775,-5.838654,-0.155222,-4.999199
26.000000,4.329900,11.513870,-0.144330,-5.863966,-0.155870,-5.017620
26.100000,4.346550,11.535630,-0.144885,-5.875048,-0.156519,-5.023842
26.200000,4.363270,11.552440,-0.145442,-5.883609,-0.157171,-5.027884
26.300000,4.379920,11.592770,-0.145997,-5.904149,-0.157821,-5.042159
26.400000,4.396610,11.628800,-0.146554,-5.922499,-0.158473,-5.054535
26.500000,4.413270,11.680820,-0.147109,-5.948993,-0.159124,-5.073842
26.600000,4.429990,11.735440,-0.147666,-5.976811,-0.159777,-5.094237
26.700000,4.446600,11.789380,-0.148220,-6.004282,-0.160427,-5.114327
26.800000,4.463240,11.838170,-0.148775,-6.029130,-0.161078,-5.132149
26.900000,4.479870,11.891460,-0.149329,-6.056271,-0.161730,-5.151894
27.000000,4.496550,11.942800,-0.149885,-6.082418,-0.162384,-5.170755
27.100000,4.513320,11.995650,-0.150444,-6.109334,-0.163041,-5.190222
27.200000,4.529950,12.047660,-0.150998,-6.135823,-0.163694,-5.209324
27.300000,4.546560,12.099720,-0.151552,-6.162337,-0.164346,-5.228422
27.400000,4.563210,12.150810,-0.152107,-6.188357,-0.165001,-5.247064
27.500000,4.579910,12.202990,-0.152664,-6.214932,-0.165658,-5.266138
27.600000,4.596610,12.252610,-0.153220,-6.240203,-0.166315,-5.284077
27.700000,4.613270,12.300770,-0.153776,-6.264731,-0.166971,-5.301368
27.800000,4.629910,12.352530,-0.154330,-6.291092,-0.167626,-5.320186
27.900000,4.646550,12.410160,-0.154885,-6.320443,-0.168283,-5.341501
28.000000,4.663230,12.458280,-0.155441,-6.344950,-0.168941,-5.358685
28.100000,4.679910,12.505720,-0.155997,-6.369111,-0.169599,-5.375549
28.200000,4.696560,12.561590,-0.156552,-6.397565,-0.170257,-5.396014
28.300000,4.713190,12.616540,-0.157106,-6.425551,-0.170914,-5.416056
28.400000,4.729920,12.665800,-0.157664,-6.450639,-0.171576,-5.433605
28.500000,4.746620,12.719900,-0.158221,-6.478192,-0.172237,-5.453208
28.600000,4.763240,12.764780,-0.158775,-6.501049,-0.172896,-5.468847
28.700000,4.779930,12.816750,-0.159331,-6.527517,-0.173557,-5.487481
28.800000,4.796640,12.869210,-0.159888,-6.554235,-0.174220,-5.506291
28.900000,4.813320,12.917170,-0.160444,-6.578661,-0.174882,-5.523154
29.000000,4.829940,12.972050,-0.160998,-6.606611,-0.175542,-5.542960
29.100000,4.846590,13.019240,-0.161553,-6.630644,-0.176204,-5.559444
29.200000,4.863200,13.076920,-0.162107,-6.660021,-0.176864,-5.580387
29.300000,4.879930,13.125400,-0.162664,-6.684711,-0.177530,-5.597347
29.400000,4.896610,13.180460,-0.163220,-6.712753,-0.178194,-5.617095
29.500000,4.913210,13.236240,-0.163774,-6.741162,-0.178856,-5.637137
29.600000,4.929860,13.287490,-0.164329,-6.767263,-0.179520,-5.655208
29.700000,4.946580,13.337300,-0.164886,-6.792631,-0.180187,-5.672621
29.800000,4.963320,13.395430,-0.165444,-6.822236,-0.180855,-5.693538
29.900000,4.979860,13.443380,-0.165995,-6.846657,-0.181516,-5.710144
30.000000,4.996550,13.492490,-0.166552,-6.871669,-0.182184,-5.727181
30.100000,5.013250,13.543710,-0.167108,-6.897755,-0.182852,-5.745083
30.200000,5.029980,13.595080,-0.167666,-6.923917,-0.183521,-5.763012
30.300000,5.046550,13.645390,-0.168218,-6.949540,-0.184185,-5.780500
30.400000,5.063210,13.702830,-0.168774,-6.978794,-0.184853,-5.800957
30.500000,5.079870,13.750820,-0.169329,-7.003235,-0.185521,-5.817384
30.600000,5.096540,13.800750,-0.169885,-7.028664,-0.186191,-5.834602
30.700000,5.113270,13.854080,-0.170442,-7.055825,-0.186863,-5.853214
30.800000,5.129860,13.910770,-0.170995,-7.084697,-0.187529,-5.873247
30.900000,5.146530,13.963960,-0.171551,-7.111786,-0.188200,-5.891752
31.000000,5.163240,14.006670,-0.172108,-7.133538,-0.188873,-5.905799
31.100000,5.179940,14.071100,-0.172665,-7.166352,-0.189545,-5.928977
31.200000,5.196570,14.116000,-0.173219,-7.189220,-0.190215,-5.943910
31.300000,5.213260,14.166430,-0.173775,-7.214904,-0.190889,-5.961131
31.400000,5.229970,14.221100,-0.174332,-7.242747,-0.191563,-5.980102
31.500000,5.246630,14.278040,-0.174888,-7.271746,-0.192236,-6.000007
31.600000,5.263280,14.321160,-0.175443,-7.293707,-0.192909,-6.014080
31.700000,5.279910,14.381620,-0.175997,-7.324499,-0.193581,-6.035409
31.800000,5.296560,14.431630,-0.176552,-7.349969,-0.194255,-6.052317
31.900000,5.313240,14.488540,-0.177108,-7.378953,-0.194930,-6.072081
32.000000,5.329960,14.538390,-0.177665,-7.404341,-0.195608,-6.088846
32.100000,5.346560,14.591680,-0.178219,-7.431482,-0.196281,-6.107053
32.200000,5.363220,14.646000,-0.178774,-7.459147,-0.196957,-6.125645
32.300000,5.379930,14.692510,-0.179331,-7.482834,-0.197635,-6.140930
32.400000,5.396660,14.749630,-0.179889,-7.511925,-0.198315,-6.160615
32.500000,5.413280,14.801850,-0.180443,-7.538520,-0.198991,-6.178250
32.600000,5.429920,14.858010,-0.180997,-7.567122,-0.199668,-6.197493
32.700000,5.446600,14.909520,-0.181553,-7.593356,-0.200347,-6.214757
32.800000,5.463280,14.965830,-0.182109,-7.622035,-0.201027,-6.233991
32.900000,5.479940,15.019670,-0.182665,-7.649455,-0.201706,-6.252170
33.000000,5.496530,15.068150,-0.183218,-7.674146,-0.202383,-6.268107
33.100000,5.513210,15.120860,-0.183774,-7.700991,-0.203064,-6.285751
33.200000,5.529890,15.181590,-0.184330,-7.731920,-0.203745,-6.306698
33.300000,5.546590,15.230500,-0.184886,-7.756830,-0.204428,-6.322698
33.400000,5.563260,15.283220,-0.185442,-7.783680,-0.205110,-6.340259
33.500000,5.579930,15.336750,-0.185998,-7.810943,-0.205792,-6.358126
33.600000,5.596580,15.390030,-0.186553,-7.838078,-0.206474,-6.375864
33.700000,5.613280,15.439910,-0.187109,-7.863482,-0.207159,-6.392151
33.800000,5.629900,15.502080,-0.187663,-7.895145,-0.207840,-6.413515
33.900000,5.646530,15.554860,-0.188218,-7.922025,-0.208523,-6.430960
34.000000,5.663260,15.608660,-0.188775,-7.949425,-0.209210,-6.448770
34.100000,5.679970,15.666140,-0.189332,-7.978700,-0.209897,-6.468074
34.200000,5.696650,15.713390,-0.189888,-8.002764,-0.210583,-6.483132
34.300000,5.713240,15.767210,-0.190441,-8.030174,-0.211266,-6.500897
34.400000,5.729920,15.822100,-0.190997,-8.058129,-0.211953,-6.519048
34.500000,5.746610,15.875150,-0.191554,-8.085148,-0.212641,-6.536408
34.600000,5.763290,15.925220,-0.192110,-8.110648,-0.213329,-6.552514
34.700000,5.779950,15.988500,-0.192665,-8.142876,-0.214017,-6.574029
34.800000,5.796550,16.039440,-0.193218,-8.168820,-0.214702,-6.590454
34.900000,5.813220,16.092640,-0.193774,-8.195914,-0.215391,-6.607759
35.000000,5.829880,16.147200,-0.194329,-8.223701,-0.216080,-6.625595
35.100000,5.846570,16.195150,-0.194886,-8.248122,-0.216771,-6.640681
35.200000,5.863180,16.254970,-0.195439,-8.278588,-0.217459,-6.660626
35.300000,5.879880,16.304140,-0.195996,-8.303630,-0.218151,-6.676152
35.400000,5.896550,16.363410,-0.196552,-8.333816,-0.218842,-6.695791
35.500000,5.913250,16.416220,-0.197108,-8.360712,-0.219535,-6.712746
35.600000,5.929860,16.467960,-0.197662,-8.387063,-0.220225,-6.729259
35.700000,5.946560,16.522080,-0.198219,-8.414626,-0.220919,-6.746690
35.800000,5.963240,16.578040,-0.198775,-8.443126,-0.221613,-6.764847
35.900000,5.979930,16.633690,-0.199331,-8.471469,-0.222308,-6.782842
36.000000,5.996550,16.688160,-0.199885,-8.499210,-0.223000,-6.800345
36.100000,6.013220,16.746380,-0.200441,-8.528861,-0.223695,-6.819331
36.200000,6.029930,16.799650,-0.200998,-8.555991,-0.224391,-6.836257
36.300000,6.046610,16.850920,-0.201554,-8.582103,-0.225088,-6.852349
36.400000,6.063280,16.900580,-0.202109,-8.607395,-0.225784,-6.867760
36.500000,6.079850,16.962470,-0.202662,-8.638915,-0.226476,-6.888138
36.600000,6.096570,17.015750,-0.203219,-8.666050,-0.227175,-6.904944
36.700000,6.113320,17.069430,-0.203777,-8.693389,-0.227876,-6.921874
36.800000,6.129970,17.128430,-0.204332,-8.723438,-0.228574,-6.940957
36.900000,6.146560,17.177060,-0.204885,-8.748205,-0.229269,-6.955826
37.000000,6.163240,17.232780,-0.205441,-8.776583,-0.229968,-6.973510
37.100000,6.179910,17.292240,-0.205997,-8.806866,-0.230668,-6.992678
37.200000,6.196570,17.346080,-0.206552,-8.834286,-0.231368,-7.009544
37.300000,6.213230,17.404890,-0.207108,-8.864238,-0.232068,-7.028386
37.400000,6.229850,17.463580,-0.207662,-8.894128,-0.232767,-7.047159
37.500000,6.246530,17.517820,-0.208218,-8.921752,-0.233469,-7.064086
37.600000,6.263240,17.568230,-0.208775,-8.947426,-0.234172,-7.079430
37.700000,6.279920,17.622740,-0.209331,-8.975188,-0.234875,-7.096406
37.800000,6.296570,17.684060,-0.209886,-9.006418,-0.235578,-7.116100
37.900000,6.313230,17.736590,-0.210441,-9.033171,-0.236281,-7.132222
38.000000,6.329960,17.789340,-0.210999,-9.060036,-0.236987,-7.148381
38.100000,6.346610,17.843530,-0.211554,-9.087635,-0.237691,-7.165113
38.200000,6.363260,17.896190,-0.212109,-9.114455,-0.238395,-7.181200
38.300000,6.379920,17.953890,-0.212664,-9.143841,-0.239100,-7.199275
38.400000,6.396630,18.011390,-0.213221,-9.173126,-0.239808,-7.217223
38.500000,6.413260,18.062030,-0.213775,-9.198916,-0.240513,-7.232415
38.600000,6.429910,18.120990,-0.214330,-9.228944,-0.241219,-7.250902
38.700000,6.446540,18.174790,-0.214885,-9.256345,-0.241925,-7.267298
38.800000,6.463220,18.237670,-0.215441,-9.288369,-0.242633,-7.287277
38.900000,6.479930,18.289250,-0.215998,-9.314639,-0.243343,-7.302698
39.000000,6.496580,18.351420,-0.216553,-9.346301,-0.244051,-7.322335
39.100000,6.513220,18.405270,-0.217107,-9.373727,-0.244760,-7.338622
39.200000,6.529880,18.462720,-0.217663,-9.402986,-0.245469,-7.356307
39.300000,6.546600,18.520850,-0.218220,-9.432591,-0.246182,-7.374211
39.400000,6.563310,18.573430,-0.218777,-9.459370,-0.246895,-7.389878
39.500000,6.579910,18.634180,-0.219330,-9.490310,-0.247603,-7.408797
39.600000,6.596550,18.693410,-0.219885,-9.520476,-0.248314,-7.427066
39.700000,6.613280,18.742360,-0.220443,-9.545406,-0.249029,-7.441191
39.800000,6.629930,18.801260,-0.220998,-9.575403,-0.249741,-7.459261
39.900000,6.646630,18.857590,-0.221554,-9.604092,-0.250456,-7.476264
40.000000,6.663260,18.919780,-0.222109,-9.635765,-0.251168,-7.495578
40.100000,6.679910,18.978330,-0.222664,-9.665584,-0.251882,-7.513410
40.200000,6.696610,19.035160,-0.223220,-9.694527,-0.252599,-7.530512
40.300000,6.713290,19.097000,-0.223776,-9.726022,-0.253315,-7.549569
40.400000,6.729930,19.151420,-0.224331,-9.753738,-0.254029,-7.565672
40.500000,6.746570,19.205800,-0.224886,-9.781434,-0.254745,-7.581729
40.600000,6.763330,19.264940,-0.225444,-9.811553,-0.255466,-7.599594
40.700000,6.779950,19.320880,-0.225998,-9.840043,-0.256181,-7.616210
40.800000,6.796530,19.377720,-0.226551,-9.868992,-0.256896,-7.633162
40.900000,6.813220,19.440700,-0.227107,-9.901067,-0.257615,-7.652462
41.000000,6.829900,19.492330,-0.227663,-9.927362,-0.258335,-7.667266
41.100000,6.846590,19.545120,-0.228220,-9.954248,-0.259055,-7.682493
41.200000,6.863270,19.610730,-0.228776,-9.987663,-0.259776,-7.702729
41.300000,6.879880,19.664660,-0.229329,-10.015129,-0.260494,-7.718366
41.400000,6.896540,19.723010,-0.229885,-10.044847,-0.261215,-7.735690
41.500000,6.913230,19.781410,-0.230441,-10.074589,-0.261938,-7.752991
41.600000,6.929980,19.838000,-0.230999,-10.103410,-0.262663,-7.769529
41.700000,6.946580,19.899150,-0.231553,-10.134554,-0.263383,-7.787871
41.800000,6.963190,19.958160,-0.232106,-10.164607,-0.264104,-7.805338
41.900000,6.979880,20.010900,-0.232663,-10.191468,-0.264829,-7.820294
42.000000,6.996580,20.071520,-0.233219,-10.222341,-0.265554,-7.838294
42.100000,7.013180,20.130400,-0.233773,-10.252329,-0.266276,-7.855614
42.200000,7.029870,20.190970,-0.234329,-10.283177,-0.267003,-7.873530
42.300000,7.046570,20.248740,-0.234886,-10.312599,-0.267730,-7.890317
42.400000,7.063240,20.307590,-0.235441,-10.342571,-0.268457,-7.907502
42.500000,7.079900,20.365310,-0.235997,-10.371967,-0.269183,-7.924218
42.600000,7.096580,20.433170,-0.236553,-10.406528,-0.269911,-7.944836
42.700000,7.113260,20.484670,-0.237109,-10.432757,-0.270640,-7.959060
42.800000,7.129940,20.544170,-0.237665,-10.463060,-0.271369,-7.976360
42.900000,7.146640,20.605360,-0.238221,-10.494224,-0.272099,-7.994276
43.000000,7.163240,20.659920,-0.238775,-10.522011,-0.272826,-8.009621
43.100000,7.179870,20.719330,-0.239329,-10.552268,-0.273554,-8.026804
43.200000,7.196600,20.787630,-0.239887,-10.587053,-0.274288,-8.047360
43.300000,7.213300,20.833770,-0.240443,-10.610552,-0.275020,-8.059315
43.400000,7.229930,20.896940,-0.240998,-10.642724,-0.275750,-8.077852
43.500000,7.246570,20.955680,-0.241552,-10.672640,-0.276481,-8.094639
43.600000,7.263250,21.022880,-0.242108,-10.706865,-0.277215,-8.114644
43.700000,7.279920,21.077280,-0.242664,-10.734571,-0.277948,-8.129677
43.800000,7.296600,21.142000,-0.243220,-10.767532,-0.278683,-8.148653
43.900000,7.313260,21.205510,-0.243775,-10.799878,-0.279417,-8.167134
44.000000,7.329910,21.267400,-0.244330,-10.831398,-0.280151,-8.184959
44.100000,7.346600,21.320290,-0.244887,-10.858335,-0.280887,-8.199273
44.200000,7.363290,21.383700,-0.245443,-10.890629,-0.281624,-8.217600
44.300000,7.379850,21.441700,-0.245995,-10.920168,-0.282356,-8.233861
44.400000,7.396530,21.505070,-0.246551,-10.952442,-0.283094,-8.252107
44.500000,7.413240,21.558510,-0.247108,-10.979659,-0.283833,-8.266497
44.600000,7.429950,21.620320,-0.247665,-11.011139,-0.284574,-8.284065
44.700000,7.446590,21.677410,-0.248220,-11.040214,-0.285311,-8.299816
44.800000,7.463230,21.740410,-0.248774,-11.072300,-0.286049,-8.317796
44.900000,7.479950,21.799760,-0.249332,-11.102527,-0.286791,-8.334315
45.000000,7.496620,21.865450,-0.249887,-11.135982,-0.287532,-8.353241
45.100000,7.513260,21.927740,-0.250442,-11.167706,-0.288272,-8.370844
45.200000,7.529910,21.983170,-0.250997,-11.195937,-0.289012,-8.385790
45.300000,7.546600,22.043820,-0.251553,-11.226825,-0.289755,-8.402680
45.400000,7.563270,22.102590,-0.252109,-11.256757,-0.290498,-8.418827
45.500000,7.579920,22.175030,-0.252664,-11.293650,-0.291240,-8.440151
45.600000,7.596530,22.233750,-0.253218,-11.323556,-0.291982,-8.456231
45.700000,7.613180,22.289030,-0.253773,-11.351710,-0.292725,-8.470956
45.800000,7.629880,22.351640,-0.254329,-11.383597,-0.293471,-8.488414
45.900000,7.646560,22.420210,-0.254885,-11.418519,-0.294217,-8.508106
46.000000,7.663230,22.475510,-0.255441,-11.446683,-0.294963,-8.522731
46.100000,7.679860,22.539290,-0.255995,-11.479166,-0.295708,-8.540553
46.200000,7.696540,22.604820,-0.256551,-11.512540,-0.296456,-8.558983
46.300000,7.713230,22.667310,-0.257108,-11.544366,-0.297204,-8.576221
46.400000,7.729940,22.731890,-0.257665,-11.577257,-0.297954,-8.594207
46.500000,7.746540,22.788720,-0.258218,-11.606200,-0.298700,-8.609270
46.600000,7.763210,22.851730,-0.258774,-11.638291,-0.299449,-8.626607
46.700000,7.779880,22.916590,-0.259329,-11.671323,-0.300199,-8.644607
46.800000,7.796590,22.983090,-0.259886,-11.705192,-0.300952,-8.663172
46.900000,7.813230,23.041750,-0.260441,-11.735067,-0.301701,-8.678774
47.000000,7.829870,23.100520,-0.260996,-11.764998,-0.302451,-8.694385
47.100000,7.846530,23.166400,-0.261551,-11.798551,-0.303203,-8.712628
47.200000,7.863220,23.227020,-0.262107,-11.829424,-0.303957,-8.728845
47.300000,7.879900,23.286200,-0.262663,-11.859564,-0.304711,-8.744492
47.400000,7.896550,23.350530,-0.263218,-11.892327,-0.305464,-8.762049
47.500000,7.913270,23.415290,-0.263776,-11.925309,-0.306220,-8.779703
47.600000,7.929930,23.480200,-0.264331,-11.958368,-0.306975,-8.797400
47.700000,7.946570,23.545620,-0.264886,-11.991686,-0.307729,-8.815260
47.800000,7.963200,23.599700,-0.265440,-12.019229,-0.308484,-8.828844
47.900000,7.979880,23.667380,-0.265996,-12.053698,-0.309241,-8.847462
48.000000,7.996570,23.735710,-0.266552,-12.088498,-0.309999,-8.866281
48.100000,8.013310,23.792120,-0.267110,-12.117227,-0.310760,-8.880591
48.200000,8.029890,23.861240,-0.267663,-12.152430,-0.311514,-8.899674
48.300000,8.046550,23.926740,-0.268218,-12.185789,-0.312273,-8.917337
48.400000,8.063240,23.985060,-0.268775,-12.215491,-0.313034,-8.932276
48.500000,8.079950,24.048240,-0.269332,-12.247668,-0.313796,-8.948983
48.600000,8.096630,24.115990,-0.269888,-12.282173,-0.314557,-8.967366
48.700000,8.113250,24.180320,-0.270442,-12.314936,-0.315316,-8.984464
48.800000,8.129900,24.246370,-0.270997,-12.348575,-0.316077,-9.002152
48.900000,8.146620,24.318860,-0.271554,-12.385494,-0.316842,-9.022163
49.000000,8.163280,24.372970,-0.272109,-12.413052,-0.317604,-9.035344
49.100000,8.179900,24.446230,-0.272663,-12.450363,-0.318366,-9.055605
49.200000,8.196550,24.511430,-0.273218,-12.483569,-0.319129,-9.072829
49.300000,8.213230,24.577750,-0.273774,-12.517345,-0.319894,-9.090417
49.400000,8.229880,24.645960,-0.274329,-12.552084,-0.320659,-9.108679
49.500000,8.246560,24.706260,-0.274885,-12.582795,-0.321425,-9.123969
49.600000,8.263240,24.778480,-0.275441,-12.619576,-0.322193,-9.143623
49.700000,8.279890,24.839280,-0.275996,-12.650541,-0.322959,-9.159038
49.800000,8.296580,24.909810,-0.276553,-12.686462,-0.323728,-9.177987
49.900000,8.313290,24.966810,-0.277110,-12.715492,-0.324498,-9.191906
50.000000,8.329880,25.034720,-0.277663,-12.750078,-0.325263,-9.209857
50.100000,8.346570,25.093570,-0.278219,-12.780050,-0.326034,-9.224397
50.200000,8.363330,25.166960,-0.278778,-12.817427,-0.326808,-9.244215
50.300000,8.379950,25.238050,-0.279332,-12.853633,-0.327576,-9.263206
50.400000,8.396560,25.297780,-0.279885,-12.884054,-0.328345,-9.277996
50.500000,8.413260,25.369920,-0.280442,-12.920794,-0.329118,-9.297261
50.600000,8.429970,25.434780,-0.280999,-12.953827,-0.329893,-9.313815
50.700000,8.446650,25.497910,-0.281555,-12.985979,-0.330666,-9.329712
50.800000,8.463310,25.566130,-0.282110,-13.020723,-0.331439,-9.347443
50.900000,8.479890,25.634290,-0.282663,-13.055437,-0.332210,-9.365148
51.000000,8.496570,25.700760,-0.283219,-13.089290,-0.332985,-9.382154
51.100000,8.513280,25.768090,-0.283776,-13.123580,-0.333762,-9.399423
51.200000,8.529930,25.837000,-0.284331,-13.158676,-0.334538,-9.417257
51.300000,8.546520,25.906370,-0.284884,-13.194006,-0.335311,-9.435245
51.400000,8.563160,25.974560,-0.285439,-13.228735,-0.336086,-9.452742
51.500000,8.579930,26.037800,-0.285998,-13.260943,-0.336869,-9.468344
51.600000,8.596660,26.103450,-0.286555,-13.294378,-0.337650,-9.484803
51.700000,8.613210,26.168690,-0.287107,-13.327604,-0.338424,-9.501156
51.800000,8.629880,26.247340,-0.287663,-13.367660,-0.339204,-9.522284
51.900000,8.646600,26.319090,-0.288220,-13.404202,-0.339986,-9.540843
52.000000,8.663270,26.382890,-0.288776,-13.436696,-0.340767,-9.556505
52.100000,8.679930,26.452750,-0.289331,-13.472275,-0.341548,-9.574328
52.200000,8.696610,26.519940,-0.289887,-13.506495,-0.342331,-9.591137
52.300000,8.713290,26.583650,-0.290443,-13.538942,-0.343114,-9.606651
52.400000,8.729980,26.648450,-0.290999,-13.571944,-0.343899,-9.622517
52.500000,8.746620,26.726880,-0.291554,-13.611888,-0.344681,-9.643288
52.600000,8.763170,26.796080,-0.292106,-13.647131,-0.345460,-9.660727
52.700000,8.779860,26.857410,-0.292662,-13.678367,-0.346247,-9.675228
52.800000,8.796620,26.929970,-0.293221,-13.715321,-0.347037,-9.693706
52.900000,8.813300,26.997650,-0.293777,-13.749790,-0.347824,-9.710423
53.000000,8.829860,27.061720,-0.294329,-13.782421,-0.348606,-9.725859
53.100000,8.846570,27.127970,-0.294886,-13.816162,-0.349395,-9.741974
53.200000,8.863230,27.203890,-0.295441,-13.854827,-0.350183,-9.761543
53.300000,8.879890,27.274230,-0.295996,-13.890651,-0.350972,-9.779069
53.400000,8.896550,27.345180,-0.296552,-13.926786,-0.351761,-9.796774
53.500000,8.913220,27.412790,-0.297107,-13.961219,-0.352551,-9.813239
53.600000,8.929880,27.488470,-0.297663,-13.999763,-0.353341,-9.832556
53.700000,8.946580,27.566000,-0.298219,-14.039249,-0.354134,-9.852473
53.800000,8.963270,27.631130,-0.298776,-14.072419,-0.354927,-9.867923
53.900000,8.979920,27.704380,-0.299331,-14.109725,-0.355719,-9.886252
54.000000,8.996570,27.778400,-0.299886,-14.147423,-0.356512,-9.904814
54.100000,9.013260,27.853800,-0.300442,-14.185824,-0.357307,-9.923807
54.200000,9.029960,27.919160,-0.300999,-14.219111,-0.358103,-9.939178
54.300000,9.046590,27.994480,-0.301553,-14.257472,-0.358896,-9.958088
54.400000,9.063240,28.061380,-0.302108,-14.291543,-0.359691,-9.973954
54.500000,9.079910,28.135150,-0.302664,-14.329114,-0.360487,-9.992212
54.600000,9.096570,28.200060,-0.303219,-14.362173,-0.361284,-10.007289
54.700000,9.113190,28.284680,-0.303773,-14.405269,-0.362080,-10.029337
54.800000,9.129870,28.354070,-0.304329,-14.440609,-0.362878,-10.045913
54.900000,9.146560,28.422650,-0.304885,-14.475537,-0.363678,-10.062158
55.000000,9.163270,28.492090,-0.305442,-14.510902,-0.364480,-10.078658
55.100000,9.180000,28.565530,-0.306000,-14.548305,-0.365283,-10.096524
55.200000,9.196550,28.642680,-0.306552,-14.587597,-0.366079,-10.115745
55.300000,9.213210,28.715660,-0.307107,-14.624766,-0.366880,-10.133398
55.400000,9.229910,28.782180,-0.307664,-14.658644,-0.367683,-10.148712
55.500000,9.246630,28.858790,-0.308221,-14.697661,-0.368489,-10.167533
55.600000,9.263240,28.936710,-0.308775,-14.737345,-0.369289,-10.186826
55.700000,9.279880,29.009530,-0.309329,-14.774432,-0.370092,-10.204267
55.800000,9.296580,29.086070,-0.309886,-14.813414,-0.370898,-10.222944
55.900000,9.313250,29.157940,-0.310442,-14.850017,-0.371704,-10.239953
56.000000,9.329940,29.230830,-0.310998,-14.887139,-0.372511,-10.257269
56.100000,9.346540,29.306180,-0.311551,-14.925515,-0.373315,-10.275451
56.200000,9.363230,29.383280,-0.312108,-14.964782,-0.374123,-10.294159
56.300000,9.379900,29.458530,-0.312663,-15.003106,-0.374931,-10.312185
56.400000,9.396570,29.540330,-0.313219,-15.044767,-0.375740,-10.332460
56.500000,9.413200,29.613960,-0.313773,-15.082266,-0.376547,-10.349853
56.600000,9.429850,29.686100,-0.314328,-15.119007,-0.377356,-10.366674
56.700000,9.446550,29.766690,-0.314885,-15.160051,-0.378169,-10.386378
56.800000,9.463250,29.839940,-0.315442,-15.197357,-0.378981,-10.403477
56.900000,9.479890,29.925980,-0.315996,-15.241176,-0.379792,-10.425021
57.000000,9.496520,29.993560,-0.316551,-15.275595,-0.380603,-10.440095
57.100000,9.513290,30.065260,-0.317110,-15.312111,-0.381421,-10.456493
57.200000,9.529960,30.143210,-0.317665,-15.351811,-0.382235,-10.475073
57.300000,9.546620,30.230940,-0.318221,-15.396491,-0.383049,-10.497010
57.400000,9.563240,30.298130,-0.318775,-15.430711,-0.383862,-10.511791
57.500000,9.579910,30.379930,-0.319330,-15.472371,-0.384678,-10.531574
57.600000,9.596630,30.456320,-0.319888,-15.511276,-0.385497,-10.549410
