Repository: abubakardawood/tissue-phantom-material-database

Title:
A Database of Silicone Phantom Materials for Modeling Human Tissue Mechanics Across Varying Stiffnesses

Description:
This dataset contains processed mechanical compression test data for soft silicone phantoms
fabricated using Ecoflex (Smooth-On) with varying base materials and thinner concentrations.
The dataset provides force–compression measurements together with derived engineering and
true stress–strain quantities, intended for mechanical characterization, constitutive model
fitting, and the design of tissue-equivalent phantoms.

All files in this dataset are processed outputs generated from raw experimental measurements.
The raw data files are not included in this archive.

File: data/EF10_12_5T/EF10_12_5T_B1.csv (part 1 of 2)
EF10_12_5T_B_sample_1
Compression test;
Cylinder Diameter: 50mm;
Cylinder Height: 30mm;
Speed (mm/min): 10;
Machine: INSTRON 5900;
Load cell: 1kN;
Time (s),Compression (mm),Load (N),Engineering Strain [-],Engineering Stress (kPa),True Strain [-],True Stress (kPa)
0.000000,0.000000,0.004930,-0.000000,-0.002511,0.000000,-0.002511
0.100000,0.007300,0.030590,-0.000243,-0.015579,-0.000243,-0.015576
0.200000,0.028080,0.053510,-0.000936,-0.027252,-0.000936,-0.027227
0.300000,0.046320,0.085520,-0.001544,-0.043555,-0.001545,-0.043488
0.400000,0.063280,0.117580,-0.002109,-0.059883,-0.002112,-0.059757
0.500000,0.080020,0.154200,-0.002667,-0.078533,-0.002671,-0.078324
0.600000,0.096680,0.183900,-0.003223,-0.093660,-0.003228,-0.093358
0.700000,0.113350,0.219580,-0.003778,-0.111831,-0.003785,-0.111409
0.800000,0.130090,0.257500,-0.004336,-0.131144,-0.004346,-0.130575
0.900000,0.146700,0.291560,-0.004890,-0.148490,-0.004902,-0.147764
1.000000,0.163280,0.338770,-0.005443,-0.172534,-0.005458,-0.171595
1.100000,0.179970,0.364680,-0.005999,-0.185730,-0.006017,-0.184616
1.200000,0.196660,0.408200,-0.006555,-0.207895,-0.006577,-0.206532
1.300000,0.213370,0.447180,-0.007112,-0.227747,-0.007138,-0.226127
1.400000,0.230000,0.487620,-0.007667,-0.248343,-0.007696,-0.246439
1.500000,0.246620,0.525180,-0.008221,-0.267472,-0.008255,-0.265273
1.600000,0.263280,0.568970,-0.008776,-0.289774,-0.008815,-0.287231
1.700000,0.280000,0.603110,-0.009333,-0.307161,-0.009377,-0.304295
1.800000,0.296650,0.653120,-0.009888,-0.332631,-0.009938,-0.329342
1.900000,0.313220,0.684840,-0.010441,-0.348786,-0.010496,-0.345145
2.000000,0.329900,0.724920,-0.010997,-0.369199,-0.011058,-0.365139
2.100000,0.346610,0.763170,-0.011554,-0.388679,-0.011621,-0.384189
2.200000,0.363300,0.804810,-0.012110,-0.409886,-0.012184,-0.404923
2.300000,0.379920,0.841660,-0.012664,-0.428654,-0.012745,-0.423225
2.400000,0.396570,0.883280,-0.013219,-0.449851,-0.013307,-0.443904
2.500000,0.413260,0.924340,-0.013775,-0.470762,-0.013871,-0.464278
2.600000,0.429940,0.960140,-0.014331,-0.488995,-0.014435,-0.481987
2.700000,0.446590,1.005030,-0.014886,-0.511858,-0.014998,-0.504238
2.800000,0.463220,1.051350,-0.015441,-0.535448,-0.015561,-0.527180
2.900000,0.479870,1.084540,-0.015996,-0.552352,-0.016125,-0.543516
3.000000,0.496550,1.122620,-0.016552,-0.571746,-0.016690,-0.562282
3.100000,0.513280,1.169720,-0.017109,-0.595734,-0.017257,-0.585541
3.200000,0.529880,1.215160,-0.017663,-0.618876,-0.017821,-0.607945
3.300000,0.546500,1.248050,-0.018217,-0.635627,-0.018385,-0.624048
3.400000,0.563240,1.288480,-0.018775,-0.656217,-0.018953,-0.643897
3.500000,0.579930,1.328000,-0.019331,-0.676345,-0.019520,-0.663270
3.600000,0.596540,1.373020,-0.019885,-0.699273,-0.020085,-0.685369
3.700000,0.613220,1.408930,-0.020441,-0.717562,-0.020652,-0.702895
3.800000,0.629900,1.452240,-0.020997,-0.739620,-0.021220,-0.724090
3.900000,0.646610,1.490750,-0.021554,-0.759233,-0.021789,-0.742868
4.000000,0.663270,1.528750,-0.022109,-0.778586,-0.022357,-0.761372
4.100000,0.679950,1.565680,-0.022665,-0.797394,-0.022926,-0.779321
4.200000,0.696590,1.610910,-0.023220,-0.820430,-0.023493,-0.801380
4.300000,0.713290,1.649990,-0.023776,-0.840333,-0.024064,-0.820353
4.400000,0.729920,1.688500,-0.024331,-0.859946,-0.024632,-0.839023
4.500000,0.746520,1.724740,-0.024884,-0.878403,-0.025199,-0.856545
4.600000,0.763210,1.770570,-0.025440,-0.901744,-0.025770,-0.878803
4.700000,0.779870,1.813800,-0.025996,-0.923761,-0.026340,-0.899747
4.800000,0.796600,1.856810,-0.026553,-0.945666,-0.026912,-0.920555
4.900000,0.813280,1.890120,-0.027109,-0.962630,-0.027484,-0.936534
5.000000,0.829930,1.934510,-0.027664,-0.985238,-0.028054,-0.957982
5.100000,0.846600,1.977720,-0.028220,-1.007245,-0.028626,-0.978820
5.200000,0.863280,2.011710,-0.028776,-1.024555,-0.029198,-0.995073
5.300000,0.879920,2.055370,-0.029331,-1.046791,-0.029769,-1.016088
5.400000,0.896560,2.092320,-0.029885,-1.065610,-0.030341,-1.033764
5.500000,0.913260,2.138910,-0.030442,-1.089338,-0.030915,-1.056176
5.600000,0.929930,2.185230,-0.030998,-1.112929,-0.031488,-1.078430
5.700000,0.946620,2.223820,-0.031554,-1.132582,-0.032063,-1.096845
5.800000,0.963190,2.263330,-0.032106,-1.152705,-0.032633,-1.115695
5.900000,0.979860,2.300270,-0.032662,-1.171518,-0.033207,-1.133254
6.000000,0.996550,2.344600,-0.033218,-1.194095,-0.033783,-1.154429
6.100000,1.013270,2.381140,-0.033776,-1.212705,-0.034359,-1.171745
6.200000,1.029890,2.434180,-0.034330,-1.239718,-0.034933,-1.197159
6.300000,1.046540,2.468480,-0.034885,-1.257187,-0.035508,-1.213330
6.400000,1.063240,2.512450,-0.035441,-1.279580,-0.036085,-1.234230
6.500000,1.079940,2.549440,-0.035998,-1.298419,-0.036662,-1.251679
6.600000,1.096660,2.591650,-0.036555,-1.319917,-0.037240,-1.271667
6.700000,1.113280,2.634580,-0.037109,-1.341781,-0.037815,-1.291988
6.800000,1.129940,2.681980,-0.037665,-1.365921,-0.038392,-1.314474
6.900000,1.146610,2.717640,-0.038220,-1.384083,-0.038970,-1.331183
7.000000,1.163290,2.760510,-0.038776,-1.405916,-0.039548,-1.351400
7.100000,1.179920,2.802960,-0.039331,-1.427536,-0.040125,-1.371390
7.200000,1.196580,2.840440,-0.039886,-1.446624,-0.040703,-1.388924
7.300000,1.213250,2.885050,-0.040442,-1.469344,-0.041282,-1.409921
7.400000,1.229940,2.923680,-0.040998,-1.489018,-0.041862,-1.427971
7.500000,1.246590,2.967660,-0.041553,-1.511417,-0.042441,-1.448613
7.600000,1.263250,3.014260,-0.042108,-1.535150,-0.043021,-1.470507
7.700000,1.279920,3.050730,-0.042664,-1.553724,-0.043601,-1.487436
7.800000,1.296600,3.087860,-0.043220,-1.572634,-0.044182,-1.504665
7.900000,1.313280,3.133100,-0.043776,-1.595675,-0.044763,-1.525822
8.000000,1.329860,3.170150,-0.044329,-1.614544,-0.045341,-1.542974
8.100000,1.346570,3.215430,-0.044886,-1.637605,-0.045924,-1.564100
8.200000,1.363250,3.252050,-0.045442,-1.656255,-0.046507,-1.580992
8.300000,1.379920,3.296230,-0.045997,-1.678756,-0.047089,-1.601538
8.400000,1.396570,3.332760,-0.046552,-1.697361,-0.047671,-1.618345
8.500000,1.413250,3.382350,-0.047108,-1.722617,-0.048254,-1.641467
8.600000,1.429910,3.418850,-0.047664,-1.741206,-0.048837,-1.658214
8.700000,1.446600,3.465280,-0.048220,-1.764853,-0.049421,-1.679751
8.800000,1.463270,3.498930,-0.048776,-1.781990,-0.050005,-1.695073
8.900000,1.479840,3.540340,-0.049328,-1.803080,-0.050586,-1.714138
9.000000,1.496620,3.585650,-0.049887,-1.826157,-0.051175,-1.735054
9.100000,1.513260,3.628630,-0.050442,-1.848046,-0.051759,-1.754827
9.200000,1.529940,3.663200,-0.050998,-1.865652,-0.052344,-1.770508
9.300000,1.546550,3.712570,-0.051552,-1.890796,-0.052928,-1.793323
9.400000,1.563210,3.744530,-0.052107,-1.907073,-0.053514,-1.807702
9.500000,1.579900,3.791260,-0.052663,-1.930873,-0.054101,-1.829187
9.600000,1.596590,3.834220,-0.053220,-1.952752,-0.054688,-1.848827
9.700000,1.613240,3.874130,-0.053775,-1.973078,-0.055275,-1.866977
9.800000,1.629870,3.909940,-0.054329,-1.991316,-0.055861,-1.883130
9.900000,1.646570,3.954580,-0.054886,-2.014051,-0.056449,-1.903509
10.000000,1.663250,3.999320,-0.055442,-2.036837,-0.057038,-1.923911
10.100000,1.679910,4.035530,-0.055997,-2.055279,-0.057626,-1.940189
10.200000,1.696480,4.083500,-0.056549,-2.079709,-0.058211,-1.962103
10.300000,1.713250,4.121080,-0.057108,-2.098849,-0.058804,-1.978987
10.400000,1.729940,4.164050,-0.057665,-2.120733,-0.059394,-1.998442
10.500000,1.746590,4.209990,-0.058220,-2.144130,-0.059983,-2.019300
10.600000,1.763250,4.249980,-0.058775,-2.164497,-0.060573,-2.037279
10.700000,1.779940,4.291000,-0.059331,-2.185388,-0.061164,-2.055726
10.800000,1.796650,4.332860,-0.059888,-2.206707,-0.061757,-2.074551
10.900000,1.813320,4.368700,-0.060444,-2.224961,-0.062348,-2.090475
11.000000,1.829970,4.415890,-0.060999,-2.248994,-0.062939,-2.111808
11.100000,1.846550,4.459000,-0.061552,-2.270950,-0.063527,-2.131169
11.200000,1.863250,4.499660,-0.062108,-2.291658,-0.064121,-2.149327
11.300000,1.879940,4.544470,-0.062665,-2.314480,-0.064714,-2.169443
11.400000,1.896620,4.584430,-0.063221,-2.334831,-0.065308,-2.187221
11.500000,1.913200,4.629040,-0.063773,-2.357551,-0.065898,-2.207202
11.600000,1.929880,4.666890,-0.064329,-2.376828,-0.066492,-2.223928
11.700000,1.946610,4.713300,-0.064887,-2.400464,-0.067088,-2.244705
11.800000,1.963270,4.751620,-0.065442,-2.419980,-0.067682,-2.261611
11.900000,1.979920,4.789410,-0.065997,-2.439226,-0.068276,-2.278244
12.000000,1.996550,4.830890,-0.066552,-2.460352,-0.068870,-2.296612
12.100000,2.013300,4.870680,-0.067110,-2.480617,-0.069468,-2.314143
12.200000,2.029880,4.914980,-0.067663,-2.503179,-0.070061,-2.333807
12.300000,2.046560,4.951650,-0.068219,-2.521855,-0.070657,-2.349817
12.400000,2.063180,4.994390,-0.068773,-2.543622,-0.071252,-2.368690
12.500000,2.079880,5.030900,-0.069329,-2.562216,-0.071850,-2.384580
12.600000,2.096600,5.072110,-0.069887,-2.583204,-0.072449,-2.402673
12.700000,2.113230,5.120650,-0.070441,-2.607926,-0.073045,-2.424221
12.800000,2.129840,5.158010,-0.070995,-2.626953,-0.073641,-2.440453
12.900000,2.146530,5.204900,-0.071551,-2.650834,-0.074240,-2.461164
13.000000,2.163240,5.242430,-0.072108,-2.669948,-0.074840,-2.477423
13.100000,2.179930,5.282350,-0.072664,-2.690279,-0.075440,-2.494791
13.200000,2.196580,5.323660,-0.073219,-2.711318,-0.076038,-2.512797
13.300000,2.213230,5.367070,-0.073774,-2.733426,-0.076637,-2.531770
13.400000,2.229920,5.405300,-0.074331,-2.752897,-0.077238,-2.548272
13.500000,2.246620,5.443240,-0.074887,-2.772219,-0.077840,-2.564615
13.600000,2.263310,5.486980,-0.075444,-2.794496,-0.078441,-2.583669
13.700000,2.279890,5.526550,-0.075996,-2.814649,-0.079039,-2.600746
13.800000,2.296520,5.566320,-0.076551,-2.834903,-0.079639,-2.617890
13.900000,2.313250,5.607430,-0.077108,-2.855841,-0.080243,-2.635632
14.000000,2.329900,5.649760,-0.077663,-2.877399,-0.080845,-2.653931
14.100000,2.346540,5.690040,-0.078218,-2.897914,-0.081447,-2.671245
14.200000,2.363210,5.734120,-0.078774,-2.920363,-0.082050,-2.690316
14.300000,2.379890,5.775530,-0.079330,-2.941453,-0.082653,-2.708109
14.400000,2.396570,5.812180,-0.079886,-2.960119,-0.083257,-2.723648
14.500000,2.413170,5.855100,-0.080439,-2.981978,-0.083859,-2.742111
14.600000,2.429870,5.893790,-0.080996,-3.001683,-0.084464,-2.758559
14.700000,2.446590,5.944450,-0.081553,-3.027484,-0.085071,-2.780583
14.800000,2.463270,5.972760,-0.082109,-3.041902,-0.085677,-2.792134
14.900000,2.479910,6.015010,-0.082664,-3.063419,-0.086281,-2.810186
15.000000,2.496570,6.067690,-0.083219,-3.090249,-0.086887,-2.833082
15.100000,2.513230,6.104810,-0.083774,-3.109154,-0.087493,-2.848687
15.200000,2.529940,6.144630,-0.084331,-3.129434,-0.088101,-2.865525
15.300000,2.546660,6.184550,-0.084889,-3.149765,-0.088710,-2.882386
15.400000,2.563250,6.224490,-0.085442,-3.170107,-0.089314,-2.899248
15.500000,2.579890,6.264700,-0.085996,-3.190586,-0.089921,-2.916207
15.600000,2.596610,6.307210,-0.086554,-3.212236,-0.090531,-2.934205
15.700000,2.613270,6.345000,-0.087109,-3.231482,-0.091139,-2.949991
15.800000,2.629900,6.384680,-0.087663,-3.251691,-0.091746,-2.966637
15.900000,2.646570,6.397620,-0.088219,-3.258281,-0.092355,-2.970839
16.000000,2.663230,6.397500,-0.088774,-3.258220,-0.092965,-2.968974
16.100000,2.679930,6.408690,-0.089331,-3.263919,-0.093576,-2.972350
16.200000,2.696590,6.441290,-0.089886,-3.280522,-0.094186,-2.985648
16.300000,2.713230,6.468680,-0.090441,-3.294472,-0.094795,-2.996516
16.400000,2.729860,6.503090,-0.090995,-3.311997,-0.095405,-3.010620
16.500000,2.746540,6.541860,-0.091551,-3.331742,-0.096017,-3.026717
16.600000,2.763230,6.585480,-0.092108,-3.353957,-0.096629,-3.045032
16.700000,2.779860,6.628570,-0.092662,-3.375903,-0.097240,-3.063085
16.800000,2.796540,6.661690,-0.093218,-3.392771,-0.097853,-3.076504
16.900000,2.813260,6.706130,-0.093775,-3.415404,-0.098468,-3.095123
17.000000,2.829970,6.751680,-0.094332,-3.438602,-0.099083,-3.114231
17.100000,2.846570,6.801250,-0.094886,-3.463848,-0.099694,-3.135179
17.200000,2.863260,6.846990,-0.095442,-3.487143,-0.100309,-3.154323
17.300000,2.879960,6.896390,-0.095999,-3.512303,-0.100924,-3.175126
17.400000,2.896650,6.934960,-0.096555,-3.531946,-0.101540,-3.190919
17.500000,2.913310,6.978170,-0.097110,-3.553953,-0.102155,-3.208827
17.600000,2.929920,7.025640,-0.097664,-3.578129,-0.102768,-3.228675
17.700000,2.946600,7.070490,-0.098220,-3.600971,-0.103385,-3.247284
17.800000,2.963290,7.121950,-0.098776,-3.627179,-0.104002,-3.268900
17.900000,2.979970,7.163080,-0.099332,-3.648127,-0.104619,-3.285750
18.000000,2.996570,7.211620,-0.099886,-3.672848,-0.105233,-3.305983
18.100000,3.013250,7.257520,-0.100442,-3.696225,-0.105851,-3.324970
18.200000,3.029930,7.301050,-0.100998,-3.718394,-0.106470,-3.342845
18.300000,3.046640,7.343210,-0.101555,-3.739866,-0.107089,-3.360065
18.400000,3.063230,7.395970,-0.102108,-3.766737,-0.107705,-3.382124
18.500000,3.079870,7.438830,-0.102662,-3.788565,-0.108323,-3.399622
18.600000,3.096590,7.493110,-0.103220,-3.816210,-0.108944,-3.422302
18.700000,3.113290,7.534140,-0.103776,-3.837106,-0.109565,-3.438905
18.800000,3.129970,7.584990,-0.104332,-3.863004,-0.110186,-3.459967
18.900000,3.146590,7.632850,-0.104886,-3.887379,-0.110805,-3.479646
19.000000,3.163250,7.686230,-0.105442,-3.914565,-0.111425,-3.501807
19.100000,3.179900,7.731160,-0.105997,-3.937447,-0.112046,-3.520091
19.200000,3.196580,7.774410,-0.106553,-3.959474,-0.112668,-3.537582
19.300000,3.213200,7.825450,-0.107107,-3.985469,-0.113288,-3.558599
19.400000,3.229830,7.870670,-0.107661,-4.008499,-0.113909,-3.576940
19.500000,3.246580,7.920910,-0.108219,-4.034086,-0.114535,-3.597520
19.600000,3.263250,7.969670,-0.108775,-4.058920,-0.115158,-3.617411
19.700000,3.279900,8.019820,-0.109330,-4.084461,-0.115781,-3.637907
19.800000,3.296510,8.064770,-0.109884,-4.107354,-0.116403,-3.656023
19.900000,3.313270,8.115700,-0.110442,-4.133292,-0.117031,-3.676802
20.000000,3.329960,8.165290,-0.110999,-4.158548,-0.117657,-3.696955
20.100000,3.346620,8.207690,-0.111554,-4.180142,-0.118281,-3.713831
20.200000,3.363250,8.255460,-0.112108,-4.204471,-0.118906,-3.733115
20.300000,3.379910,8.303800,-0.112664,-4.229091,-0.119531,-3.752626
20.400000,3.396570,8.351410,-0.113219,-4.253338,-0.120157,-3.771779
20.500000,3.413290,8.403800,-0.113776,-4.280020,-0.120786,-3.793055
20.600000,3.429910,8.448920,-0.114330,-4.303000,-0.121411,-3.811036
20.700000,3.446530,8.501130,-0.114884,-4.329590,-0.122037,-3.832188
20.800000,3.463230,8.538320,-0.115441,-4.348531,-0.122666,-3.846532
20.900000,3.479910,8.598670,-0.115997,-4.379267,-0.123295,-3.871285
21.000000,3.496620,8.644530,-0.116554,-4.402623,-0.123925,-3.889480
21.100000,3.513200,8.693810,-0.117107,-4.427721,-0.124551,-3.909205
21.200000,3.529900,8.742060,-0.117663,-4.452295,-0.125182,-3.928423
21.300000,3.546600,8.786430,-0.118220,-4.474892,-0.125813,-3.945870
21.400000,3.563270,8.837350,-0.118776,-4.500825,-0.126443,-3.966237
21.500000,3.579900,8.883160,-0.119330,-4.524156,-0.127072,-3.984289
21.600000,3.596610,8.933080,-0.119887,-4.549580,-0.127705,-4.004145
21.700000,3.613240,8.980650,-0.120441,-4.573807,-0.128335,-4.022932
21.800000,3.629960,9.029790,-0.120999,-4.598834,-0.128969,-4.042381
21.900000,3.646590,9.080960,-0.121553,-4.624895,-0.129600,-4.062725
22.000000,3.663190,9.130020,-0.122106,-4.649881,-0.130230,-4.082101
22.100000,3.679930,9.178520,-0.122664,-4.674582,-0.130866,-4.101177
22.200000,3.696640,9.226210,-0.123221,-4.698870,-0.131501,-4.119869
22.300000,3.713300,9.271920,-0.123777,-4.722150,-0.132134,-4.137658
22.400000,3.729860,9.320740,-0.124329,-4.747014,-0.132764,-4.156824
22.500000,3.746610,9.367260,-0.124887,-4.770706,-0.133402,-4.174907
22.600000,3.763270,9.422630,-0.125442,-4.798906,-0.134037,-4.196920
22.700000,3.779910,9.477570,-0.125997,-4.826887,-0.134671,-4.218714
22.800000,3.796520,9.525140,-0.126551,-4.851114,-0.135305,-4.237202
22.900000,3.813170,9.572810,-0.127106,-4.875392,-0.135941,-4.255702
23.000000,3.829920,9.624640,-0.127664,-4.901789,-0.136581,-4.276007
23.100000,3.846640,9.674530,-0.128221,-4.927198,-0.137220,-4.295426
23.200000,3.863300,9.721540,-0.128777,-4.951140,-0.137857,-4.313548
23.300000,3.879910,9.773040,-0.129330,-4.977368,-0.138493,-4.333644
23.400000,3.896580,9.824040,-0.129886,-5.003342,-0.139131,-4.353478
23.500000,3.913310,9.867720,-0.130444,-5.025589,-0.139772,-4.370032
23.600000,3.929960,9.916060,-0.130999,-5.050208,-0.140411,-4.388637
23.700000,3.946600,9.971180,-0.131553,-5.078280,-0.141049,-4.410216
23.800000,3.963250,10.018250,-0.132108,-5.102253,-0.141688,-4.428203
23.900000,3.979960,10.071190,-0.132665,-5.129215,-0.142330,-4.448746
24.000000,3.996620,10.118170,-0.133221,-5.153142,-0.142971,-4.466637
24.100000,4.013230,10.172140,-0.133774,-5.180628,-0.143610,-4.487593
24.200000,4.029880,10.220380,-0.134329,-5.205197,-0.144251,-4.505986
24.300000,4.046590,10.270430,-0.134886,-5.230687,-0.144894,-4.525139
24.400000,4.063250,10.317130,-0.135442,-5.254471,-0.145536,-4.542797
24.500000,4.079900,10.363470,-0.135997,-5.278072,-0.146179,-4.560272
24.600000,4.096530,10.424830,-0.136551,-5.309322,-0.146820,-4.584329
24.700000,4.113210,10.460240,-0.137107,-5.327356,-0.147465,-4.596939
24.800000,4.129930,10.519450,-0.137664,-5.357512,-0.148111,-4.619974
24.900000,4.146560,10.565440,-0.138219,-5.380934,-0.148754,-4.637189
25.000000,4.163150,10.623110,-0.138772,-5.410305,-0.149396,-4.659508
25.100000,4.179890,10.664400,-0.139330,-5.431334,-0.150044,-4.674588
25.200000,4.196600,10.717210,-0.139887,-5.458230,-0.150691,-4.694697
25.300000,4.213260,10.764540,-0.140442,-5.482335,-0.151337,-4.712385
25.400000,4.229910,10.812180,-0.140997,-5.506598,-0.151983,-4.730184
25.500000,4.246560,10.864640,-0.141552,-5.533316,-0.152629,-4.750064
25.600000,4.263230,10.914950,-0.142108,-5.558938,-0.153277,-4.768971
25.700000,4.279940,10.965580,-0.142665,-5.584724,-0.153926,-4.787981
25.800000,4.296650,11.010030,-0.143222,-5.607362,-0.154576,-4.804266
25.900000,4.313290,11.065670,-0.143776,-5.635699,-0.155224,-4.825419
26.000000,4.329940,11.119770,-0.144331,-5.663252,-0.155872,-4.845868
26.100000,4.346600,11.169520,-0.144887,-5.688590,-0.156521,-4.864389
26.200000,4.363220,11.212870,-0.145441,-5.710668,-0.157169,-4.880104
26.300000,4.379850,11.269460,-0.145995,-5.739489,-0.157818,-4.901552
26.400000,4.396520,11.319540,-0.146551,-5.764994,-0.158469,-4.920131
26.500000,4.413220,11.369910,-0.147107,-5.790648,-0.159122,-4.938801
26.600000,4.429900,11.416710,-0.147663,-5.814483,-0.159774,-4.955897
26.700000,4.446530,11.474850,-0.148218,-5.844093,-0.160424,-4.977895
26.800000,4.463230,11.521710,-0.148774,-5.867959,-0.161078,-4.994957
26.900000,4.479910,11.577160,-0.149330,-5.896199,-0.161731,-5.015718
27.000000,4.496610,11.627530,-0.149887,-5.921852,-0.162386,-5.034244
27.100000,4.513270,11.681780,-0.150442,-5.949482,-0.163039,-5.054428
27.200000,4.529920,11.727980,-0.150997,-5.973011,-0.163693,-5.071102
27.300000,4.546550,11.783220,-0.151552,-6.001145,-0.164346,-5.091661
27.400000,4.563250,11.837920,-0.152108,-6.029003,-0.165002,-5.111942
27.500000,4.579950,11.886870,-0.152665,-6.053933,-0.165659,-5.129709
27.600000,4.596560,11.929540,-0.153219,-6.075665,-0.166313,-5.144760
27.700000,4.613220,11.987710,-0.153774,-6.105291,-0.166969,-5.166456
27.800000,4.629910,12.042490,-0.154330,-6.133190,-0.167626,-5.186653
27.900000,4.646580,12.095830,-0.154886,-6.160356,-0.168284,-5.206203
28.000000,4.663240,12.144080,-0.155441,-6.184929,-0.168941,-5.223536
28.100000,4.679900,12.191600,-0.155997,-6.209131,-0.169599,-5.240527
28.200000,4.696580,12.251790,-0.156553,-6.239785,-0.170258,-5.262930
28.300000,4.713290,12.297730,-0.157110,-6.263182,-0.170918,-5.279176
28.400000,4.729940,12.351420,-0.157665,-6.290527,-0.171577,-5.298733
28.500000,4.746570,12.397630,-0.158219,-6.314061,-0.172235,-5.315057
28.600000,4.763230,12.447420,-0.158774,-6.339419,-0.172895,-5.332882
28.700000,4.779930,12.503930,-0.159331,-6.368199,-0.173557,-5.353548
28.800000,4.796620,12.549050,-0.159887,-6.391179,-0.174219,-5.369310
28.900000,4.813230,12.607100,-0.160441,-6.420743,-0.174879,-5.390593
29.000000,4.829860,12.657760,-0.160995,-6.446544,-0.175539,-5.408681
29.100000,4.846600,12.707040,-0.161553,-6.471642,-0.176204,-5.426127
29.200000,4.863300,12.761260,-0.162110,-6.499256,-0.176868,-5.445662
29.300000,4.879910,12.813880,-0.162664,-6.526055,-0.177529,-5.464503
29.400000,4.896550,12.865520,-0.163218,-6.552356,-0.178192,-5.482891
29.500000,4.913280,12.921230,-0.163776,-6.580728,-0.178859,-5.502963
29.600000,4.929950,12.970890,-0.164332,-6.606020,-0.179523,-5.520442
29.700000,4.946590,13.027680,-0.164886,-6.634943,-0.180187,-5.540932
29.800000,4.963180,13.070460,-0.165439,-6.656731,-0.180850,-5.555446
29.900000,4.979850,13.131100,-0.165995,-6.687614,-0.181516,-5.577504
30.000000,4.996590,13.180150,-0.166553,-6.712595,-0.182185,-5.594592
30.100000,5.013270,13.231010,-0.167109,-6.738498,-0.182852,-5.612434
30.200000,5.029900,13.292090,-0.167663,-6.769606,-0.183518,-5.634591
30.300000,5.046540,13.338950,-0.168218,-6.793471,-0.184185,-5.650687
30.400000,5.063210,13.390870,-0.168774,-6.819914,-0.184853,-5.668892
30.500000,5.079920,13.446170,-0.169331,-6.848078,-0.185523,-5.688489
30.600000,5.096560,13.502000,-0.169885,-6.876512,-0.186191,-5.708294
30.700000,5.113210,13.552140,-0.170440,-6.902048,-0.186860,-5.725661
30.800000,5.129930,13.601690,-0.170998,-6.927284,-0.187532,-5.742734
30.900000,5.146570,13.659460,-0.171552,-6.956706,-0.188202,-5.763267
31.000000,5.163260,13.708940,-0.172109,-6.981906,-0.188873,-5.780259
31.100000,5.179900,13.761840,-0.172663,-7.008848,-0.189544,-5.798677
31.200000,5.196610,13.810240,-0.173220,-7.033497,-0.190217,-5.815153
31.300000,5.213280,13.874120,-0.173776,-7.066031,-0.190889,-5.838125
31.400000,5.229960,13.923930,-0.174332,-7.091399,-0.191563,-5.855141
31.500000,5.246590,13.973140,-0.174886,-7.116462,-0.192234,-5.871890
31.600000,5.263210,14.026970,-0.175440,-7.143877,-0.192906,-5.890553
31.700000,5.279880,14.077330,-0.175996,-7.169525,-0.193580,-5.907718
31.800000,5.296610,14.131780,-0.176554,-7.197256,-0.194257,-5.926554
31.900000,5.313220,14.185030,-0.177107,-7.224376,-0.194930,-5.944886
32.000000,5.329840,14.234520,-0.177661,-7.249582,-0.195603,-5.961611
32.100000,5.346590,14.294670,-0.178220,-7.280216,-0.196282,-5.982738
32.200000,5.363280,14.346260,-0.178776,-7.306490,-0.196959,-6.000265
32.300000,5.379970,14.398650,-0.179332,-7.333172,-0.197637,-6.018097
32.400000,5.396610,14.446730,-0.179887,-7.357659,-0.198313,-6.034112
32.500000,5.413290,14.503070,-0.180443,-7.386353,-0.198991,-6.053537
32.600000,5.429990,14.561480,-0.181000,-7.416101,-0.199671,-6.073789
32.700000,5.446650,14.617180,-0.181555,-7.444469,-0.200349,-6.092888
32.800000,5.463290,14.665450,-0.182110,-7.469052,-0.201027,-6.108866
32.900000,5.479900,14.716080,-0.182663,-7.494838,-0.201704,-6.125806
33.000000,5.496600,14.770230,-0.183220,-7.522416,-0.202385,-6.144159
33.100000,5.513260,14.826720,-0.183775,-7.551186,-0.203066,-6.163465
33.200000,5.529910,14.875500,-0.184330,-7.576030,-0.203746,-6.179538
33.300000,5.546510,14.933510,-0.184884,-7.605574,-0.204424,-6.199428
33.400000,5.563250,14.987210,-0.185442,-7.632923,-0.205109,-6.217461
33.500000,5.579920,15.045670,-0.185997,-7.662697,-0.205792,-6.237456
33.600000,5.596580,15.101660,-0.186553,-7.691212,-0.206474,-6.256396
33.700000,5.613200,15.151240,-0.187107,-7.716463,-0.207155,-6.272661
33.800000,5.629900,15.203370,-0.187663,-7.743013,-0.207840,-6.289933
33.900000,5.646570,15.255260,-0.188219,-7.769440,-0.208525,-6.307084
34.000000,5.663270,15.311380,-0.188776,-7.798022,-0.209211,-6.325945
34.100000,5.679950,15.367680,-0.189332,-7.826695,-0.209896,-6.344854
34.200000,5.696560,15.423550,-0.189885,-7.855150,-0.210579,-6.363572
34.300000,5.713280,15.478390,-0.190443,-7.883079,-0.211268,-6.381805
34.400000,5.729990,15.531230,-0.191000,-7.909990,-0.211956,-6.399185
34.500000,5.746620,15.588320,-0.191554,-7.939066,-0.212641,-6.418306
34.600000,5.763200,15.637560,-0.192107,-7.964144,-0.213325,-6.434179
34.700000,5.779870,15.690470,-0.192662,-7.991091,-0.214013,-6.451509
34.800000,5.796550,15.749990,-0.193218,-8.021404,-0.214702,-6.471522
34.900000,5.813230,15.807220,-0.193774,-8.050551,-0.215392,-6.490561
35.000000,5.829900,15.855470,-0.194330,-8.075125,-0.216081,-6.505886
35.100000,5.846550,15.908240,-0.194885,-8.102000,-0.216770,-6.523042
35.200000,5.863220,15.969190,-0.195441,-8.133042,-0.217461,-6.543515
35.300000,5.879880,16.022040,-0.195996,-8.159958,-0.218151,-6.560639
35.400000,5.896570,16.077630,-0.196552,-8.188270,-0.218843,-6.578846
35.500000,5.913190,16.125550,-0.197106,-8.212675,-0.219533,-6.593905
35.600000,5.929880,16.183000,-0.197663,-8.241934,-0.220226,-6.612812
35.700000,5.946600,16.241670,-0.198220,-8.271815,-0.220921,-6.632176
35.800000,5.963260,16.294080,-0.198775,-8.298507,-0.221614,-6.648968
35.900000,5.979880,16.345460,-0.199329,-8.324674,-0.222306,-6.665323
36.000000,5.996590,16.404950,-0.199886,-8.354972,-0.223001,-6.684928
36.100000,6.013280,16.458390,-0.200443,-8.382189,-0.223697,-6.702041
36.200000,6.029940,16.518020,-0.200998,-8.412559,-0.224392,-6.721651
36.300000,6.046600,16.570930,-0.201553,-8.439505,-0.225087,-6.738495
36.400000,6.063250,16.621410,-0.202108,-8.465215,-0.225782,-6.754324
36.500000,6.079920,16.685930,-0.202664,-8.498074,-0.226479,-6.775821
36.600000,6.096570,16.736390,-0.203219,-8.523773,-0.227175,-6.791581
36.700000,6.113220,16.796070,-0.203774,-8.554168,-0.227872,-6.811051
36.800000,6.129880,16.846430,-0.204329,-8.579816,-0.228570,-6.826708
36.900000,6.146550,16.906250,-0.204885,-8.610282,-0.229269,-6.846165
37.000000,6.163290,16.968520,-0.205443,-8.641996,-0.229971,-6.866559
37.100000,6.179920,17.018680,-0.205997,-8.667543,-0.230668,-6.882052
37.200000,6.196570,17.071590,-0.206552,-8.694489,-0.231368,-6.898622
37.300000,6.213220,17.129010,-0.207107,-8.723733,-0.232067,-6.916984
37.400000,6.229940,17.185730,-0.207665,-8.752620,-0.232771,-6.935010
37.500000,6.246580,17.242500,-0.208219,-8.781533,-0.233471,-6.953048
37.600000,6.263220,17.302270,-0.208774,-8.811974,-0.234172,-6.972263
37.700000,6.279920,17.356240,-0.209331,-8.839460,-0.234875,-6.989090
37.800000,6.296620,17.413620,-0.209887,-8.868684,-0.235580,-7.007259
37.900000,6.313310,17.467910,-0.210444,-8.896334,-0.236284,-7.024156
38.000000,6.329930,17.529390,-0.210998,-8.927645,-0.236986,-7.043933
38.100000,6.346580,17.592220,-0.211553,-8.959644,-0.237690,-7.064207
38.200000,6.363250,17.643320,-0.212108,-8.985669,-0.238395,-7.079734
38.300000,6.379950,17.693810,-0.212665,-9.011383,-0.239101,-7.094978
38.400000,6.396610,17.749720,-0.213220,-9.039858,-0.239807,-7.112377
38.500000,6.413210,17.807070,-0.213774,-9.069066,-0.240511,-7.130339
38.600000,6.429860,17.858900,-0.214329,-9.095463,-0.241217,-7.146045
38.700000,6.446590,17.918890,-0.214886,-9.126016,-0.241927,-7.164960
38.800000,6.463270,17.974410,-0.215442,-9.154292,-0.242635,-7.182070
38.900000,6.479850,18.031930,-0.215995,-9.183587,-0.243340,-7.199978
39.000000,6.496550,18.089390,-0.216552,-9.212851,-0.244050,-7.217793
39.100000,6.513210,18.141760,-0.217107,-9.239522,-0.244759,-7.233557
39.200000,6.529950,18.205650,-0.217665,-9.272061,-0.245472,-7.253858
39.300000,6.546630,18.265290,-0.218221,-9.302436,-0.246183,-7.272449
39.400000,6.563270,18.318750,-0.218776,-9.329663,-0.246893,-7.288560
39.500000,6.579940,18.380050,-0.219331,-9.360883,-0.247604,-7.307748
39.600000,6.596630,18.434200,-0.219888,-9.388461,-0.248317,-7.324054
39.700000,6.613330,18.493110,-0.220444,-9.418464,-0.249031,-7.342217
39.800000,6.629950,18.546930,-0.220998,-9.445874,-0.249742,-7.358351
39.900000,6.646600,18.608700,-0.221553,-9.477333,-0.250455,-7.377598
40.000000,6.663280,18.659170,-0.222109,-9.503037,-0.251169,-7.392324
40.100000,6.679950,18.718980,-0.222665,-9.533498,-0.251884,-7.410722
40.200000,6.696560,18.774660,-0.223219,-9.561856,-0.252596,-7.427471
40.300000,6.713220,18.833420,-0.223774,-9.591782,-0.253312,-7.445391
40.400000,6.729970,18.894890,-0.224332,-9.623088,-0.254031,-7.464319
40.500000,6.746650,18.948470,-0.224888,-9.650377,-0.254748,-7.480119
40.600000,6.763240,19.014220,-0.225441,-9.683863,-0.255462,-7.500720
40.700000,6.779920,19.069920,-0.225997,-9.712231,-0.256180,-7.517292
40.800000,6.796580,19.124530,-0.226553,-9.740043,-0.256898,-7.533410
40.900000,6.813250,19.184230,-0.227108,-9.770448,-0.257616,-7.551498
41.000000,6.829960,19.246540,-0.227665,-9.802182,-0.258337,-7.570565
41.100000,6.846540,19.305790,-0.228218,-9.832358,-0.259053,-7.588437
41.200000,6.863200,19.360430,-0.228773,-9.860186,-0.259773,-7.604438
41.300000,6.879910,19.419970,-0.229330,-9.890510,-0.260495,-7.622316
41.400000,6.896640,19.475270,-0.229888,-9.918674,-0.261219,-7.638490
41.500000,6.913260,19.533080,-0.230442,-9.948116,-0.261939,-7.655652
41.600000,6.929900,19.596820,-0.230997,-9.980578,-0.262660,-7.675098
41.700000,6.946570,19.657050,-0.231552,-10.011253,-0.263383,-7.693124
41.800000,6.963260,19.718500,-0.232109,-10.042550,-0.264107,-7.711587
41.900000,6.979910,19.766380,-0.232664,-10.066935,-0.264830,-7.724725
42.000000,6.996550,19.825550,-0.233218,-10.097070,-0.265553,-7.742248
42.100000,7.013200,19.889020,-0.233773,-10.129395,-0.266277,-7.761412
42.200000,7.029860,19.946600,-0.234329,-10.158720,-0.267002,-7.778241
42.300000,7.046580,20.006220,-0.234886,-10.189084,-0.267730,-7.795811
42.400000,7.063180,20.066630,-0.235439,-10.219851,-0.268454,-7.813696
42.500000,7.079880,20.124820,-0.235996,-10.249487,-0.269182,-7.830649
42.600000,7.096570,20.193990,-0.236552,-10.284715,-0.269911,-7.851841
42.700000,7.113280,20.251150,-0.237109,-10.313826,-0.270641,-7.868322
42.800000,7.129930,20.311100,-0.237664,-10.344358,-0.271368,-7.885873
42.900000,7.146550,20.366980,-0.238218,-10.372818,-0.272095,-7.901822
43.000000,7.163290,20.431040,-0.238776,-10.405443,-0.272828,-7.920870
43.100000,7.179980,20.490950,-0.239333,-10.435955,-0.273559,-7.938290
43.200000,7.196640,20.545360,-0.239888,-10.463666,-0.274289,-7.953558
43.300000,7.213250,20.604730,-0.240442,-10.493903,-0.275018,-7.970731
43.400000,7.229930,20.669050,-0.240998,-10.526661,-0.275750,-7.989760
43.500000,7.246580,20.737330,-0.241553,-10.561435,-0.276482,-8.010293
43.600000,7.263270,20.791190,-0.242109,-10.588866,-0.277216,-8.025206
43.700000,7.279890,20.855010,-0.242663,-10.621369,-0.277947,-8.043956
43.800000,7.296500,20.912360,-0.243217,-10.650577,-0.278678,-8.060180
43.900000,7.313250,20.976420,-0.243775,-10.683203,-0.279416,-8.078905
44.000000,7.329990,21.038130,-0.244333,-10.714632,-0.280154,-8.096694
44.100000,7.346640,21.091990,-0.244888,-10.742062,-0.280889,-8.111460
44.200000,7.363250,21.152150,-0.245442,-10.772702,-0.281623,-8.128632
44.300000,7.379930,21.210540,-0.245998,-10.802439,-0.282360,-8.145064
44.400000,7.396620,21.270520,-0.246554,-10.832987,-0.283098,-8.162071
44.500000,7.413250,21.336030,-0.247108,-10.866351,-0.283834,-8.181185
44.600000,7.429890,21.397500,-0.247663,-10.897657,-0.284571,-8.198711
44.700000,7.446620,21.460620,-0.248221,-10.929804,-0.285312,-8.216801
44.800000,7.463270,21.522400,-0.248776,-10.961268,-0.286051,-8.234371
44.900000,7.479950,21.574920,-0.249332,-10.988017,-0.286791,-8.248356
45.000000,7.496560,21.642930,-0.249885,-11.022654,-0.287529,-8.268254
45.100000,7.513210,21.706240,-0.250440,-11.054897,-0.288269,-8.286305
45.200000,7.529940,21.765410,-0.250998,-11.085032,-0.289014,-8.302711
45.300000,7.546610,21.823830,-0.251554,-11.114785,-0.289756,-8.318820
45.400000,7.563250,21.884720,-0.252108,-11.145796,-0.290497,-8.335848
45.500000,7.579820,21.949420,-0.252661,-11.178748,-0.291236,-8.354318
45.600000,7.596570,22.014770,-0.253219,-11.212030,-0.291983,-8.372931
45.700000,7.613240,22.078800,-0.253775,-11.244641,-0.292728,-8.391036
45.800000,7.629880,22.140820,-0.254329,-11.276227,-0.293471,-8.408352
45.900000,7.646510,22.207100,-0.254884,-11.309983,-0.294215,-8.427253
46.000000,7.663210,22.264480,-0.255440,-11.339207,-0.294962,-8.442716
46.100000,7.679900,22.325260,-0.255997,-11.370162,-0.295710,-8.459438
46.200000,7.696600,22.391250,-0.256553,-11.403770,-0.296458,-8.478095
46.300000,7.713260,22.453610,-0.257109,-11.435530,-0.297205,-8.495356
46.400000,7.729860,22.511510,-0.257662,-11.465018,-0.297951,-8.510918
46.500000,7.746550,22.571340,-0.258218,-11.495489,-0.298700,-8.527143
46.600000,7.763260,22.639240,-0.258775,-11.530070,-0.299452,-8.546372
46.700000,7.779930,22.704550,-0.259331,-11.563332,-0.300201,-8.564602
46.800000,7.796520,22.764420,-0.259884,-11.593824,-0.300948,-8.580775
46.900000,7.813210,22.828990,-0.260440,-11.626709,-0.301700,-8.598645
47.000000,7.829870,22.898320,-0.260996,-11.662019,-0.302451,-8.618282
47.100000,7.846500,22.954440,-0.261550,-11.690600,-0.303202,-8.632924
47.200000,7.863160,23.020040,-0.262105,-11.724010,-0.303954,-8.651085
47.300000,7.879870,23.083900,-0.262662,-11.756534,-0.304709,-8.668535
47.400000,7.896610,23.150960,-0.263220,-11.790687,-0.305466,-8.687139
47.500000,7.913280,23.201500,-0.263776,-11.816427,-0.306221,-8.699537
47.600000,7.929970,23.273500,-0.264332,-11.853096,-0.306977,-8.719940
47.700000,7.946600,23.327750,-0.264887,-11.880726,-0.307731,-8.733680
47.800000,7.963280,23.399640,-0.265443,-11.917339,-0.308487,-8.753969
47.900000,7.979950,23.467880,-0.265998,-11.952093,-0.309244,-8.772856
48.000000,7.996610,23.529200,-0.266554,-11.983323,-0.310001,-8.789124
48.100000,8.013190,23.590650,-0.267106,-12.014619,-0.310755,-8.805438
48.200000,8.029900,23.658390,-0.267663,-12.049119,-0.311515,-8.824012
48.300000,8.046630,23.722920,-0.268221,-12.081984,-0.312277,-8.841342
48.400000,8.063250,23.785470,-0.268775,-12.113840,-0.313034,-8.857943
48.500000,8.079910,23.849120,-0.269330,-12.146257,-0.313794,-8.874902
48.600000,8.096540,23.916800,-0.269885,-12.180726,-0.314553,-8.893335
48.700000,8.113250,23.985500,-0.270442,-12.215715,-0.315316,-8.912077
48.800000,8.129950,24.048660,-0.270998,-12.247882,-0.316079,-8.928726
48.900000,8.146630,24.109820,-0.271554,-12.279030,-0.316842,-8.944607
49.000000,8.163250,24.181870,-0.272108,-12.315725,-0.317603,-8.964514
49.100000,8.179930,24.244930,-0.272664,-12.347841,-0.318367,-8.981025
49.200000,8.196600,24.320350,-0.273220,-12.386253,-0.319131,-9.002081
49.300000,8.213250,24.384380,-0.273775,-12.418863,-0.319895,-9.018889
49.400000,8.229900,24.445550,-0.274330,-12.450016,-0.320660,-9.034603
49.500000,8.246560,24.513690,-0.274885,-12.484720,-0.321425,-9.052853
49.600000,8.263280,24.575180,-0.275443,-12.516036,-0.322194,-9.068586
49.700000,8.279990,24.652880,-0.276000,-12.555609,-0.322963,-9.090265
49.800000,8.296580,24.716290,-0.276553,-12.587903,-0.323728,-9.106685
49.900000,8.313240,24.770820,-0.277108,-12.615675,-0.324495,-9.119771
50.000000,8.329960,24.851560,-0.277665,-12.656796,-0.325267,-9.142442
50.100000,8.346650,24.918410,-0.278222,-12.690842,-0.326037,-9.159975
50.200000,8.363270,24.978140,-0.278776,-12.721262,-0.326805,-9.174884
50.300000,8.379900,25.044440,-0.279330,-12.755029,-0.327574,-9.192166
50.400000,8.396570,25.110480,-0.279886,-12.788662,-0.328345,-9.209299
50.500000,8.413300,25.176670,-0.280443,-12.822373,-0.329120,-9.226424
50.600000,8.429970,25.247520,-0.280999,-12.858456,-0.329893,-9.245243
50.700000,8.446540,25.314490,-0.281551,-12.892564,-0.330661,-9.262645
50.800000,8.463180,25.381900,-0.282106,-12.926896,-0.331433,-9.280141
50.900000,8.479950,25.445340,-0.282665,-12.959205,-0.332212,-9.296091
51.000000,8.496640,25.515480,-0.283221,-12.994927,-0.332988,-9.314487
51.100000,8.513230,25.577790,-0.283774,-13.026661,-0.333760,-9.330029
51.200000,8.529900,25.650680,-0.284330,-13.063784,-0.334536,-9.349358
51.300000,8.546570,25.724070,-0.284886,-13.101161,-0.335313,-9.368828
51.400000,8.563280,25.794380,-0.285443,-13.136970,-0.336092,-9.387118
51.500000,8.579930,25.863030,-0.285998,-13.171933,-0.336869,-9.404791
51.600000,8.596560,25.929010,-0.286552,-13.205536,-0.337646,-9.421464
51.700000,8.613250,26.008050,-0.287108,-13.245791,-0.338426,-9.442814
51.800000,8.629980,26.068690,-0.287666,-13.276675,-0.339208,-9.457427
51.900000,8.646620,26.141200,-0.288221,-13.313604,-0.339987,-9.476348
52.000000,8.663220,26.210510,-0.288774,-13.348903,-0.340765,-9.494087
52.100000,8.679900,26.279580,-0.289330,-13.384080,-0.341547,-9.511664
52.200000,8.696620,26.342730,-0.289887,-13.416242,-0.342332,-9.527044
52.300000,8.713310,26.421400,-0.290444,-13.456309,-0.343115,-9.548009
52.400000,8.729860,26.482130,-0.290995,-13.487238,-0.343893,-9.562515
52.500000,8.746520,26.548940,-0.291551,-13.521264,-0.344677,-9.579131
52.600000,8.763240,26.619230,-0.292108,-13.557063,-0.345464,-9.596936
52.700000,8.779930,26.693000,-0.292664,-13.594633,-0.346250,-9.615969
52.800000,8.796590,26.767010,-0.293220,-13.632326,-0.347035,-9.635060
52.900000,8.813250,26.834640,-0.293775,-13.666770,-0.347821,-9.651815
53.000000,8.829910,26.901680,-0.294330,-13.700913,-0.348608,-9.668319
53.100000,8.846580,26.973170,-0.294886,-13.737323,-0.349396,-9.686379
53.200000,8.863280,27.043930,-0.295443,-13.773360,-0.350186,-9.704122
53.300000,8.879890,27.114620,-0.295996,-13.809363,-0.350972,-9.721842
53.400000,8.896560,27.184910,-0.296552,-13.845161,-0.351761,-9.739351
53.500000,8.913230,27.254130,-0.297108,-13.880414,-0.352552,-9.756437
53.600000,8.929910,27.330920,-0.297664,-13.919523,-0.353343,-9.776187
53.700000,8.946580,27.409480,-0.298219,-13.959534,-0.354134,-9.796531
53.800000,8.963210,27.478370,-0.298774,-13.994619,-0.354925,-9.813395
53.900000,8.979930,27.548840,-0.299331,-14.030509,-0.355720,-9.830743
54.000000,8.996580,27.628860,-0.299886,-14.071263,-0.356512,-9.851488
54.100000,9.013270,27.696810,-0.300442,-14.105870,-0.357307,-9.867869
54.200000,9.029900,27.772610,-0.300997,-14.144474,-0.358100,-9.887035
54.300000,9.046580,27.842790,-0.301553,-14.180217,-0.358896,-9.904134
54.400000,9.063240,27.917530,-0.302108,-14.218281,-0.359691,-9.922825
54.500000,9.079950,27.991740,-0.302665,-14.256076,-0.360489,-9.941261
54.600000,9.096570,28.067190,-0.303219,-14.294502,-0.361284,-9.960138
54.700000,9.113220,28.139120,-0.303774,-14.331136,-0.362081,-9.977710
54.800000,9.129920,28.211390,-0.304331,-14.367943,-0.362881,-9.995337
54.900000,9.146640,28.295560,-0.304888,-14.410810,-0.363682,-10.017127
55.000000,9.163200,28.359340,-0.305440,-14.443293,-0.364477,-10.031734
55.100000,9.179830,28.434220,-0.305994,-14.481429,-0.365275,-10.050194
55.200000,9.196580,28.504380,-0.306553,-14.517162,-0.366080,-10.066887
55.300000,9.213280,28.585810,-0.307109,-14.558633,-0.366883,-10.087541
55.400000,9.229970,28.651610,-0.307666,-14.592145,-0.367686,-10.102643
55.500000,9.246540,28.725640,-0.308218,-14.629848,-0.368484,-10.120666
55.600000,9.263190,28.803250,-0.308773,-14.669375,-0.369287,-10.139868
55.700000,9.279860,28.875730,-0.309329,-14.706289,-0.370091,-10.157212
55.800000,9.296610,28.949770,-0.309887,-14.743997,-0.370900,-10.175024
55.900000,9.313220,29.027980,-0.310441,-14.783829,-0.371703,-10.194327
56.000000,9.329870,29.104100,-0.310996,-14.822596,-0.372508,-10.212833
56.100000,9.346570,29.188630,-0.311552,-14.865647,-0.373316,-10.234220
56.200000,9.363230,29.266050,-0.312108,-14.905077,-0.374123,-10.253088
56.300000,9.379870,29.337770,-0.312662,-14.941604,-0.374930,-10.269927
56.400000,9.396520,29.413430,-0.313217,-14.980137,-0.375737,-10.288098
56.500000,9.413250,29.494570,-0.313775,-15.021461,-0.376550,-10.308102
56.600000,9.429920,29.573550,-0.314331,-15.061685,-0.377360,-10.327336
56.700000,9.446580,29.645360,-0.314886,-15.098258,-0.378170,-10.344028
56.800000,9.463210,29.731970,-0.315440,-15.142368,-0.378979,-10.365854
56.900000,9.479950,29.813940,-0.315998,-15.184115,-0.379795,-10.385960
57.000000,9.496640,29.894070,-0.316555,-15.224925,-0.380609,-10.405404
57.100000,9.513310,29.964290,-0.317110,-15.260688,-0.381422,-10.421366
57.200000,9.529920,30.036650,-0.317664,-15.297540,-0.382233,-10.438062
57.300000,9.546540,30.116030,-0.318218,-15.337968,-0.383045,-10.457151
57.400000,9.563250,30.199680,-0.318775,-15.380571,-0.383863,-10.477629
57.500000,9.579950,30.276820,-0.319332,-15.419858,-0.384680,-10.495809
57.600000,9.596570,30.350640,-0.319886,-15.457454,-0.385494,-10.512836
57.700000,9.613190,30.440490,-0.320440,-15.503214,-0.386309,-10.535369
