Repository: abubakardawood/tissue-phantom-material-database

Title:
A Database of Silicone Phantom Materials for Modeling Human Tissue Mechanics Across Varying Stiffnesses

Description:
This dataset contains processed mechanical compression test data for soft silicone phantoms
fabricated using Ecoflex (Smooth-On) with varying base materials and thinner concentrations.
The dataset provides force–compression measurements together with derived engineering and
true stress–strain quantities, intended for mechanical characterization, constitutive model
fitting, and the design of tissue-equivalent phantoms.

All files in this dataset are processed outputs generated from raw experimental measurements.
The raw data files are not included in this archive.

File: data/EF10_12_5T/EF10_12_5T_B2.csv (part 1 of 2)
EF10_12_5T_B_sample_2
Compression test;
Cylinder Diameter: 50mm;
Cylinder Height: 30mm;
Speed (mm/min): 10;
Machine: INSTRON 5900;
Load cell: 1kN;
Time (s),Compression (mm),Load (N),Engineering Strain [-],Engineering Stress (kPa),True Strain [-],True Stress (kPa)
0.000000,0.000000,-0.007520,-0.000000,0.003830,0.000000,0.003830
0.100000,0.005680,0.013850,-0.000189,-0.007054,-0.000189,-0.007052
0.200000,0.027050,0.063930,-0.000902,-0.032559,-0.000902,-0.032530
0.300000,0.046170,0.101700,-0.001539,-0.051795,-0.001540,-0.051716
0.400000,0.063280,0.132830,-0.002109,-0.067650,-0.002112,-0.067507
0.500000,0.080030,0.159590,-0.002668,-0.081279,-0.002671,-0.081062
0.600000,0.096700,0.201800,-0.003223,-0.102776,-0.003229,-0.102445
0.700000,0.113370,0.235470,-0.003779,-0.119924,-0.003786,-0.119471
0.800000,0.130110,0.271070,-0.004337,-0.138055,-0.004346,-0.137456
0.900000,0.146720,0.308810,-0.004891,-0.157276,-0.004903,-0.156506
1.000000,0.163310,0.347760,-0.005444,-0.177113,-0.005459,-0.176149
1.100000,0.179990,0.381120,-0.006000,-0.194103,-0.006018,-0.192938
1.200000,0.196670,0.417430,-0.006556,-0.212595,-0.006577,-0.211202
1.300000,0.213390,0.459010,-0.007113,-0.233772,-0.007138,-0.232109
1.400000,0.230000,0.493060,-0.007667,-0.251113,-0.007696,-0.249188
1.500000,0.246650,0.537950,-0.008222,-0.273976,-0.008256,-0.271723
1.600000,0.263310,0.574870,-0.008777,-0.292779,-0.008816,-0.290209
1.700000,0.280020,0.614860,-0.009334,-0.313146,-0.009378,-0.310223
1.800000,0.296660,0.649730,-0.009889,-0.330905,-0.009938,-0.327633
1.900000,0.313220,0.693040,-0.010441,-0.352962,-0.010496,-0.349277
2.000000,0.329890,0.731920,-0.010996,-0.372764,-0.011057,-0.368665
2.100000,0.346590,0.770710,-0.011553,-0.392519,-0.011620,-0.387985
2.200000,0.363280,0.812320,-0.012109,-0.413711,-0.012183,-0.408701
2.300000,0.379920,0.850890,-0.012664,-0.433355,-0.012745,-0.427867
2.400000,0.396570,0.891480,-0.013219,-0.454027,-0.013307,-0.448025
2.500000,0.413260,0.930030,-0.013775,-0.473660,-0.013871,-0.467136
2.600000,0.429940,0.970560,-0.014331,-0.494302,-0.014435,-0.487218
2.700000,0.446590,1.016470,-0.014886,-0.517684,-0.014998,-0.509978
2.800000,0.463230,1.043750,-0.015441,-0.531578,-0.015561,-0.523369
2.900000,0.479870,1.088460,-0.015996,-0.554348,-0.016125,-0.545481
3.000000,0.496570,1.131670,-0.016552,-0.576355,-0.016691,-0.566815
3.100000,0.513300,1.178860,-0.017110,-0.600388,-0.017258,-0.590116
3.200000,0.529890,1.215310,-0.017663,-0.618952,-0.017821,-0.608020
3.300000,0.546500,1.259380,-0.018217,-0.641397,-0.018385,-0.629713
3.400000,0.563240,1.303660,-0.018775,-0.663949,-0.018953,-0.651483
3.500000,0.579930,1.336230,-0.019331,-0.680536,-0.019520,-0.667381
3.600000,0.596560,1.377170,-0.019885,-0.701387,-0.020086,-0.687440
3.700000,0.613220,1.418250,-0.020441,-0.722309,-0.020652,-0.707544
3.800000,0.629900,1.463500,-0.020997,-0.745354,-0.021220,-0.729704
3.900000,0.646630,1.508880,-0.021554,-0.768466,-0.021790,-0.751902
4.000000,0.663270,1.543680,-0.022109,-0.786190,-0.022357,-0.768808
4.100000,0.679940,1.582270,-0.022665,-0.805843,-0.022925,-0.787579
4.200000,0.696590,1.621910,-0.023220,-0.826032,-0.023493,-0.806852
4.300000,0.713300,1.661580,-0.023777,-0.846236,-0.024064,-0.826115
4.400000,0.729920,1.708610,-0.024331,-0.870188,-0.024632,-0.849016
4.500000,0.746520,1.745250,-0.024884,-0.888849,-0.025199,-0.866730
4.600000,0.763200,1.788460,-0.025440,-0.910855,-0.025769,-0.887683
4.700000,0.779870,1.830000,-0.025996,-0.932011,-0.026340,-0.907783
4.800000,0.796600,1.871160,-0.026553,-0.952974,-0.026912,-0.927669
4.900000,0.813280,1.906860,-0.027109,-0.971156,-0.027484,-0.944828
5.000000,0.829930,1.950040,-0.027664,-0.993147,-0.028054,-0.965672
5.100000,0.846610,1.995620,-0.028220,-1.016361,-0.028626,-0.987679
5.200000,0.863280,2.032970,-0.028776,-1.035383,-0.029198,-1.005589
5.300000,0.879930,2.075720,-0.029331,-1.057156,-0.029770,-1.026148
5.400000,0.896570,2.116200,-0.029886,-1.077772,-0.030341,-1.045562
5.500000,0.913260,2.155120,-0.030442,-1.097594,-0.030915,-1.064181
5.600000,0.929930,2.199000,-0.030998,-1.119942,-0.031488,-1.085226
5.700000,0.946620,2.241760,-0.031554,-1.141719,-0.032063,-1.105693
5.800000,0.963190,2.286300,-0.032106,-1.164403,-0.032633,-1.127018
5.900000,0.979860,2.331360,-0.032662,-1.187352,-0.033207,-1.148571
6.000000,0.996560,2.374710,-0.033219,-1.209430,-0.033783,-1.169254
6.100000,1.013280,2.410940,-0.033776,-1.227882,-0.034360,-1.186409
6.200000,1.029910,2.456480,-0.034330,-1.251075,-0.034933,-1.208125
6.300000,1.046550,2.495160,-0.034885,-1.270775,-0.035508,-1.226444
6.400000,1.063240,2.533410,-0.035441,-1.290255,-0.036085,-1.244527
6.500000,1.079940,2.586660,-0.035998,-1.317375,-0.036662,-1.269952
6.600000,1.096650,2.621210,-0.036555,-1.334971,-0.037240,-1.286171
6.700000,1.113270,2.660800,-0.037109,-1.355134,-0.037815,-1.304847
6.800000,1.129930,2.703290,-0.037664,-1.376774,-0.038392,-1.324919
6.900000,1.146610,2.746900,-0.038220,-1.398985,-0.038970,-1.345515
7.000000,1.163290,2.791580,-0.038776,-1.421740,-0.039548,-1.366610
7.100000,1.179910,2.833020,-0.039330,-1.442845,-0.040125,-1.386098
7.200000,1.196560,2.879930,-0.039885,-1.466736,-0.040703,-1.408235
7.300000,1.213240,2.910990,-0.040441,-1.482555,-0.041282,-1.422599
7.400000,1.229920,2.960200,-0.040997,-1.507617,-0.041861,-1.445809
7.500000,1.246590,3.005710,-0.041553,-1.530796,-0.042441,-1.467186
7.600000,1.263240,3.046120,-0.042108,-1.551376,-0.043020,-1.486051
7.700000,1.279920,3.089300,-0.042664,-1.573368,-0.043601,-1.506241
7.800000,1.296590,3.133650,-0.043220,-1.595955,-0.044181,-1.526978
7.900000,1.313270,3.173870,-0.043776,-1.616439,-0.044763,-1.545678
8.000000,1.329850,3.213130,-0.044328,-1.636434,-0.045341,-1.563893
8.100000,1.346570,3.257670,-0.044886,-1.659118,-0.045924,-1.584647
8.200000,1.363250,3.298480,-0.045442,-1.679902,-0.046507,-1.603565
8.300000,1.379950,3.336630,-0.045998,-1.699332,-0.047090,-1.621165
8.400000,1.396600,3.382960,-0.046553,-1.722927,-0.047672,-1.642719
8.500000,1.413270,3.427900,-0.047109,-1.745815,-0.048255,-1.663572
8.600000,1.429930,3.472790,-0.047664,-1.768677,-0.048838,-1.684375
8.700000,1.446600,3.510640,-0.048220,-1.787954,-0.049421,-1.701739
8.800000,1.463260,3.557050,-0.048775,-1.811591,-0.050005,-1.723230
8.900000,1.479840,3.599700,-0.049328,-1.833312,-0.050586,-1.742879
9.000000,1.496610,3.635420,-0.049887,-1.851504,-0.051174,-1.759138
9.100000,1.513280,3.679790,-0.050443,-1.874102,-0.051759,-1.779567
9.200000,1.529950,3.721310,-0.050998,-1.895248,-0.052345,-1.798593
9.300000,1.546550,3.764390,-0.051552,-1.917188,-0.052928,-1.818354
9.400000,1.563210,3.806530,-0.052107,-1.938650,-0.053514,-1.837633
9.500000,1.579910,3.848520,-0.052664,-1.960035,-0.054101,-1.856813
9.600000,1.596620,3.896750,-0.053221,-1.984598,-0.054689,-1.878977
9.700000,1.613280,3.934500,-0.053776,-2.003824,-0.055276,-1.896067
9.800000,1.629890,3.983510,-0.054330,-2.028785,-0.055861,-1.918562
9.900000,1.646600,4.030410,-0.054887,-2.052671,-0.056450,-1.940007
10.000000,1.663280,4.072320,-0.055443,-2.074016,-0.057039,-1.959027
10.100000,1.679960,4.111920,-0.055999,-2.094184,-0.057628,-1.976912
10.200000,1.696530,4.152320,-0.056551,-2.114759,-0.058213,-1.995167
10.300000,1.713260,4.194490,-0.057109,-2.136236,-0.058804,-2.014239
10.400000,1.729940,4.238970,-0.057665,-2.158890,-0.059394,-2.034398
10.500000,1.746600,4.287910,-0.058220,-2.183815,-0.059984,-2.056673
10.600000,1.763240,4.328240,-0.058775,-2.204355,-0.060573,-2.074794
10.700000,1.779920,4.374270,-0.059331,-2.227797,-0.061164,-2.095621
10.800000,1.796620,4.421410,-0.059887,-2.251806,-0.061756,-2.116951
10.900000,1.813310,4.455310,-0.060444,-2.269071,-0.062348,-2.131920
11.000000,1.829980,4.502580,-0.060999,-2.293145,-0.062939,-2.153265
11.100000,1.846550,4.546860,-0.061552,-2.315697,-0.063527,-2.173162
11.200000,1.863240,4.596250,-0.062108,-2.340851,-0.064120,-2.195465
11.300000,1.879930,4.637180,-0.062664,-2.361696,-0.064714,-2.213702
11.400000,1.896590,4.686100,-0.063220,-2.386611,-0.065306,-2.235730
11.500000,1.913190,4.725890,-0.063773,-2.406876,-0.065897,-2.253382
11.600000,1.929870,4.766590,-0.064329,-2.427604,-0.066491,-2.271439
11.700000,1.946600,4.811010,-0.064887,-2.450227,-0.067088,-2.291240
11.800000,1.963260,4.852480,-0.065442,-2.471348,-0.067682,-2.309618
11.900000,1.979920,4.895470,-0.065997,-2.493242,-0.068276,-2.328695
12.000000,1.996550,4.940250,-0.066552,-2.516049,-0.068870,-2.348601
12.100000,2.013320,4.977320,-0.067111,-2.534928,-0.069469,-2.364808
12.200000,2.029890,5.032180,-0.067663,-2.562868,-0.070061,-2.389457
12.300000,2.046580,5.070640,-0.068219,-2.582456,-0.070658,-2.406282
12.400000,2.063200,5.113700,-0.068773,-2.604386,-0.071253,-2.425274
12.500000,2.079880,5.152660,-0.069329,-2.624228,-0.071850,-2.442292
12.600000,2.096600,5.200360,-0.069887,-2.648522,-0.072449,-2.463425
12.700000,2.113230,5.252960,-0.070441,-2.675311,-0.073045,-2.486859
12.800000,2.129850,5.285040,-0.070995,-2.691649,-0.073641,-2.500555
12.900000,2.146510,5.333750,-0.071550,-2.716457,-0.074239,-2.522093
13.000000,2.163240,5.379440,-0.072108,-2.739726,-0.074840,-2.542170
13.100000,2.179940,5.420840,-0.072665,-2.760811,-0.075440,-2.560198
13.200000,2.196590,5.459390,-0.073220,-2.780444,-0.076039,-2.576861
13.300000,2.213230,5.506250,-0.073774,-2.804310,-0.076637,-2.597424
13.400000,2.229920,5.550340,-0.074331,-2.826765,-0.077238,-2.616650
13.500000,2.246630,5.596560,-0.074888,-2.850305,-0.077840,-2.636852
13.600000,2.263300,5.644550,-0.075443,-2.874746,-0.078441,-2.657865
13.700000,2.279880,5.684870,-0.075996,-2.895281,-0.079039,-2.675251
13.800000,2.296520,5.727930,-0.076551,-2.917211,-0.079639,-2.693896
13.900000,2.313270,5.770630,-0.077109,-2.938958,-0.080244,-2.712338
14.000000,2.329930,5.814640,-0.077664,-2.961372,-0.080846,-2.731379
14.100000,2.346560,5.860080,-0.078219,-2.984514,-0.081447,-2.751070
14.200000,2.363230,5.900410,-0.078774,-3.005054,-0.082050,-2.768333
14.300000,2.379920,5.948060,-0.079331,-3.029322,-0.082654,-2.789004
14.400000,2.396600,5.990900,-0.079887,-3.051140,-0.083258,-2.807395
14.500000,2.413210,6.037930,-0.080440,-3.075092,-0.083860,-2.827731
14.600000,2.429890,6.084260,-0.080996,-3.098688,-0.084465,-2.847706
14.700000,2.446600,6.119760,-0.081553,-3.116768,-0.085071,-2.862585
14.800000,2.463270,6.168520,-0.082109,-3.141601,-0.085677,-2.883648
14.900000,2.479900,6.212550,-0.082663,-3.164026,-0.086281,-2.902477
15.000000,2.496560,6.254670,-0.083219,-3.185477,-0.086886,-2.920386
15.100000,2.513230,6.301670,-0.083774,-3.209414,-0.087493,-2.940548
15.200000,2.529930,6.347280,-0.084331,-3.232643,-0.088100,-2.960031
15.300000,2.546650,6.388740,-0.084888,-3.253759,-0.088709,-2.977552
15.400000,2.563240,6.439530,-0.085441,-3.279626,-0.089314,-2.999410
15.500000,2.579880,6.483710,-0.085996,-3.302126,-0.089920,-3.018157
15.600000,2.596610,6.525050,-0.086554,-3.323181,-0.090531,-3.035547
15.700000,2.613260,6.568700,-0.087109,-3.345411,-0.091138,-3.053997
15.800000,2.629890,6.613820,-0.087663,-3.368391,-0.091746,-3.073108
15.900000,2.646560,6.659010,-0.088219,-3.391406,-0.092355,-3.092221
16.000000,2.663230,6.702810,-0.088774,-3.413713,-0.092965,-3.110663
16.100000,2.679940,6.738940,-0.089331,-3.432114,-0.093576,-3.125519
16.200000,2.696600,6.792770,-0.089887,-3.459529,-0.094186,-3.148564
16.300000,2.713230,6.835530,-0.090441,-3.481307,-0.094795,-3.166454
16.400000,2.729860,6.882190,-0.090995,-3.505071,-0.095405,-3.186126
16.500000,2.746570,6.920300,-0.091552,-3.524480,-0.096018,-3.201805
16.600000,2.763290,6.971790,-0.092110,-3.550703,-0.096632,-3.223649
16.700000,2.779910,7.010140,-0.092664,-3.570235,-0.097242,-3.239404
16.800000,2.796580,7.056810,-0.093219,-3.594004,-0.097855,-3.258973
16.900000,2.813280,7.100650,-0.093776,-3.616331,-0.098469,-3.277206
17.000000,2.829990,7.148620,-0.094333,-3.640762,-0.099084,-3.297318
17.100000,2.846580,7.186100,-0.094886,-3.659851,-0.099694,-3.312582
17.200000,2.863270,7.232690,-0.095442,-3.683579,-0.100309,-3.332009
17.300000,2.879950,7.278840,-0.095998,-3.707083,-0.100924,-3.351209
17.400000,2.896640,7.330380,-0.096555,-3.733332,-0.101540,-3.372861
17.500000,2.913300,7.367150,-0.097110,-3.752059,-0.102155,-3.387696
17.600000,2.929920,7.411800,-0.097664,-3.774799,-0.102768,-3.406137
17.700000,2.946590,7.453190,-0.098220,-3.795878,-0.103384,-3.423049
17.800000,2.963280,7.505860,-0.098776,-3.822703,-0.104001,-3.445112
17.900000,2.979960,7.548600,-0.099332,-3.844470,-0.104619,-3.462591
18.000000,2.996570,7.589310,-0.099886,-3.865204,-0.105233,-3.479125
18.100000,3.013240,7.642290,-0.100441,-3.892186,-0.105851,-3.501250
18.200000,3.029920,7.681770,-0.100997,-3.912293,-0.106469,-3.517162
18.300000,3.046640,7.726610,-0.101555,-3.935130,-0.107089,-3.535499
18.400000,3.063230,7.779110,-0.102108,-3.961868,-0.107705,-3.557331
18.500000,3.079860,7.824650,-0.102662,-3.985062,-0.108323,-3.575947
18.600000,3.096580,7.858260,-0.103219,-4.002179,-0.108944,-3.589077
18.700000,3.113270,7.908980,-0.103776,-4.028010,-0.109565,-3.610001
18.800000,3.129940,7.948790,-0.104331,-4.048286,-0.110185,-3.625922
18.900000,3.146570,7.995940,-0.104886,-4.072299,-0.110804,-3.645173
19.000000,3.163250,8.038600,-0.105442,-4.094025,-0.111425,-3.662345
19.100000,3.179890,8.089300,-0.105996,-4.119847,-0.112045,-3.683158
19.200000,3.196560,8.127870,-0.106552,-4.139490,-0.112667,-3.698419
19.300000,3.213190,8.172890,-0.107106,-4.162419,-0.113288,-3.716597
19.400000,3.229830,8.218870,-0.107661,-4.185836,-0.113909,-3.735185
19.500000,3.246580,8.266850,-0.108219,-4.210272,-0.114535,-3.754639
19.600000,3.263250,8.304780,-0.108775,-4.229590,-0.115158,-3.769516
19.700000,3.279900,8.354320,-0.109330,-4.254820,-0.115781,-3.789641
19.800000,3.296520,8.397590,-0.109884,-4.276857,-0.116403,-3.806899
19.900000,3.313260,8.440610,-0.110442,-4.298767,-0.117031,-3.824003
20.000000,3.329950,8.482480,-0.110998,-4.320092,-0.117656,-3.840569
20.100000,3.346620,8.530050,-0.111554,-4.344319,-0.118281,-3.859693
20.200000,3.363230,8.578280,-0.112108,-4.368882,-0.118905,-3.879097
20.300000,3.379890,8.617750,-0.112663,-4.388984,-0.119530,-3.894508
20.400000,3.396540,8.665980,-0.113218,-4.413547,-0.120156,-3.913854
20.500000,3.413260,8.706590,-0.113775,-4.434230,-0.120785,-3.929724
20.600000,3.429890,8.749500,-0.114330,-4.456084,-0.121410,-3.946621
20.700000,3.446520,8.797090,-0.114884,-4.480321,-0.122037,-3.965604
20.800000,3.463220,8.838320,-0.115441,-4.501319,-0.122666,-3.981684
20.900000,3.479900,8.881960,-0.115997,-4.523545,-0.123294,-3.998829
21.000000,3.496600,8.926250,-0.116553,-4.546102,-0.123924,-4.016238
21.100000,3.513190,8.965690,-0.117106,-4.566188,-0.124551,-4.031459
21.200000,3.529890,9.011940,-0.117663,-4.589743,-0.125181,-4.049700
21.300000,3.546600,9.053570,-0.118220,-4.610945,-0.125813,-4.065839
21.400000,3.563290,9.090340,-0.118776,-4.629672,-0.126444,-4.079777
21.500000,3.579900,9.142170,-0.119330,-4.656069,-0.127072,-4.100460
21.600000,3.596620,9.188230,-0.119887,-4.679527,-0.127705,-4.118511
21.700000,3.613250,9.224260,-0.120442,-4.697877,-0.128335,-4.132057
21.800000,3.629960,9.273750,-0.120999,-4.723082,-0.128969,-4.151595
21.900000,3.646590,9.313760,-0.121553,-4.743459,-0.129600,-4.166877
22.000000,3.663190,9.354630,-0.122106,-4.764274,-0.130230,-4.182526
22.100000,3.679920,9.398050,-0.122664,-4.786388,-0.130865,-4.199270
22.200000,3.696640,9.443850,-0.123221,-4.809713,-0.131501,-4.217054
22.300000,3.713300,9.479870,-0.123777,-4.828058,-0.132134,-4.230457
22.400000,3.729850,9.524270,-0.124328,-4.850671,-0.132764,-4.247595
22.500000,3.746610,9.568980,-0.124887,-4.873441,-0.133402,-4.264812
22.600000,3.763280,9.620600,-0.125443,-4.899731,-0.134037,-4.285096
22.700000,3.779930,9.661040,-0.125998,-4.920327,-0.134672,-4.300378
22.800000,3.796540,9.694170,-0.126551,-4.937200,-0.135306,-4.312391
22.900000,3.813180,9.737610,-0.127106,-4.959324,-0.135941,-4.328964
23.000000,3.829910,9.778230,-0.127664,-4.980012,-0.136580,-4.344245
23.100000,3.846620,9.831170,-0.128221,-5.006974,-0.137219,-4.364976
23.200000,3.863290,9.865410,-0.128776,-5.024412,-0.137857,-4.377387
23.300000,3.879900,9.912850,-0.129330,-5.048573,-0.138492,-4.395641
23.400000,3.896570,9.958840,-0.129886,-5.071996,-0.139131,-4.413216
23.500000,3.913290,10.004760,-0.130443,-5.095382,-0.139771,-4.430725
23.600000,3.929950,10.032320,-0.130998,-5.109419,-0.140410,-4.440093
23.700000,3.946570,10.058330,-0.131552,-5.122665,-0.141048,-4.448767
23.800000,3.963220,10.088740,-0.132107,-5.138153,-0.141687,-4.459365
23.900000,3.979920,10.124770,-0.132664,-5.156503,-0.142329,-4.472421
24.000000,3.996580,10.160930,-0.133219,-5.174919,-0.142969,-4.485520
24.100000,4.013240,10.209780,-0.133775,-5.199798,-0.143610,-4.504197
24.200000,4.029900,10.257020,-0.134330,-5.223857,-0.144252,-4.522137
24.300000,4.046590,10.301200,-0.134886,-5.246358,-0.144894,-4.538696
24.400000,4.063250,10.344090,-0.135442,-5.268202,-0.145536,-4.554668
24.500000,4.079890,10.388300,-0.135996,-5.290718,-0.146178,-4.571200
24.600000,4.096530,10.436180,-0.136551,-5.315103,-0.146820,-4.589320
24.700000,4.113230,10.485760,-0.137108,-5.340354,-0.147465,-4.608150
24.800000,4.129960,10.526840,-0.137665,-5.361276,-0.148112,-4.623214
24.900000,4.146590,10.573830,-0.138220,-5.385207,-0.148755,-4.640866
25.000000,4.163160,10.628650,-0.138772,-5.413127,-0.149396,-4.661937
25.100000,4.179880,10.671620,-0.139329,-5.435011,-0.150043,-4.677755
25.200000,4.196590,10.725070,-0.139886,-5.462233,-0.150691,-4.698142
25.300000,4.213250,10.769650,-0.140442,-5.484938,-0.151337,-4.714624
25.400000,4.229900,10.819900,-0.140997,-5.510530,-0.151982,-4.733563
25.500000,4.246560,10.864830,-0.141552,-5.533412,-0.152629,-4.750147
25.600000,4.263230,10.917880,-0.142108,-5.560431,-0.153277,-4.770251
25.700000,4.279960,10.961520,-0.142665,-5.582656,-0.153927,-4.786205
25.800000,4.296670,11.017810,-0.143222,-5.611325,-0.154577,-4.807658
25.900000,4.313310,11.066500,-0.143777,-5.636122,-0.155224,-4.825777
26.000000,4.329970,11.110100,-0.144332,-5.658327,-0.155873,-4.841648
26.100000,4.346620,11.160920,-0.144887,-5.684210,-0.156522,-4.860640
26.200000,4.363230,11.209020,-0.145441,-5.708707,-0.157170,-4.878427
26.300000,4.379860,11.259610,-0.145995,-5.734472,-0.157819,-4.897266
26.400000,4.396520,11.315990,-0.146551,-5.763186,-0.158469,-4.918588
26.500000,4.413230,11.367320,-0.147108,-5.789329,-0.159122,-4.937674
26.600000,4.429910,11.411880,-0.147664,-5.812023,-0.159774,-4.953798
26.700000,4.446540,11.460050,-0.148218,-5.836556,-0.160425,-4.971473
26.800000,4.463220,11.510990,-0.148774,-5.862499,-0.161078,-4.990312
26.900000,4.479900,11.557050,-0.149330,-5.885957,-0.161731,-5.007007
27.000000,4.496600,11.609120,-0.149887,-5.912476,-0.162386,-5.026275
27.100000,4.513250,11.662320,-0.150442,-5.939571,-0.163039,-5.046012
27.200000,4.529900,11.713160,-0.150997,-5.965463,-0.163692,-5.064698
27.300000,4.546560,11.766260,-0.151552,-5.992507,-0.164346,-5.084331
27.400000,4.563250,11.805950,-0.152108,-6.012721,-0.165002,-5.098136
27.500000,4.579960,11.867500,-0.152665,-6.044068,-0.165660,-5.121348
27.600000,4.596560,11.913070,-0.153219,-6.067277,-0.166313,-5.137657
27.700000,4.613210,11.965400,-0.153774,-6.093928,-0.166968,-5.156842
27.800000,4.629900,12.018960,-0.154330,-6.121206,-0.167626,-5.176520
27.900000,4.646580,12.064070,-0.154886,-6.144180,-0.168284,-5.192533
28.000000,4.663240,12.116540,-0.155441,-6.170903,-0.168941,-5.211690
28.100000,4.679900,12.173160,-0.155997,-6.199739,-0.169599,-5.232601
28.200000,4.696600,12.217220,-0.156553,-6.222179,-0.170259,-5.248076
28.300000,4.713300,12.264490,-0.157110,-6.246253,-0.170919,-5.264905
28.400000,4.729930,12.310080,-0.157664,-6.269472,-0.171577,-5.281000
28.500000,4.746560,12.358510,-0.158219,-6.294137,-0.172235,-5.298287
28.600000,4.763200,12.406390,-0.158773,-6.318523,-0.172894,-5.315310
28.700000,4.779930,12.451330,-0.159331,-6.341410,-0.173557,-5.331027
28.800000,4.796620,12.508020,-0.159887,-6.370282,-0.174219,-5.351755
28.900000,4.813230,12.562140,-0.160441,-6.397845,-0.174879,-5.371369
29.000000,4.829870,12.602330,-0.160996,-6.418314,-0.175539,-5.384993
29.100000,4.846610,12.659440,-0.161554,-6.447400,-0.176205,-5.405799
29.200000,4.863310,12.709270,-0.162110,-6.472778,-0.176869,-5.423474
29.300000,4.879930,12.762360,-0.162664,-6.499817,-0.177530,-5.442528
29.400000,4.896570,12.817890,-0.163219,-6.528098,-0.178193,-5.462588
29.500000,4.913280,12.872750,-0.163776,-6.556038,-0.178859,-5.482316
29.600000,4.929960,12.921730,-0.164332,-6.580983,-0.179524,-5.499517
29.700000,4.946590,12.973310,-0.164886,-6.607253,-0.180187,-5.517807
29.800000,4.963180,13.028790,-0.165439,-6.635508,-0.180850,-5.537734
29.900000,4.979850,13.081040,-0.165995,-6.662119,-0.181516,-5.556241
30.000000,4.996600,13.135590,-0.166553,-6.689901,-0.182186,-5.575676
30.100000,5.013290,13.183220,-0.167110,-6.714159,-0.182853,-5.592158
30.200000,5.029900,13.237180,-0.167663,-6.741640,-0.183518,-5.611315
30.300000,5.046530,13.293370,-0.168218,-6.770258,-0.184184,-5.631381
30.400000,5.063210,13.353120,-0.168774,-6.800688,-0.184853,-5.652911
30.500000,5.079910,13.400240,-0.169330,-6.824686,-0.185523,-5.669060
30.600000,5.096560,13.448430,-0.169885,-6.849229,-0.186191,-5.685646
30.700000,5.113220,13.505810,-0.170441,-6.878453,-0.186861,-5.706085
30.800000,5.129930,13.560940,-0.170998,-6.906530,-0.187532,-5.725530
30.900000,5.146560,13.611110,-0.171552,-6.932081,-0.188201,-5.742869
31.000000,5.163230,13.667670,-0.172108,-6.960887,-0.188872,-5.762865
31.100000,5.179880,13.710500,-0.172663,-6.982700,-0.189543,-5.777049
31.200000,5.196590,13.770410,-0.173220,-7.013212,-0.190216,-5.798386
31.300000,5.213270,13.824540,-0.173776,-7.040780,-0.190889,-5.817264
31.400000,5.229950,13.877110,-0.174332,-7.067554,-0.191562,-5.835456
31.500000,5.246580,13.935780,-0.174886,-7.097434,-0.192234,-5.856193
31.600000,5.263190,13.983870,-0.175440,-7.121927,-0.192905,-5.872458
31.700000,5.279890,14.031700,-0.175996,-7.146286,-0.193580,-5.888566
31.800000,5.296620,14.087000,-0.176554,-7.174450,-0.194257,-5.907772
31.900000,5.313230,14.141220,-0.177108,-7.202064,-0.194930,-5.926523
32.000000,5.329840,14.194990,-0.177661,-7.229449,-0.195603,-5.945055
32.100000,5.346580,14.245910,-0.178219,-7.255382,-0.196282,-5.962333
32.200000,5.363280,14.293530,-0.178776,-7.279635,-0.196959,-5.978211
32.300000,5.379960,14.349710,-0.179332,-7.308247,-0.197637,-5.997645
32.400000,5.396600,14.405150,-0.179887,-7.336483,-0.198313,-6.016747
32.500000,5.413270,14.456900,-0.180442,-7.362839,-0.198991,-6.034271
32.600000,5.429970,14.512510,-0.180999,-7.391161,-0.199670,-6.053368
32.700000,5.446640,14.573280,-0.181555,-7.422111,-0.200349,-6.074592
32.800000,5.463290,14.617940,-0.182110,-7.444856,-0.201027,-6.089076
32.900000,5.479920,14.671660,-0.182664,-7.472215,-0.201705,-6.107310
33.000000,5.496610,14.729100,-0.183220,-7.501469,-0.202386,-6.127047
33.100000,5.513280,14.777610,-0.183776,-7.526175,-0.203066,-6.143045
33.200000,5.529910,14.834490,-0.184330,-7.555144,-0.203746,-6.162502
33.300000,5.546510,14.886350,-0.184884,-7.581556,-0.204424,-6.179850
33.400000,5.563250,14.942540,-0.185442,-7.610173,-0.205109,-6.198930
33.500000,5.579930,14.993080,-0.185998,-7.635913,-0.205792,-6.215651
33.600000,5.596570,15.055620,-0.186552,-7.667764,-0.206474,-6.237325
33.700000,5.613210,15.105880,-0.187107,-7.693362,-0.207156,-6.253880
33.800000,5.629900,15.159510,-0.187663,-7.720675,-0.207840,-6.271787
33.900000,5.646580,15.215490,-0.188219,-7.749185,-0.208525,-6.290639
34.000000,5.663290,15.272560,-0.188776,-7.778251,-0.209211,-6.309901
34.100000,5.679960,15.329750,-0.189332,-7.807378,-0.209897,-6.329191
34.200000,5.696580,15.379800,-0.189886,-7.832868,-0.210580,-6.345516
34.300000,5.713300,15.436480,-0.190443,-7.861735,-0.211269,-6.364520
34.400000,5.730010,15.484970,-0.191000,-7.886430,-0.211957,-6.380120
34.500000,5.746630,15.542100,-0.191554,-7.915527,-0.212642,-6.399273
34.600000,5.763190,15.596780,-0.192106,-7.943375,-0.213325,-6.417402
34.700000,5.779880,15.648010,-0.192663,-7.969466,-0.214014,-6.434047
34.800000,5.796570,15.704110,-0.193219,-7.998038,-0.214703,-6.452665
34.900000,5.813230,15.756090,-0.193774,-8.024511,-0.215392,-6.469567
35.000000,5.829890,15.814580,-0.194330,-8.054299,-0.216081,-6.489110
35.100000,5.846530,15.865860,-0.194884,-8.080416,-0.216769,-6.505670
35.200000,5.863200,15.922070,-0.195440,-8.109044,-0.217460,-6.524212
35.300000,5.879860,15.977090,-0.195995,-8.137065,-0.218150,-6.542238
35.400000,5.896560,16.032470,-0.196552,-8.165270,-0.218843,-6.560370
35.500000,5.913180,16.079850,-0.197106,-8.189400,-0.219533,-6.575220
35.600000,5.929880,16.133650,-0.197663,-8.216800,-0.220226,-6.592646
35.700000,5.946600,16.190480,-0.198220,-8.245744,-0.220921,-6.611272
35.800000,5.963260,16.248170,-0.198775,-8.275125,-0.221614,-6.630234
35.900000,5.979890,16.306550,-0.199330,-8.304858,-0.222306,-6.649453
36.000000,5.996580,16.361550,-0.199886,-8.332869,-0.223001,-6.667245
36.100000,6.013270,16.421980,-0.200442,-8.363646,-0.223697,-6.687217
36.200000,6.029920,16.470590,-0.200997,-8.388403,-0.224391,-6.702356
36.300000,6.046580,16.529290,-0.201553,-8.418298,-0.225086,-6.721568
36.400000,6.063250,16.587000,-0.202108,-8.447690,-0.225782,-6.740341
36.500000,6.079940,16.638000,-0.202665,-8.473664,-0.226480,-6.756352
36.600000,6.096580,16.694740,-0.203219,-8.502561,-0.227176,-6.774676
36.700000,6.113250,16.752940,-0.203775,-8.532202,-0.227873,-6.793553
36.800000,6.129880,16.808050,-0.204329,-8.560270,-0.228570,-6.811155
36.900000,6.146570,16.860530,-0.204886,-8.586997,-0.229269,-6.827645
37.000000,6.163300,16.914430,-0.205443,-8.614448,-0.229971,-6.844667
37.100000,6.179920,16.976840,-0.205997,-8.646234,-0.230668,-6.865133
37.200000,6.196570,17.034010,-0.206552,-8.675350,-0.231368,-6.883436
37.300000,6.213230,17.092090,-0.207108,-8.704930,-0.232068,-6.902072
37.400000,6.229930,17.140170,-0.207664,-8.729417,-0.232770,-6.916628
37.500000,6.246580,17.206530,-0.208219,-8.763214,-0.233471,-6.938543
37.600000,6.263230,17.257730,-0.208774,-8.789290,-0.234172,-6.954312
37.700000,6.279910,17.314330,-0.209330,-8.818116,-0.234875,-6.972217
37.800000,6.296610,17.366240,-0.209887,-8.844553,-0.235579,-6.988197
37.900000,6.313300,17.427140,-0.210443,-8.875570,-0.236284,-7.007765
38.000000,6.329920,17.482880,-0.210997,-8.903958,-0.236986,-7.025246
38.100000,6.346560,17.539910,-0.211552,-8.933003,-0.237689,-7.043208
38.200000,6.363240,17.589750,-0.212108,-8.958386,-0.238394,-7.058241
38.300000,6.379940,17.647060,-0.212665,-8.987574,-0.239101,-7.076234
38.400000,6.396600,17.714950,-0.213220,-9.022150,-0.239807,-7.098447
38.500000,6.413200,17.764430,-0.213773,-9.047350,-0.240510,-7.113268
38.600000,6.429850,17.817670,-0.214328,-9.074465,-0.241216,-7.129550
38.700000,6.446600,17.877570,-0.214887,-9.104972,-0.241927,-7.148435
38.800000,6.463280,17.931750,-0.215443,-9.132565,-0.242636,-7.165021
38.900000,6.479880,17.988670,-0.215996,-9.161554,-0.243341,-7.182695
39.000000,6.496570,18.045640,-0.216552,-9.190569,-0.244051,-7.200330
39.100000,6.513220,18.106380,-0.217107,-9.221504,-0.244760,-7.219448
39.200000,6.529940,18.165380,-0.217665,-9.251552,-0.245472,-7.237816
39.300000,6.546630,18.216920,-0.218221,-9.277801,-0.246183,-7.253190
39.400000,6.563270,18.273610,-0.218776,-9.306673,-0.246893,-7.270600
39.500000,6.579940,18.332070,-0.219331,-9.336447,-0.247604,-7.288671
39.600000,6.596640,18.395640,-0.219888,-9.368823,-0.248318,-7.308731
39.700000,6.613320,18.449710,-0.220444,-9.396360,-0.249031,-7.324989
39.800000,6.629960,18.504260,-0.220999,-9.424142,-0.249743,-7.341419
39.900000,6.646600,18.559430,-0.221553,-9.452240,-0.250455,-7.358065
40.000000,6.663280,18.620370,-0.222109,-9.483277,-0.251169,-7.376952
40.100000,6.679960,18.677110,-0.222665,-9.512174,-0.251884,-7.394143
40.200000,6.696570,18.737020,-0.223219,-9.542686,-0.252597,-7.412577
40.300000,6.713220,18.795940,-0.223774,-9.572694,-0.253312,-7.430574
40.400000,6.729960,18.857150,-0.224332,-9.603868,-0.254031,-7.449413
40.500000,6.746630,18.912540,-0.224888,-9.632078,-0.254747,-7.465942
40.600000,6.763240,18.968030,-0.225441,-9.660338,-0.255462,-7.482499
40.700000,6.779910,19.030490,-0.225997,-9.692149,-0.256180,-7.501752
40.800000,6.796570,19.084340,-0.226552,-9.719575,-0.256897,-7.517582
40.900000,6.813240,19.149140,-0.227108,-9.752577,-0.257616,-7.537689
41.000000,6.829950,19.207800,-0.227665,-9.782452,-0.258337,-7.555330
41.100000,6.846550,19.265070,-0.228218,-9.811620,-0.259054,-7.572428
41.200000,6.863210,19.320220,-0.228774,-9.839707,-0.259773,-7.588641
41.300000,6.879910,19.377160,-0.229330,-9.868707,-0.260495,-7.605513
41.400000,6.896640,19.439870,-0.229888,-9.900644,-0.261219,-7.624605
41.500000,6.913250,19.495690,-0.230442,-9.929073,-0.261939,-7.641001
41.600000,6.929890,19.556500,-0.230996,-9.960044,-0.262660,-7.659310
41.700000,6.946550,19.616640,-0.231552,-9.990673,-0.263382,-7.677316
41.800000,6.963250,19.671610,-0.232108,-10.018669,-0.264107,-7.693252
41.900000,6.979900,19.732550,-0.232663,-10.049705,-0.264830,-7.711507
42.000000,6.996550,19.785100,-0.233218,-10.076469,-0.265553,-7.726451
42.100000,7.013200,19.840820,-0.233773,-10.104847,-0.266277,-7.742603
42.200000,7.029860,19.906870,-0.234329,-10.138486,-0.267002,-7.762748
42.300000,7.046590,19.969920,-0.234886,-10.170597,-0.267731,-7.781663
42.400000,7.063190,20.023900,-0.235440,-10.198089,-0.268454,-7.797054
42.500000,7.079890,20.091130,-0.235996,-10.232328,-0.269183,-7.817536
42.600000,7.096580,20.147280,-0.236553,-10.260925,-0.269911,-7.833676
42.700000,7.113300,20.208020,-0.237110,-10.291860,-0.270641,-7.851557
42.800000,7.129950,20.260000,-0.237665,-10.318333,-0.271369,-7.866027
42.900000,7.146580,20.324710,-0.238219,-10.351290,-0.272097,-7.885412
43.000000,7.163310,20.384670,-0.238777,-10.381827,-0.272829,-7.902886
43.100000,7.180000,20.443500,-0.239333,-10.411789,-0.273560,-7.919901
43.200000,7.196640,20.503200,-0.239888,-10.442194,-0.274289,-7.937237
43.300000,7.213240,20.567510,-0.240441,-10.474947,-0.275018,-7.956337
43.400000,7.229910,20.622490,-0.240997,-10.502948,-0.275750,-7.971769
43.500000,7.246560,20.686440,-0.241552,-10.535517,-0.276481,-7.990642
43.600000,7.263250,20.747490,-0.242108,-10.566610,-0.277215,-8.008346
43.700000,7.279870,20.812150,-0.242662,-10.599541,-0.277946,-8.027432
43.800000,7.296480,20.871760,-0.243216,-10.629900,-0.278677,-8.044538
43.900000,7.313230,20.932030,-0.243774,-10.660595,-0.279415,-8.061816
44.000000,7.329980,20.990470,-0.244333,-10.690359,-0.280154,-8.078355
44.100000,7.346630,21.048440,-0.244888,-10.719882,-0.280889,-8.094715
44.200000,7.363260,21.105460,-0.245442,-10.748923,-0.281623,-8.110685
44.300000,7.379940,21.167810,-0.245998,-10.780677,-0.282360,-8.128652
44.400000,7.396630,21.231720,-0.246554,-10.813226,-0.283098,-8.147178
44.500000,7.413270,21.291110,-0.247109,-10.843473,-0.283835,-8.163953
44.600000,7.429900,21.353640,-0.247663,-10.875320,-0.284571,-8.181902
44.700000,7.446620,21.409810,-0.248221,-10.903927,-0.285312,-8.197347
44.800000,7.463280,21.471430,-0.248776,-10.935310,-0.286051,-8.214867
44.900000,7.479940,21.530990,-0.249331,-10.965643,-0.286791,-8.231565
45.000000,7.496580,21.594810,-0.249886,-10.998146,-0.287530,-8.249864
45.100000,7.513230,21.654350,-0.250441,-11.028470,-0.288270,-8.266489
45.200000,7.529950,21.718850,-0.250998,-11.061319,-0.289014,-8.284947
45.300000,7.546620,21.781070,-0.251554,-11.093008,-0.289756,-8.302517
45.400000,7.563250,21.837740,-0.252108,-11.121870,-0.290497,-8.317954
45.500000,7.579830,21.899730,-0.252661,-11.153441,-0.291236,-8.335401
45.600000,7.596590,21.965440,-0.253220,-11.186907,-0.291984,-8.354162
45.700000,7.613240,22.031320,-0.253775,-11.220459,-0.292728,-8.372991
45.800000,7.629900,22.093230,-0.254330,-11.251990,-0.293472,-8.390271
45.900000,7.646550,22.158350,-0.254885,-11.285155,-0.294217,-8.408738
46.000000,7.663220,22.214060,-0.255441,-11.313528,-0.294963,-8.423593
46.100000,7.679910,22.275780,-0.255997,-11.344962,-0.295710,-8.440685
46.200000,7.696630,22.337390,-0.256554,-11.376339,-0.296460,-8.457690
46.300000,7.713270,22.403690,-0.257109,-11.410106,-0.297206,-8.476465
46.400000,7.729870,22.471460,-0.257662,-11.444621,-0.297951,-8.495773
46.500000,7.746570,22.528570,-0.258219,-11.473706,-0.298701,-8.510977
46.600000,7.763280,22.593130,-0.258776,-11.506587,-0.299452,-8.528958
46.700000,7.779920,22.662720,-0.259331,-11.542029,-0.300201,-8.548827
46.800000,7.796520,22.719290,-0.259884,-11.570839,-0.300948,-8.563763
46.900000,7.813220,22.782850,-0.260441,-11.603210,-0.301701,-8.581262
47.000000,7.829880,22.849890,-0.260996,-11.637353,-0.302452,-8.600051
47.100000,7.846500,22.904200,-0.261550,-11.665013,-0.303202,-8.614029
47.200000,7.863160,22.972650,-0.262105,-11.699875,-0.303954,-8.633275
47.300000,7.879860,23.032640,-0.262662,-11.730427,-0.304709,-8.649290
47.400000,7.896600,23.095300,-0.263220,-11.762340,-0.305466,-8.666257
47.500000,7.913280,23.159170,-0.263776,-11.794868,-0.306221,-8.683665
47.600000,7.929960,23.227330,-0.264332,-11.829582,-0.306976,-8.702645
47.700000,7.946600,23.286780,-0.264887,-11.859860,-0.307731,-8.718341
47.800000,7.963280,23.353790,-0.265443,-11.893988,-0.308487,-8.736816
47.900000,7.979950,23.414870,-0.265998,-11.925095,-0.309244,-8.753040
48.000000,7.996600,23.477890,-0.266553,-11.957191,-0.310000,-8.769962
48.100000,8.013180,23.543640,-0.267106,-11.990677,-0.310754,-8.787896
48.200000,8.029900,23.606690,-0.267663,-12.022788,-0.311515,-8.804729
48.300000,8.046630,23.673630,-0.268221,-12.056881,-0.312277,-8.822972
48.400000,8.063260,23.738190,-0.268775,-12.089761,-0.313035,-8.840331
48.500000,8.079920,23.804230,-0.269331,-12.123395,-0.313794,-8.858193
48.600000,8.096540,23.873860,-0.269885,-12.158857,-0.314553,-8.877368
48.700000,8.113240,23.929080,-0.270441,-12.186980,-0.315315,-8.891117
48.800000,8.129940,24.000630,-0.270998,-12.223420,-0.316079,-8.910898
48.900000,8.146610,24.063020,-0.271554,-12.255195,-0.316841,-8.927252
49.000000,8.163240,24.127990,-0.272108,-12.288284,-0.317603,-8.944544
49.100000,8.179930,24.197200,-0.272664,-12.323533,-0.318367,-8.963345
49.200000,8.196590,24.261960,-0.273220,-12.356515,-0.319131,-8.980472
49.300000,8.213250,24.321630,-0.273775,-12.386904,-0.319895,-8.995680
49.400000,8.229910,24.397550,-0.274330,-12.425570,-0.320660,-9.016859
49.500000,8.246570,24.458910,-0.274886,-12.456821,-0.321426,-9.032619
49.600000,8.263280,24.525510,-0.275443,-12.490740,-0.322194,-9.050257
49.700000,8.279990,24.593970,-0.276000,-12.525606,-0.322963,-9.068543
49.800000,8.296590,24.658490,-0.276553,-12.558466,-0.323728,-9.085384
49.900000,8.313250,24.724610,-0.277108,-12.592140,-0.324496,-9.102753
50.000000,8.329970,24.785130,-0.277666,-12.622963,-0.325267,-9.118000
50.100000,8.346650,24.852600,-0.278222,-12.657325,-0.326037,-9.135783
50.200000,8.363270,24.919940,-0.278776,-12.691621,-0.326805,-9.153506
50.300000,8.379890,24.981080,-0.279330,-12.722760,-0.327573,-9.168915
50.400000,8.396570,25.048400,-0.279886,-12.757045,-0.328345,-9.186531
50.500000,8.413300,25.116000,-0.280443,-12.791474,-0.329120,-9.204190
50.600000,8.429960,25.183340,-0.280999,-12.825770,-0.329892,-9.221746
50.700000,8.446530,25.245400,-0.281551,-12.857377,-0.330661,-9.237369
50.800000,8.463180,25.314230,-0.282106,-12.892431,-0.331433,-9.255399
50.900000,8.479950,25.382030,-0.282665,-12.926962,-0.332212,-9.272962
51.000000,8.496640,25.451400,-0.283221,-12.962292,-0.332988,-9.291094
51.100000,8.513230,25.513430,-0.283774,-12.993883,-0.333760,-9.306553
51.200000,8.529900,25.586160,-0.284330,-13.030924,-0.334536,-9.325842
51.300000,8.546570,25.650740,-0.284886,-13.063815,-0.335313,-9.342121
51.400000,8.563270,25.721890,-0.285442,-13.100051,-0.336092,-9.360742
51.500000,8.579910,25.783540,-0.285997,-13.131449,-0.336868,-9.375894
51.600000,8.596550,25.853350,-0.286552,-13.167003,-0.337645,-9.393976
51.700000,8.613250,25.920720,-0.287108,-13.201314,-0.338426,-9.411107
51.800000,8.629970,25.992930,-0.287666,-13.238091,-0.339208,-9.429946
51.900000,8.646620,26.063590,-0.288221,-13.274077,-0.339987,-9.448214
52.000000,8.663220,26.130070,-0.288774,-13.307935,-0.340765,-9.464950
52.100000,8.679900,26.198860,-0.289330,-13.342970,-0.341547,-9.482448
52.200000,8.696600,26.264900,-0.289887,-13.376604,-0.342331,-9.498905
52.300000,8.713300,26.337600,-0.290443,-13.413630,-0.343115,-9.517730
52.400000,8.729850,26.407070,-0.290995,-13.449010,-0.343893,-9.535416
52.500000,8.746510,26.471900,-0.291550,-13.482028,-0.344676,-9.551338
52.600000,8.763260,26.545940,-0.292109,-13.519736,-0.345465,-9.570504
52.700000,8.779940,26.607600,-0.292665,-13.551139,-0.346250,-9.585200
52.800000,8.796590,26.675030,-0.293220,-13.585481,-0.347035,-9.601951
52.900000,8.813250,26.746110,-0.293775,-13.621682,-0.347821,-9.619972
53.000000,8.829910,26.813830,-0.294330,-13.656171,-0.348608,-9.636746
53.100000,8.846580,26.885820,-0.294886,-13.692836,-0.349396,-9.655010
53.200000,8.863280,26.955850,-0.295443,-13.728502,-0.350186,-9.672517
53.300000,8.879900,27.022000,-0.295997,-13.762192,-0.350972,-9.688629
53.400000,8.896560,27.090660,-0.296552,-13.797160,-0.351761,-9.705584
53.500000,8.913240,27.158800,-0.297108,-13.831863,-0.352552,-9.722306
53.600000,8.929930,27.232710,-0.297664,-13.869505,-0.353344,-9.741048
53.700000,8.946580,27.307860,-0.298219,-13.907779,-0.354134,-9.760210
53.800000,8.963220,27.373810,-0.298774,-13.941367,-0.354925,-9.776049
53.900000,8.979930,27.448750,-0.299331,-13.979534,-0.355720,-9.795026
54.000000,8.996580,27.524910,-0.299886,-14.018322,-0.356512,-9.814423
54.100000,9.013270,27.594160,-0.300442,-14.053590,-0.357307,-9.831297
54.200000,9.029910,27.666020,-0.300997,-14.090188,-0.358100,-9.849084
54.300000,9.046580,27.740930,-0.301553,-14.128340,-0.358896,-9.867901
54.400000,9.063250,27.810030,-0.302108,-14.163532,-0.359691,-9.884611
54.500000,9.079950,27.884490,-0.302665,-14.201454,-0.360489,-9.903171
54.600000,9.096580,27.958060,-0.303219,-14.238923,-0.361285,-9.921406
54.700000,9.113230,28.028550,-0.303774,-14.274823,-0.362081,-9.938498
54.800000,9.129930,28.105980,-0.304331,-14.314258,-0.362881,-9.957986
54.900000,9.146630,28.174490,-0.304888,-14.349150,-0.363682,-9.974271
55.000000,9.163200,28.247220,-0.305440,-14.386191,-0.364477,-9.992073
55.100000,9.179840,28.322920,-0.305995,-14.424745,-0.365276,-10.010850
55.200000,9.196580,28.395450,-0.306553,-14.461684,-0.366080,-10.028416
55.300000,9.213280,28.464510,-0.307109,-14.496856,-0.366883,-10.044736
55.400000,9.229960,28.537630,-0.307665,-14.534096,-0.367686,-10.062458
55.500000,9.246540,28.610510,-0.308218,-14.571213,-0.368484,-10.080103
55.600000,9.263190,28.683530,-0.308773,-14.608402,-0.369287,-10.097722
55.700000,9.279880,28.756710,-0.309329,-14.645672,-0.370092,-10.115336
55.800000,9.296610,28.829790,-0.309887,-14.682891,-0.370900,-10.132854
55.900000,9.313220,28.911540,-0.310441,-14.724526,-0.371703,-10.153435
56.000000,9.329870,28.986860,-0.310996,-14.762887,-0.372508,-10.171693
56.100000,9.346580,29.058000,-0.311553,-14.799118,-0.373316,-10.188413
56.200000,9.363250,29.130020,-0.312108,-14.835797,-0.374124,-10.205421
56.300000,9.379870,29.209250,-0.312662,-14.876149,-0.374930,-10.224937
56.400000,9.396520,29.282860,-0.313217,-14.913638,-0.375737,-10.242428
56.500000,9.413250,29.360580,-0.313775,-14.953221,-0.376550,-10.261274
56.600000,9.429920,29.438170,-0.314331,-14.992737,-0.377360,-10.280060
56.700000,9.446570,29.512000,-0.314886,-15.030338,-0.378170,-10.297500
56.800000,9.463190,29.590070,-0.315440,-15.070099,-0.378978,-10.316392
56.900000,9.479930,29.665220,-0.315998,-15.108372,-0.379794,-10.334162
57.000000,9.496610,29.745750,-0.316554,-15.149386,-0.380607,-10.353792
57.100000,9.513280,29.823500,-0.317109,-15.188984,-0.381421,-10.372415
57.200000,9.529910,29.900120,-0.317664,-15.228006,-0.382233,-10.390622
57.300000,9.546530,29.976050,-0.318218,-15.266677,-0.383045,-10.408551
57.400000,9.563250,30.059120,-0.318775,-15.308984,-0.383863,-10.428863
57.500000,9.579980,30.135910,-0.319333,-15.348093,-0.384682,-10.446945
57.600000,9.596590,30.205230,-0.319886,-15.383397,-0.385495,-10.462459
57.700000,9.613220,30.289280,-0.320441,-15.426204,-0.386311,-10.483021
