Repository: abubakardawood/tissue-phantom-material-database

Title:
A Database of Silicone Phantom Materials for Modeling Human Tissue Mechanics Across Varying Stiffnesses

Description:
This dataset contains processed mechanical compression test data for soft silicone phantoms
fabricated using Ecoflex (Smooth-On) with varying base materials and thinner concentrations.
The dataset provides force–compression measurements together with derived engineering and
true stress–strain quantities, intended for mechanical characterization, constitutive model
fitting, and the design of tissue-equivalent phantoms.

All files in this dataset are processed outputs generated from raw experimental measurements.
The raw data files are not included in this archive.

File: data/EF10_12_5T/EF10_12_5T_B3.csv (part 1 of 2)
EF10_12_5T_B_sample_3
Compression test;
Cylinder Diameter: 50mm;
Cylinder Height: 30mm;
Speed (mm/min): 10;
Machine: INSTRON 5900;
Load cell: 1kN;
Time (s),Compression (mm),Load (N),Engineering Strain [-],Engineering Stress (kPa),True Strain [-],True Stress (kPa)
0.000000,0.000000,0.000190,-0.000000,-0.000097,0.000000,-0.000097
0.100000,0.007210,0.030400,-0.000240,-0.015483,-0.000240,-0.015479
0.200000,0.028010,0.075720,-0.000934,-0.038564,-0.000934,-0.038528
0.300000,0.046310,0.115410,-0.001544,-0.058778,-0.001545,-0.058687
0.400000,0.063290,0.154820,-0.002110,-0.078849,-0.002112,-0.078683
0.500000,0.080040,0.182050,-0.002668,-0.092717,-0.002672,-0.092470
0.600000,0.096700,0.218530,-0.003223,-0.111296,-0.003229,-0.110938
0.700000,0.113350,0.250530,-0.003778,-0.127594,-0.003785,-0.127112
0.800000,0.130100,0.279150,-0.004337,-0.142170,-0.004346,-0.141553
0.900000,0.146720,0.318820,-0.004891,-0.162374,-0.004903,-0.161580
1.000000,0.163300,0.357410,-0.005443,-0.182027,-0.005458,-0.181037
1.100000,0.180000,0.391530,-0.006000,-0.199405,-0.006018,-0.198208
1.200000,0.196670,0.432350,-0.006556,-0.220194,-0.006577,-0.218751
1.300000,0.213380,0.467440,-0.007113,-0.238065,-0.007138,-0.236372
1.400000,0.230000,0.502150,-0.007667,-0.255743,-0.007696,-0.253782
1.500000,0.246620,0.543650,-0.008221,-0.276879,-0.008255,-0.274603
1.600000,0.263270,0.581760,-0.008776,-0.296288,-0.008814,-0.293688
1.700000,0.280010,0.616480,-0.009334,-0.313971,-0.009377,-0.311040
1.800000,0.296660,0.654400,-0.009889,-0.333283,-0.009938,-0.329987
1.900000,0.313220,0.690510,-0.010441,-0.351674,-0.010496,-0.348002
2.000000,0.329890,0.731160,-0.010996,-0.372377,-0.011057,-0.368282
2.100000,0.346600,0.764820,-0.011553,-0.389520,-0.011621,-0.385019
2.200000,0.363290,0.811730,-0.012110,-0.413411,-0.012184,-0.408404
2.300000,0.379930,0.849120,-0.012664,-0.432453,-0.012745,-0.426977
2.400000,0.396570,0.888910,-0.013219,-0.452718,-0.013307,-0.446734
2.500000,0.413260,0.920750,-0.013775,-0.468934,-0.013871,-0.462474
2.600000,0.429940,0.965370,-0.014331,-0.491659,-0.014435,-0.484613
2.700000,0.446580,1.002830,-0.014886,-0.510737,-0.014998,-0.503134
2.800000,0.463230,1.044070,-0.015441,-0.531740,-0.015561,-0.523530
2.900000,0.479890,1.076750,-0.015996,-0.548384,-0.016126,-0.539612
3.000000,0.496580,1.121730,-0.016553,-0.571292,-0.016691,-0.561836
3.100000,0.513310,1.163810,-0.017110,-0.592724,-0.017258,-0.582582
3.200000,0.529890,1.204320,-0.017663,-0.613355,-0.017821,-0.602521
3.300000,0.546500,1.241480,-0.018217,-0.632281,-0.018385,-0.620763
3.400000,0.563240,1.279940,-0.018775,-0.651868,-0.018953,-0.639629
3.500000,0.579940,1.325650,-0.019331,-0.675148,-0.019521,-0.662096
3.600000,0.596540,1.364890,-0.019885,-0.695133,-0.020085,-0.681310
3.700000,0.613200,1.411960,-0.020440,-0.719105,-0.020652,-0.704407
3.800000,0.629870,1.446160,-0.020996,-0.736523,-0.021219,-0.721059
3.900000,0.646590,1.488670,-0.021553,-0.758173,-0.021789,-0.741832
4.000000,0.663250,1.534250,-0.022108,-0.781387,-0.022356,-0.764112
4.100000,0.679920,1.568110,-0.022664,-0.798632,-0.022925,-0.780532
4.200000,0.696580,1.610060,-0.023219,-0.819997,-0.023493,-0.800957
4.300000,0.713290,1.653430,-0.023776,-0.842085,-0.024064,-0.822063
4.400000,0.729940,1.689910,-0.024331,-0.860664,-0.024632,-0.839723
4.500000,0.746530,1.733670,-0.024884,-0.882951,-0.025199,-0.860979
4.600000,0.763210,1.770210,-0.025440,-0.901561,-0.025770,-0.878625
4.700000,0.779880,1.808560,-0.025996,-0.921092,-0.026340,-0.897147
4.800000,0.796600,1.847670,-0.026553,-0.941011,-0.026912,-0.916024
4.900000,0.813290,1.891440,-0.027110,-0.963302,-0.027484,-0.937188
5.000000,0.829930,1.932640,-0.027664,-0.984285,-0.028054,-0.957056
5.100000,0.846580,1.977120,-0.028219,-1.006939,-0.028625,-0.978524
5.200000,0.863270,2.019570,-0.028776,-1.028559,-0.029198,-0.998961
5.300000,0.879910,2.069360,-0.029330,-1.053916,-0.029769,-1.023005
5.400000,0.896550,2.105380,-0.029885,-1.072261,-0.030341,-1.040217
5.500000,0.913250,2.139530,-0.030442,-1.089654,-0.030915,-1.056483
5.600000,0.929930,2.184370,-0.030998,-1.112491,-0.031488,-1.078006
5.700000,0.946630,2.227340,-0.031554,-1.134375,-0.032063,-1.098581
5.800000,0.963200,2.271120,-0.032107,-1.156672,-0.032633,-1.119535
5.900000,0.979860,2.309730,-0.032662,-1.176336,-0.033207,-1.137914
6.000000,0.996550,2.344820,-0.033218,-1.194207,-0.033783,-1.154537
6.100000,1.013270,2.388760,-0.033776,-1.216585,-0.034359,-1.175494
6.200000,1.029900,2.429150,-0.034330,-1.237156,-0.034933,-1.194684
6.300000,1.046550,2.480310,-0.034885,-1.263212,-0.035508,-1.219144
6.400000,1.063240,2.523750,-0.035441,-1.285335,-0.036085,-1.239781
6.500000,1.079950,2.561080,-0.035998,-1.304347,-0.036662,-1.257393
6.600000,1.096650,2.603550,-0.036555,-1.325977,-0.037240,-1.277506
6.700000,1.113280,2.648270,-0.037109,-1.348753,-0.037815,-1.298702
6.800000,1.129940,2.689820,-0.037665,-1.369914,-0.038392,-1.318317
6.900000,1.146620,2.728780,-0.038221,-1.389756,-0.038970,-1.336639
7.000000,1.163290,2.769490,-0.038776,-1.410490,-0.039548,-1.355796
7.100000,1.179910,2.812170,-0.039330,-1.432226,-0.040125,-1.375896
7.200000,1.196570,2.860360,-0.039886,-1.456769,-0.040703,-1.398665
7.300000,1.213250,2.903050,-0.040442,-1.478511,-0.041282,-1.418718
7.400000,1.229930,2.943760,-0.040998,-1.499245,-0.041862,-1.437779
7.500000,1.246590,2.982710,-0.041553,-1.519082,-0.042441,-1.455959
7.600000,1.263250,3.027540,-0.042108,-1.541913,-0.043021,-1.476986
7.700000,1.279920,3.071910,-0.042664,-1.564511,-0.043601,-1.497763
7.800000,1.296590,3.114420,-0.043220,-1.586161,-0.044181,-1.517608
7.900000,1.313280,3.159500,-0.043776,-1.609120,-0.044763,-1.538679
8.000000,1.329850,3.196190,-0.044328,-1.627806,-0.045341,-1.555648
8.100000,1.346560,3.239830,-0.044885,-1.650032,-0.045924,-1.575970
8.200000,1.363250,3.275940,-0.045442,-1.668423,-0.046507,-1.592607
8.300000,1.379910,3.319890,-0.045997,-1.690806,-0.047088,-1.613034
8.400000,1.396560,3.369750,-0.046552,-1.716200,-0.047670,-1.636307
8.500000,1.413240,3.401420,-0.047108,-1.732329,-0.048254,-1.650722
8.600000,1.429910,3.444410,-0.047664,-1.754224,-0.048837,-1.670611
8.700000,1.446580,3.489670,-0.048219,-1.777274,-0.049421,-1.691575
8.800000,1.463250,3.529560,-0.048775,-1.797590,-0.050005,-1.709913
8.900000,1.479820,3.571380,-0.049327,-1.818889,-0.050585,-1.729168
9.000000,1.496600,3.613210,-0.049887,-1.840193,-0.051174,-1.748392
9.100000,1.513250,3.654310,-0.050442,-1.861125,-0.051758,-1.767247
9.200000,1.529930,3.699840,-0.050998,-1.884313,-0.052344,-1.788217
9.300000,1.546530,3.744140,-0.051551,-1.906875,-0.052927,-1.808574
9.400000,1.563200,3.788190,-0.052107,-1.929309,-0.053513,-1.828779
9.500000,1.579900,3.829980,-0.052663,-1.950593,-0.054101,-1.847868
9.600000,1.596620,3.868660,-0.053221,-1.970292,-0.054689,-1.865432
9.700000,1.613280,3.914690,-0.053776,-1.993735,-0.055276,-1.886520
9.800000,1.629890,3.959510,-0.054330,-2.016562,-0.055861,-1.907003
9.900000,1.646620,4.001070,-0.054887,-2.037728,-0.056451,-1.925883
10.000000,1.663300,4.042620,-0.055443,-2.058889,-0.057040,-1.944738
10.100000,1.679960,4.089170,-0.055999,-2.082597,-0.057628,-1.965975
10.200000,1.696540,4.130330,-0.056551,-2.103560,-0.058213,-1.984601
10.300000,1.713260,4.172850,-0.057109,-2.125215,-0.058804,-2.003847
10.400000,1.729950,4.219210,-0.057665,-2.148826,-0.059394,-2.024914
10.500000,1.746600,4.263180,-0.058220,-2.171220,-0.059984,-2.044811
10.600000,1.763240,4.308280,-0.058775,-2.194189,-0.060573,-2.065226
10.700000,1.779920,4.348440,-0.059331,-2.214642,-0.061164,-2.083246
10.800000,1.796620,4.396410,-0.059887,-2.239073,-0.061756,-2.104981
10.900000,1.813320,4.439160,-0.060444,-2.260846,-0.062348,-2.124191
11.000000,1.829980,4.481610,-0.060999,-2.282465,-0.062939,-2.143236
11.100000,1.846540,4.519750,-0.061551,-2.301890,-0.063527,-2.160205
11.200000,1.863240,4.563900,-0.062108,-2.324375,-0.064120,-2.180013
11.300000,1.879940,4.617400,-0.062665,-2.351623,-0.064714,-2.204259
11.400000,1.896600,4.656800,-0.063220,-2.371689,-0.065307,-2.221751
11.500000,1.913200,4.691170,-0.063773,-2.389193,-0.065898,-2.236826
11.600000,1.929860,4.743220,-0.064329,-2.415702,-0.066491,-2.260303
11.700000,1.946590,4.778900,-0.064886,-2.433874,-0.067087,-2.275949
11.800000,1.963250,4.826920,-0.065442,-2.458330,-0.067681,-2.297453
11.900000,1.979920,4.865020,-0.065997,-2.477734,-0.068276,-2.314210
12.000000,1.996550,4.910030,-0.066552,-2.500658,-0.068870,-2.334235
12.100000,2.013300,4.957420,-0.067110,-2.524793,-0.069468,-2.355354
12.200000,2.029880,4.999260,-0.067663,-2.546102,-0.070061,-2.373826
12.300000,2.046570,5.041770,-0.068219,-2.567752,-0.070657,-2.392583
12.400000,2.063190,5.083290,-0.068773,-2.588898,-0.071252,-2.410852
12.500000,2.079860,5.128700,-0.069329,-2.612025,-0.071849,-2.430937
12.600000,2.096630,5.168400,-0.069888,-2.632245,-0.072450,-2.448283
12.700000,2.113250,5.213150,-0.070442,-2.655035,-0.073046,-2.468010
12.800000,2.129870,5.256840,-0.070996,-2.677287,-0.073642,-2.487211
12.900000,2.146520,5.302840,-0.071551,-2.700714,-0.074239,-2.507476
13.000000,2.163240,5.348320,-0.072108,-2.723877,-0.074840,-2.527464
13.100000,2.179930,5.390960,-0.072664,-2.745593,-0.075440,-2.546087
13.200000,2.196580,5.433380,-0.073219,-2.767198,-0.076038,-2.564585
13.300000,2.213230,5.474730,-0.073774,-2.788257,-0.076637,-2.582555
13.400000,2.229920,5.521990,-0.074331,-2.812326,-0.077238,-2.603284
13.500000,2.246640,5.562480,-0.074888,-2.832948,-0.077840,-2.620794
13.600000,2.263310,5.605850,-0.075444,-2.855036,-0.078441,-2.639642
13.700000,2.279880,5.646660,-0.075996,-2.875820,-0.079039,-2.657269
13.800000,2.296540,5.697520,-0.076551,-2.901723,-0.079640,-2.679592
13.900000,2.313240,5.737300,-0.077108,-2.921983,-0.080243,-2.696675
14.000000,2.329880,5.785880,-0.077663,-2.946724,-0.080844,-2.717874
14.100000,2.346520,5.827060,-0.078217,-2.967697,-0.081446,-2.735572
14.200000,2.363230,5.869410,-0.078774,-2.989266,-0.082050,-2.753789
14.300000,2.379900,5.914640,-0.079330,-3.012301,-0.082654,-2.773336
14.400000,2.396580,5.959840,-0.079886,-3.035322,-0.083258,-2.792842
14.500000,2.413180,6.005380,-0.080439,-3.058515,-0.083859,-2.812490
14.600000,2.429870,6.051230,-0.080996,-3.081866,-0.084464,-2.832248
14.700000,2.446580,6.097390,-0.081553,-3.105375,-0.085071,-2.852124
14.800000,2.463240,6.133650,-0.082108,-3.123842,-0.085676,-2.867350
14.900000,2.479890,6.177190,-0.082663,-3.146017,-0.086280,-2.885958
15.000000,2.496550,6.222780,-0.083218,-3.169236,-0.086886,-2.905497
15.100000,2.513210,6.267890,-0.083774,-3.192210,-0.087492,-2.924787
15.200000,2.529970,6.320510,-0.084332,-3.219009,-0.088102,-2.947543
15.300000,2.546650,6.363170,-0.084888,-3.240736,-0.088709,-2.965635
15.400000,2.563230,6.407350,-0.085441,-3.263237,-0.089313,-2.984422
15.500000,2.579870,6.448340,-0.085996,-3.284113,-0.089920,-3.001693
15.600000,2.596610,6.498350,-0.086554,-3.309582,-0.090531,-3.023126
15.700000,2.613280,6.532620,-0.087109,-3.327036,-0.091139,-3.037220
15.800000,2.629940,6.584950,-0.087665,-3.353687,-0.091748,-3.059688
15.900000,2.646580,6.626720,-0.088219,-3.374961,-0.092356,-3.077224
16.000000,2.663240,6.675120,-0.088775,-3.399611,-0.092965,-3.097811
16.100000,2.679930,6.718310,-0.089331,-3.421607,-0.093576,-3.115952
16.200000,2.696590,6.757300,-0.089886,-3.441465,-0.094186,-3.132124
16.300000,2.713220,6.802980,-0.090441,-3.464729,-0.094795,-3.151377
16.400000,2.729850,6.847140,-0.090995,-3.487220,-0.095405,-3.169900
16.500000,2.746540,6.896190,-0.091551,-3.512201,-0.096017,-3.190654
16.600000,2.763250,6.940430,-0.092108,-3.534732,-0.096630,-3.209154
16.700000,2.779880,6.983400,-0.092663,-3.556616,-0.097241,-3.227051
16.800000,2.796550,7.019050,-0.093218,-3.574773,-0.097854,-3.241538
16.900000,2.813250,7.064300,-0.093775,-3.597818,-0.098468,-3.260433
17.000000,2.829960,7.114460,-0.094332,-3.623365,-0.099082,-3.281565
17.100000,2.846570,7.154650,-0.094886,-3.643833,-0.099694,-3.298086
17.200000,2.863260,7.205150,-0.095442,-3.669553,-0.100309,-3.319323
17.300000,2.879950,7.243230,-0.095998,-3.688947,-0.100924,-3.334814
17.400000,2.896650,7.289700,-0.096555,-3.712614,-0.101540,-3.354142
17.500000,2.913310,7.335110,-0.097110,-3.735741,-0.102155,-3.372962
17.600000,2.929940,7.379670,-0.097665,-3.758435,-0.102769,-3.391369
17.700000,2.946610,7.426090,-0.098220,-3.782077,-0.103385,-3.410600
17.800000,2.963290,7.473710,-0.098776,-3.806329,-0.104002,-3.430354
17.900000,2.979960,7.515170,-0.099332,-3.827445,-0.104619,-3.447257
18.000000,2.996560,7.567530,-0.099885,-3.854111,-0.105233,-3.469142
18.100000,3.013230,7.612400,-0.100441,-3.876963,-0.105851,-3.487557
18.200000,3.029930,7.651950,-0.100998,-3.897106,-0.106470,-3.503508
18.300000,3.046640,7.695730,-0.101555,-3.919403,-0.107089,-3.521369
18.400000,3.063250,7.740150,-0.102108,-3.942026,-0.107706,-3.539512
18.500000,3.079880,7.786600,-0.102663,-3.965683,-0.108323,-3.558555
18.600000,3.096600,7.832450,-0.103220,-3.989034,-0.108945,-3.577286
18.700000,3.113290,7.875640,-0.103776,-4.011031,-0.109565,-3.594780
18.800000,3.129930,7.918680,-0.104331,-4.032951,-0.110184,-3.612189
18.900000,3.146570,7.965550,-0.104886,-4.056821,-0.110804,-3.631319
19.000000,3.163220,8.010050,-0.105441,-4.079485,-0.111424,-3.649341
19.100000,3.179870,8.062970,-0.105996,-4.106437,-0.112045,-3.671172
19.200000,3.196540,8.106120,-0.106551,-4.128413,-0.112666,-3.688525
19.300000,3.213170,8.148070,-0.107106,-4.149778,-0.113287,-3.705313
19.400000,3.229830,8.191490,-0.107661,-4.171892,-0.113909,-3.722742
19.500000,3.246590,8.234310,-0.108220,-4.193700,-0.114535,-3.739859
19.600000,3.263230,8.280980,-0.108774,-4.217468,-0.115158,-3.758716
19.700000,3.279880,8.326580,-0.109329,-4.240692,-0.115781,-3.777060
19.800000,3.296510,8.374260,-0.109884,-4.264976,-0.116403,-3.796324
19.900000,3.313260,8.418240,-0.110442,-4.287374,-0.117031,-3.813868
20.000000,3.329950,8.460100,-0.110998,-4.308694,-0.117656,-3.830436
20.100000,3.346630,8.513850,-0.111554,-4.336068,-0.118282,-3.852361
20.200000,3.363240,8.554110,-0.112108,-4.356572,-0.118905,-3.868166
20.300000,3.379890,8.598620,-0.112663,-4.379241,-0.119530,-3.885863
20.400000,3.396560,8.642910,-0.113219,-4.401798,-0.120157,-3.903432
20.500000,3.413290,8.692750,-0.113776,-4.427181,-0.120786,-3.923473
20.600000,3.429920,8.739610,-0.114331,-4.451047,-0.121412,-3.942156
20.700000,3.446530,8.778860,-0.114884,-4.471037,-0.122037,-3.957385
20.800000,3.463230,8.822060,-0.115441,-4.493038,-0.122666,-3.974357
20.900000,3.479910,8.868830,-0.115997,-4.516858,-0.123295,-3.992916
21.000000,3.496610,8.911140,-0.116554,-4.538406,-0.123925,-4.009438
21.100000,3.513190,8.962240,-0.117106,-4.564431,-0.124551,-4.029908
21.200000,3.529880,9.000400,-0.117663,-4.583866,-0.125181,-4.044516
21.300000,3.546580,9.049100,-0.118219,-4.608669,-0.125812,-4.063835
21.400000,3.563250,9.093140,-0.118775,-4.631098,-0.126442,-4.081039
21.500000,3.579870,9.134430,-0.119329,-4.652127,-0.127071,-4.096993
21.600000,3.596580,9.183830,-0.119886,-4.677286,-0.127704,-4.116545
21.700000,3.613210,9.226500,-0.120440,-4.699018,-0.128334,-4.133067
21.800000,3.629930,9.274680,-0.120998,-4.723556,-0.128968,-4.152017
21.900000,3.646580,9.322460,-0.121553,-4.747890,-0.129599,-4.170771
22.000000,3.663190,9.361690,-0.122106,-4.767870,-0.130230,-4.185682
22.100000,3.679930,9.412980,-0.122664,-4.793991,-0.130866,-4.205940
22.200000,3.696640,9.457990,-0.123221,-4.816915,-0.131501,-4.223368
22.300000,3.713300,9.502170,-0.123777,-4.839415,-0.132134,-4.240409
22.400000,3.729850,9.545390,-0.124328,-4.861427,-0.132764,-4.257014
22.500000,3.746620,9.591160,-0.124887,-4.884738,-0.133403,-4.274696
22.600000,3.763290,9.632830,-0.125443,-4.905960,-0.134038,-4.290542
22.700000,3.779940,9.681760,-0.125998,-4.930880,-0.134673,-4.309599
22.800000,3.796540,9.724570,-0.126551,-4.952683,-0.135306,-4.325914
22.900000,3.813170,9.766650,-0.127106,-4.974114,-0.135941,-4.341876
23.000000,3.829900,9.819410,-0.127663,-5.000984,-0.136580,-4.362542
23.100000,3.846620,9.862760,-0.128221,-5.023062,-0.137219,-4.379002
23.200000,3.863290,9.906950,-0.128776,-5.045568,-0.137857,-4.395818
23.300000,3.879900,9.958020,-0.129330,-5.071578,-0.138492,-4.415671
23.400000,3.896570,10.001210,-0.129886,-5.093574,-0.139131,-4.431992
23.500000,3.913280,10.039590,-0.130443,-5.113121,-0.139771,-4.446152
23.600000,3.929950,10.090660,-0.130998,-5.139131,-0.140410,-4.465913
23.700000,3.946580,10.128730,-0.131553,-5.158520,-0.141048,-4.479903
23.800000,3.963220,10.171870,-0.132107,-5.180491,-0.141687,-4.496110
23.900000,3.979940,10.219210,-0.132665,-5.204601,-0.142330,-4.514134
24.000000,3.996600,10.268640,-0.133220,-5.229775,-0.142970,-4.533065
24.100000,4.013230,10.315250,-0.133774,-5.253514,-0.143610,-4.550728
24.200000,4.029880,10.353070,-0.134329,-5.272775,-0.144251,-4.564487
24.300000,4.046590,10.404030,-0.134886,-5.298729,-0.144894,-4.584003
24.400000,4.063250,10.448420,-0.135442,-5.321337,-0.145536,-4.600606
24.500000,4.079910,10.496480,-0.135997,-5.345813,-0.146179,-4.618799
24.600000,4.096530,10.536770,-0.136551,-5.366333,-0.146820,-4.633555
24.700000,4.113210,10.581870,-0.137107,-5.389302,-0.147465,-4.650391
24.800000,4.129940,10.622630,-0.137665,-5.410061,-0.148111,-4.665287
24.900000,4.146560,10.670910,-0.138219,-5.434650,-0.148754,-4.683480
25.000000,4.163160,10.721490,-0.138772,-5.460410,-0.149396,-4.702658
25.100000,4.179900,10.758580,-0.139330,-5.479300,-0.150044,-4.715869
25.200000,4.196590,10.809350,-0.139886,-5.505157,-0.150691,-4.735061
25.300000,4.213250,10.842550,-0.140442,-5.522065,-0.151337,-4.746537
25.400000,4.229910,10.894270,-0.140997,-5.548406,-0.151983,-4.766098
25.500000,4.246560,10.941450,-0.141552,-5.572435,-0.152629,-4.783645
25.600000,4.263220,10.981940,-0.142107,-5.593056,-0.153276,-4.798242
25.700000,4.279920,11.030970,-0.142664,-5.618027,-0.153925,-4.816537
25.800000,4.296640,11.076470,-0.143221,-5.641200,-0.154576,-4.833260
25.900000,4.313310,11.123480,-0.143777,-5.665142,-0.155224,-4.850625
26.000000,4.329960,11.165720,-0.144332,-5.686654,-0.155873,-4.865888
26.100000,4.346630,11.216810,-0.144888,-5.712674,-0.156522,-4.884978
26.200000,4.363240,11.260350,-0.145441,-5.734849,-0.157170,-4.900765
26.300000,4.379860,11.304700,-0.145995,-5.757436,-0.157819,-4.916878
26.400000,4.396530,11.349160,-0.146551,-5.780080,-0.158469,-4.933003
26.500000,4.413240,11.390270,-0.147108,-5.801017,-0.159122,-4.947641
26.600000,4.429920,11.430690,-0.147664,-5.821603,-0.159774,-4.961961
26.700000,4.446540,11.486400,-0.148218,-5.849975,-0.160425,-4.982904
26.800000,4.463230,11.525880,-0.148774,-5.870082,-0.161078,-4.996765
26.900000,4.479900,11.575610,-0.149330,-5.895410,-0.161731,-5.015048
27.000000,4.496600,11.618100,-0.149887,-5.917050,-0.162386,-5.030163
27.100000,4.513250,11.669080,-0.150442,-5.943014,-0.163039,-5.048937
27.200000,4.529900,11.715030,-0.150997,-5.966416,-0.163692,-5.065507
27.300000,4.546560,11.763370,-0.151552,-5.991035,-0.164346,-5.083082
27.400000,4.563250,11.798590,-0.152108,-6.008973,-0.165002,-5.094958
27.500000,4.579960,11.856130,-0.152665,-6.038277,-0.165660,-5.116442
27.600000,4.596570,11.898370,-0.153219,-6.059790,-0.166313,-5.131315
27.700000,4.613230,11.942720,-0.153774,-6.082377,-0.166969,-5.147064
27.800000,4.629910,11.988400,-0.154330,-6.105642,-0.167626,-5.163356
27.900000,4.646600,12.031450,-0.154887,-6.127567,-0.168285,-5.178489
28.000000,4.663240,12.076420,-0.155441,-6.150470,-0.168941,-5.194433
28.100000,4.679910,12.127890,-0.155997,-6.176684,-0.169599,-5.213140
28.200000,4.696580,12.175850,-0.156553,-6.201109,-0.170258,-5.230309
28.300000,4.713280,12.220590,-0.157109,-6.223895,-0.170918,-5.246063
28.400000,4.729930,12.259860,-0.157664,-6.243895,-0.171577,-5.259456
28.500000,4.746560,12.304710,-0.158219,-6.266737,-0.172235,-5.275223
28.600000,4.763220,12.355620,-0.158774,-6.292666,-0.172895,-5.293554
28.700000,4.779950,12.399240,-0.159332,-6.314881,-0.173558,-5.308721
28.800000,4.796630,12.446460,-0.159888,-6.338930,-0.174220,-5.325413
28.900000,4.813220,12.492570,-0.160441,-6.362414,-0.174878,-5.341624
29.000000,4.829880,12.534330,-0.160996,-6.383682,-0.175540,-5.355935
29.100000,4.846610,12.585470,-0.161554,-6.409727,-0.176205,-5.374212
29.200000,4.863310,12.637290,-0.162110,-6.436119,-0.176869,-5.392758
29.300000,4.879910,12.674040,-0.162664,-6.454836,-0.177529,-5.404868
29.400000,4.896560,12.728360,-0.163219,-6.482501,-0.178192,-5.424435
29.500000,4.913280,12.774100,-0.163776,-6.505796,-0.178859,-5.440303
29.600000,4.929950,12.817840,-0.164332,-6.528072,-0.179523,-5.455303
29.700000,4.946590,12.868220,-0.164886,-6.553731,-0.180187,-5.473110
29.800000,4.963170,12.916450,-0.165439,-6.578294,-0.180849,-5.489988
29.900000,4.979850,12.956440,-0.165995,-6.598661,-0.181516,-5.503316
30.000000,4.996610,13.011730,-0.166554,-6.626820,-0.182186,-5.523099
30.100000,5.013270,13.060860,-0.167109,-6.651841,-0.182852,-5.540259
30.200000,5.029900,13.102920,-0.167663,-6.673262,-0.183518,-5.554401
30.300000,5.046540,13.147370,-0.168218,-6.695901,-0.184185,-5.569530
30.400000,5.063210,13.194150,-0.168774,-6.719725,-0.184853,-5.585613
30.500000,5.079920,13.247790,-0.169331,-6.747044,-0.185523,-5.604563
30.600000,5.096570,13.294460,-0.169886,-6.770813,-0.186192,-5.620549
30.700000,5.113230,13.332940,-0.170441,-6.790411,-0.186861,-5.633046
30.800000,5.129940,13.386730,-0.170998,-6.817806,-0.187533,-5.651974
30.900000,5.146580,13.439960,-0.171553,-6.844915,-0.188202,-5.670652
31.000000,5.163250,13.486770,-0.172108,-6.868756,-0.188873,-5.686585
31.100000,5.179890,13.532610,-0.172663,-6.892102,-0.189543,-5.702091
31.200000,5.196590,13.582430,-0.173220,-6.917475,-0.190216,-5.719232
31.300000,5.213270,13.633290,-0.173776,-6.943378,-0.190889,-5.736788
31.400000,5.229960,13.679140,-0.174332,-6.966729,-0.191563,-5.752205
31.500000,5.246590,13.722170,-0.174886,-6.988644,-0.192234,-5.766426
31.600000,5.263200,13.769270,-0.175440,-7.012632,-0.192905,-5.782336
31.700000,5.279890,13.823170,-0.175996,-7.040083,-0.193580,-5.801054
31.800000,5.296610,13.873240,-0.176554,-7.065583,-0.194257,-5.818129
31.900000,5.313220,13.918600,-0.177107,-7.088685,-0.194930,-5.833227
32.000000,5.329840,13.965750,-0.177661,-7.112698,-0.195603,-5.849047
32.100000,5.346590,14.019170,-0.178220,-7.139905,-0.196282,-5.867433
32.200000,5.363290,14.066950,-0.178776,-7.164239,-0.196960,-5.883442
32.300000,5.379980,14.112770,-0.179333,-7.187575,-0.197637,-5.898608
32.400000,5.396610,14.165180,-0.179887,-7.214267,-0.198313,-5.916514
32.500000,5.413270,14.213860,-0.180442,-7.239059,-0.198991,-5.932827
32.600000,5.429970,14.259210,-0.180999,-7.262156,-0.199670,-5.947713
32.700000,5.446650,14.312310,-0.181555,-7.289200,-0.200349,-5.965809
32.800000,5.463290,14.354600,-0.182110,-7.310738,-0.201027,-5.979382
32.900000,5.479900,14.394950,-0.182663,-7.331288,-0.201704,-5.992130
33.000000,5.496590,14.456450,-0.183220,-7.362610,-0.202385,-6.013635
33.100000,5.513260,14.505450,-0.183775,-7.387565,-0.203066,-6.029913
33.200000,5.529890,14.548010,-0.184330,-7.409241,-0.203745,-6.043498
33.300000,5.546490,14.597510,-0.184883,-7.434451,-0.204424,-6.059947
33.400000,5.563240,14.650300,-0.185441,-7.461337,-0.205109,-6.077696
33.500000,5.579920,14.702480,-0.185997,-7.487912,-0.205792,-6.095180
33.600000,5.596570,14.752840,-0.186552,-7.513560,-0.206474,-6.111888
33.700000,5.613210,14.799490,-0.187107,-7.537318,-0.207156,-6.127033
33.800000,5.629900,14.849220,-0.187663,-7.562646,-0.207840,-6.143414
33.900000,5.646580,14.901840,-0.188219,-7.589445,-0.208525,-6.160965
34.000000,5.663270,14.952140,-0.188776,-7.615062,-0.209211,-6.177524
34.100000,5.679950,15.003750,-0.189332,-7.641347,-0.209896,-6.194598
34.200000,5.696580,15.055840,-0.189886,-7.667876,-0.210580,-6.211854
34.300000,5.713290,15.107290,-0.190443,-7.694080,-0.211268,-6.228796
34.400000,5.730000,15.159260,-0.191000,-7.720548,-0.211956,-6.245923
34.500000,5.746620,15.209630,-0.191554,-7.746201,-0.212641,-6.262385
34.600000,5.763190,15.260440,-0.192106,-7.772078,-0.213325,-6.279013
34.700000,5.779880,15.303670,-0.192663,-7.794095,-0.214014,-6.292464
34.800000,5.796570,15.363900,-0.193219,-7.824770,-0.214703,-6.312876
34.900000,5.813230,15.410230,-0.193774,-7.848366,-0.215392,-6.327554
35.000000,5.829890,15.456200,-0.194330,-7.871778,-0.216081,-6.342058
35.100000,5.846530,15.509640,-0.194884,-7.898995,-0.216769,-6.359604
35.200000,5.863220,15.561630,-0.195441,-7.925473,-0.217461,-6.376513
35.300000,5.879880,15.613700,-0.195996,-7.951992,-0.218151,-6.393433
35.400000,5.896570,15.661390,-0.196552,-7.976280,-0.218843,-6.408524
35.500000,5.913190,15.713260,-0.197106,-8.002698,-0.219533,-6.425315
35.600000,5.929880,15.763850,-0.197663,-8.028463,-0.220226,-6.441535
35.700000,5.946600,15.813240,-0.198220,-8.053617,-0.220921,-6.457229
35.800000,5.963270,15.876390,-0.198776,-8.085779,-0.221614,-6.478523
35.900000,5.979900,15.922380,-0.199330,-8.109202,-0.222306,-6.492794
36.000000,5.996580,15.976700,-0.199886,-8.136866,-0.223001,-6.510421
36.100000,6.013260,16.022890,-0.200442,-8.160391,-0.223696,-6.524706
36.200000,6.029920,16.074130,-0.200997,-8.186487,-0.224391,-6.541025
36.300000,6.046580,16.129740,-0.201553,-8.214809,-0.225086,-6.559092
36.400000,6.063230,16.181970,-0.202108,-8.241410,-0.225782,-6.575758
36.500000,6.079920,16.231130,-0.202664,-8.266447,-0.226479,-6.591135
36.600000,6.096570,16.282580,-0.203219,-8.292650,-0.227175,-6.607426
36.700000,6.113230,16.331220,-0.203774,-8.317422,-0.227873,-6.622545
36.800000,6.129860,16.392070,-0.204329,-8.348413,-0.228569,-6.642593
36.900000,6.146550,16.439760,-0.204885,-8.372701,-0.229269,-6.657260
37.000000,6.163280,16.497490,-0.205443,-8.402103,-0.229970,-6.675952
37.100000,6.179930,16.549630,-0.205998,-8.428657,-0.230669,-6.692374
37.200000,6.196570,16.603150,-0.206552,-8.455915,-0.231368,-6.709326
37.300000,6.213220,16.660600,-0.207107,-8.485174,-0.232067,-6.727832
37.400000,6.229920,16.715410,-0.207664,-8.513088,-0.232770,-6.745226
37.500000,6.246560,16.766660,-0.208219,-8.539190,-0.233470,-6.761171
37.600000,6.263200,16.821600,-0.208773,-8.567171,-0.234171,-6.778574
37.700000,6.279900,16.873160,-0.209330,-8.593430,-0.234875,-6.794567
37.800000,6.296600,16.926420,-0.209887,-8.620555,-0.235579,-6.811215
37.900000,6.313290,16.975350,-0.210443,-8.645475,-0.236283,-6.826095
38.000000,6.329910,17.029310,-0.210997,-8.672956,-0.236985,-6.842989
38.100000,6.346560,17.081150,-0.211552,-8.699358,-0.237689,-6.858992
38.200000,6.363230,17.139600,-0.212108,-8.729127,-0.238394,-6.877612
38.300000,6.379940,17.193750,-0.212665,-8.756705,-0.239101,-6.894463
38.400000,6.396600,17.251000,-0.213220,-8.785862,-0.239807,-6.912541
38.500000,6.413210,17.305700,-0.213774,-8.813721,-0.240511,-6.929579
38.600000,6.429850,17.358870,-0.214328,-8.840800,-0.241216,-6.945966
38.700000,6.446600,17.416760,-0.214887,-8.870283,-0.241927,-6.964177
38.800000,6.463270,17.465830,-0.215442,-8.895274,-0.242635,-6.978856
38.900000,6.479860,17.523390,-0.215995,-8.924589,-0.243340,-6.996920
39.000000,6.496550,17.576810,-0.216552,-8.951796,-0.244050,-7.013270
39.100000,6.513220,17.632990,-0.217107,-8.980408,-0.244760,-7.030696
39.200000,6.529970,17.682920,-0.217666,-9.005837,-0.245473,-7.045576
39.300000,6.546630,17.735710,-0.218221,-9.032723,-0.246183,-7.061593
39.400000,6.563270,17.788310,-0.218776,-9.059512,-0.246893,-7.077511
39.500000,6.579950,17.844850,-0.219332,-9.088307,-0.247605,-7.094954
39.600000,6.596650,17.903060,-0.219888,-9.117954,-0.248318,-7.113022
39.700000,6.613330,17.952560,-0.220444,-9.143164,-0.249031,-7.127605
39.800000,6.629960,18.002680,-0.220999,-9.168690,-0.249743,-7.142421
39.900000,6.646610,18.060380,-0.221554,-9.198076,-0.250455,-7.160209
40.000000,6.663280,18.117870,-0.222109,-9.227355,-0.251169,-7.177874
40.100000,6.679950,18.176270,-0.222665,-9.257098,-0.251884,-7.195867
40.200000,6.696550,18.224450,-0.223218,-9.281636,-0.252596,-7.209805
40.300000,6.713210,18.288320,-0.223774,-9.314165,-0.253311,-7.229900
40.400000,6.729950,18.341780,-0.224332,-9.341392,-0.254030,-7.245822
40.500000,6.746630,18.399720,-0.224888,-9.370900,-0.254747,-7.263501
40.600000,6.763230,18.448550,-0.225441,-9.395769,-0.255461,-7.277578
40.700000,6.779910,18.510550,-0.225997,-9.427346,-0.256180,-7.296794
40.800000,6.796570,18.562490,-0.226552,-9.453799,-0.256897,-7.312018
40.900000,6.813240,18.620150,-0.227108,-9.483165,-0.257616,-7.329462
41.000000,6.829950,18.671800,-0.227665,-9.509470,-0.258337,-7.344496
41.100000,6.846540,18.733150,-0.228218,-9.540715,-0.259053,-7.363352
41.200000,6.863190,18.784340,-0.228773,-9.566786,-0.259773,-7.378164
41.300000,6.879910,18.846700,-0.229330,-9.598545,-0.260495,-7.397308
41.400000,6.896630,18.902330,-0.229888,-9.626878,-0.261219,-7.413777
41.500000,6.913250,18.959760,-0.230442,-9.656126,-0.261939,-7.430953
41.600000,6.929890,19.019750,-0.230996,-9.686679,-0.262660,-7.449092
41.700000,6.946550,19.074110,-0.231552,-9.714364,-0.263382,-7.464987
41.800000,6.963260,19.124060,-0.232109,-9.739804,-0.264107,-7.479111
41.900000,6.979900,19.183740,-0.232663,-9.770199,-0.264830,-7.497032
42.000000,6.996550,19.241600,-0.233218,-9.799666,-0.265553,-7.514205
42.100000,7.013210,19.293570,-0.233774,-9.826135,-0.266278,-7.529043
42.200000,7.029860,19.358520,-0.234329,-9.859213,-0.267002,-7.548917
42.300000,7.046590,19.410060,-0.234886,-9.885462,-0.267731,-7.563502
42.400000,7.063200,19.468270,-0.235440,-9.915108,-0.268455,-7.580695
42.500000,7.079880,19.531810,-0.235996,-9.947469,-0.269182,-7.599906
42.600000,7.096570,19.586060,-0.236552,-9.975098,-0.269911,-7.615466
42.700000,7.113280,19.640910,-0.237109,-10.003033,-0.270641,-7.631221
42.800000,7.129930,19.701440,-0.237664,-10.033861,-0.271368,-7.649170
42.900000,7.146570,19.754830,-0.238219,-10.061052,-0.272096,-7.664318
43.000000,7.163310,19.817190,-0.238777,-10.092812,-0.272829,-7.682881
43.100000,7.179990,19.878090,-0.239333,-10.123828,-0.273560,-7.700862
43.200000,7.196640,19.929420,-0.239888,-10.149970,-0.274289,-7.715114
43.300000,7.213240,19.993050,-0.240441,-10.182377,-0.275018,-7.734113
43.400000,7.229920,20.050780,-0.240997,-10.211778,-0.275750,-7.750767
43.500000,7.246580,20.109830,-0.241553,-10.241852,-0.276482,-7.767906
43.600000,7.263270,20.171120,-0.242109,-10.273067,-0.277216,-7.785865
43.700000,7.279900,20.229370,-0.242663,-10.302734,-0.277947,-7.802638
43.800000,7.296510,20.289690,-0.243217,-10.333454,-0.278679,-7.820183
43.900000,7.313240,20.341850,-0.243775,-10.360019,-0.279416,-7.834509
44.000000,7.329980,20.401950,-0.244333,-10.390628,-0.280154,-7.851858
44.100000,7.346620,20.463540,-0.244887,-10.421995,-0.280888,-7.869781
44.200000,7.363250,20.523050,-0.245442,-10.452304,-0.281623,-7.886873
44.300000,7.379930,20.588260,-0.245998,-10.485515,-0.282360,-7.906103
44.400000,7.396620,20.646510,-0.246554,-10.515181,-0.283098,-7.922621
44.500000,7.413240,20.701970,-0.247108,-10.543427,-0.283833,-7.938062
44.600000,7.429900,20.762910,-0.247663,-10.574463,-0.284571,-7.955556
44.700000,7.446600,20.814810,-0.248220,-10.600896,-0.285312,-7.969541
44.800000,7.463250,20.882960,-0.248775,-10.635604,-0.286050,-7.989732
44.900000,7.479910,20.946080,-0.249330,-10.667751,-0.286790,-8.007957
45.000000,7.496560,21.005060,-0.249885,-10.697789,-0.287529,-8.024569
45.100000,7.513210,21.067410,-0.250440,-10.729544,-0.288269,-8.042433
45.200000,7.529920,21.128400,-0.250997,-10.760606,-0.289013,-8.059722
45.300000,7.546600,21.185480,-0.251553,-10.789676,-0.289755,-8.075497
45.400000,7.563230,21.243840,-0.252108,-10.819399,-0.290496,-8.091745
45.500000,7.579830,21.309650,-0.252661,-10.852916,-0.291236,-8.110807
45.600000,7.596580,21.355770,-0.253219,-10.876404,-0.291984,-8.122288
45.700000,7.613240,21.426350,-0.253775,-10.912350,-0.292728,-8.143072
45.800000,7.629890,21.482530,-0.254330,-10.940963,-0.293472,-8.158351
45.900000,7.646520,21.540350,-0.254884,-10.970410,-0.294215,-8.174228
46.000000,7.663200,21.602900,-0.255440,-11.002267,-0.294962,-8.191848
46.100000,7.679910,21.661750,-0.255997,-11.032239,-0.295710,-8.208019
46.200000,7.696630,21.730110,-0.256554,-11.067054,-0.296460,-8.227753
46.300000,7.713260,21.788360,-0.257109,-11.096721,-0.297205,-8.243658
46.400000,7.729870,21.841510,-0.257662,-11.123790,-0.297951,-8.257608
46.500000,7.746580,21.904270,-0.258219,-11.155753,-0.298702,-8.275122
46.600000,7.763280,21.969620,-0.258776,-11.189036,-0.299452,-8.293582
46.700000,7.779950,22.040710,-0.259332,-11.225241,-0.300202,-8.314181
46.800000,7.796540,22.099100,-0.259885,-11.254979,-0.300949,-8.329983
46.900000,7.813230,22.161390,-0.260441,-11.286703,-0.301701,-8.347183
47.000000,7.829900,22.221320,-0.260997,-11.317225,-0.302453,-8.363467
47.100000,7.846530,22.279480,-0.261551,-11.346846,-0.303203,-8.379067
47.200000,7.863160,22.346000,-0.262105,-11.380724,-0.303954,-8.397776
47.300000,7.879860,22.409540,-0.262662,-11.413085,-0.304709,-8.415301
47.400000,7.896610,22.476730,-0.263220,-11.447305,-0.305466,-8.434141
47.500000,7.913280,22.527050,-0.263776,-11.472932,-0.306221,-8.446648
47.600000,7.929970,22.595830,-0.264332,-11.507962,-0.306977,-8.466035
47.700000,7.946600,22.662950,-0.264887,-11.542146,-0.307731,-8.484785
47.800000,7.963280,22.723160,-0.265443,-11.572810,-0.308487,-8.500893
47.900000,7.979940,22.783850,-0.265998,-11.603720,-0.309244,-8.517153
48.000000,7.996610,22.848040,-0.266554,-11.636411,-0.310001,-8.534683
48.100000,8.013190,22.905630,-0.267106,-11.665742,-0.310755,-8.549748
48.200000,8.029890,22.970080,-0.267663,-11.698566,-0.311514,-8.567292
48.300000,8.046640,23.028420,-0.268221,-11.728278,-0.312277,-8.582504
48.400000,8.063270,23.094260,-0.268776,-11.761810,-0.313035,-8.600522
48.500000,8.079930,23.155860,-0.269331,-11.793183,-0.313795,-8.616913
48.600000,8.096560,23.216630,-0.269885,-11.824133,-0.314554,-8.632973
48.700000,8.113250,23.281990,-0.270442,-11.857420,-0.315316,-8.650680
48.800000,8.129950,23.347270,-0.270998,-11.890667,-0.316079,-8.668316
48.900000,8.146620,23.416770,-0.271554,-11.926063,-0.316842,-8.687493
49.000000,8.163250,23.472860,-0.272108,-11.954629,-0.317603,-8.701675
49.100000,8.179920,23.542700,-0.272664,-11.990199,-0.318367,-8.720903
49.200000,8.196580,23.600870,-0.273219,-12.019824,-0.319131,-8.735776
49.300000,8.213220,23.666740,-0.273774,-12.053372,-0.319894,-8.753472
49.400000,8.229890,23.733230,-0.274330,-12.087235,-0.320659,-8.771348
49.500000,8.246560,23.803780,-0.274885,-12.123166,-0.321425,-8.790685
49.600000,8.263270,23.862540,-0.275442,-12.153092,-0.322194,-8.805616
49.700000,8.279970,23.928230,-0.275999,-12.186547,-0.322963,-8.823073
49.800000,8.296590,23.993060,-0.276553,-12.219565,-0.323728,-8.840208
49.900000,8.313230,24.065220,-0.277108,-12.256316,-0.324495,-8.859997
50.000000,8.329960,24.127700,-0.277665,-12.288137,-0.325267,-8.876147
50.100000,8.346640,24.189220,-0.278221,-12.319469,-0.326037,-8.891930
50.200000,8.363270,24.257520,-0.278776,-12.354253,-0.326805,-8.910188
50.300000,8.379900,24.323760,-0.279330,-12.387989,-0.327574,-8.927652
50.400000,8.396580,24.385380,-0.279886,-12.419372,-0.328346,-8.943364
50.500000,8.413300,24.443840,-0.280443,-12.449145,-0.329120,-8.957866
50.600000,8.429960,24.517020,-0.280999,-12.486416,-0.329892,-8.977750
50.700000,8.446520,24.580090,-0.281551,-12.518537,-0.330660,-8.993935
50.800000,8.463170,24.647680,-0.282106,-12.552960,-0.331433,-9.011699
50.900000,8.479940,24.713860,-0.282665,-12.586666,-0.332212,-9.028860
51.000000,8.496630,24.781390,-0.283221,-12.621058,-0.332988,-9.046510
51.100000,8.513220,24.847910,-0.283774,-12.654937,-0.333760,-9.063795
51.200000,8.529900,24.909910,-0.284330,-12.686513,-0.334536,-9.079357
51.300000,8.546570,24.977560,-0.284886,-12.720967,-0.335313,-9.096946
51.400000,8.563280,25.041650,-0.285443,-12.753608,-0.336092,-9.113184
51.500000,8.579910,25.107800,-0.285997,-12.787298,-0.336868,-9.130169
51.600000,8.596550,25.175140,-0.286552,-12.821594,-0.337645,-9.147545
51.700000,8.613250,25.241630,-0.287108,-12.855457,-0.338426,-9.164548
51.800000,8.629970,25.311310,-0.287666,-12.890944,-0.339208,-9.182662
51.900000,8.646620,25.381230,-0.288221,-12.926554,-0.339987,-9.200854
52.000000,8.663220,25.448470,-0.288774,-12.960799,-0.340765,-9.218057
52.100000,8.679910,25.509140,-0.289330,-12.991698,-0.341548,-9.232806
52.200000,8.696620,25.584670,-0.289887,-13.030165,-0.342332,-9.252886
52.300000,8.713310,25.647470,-0.290444,-13.062149,-0.343115,-9.268331
52.400000,8.729860,25.715050,-0.290995,-13.096567,-0.343893,-9.285527
52.500000,8.746520,25.787790,-0.291551,-13.133614,-0.344677,-9.304500
52.600000,8.763260,25.852140,-0.292109,-13.166387,-0.345465,-9.320371
52.700000,8.779930,25.916700,-0.292664,-13.199267,-0.346250,-9.336312
52.800000,8.796590,25.985810,-0.293220,-13.234464,-0.347035,-9.353859
52.900000,8.813240,26.058690,-0.293775,-13.271582,-0.347821,-9.372727
53.000000,8.829910,26.123750,-0.294330,-13.304717,-0.348608,-9.388735
53.100000,8.846580,26.197360,-0.294886,-13.342206,-0.349396,-9.407776
53.200000,8.863290,26.264750,-0.295443,-13.376527,-0.350186,-9.424526
53.300000,8.879900,26.336940,-0.295997,-13.413293,-0.350972,-9.443003
53.400000,8.896550,26.402110,-0.296552,-13.446484,-0.351761,-9.458907
53.500000,8.913220,26.476530,-0.297107,-13.484386,-0.352551,-9.478076
53.600000,8.929910,26.541400,-0.297664,-13.517424,-0.353343,-9.493778
53.700000,8.946580,26.612760,-0.298219,-13.553767,-0.354134,-9.511772
53.800000,8.963230,26.677660,-0.298774,-13.586821,-0.354926,-9.527427
53.900000,8.979940,26.753820,-0.299331,-13.625609,-0.355720,-9.547037
54.000000,8.996580,26.816740,-0.299886,-13.657654,-0.356512,-9.561914
54.100000,9.013270,26.890820,-0.300442,-13.695382,-0.357307,-9.580710
54.200000,9.029910,26.959740,-0.300997,-13.730483,-0.358100,-9.597649
54.300000,9.046570,27.026960,-0.301552,-13.764718,-0.358895,-9.613935
54.400000,9.063250,27.096240,-0.302108,-13.800002,-0.359691,-9.630906
54.500000,9.079950,27.165780,-0.302665,-13.835418,-0.360489,-9.647921
54.600000,9.096570,27.234410,-0.303219,-13.870371,-0.361284,-9.664611
54.700000,9.113230,27.310790,-0.303774,-13.909271,-0.362081,-9.683992
54.800000,9.129920,27.381530,-0.304331,-13.945299,-0.362881,-9.701317
54.900000,9.146620,27.454550,-0.304887,-13.982487,-0.363681,-9.719404
55.000000,9.163200,27.532560,-0.305440,-14.022218,-0.364477,-9.739272
55.100000,9.179830,27.594830,-0.305994,-14.053932,-0.365275,-9.753508
55.200000,9.196580,27.670760,-0.306553,-14.092602,-0.366080,-9.772478
55.300000,9.213280,27.741830,-0.307109,-14.128798,-0.366883,-9.789712
55.400000,9.229970,27.811870,-0.307666,-14.164469,-0.367686,-9.806548
55.500000,9.246550,27.887350,-0.308218,-14.202911,-0.368485,-9.825313
55.600000,9.263190,27.959780,-0.308773,-14.239799,-0.369287,-9.842934
55.700000,9.279870,28.028290,-0.309329,-14.274691,-0.370092,-9.859115
55.800000,9.296610,28.107130,-0.309887,-14.314844,-0.370900,-9.878860
55.900000,9.313220,28.182910,-0.310441,-14.353438,-0.371703,-9.897547
56.000000,9.329870,28.252390,-0.310996,-14.388824,-0.372508,-9.913962
56.100000,9.346580,28.325450,-0.311553,-14.426033,-0.373316,-9.931564
56.200000,9.363240,28.403010,-0.312108,-14.465534,-0.374123,-9.950725
56.300000,9.379870,28.475300,-0.312662,-14.502351,-0.374930,-9.968012
56.400000,9.396530,28.548590,-0.313218,-14.539677,-0.375738,-9.985594
56.500000,9.413250,28.617860,-0.313775,-14.574956,-0.376550,-10.001699
56.600000,9.429920,28.695760,-0.314331,-14.614631,-0.377360,-10.020804
56.700000,9.446580,28.770070,-0.314886,-14.652476,-0.378170,-10.038617
56.800000,9.463200,28.845250,-0.315440,-14.690765,-0.378979,-10.056710
56.900000,9.479950,28.917010,-0.315998,-14.727312,-0.379795,-10.073506
57.000000,9.496630,28.994340,-0.316554,-14.766696,-0.380608,-10.092234
57.100000,9.513310,29.072930,-0.317110,-14.806722,-0.381422,-10.111357
57.200000,9.529920,29.145420,-0.317664,-14.843641,-0.382233,-10.128350
57.300000,9.546540,29.220670,-0.318218,-14.881965,-0.383045,-10.146256
57.400000,9.563260,29.299850,-0.318775,-14.922291,-0.383863,-10.165433
57.500000,9.579970,29.372280,-0.319332,-14.959179,-0.384681,-10.182230
57.600000,9.596580,29.451280,-0.319886,-14.999414,-0.385495,-10.201311
57.700000,9.613210,29.530280,-0.320440,-15.039648,-0.386310,-10.220338
