Repository: abubakardawood/tissue-phantom-material-database

Title:
A Database of Silicone Phantom Materials for Modeling Human Tissue Mechanics Across Varying Stiffnesses

Description:
This dataset contains processed mechanical compression test data for soft silicone phantoms
fabricated using Ecoflex (Smooth-On) with varying base materials and thinner concentrations.
The dataset provides force–compression measurements together with derived engineering and
true stress–strain quantities, intended for mechanical characterization, constitutive model
fitting, and the design of tissue-equivalent phantoms.

All files in this dataset are processed outputs generated from raw experimental measurements.
The raw data files are not included in this archive.

File: data/EF10_12_5T/EF10_12_5T_B4.csv (part 1 of 2)
EF10_12_5T_B_sample_4
Compression test;
Cylinder Diameter: 50mm;
Cylinder Height: 30mm;
Speed (mm/min): 10;
Machine: INSTRON 5900;
Load cell: 1kN;
Time (s),Compression (mm),Load (N),Engineering Strain [-],Engineering Stress (kPa),True Strain [-],True Stress (kPa)
0.000000,0.000000,-0.000170,-0.000000,0.000087,0.000000,0.000087
0.100000,0.007280,0.025560,-0.000243,-0.013018,-0.000243,-0.013014
0.200000,0.028070,0.055840,-0.000936,-0.028439,-0.000936,-0.028412
0.300000,0.046310,0.089990,-0.001544,-0.045832,-0.001545,-0.045761
0.400000,0.063280,0.123720,-0.002109,-0.063010,-0.002112,-0.062877
0.500000,0.080030,0.150590,-0.002668,-0.076695,-0.002671,-0.076490
0.600000,0.096680,0.189460,-0.003223,-0.096491,-0.003228,-0.096180
0.700000,0.113340,0.224040,-0.003778,-0.114103,-0.003785,-0.113672
0.800000,0.130090,0.255250,-0.004336,-0.129998,-0.004346,-0.129434
0.900000,0.146700,0.297160,-0.004890,-0.151342,-0.004902,-0.150602
1.000000,0.163290,0.332480,-0.005443,-0.169331,-0.005458,-0.168409
1.100000,0.179980,0.366950,-0.005999,-0.186886,-0.006017,-0.185765
1.200000,0.196660,0.407700,-0.006555,-0.207640,-0.006577,-0.206279
1.300000,0.213380,0.445910,-0.007113,-0.227100,-0.007138,-0.225485
1.400000,0.230000,0.485240,-0.007667,-0.247131,-0.007696,-0.245236
1.500000,0.246620,0.521800,-0.008221,-0.265751,-0.008255,-0.263566
1.600000,0.263280,0.559360,-0.008776,-0.284880,-0.008815,-0.282380
1.700000,0.280000,0.597130,-0.009333,-0.304116,-0.009377,-0.301277
1.800000,0.296660,0.638690,-0.009889,-0.325282,-0.009938,-0.322066
1.900000,0.313220,0.685140,-0.010441,-0.348939,-0.010496,-0.345296
2.000000,0.329900,0.720000,-0.010997,-0.366693,-0.011058,-0.362661
2.100000,0.346610,0.748020,-0.011554,-0.380963,-0.011621,-0.376562
2.200000,0.363290,0.794150,-0.012110,-0.404457,-0.012184,-0.399559
2.300000,0.379930,0.832940,-0.012664,-0.424213,-0.012745,-0.418840
2.400000,0.396580,0.868450,-0.013219,-0.442298,-0.013307,-0.436451
2.500000,0.413260,0.907020,-0.013775,-0.461941,-0.013871,-0.455578
2.600000,0.429950,0.948790,-0.014332,-0.483215,-0.014435,-0.476290
2.700000,0.446590,0.986970,-0.014886,-0.502660,-0.014998,-0.495177
2.800000,0.463230,1.021760,-0.015441,-0.520378,-0.015561,-0.512343
2.900000,0.479890,1.070840,-0.015996,-0.545374,-0.016126,-0.536650
3.000000,0.496570,1.106090,-0.016552,-0.563327,-0.016691,-0.554003
3.100000,0.513300,1.144290,-0.017110,-0.582782,-0.017258,-0.572811
3.200000,0.529900,1.182410,-0.017663,-0.602196,-0.017821,-0.591560
3.300000,0.546530,1.227040,-0.018218,-0.624926,-0.018386,-0.613542
3.400000,0.563250,1.264340,-0.018775,-0.643923,-0.018953,-0.631833
3.500000,0.579930,1.301710,-0.019331,-0.662955,-0.019520,-0.650140
3.600000,0.596550,1.338610,-0.019885,-0.681748,-0.020085,-0.668192
3.700000,0.613190,1.380710,-0.020440,-0.703190,-0.020651,-0.688817
3.800000,0.629880,1.424710,-0.020996,-0.725599,-0.021220,-0.710364
3.900000,0.646610,1.465740,-0.021554,-0.746495,-0.021789,-0.730406
4.000000,0.663260,1.500320,-0.022109,-0.764107,-0.022357,-0.747213
4.100000,0.679940,1.541770,-0.022665,-0.785217,-0.022925,-0.767420
4.200000,0.696570,1.584020,-0.023219,-0.806735,-0.023493,-0.788003
4.300000,0.713280,1.625720,-0.023776,-0.827972,-0.024063,-0.808287
4.400000,0.729930,1.662070,-0.024331,-0.846485,-0.024632,-0.825889
4.500000,0.746550,1.705290,-0.024885,-0.868497,-0.025200,-0.846885
4.600000,0.763220,1.743820,-0.025441,-0.888120,-0.025770,-0.865526
4.700000,0.779880,1.784480,-0.025996,-0.908828,-0.026340,-0.885202
4.800000,0.796610,1.818540,-0.026554,-0.926175,-0.026913,-0.901581
4.900000,0.813300,1.864440,-0.027110,-0.949551,-0.027484,-0.923809
5.000000,0.829940,1.903400,-0.027665,-0.969394,-0.028055,-0.942576
5.100000,0.846610,1.933390,-0.028220,-0.984667,-0.028626,-0.956880
5.200000,0.863290,1.982620,-0.028776,-1.009740,-0.029198,-0.980683
5.300000,0.879930,2.024290,-0.029331,-1.030962,-0.029770,-1.000723
5.400000,0.896550,2.068390,-0.029885,-1.053422,-0.030341,-1.021941
5.500000,0.913240,2.102920,-0.030441,-1.071008,-0.030914,-1.038405
5.600000,0.929910,2.139910,-0.030997,-1.089847,-0.031488,-1.056065
5.700000,0.946610,2.180000,-0.031554,-1.110265,-0.032062,-1.075232
5.800000,0.963190,2.219160,-0.032106,-1.130209,-0.032633,-1.093922
5.900000,0.979850,2.267050,-0.032662,-1.154599,-0.033207,-1.116888
6.000000,0.996550,2.306870,-0.033218,-1.174879,-0.033783,-1.135852
6.100000,1.013280,2.345360,-0.033776,-1.194482,-0.034360,-1.154137
6.200000,1.029900,2.389290,-0.034330,-1.216855,-0.034933,-1.175081
6.300000,1.046540,2.432840,-0.034885,-1.239035,-0.035508,-1.195812
6.400000,1.063240,2.468310,-0.035441,-1.257100,-0.036085,-1.212547
6.500000,1.079950,2.505690,-0.035998,-1.276137,-0.036662,-1.230199
6.600000,1.096650,2.549140,-0.036555,-1.298266,-0.037240,-1.250808
6.700000,1.113280,2.596280,-0.037109,-1.322275,-0.037815,-1.273206
6.800000,1.129940,2.632100,-0.037665,-1.340518,-0.038392,-1.290027
6.900000,1.146620,2.679910,-0.038221,-1.364867,-0.038970,-1.312701
7.000000,1.163290,2.720180,-0.038776,-1.385376,-0.039548,-1.331656
7.100000,1.179920,2.756070,-0.039331,-1.403655,-0.040125,-1.348448
7.200000,1.196580,2.795910,-0.039886,-1.423945,-0.040703,-1.367150
7.300000,1.213260,2.838170,-0.040442,-1.445468,-0.041283,-1.387010
7.400000,1.229940,2.872980,-0.040998,-1.463197,-0.041862,-1.403209
7.500000,1.246590,2.918290,-0.041553,-1.486273,-0.042441,-1.424514
7.600000,1.263250,2.964390,-0.042108,-1.509751,-0.043021,-1.446178
7.700000,1.279930,2.999380,-0.042664,-1.527572,-0.043601,-1.462399
7.800000,1.296610,3.043240,-0.043220,-1.549909,-0.044182,-1.482922
7.900000,1.313290,3.083170,-0.043776,-1.570246,-0.044763,-1.501506
8.000000,1.329860,3.120370,-0.044329,-1.589191,-0.045341,-1.518745
8.100000,1.346580,3.162550,-0.044886,-1.610673,-0.045925,-1.538377
8.200000,1.363250,3.198910,-0.045442,-1.629191,-0.046507,-1.555158
8.300000,1.379920,3.244310,-0.045997,-1.652314,-0.047089,-1.576311
8.400000,1.396580,3.280980,-0.046553,-1.670989,-0.047671,-1.593200
8.500000,1.413250,3.322310,-0.047108,-1.692039,-0.048254,-1.612329
8.600000,1.429920,3.365410,-0.047664,-1.713989,-0.048837,-1.632294
8.700000,1.446600,3.401350,-0.048220,-1.732293,-0.049421,-1.648762
8.800000,1.463260,3.448000,-0.048775,-1.756052,-0.050005,-1.670400
8.900000,1.479840,3.488110,-0.049328,-1.776480,-0.050586,-1.688850
9.000000,1.496610,3.529780,-0.049887,-1.797702,-0.051174,-1.708020
9.100000,1.513270,3.570050,-0.050442,-1.818212,-0.051759,-1.726497
9.200000,1.529930,3.605610,-0.050998,-1.836322,-0.052344,-1.742674
9.300000,1.546530,3.650980,-0.051551,-1.859429,-0.052927,-1.763573
9.400000,1.563200,3.690010,-0.052107,-1.879307,-0.053513,-1.781382
9.500000,1.579900,3.730780,-0.052663,-1.900071,-0.054101,-1.800007
9.600000,1.596590,3.771870,-0.053220,-1.920998,-0.054688,-1.818763
9.700000,1.613260,3.804890,-0.053775,-1.937815,-0.055275,-1.833608
9.800000,1.629880,3.844820,-0.054329,-1.958151,-0.055861,-1.851766
9.900000,1.646590,3.891290,-0.054886,-1.981818,-0.056450,-1.873043
10.000000,1.663270,3.932120,-0.055442,-2.002612,-0.057039,-1.891583
10.100000,1.679950,3.977660,-0.055998,-2.025806,-0.057627,-1.912364
10.200000,1.696520,4.022160,-0.056551,-2.048469,-0.058213,-1.932627
10.300000,1.713250,4.059040,-0.057108,-2.067252,-0.058804,-1.949195
10.400000,1.729950,4.098100,-0.057665,-2.087145,-0.059394,-1.966790
10.500000,1.746600,4.143290,-0.058220,-2.110160,-0.059984,-1.987307
10.600000,1.763240,4.185030,-0.058775,-2.131418,-0.060573,-2.006145
10.700000,1.779920,4.220410,-0.059331,-2.149437,-0.061164,-2.021910
10.800000,1.796620,4.264210,-0.059887,-2.171744,-0.061756,-2.041684
10.900000,1.813310,4.307360,-0.060444,-2.193720,-0.062348,-2.061124
11.000000,1.829970,4.350870,-0.060999,-2.215880,-0.062939,-2.080713
11.100000,1.846540,4.388330,-0.061551,-2.234958,-0.063527,-2.097393
11.200000,1.863240,4.425530,-0.062108,-2.253904,-0.064120,-2.113918
11.300000,1.879940,4.463400,-0.062665,-2.273191,-0.064714,-2.130742
11.400000,1.896600,4.506790,-0.063220,-2.295289,-0.065307,-2.150181
11.500000,1.913200,4.550420,-0.063773,-2.317510,-0.065898,-2.169715
11.600000,1.929880,4.591570,-0.064329,-2.338467,-0.066492,-2.188035
11.700000,1.946600,4.635160,-0.064887,-2.360668,-0.067088,-2.207492
11.800000,1.963260,4.672700,-0.065442,-2.379787,-0.067682,-2.224049
11.900000,1.979920,4.718680,-0.065997,-2.403204,-0.068276,-2.244599
12.000000,1.996550,4.759980,-0.066552,-2.424238,-0.068870,-2.262901
12.100000,2.013310,4.794350,-0.067110,-2.441742,-0.069468,-2.277876
12.200000,2.029890,4.839700,-0.067663,-2.464839,-0.070061,-2.298061
12.300000,2.046550,4.882690,-0.068218,-2.486734,-0.070657,-2.317093
12.400000,2.063200,4.922020,-0.068773,-2.506764,-0.071253,-2.334366
12.500000,2.079890,4.964770,-0.069330,-2.528537,-0.071850,-2.353234
12.600000,2.096610,5.002340,-0.069887,-2.547671,-0.072449,-2.369622
12.700000,2.113230,5.047020,-0.070441,-2.570426,-0.073045,-2.389363
12.800000,2.129850,5.084450,-0.070995,-2.589489,-0.073641,-2.405648
12.900000,2.146520,5.131390,-0.071551,-2.613395,-0.074239,-2.426405
13.000000,2.163230,5.168820,-0.072108,-2.632458,-0.074840,-2.442638
13.100000,2.179920,5.208010,-0.072664,-2.652418,-0.075439,-2.459682
13.200000,2.196560,5.247470,-0.073219,-2.672515,-0.076038,-2.476837
13.300000,2.213210,5.289200,-0.073774,-2.693767,-0.076637,-2.495038
13.400000,2.229900,5.333190,-0.074330,-2.716171,-0.077237,-2.514278
13.500000,2.246610,5.363780,-0.074887,-2.731751,-0.077839,-2.527178
13.600000,2.263290,5.406730,-0.075443,-2.753625,-0.078441,-2.545883
13.700000,2.279880,5.451630,-0.075996,-2.776492,-0.079039,-2.565490
13.800000,2.296530,5.494640,-0.076551,-2.798397,-0.079640,-2.584177
13.900000,2.313270,5.546750,-0.077109,-2.824937,-0.080244,-2.607109
14.000000,2.329930,5.578610,-0.077664,-2.841163,-0.080846,-2.620506
14.100000,2.346570,5.613120,-0.078219,-2.858739,-0.081448,-2.635131
14.200000,2.363240,5.659630,-0.078775,-2.882426,-0.082051,-2.655364
14.300000,2.379930,5.705880,-0.079331,-2.905981,-0.082655,-2.675446
14.400000,2.396600,5.737120,-0.079887,-2.921891,-0.083258,-2.688471
14.500000,2.413210,5.791710,-0.080440,-2.949694,-0.083860,-2.712419
14.600000,2.429890,5.826600,-0.080996,-2.967463,-0.084465,-2.727109
14.700000,2.446600,5.870290,-0.081553,-2.989714,-0.085071,-2.745893
14.800000,2.463280,5.911080,-0.082109,-3.010488,-0.085677,-2.763299
14.900000,2.479910,5.956720,-0.082664,-3.033733,-0.086281,-2.782953
15.000000,2.496550,5.991930,-0.083218,-3.051665,-0.086886,-2.797710
15.100000,2.513220,6.038640,-0.083774,-3.075454,-0.087492,-2.817811
15.200000,2.529930,6.079290,-0.084331,-3.096157,-0.088100,-2.835055
15.300000,2.546640,6.114770,-0.084888,-3.114227,-0.088709,-2.849866
15.400000,2.563230,6.154160,-0.085441,-3.134288,-0.089313,-2.866491
15.500000,2.579870,6.200870,-0.085996,-3.158077,-0.089920,-2.886496
15.600000,2.596600,6.242860,-0.086553,-3.179462,-0.090530,-2.904269
15.700000,2.613270,6.279740,-0.087109,-3.198245,-0.091139,-2.919649
15.800000,2.629890,6.329530,-0.087663,-3.223603,-0.091746,-2.941012
15.900000,2.646570,6.365500,-0.088219,-3.241923,-0.092355,-2.955923
16.000000,2.663220,6.405000,-0.088774,-3.262040,-0.092964,-2.972455
16.100000,2.679920,6.451150,-0.089331,-3.285544,-0.093575,-2.992044
16.200000,2.696580,6.496690,-0.089886,-3.308737,-0.094185,-3.011328
16.300000,2.713220,6.536410,-0.090441,-3.328966,-0.094795,-3.027892
16.400000,2.729840,6.578170,-0.090995,-3.350234,-0.095404,-3.045381
16.500000,2.746550,6.619760,-0.091552,-3.371416,-0.096017,-3.062757
16.600000,2.763260,6.658950,-0.092109,-3.391375,-0.096631,-3.079000
16.700000,2.779880,6.703330,-0.092663,-3.413978,-0.097241,-3.097630
16.800000,2.796550,6.740090,-0.093218,-3.432700,-0.097854,-3.112709
16.900000,2.813250,6.794500,-0.093775,-3.460410,-0.098468,-3.135910
17.000000,2.829970,6.824410,-0.094332,-3.475643,-0.099083,-3.147778
17.100000,2.846570,6.869630,-0.094886,-3.498674,-0.099694,-3.166700
17.200000,2.863240,6.907070,-0.095441,-3.517742,-0.100308,-3.182004
17.300000,2.879940,6.953190,-0.095998,-3.541231,-0.100924,-3.201280
17.400000,2.896630,6.998430,-0.096554,-3.564271,-0.101539,-3.220125
17.500000,2.913310,7.036420,-0.097110,-3.583619,-0.102155,-3.235613
17.600000,2.929920,7.074100,-0.097664,-3.602810,-0.102768,-3.250945
17.700000,2.946600,7.122450,-0.098220,-3.627434,-0.103385,-3.271147
17.800000,2.963290,7.160080,-0.098776,-3.646599,-0.104002,-3.286401
17.900000,2.979970,7.194520,-0.099332,-3.664139,-0.104619,-3.300171
18.000000,2.996580,7.242080,-0.099886,-3.688361,-0.105234,-3.319945
18.100000,3.013250,7.283130,-0.100442,-3.709268,-0.105851,-3.336703
18.200000,3.029920,7.322860,-0.100997,-3.729502,-0.106469,-3.352832
18.300000,3.046640,7.359290,-0.101555,-3.748056,-0.107089,-3.367423
18.400000,3.063240,7.407580,-0.102108,-3.772650,-0.107705,-3.387432
18.500000,3.079880,7.446800,-0.102663,-3.792624,-0.108323,-3.403263
18.600000,3.096590,7.488380,-0.103220,-3.813801,-0.108944,-3.420141
18.700000,3.113290,7.537060,-0.103776,-3.838593,-0.109565,-3.440238
18.800000,3.129950,7.567390,-0.104332,-3.854040,-0.110185,-3.451942
18.900000,3.146580,7.565970,-0.104886,-3.853317,-0.110804,-3.449158
19.000000,3.163230,7.551120,-0.105441,-3.845754,-0.111424,-3.440254
19.100000,3.179880,7.559200,-0.105996,-3.849869,-0.112045,-3.441798
19.200000,3.196560,7.577420,-0.106552,-3.859148,-0.112667,-3.447948
19.300000,3.213190,7.608780,-0.107106,-3.875120,-0.113288,-3.460070
19.400000,3.229830,7.644090,-0.107661,-3.893103,-0.113909,-3.473968
19.500000,3.246580,7.681740,-0.108219,-3.912278,-0.114535,-3.488894
19.600000,3.263250,7.722720,-0.108775,-3.933149,-0.115158,-3.505321
19.700000,3.279900,7.769290,-0.109330,-3.956867,-0.115781,-3.524263
19.800000,3.296510,7.805410,-0.109884,-3.975263,-0.116403,-3.538446
19.900000,3.313250,7.851300,-0.110442,-3.998634,-0.117030,-3.557018
20.000000,3.329940,7.899930,-0.110998,-4.023401,-0.117656,-3.576812
20.100000,3.346630,7.943170,-0.111554,-4.045423,-0.118282,-3.594139
20.200000,3.363230,7.988340,-0.112108,-4.068428,-0.118905,-3.612326
20.300000,3.379900,8.030470,-0.112663,-4.089885,-0.119531,-3.629105
20.400000,3.396570,8.075950,-0.113219,-4.113048,-0.120157,-3.647372
20.500000,3.413280,8.123820,-0.113776,-4.137428,-0.120786,-3.666688
20.600000,3.429910,8.165470,-0.114330,-4.158640,-0.121411,-3.683181
20.700000,3.446540,8.216210,-0.114885,-4.184481,-0.122037,-3.703749
20.800000,3.463250,8.268230,-0.115442,-4.210975,-0.122667,-3.724853
20.900000,3.479930,8.315920,-0.115998,-4.235263,-0.123296,-3.743983
21.000000,3.496640,8.359960,-0.116555,-4.257693,-0.123926,-3.761439
21.100000,3.513210,8.408470,-0.117107,-4.282399,-0.124551,-3.780900
21.200000,3.529900,8.452500,-0.117663,-4.304823,-0.125182,-3.798303
21.300000,3.546600,8.492340,-0.118220,-4.325113,-0.125813,-3.813798
21.400000,3.563270,8.541410,-0.118776,-4.350104,-0.126443,-3.833418
21.500000,3.579890,8.592860,-0.119330,-4.376308,-0.127072,-3.854084
21.600000,3.596600,8.639100,-0.119887,-4.399858,-0.127705,-3.872373
21.700000,3.613230,8.687890,-0.120441,-4.424706,-0.128335,-3.891790
21.800000,3.629950,8.724000,-0.120998,-4.443097,-0.128968,-3.905489
21.900000,3.646570,8.781700,-0.121552,-4.472483,-0.129599,-3.928842
22.000000,3.663180,8.824980,-0.122106,-4.494525,-0.130229,-3.945717
22.100000,3.679920,8.868730,-0.122664,-4.516807,-0.130865,-3.962757
22.200000,3.696630,8.918140,-0.123221,-4.541971,-0.131500,-3.982305
22.300000,3.713300,8.962780,-0.123777,-4.564706,-0.132134,-3.999702
22.400000,3.729850,9.016950,-0.124328,-4.592295,-0.132764,-4.021343
22.500000,3.746610,9.063960,-0.124887,-4.616237,-0.133402,-4.039729
22.600000,3.763270,9.104840,-0.125442,-4.637057,-0.134037,-4.055374
22.700000,3.779920,9.152640,-0.125997,-4.661401,-0.134672,-4.074077
22.800000,3.796530,9.211120,-0.126551,-4.691185,-0.135306,-4.097511
22.900000,3.813190,9.258690,-0.127106,-4.715412,-0.135942,-4.116053
23.000000,3.829910,9.307240,-0.127664,-4.740138,-0.136580,-4.134995
23.100000,3.846630,9.351390,-0.128221,-4.762624,-0.137219,-4.151955
23.200000,3.863290,9.399360,-0.128776,-4.787055,-0.137857,-4.170595
23.300000,3.879900,9.447550,-0.129330,-4.811598,-0.138492,-4.189314
23.400000,3.896570,9.496010,-0.129886,-4.836278,-0.139131,-4.208115
23.500000,3.913300,9.549880,-0.130443,-4.863714,-0.139772,-4.229275
23.600000,3.929950,9.593460,-0.130998,-4.885909,-0.140410,-4.245863
23.700000,3.946590,9.637970,-0.131553,-4.908578,-0.141049,-4.262840
23.800000,3.963240,9.690840,-0.132108,-4.935504,-0.141688,-4.283485
23.900000,3.979950,9.743590,-0.132665,-4.962370,-0.142330,-4.304037
24.000000,3.996610,9.793600,-0.133220,-4.987840,-0.142970,-4.323358
24.100000,4.013240,9.840030,-0.133775,-5.011486,-0.143610,-4.341076
24.200000,4.029900,9.890690,-0.134330,-5.037287,-0.144252,-4.360628
24.300000,4.046600,9.939670,-0.134887,-5.062232,-0.144895,-4.379405
24.400000,4.063270,9.996730,-0.135442,-5.091293,-0.145537,-4.401716
24.500000,4.079940,10.033750,-0.135998,-5.110147,-0.146180,-4.415177
24.600000,4.096550,10.086560,-0.136552,-5.137043,-0.146821,-4.435571
24.700000,4.113220,10.142770,-0.137107,-5.165670,-0.147465,-4.457419
24.800000,4.129950,10.187390,-0.137665,-5.188395,-0.148111,-4.474135
24.900000,4.146580,10.241000,-0.138219,-5.215698,-0.148754,-4.494788
25.000000,4.163160,10.296410,-0.138772,-5.243919,-0.149396,-4.516209
25.100000,4.179880,10.341130,-0.139329,-5.266694,-0.150043,-4.532889
25.200000,4.196600,10.395570,-0.139887,-5.294420,-0.150691,-4.553802
25.300000,4.213260,10.443450,-0.140442,-5.318805,-0.151337,-4.571822
25.400000,4.229900,10.494360,-0.140997,-5.344734,-0.151982,-4.591144
25.500000,4.246560,10.544050,-0.141552,-5.370041,-0.152629,-4.609901
25.600000,4.263210,10.591490,-0.142107,-5.394202,-0.153276,-4.627648
25.700000,4.279920,10.641070,-0.142664,-5.419452,-0.153925,-4.646292
25.800000,4.296640,10.695730,-0.143221,-5.447291,-0.154576,-4.667122
25.900000,4.313300,10.740480,-0.143777,-5.470082,-0.155224,-4.683611
26.000000,4.329960,10.792180,-0.144332,-5.496412,-0.155873,-4.703104
26.100000,4.346620,10.843650,-0.144887,-5.522626,-0.156522,-4.722467
26.200000,4.363230,10.892430,-0.145441,-5.547469,-0.157170,-4.740640
26.300000,4.379850,10.936060,-0.145995,-5.569690,-0.157818,-4.756543
26.400000,4.396530,10.995850,-0.146551,-5.600140,-0.158469,-4.779434
26.500000,4.413230,11.049430,-0.147108,-5.627428,-0.159122,-4.799591
26.600000,4.429920,11.095160,-0.147664,-5.650719,-0.159774,-4.816311
26.700000,4.446550,11.149780,-0.148218,-5.678536,-0.160425,-4.836873
26.800000,4.463230,11.203040,-0.148774,-5.705661,-0.161078,-4.856805
26.900000,4.479900,11.248990,-0.149330,-5.729064,-0.161731,-4.873543
27.000000,4.496610,11.304480,-0.149887,-5.757324,-0.162386,-4.894376
27.100000,4.513260,11.350270,-0.150442,-5.780645,-0.163039,-4.910993
27.200000,4.529910,11.407360,-0.150997,-5.809721,-0.163693,-4.932470
27.300000,4.546550,11.459050,-0.151552,-5.836046,-0.164346,-4.951584
27.400000,4.563240,11.509950,-0.152108,-5.861969,-0.165002,-4.970317
27.500000,4.579940,11.561970,-0.152665,-5.888463,-0.165659,-4.989503
27.600000,4.596550,11.606530,-0.153218,-5.911157,-0.166312,-5.005460
27.700000,4.613210,11.665520,-0.153774,-5.941201,-0.166968,-5.027600
27.800000,4.629900,11.716350,-0.154330,-5.967088,-0.167626,-5.046187
27.900000,4.646580,11.766010,-0.154886,-5.992380,-0.168284,-5.064244
28.000000,4.663230,11.823060,-0.155441,-6.021435,-0.168941,-5.085457
28.100000,4.679890,11.865970,-0.155996,-6.043289,-0.169598,-5.100558
28.200000,4.696570,11.917700,-0.156552,-6.069635,-0.170257,-5.119419
28.300000,4.713280,11.972890,-0.157109,-6.097743,-0.170918,-5.139730
28.400000,4.729930,12.026910,-0.157664,-6.125255,-0.171577,-5.159521
28.500000,4.746570,12.075630,-0.158219,-6.150068,-0.172235,-5.177010
28.600000,4.763230,12.134840,-0.158774,-6.180223,-0.172895,-5.198962
28.700000,4.779930,12.185530,-0.159331,-6.206039,-0.173557,-5.217225
28.800000,4.796630,12.237070,-0.159888,-6.232289,-0.174220,-5.235822
28.900000,4.813230,12.288010,-0.160441,-6.258232,-0.174879,-5.254155
29.000000,4.829870,12.333600,-0.160996,-6.281451,-0.175539,-5.270165
29.100000,4.846620,12.384920,-0.161554,-6.307588,-0.176205,-5.288572
29.200000,4.863320,12.437230,-0.162111,-6.334229,-0.176869,-5.307383
29.300000,4.879910,12.491480,-0.162664,-6.361859,-0.177529,-5.327015
29.400000,4.896560,12.546510,-0.163219,-6.389885,-0.178192,-5.346937
29.500000,4.913280,12.601820,-0.163776,-6.418054,-0.178859,-5.366931
29.600000,4.929950,12.649010,-0.164332,-6.442088,-0.179523,-5.383449
29.700000,4.946580,12.699150,-0.164886,-6.467624,-0.180187,-5.401203
29.800000,4.963180,12.747850,-0.165439,-6.492427,-0.180850,-5.418324
29.900000,4.979850,12.802150,-0.165995,-6.520081,-0.181516,-5.437781
30.000000,4.996580,12.853300,-0.166553,-6.546132,-0.182185,-5.455856
30.100000,5.013270,12.909530,-0.167109,-6.574770,-0.182852,-5.476066
30.200000,5.029910,12.954620,-0.167664,-6.597734,-0.183519,-5.491534
30.300000,5.046540,13.013280,-0.168218,-6.627609,-0.184185,-5.512726
30.400000,5.063210,13.071420,-0.168774,-6.657220,-0.184853,-5.533656
30.500000,5.079910,13.122720,-0.169330,-6.683346,-0.185523,-5.551653
30.600000,5.096550,13.165090,-0.169885,-6.704925,-0.186191,-5.565859
30.700000,5.113220,13.221320,-0.170441,-6.733563,-0.186861,-5.585890
30.800000,5.129930,13.277920,-0.170998,-6.762389,-0.187532,-5.606036
30.900000,5.146570,13.335660,-0.171552,-6.791796,-0.188202,-5.626647
31.000000,5.163240,13.383760,-0.172108,-6.816293,-0.188873,-5.643154
31.100000,5.179890,13.433500,-0.172663,-6.841625,-0.189543,-5.660330
31.200000,5.196590,13.486940,-0.173220,-6.868842,-0.190216,-5.679024
31.300000,5.213270,13.549500,-0.173776,-6.900704,-0.190889,-5.701529
31.400000,5.229960,13.595440,-0.174332,-6.924101,-0.191563,-5.717008
31.500000,5.246580,13.642810,-0.174886,-6.948226,-0.192234,-5.733079
31.600000,5.263190,13.703860,-0.175440,-6.979319,-0.192905,-5.754869
31.700000,5.279900,13.756230,-0.175997,-7.005990,-0.193581,-5.772959
31.800000,5.296620,13.810850,-0.176554,-7.033808,-0.194257,-5.791961
31.900000,5.313230,13.858740,-0.177108,-7.058198,-0.194930,-5.808137
32.000000,5.329860,13.915710,-0.177662,-7.087213,-0.195604,-5.828084
32.100000,5.346580,13.971210,-0.178219,-7.115479,-0.196282,-5.847363
32.200000,5.363280,14.029470,-0.178776,-7.145150,-0.196959,-5.867769
32.300000,5.379980,14.076890,-0.179333,-7.169301,-0.197637,-5.883611
32.400000,5.396610,14.126640,-0.179887,-7.194639,-0.198313,-5.900417
32.500000,5.413270,14.182350,-0.180442,-7.223012,-0.198991,-5.919674
32.600000,5.429970,14.242070,-0.180999,-7.253427,-0.199670,-5.940564
32.700000,5.446640,14.295290,-0.181555,-7.280531,-0.200349,-5.958717
32.800000,5.463290,14.352950,-0.182110,-7.309897,-0.201027,-5.978694
32.900000,5.479910,14.396110,-0.182664,-7.331879,-0.201705,-5.992611
33.000000,5.496590,14.455900,-0.183220,-7.362329,-0.202385,-6.013406
33.100000,5.513260,14.507270,-0.183775,-7.388492,-0.203066,-6.030669
33.200000,5.529900,14.563550,-0.184330,-7.417155,-0.203745,-6.049951
33.300000,5.546510,14.613300,-0.184884,-7.442493,-0.204424,-6.066497
33.400000,5.563250,14.666200,-0.185442,-7.469434,-0.205109,-6.084290
33.500000,5.579920,14.717940,-0.185997,-7.495785,-0.205792,-6.101589
33.600000,5.596580,14.780010,-0.186553,-7.527397,-0.206474,-6.123141
33.700000,5.613210,14.826870,-0.187107,-7.551263,-0.207156,-6.138369
33.800000,5.629890,14.883650,-0.187663,-7.580181,-0.207840,-6.157661
33.900000,5.646580,14.941930,-0.188219,-7.609862,-0.208525,-6.177539
34.000000,5.663270,14.989500,-0.188776,-7.634090,-0.209211,-6.192959
34.100000,5.679950,15.050050,-0.189332,-7.664928,-0.209896,-6.213714
34.200000,5.696560,15.102640,-0.189885,-7.691711,-0.210579,-6.231168
34.300000,5.713290,15.150800,-0.190443,-7.716239,-0.211268,-6.246735
34.400000,5.729990,15.212950,-0.191000,-7.747892,-0.211956,-6.268047
34.500000,5.746620,15.267530,-0.191554,-7.775689,-0.212641,-6.286225
34.600000,5.763210,15.319950,-0.192107,-7.802386,-0.213326,-6.303493
34.700000,5.779870,15.372510,-0.192662,-7.829155,-0.214013,-6.320772
34.800000,5.796560,15.434030,-0.193219,-7.860487,-0.214703,-6.341694
34.900000,5.813230,15.486910,-0.193774,-7.887418,-0.215392,-6.359039
35.000000,5.829890,15.544500,-0.194330,-7.916749,-0.216081,-6.378290
35.100000,5.846530,15.600010,-0.194884,-7.945020,-0.216769,-6.396660
35.200000,5.863210,15.651210,-0.195440,-7.971096,-0.217460,-6.413222
35.300000,5.879870,15.709480,-0.195996,-8.000772,-0.218151,-6.432656
35.400000,5.896560,15.764020,-0.196552,-8.028549,-0.218843,-6.450522
35.500000,5.913190,15.815380,-0.197106,-8.054707,-0.219533,-6.467073
35.600000,5.929900,15.870560,-0.197663,-8.082810,-0.220227,-6.485135
35.700000,5.946620,15.926020,-0.198221,-8.111055,-0.220922,-6.503277
35.800000,5.963270,15.982610,-0.198776,-8.139876,-0.221614,-6.521867
35.900000,5.979900,16.041660,-0.199330,-8.169950,-0.222306,-6.541434
36.000000,5.996580,16.099030,-0.199886,-8.199169,-0.223001,-6.560270
36.100000,6.013280,16.149010,-0.200443,-8.224623,-0.223697,-6.576058
36.200000,6.029950,16.206070,-0.200998,-8.253684,-0.224392,-6.594707
36.300000,6.046610,16.258690,-0.201554,-8.280483,-0.225088,-6.611521
36.400000,6.063250,16.312200,-0.202108,-8.307735,-0.225782,-6.628673
36.500000,6.079920,16.368900,-0.202664,-8.336612,-0.226479,-6.647081
36.600000,6.096580,16.426150,-0.203219,-8.365769,-0.227176,-6.665683
36.700000,6.113240,16.476830,-0.203775,-8.391581,-0.227873,-6.681589
36.800000,6.129870,16.533350,-0.204329,-8.420366,-0.228569,-6.699841
36.900000,6.146560,16.594370,-0.204885,-8.451443,-0.229269,-6.719866
37.000000,6.163280,16.651270,-0.205443,-8.480422,-0.229970,-6.738182
37.100000,6.179930,16.703750,-0.205998,-8.507150,-0.230669,-6.754697
37.200000,6.196570,16.762450,-0.206552,-8.537046,-0.231368,-6.773699
37.300000,6.213220,16.818080,-0.207107,-8.565378,-0.232067,-6.791425
37.400000,6.229920,16.870210,-0.207664,-8.591927,-0.232770,-6.807693
37.500000,6.246570,16.938530,-0.208219,-8.626722,-0.233470,-6.830475
37.600000,6.263220,16.991260,-0.208774,-8.653578,-0.234172,-6.846936
37.700000,6.279910,17.043150,-0.209330,-8.680005,-0.234875,-6.863017
37.800000,6.296610,17.104370,-0.209887,-8.711184,-0.235579,-6.882820
37.900000,6.313290,17.160130,-0.210443,-8.739582,-0.236283,-6.900398
38.000000,6.329910,17.211480,-0.210997,-8.765735,-0.236985,-6.916191
38.100000,6.346560,17.275120,-0.211552,-8.798146,-0.237689,-6.936881
38.200000,6.363240,17.326950,-0.212108,-8.824543,-0.238394,-6.952787
38.300000,6.379940,17.391700,-0.212665,-8.857520,-0.239101,-6.973839
38.400000,6.396600,17.443140,-0.213220,-8.883718,-0.239807,-6.989532
38.500000,6.413200,17.501520,-0.213773,-8.913451,-0.240510,-7.007993
38.600000,6.429850,17.563050,-0.214328,-8.944788,-0.241216,-7.027666
38.700000,6.446590,17.613770,-0.214886,-8.970619,-0.241927,-7.042956
38.800000,6.463260,17.673310,-0.215442,-9.000943,-0.242635,-7.061762
38.900000,6.479850,17.728720,-0.215995,-9.029163,-0.243340,-7.078909
39.000000,6.496550,17.782300,-0.216552,-9.056451,-0.244050,-7.095261
39.100000,6.513210,17.838530,-0.217107,-9.085089,-0.244759,-7.112652
39.200000,6.529940,17.902500,-0.217665,-9.117668,-0.245472,-7.133074
39.300000,6.546620,17.959670,-0.218221,-9.146785,-0.246183,-7.150767
39.400000,6.563260,18.010450,-0.218775,-9.172647,-0.246893,-7.165898
39.500000,6.579940,18.070000,-0.219331,-9.202975,-0.247604,-7.184475
39.600000,6.596630,18.126180,-0.219888,-9.231588,-0.248317,-7.201675
39.700000,6.613330,18.186340,-0.220444,-9.262227,-0.249031,-7.220421
39.800000,6.629950,18.242910,-0.220998,-9.291038,-0.249742,-7.237734
39.900000,6.646600,18.299830,-0.221553,-9.320027,-0.250455,-7.255144
40.000000,6.663270,18.368470,-0.222109,-9.354985,-0.251169,-7.277159
40.100000,6.679950,18.424960,-0.222665,-9.383755,-0.251884,-7.294321
40.200000,6.696560,18.481810,-0.223219,-9.412709,-0.252596,-7.311616
40.300000,6.713220,18.533190,-0.223774,-9.438876,-0.253312,-7.326701
40.400000,6.729980,18.593290,-0.224333,-9.469485,-0.254032,-7.345170
40.500000,6.746650,18.652440,-0.224888,-9.499610,-0.254748,-7.363258
40.600000,6.763240,18.714840,-0.225441,-9.531390,-0.255462,-7.382621
40.700000,6.779920,18.766450,-0.225997,-9.557675,-0.256180,-7.397666
40.800000,6.796590,18.821090,-0.226553,-9.585502,-0.256898,-7.413878
40.900000,6.813250,18.892650,-0.227108,-9.621948,-0.257616,-7.436723
41.000000,6.829970,18.946710,-0.227666,-9.649480,-0.258338,-7.452625
41.100000,6.846550,19.006410,-0.228218,-9.679885,-0.259054,-7.470758
41.200000,6.863200,19.063850,-0.228773,-9.709139,-0.259773,-7.487947
41.300000,6.879920,19.129290,-0.229331,-9.742467,-0.260496,-7.508221
41.400000,6.896640,19.180400,-0.229888,-9.768498,-0.261219,-7.522837
41.500000,6.913250,19.235090,-0.230442,-9.796351,-0.261939,-7.538863
41.600000,6.929890,19.301730,-0.230996,-9.830290,-0.262660,-7.559529
41.700000,6.946560,19.355680,-0.231552,-9.857767,-0.263382,-7.575181
41.800000,6.963250,19.418750,-0.232108,-9.889888,-0.264107,-7.594363
41.900000,6.979900,19.474590,-0.232663,-9.918327,-0.264830,-7.610696
42.000000,6.996540,19.532310,-0.233218,-9.947724,-0.265553,-7.627736
42.100000,7.013200,19.588720,-0.233773,-9.976453,-0.266277,-7.644224
42.200000,7.029850,19.647860,-0.234328,-10.006573,-0.267002,-7.661749
42.300000,7.046580,19.714450,-0.234886,-10.040487,-0.267730,-7.682117
42.400000,7.063190,19.770750,-0.235440,-10.069160,-0.268454,-7.698481
42.500000,7.079880,19.825400,-0.235996,-10.096993,-0.269182,-7.714143
42.600000,7.096570,19.887990,-0.236552,-10.128870,-0.269911,-7.732862
42.700000,7.113280,19.948260,-0.237109,-10.159565,-0.270641,-7.750638
42.800000,7.129920,20.007430,-0.237664,-10.189700,-0.271368,-7.767975
42.900000,7.146550,20.066930,-0.238218,-10.220004,-0.272095,-7.785411
43.000000,7.163280,20.125280,-0.238776,-10.249721,-0.272828,-7.802334
43.100000,7.179970,20.185510,-0.239332,-10.280396,-0.273559,-7.819965
43.200000,7.196640,20.254120,-0.239888,-10.315339,-0.274289,-7.840813
43.300000,7.213240,20.309220,-0.240441,-10.343401,-0.275018,-7.856420
43.400000,7.229910,20.369260,-0.240997,-10.373979,-0.275750,-7.873881
43.500000,7.246560,20.434560,-0.241552,-10.407236,-0.276481,-7.893347
43.600000,7.263260,20.497540,-0.242109,-10.439311,-0.277215,-7.911864
43.700000,7.279880,20.544060,-0.242663,-10.463004,-0.277947,-7.924023
43.800000,7.296490,20.615090,-0.243216,-10.499179,-0.278678,-7.945607
43.900000,7.313240,20.677140,-0.243775,-10.530781,-0.279416,-7.963643
44.000000,7.329980,20.733140,-0.244333,-10.559301,-0.280154,-7.979319
44.100000,7.346610,20.801560,-0.244887,-10.594148,-0.280888,-7.999779
44.200000,7.363230,20.859500,-0.245441,-10.623656,-0.281622,-8.016175
44.300000,7.379930,20.919080,-0.245998,-10.654000,-0.282360,-8.033141
44.400000,7.396620,20.976080,-0.246554,-10.683030,-0.283098,-8.049086
44.500000,7.413270,21.040130,-0.247109,-10.715650,-0.283835,-8.067717
44.600000,7.429910,21.103200,-0.247664,-10.747772,-0.284572,-8.085939
44.700000,7.446630,21.165370,-0.248221,-10.779434,-0.285313,-8.103752
44.800000,7.463280,21.228430,-0.248776,-10.811551,-0.286051,-8.121896
44.900000,7.479950,21.282470,-0.249332,-10.839073,-0.286791,-8.136549
45.000000,7.496570,21.347600,-0.249886,-10.872243,-0.287530,-8.155426
45.100000,7.513220,21.412690,-0.250441,-10.905393,-0.288270,-8.174239
45.200000,7.529940,21.471590,-0.250998,-10.935391,-0.289014,-8.190630
45.300000,7.546630,21.533620,-0.251554,-10.966983,-0.289757,-8.208191
45.400000,7.563260,21.595140,-0.252109,-10.998314,-0.290498,-8.225544
45.500000,7.579840,21.648900,-0.252661,-11.025694,-0.291237,-8.239928
45.600000,7.596570,21.713690,-0.253219,-11.058692,-0.291983,-8.258421
45.700000,7.613230,21.779990,-0.253774,-11.092458,-0.292727,-8.277477
45.800000,7.629880,21.844770,-0.254329,-11.125450,-0.293471,-8.295922
45.900000,7.646530,21.905320,-0.254884,-11.156288,-0.294216,-8.312725
46.000000,7.663200,21.967340,-0.255440,-11.187874,-0.294962,-8.330044
46.100000,7.679890,22.024730,-0.255996,-11.217103,-0.295709,-8.345566
46.200000,7.696610,22.090600,-0.256554,-11.250650,-0.296459,-8.364255
46.300000,7.713250,22.152640,-0.257108,-11.282247,-0.297205,-8.381487
46.400000,7.729850,22.217820,-0.257662,-11.315443,-0.297950,-8.399887
46.500000,7.746560,22.279360,-0.258219,-11.346785,-0.298701,-8.416833
46.600000,7.763270,22.344060,-0.258776,-11.379736,-0.299452,-8.434937
46.700000,7.779940,22.403270,-0.259331,-11.409892,-0.300202,-8.450949
46.800000,7.796540,22.470250,-0.259885,-11.444004,-0.300949,-8.469883
46.900000,7.813220,22.533640,-0.260441,-11.476289,-0.301701,-8.487396
47.000000,7.829880,22.596940,-0.260996,-11.508527,-0.302452,-8.504848
47.100000,7.846510,22.653170,-0.261550,-11.537165,-0.303202,-8.519615
47.200000,7.863170,22.718950,-0.262106,-11.570666,-0.303955,-8.537929
47.300000,7.879870,22.784930,-0.262662,-11.604270,-0.304709,-8.556265
47.400000,7.896610,22.845090,-0.263220,-11.634909,-0.305466,-8.572364
47.500000,7.913280,22.910740,-0.263776,-11.668344,-0.306221,-8.590515
47.600000,7.929970,22.972290,-0.264332,-11.699691,-0.306977,-8.607085
47.700000,7.946600,23.036660,-0.264887,-11.732475,-0.307731,-8.624699
47.800000,7.963290,23.099540,-0.265443,-11.764499,-0.308488,-8.641695
47.900000,7.979950,23.163230,-0.265998,-11.796936,-0.309244,-8.658971
48.000000,7.996600,23.223160,-0.266553,-11.827458,-0.310000,-8.674810
48.100000,8.013190,23.285000,-0.267106,-11.858953,-0.310755,-8.691352
48.200000,8.029900,23.350110,-0.267663,-11.892113,-0.311515,-8.709031
48.300000,8.046630,23.416780,-0.268221,-11.926068,-0.312277,-8.727246
48.400000,8.063260,23.477020,-0.268775,-11.956748,-0.313035,-8.743069
48.500000,8.079930,23.544670,-0.269331,-11.991202,-0.313795,-8.761600
48.600000,8.096550,23.607340,-0.269885,-12.023120,-0.314553,-8.778260
48.700000,8.113240,23.670060,-0.270441,-12.055063,-0.315315,-8.794875
48.800000,8.129950,23.738800,-0.270998,-12.090072,-0.316079,-8.813682
48.900000,8.146620,23.798820,-0.271554,-12.120639,-0.316842,-8.829231
49.000000,8.163250,23.865510,-0.272108,-12.154604,-0.317603,-8.847235
49.100000,8.179920,23.929370,-0.272664,-12.187128,-0.318367,-8.864137
49.200000,8.196590,23.994260,-0.273220,-12.220176,-0.319131,-8.881384
49.300000,8.213230,24.067410,-0.273774,-12.257431,-0.319894,-8.901661
49.400000,8.229890,24.128230,-0.274330,-12.288407,-0.320659,-8.917332
49.500000,8.246560,24.187500,-0.274885,-12.318593,-0.321425,-8.932392
49.600000,8.263270,24.256900,-0.275442,-12.353938,-0.322194,-8.951140
49.700000,8.279970,24.327130,-0.275999,-12.389706,-0.322963,-8.970159
49.800000,8.296590,24.392420,-0.276553,-12.422957,-0.323728,-8.987351
49.900000,8.313230,24.455360,-0.277108,-12.455013,-0.324495,-9.003633
50.000000,8.329960,24.523880,-0.277665,-12.489910,-0.325267,-9.021895
50.100000,8.346650,24.584610,-0.278222,-12.520839,-0.326037,-9.037270
50.200000,8.363270,24.660240,-0.278776,-12.559357,-0.326805,-9.058114
50.300000,8.379890,24.716420,-0.279330,-12.587969,-0.327573,-9.071776
50.400000,8.396560,24.781420,-0.279885,-12.621074,-0.328345,-9.088620
50.500000,8.413290,24.852520,-0.280443,-12.657285,-0.329120,-9.107638
50.600000,8.429960,24.917480,-0.280999,-12.690368,-0.329892,-9.124392
50.700000,8.446530,24.987870,-0.281551,-12.726218,-0.330661,-9.143138
50.800000,8.463170,25.048040,-0.282106,-12.756862,-0.331433,-9.158079
50.900000,8.479930,25.121720,-0.282664,-12.794387,-0.332211,-9.177870
51.000000,8.496630,25.181720,-0.283221,-12.824945,-0.332988,-9.192651
51.100000,8.513220,25.247350,-0.283774,-12.858370,-0.333760,-9.209499
51.200000,8.529890,25.314480,-0.284330,-12.892559,-0.334536,-9.226822
51.300000,8.546570,25.385150,-0.284886,-12.928551,-0.335313,-9.245392
51.400000,8.563290,25.454900,-0.285443,-12.964074,-0.336093,-9.263570
51.500000,8.579920,25.518130,-0.285997,-12.996277,-0.336869,-9.279376
51.600000,8.596560,25.590330,-0.286552,-13.033048,-0.337646,-9.298402
51.700000,8.613260,25.659610,-0.287109,-13.068332,-0.338426,-9.316301
51.800000,8.629980,25.722890,-0.287666,-13.100560,-0.339208,-9.331975
51.900000,8.646610,25.798200,-0.288220,-13.138915,-0.339987,-9.352013
52.000000,8.663220,25.866070,-0.288774,-13.173481,-0.340765,-9.369322
52.100000,8.679900,25.932430,-0.289330,-13.207278,-0.341547,-9.386016
52.200000,8.696620,26.006260,-0.289887,-13.244879,-0.342332,-9.405357
52.300000,8.713310,26.070520,-0.290444,-13.277607,-0.343115,-9.421210
52.400000,8.729860,26.143450,-0.290995,-13.314750,-0.343893,-9.440220
52.500000,8.746530,26.208590,-0.291551,-13.347925,-0.344677,-9.456324
52.600000,8.763250,26.283290,-0.292108,-13.385970,-0.345464,-9.475816
52.700000,8.779920,26.349600,-0.292664,-13.419741,-0.346249,-9.492266
52.800000,8.796580,26.423160,-0.293219,-13.457205,-0.347035,-9.511292
52.900000,8.813240,26.488400,-0.293775,-13.490431,-0.347821,-9.527284
53.000000,8.829910,26.556280,-0.294330,-13.525002,-0.348608,-9.544184
53.100000,8.846560,26.627970,-0.294885,-13.561514,-0.349395,-9.562422
53.200000,8.863270,26.693930,-0.295442,-13.595107,-0.350185,-9.578537
53.300000,8.879900,26.769640,-0.295997,-13.633666,-0.350972,-9.598146
53.400000,8.896550,26.842290,-0.296552,-13.670666,-0.351761,-9.616607
53.500000,8.913220,26.910730,-0.297107,-13.705522,-0.352551,-9.633511
53.600000,8.929920,26.973560,-0.297664,-13.737521,-0.353343,-9.648356
53.700000,8.946580,27.050900,-0.298219,-13.776910,-0.354134,-9.668369
53.800000,8.963210,27.120100,-0.298774,-13.812154,-0.354925,-9.685446
53.900000,8.979920,27.189360,-0.299331,-13.847427,-0.355719,-9.702468
54.000000,8.996560,27.262130,-0.299885,-13.884489,-0.356511,-9.720734
54.100000,9.013260,27.346310,-0.300442,-13.927361,-0.357307,-9.742997
54.200000,9.029890,27.409130,-0.300996,-13.959355,-0.358099,-9.757641
54.300000,9.046570,27.487490,-0.301552,-13.999264,-0.358895,-9.777753
54.400000,9.063250,27.553200,-0.302108,-14.032730,-0.359691,-9.793325
54.500000,9.079930,27.627860,-0.302664,-14.070754,-0.360488,-9.812038
54.600000,9.096560,27.700250,-0.303219,-14.107621,-0.361284,-9.829927
54.700000,9.113220,27.771630,-0.303774,-14.143975,-0.362081,-9.847403
54.800000,9.129920,27.852380,-0.304331,-14.185101,-0.362881,-9.868140
54.900000,9.146610,27.923050,-0.304887,-14.221093,-0.363681,-9.885266
55.000000,9.163190,27.997880,-0.305440,-14.259203,-0.364476,-9.903877
55.100000,9.179830,28.066610,-0.305994,-14.294207,-0.365275,-9.920261
55.200000,9.196580,28.147700,-0.306553,-14.335506,-0.366080,-9.940918
55.300000,9.213280,28.211240,-0.307109,-14.367867,-0.366883,-9.955361
55.400000,9.229970,28.285290,-0.307666,-14.405580,-0.367686,-9.973478
55.500000,9.246540,28.361880,-0.308218,-14.444587,-0.368484,-9.992505
55.600000,9.263190,28.435590,-0.308773,-14.482127,-0.369287,-10.010437
55.700000,9.279870,28.504050,-0.309329,-14.516993,-0.370092,-10.026466
55.800000,9.296590,28.584400,-0.309886,-14.557915,-0.370899,-10.046616
55.900000,9.313210,28.657490,-0.310440,-14.595140,-0.371702,-10.064220
56.000000,9.329870,28.726680,-0.310996,-14.630378,-0.372508,-10.080394
56.100000,9.346570,28.803770,-0.311552,-14.669640,-0.373316,-10.099279
56.200000,9.363240,28.879870,-0.312108,-14.708397,-0.374123,-10.117789
56.300000,9.379870,28.957640,-0.312662,-14.748005,-0.374930,-10.136859
56.400000,9.396520,29.031920,-0.313217,-14.785835,-0.375737,-10.154655
56.500000,9.413240,29.103760,-0.313775,-14.822423,-0.376549,-10.171522
56.600000,9.429930,29.186870,-0.314331,-14.864751,-0.377360,-10.192299
56.700000,9.446580,29.263330,-0.314886,-14.903692,-0.378170,-10.210728
56.800000,9.463210,29.341420,-0.315440,-14.943462,-0.378979,-10.229692
56.900000,9.479950,29.416760,-0.315998,-14.981833,-0.379795,-10.247599
57.000000,9.496640,29.491790,-0.316555,-15.020045,-0.380609,-10.265380
57.100000,9.513320,29.570140,-0.317111,-15.059949,-0.381422,-10.284278
57.200000,9.529930,29.642430,-0.317664,-15.096766,-0.382234,-10.301062
57.300000,9.546560,29.726340,-0.318219,-15.139501,-0.383046,-10.321829
57.400000,9.563270,29.804100,-0.318776,-15.179103,-0.383864,-10.340375
57.500000,9.579980,29.879880,-0.319333,-15.217698,-0.384682,-10.358190
57.600000,9.596590,29.956110,-0.319886,-15.256522,-0.385495,-10.376169
57.700000,9.613200,30.030370,-0.320440,-15.294342,-0.386310,-10.393423
