Repository: abubakardawood/tissue-phantom-material-database

Title:
A Database of Silicone Phantom Materials for Modeling Human Tissue Mechanics Across Varying Stiffnesses

Description:
This dataset contains processed mechanical compression test data for soft silicone phantoms
fabricated using Ecoflex (Smooth-On) with varying base materials and thinner concentrations.
The dataset provides force–compression measurements together with derived engineering and
true stress–strain quantities, intended for mechanical characterization, constitutive model
fitting, and the design of tissue-equivalent phantoms.

All files in this dataset are processed outputs generated from raw experimental measurements.
The raw data files are not included in this archive.

File: data/EF10_12_5T/EF10_12_5T_B5.csv (part 1 of 2)
EF10_12_5T_B_sample_5
Compression test;
Cylinder Diameter: 50mm;
Cylinder Height: 30mm;
Speed (mm/min): 10;
Machine: INSTRON 5900;
Load cell: 1kN;
Time (s),Compression (mm),Load (N),Engineering Strain [-],Engineering Stress (kPa),True Strain [-],True Stress (kPa)
0.000000,0.000000,0.002580,-0.000000,-0.001314,0.000000,-0.001314
0.100000,0.007280,0.015960,-0.000243,-0.008128,-0.000243,-0.008126
0.200000,0.028080,0.036880,-0.000936,-0.018783,-0.000936,-0.018765
0.300000,0.046320,0.050070,-0.001544,-0.025500,-0.001545,-0.025461
0.400000,0.063280,0.070370,-0.002109,-0.035839,-0.002112,-0.035764
0.500000,0.080020,0.086230,-0.002667,-0.043917,-0.002671,-0.043799
0.600000,0.096680,0.105560,-0.003223,-0.053761,-0.003228,-0.053588
0.700000,0.113340,0.137820,-0.003778,-0.070191,-0.003785,-0.069926
0.800000,0.130090,0.164950,-0.004336,-0.084008,-0.004346,-0.083644
0.900000,0.146710,0.200880,-0.004890,-0.102307,-0.004902,-0.101807
1.000000,0.163290,0.222820,-0.005443,-0.113481,-0.005458,-0.112864
1.100000,0.179980,0.256870,-0.005999,-0.130823,-0.006017,-0.130038
1.200000,0.196660,0.298640,-0.006555,-0.152096,-0.006577,-0.151099
1.300000,0.213380,0.331840,-0.007113,-0.169005,-0.007138,-0.167803
1.400000,0.229990,0.374040,-0.007666,-0.190497,-0.007696,-0.189037
1.500000,0.246620,0.408680,-0.008221,-0.208139,-0.008255,-0.206428
1.600000,0.263290,0.449510,-0.008776,-0.228934,-0.008815,-0.226924
1.700000,0.280010,0.479750,-0.009334,-0.244335,-0.009377,-0.242054
1.800000,0.296660,0.525090,-0.009889,-0.267426,-0.009938,-0.264782
1.900000,0.313220,0.565830,-0.010441,-0.288175,-0.010496,-0.285166
2.000000,0.329900,0.602500,-0.010997,-0.306851,-0.011058,-0.303476
2.100000,0.346600,0.635260,-0.011553,-0.323535,-0.011621,-0.319797
2.200000,0.363290,0.681950,-0.012110,-0.347314,-0.012184,-0.343108
2.300000,0.379920,0.719570,-0.012664,-0.366474,-0.012745,-0.361833
2.400000,0.396570,0.758980,-0.013219,-0.386545,-0.013307,-0.381436
2.500000,0.413260,0.800760,-0.013775,-0.407824,-0.013871,-0.402206
2.600000,0.429930,0.840370,-0.014331,-0.427997,-0.014435,-0.421863
2.700000,0.446570,0.874400,-0.014886,-0.445328,-0.014998,-0.438699
2.800000,0.463220,0.924630,-0.015441,-0.470910,-0.015561,-0.463639
2.900000,0.479870,0.959180,-0.015996,-0.488506,-0.016125,-0.480692
3.000000,0.496560,0.991340,-0.016552,-0.504885,-0.016691,-0.496528
3.100000,0.513290,1.030150,-0.017110,-0.524651,-0.017258,-0.515674
3.200000,0.529890,1.072680,-0.017663,-0.546311,-0.017821,-0.536662
3.300000,0.546510,1.112450,-0.018217,-0.566566,-0.018385,-0.556245
3.400000,0.563260,1.152750,-0.018775,-0.587091,-0.018954,-0.576068
3.500000,0.579950,1.189390,-0.019332,-0.605751,-0.019521,-0.594041
3.600000,0.596560,1.232880,-0.019885,-0.627901,-0.020086,-0.615415
3.700000,0.613230,1.274900,-0.020441,-0.649301,-0.020653,-0.636029
3.800000,0.629920,1.320250,-0.020997,-0.672398,-0.021221,-0.658279
3.900000,0.646620,1.345740,-0.021554,-0.685380,-0.021790,-0.670607
4.000000,0.663260,1.392780,-0.022109,-0.709337,-0.022357,-0.693655
4.100000,0.679920,1.436150,-0.022664,-0.731425,-0.022925,-0.714848
4.200000,0.696580,1.475190,-0.023219,-0.751308,-0.023493,-0.733863
4.300000,0.713300,1.513710,-0.023777,-0.770926,-0.024064,-0.752596
4.400000,0.729930,1.550610,-0.024331,-0.789719,-0.024632,-0.770505
4.500000,0.746520,1.588140,-0.024884,-0.808833,-0.025199,-0.788706
4.600000,0.763200,1.631530,-0.025440,-0.830931,-0.025769,-0.809793
4.700000,0.779870,1.677210,-0.025996,-0.854196,-0.026340,-0.831991
4.800000,0.796600,1.712600,-0.026553,-0.872220,-0.026912,-0.849060
4.900000,0.813270,1.753400,-0.027109,-0.892999,-0.027483,-0.868791
5.000000,0.829930,1.799640,-0.027664,-0.916549,-0.028054,-0.891193
5.100000,0.846590,1.834440,-0.028220,-0.934273,-0.028625,-0.907908
5.200000,0.863280,1.876990,-0.028776,-0.955943,-0.029198,-0.928435
5.300000,0.879920,1.917470,-0.029331,-0.976559,-0.029769,-0.947916
5.400000,0.896560,1.947520,-0.029885,-0.991864,-0.030341,-0.962222
5.500000,0.913260,1.993110,-0.030442,-1.015083,-0.030915,-0.984181
5.600000,0.929930,2.032970,-0.030998,-1.035383,-0.031488,-1.003289
5.700000,0.946630,2.072970,-0.031554,-1.055755,-0.032063,-1.022441
5.800000,0.963200,2.121180,-0.032107,-1.080308,-0.032633,-1.045623
5.900000,0.979860,2.157860,-0.032662,-1.098989,-0.033207,-1.063094
6.000000,0.996550,2.193280,-0.033218,-1.117028,-0.033783,-1.079923
6.100000,1.013270,2.242500,-0.033776,-1.142096,-0.034359,-1.103521
6.200000,1.029880,2.279480,-0.034329,-1.160930,-0.034932,-1.121076
6.300000,1.046550,2.323460,-0.034885,-1.183328,-0.035508,-1.142048
6.400000,1.063230,2.363420,-0.035441,-1.203680,-0.036084,-1.161020
6.500000,1.079940,2.404620,-0.035998,-1.224663,-0.036662,-1.180577
6.600000,1.096650,2.446700,-0.036555,-1.246094,-0.037240,-1.200543
6.700000,1.113280,2.490190,-0.037109,-1.268243,-0.037815,-1.221180
6.800000,1.129940,2.525760,-0.037665,-1.286359,-0.038392,-1.237909
6.900000,1.146620,2.572790,-0.038221,-1.310311,-0.038970,-1.260230
7.000000,1.163300,2.607230,-0.038777,-1.327851,-0.039549,-1.276362
7.100000,1.179930,2.652370,-0.039331,-1.350841,-0.040125,-1.297711
7.200000,1.196570,2.692160,-0.039886,-1.371106,-0.040703,-1.316418
7.300000,1.213260,2.732810,-0.040442,-1.391809,-0.041283,-1.335521
7.400000,1.229940,2.782840,-0.040998,-1.417289,-0.041862,-1.359183
7.500000,1.246590,2.817640,-0.041553,-1.435012,-0.042441,-1.375383
7.600000,1.263260,2.867670,-0.042109,-1.460492,-0.043021,-1.398993
7.700000,1.279940,2.899710,-0.042665,-1.476810,-0.043602,-1.413803
7.800000,1.296610,2.938960,-0.043220,-1.496800,-0.044182,-1.432108
7.900000,1.313280,2.984740,-0.043776,-1.520116,-0.044763,-1.453571
8.000000,1.329860,3.029860,-0.044329,-1.543095,-0.045341,-1.474692
8.100000,1.346580,3.068360,-0.044886,-1.562703,-0.045925,-1.492559
8.200000,1.363250,3.108060,-0.045442,-1.582922,-0.046507,-1.510991
8.300000,1.379930,3.151170,-0.045998,-1.604878,-0.047089,-1.531057
8.400000,1.396580,3.195180,-0.046553,-1.627292,-0.047671,-1.551537
8.500000,1.413250,3.231100,-0.047108,-1.645586,-0.048254,-1.568065
8.600000,1.429910,3.272170,-0.047664,-1.666502,-0.048837,-1.587071
8.700000,1.446600,3.310850,-0.048220,-1.686202,-0.049421,-1.604893
8.800000,1.463260,3.353150,-0.048775,-1.707745,-0.050005,-1.624449
8.900000,1.479840,3.396240,-0.049328,-1.729691,-0.050586,-1.644369
9.000000,1.496600,3.439340,-0.049887,-1.751641,-0.051174,-1.664258
9.100000,1.513260,3.476830,-0.050442,-1.770735,-0.051759,-1.681416
9.200000,1.529930,3.517990,-0.050998,-1.791698,-0.052344,-1.700325
9.300000,1.546530,3.563290,-0.051551,-1.814769,-0.052927,-1.721216
9.400000,1.563200,3.596350,-0.052107,-1.831606,-0.053513,-1.736167
9.500000,1.579890,3.646590,-0.052663,-1.857193,-0.054100,-1.759388
9.600000,1.596590,3.690120,-0.053220,-1.879363,-0.054688,-1.779344
9.700000,1.613240,3.727610,-0.053775,-1.898456,-0.055275,-1.796367
9.800000,1.629860,3.769090,-0.054329,-1.919582,-0.055860,-1.815293
9.900000,1.646570,3.814180,-0.054886,-1.942546,-0.056449,-1.835928
10.000000,1.663240,3.850990,-0.055441,-1.961293,-0.057037,-1.852556
10.100000,1.679930,3.890030,-0.055998,-1.981176,-0.057627,-1.870235
10.200000,1.696520,3.938460,-0.056551,-2.005841,-0.058213,-1.892410
10.300000,1.713260,3.974470,-0.057109,-2.024181,-0.058804,-1.908583
10.400000,1.729950,4.017880,-0.057665,-2.046289,-0.059394,-1.928290
10.500000,1.746600,4.056510,-0.058220,-2.065964,-0.059984,-1.945683
10.600000,1.763230,4.106030,-0.058774,-2.091184,-0.060572,-1.968276
10.700000,1.779920,4.144710,-0.059331,-2.110883,-0.061164,-1.985643
10.800000,1.796620,4.184810,-0.059887,-2.131306,-0.061756,-2.003668
10.900000,1.813320,4.231840,-0.060444,-2.155258,-0.062348,-2.024986
11.000000,1.829970,4.266680,-0.060999,-2.173002,-0.062939,-2.040451
11.100000,1.846540,4.315900,-0.061551,-2.198070,-0.063527,-2.062776
11.200000,1.863240,4.351330,-0.062108,-2.216114,-0.064120,-2.078476
11.300000,1.879930,4.394800,-0.062664,-2.238253,-0.064714,-2.097995
11.400000,1.896600,4.434340,-0.063220,-2.258391,-0.065307,-2.115615
11.500000,1.913200,4.478000,-0.063773,-2.280627,-0.065898,-2.135184
11.600000,1.929870,4.515010,-0.064329,-2.299476,-0.066491,-2.151553
11.700000,1.946600,4.561510,-0.064887,-2.323158,-0.067088,-2.172416
11.800000,1.963250,4.600350,-0.065442,-2.342939,-0.067681,-2.189613
11.900000,1.979930,4.642050,-0.065998,-2.364177,-0.068276,-2.208147
12.000000,1.996550,4.687060,-0.066552,-2.387100,-0.068870,-2.228235
12.100000,2.013300,4.721500,-0.067110,-2.404640,-0.069468,-2.243265
12.200000,2.029870,4.760750,-0.067662,-2.424630,-0.070060,-2.260574
12.300000,2.046580,4.807940,-0.068219,-2.448664,-0.070658,-2.281618
12.400000,2.063200,4.854570,-0.068773,-2.472412,-0.071253,-2.302376
12.500000,2.079880,4.888200,-0.069329,-2.489540,-0.071850,-2.316942
12.600000,2.096600,4.933000,-0.069887,-2.512356,-0.072449,-2.336776
12.700000,2.113220,4.972540,-0.070441,-2.532494,-0.073045,-2.354103
12.800000,2.129840,5.021280,-0.070995,-2.557317,-0.073641,-2.375761
12.900000,2.146510,5.060970,-0.071550,-2.577531,-0.074239,-2.393108
13.000000,2.163240,5.099190,-0.072108,-2.596996,-0.074840,-2.409732
13.100000,2.179930,5.141790,-0.072664,-2.618692,-0.075440,-2.428407
13.200000,2.196580,5.184250,-0.073219,-2.640317,-0.076038,-2.446995
13.300000,2.213230,5.221200,-0.073774,-2.659135,-0.076637,-2.462959
13.400000,2.229910,5.262000,-0.074330,-2.679915,-0.077238,-2.480716
13.500000,2.246620,5.307710,-0.074887,-2.703195,-0.077840,-2.500759
13.600000,2.263300,5.345050,-0.075443,-2.722212,-0.078441,-2.516839
13.700000,2.279880,5.389570,-0.075996,-2.744885,-0.079039,-2.536285
13.800000,2.296530,5.430910,-0.076551,-2.765940,-0.079640,-2.554204
13.900000,2.313260,5.474280,-0.077109,-2.788028,-0.080244,-2.573047
14.000000,2.329910,5.512250,-0.077664,-2.807366,-0.080845,-2.589336
14.100000,2.346550,5.554850,-0.078218,-2.829062,-0.081447,-2.607777
14.200000,2.363230,5.596920,-0.078774,-2.850488,-0.082050,-2.625943
14.300000,2.379900,5.638000,-0.079330,-2.871410,-0.082654,-2.643621
14.400000,2.396580,5.679710,-0.079886,-2.892653,-0.083258,-2.661570
14.500000,2.413190,5.721090,-0.080440,-2.913727,-0.083860,-2.679348
14.600000,2.429880,5.762190,-0.080996,-2.934659,-0.084465,-2.696964
14.700000,2.446590,5.805670,-0.081553,-2.956803,-0.085071,-2.715667
14.800000,2.463260,5.849420,-0.082109,-2.979085,-0.085676,-2.734476
14.900000,2.479900,5.887990,-0.082663,-2.998729,-0.086281,-2.750844
15.000000,2.496560,5.930370,-0.083219,-3.020313,-0.086886,-2.768966
15.100000,2.513230,5.970360,-0.083774,-3.040679,-0.087493,-2.785948
15.200000,2.529940,6.011320,-0.084331,-3.061540,-0.088101,-2.803356
15.300000,2.546660,6.056420,-0.084889,-3.084509,-0.088710,-2.822669
15.400000,2.563240,6.099790,-0.085441,-3.106598,-0.089314,-2.841166
15.500000,2.579870,6.143110,-0.085996,-3.128660,-0.089920,-2.859609
15.600000,2.596600,6.176850,-0.086553,-3.145844,-0.090530,-2.873561
15.700000,2.613260,6.222220,-0.087109,-3.168951,-0.091138,-2.892908
15.800000,2.629900,6.266120,-0.087663,-3.191309,-0.091746,-2.911548
15.900000,2.646580,6.307110,-0.088219,-3.212185,-0.092356,-2.928808
16.000000,2.663230,6.342610,-0.088774,-3.230265,-0.092965,-2.943500
16.100000,2.679940,6.387510,-0.089331,-3.253132,-0.093576,-2.962525
16.200000,2.696600,6.434930,-0.089887,-3.277283,-0.094186,-2.982699
16.300000,2.713240,6.474180,-0.090441,-3.297273,-0.094796,-2.999063
16.400000,2.729870,6.510810,-0.090996,-3.315928,-0.095405,-3.014193
16.500000,2.746550,6.555810,-0.091552,-3.338847,-0.096017,-3.033170
16.600000,2.763240,6.598920,-0.092108,-3.360802,-0.096630,-3.051246
16.700000,2.779870,6.644690,-0.092662,-3.384113,-0.097241,-3.070533
16.800000,2.796540,6.681580,-0.093218,-3.402901,-0.097853,-3.085689
16.900000,2.813270,6.723780,-0.093776,-3.424393,-0.098468,-3.103268
17.000000,2.829980,6.762660,-0.094333,-3.444194,-0.099083,-3.119294
17.100000,2.846580,6.813430,-0.094886,-3.470051,-0.099694,-3.140792
17.200000,2.863260,6.839180,-0.095442,-3.483166,-0.100309,-3.150725
17.300000,2.879960,6.864660,-0.095999,-3.496143,-0.100924,-3.160518
17.400000,2.896650,6.830550,-0.096555,-3.478771,-0.101540,-3.142878
17.500000,2.913310,6.828640,-0.097110,-3.477798,-0.102155,-3.140068
17.600000,2.929920,6.845890,-0.097664,-3.486583,-0.102768,-3.146069
17.700000,2.946590,6.881580,-0.098220,-3.504760,-0.103384,-3.160524
17.800000,2.963280,6.913610,-0.098776,-3.521073,-0.104001,-3.173275
17.900000,2.979960,6.959670,-0.099332,-3.544531,-0.104619,-3.192445
18.000000,2.996560,6.999040,-0.099885,-3.564582,-0.105233,-3.208532
18.100000,3.013230,7.044870,-0.100441,-3.587923,-0.105851,-3.227548
18.200000,3.029910,7.086980,-0.100997,-3.609369,-0.106469,-3.244834
18.300000,3.046630,7.125670,-0.101554,-3.629074,-0.107089,-3.260526
18.400000,3.063240,7.172510,-0.102108,-3.652929,-0.107705,-3.279936
18.500000,3.079870,7.224920,-0.102662,-3.679622,-0.108323,-3.301863
18.600000,3.096590,7.263490,-0.103220,-3.699265,-0.108944,-3.317428
18.700000,3.113290,7.308300,-0.103776,-3.722087,-0.109565,-3.335822
18.800000,3.129950,7.351870,-0.104332,-3.744277,-0.110185,-3.353630
18.900000,3.146580,7.399450,-0.104886,-3.768509,-0.110804,-3.373245
19.000000,3.163230,7.450640,-0.105441,-3.794580,-0.111424,-3.394476
19.100000,3.179900,7.500330,-0.105997,-3.819887,-0.112046,-3.414991
19.200000,3.196570,7.547230,-0.106552,-3.843773,-0.112668,-3.434210
19.300000,3.213190,7.595030,-0.107106,-3.868117,-0.113288,-3.453817
19.400000,3.229830,7.642660,-0.107661,-3.892375,-0.113909,-3.473318
19.500000,3.246580,7.691470,-0.108219,-3.917234,-0.114535,-3.493313
19.600000,3.263250,7.740400,-0.108775,-3.942153,-0.115158,-3.513346
19.700000,3.279900,7.789590,-0.109330,-3.967206,-0.115781,-3.533471
19.800000,3.296510,7.837330,-0.109884,-3.991519,-0.116403,-3.552917
19.900000,3.313260,7.890240,-0.110442,-4.018466,-0.117031,-3.574659
20.000000,3.329940,7.939460,-0.110998,-4.043534,-0.117656,-3.594710
20.100000,3.346610,7.987270,-0.111554,-4.067883,-0.118281,-3.614096
20.200000,3.363210,8.035700,-0.112107,-4.092548,-0.118904,-3.633745
20.300000,3.379890,8.078600,-0.112663,-4.114397,-0.119530,-3.650857
20.400000,3.396560,8.130120,-0.113219,-4.140636,-0.120157,-3.671839
20.500000,3.413280,8.180350,-0.113776,-4.166218,-0.120786,-3.692202
20.600000,3.429920,8.222170,-0.114331,-4.187517,-0.121412,-3.708755
20.700000,3.446540,8.272330,-0.114885,-4.213063,-0.122037,-3.729047
20.800000,3.463240,8.326260,-0.115441,-4.240529,-0.122666,-3.750997
20.900000,3.479920,8.385710,-0.115997,-4.270807,-0.123295,-3.775405
21.000000,3.496620,8.421750,-0.116554,-4.289162,-0.123925,-3.789243
21.100000,3.513210,8.481480,-0.117107,-4.319582,-0.124551,-3.813729
21.200000,3.529900,8.526140,-0.117663,-4.342327,-0.125182,-3.831395
21.300000,3.546610,8.576520,-0.118220,-4.367986,-0.125813,-3.851601
21.400000,3.563270,8.623680,-0.118776,-4.392004,-0.126443,-3.870341
21.500000,3.579890,8.670500,-0.119330,-4.415849,-0.127072,-3.888908
21.600000,3.596610,8.724760,-0.119887,-4.443484,-0.127705,-3.910768
21.700000,3.613240,8.764770,-0.120441,-4.463861,-0.128335,-3.926227
21.800000,3.629960,8.813160,-0.120999,-4.488506,-0.128969,-3.945402
21.900000,3.646590,8.866310,-0.121553,-4.515575,-0.129600,-3.966693
22.000000,3.663190,8.917800,-0.122106,-4.541798,-0.130230,-3.987216
22.100000,3.679910,8.964420,-0.122664,-4.565542,-0.130865,-4.005516
22.200000,3.696630,9.016410,-0.123221,-4.592020,-0.131500,-4.026187
22.300000,3.713300,9.061300,-0.123777,-4.614882,-0.132134,-4.043667
22.400000,3.729850,9.105400,-0.124328,-4.637342,-0.132764,-4.060789
22.500000,3.746610,9.156850,-0.124887,-4.663545,-0.133402,-4.081129
22.600000,3.763280,9.208290,-0.125443,-4.689744,-0.134037,-4.101450
22.700000,3.779930,9.262320,-0.125998,-4.717261,-0.134672,-4.122897
22.800000,3.796530,9.308580,-0.126551,-4.740821,-0.135306,-4.140865
22.900000,3.813170,9.355770,-0.127106,-4.764855,-0.135941,-4.159215
23.000000,3.829910,9.406160,-0.127664,-4.790518,-0.136580,-4.178943
23.100000,3.846630,9.451380,-0.128221,-4.813548,-0.137219,-4.196350
23.200000,3.863300,9.497870,-0.128777,-4.837225,-0.137857,-4.214304
23.300000,3.879900,9.557880,-0.129330,-4.867788,-0.138492,-4.238237
23.400000,3.896570,9.606500,-0.129886,-4.892550,-0.139131,-4.257078
23.500000,3.913290,9.649960,-0.130443,-4.914684,-0.139771,-4.273598
23.600000,3.929960,9.699280,-0.130999,-4.939803,-0.140411,-4.292695
23.700000,3.946580,9.753790,-0.131553,-4.967564,-0.141048,-4.314068
23.800000,3.963240,9.797130,-0.132108,-4.989637,-0.141688,-4.330466
23.900000,3.979950,9.856040,-0.132665,-5.019640,-0.142330,-4.353709
24.000000,3.996610,9.897310,-0.133220,-5.040659,-0.142970,-4.369140
24.100000,4.013240,9.951830,-0.133775,-5.068425,-0.143610,-4.390398
24.200000,4.029890,10.005270,-0.134330,-5.095642,-0.144251,-4.411146
24.300000,4.046600,10.051940,-0.134887,-5.119411,-0.144895,-4.428871
24.400000,4.063270,10.103550,-0.135442,-5.145696,-0.145537,-4.448751
24.500000,4.079920,10.152660,-0.135997,-5.170707,-0.146179,-4.467505
24.600000,4.096530,10.195060,-0.136551,-5.192301,-0.146820,-4.483287
24.700000,4.113210,10.249190,-0.137107,-5.219870,-0.147465,-4.504189
24.800000,4.129930,10.306050,-0.137664,-5.248828,-0.148111,-4.526252
24.900000,4.146560,10.354630,-0.138219,-5.273570,-0.148754,-4.544664
25.000000,4.163150,10.401400,-0.138772,-5.297390,-0.149396,-4.562262
25.100000,4.179900,10.457620,-0.139330,-5.326022,-0.150044,-4.583947
25.200000,4.196610,10.503590,-0.139887,-5.349434,-0.150692,-4.601118
25.300000,4.213270,10.552300,-0.140442,-5.374242,-0.151337,-4.619471
25.400000,4.229910,10.602280,-0.140997,-5.399697,-0.151983,-4.638356
25.500000,4.246570,10.653880,-0.141552,-5.425977,-0.152630,-4.657917
25.600000,4.263220,10.705240,-0.142107,-5.452134,-0.153276,-4.677346
25.700000,4.279940,10.756950,-0.142665,-5.478470,-0.153926,-4.696886
25.800000,4.296650,10.806530,-0.143222,-5.503721,-0.154576,-4.715469
25.900000,4.313300,10.852120,-0.143777,-5.526939,-0.155224,-4.732294
26.000000,4.329950,10.907390,-0.144332,-5.555088,-0.155872,-4.753313
26.100000,4.346600,10.963350,-0.144887,-5.583588,-0.156521,-4.774601
26.200000,4.363220,11.006800,-0.145441,-5.605717,-0.157169,-4.790418
26.300000,4.379840,11.058420,-0.145995,-5.632007,-0.157818,-4.809764
26.400000,4.396530,11.107860,-0.146551,-5.657187,-0.158469,-4.828120
26.500000,4.413240,11.152150,-0.147108,-5.679743,-0.159122,-4.844208
26.600000,4.429920,11.209020,-0.147664,-5.708707,-0.159774,-4.865736
26.700000,4.446550,11.266330,-0.148218,-5.737895,-0.160425,-4.887434
26.800000,4.463230,11.309450,-0.148774,-5.759856,-0.161078,-4.902937
26.900000,4.479900,11.364320,-0.149330,-5.787801,-0.161731,-4.923508
27.000000,4.496600,11.418200,-0.149887,-5.815242,-0.162386,-4.943614
27.100000,4.513270,11.471210,-0.150442,-5.842239,-0.163039,-4.963319
27.200000,4.529910,11.517650,-0.150997,-5.865891,-0.163693,-4.980159
27.300000,4.546570,11.576780,-0.151552,-5.896006,-0.164347,-5.002452
27.400000,4.563250,11.619470,-0.152108,-5.917747,-0.165002,-5.017609
27.500000,4.579960,11.674130,-0.152665,-5.945586,-0.165660,-5.037901
27.600000,4.596570,11.729890,-0.153219,-5.973984,-0.166313,-5.058656
27.700000,4.613230,11.775650,-0.153774,-5.997289,-0.166969,-5.075060
27.800000,4.629910,11.830990,-0.154330,-6.025474,-0.167626,-5.095560
27.900000,4.646590,11.880420,-0.154886,-6.050648,-0.168284,-5.113486
28.000000,4.663240,11.937020,-0.155441,-6.079474,-0.168941,-5.134473
28.100000,4.679910,11.983290,-0.155997,-6.103039,-0.169599,-5.150984
28.200000,4.696590,12.038330,-0.156553,-6.131071,-0.170258,-5.171234
28.300000,4.713280,12.093230,-0.157109,-6.159031,-0.170918,-5.191390
28.400000,4.729940,12.148340,-0.157665,-6.187099,-0.171577,-5.211612
28.500000,4.746580,12.197320,-0.158219,-6.212044,-0.172236,-5.229179
28.600000,4.763230,12.246230,-0.158774,-6.236954,-0.172895,-5.246686
28.700000,4.779940,12.297110,-0.159331,-6.262867,-0.173558,-5.264996
28.800000,4.796630,12.351860,-0.159888,-6.290751,-0.174220,-5.284937
28.900000,4.813230,12.395550,-0.160441,-6.313002,-0.174879,-5.300137
29.000000,4.829880,12.451940,-0.160996,-6.341721,-0.175540,-5.320729
29.100000,4.846620,12.506930,-0.161554,-6.369727,-0.176205,-5.340672
29.200000,4.863320,12.558650,-0.162111,-6.396068,-0.176869,-5.359197
29.300000,4.879920,12.609560,-0.162664,-6.421996,-0.177530,-5.377369
29.400000,4.896570,12.664740,-0.163219,-6.450099,-0.178193,-5.397320
29.500000,4.913260,12.713720,-0.163775,-6.475044,-0.178858,-5.414592
29.600000,4.929930,12.766230,-0.164331,-6.501788,-0.179523,-5.433342
29.700000,4.946580,12.821470,-0.164886,-6.529921,-0.180187,-5.453228
29.800000,4.963170,12.874810,-0.165439,-6.557087,-0.180849,-5.472289
29.900000,4.979850,12.926960,-0.165995,-6.583647,-0.181516,-5.490794
30.000000,4.996590,12.981850,-0.166553,-6.611602,-0.182185,-5.510420
30.100000,5.013270,13.028190,-0.167109,-6.635203,-0.182852,-5.526401
30.200000,5.029900,13.080880,-0.167663,-6.662037,-0.183518,-5.545058
30.300000,5.046540,13.133250,-0.168218,-6.688709,-0.184185,-5.563548
30.400000,5.063210,13.185660,-0.168774,-6.715401,-0.184853,-5.582019
30.500000,5.079930,13.240680,-0.169331,-6.743423,-0.185524,-5.601552
30.600000,5.096570,13.291880,-0.169886,-6.769499,-0.186192,-5.619458
30.700000,5.113230,13.348030,-0.170441,-6.798096,-0.186861,-5.639422
30.800000,5.129940,13.397170,-0.170998,-6.823123,-0.187533,-5.656382
30.900000,5.146580,13.453200,-0.171553,-6.851658,-0.188202,-5.676238
31.000000,5.163240,13.500660,-0.172108,-6.875830,-0.188873,-5.692444
31.100000,5.179890,13.554310,-0.172663,-6.903153,-0.189543,-5.711234
31.200000,5.196600,13.615060,-0.173220,-6.934093,-0.190217,-5.732970
31.300000,5.213280,13.664190,-0.173776,-6.959115,-0.190889,-5.749788
31.400000,5.229960,13.716440,-0.174332,-6.985726,-0.191563,-5.767890
31.500000,5.246580,13.772140,-0.174886,-7.014093,-0.192234,-5.787427
31.600000,5.263180,13.825140,-0.175439,-7.041086,-0.192905,-5.805803
31.700000,5.279890,13.875900,-0.175996,-7.066938,-0.193580,-5.823183
31.800000,5.296610,13.928860,-0.176554,-7.093910,-0.194257,-5.841454
31.900000,5.313220,13.982960,-0.177107,-7.121463,-0.194930,-5.860200
32.000000,5.329850,14.037240,-0.177662,-7.149108,-0.195603,-5.878985
32.100000,5.346570,14.085340,-0.178219,-7.173605,-0.196281,-5.895132
32.200000,5.363260,14.141260,-0.178775,-7.202085,-0.196959,-5.914530
32.300000,5.379970,14.197260,-0.179332,-7.230605,-0.197637,-5.933924
32.400000,5.396610,14.251990,-0.179887,-7.258479,-0.198313,-5.952773
32.500000,5.413270,14.302090,-0.180442,-7.283995,-0.198991,-5.969654
32.600000,5.429970,14.356810,-0.180999,-7.311863,-0.199670,-5.988423
32.700000,5.446630,14.415210,-0.181554,-7.341606,-0.200348,-6.008706
32.800000,5.463280,14.460490,-0.182109,-7.364667,-0.201027,-6.023492
32.900000,5.479900,14.518630,-0.182663,-7.394278,-0.201704,-6.043614
33.000000,5.496590,14.567500,-0.183220,-7.419167,-0.202385,-6.059830
33.100000,5.513260,14.627040,-0.183775,-7.449490,-0.203066,-6.080458
33.200000,5.529910,14.681810,-0.184330,-7.477384,-0.203746,-6.099076
33.300000,5.546510,14.730430,-0.184884,-7.502146,-0.204424,-6.115122
33.400000,5.563250,14.786920,-0.185442,-7.530917,-0.205109,-6.134371
33.500000,5.579930,14.839360,-0.185998,-7.557624,-0.205792,-6.151924
33.600000,5.596580,14.891570,-0.186553,-7.584214,-0.206474,-6.169359
33.700000,5.613210,14.949080,-0.187107,-7.613504,-0.207156,-6.188964
33.800000,5.629900,15.008680,-0.187663,-7.643858,-0.207840,-6.209386
33.900000,5.646580,15.059010,-0.188219,-7.669491,-0.208525,-6.225944
34.000000,5.663280,15.115860,-0.188776,-7.698444,-0.209211,-6.245163
34.100000,5.679950,15.169170,-0.189332,-7.725595,-0.209896,-6.262895
34.200000,5.696570,15.225040,-0.189886,-7.754049,-0.210580,-6.281666
34.300000,5.713280,15.278970,-0.190443,-7.781516,-0.211268,-6.299583
34.400000,5.729990,15.335410,-0.191000,-7.810260,-0.211956,-6.318503
34.500000,5.746620,15.387660,-0.191554,-7.836871,-0.212641,-6.335687
34.600000,5.763210,15.443140,-0.192107,-7.865127,-0.213326,-6.354181
34.700000,5.779890,15.498250,-0.192663,-7.893194,-0.214014,-6.372467
34.800000,5.796580,15.556130,-0.193219,-7.922672,-0.214703,-6.391859
34.900000,5.813250,15.608100,-0.193775,-7.949140,-0.215392,-6.408795
35.000000,5.829910,15.660240,-0.194330,-7.975695,-0.216081,-6.425775
35.100000,5.846550,15.719050,-0.194885,-8.005646,-0.216770,-6.445466
35.200000,5.863220,15.780150,-0.195441,-8.036764,-0.217461,-6.466054
35.300000,5.879880,15.831800,-0.195996,-8.063070,-0.218151,-6.482740
35.400000,5.896570,15.886750,-0.196552,-8.091055,-0.218843,-6.500740
35.500000,5.913200,15.938510,-0.197107,-8.117416,-0.219533,-6.517420
35.600000,5.929900,15.992520,-0.197663,-8.144924,-0.220227,-6.534971
35.700000,5.946610,16.042180,-0.198220,-8.170215,-0.220921,-6.550712
35.800000,5.963280,16.106310,-0.198776,-8.202876,-0.221615,-6.572341
35.900000,5.979900,16.160970,-0.199330,-8.230714,-0.222306,-6.590086
36.000000,5.996590,16.207200,-0.199886,-8.254259,-0.223001,-6.604346
36.100000,6.013280,16.267590,-0.200443,-8.285016,-0.223697,-6.624345
36.200000,6.029930,16.326500,-0.200998,-8.315018,-0.224391,-6.643719
36.300000,6.046600,16.377490,-0.201553,-8.340987,-0.225087,-6.659833
36.400000,6.063250,16.430210,-0.202108,-8.367837,-0.225782,-6.676628
36.500000,6.079920,16.488620,-0.202664,-8.397585,-0.226479,-6.695697
36.600000,6.096560,16.539020,-0.203219,-8.423254,-0.227175,-6.711491
36.700000,6.113210,16.604170,-0.203774,-8.456434,-0.227872,-6.733236
36.800000,6.129880,16.655280,-0.204329,-8.482464,-0.228570,-6.749248
36.900000,6.146540,16.713710,-0.204885,-8.512223,-0.229268,-6.768199
37.000000,6.163270,16.769670,-0.205442,-8.540723,-0.229970,-6.786097
37.100000,6.179920,16.829200,-0.205997,-8.571041,-0.230668,-6.805430
37.200000,6.196560,16.883480,-0.206552,-8.598686,-0.231367,-6.822610
37.300000,6.213220,16.945800,-0.207107,-8.630425,-0.232067,-6.843001
37.400000,6.229930,16.990860,-0.207664,-8.653374,-0.232770,-6.856377
37.500000,6.246570,17.049650,-0.208219,-8.683315,-0.233470,-6.875284
37.600000,6.263220,17.108760,-0.208774,-8.713420,-0.234172,-6.894284
37.700000,6.279910,17.169800,-0.209330,-8.744507,-0.234875,-6.914017
37.800000,6.296610,17.226780,-0.209887,-8.773527,-0.235579,-6.932078
37.900000,6.313300,17.282680,-0.210443,-8.801997,-0.236284,-6.949675
38.000000,6.329930,17.341880,-0.210998,-8.832147,-0.236986,-6.968585
38.100000,6.346580,17.396890,-0.211553,-8.860163,-0.237690,-6.985772
38.200000,6.363260,17.447640,-0.212109,-8.886010,-0.238395,-7.001210
38.300000,6.379960,17.508480,-0.212665,-8.916996,-0.239102,-7.020660
38.400000,6.396610,17.565200,-0.213220,-8.945883,-0.239807,-7.038439
38.500000,6.413220,17.616790,-0.213774,-8.972157,-0.240511,-7.054143
38.600000,6.429850,17.673280,-0.214328,-9.000928,-0.241216,-7.071774
38.700000,6.446600,17.733240,-0.214887,-9.031465,-0.241927,-7.090724
38.800000,6.463270,17.793850,-0.215442,-9.062333,-0.242635,-7.109923
38.900000,6.479860,17.845820,-0.215995,-9.088801,-0.243340,-7.125663
39.000000,6.496560,17.899790,-0.216552,-9.116288,-0.244051,-7.142138
39.100000,6.513220,17.960070,-0.217107,-9.146989,-0.244760,-7.161110
39.200000,6.529940,18.014130,-0.217665,-9.174521,-0.245472,-7.177552
39.300000,6.546620,18.073020,-0.218221,-9.204514,-0.246183,-7.195898
39.400000,6.563270,18.128390,-0.218776,-9.232713,-0.246893,-7.212820
39.500000,6.579940,18.186330,-0.219331,-9.262222,-0.247604,-7.230726
39.600000,6.596630,18.250490,-0.219888,-9.294898,-0.248317,-7.251065
39.700000,6.613330,18.305200,-0.220444,-9.322762,-0.249031,-7.267612
39.800000,6.629950,18.362800,-0.220998,-9.352097,-0.249742,-7.285299
39.900000,6.646590,18.420820,-0.221553,-9.381647,-0.250454,-7.303115
40.000000,6.663270,18.478830,-0.222109,-9.411191,-0.251169,-7.320881
40.100000,6.679950,18.536930,-0.222665,-9.440781,-0.251884,-7.338649
40.200000,6.696560,18.598420,-0.223219,-9.472098,-0.252596,-7.357749
40.300000,6.713220,18.647920,-0.223774,-9.497308,-0.253312,-7.372057
40.400000,6.729960,18.708680,-0.224332,-9.528252,-0.254031,-7.390761
40.500000,6.746630,18.767210,-0.224888,-9.558062,-0.254747,-7.408571
40.600000,6.763230,18.829220,-0.225441,-9.589643,-0.255461,-7.427744
40.700000,6.779920,18.885810,-0.225997,-9.618464,-0.256180,-7.444717
40.800000,6.796580,18.945080,-0.226553,-9.648650,-0.256898,-7.462723
40.900000,6.813250,18.998710,-0.227108,-9.675964,-0.257616,-7.478472
41.000000,6.829960,19.062420,-0.227665,-9.708411,-0.258337,-7.498142
41.100000,6.846540,19.118600,-0.228218,-9.737023,-0.259053,-7.514859
41.200000,6.863200,19.180970,-0.228773,-9.768788,-0.259773,-7.533950
41.300000,6.879910,19.236930,-0.229330,-9.797288,-0.260495,-7.550473
41.400000,6.896640,19.296650,-0.229888,-9.827703,-0.261219,-7.568432
41.500000,6.913260,19.354230,-0.230442,-9.857028,-0.261939,-7.585555
41.600000,6.929890,19.414830,-0.230996,-9.887892,-0.262660,-7.603825
41.700000,6.946560,19.478860,-0.231552,-9.920502,-0.263382,-7.623390
41.800000,6.963250,19.529950,-0.232108,-9.946522,-0.264107,-7.637851
41.900000,6.979900,19.589080,-0.232663,-9.976637,-0.264830,-7.655439
42.000000,6.996550,19.648050,-0.233218,-10.006670,-0.265553,-7.672931
42.100000,7.013210,19.703820,-0.233774,-10.035073,-0.266278,-7.689137
42.200000,7.029870,19.767910,-0.234329,-10.067714,-0.267003,-7.708557
42.300000,7.046600,19.828260,-0.234887,-10.098450,-0.267731,-7.726459
42.400000,7.063210,19.887780,-0.235440,-10.128763,-0.268455,-7.744044
42.500000,7.079890,19.950880,-0.235996,-10.160900,-0.269183,-7.762965
42.600000,7.096580,20.007070,-0.236553,-10.189517,-0.269911,-7.779160
42.700000,7.113290,20.064730,-0.237110,-10.218883,-0.270641,-7.795887
42.800000,7.129940,20.130990,-0.237665,-10.252629,-0.271369,-7.815941
42.900000,7.146570,20.185990,-0.238219,-10.280640,-0.272096,-7.831596
43.000000,7.163290,20.244790,-0.238776,-10.310587,-0.272828,-7.848663
43.100000,7.179990,20.306160,-0.239333,-10.341842,-0.273560,-7.866698
43.200000,7.196640,20.366550,-0.239888,-10.372599,-0.274289,-7.884337
43.300000,7.213230,20.422410,-0.240441,-10.401048,-0.275017,-7.900210
43.400000,7.229900,20.492630,-0.240997,-10.436811,-0.275749,-7.921574
43.500000,7.246560,20.549190,-0.241552,-10.465617,-0.276481,-7.937626
43.600000,7.263260,20.605760,-0.242109,-10.494427,-0.277215,-7.953636
43.700000,7.279890,20.669930,-0.242663,-10.527109,-0.277947,-7.972569
43.800000,7.296500,20.724650,-0.243217,-10.554978,-0.278678,-7.987831
43.900000,7.313250,20.790870,-0.243775,-10.588703,-0.279416,-8.007442
44.000000,7.330000,20.838460,-0.244333,-10.612941,-0.280155,-8.019845
44.100000,7.346640,20.910330,-0.244888,-10.649544,-0.280889,-8.041598
44.200000,7.363260,20.969890,-0.245442,-10.679877,-0.281623,-8.058587
44.300000,7.379940,21.032240,-0.245998,-10.711632,-0.282360,-8.076592
44.400000,7.396630,21.087100,-0.246554,-10.739572,-0.283098,-8.091684
44.500000,7.413260,21.150340,-0.247109,-10.771780,-0.283834,-8.109980
44.600000,7.429890,21.213530,-0.247663,-10.803962,-0.284571,-8.128220
44.700000,7.446600,21.276040,-0.248220,-10.835798,-0.285312,-8.146136
44.800000,7.463260,21.331430,-0.248775,-10.864008,-0.286051,-8.161311
44.900000,7.479930,21.394880,-0.249331,-10.896323,-0.286790,-8.179532
45.000000,7.496560,21.455710,-0.249885,-10.927303,-0.287529,-8.196731
45.100000,7.513220,21.509770,-0.250441,-10.954836,-0.288270,-8.211299
45.200000,7.529930,21.576410,-0.250998,-10.988775,-0.289013,-8.230618
45.300000,7.546600,21.639620,-0.251553,-11.020968,-0.289755,-8.248607
45.400000,7.563240,21.698020,-0.252108,-11.050711,-0.290497,-8.264738
45.500000,7.579820,21.759160,-0.252661,-11.081849,-0.291236,-8.281902
45.600000,7.596580,21.822080,-0.253219,-11.113894,-0.291984,-8.299641
45.700000,7.613240,21.886430,-0.253775,-11.146667,-0.292728,-8.317925
45.800000,7.629890,21.942340,-0.254330,-11.175142,-0.293472,-8.332972
45.900000,7.646530,22.006150,-0.254884,-11.207640,-0.294216,-8.350988
46.000000,7.663210,22.064270,-0.255440,-11.237240,-0.294962,-8.366796
46.100000,7.679900,22.133540,-0.255997,-11.272519,-0.295710,-8.386792
46.200000,7.696610,22.192680,-0.256554,-11.302639,-0.296459,-8.402906
46.300000,7.713270,22.256100,-0.257109,-11.334939,-0.297206,-8.420624
46.400000,7.729860,22.317820,-0.257662,-11.366372,-0.297951,-8.437690
46.500000,7.746570,22.378190,-0.258219,-11.397119,-0.298701,-8.454166
46.600000,7.763270,22.444300,-0.258776,-11.430788,-0.299452,-8.472778
46.700000,7.779930,22.497700,-0.259331,-11.457985,-0.300201,-8.486574
46.800000,7.796530,22.564780,-0.259884,-11.492148,-0.300949,-8.505519
46.900000,7.813210,22.628210,-0.260440,-11.524453,-0.301700,-8.523020
47.000000,7.829870,22.699790,-0.260996,-11.560908,-0.302451,-8.543561
47.100000,7.846510,22.756770,-0.261550,-11.589928,-0.303202,-8.558578
47.200000,7.863170,22.829850,-0.262106,-11.627147,-0.303955,-8.579606
47.300000,7.879870,22.888760,-0.262662,-11.657150,-0.304709,-8.595256
47.400000,7.896610,22.944320,-0.263220,-11.685446,-0.305466,-8.609599
47.500000,7.913290,23.006860,-0.263776,-11.717298,-0.306221,-8.626552
47.600000,7.929970,23.074540,-0.264332,-11.751767,-0.306977,-8.645395
47.700000,7.946590,23.137780,-0.264886,-11.783975,-0.307730,-8.662561
47.800000,7.963280,23.193640,-0.265443,-11.812424,-0.308487,-8.676903
47.900000,7.979940,23.259620,-0.265998,-11.846027,-0.309244,-8.695008
48.000000,7.996610,23.322790,-0.266554,-11.878199,-0.310001,-8.712022
48.100000,8.013190,23.383160,-0.267106,-11.908946,-0.310755,-8.727991
48.200000,8.029900,23.449090,-0.267663,-11.942523,-0.311515,-8.745948
48.300000,8.046650,23.505210,-0.268222,-11.971105,-0.312278,-8.760195
48.400000,8.063270,23.575420,-0.268776,-12.006863,-0.313035,-8.779710
48.500000,8.079920,23.648550,-0.269331,-12.044108,-0.313794,-8.800260
48.600000,8.096540,23.708450,-0.269885,-12.074614,-0.314553,-8.815861
48.700000,8.113250,23.763670,-0.270442,-12.102738,-0.315316,-8.829653
48.800000,8.129950,23.834240,-0.270998,-12.138679,-0.316079,-8.849117
48.900000,8.146620,23.900100,-0.271554,-12.172221,-0.316842,-8.866806
49.000000,8.163260,23.960410,-0.272109,-12.202937,-0.317604,-8.882412
49.100000,8.179930,24.027260,-0.272664,-12.236983,-0.318367,-8.900394
49.200000,8.196600,24.086030,-0.273220,-12.266914,-0.319131,-8.915348
49.300000,8.213240,24.158360,-0.273775,-12.303752,-0.319895,-8.935296
49.400000,8.229900,24.218950,-0.274330,-12.334610,-0.320660,-8.950856
49.500000,8.246560,24.279560,-0.274885,-12.365478,-0.321425,-8.966390
49.600000,8.263270,24.350890,-0.275442,-12.401806,-0.322194,-8.985824
49.700000,8.279970,24.414050,-0.275999,-12.433974,-0.322963,-9.002209
49.800000,8.296590,24.486690,-0.276553,-12.470969,-0.323728,-9.022085
49.900000,8.313230,24.547490,-0.277108,-12.501934,-0.324495,-9.037552
50.000000,8.329960,24.616510,-0.277665,-12.537086,-0.325267,-9.055972
50.100000,8.346650,24.681430,-0.278222,-12.570149,-0.326037,-9.072861
50.200000,8.363270,24.748160,-0.278776,-12.604134,-0.326805,-9.090408
50.300000,8.379900,24.812520,-0.279330,-12.636913,-0.327574,-9.107044
50.400000,8.396580,24.874320,-0.279886,-12.668387,-0.328346,-9.122683
50.500000,8.413310,24.937600,-0.280444,-12.700615,-0.329120,-9.138808
50.600000,8.429970,25.002130,-0.280999,-12.733480,-0.329893,-9.155385
50.700000,8.446520,25.073430,-0.281551,-12.769793,-0.330660,-9.174449
50.800000,8.463180,25.135490,-0.282106,-12.801400,-0.331433,-9.190048
50.900000,8.479940,25.200030,-0.282665,-12.834270,-0.332212,-9.206475
51.000000,8.496620,25.269800,-0.283221,-12.869803,-0.332987,-9.224809
51.100000,8.513230,25.332970,-0.283774,-12.901976,-0.333760,-9.240726
51.200000,8.529900,25.406480,-0.284330,-12.939414,-0.334536,-9.260350
51.300000,8.546580,25.471490,-0.284886,-12.972523,-0.335313,-9.276833
51.400000,8.563280,25.534060,-0.285443,-13.004390,-0.336092,-9.292382
51.500000,8.579920,25.608300,-0.285997,-13.042200,-0.336869,-9.312166
51.600000,8.596560,25.675530,-0.286552,-13.076440,-0.337646,-9.329360
51.700000,8.613260,25.739880,-0.287109,-13.109213,-0.338426,-9.345445
51.800000,8.629970,25.803280,-0.287666,-13.141503,-0.339208,-9.361143
51.900000,8.646620,25.875820,-0.288221,-13.178447,-0.339987,-9.380146
52.000000,8.663220,25.951750,-0.288774,-13.217118,-0.340765,-9.400358
52.100000,8.679900,26.011140,-0.289330,-13.247365,-0.341547,-9.414505
52.200000,8.696600,26.087400,-0.289887,-13.286204,-0.342331,-9.434710
52.300000,8.713310,26.155730,-0.290444,-13.321004,-0.343115,-9.452003
52.400000,8.729870,26.222240,-0.290996,-13.354877,-0.343894,-9.468666
52.500000,8.746530,26.289160,-0.291551,-13.388959,-0.344677,-9.485395
52.600000,8.763260,26.365110,-0.292109,-13.427640,-0.345465,-9.505310
52.700000,8.779930,26.428320,-0.292664,-13.459833,-0.346250,-9.520620
52.800000,8.796580,26.499020,-0.293219,-13.495840,-0.347035,-9.538599
52.900000,8.813240,26.568330,-0.293775,-13.531139,-0.347821,-9.556033
53.000000,8.829920,26.641190,-0.294331,-13.568247,-0.348609,-9.574696
53.100000,8.846580,26.702270,-0.294886,-13.599354,-0.349396,-9.589095
53.200000,8.863300,26.776460,-0.295443,-13.637139,-0.350187,-9.608137
53.300000,8.879920,26.848250,-0.295997,-13.673701,-0.350973,-9.626322
53.400000,8.896570,26.914030,-0.296552,-13.707203,-0.351762,-9.642300
53.500000,8.913240,26.987000,-0.297108,-13.744366,-0.352552,-9.660805
53.600000,8.929930,27.059390,-0.297664,-13.781234,-0.353344,-9.679052
53.700000,8.946590,27.131540,-0.298220,-13.817980,-0.354135,-9.697187
53.800000,8.963210,27.201130,-0.298774,-13.853422,-0.354925,-9.714384
53.900000,8.979930,27.269180,-0.299331,-13.888079,-0.355720,-9.730947
54.000000,8.996580,27.348870,-0.299886,-13.928665,-0.356512,-9.751653
54.100000,9.013260,27.419840,-0.300442,-13.964810,-0.357307,-9.769194
54.200000,9.029890,27.486840,-0.300996,-13.998933,-0.358099,-9.785305
54.300000,9.046560,27.557800,-0.301552,-14.035072,-0.358895,-9.802768
54.400000,9.063240,27.628040,-0.302108,-14.070845,-0.359691,-9.819930
54.500000,9.079940,27.700250,-0.302665,-14.107621,-0.360489,-9.837743
54.600000,9.096570,27.775910,-0.303219,-14.146155,-0.361284,-9.856772
54.700000,9.113230,27.851550,-0.303774,-14.184678,-0.362081,-9.875737
54.800000,9.129920,27.917430,-0.304331,-14.218230,-0.362881,-9.891187
54.900000,9.146620,27.998330,-0.304887,-14.259432,-0.363681,-9.911912
55.000000,9.163210,28.072140,-0.305440,-14.297024,-0.364477,-9.930136
55.100000,9.179850,28.146880,-0.305995,-14.335088,-0.365276,-9.948623
55.200000,9.196580,28.218420,-0.306553,-14.371523,-0.366080,-9.965895
55.300000,9.213290,28.293070,-0.307110,-14.409542,-0.366884,-9.984233
55.400000,9.229970,28.361860,-0.307666,-14.444577,-0.367686,-10.000476
55.500000,9.246540,28.437360,-0.308218,-14.483029,-0.368484,-10.019098
55.600000,9.263190,28.499340,-0.308773,-14.514595,-0.369287,-10.032880
55.700000,9.279870,28.590780,-0.309329,-14.561165,-0.370092,-10.056974
55.800000,9.296600,28.659910,-0.309887,-14.596372,-0.370899,-10.073151
55.900000,9.313220,28.728180,-0.310441,-14.631142,-0.371703,-10.089040
56.000000,9.329860,28.801240,-0.310995,-14.668351,-0.372507,-10.106562
56.100000,9.346550,28.884340,-0.311552,-14.710674,-0.373315,-10.127539
56.200000,9.363200,28.956160,-0.312107,-14.747251,-0.374121,-10.144536
56.300000,9.379840,29.033850,-0.312661,-14.786818,-0.374928,-10.163552
56.400000,9.396530,29.108300,-0.313218,-14.824735,-0.375738,-10.181366
56.500000,9.413240,29.183840,-0.313775,-14.863208,-0.376549,-10.199510
56.600000,9.429920,29.254960,-0.314331,-14.899429,-0.377360,-10.216081
56.700000,9.446570,29.342220,-0.314886,-14.943870,-0.378170,-10.238259
56.800000,9.463190,29.412380,-0.315440,-14.979602,-0.378978,-10.254441
56.900000,9.479950,29.495440,-0.315998,-15.021904,-0.379795,-10.275008
57.000000,9.496640,29.570440,-0.316555,-15.060101,-0.380609,-10.292756
57.100000,9.513320,29.653380,-0.317111,-15.102342,-0.381422,-10.313229
57.200000,9.529930,29.728680,-0.317664,-15.140692,-0.382234,-10.331034
57.300000,9.546550,29.800650,-0.318218,-15.177346,-0.383046,-10.347637
57.400000,9.563270,29.883890,-0.318776,-15.219740,-0.383864,-10.368057
57.500000,9.579970,29.967840,-0.319332,-15.262496,-0.384681,-10.388687
57.600000,9.596580,30.043830,-0.319886,-15.301197,-0.385495,-10.406558
57.700000,9.613210,30.116200,-0.320440,-15.338055,-0.386310,-10.423123
