Repository: abubakardawood/tissue-phantom-material-database

Title:
A Database of Silicone Phantom Materials for Modeling Human Tissue Mechanics Across Varying Stiffnesses

Description:
This dataset contains processed mechanical compression test data for soft silicone phantoms
fabricated using Ecoflex (Smooth-On) with varying base materials and thinner concentrations.
The dataset provides force–compression measurements together with derived engineering and
true stress–strain quantities, intended for mechanical characterization, constitutive model
fitting, and the design of tissue-equivalent phantoms.

All files in this dataset are processed outputs generated from raw experimental measurements.
The raw data files are not included in this archive.

File: data/EF10_12_5T/EF10_12_5T_A1.csv (part 2 of 2)
Speed (mm/min): 10;
Machine: INSTRON 5900;
Load cell: 1kN;
Time (s),Compression (mm),Load (N),Engineering Strain [-],Engineering Stress (kPa),True Strain [-],True Stress (kPa)
57.700000,9.613290,30.667140,-0.320443,-15.618646,-0.386314,-10.613760
57.800000,9.629890,30.739790,-0.320996,-15.655646,-0.387129,-10.630241
57.900000,9.646510,30.821000,-0.321550,-15.697006,-0.387945,-10.649629
58.000000,9.663230,30.902850,-0.322108,-15.738692,-0.388767,-10.669139
58.100000,9.679930,30.978930,-0.322664,-15.777439,-0.389588,-10.686622
58.200000,9.696580,31.065520,-0.323219,-15.821539,-0.390408,-10.707712
58.300000,9.713220,31.145790,-0.323774,-15.862421,-0.391228,-10.726581
58.400000,9.729890,31.221710,-0.324330,-15.901086,-0.392050,-10.743892
58.500000,9.746610,31.303030,-0.324887,-15.942502,-0.392875,-10.762991
58.600000,9.763280,31.384150,-0.325443,-15.983816,-0.393699,-10.782001
58.700000,9.779890,31.466240,-0.325996,-16.025624,-0.394520,-10.801330
58.800000,9.796610,31.548620,-0.326554,-16.067580,-0.395347,-10.820653
58.900000,9.813260,31.628200,-0.327109,-16.108110,-0.396171,-10.839008
59.000000,9.829910,31.707110,-0.327664,-16.148299,-0.396997,-10.857088
59.100000,9.846580,31.791030,-0.328219,-16.191039,-0.397823,-10.876827
59.200000,9.863230,31.871080,-0.328774,-16.231808,-0.398650,-10.895206
59.300000,9.879940,31.956320,-0.329331,-16.275220,-0.399480,-10.915280
59.400000,9.896610,32.033840,-0.329887,-16.314701,-0.400309,-10.932693
59.500000,9.913250,32.119670,-0.330442,-16.358414,-0.401137,-10.952912
59.600000,9.929810,32.196210,-0.330994,-16.397395,-0.401962,-10.969961
59.700000,9.946570,32.278060,-0.331552,-16.439081,-0.402797,-10.988665
59.800000,9.963270,32.367910,-0.332109,-16.484841,-0.403630,-11.010077
59.900000,9.979930,32.438560,-0.332664,-16.520823,-0.404462,-11.024934
60.000000,9.996550,32.532350,-0.333218,-16.568590,-0.405293,-11.047632
60.100000,10.013250,32.610530,-0.333775,-16.608407,-0.406128,-11.064936
60.200000,10.029930,32.697960,-0.334331,-16.652934,-0.406963,-11.085342
60.300000,10.046620,32.787640,-0.334887,-16.698608,-0.407799,-11.106456
60.400000,10.063270,32.857830,-0.335442,-16.734355,-0.408634,-11.120944
60.500000,10.079900,32.947180,-0.335997,-16.779861,-0.409468,-11.141884
60.600000,10.096580,33.036080,-0.336553,-16.825137,-0.410306,-11.162593
60.700000,10.113310,33.122750,-0.337110,-16.869278,-0.411147,-11.182470
60.800000,10.130010,33.208500,-0.337667,-16.912950,-0.411987,-11.202005
60.900000,10.146620,33.287350,-0.338221,-16.953108,-0.412823,-11.219217
61.000000,10.163280,33.375800,-0.338776,-16.998155,-0.413663,-11.239588
61.100000,10.179960,33.462130,-0.339332,-17.042123,-0.414504,-11.259185
61.200000,10.196610,33.547650,-0.339887,-17.085678,-0.415344,-11.278478
61.300000,10.213250,33.641090,-0.340442,-17.133266,-0.416185,-11.300389
61.400000,10.229920,33.719470,-0.340997,-17.173185,-0.417028,-11.317175
61.500000,10.246620,33.813370,-0.341554,-17.221008,-0.417873,-11.339104
61.600000,10.263270,33.887020,-0.342109,-17.258518,-0.418716,-11.354223
61.700000,10.279890,33.978550,-0.342663,-17.305133,-0.419558,-11.375304
61.800000,10.296520,34.061710,-0.343217,-17.347486,-0.420402,-11.393528
61.900000,10.313210,34.148180,-0.343774,-17.391525,-0.421250,-11.412777
62.000000,10.329950,34.242590,-0.344332,-17.439608,-0.422100,-11.434599
62.100000,10.346630,34.330770,-0.344888,-17.484518,-0.422949,-11.454323
62.200000,10.363240,34.415620,-0.345441,-17.527731,-0.423794,-11.472928
62.300000,10.379920,34.508870,-0.345997,-17.575223,-0.424644,-11.494243
62.400000,10.396670,34.598840,-0.346556,-17.621045,-0.425498,-11.514372
62.500000,10.413310,34.690330,-0.347110,-17.667640,-0.426347,-11.535020
62.600000,10.429890,34.771580,-0.347663,-17.709020,-0.427194,-11.552249
62.700000,10.446550,34.859460,-0.348218,-17.753777,-0.428046,-11.571586
62.800000,10.463280,34.953840,-0.348776,-17.801845,-0.428902,-11.592988
62.900000,10.479910,35.050550,-0.349330,-17.851099,-0.429753,-11.615168
63.000000,10.496580,35.142970,-0.349886,-17.898168,-0.430608,-11.635849
63.100000,10.513210,35.233790,-0.350440,-17.944422,-0.431461,-11.655973
63.200000,10.529870,35.323240,-0.350996,-17.989978,-0.432316,-11.675574
63.300000,10.546560,35.411580,-0.351552,-18.034970,-0.433173,-11.694740
63.400000,10.563220,35.504310,-0.352107,-18.082197,-0.434030,-11.715323
63.500000,10.579860,35.597250,-0.352662,-18.129531,-0.434887,-11.735934
63.600000,10.596520,35.687480,-0.353217,-18.175484,-0.435745,-11.755588
63.700000,10.613240,35.778410,-0.353775,-18.221795,-0.436607,-11.775385
63.800000,10.629880,35.874210,-0.354329,-18.270585,-0.437466,-11.796781
63.900000,10.646480,35.965170,-0.354883,-18.316911,-0.438323,-11.816557
64.000000,10.663230,36.057430,-0.355441,-18.363898,-0.439189,-11.836616
64.100000,10.679950,36.154840,-0.355998,-18.413509,-0.440054,-11.858330
64.200000,10.696640,36.248560,-0.356555,-18.461240,-0.440918,-11.878799
64.300000,10.713290,36.347050,-0.357110,-18.511401,-0.441781,-11.900800
64.400000,10.729930,36.429350,-0.357664,-18.553316,-0.442644,-11.917456
64.500000,10.746590,36.538850,-0.358220,-18.609083,-0.443509,-11.942944
64.600000,10.763270,36.627590,-0.358776,-18.654278,-0.444376,-11.961577
64.700000,10.779950,36.723280,-0.359332,-18.703013,-0.445243,-11.982428
64.800000,10.796560,36.819880,-0.359885,-18.752211,-0.446108,-12.003565
64.900000,10.813200,36.922160,-0.360440,-18.804302,-0.446975,-12.026479
65.000000,10.829900,37.017720,-0.360997,-18.852970,-0.447846,-12.047111
65.100000,10.846590,37.112920,-0.361553,-18.901455,-0.448717,-12.067577
65.200000,10.863190,37.209980,-0.362106,-18.950887,-0.449584,-12.088651
65.300000,10.879860,37.300800,-0.362662,-18.997141,-0.450455,-12.107600
65.400000,10.896560,37.403000,-0.363219,-19.049191,-0.451329,-12.130170
65.500000,10.913280,37.499890,-0.363776,-19.098537,-0.452205,-12.150948
65.600000,10.929950,37.595640,-0.364332,-19.147302,-0.453078,-12.171334
65.700000,10.946620,37.697730,-0.364887,-19.199296,-0.453953,-12.193716
65.800000,10.963270,37.791630,-0.365442,-19.247119,-0.454827,-12.213407
65.900000,10.979940,37.887060,-0.365998,-19.295721,-0.455703,-12.233526
66.000000,10.996600,37.993190,-0.366553,-19.349773,-0.456579,-12.257049
66.100000,11.013240,38.090900,-0.367108,-19.399536,-0.457455,-12.277811
66.200000,11.029920,38.189770,-0.367664,-19.449890,-0.458334,-12.298866
66.300000,11.046640,38.289340,-0.368221,-19.500601,-0.459216,-12.320064
66.400000,11.063310,38.392250,-0.368777,-19.553012,-0.460096,-12.342311
66.500000,11.079900,38.493500,-0.369330,-19.604579,-0.460973,-12.364020
66.600000,11.096570,38.595590,-0.369886,-19.656573,-0.461854,-12.385888
66.700000,11.113240,38.701360,-0.370441,-19.710441,-0.462736,-12.408879
66.800000,11.129940,38.801750,-0.370998,-19.761569,-0.463621,-12.430066
66.900000,11.146620,38.903970,-0.371554,-19.813629,-0.464505,-12.451796
67.000000,11.163260,39.001790,-0.372109,-19.863449,-0.465388,-12.472087
67.100000,11.179930,39.104480,-0.372664,-19.915748,-0.466274,-12.493859
67.200000,11.196620,39.213300,-0.373221,-19.971170,-0.467161,-12.517516
67.300000,11.213300,39.315960,-0.373777,-20.023454,-0.468048,-12.539154
67.400000,11.229890,39.419590,-0.374330,-20.076232,-0.468932,-12.561103
67.500000,11.246580,39.523340,-0.374886,-20.129072,-0.469821,-12.582965
67.600000,11.263270,39.630600,-0.375442,-20.183699,-0.470712,-12.605884
67.700000,11.279970,39.737980,-0.375999,-20.238387,-0.471603,-12.628774
67.800000,11.296630,39.839830,-0.376554,-20.290259,-0.472494,-12.649874
67.900000,11.313270,39.941600,-0.377109,-20.342090,-0.473384,-12.670905
68.000000,11.329980,40.055660,-0.377666,-20.400180,-0.474278,-12.695726
68.100000,11.346630,40.164740,-0.378221,-20.455734,-0.475171,-12.718946
68.200000,11.363260,40.273620,-0.378775,-20.511186,-0.476062,-12.742055
68.300000,11.379880,40.384110,-0.379329,-20.567458,-0.476955,-12.765618
68.400000,11.396580,40.489690,-0.379886,-20.621230,-0.477852,-12.787513
68.500000,11.413230,40.600840,-0.380441,-20.677838,-0.478747,-12.811141
68.600000,11.429900,40.714600,-0.380997,-20.735776,-0.479645,-12.835514
68.700000,11.446510,40.820960,-0.381550,-20.789944,-0.480539,-12.857534
68.800000,11.463190,40.926850,-0.382106,-20.843874,-0.481439,-12.879297
68.900000,11.479900,41.038240,-0.382663,-20.900604,-0.482341,-12.902709
69.000000,11.496610,41.150330,-0.383220,-20.957691,-0.483243,-12.926278
69.100000,11.513280,41.261470,-0.383776,-21.014294,-0.484145,-12.949512
69.200000,11.529910,41.371290,-0.384330,-21.070225,-0.485045,-12.972298
69.300000,11.546620,41.482070,-0.384887,-21.126645,-0.485950,-12.995267
69.400000,11.563290,41.592020,-0.385443,-21.182642,-0.486854,-13.017941
69.500000,11.579960,41.706680,-0.385999,-21.241038,-0.487758,-13.042025
69.600000,11.596550,41.817500,-0.386552,-21.297478,-0.488659,-13.064902
69.700000,11.613230,41.932690,-0.387108,-21.356144,-0.489566,-13.089017
69.800000,11.629920,42.058660,-0.387664,-21.420300,-0.490474,-13.116421
69.900000,11.646610,42.165080,-0.388220,-21.474499,-0.491383,-13.137662
70.000000,11.663230,42.280850,-0.388774,-21.533460,-0.492289,-13.161803
70.100000,11.679850,42.400090,-0.389328,-21.594189,-0.493196,-13.186959
70.200000,11.696540,42.509640,-0.389885,-21.649982,-0.494107,-13.208986
70.300000,11.713220,42.631300,-0.390441,-21.711943,-0.495019,-13.234717
70.400000,11.729910,42.741920,-0.390997,-21.768281,-0.495932,-13.256948
70.500000,11.746530,42.861580,-0.391551,-21.829223,-0.496842,-13.281969
70.600000,11.763220,42.976470,-0.392107,-21.887736,-0.497757,-13.305394
70.700000,11.779890,43.087570,-0.392663,-21.944319,-0.498671,-13.327597
70.800000,11.796570,43.205340,-0.393219,-22.004299,-0.499587,-13.351791
70.900000,11.813190,43.330270,-0.393773,-22.067925,-0.500501,-13.378172
71.000000,11.829910,43.449460,-0.394330,-22.128628,-0.501421,-13.402639
71.100000,11.846610,43.568810,-0.394887,-22.189413,-0.502340,-13.427102
71.200000,11.863290,43.693230,-0.395443,-22.252779,-0.503259,-13.453074
71.300000,11.879930,43.813160,-0.395998,-22.313859,-0.504177,-13.477623
71.400000,11.896580,43.935590,-0.396553,-22.376212,-0.505097,-13.502866
71.500000,11.913290,44.059310,-0.397110,-22.439222,-0.506020,-13.528390
71.600000,11.929970,44.182570,-0.397666,-22.501998,-0.506943,-13.553726
71.700000,11.946600,44.296820,-0.398220,-22.560185,-0.507863,-13.576268
71.800000,11.963230,44.431840,-0.398774,-22.628950,-0.508785,-13.605106
71.900000,11.979890,44.551940,-0.399330,-22.690117,-0.509709,-13.629280
72.000000,11.996610,44.677280,-0.399887,-22.753952,-0.510637,-13.654942
72.100000,12.013280,44.802210,-0.400443,-22.817578,-0.511564,-13.680446
72.200000,12.029920,44.918840,-0.400997,-22.876977,-0.512489,-13.703370
72.300000,12.046600,45.055040,-0.401553,-22.946343,-0.513418,-13.732163
72.400000,12.063280,45.169200,-0.402109,-23.004485,-0.514347,-13.754167
72.500000,12.079970,45.300630,-0.402666,-23.071421,-0.515278,-13.781352
72.600000,12.096640,45.424950,-0.403221,-23.134737,-0.516209,-13.806318
72.700000,12.113280,45.556930,-0.403776,-23.201954,-0.517139,-13.833562
72.800000,12.129930,45.690260,-0.404331,-23.269858,-0.518070,-13.861133
72.900000,12.146610,45.816670,-0.404887,-23.334238,-0.519004,-13.886509
73.000000,12.163280,45.952600,-0.405443,-23.403467,-0.519938,-13.914703
73.100000,12.179870,46.075800,-0.405996,-23.466212,-0.520869,-13.939032
73.200000,12.196580,46.209590,-0.406553,-23.534351,-0.521807,-13.966398
73.300000,12.213300,46.337940,-0.407110,-23.599719,-0.522746,-13.992037
73.400000,12.229940,46.460240,-0.407665,-23.662006,-0.523682,-14.015842
73.500000,12.246540,46.592380,-0.408218,-23.729304,-0.524617,-14.042575
73.600000,12.263210,46.726900,-0.408774,-23.797815,-0.525556,-14.069895
73.700000,12.279930,46.857410,-0.409331,-23.864283,-0.526499,-14.095892
73.800000,12.296590,46.992170,-0.409886,-23.932916,-0.527440,-14.123141
73.900000,12.313230,47.130600,-0.410441,-24.003417,-0.528380,-14.151431
74.000000,12.329850,47.258920,-0.410995,-24.068770,-0.529321,-14.176626
74.100000,12.346550,47.402870,-0.411552,-24.142083,-0.530266,-14.206369
74.200000,12.363260,47.530900,-0.412109,-24.207289,-0.531213,-14.231255
74.300000,12.379940,47.674110,-0.412665,-24.280225,-0.532159,-14.260634
74.400000,12.396570,47.808320,-0.413219,-24.348577,-0.533104,-14.287283
74.500000,12.413230,47.949370,-0.413774,-24.420414,-0.534050,-14.315873
74.600000,12.429930,48.083210,-0.414331,-24.488578,-0.535000,-14.342201
74.700000,12.446620,48.225110,-0.414887,-24.560847,-0.535951,-14.370863
74.800000,12.463230,48.357910,-0.415441,-24.628481,-0.536898,-14.396800
74.900000,12.479860,48.497650,-0.415995,-24.699650,-0.537846,-14.424711
75.000000,12.496590,48.644240,-0.416553,-24.774308,-0.538802,-14.454496
75.100000,12.513240,48.784880,-0.417108,-24.845935,-0.539753,-14.482497
75.200000,12.529880,48.924240,-0.417663,-24.916911,-0.540705,-14.510047
75.300000,12.546570,49.070850,-0.418219,-24.991579,-0.541661,-14.539626
75.400000,12.563240,49.212440,-0.418775,-25.063690,-0.542617,-14.567652
75.500000,12.579920,49.364560,-0.419331,-25.141164,-0.543574,-14.598703
75.600000,12.596610,49.500350,-0.419887,-25.210321,-0.544532,-14.624835
75.700000,12.613250,49.646060,-0.420442,-25.284531,-0.545489,-14.653860
75.800000,12.629950,49.796390,-0.420998,-25.361093,-0.546450,-14.684115
75.900000,12.646650,49.939280,-0.421555,-25.433866,-0.547412,-14.712093
76.000000,12.663310,50.084450,-0.422110,-25.507801,-0.548372,-14.740695
76.100000,12.679900,50.228420,-0.422663,-25.581124,-0.549330,-14.768921
76.200000,12.696600,50.373230,-0.423220,-25.654875,-0.550294,-14.797219
76.300000,12.713250,50.521020,-0.423775,-25.730144,-0.551257,-14.826352
76.400000,12.729940,50.675190,-0.424331,-25.808662,-0.552223,-14.857238
76.500000,12.746610,50.824310,-0.424887,-25.884609,-0.553189,-14.886575
76.600000,12.763170,50.967170,-0.425439,-25.957367,-0.554149,-14.914090
76.700000,12.779890,51.125740,-0.425996,-26.038126,-0.555119,-14.945980
76.800000,12.796620,51.272960,-0.426554,-26.113104,-0.556092,-14.974455
76.900000,12.813270,51.429070,-0.427109,-26.192610,-0.557060,-15.005511
77.000000,12.829880,51.577560,-0.427663,-26.268236,-0.558027,-15.034292
77.100000,12.846560,51.728400,-0.428219,-26.345058,-0.558999,-15.063612
77.200000,12.863210,51.883910,-0.428774,-26.424258,-0.559970,-15.094232
77.300000,12.879930,52.038430,-0.429331,-26.502955,-0.560946,-15.124415
77.400000,12.896560,52.196600,-0.429885,-26.583510,-0.561918,-15.155649
77.500000,12.913260,52.350850,-0.430442,-26.662069,-0.562895,-15.185595
77.600000,12.929910,52.505740,-0.430997,-26.740954,-0.563870,-15.215683
77.700000,12.946580,52.664370,-0.431553,-26.821743,-0.564847,-15.246749
77.800000,12.963220,52.825350,-0.432107,-26.903730,-0.565823,-15.278431
77.900000,12.979870,52.984210,-0.432662,-26.984637,-0.566801,-15.309401
78.000000,12.996550,53.138680,-0.433218,-27.063307,-0.567781,-15.338987
78.100000,13.013230,53.300960,-0.433774,-27.145956,-0.568763,-15.370737
78.200000,13.029950,53.463470,-0.434332,-27.228722,-0.569747,-15.402426
78.300000,13.046560,53.622760,-0.434885,-27.309847,-0.570727,-15.433195
78.400000,13.063190,53.779290,-0.435440,-27.389567,-0.571708,-15.463063
78.500000,13.079910,53.945780,-0.435997,-27.474360,-0.572696,-15.495622
78.600000,13.096620,54.114050,-0.436554,-27.560059,-0.573684,-15.528605
78.700000,13.113200,54.274960,-0.437107,-27.642010,-0.574665,-15.559503
78.800000,13.129860,54.442470,-0.437662,-27.727322,-0.575652,-15.592127
78.900000,13.146570,54.613090,-0.438219,-27.814218,-0.576643,-15.625499
79.000000,13.163280,54.774640,-0.438776,-27.896495,-0.577635,-15.656183
79.100000,13.179940,54.944810,-0.439331,-27.983162,-0.578625,-15.689282
79.200000,13.196570,55.110690,-0.439886,-28.067644,-0.579614,-15.721090
79.300000,13.213260,55.274460,-0.440442,-28.151051,-0.580608,-15.752146
79.400000,13.229940,55.448000,-0.440998,-28.239435,-0.581602,-15.785900
79.500000,13.246640,55.611390,-0.441555,-28.322648,-0.582599,-15.816651
79.600000,13.263260,55.787050,-0.442109,-28.412111,-0.583591,-15.850871
79.700000,13.279930,55.963870,-0.442664,-28.502165,-0.584588,-15.885273
79.800000,13.296580,56.130420,-0.443219,-28.586988,-0.585584,-15.916682
79.900000,13.313250,56.301890,-0.443775,-28.674317,-0.586582,-15.949372
80.000000,13.329900,56.477730,-0.444330,-28.763872,-0.587581,-15.983221
80.100000,13.346510,56.649290,-0.444884,-28.851246,-0.588578,-16.015798
80.200000,13.363260,56.828980,-0.445442,-28.942762,-0.589584,-16.050440
80.300000,13.379950,57.003850,-0.445998,-29.031822,-0.590588,-16.083678
80.400000,13.396630,57.184000,-0.446554,-29.123572,-0.591592,-16.118315
80.500000,13.413210,57.349830,-0.447107,-29.208029,-0.592591,-16.148915
80.600000,13.429900,57.524330,-0.447663,-29.296901,-0.593598,-16.181752
80.700000,13.446560,57.712510,-0.448219,-29.392740,-0.594603,-16.218365
80.800000,13.463250,57.895070,-0.448775,-29.485717,-0.595612,-16.253264
80.900000,13.479920,58.081860,-0.449331,-29.580848,-0.596621,-16.289266
81.000000,13.496540,58.259970,-0.449885,-29.671559,-0.597627,-16.322780
81.100000,13.513230,58.445920,-0.450441,-29.766263,-0.598639,-16.358318
81.200000,13.529920,58.624280,-0.450997,-29.857101,-0.599652,-16.391628
81.300000,13.546550,58.802870,-0.451552,-29.948056,-0.600662,-16.424961
81.400000,13.563150,58.986010,-0.452105,-30.041328,-0.601672,-16.459494
81.500000,13.579920,59.170940,-0.452664,-30.135512,-0.602692,-16.494251
81.600000,13.596630,59.357140,-0.453221,-30.230343,-0.603711,-16.529317
81.700000,13.613310,59.547540,-0.453777,-30.327313,-0.604728,-16.565476
81.800000,13.629920,59.741070,-0.454331,-30.425877,-0.605742,-16.602468
81.900000,13.646590,59.935300,-0.454886,-30.524798,-0.606761,-16.639484
82.000000,13.663270,60.128090,-0.455442,-30.622985,-0.607781,-16.675981
82.100000,13.679920,60.314650,-0.455997,-30.717999,-0.608801,-16.710673
82.200000,13.696600,60.506890,-0.456553,-30.815906,-0.609824,-16.746801
82.300000,13.713240,60.691980,-0.457108,-30.910172,-0.610845,-16.780885
82.400000,13.729920,60.892070,-0.457664,-31.012077,-0.611870,-16.818966
82.500000,13.746610,61.085070,-0.458220,-31.110371,-0.612896,-16.854966
82.600000,13.763280,61.283100,-0.458776,-31.211227,-0.613922,-16.892265
82.700000,13.779890,61.485050,-0.459330,-31.314079,-0.614946,-16.930593
82.800000,13.796610,61.695660,-0.459887,-31.421342,-0.615977,-16.971075
82.900000,13.813340,61.886830,-0.460445,-31.518704,-0.617010,-17.006085
83.000000,13.829930,62.084110,-0.460998,-31.619178,-0.618035,-17.042810
83.100000,13.846590,62.285310,-0.461553,-31.721648,-0.619066,-17.080426
83.200000,13.863260,62.482610,-0.462109,-31.822132,-0.620099,-17.116849
83.300000,13.879960,62.689090,-0.462665,-31.927291,-0.621134,-17.155640
83.400000,13.896620,62.885410,-0.463221,-32.027276,-0.622168,-17.191580
83.500000,13.913230,63.085350,-0.463774,-32.129105,-0.623200,-17.228451
83.600000,13.929850,63.296040,-0.464328,-32.236408,-0.624234,-17.268131
83.700000,13.946550,63.499020,-0.464885,-32.339785,-0.625274,-17.305504
83.800000,13.963270,63.710390,-0.465442,-32.447435,-0.626316,-17.345025
83.900000,13.979930,63.920330,-0.465998,-32.554357,-0.627355,-17.384102
84.000000,13.996580,64.121140,-0.466553,-32.656628,-0.628395,-17.420591
84.100000,14.013180,64.333150,-0.467106,-32.764604,-0.629433,-17.460061
84.200000,14.029930,64.540490,-0.467664,-32.870202,-0.630481,-17.497981
84.300000,14.046590,64.752260,-0.468220,-32.978055,-0.631525,-17.537081
84.400000,14.063220,64.967450,-0.468774,-33.087651,-0.632568,-17.577020
84.500000,14.079930,65.187370,-0.469331,-33.199655,-0.633617,-17.618028
84.600000,14.096590,65.400240,-0.469886,-33.308069,-0.634664,-17.657062
84.700000,14.113250,65.617630,-0.470442,-33.418785,-0.635712,-17.697196
84.800000,14.129890,65.837230,-0.470996,-33.530626,-0.636760,-17.737824
84.900000,14.146520,66.047450,-0.471551,-33.637690,-0.637808,-17.775815
85.000000,14.163240,66.268680,-0.472108,-33.750362,-0.638864,-17.816546
85.100000,14.179930,66.485430,-0.472664,-33.860751,-0.639918,-17.855982
85.200000,14.196600,66.708290,-0.473220,-33.974253,-0.640972,-17.896957
85.300000,14.213190,66.928630,-0.473773,-34.086471,-0.642023,-17.937222
85.400000,14.229860,67.159580,-0.474329,-34.204093,-0.643079,-17.980111
85.500000,14.246600,67.385570,-0.474887,-34.319189,-0.644141,-18.021464
85.600000,14.263250,67.606210,-0.475442,-34.431560,-0.645199,-18.061362
85.700000,14.279880,67.836640,-0.475996,-34.548917,-0.646256,-18.103771
85.800000,14.296560,68.066060,-0.476552,-34.665760,-0.647318,-18.145723
85.900000,14.313250,68.291910,-0.477108,-34.780784,-0.648381,-18.186582
86.000000,14.329960,68.527680,-0.477665,-34.900861,-0.649447,-18.229930
86.100000,14.346590,68.763370,-0.478220,-35.020897,-0.650509,-18.273215
86.200000,14.363230,68.991290,-0.478774,-35.136975,-0.651572,-18.314293
86.300000,14.379900,69.223290,-0.479330,-35.255132,-0.652639,-18.356290
86.400000,14.396610,69.463950,-0.479887,-35.377699,-0.653709,-18.400401
86.500000,14.413270,69.701410,-0.480442,-35.498637,-0.654777,-18.443589
86.600000,14.429900,69.934930,-0.480997,-35.617567,-0.655845,-18.485636
86.700000,14.446560,70.177320,-0.481552,-35.741016,-0.656916,-18.529858
86.800000,14.463250,70.412530,-0.482108,-35.860807,-0.657989,-18.572013
86.900000,14.479910,70.657250,-0.482664,-35.985442,-0.659062,-18.616577
87.000000,14.496540,70.891110,-0.483218,-36.104546,-0.660134,-18.658179
87.100000,14.513240,71.133170,-0.483775,-36.227826,-0.661212,-18.701722
87.200000,14.529970,71.374800,-0.484332,-36.350887,-0.662293,-18.744977
87.300000,14.546610,71.621040,-0.484887,-36.476296,-0.663369,-18.789414
87.400000,14.563240,71.862070,-0.485441,-36.599052,-0.664446,-18.832359
87.500000,14.579940,72.118760,-0.485998,-36.729783,-0.665528,-18.879182
87.600000,14.596570,72.358540,-0.486552,-36.851902,-0.666607,-18.921523
87.700000,14.613260,72.614200,-0.487109,-36.982108,-0.667691,-18.967803
87.800000,14.629940,72.864890,-0.487665,-37.109784,-0.668776,-19.012653
87.900000,14.646530,73.114300,-0.488218,-37.236807,-0.669856,-19.057140
88.000000,14.663230,73.368180,-0.488774,-37.366107,-0.670944,-19.102513
88.100000,14.679940,73.628410,-0.489331,-37.498641,-0.672034,-19.149381
88.200000,14.696630,73.880200,-0.489888,-37.626877,-0.673124,-19.193934
88.300000,14.713210,74.142300,-0.490440,-37.760363,-0.674208,-19.241158
88.400000,14.729890,74.397640,-0.490996,-37.890407,-0.675300,-19.286356
88.500000,14.746560,74.660030,-0.491552,-38.024041,-0.676392,-19.333248
88.600000,14.763280,74.922550,-0.492109,-38.157741,-0.677489,-19.379961
88.700000,14.779950,75.180440,-0.492665,-38.289084,-0.678584,-19.425392
88.800000,14.796620,75.441220,-0.493221,-38.421898,-0.679680,-19.471424
88.900000,14.813250,75.708650,-0.493775,-38.558099,-0.680774,-19.519074
89.000000,14.829930,75.985850,-0.494331,-38.699276,-0.681873,-19.569024
89.100000,14.846630,76.250020,-0.494888,-38.833816,-0.682974,-19.615440
89.200000,14.863240,76.516360,-0.495441,-38.969462,-0.684071,-19.662380
89.300000,14.879910,76.782680,-0.495997,-39.105098,-0.685173,-19.709087
89.400000,14.896600,77.056690,-0.496553,-39.244650,-0.686277,-19.757588
89.500000,14.913300,77.329610,-0.497110,-39.383647,-0.687384,-19.805642
89.600000,14.929870,77.604020,-0.497662,-39.523403,-0.688483,-19.854094
89.700000,14.946560,77.888570,-0.498219,-39.668323,-0.689591,-19.904824
89.800000,14.963250,78.172830,-0.498775,-39.813095,-0.690700,-19.955319
89.900000,14.979940,78.448940,-0.499331,-39.953717,-0.691811,-20.003574
90.000000,14.996570,78.725700,-0.499886,-40.094670,-0.692919,-20.051919
90.100000,15.013220,79.011890,-0.500441,-40.240425,-0.694029,-20.102480
90.200000,15.029910,79.300160,-0.500997,-40.387240,-0.695143,-20.153354
90.300000,15.046570,79.579380,-0.501552,-40.529445,-0.696257,-20.201808
90.400000,15.063280,79.872680,-0.502109,-40.678822,-0.697375,-20.253606
90.500000,15.079880,80.152570,-0.502663,-40.821369,-0.698487,-20.301991
90.600000,15.096550,80.435550,-0.503218,-40.965489,-0.699605,-20.350904
90.700000,15.113230,80.733970,-0.503774,-41.117473,-0.700724,-20.403546
90.800000,15.129960,81.024380,-0.504332,-41.265378,-0.701849,-20.453927
90.900000,15.146570,81.322870,-0.504886,-41.417398,-0.702967,-20.506347
91.000000,15.163220,81.613900,-0.505441,-41.565618,-0.704088,-20.556664
91.100000,15.179910,81.914980,-0.505997,-41.718957,-0.705214,-20.609290
91.200000,15.196590,82.208980,-0.506553,-41.868690,-0.706340,-20.659979
91.300000,15.213230,82.511420,-0.507108,-42.022721,-0.707465,-20.712677
91.400000,15.229870,82.806650,-0.507662,-42.173081,-0.708590,-20.763396
91.500000,15.246590,83.111400,-0.508220,-42.328288,-0.709723,-20.816220
91.600000,15.263270,83.428450,-0.508776,-42.489761,-0.710854,-20.872004
91.700000,15.279960,83.728850,-0.509332,-42.642753,-0.711988,-20.923434
91.800000,15.296570,84.038470,-0.509886,-42.800441,-0.713117,-20.977110
91.900000,15.313240,84.339130,-0.510441,-42.953566,-0.714251,-21.028291
92.000000,15.329940,84.650980,-0.510998,-43.112390,-0.715389,-21.082045
92.100000,15.346650,84.968390,-0.511555,-43.274046,-0.716528,-21.136991
92.200000,15.363240,85.283040,-0.512108,-43.434296,-0.717661,-21.191245
92.300000,15.379860,85.597710,-0.512662,-43.594556,-0.718797,-21.245284
92.400000,15.396580,85.915120,-0.513219,-43.756211,-0.719942,-21.299678
92.500000,15.413260,86.229670,-0.513775,-43.916410,-0.721084,-21.353242
92.600000,15.429930,86.559600,-0.514331,-44.084442,-0.722228,-21.410447
92.700000,15.446530,86.885480,-0.514884,-44.250412,-0.723368,-21.466568
92.800000,15.463220,87.209660,-0.515441,-44.415515,-0.724515,-21.521952
92.900000,15.479910,87.536610,-0.515997,-44.582029,-0.725664,-21.577836
93.000000,15.496620,87.864670,-0.516554,-44.749109,-0.726816,-21.633778
93.100000,15.513250,88.194630,-0.517108,-44.917156,-0.727963,-21.690120
93.200000,15.529900,88.530270,-0.517663,-45.088096,-0.729113,-21.747642
93.300000,15.546580,88.861180,-0.518219,-45.256627,-0.730266,-21.803768
93.400000,15.563270,89.199770,-0.518776,-45.429070,-0.731422,-21.861574
93.500000,15.579940,89.533120,-0.519331,-45.598844,-0.732577,-21.917935
93.600000,15.596530,89.873600,-0.519884,-45.772249,-0.733728,-21.975974
93.700000,15.613270,90.224330,-0.520442,-45.950874,-0.734891,-22.036094
93.800000,15.629960,90.566830,-0.520999,-46.125308,-0.736052,-22.094084
93.900000,15.646600,90.904910,-0.521553,-46.297490,-0.737211,-22.150880
94.000000,15.663230,91.245220,-0.522108,-46.470809,-0.738370,-22.208043
94.100000,15.679960,91.595140,-0.522665,-46.649022,-0.739537,-22.267195
94.200000,15.696630,91.951120,-0.523221,-46.830321,-0.740702,-22.327714
94.300000,15.713230,92.300930,-0.523774,-47.008478,-0.741863,-22.386644
94.400000,15.729930,92.655060,-0.524331,-47.188835,-0.743033,-22.446266
94.500000,15.746560,93.000320,-0.524885,-47.364674,-0.744199,-22.503651
94.600000,15.763240,93.363140,-0.525441,-47.549457,-0.745370,-22.565007
94.700000,15.779920,93.727520,-0.525997,-47.735034,-0.746542,-22.626533
94.800000,15.796500,94.080440,-0.526550,-47.914775,-0.747709,-22.685250
94.900000,15.813180,94.446700,-0.527106,-48.101309,-0.748884,-22.746821
95.000000,15.829940,94.817200,-0.527665,-48.290003,-0.750066,-22.809075
95.100000,15.846630,95.180890,-0.528221,-48.475229,-0.751245,-22.869595
95.200000,15.863280,95.546420,-0.528776,-48.661392,-0.752422,-22.930416
95.300000,15.879910,95.921200,-0.529330,-48.852266,-0.753599,-22.993280
95.400000,15.896610,96.289000,-0.529887,-49.039585,-0.754782,-23.054146
95.500000,15.913280,96.665120,-0.530443,-49.231141,-0.755965,-23.116843
95.600000,15.929970,97.036400,-0.530999,-49.420233,-0.757150,-23.178139
95.700000,15.946620,97.417000,-0.531554,-49.614071,-0.758334,-23.241513
95.800000,15.963270,97.794110,-0.532109,-49.806131,-0.759520,-23.303841
95.900000,15.979950,98.176390,-0.532665,-50.000825,-0.760709,-23.367135
96.000000,15.996630,98.556240,-0.533221,-50.194281,-0.761899,-23.429636
96.100000,16.013290,98.942050,-0.533776,-50.390772,-0.763090,-23.493371
96.200000,16.029900,99.337180,-0.534330,-50.592010,-0.764278,-23.559181
96.300000,16.046550,99.729060,-0.534885,-50.791593,-0.765471,-23.623932
96.400000,16.063250,100.122220,-0.535442,-50.991828,-0.766668,-23.688679
96.500000,16.079890,100.511860,-0.535996,-51.190270,-0.767863,-23.752473
96.600000,16.096520,100.925940,-0.536551,-51.401159,-0.769058,-23.821833
96.700000,16.113230,101.323070,-0.537108,-51.603416,-0.770261,-23.886826
96.800000,16.129940,101.720020,-0.537665,-51.805581,-0.771465,-23.951550
96.900000,16.146600,102.128560,-0.538220,-52.013648,-0.772667,-24.018863
97.000000,16.163270,102.546900,-0.538776,-52.226707,-0.773871,-24.088228
97.100000,16.179930,102.962560,-0.539331,-52.438401,-0.775075,-24.156746
97.200000,16.196620,103.373370,-0.539887,-52.647625,-0.776284,-24.223839
97.300000,16.213350,103.788510,-0.540445,-52.859054,-0.777497,-24.291643
97.400000,16.229920,104.204510,-0.540997,-53.070921,-0.778699,-24.359694
97.500000,16.246520,104.620410,-0.541551,-53.282737,-0.779905,-24.427435
97.600000,16.263240,105.050410,-0.542108,-53.501734,-0.781122,-24.498016
97.700000,16.279990,105.465940,-0.542666,-53.713362,-0.782342,-24.564929
97.800000,16.296620,105.880250,-0.543221,-53.924369,-0.783555,-24.631537
97.900000,16.313290,106.310320,-0.543776,-54.143401,-0.784772,-24.701501
98.000000,16.329920,106.737400,-0.544331,-54.360911,-0.785988,-24.770600
98.100000,16.346560,107.162640,-0.544885,-54.577484,-0.787206,-24.839014
98.200000,16.363200,107.606020,-0.545440,-54.803296,-0.788425,-24.911386
98.300000,16.379870,108.048480,-0.545996,-55.028639,-0.789649,-24.983241
98.400000,16.396550,108.477960,-0.546552,-55.247371,-0.790874,-25.051828
98.500000,16.413190,108.914910,-0.547106,-55.469908,-0.792098,-25.121970
98.600000,16.429910,109.364880,-0.547664,-55.699076,-0.793329,-25.194716
98.700000,16.446570,109.817750,-0.548219,-55.929721,-0.794558,-25.267985
98.800000,16.463180,110.264950,-0.548773,-56.157478,-0.795784,-25.339789
98.900000,16.479880,110.722540,-0.549329,-56.390527,-0.797018,-25.413556
99.000000,16.496630,111.174220,-0.549888,-56.620565,-0.798258,-25.485615
99.100000,16.513290,111.634470,-0.550443,-56.854969,-0.799493,-25.559549
99.200000,16.529880,112.095440,-0.550996,-57.089739,-0.800723,-25.633521
99.300000,16.546550,112.557060,-0.551552,-57.324840,-0.801962,-25.707229
99.400000,16.563220,113.016720,-0.552107,-57.558943,-0.803202,-25.780228
99.500000,16.579900,113.499570,-0.552663,-57.804856,-0.804444,-25.858232
99.600000,16.596530,113.969170,-0.553218,-58.044022,-0.805684,-25.933043
99.700000,16.613210,114.436430,-0.553774,-58.281995,-0.806929,-26.006961
99.800000,16.629880,114.914100,-0.554329,-58.525271,-0.808175,-26.082996
99.900000,16.646600,115.405900,-0.554887,-58.775742,-0.809426,-26.161867
100.000000,16.663250,115.886960,-0.555442,-59.020744,-0.810674,-26.238164
100.100000,16.679870,116.365900,-0.555996,-59.264666,-0.811921,-26.313769
100.200000,16.696550,116.866790,-0.556552,-59.519767,-0.813174,-26.393942
100.300000,16.713270,117.361150,-0.557109,-59.771543,-0.814432,-26.472278
100.400000,16.729950,117.849310,-0.557665,-60.020161,-0.815688,-26.549018
100.500000,16.746540,118.344790,-0.558218,-60.272507,-0.816939,-26.627309
100.600000,16.763220,118.858050,-0.558774,-60.533908,-0.818198,-26.709134
100.700000,16.779920,119.359470,-0.559331,-60.789279,-0.819460,-26.787971
100.800000,16.796630,119.863900,-0.559888,-61.046183,-0.820725,-26.867178
100.900000,16.813250,120.366350,-0.560442,-61.302079,-0.821985,-26.945840
101.000000,16.829920,120.884450,-0.560997,-61.565945,-0.823250,-27.027614
101.100000,16.846610,121.390610,-0.561554,-61.823730,-0.824518,-27.106388
101.200000,16.863260,121.909780,-0.562109,-62.088141,-0.825784,-27.187859
101.300000,16.879950,122.439120,-0.562665,-62.357732,-0.827056,-27.271219
101.400000,16.896550,122.946780,-0.563218,-62.616281,-0.828322,-27.349644
101.500000,16.913230,123.478800,-0.563774,-62.887236,-0.829596,-27.433027
101.600000,16.929940,124.007320,-0.564331,-63.156409,-0.830873,-27.515269
101.700000,16.946600,124.543140,-0.564887,-63.429300,-0.832149,-27.598934
101.800000,16.963160,125.060270,-0.565439,-63.692672,-0.833418,-27.678373
101.900000,16.979890,125.622610,-0.565996,-63.979070,-0.834702,-27.767151
102.000000,16.996590,126.159100,-0.566553,-64.252302,-0.835986,-27.849968
102.100000,17.013320,126.701560,-0.567111,-64.528575,-0.837273,-27.933732
102.200000,17.029950,127.242590,-0.567665,-64.804119,-0.838555,-28.017089
102.300000,17.046580,127.794490,-0.568219,-65.085199,-0.839838,-28.102531
102.400000,17.063260,128.356020,-0.568775,-65.371184,-0.841126,-28.189667
102.500000,17.079940,128.908260,-0.569331,-65.652438,-0.842416,-28.274448
102.600000,17.096640,129.476060,-0.569888,-65.941616,-0.843710,-28.362280
102.700000,17.113250,130.035770,-0.570442,-66.226674,-0.844998,-28.448220
102.800000,17.129880,130.597110,-0.570996,-66.512562,-0.846289,-28.534155
102.900000,17.146560,131.179750,-0.571552,-66.809298,-0.847586,-28.624310
103.000000,17.163240,131.752640,-0.572108,-67.101069,-0.848884,-28.712010
103.100000,17.179860,132.320880,-0.572662,-67.390471,-0.850180,-28.798509
103.200000,17.196540,132.915530,-0.573218,-67.693324,-0.851482,-28.890292
103.300000,17.213250,133.509220,-0.573775,-67.995687,-0.852788,-28.981462
103.400000,17.229940,134.102360,-0.574331,-68.297771,-0.854094,-29.072221
103.500000,17.246580,134.702930,-0.574886,-68.603639,-0.855398,-29.164367
103.600000,17.263220,135.309080,-0.575441,-68.912349,-0.856704,-29.257381
103.700000,17.279940,135.900970,-0.575998,-69.213796,-0.858017,-29.346788
103.800000,17.296590,136.513580,-0.576553,-69.525795,-0.859327,-29.440489
103.900000,17.313300,137.135120,-0.577110,-69.842343,-0.860643,-29.535628
104.000000,17.329910,137.748170,-0.577664,-70.154567,-0.861953,-29.628823
104.100000,17.346540,138.359070,-0.578218,-70.465696,-0.863267,-29.721162
104.200000,17.363250,138.990590,-0.578775,-70.787326,-0.864588,-29.817391
104.300000,17.379980,139.615450,-0.579333,-71.105565,-0.865913,-29.911788
104.400000,17.396590,140.245190,-0.579886,-71.426289,-0.867230,-30.007160
104.500000,17.413190,140.875340,-0.580440,-71.747222,-0.868548,-30.102288
104.600000,17.429920,141.509480,-0.580997,-72.070186,-0.869878,-30.197600
104.700000,17.446590,142.148790,-0.581553,-72.395784,-0.871205,-30.293799
104.800000,17.463280,142.796910,-0.582109,-72.725869,-0.872535,-30.391462
104.900000,17.479900,143.433690,-0.582663,-73.050178,-0.873862,-30.486518
105.000000,17.496590,144.090470,-0.583220,-73.384674,-0.875196,-30.585289
105.100000,17.513230,144.745770,-0.583774,-73.718415,-0.876528,-30.683497
105.200000,17.529930,145.406600,-0.584331,-74.054973,-0.877866,-30.782357
105.300000,17.546570,146.070190,-0.584886,-74.392937,-0.879201,-30.881574
105.400000,17.563230,146.731720,-0.585441,-74.729851,-0.880540,-30.979932
105.500000,17.579950,147.413380,-0.585998,-75.077018,-0.881885,-31.082011
105.600000,17.596640,148.098310,-0.586555,-75.425850,-0.883230,-31.184466
105.700000,17.613310,148.779140,-0.587110,-75.772594,-0.884575,-31.285721
105.800000,17.629910,149.448180,-0.587664,-76.113333,-0.885916,-31.384293
105.900000,17.646610,150.159260,-0.588220,-76.475483,-0.887267,-31.491049
106.000000,17.663320,150.860230,-0.588777,-76.832484,-0.888620,-31.595259
106.100000,17.679940,151.547450,-0.589331,-77.182482,-0.889969,-31.696427
106.200000,17.696580,152.241090,-0.589886,-77.535750,-0.891320,-31.798497
106.300000,17.713270,152.963960,-0.590442,-77.903905,-0.892678,-31.906142
106.400000,17.729930,153.666560,-0.590998,-78.261736,-0.894034,-32.009233
106.500000,17.746590,154.387650,-0.591553,-78.628984,-0.895393,-32.115773
106.600000,17.763220,155.115800,-0.592107,-78.999828,-0.896751,-32.223451
106.700000,17.779860,155.837740,-0.592662,-79.367509,-0.898112,-32.329402
106.800000,17.796570,156.588070,-0.593219,-79.749649,-0.899480,-32.440642
106.900000,17.813280,157.316830,-0.593776,-80.120804,-0.900851,-32.546993
107.000000,17.829930,158.066090,-0.594331,-80.502399,-0.902218,-32.657328
107.100000,17.846510,158.813950,-0.594884,-80.883281,-0.903581,-32.767138
107.200000,17.863240,159.580580,-0.595441,-81.273722,-0.904959,-32.879989
107.300000,17.879950,160.344180,-0.595998,-81.662620,-0.906336,-32.991835
107.400000,17.896590,161.086550,-0.596553,-82.040706,-0.907710,-33.099077
107.500000,17.913240,161.858810,-0.597108,-82.434015,-0.909087,-33.212005
107.600000,17.929930,162.635890,-0.597664,-82.829779,-0.910469,-33.325374
107.700000,17.946630,163.423610,-0.598221,-83.230961,-0.911853,-33.440452
107.800000,17.963290,164.207440,-0.598776,-83.630162,-0.913236,-33.554400
107.900000,17.979960,164.996920,-0.599332,-84.032241,-0.914622,-33.669030
108.000000,17.996600,165.782730,-0.599887,-84.432451,-0.916007,-33.782549
108.100000,18.013290,166.587570,-0.600443,-84.842353,-0.917399,-33.899356
108.200000,18.029990,167.399570,-0.601000,-85.255901,-0.918793,-34.017133
108.300000,18.046610,168.192290,-0.601554,-85.659630,-0.920182,-34.130765
108.400000,18.063220,169.012420,-0.602107,-86.077319,-0.921573,-34.249534
108.500000,18.079900,169.827030,-0.602663,-86.492196,-0.922971,-34.366521
108.600000,18.096590,170.662800,-0.603220,-86.917850,-0.924372,-34.487294
108.700000,18.113220,171.491940,-0.603774,-87.340128,-0.925771,-34.606429
108.800000,18.129850,172.345540,-0.604328,-87.774863,-0.927171,-34.730026
108.900000,18.146560,173.182660,-0.604885,-88.201204,-0.928579,-34.849590
109.000000,18.163270,174.036900,-0.605442,-88.636265,-0.929990,-34.972118
109.100000,18.179990,174.912090,-0.606000,-89.081996,-0.931404,-35.098336
109.200000,18.196610,175.755600,-0.606554,-89.511592,-0.932811,-35.218008
109.300000,18.213250,176.613490,-0.607108,-89.948512,-0.934221,-35.340021
109.400000,18.229910,177.487030,-0.607664,-90.393402,-0.935636,-35.464616
109.500000,18.246620,178.369950,-0.608221,-90.843070,-0.937057,-35.590437
109.600000,18.263310,179.246610,-0.608777,-91.289549,-0.938478,-35.714571
109.700000,18.279920,180.138640,-0.609331,-91.743856,-0.939894,-35.841511
109.800000,18.296600,181.035390,-0.609887,-92.200567,-0.941318,-35.968671
109.900000,18.313270,181.932620,-0.610442,-92.657523,-0.942743,-36.095448
110.000000,18.329920,182.849300,-0.610997,-93.124384,-0.944169,-36.225634
110.100000,18.346560,183.765530,-0.611552,-93.591016,-0.945596,-36.355243
110.200000,18.363250,184.679640,-0.612108,-94.056568,-0.947029,-36.483759
110.300000,18.379940,185.618880,-0.612665,-94.534919,-0.948464,-36.616714
110.400000,18.396590,186.558090,-0.613220,-95.013255,-0.949898,-36.749258
110.500000,18.413230,187.506670,-0.613774,-95.496363,-0.951333,-36.883146
110.600000,18.429910,188.451220,-0.614330,-95.977418,-0.952774,-37.015579
110.700000,18.446560,189.399990,-0.614885,-96.460623,-0.954214,-37.148401
110.800000,18.463250,190.398210,-0.615442,-96.969012,-0.955660,-37.290242
110.900000,18.479930,191.352540,-0.615998,-97.455048,-0.957107,-37.422966
111.000000,18.496540,192.330030,-0.616551,-97.952880,-0.958550,-37.559901
111.100000,18.513180,193.320040,-0.617106,-98.457088,-0.959997,-37.698628
111.200000,18.529930,194.334230,-0.617664,-98.973611,-0.961456,-37.841141
111.300000,18.546630,195.327910,-0.618221,-99.479688,-0.962913,-37.979256
111.400000,18.563230,196.338590,-0.618774,-99.994423,-0.964364,-38.120440
111.500000,18.579850,197.352750,-0.619328,-100.510930,-0.965818,-38.261663
111.600000,18.596580,198.381770,-0.619886,-101.035006,-0.967284,-38.404820
111.700000,18.613300,199.419010,-0.620443,-101.563268,-0.968751,-38.549015
111.800000,18.629930,200.435490,-0.620998,-102.080957,-0.970213,-38.688921
111.900000,18.646560,201.492100,-0.621552,-102.619084,-0.971677,-38.835987
112.000000,18.663240,202.548550,-0.622108,-103.157129,-0.973147,-38.982254
112.100000,18.679920,203.603560,-0.622664,-103.694442,-0.974619,-39.127646
112.200000,18.696560,204.660640,-0.623219,-104.232808,-0.976090,-39.272976
112.300000,18.713220,205.740420,-0.623774,-104.782735,-0.977565,-39.421989
112.400000,18.729910,206.832350,-0.624330,-105.338851,-0.979045,-39.572611
112.500000,18.746570,207.918980,-0.624886,-105.892267,-0.980524,-39.721707
112.600000,18.763300,209.022580,-0.625443,-106.454326,-0.982012,-39.873177
112.700000,18.779850,210.092360,-0.625995,-106.999160,-0.983486,-40.018221
112.800000,18.796550,211.218840,-0.626552,-107.572872,-0.984976,-40.172910
112.900000,18.813250,212.368930,-0.627108,-108.158608,-0.986467,-40.331444
113.000000,18.829950,213.499920,-0.627665,-108.734616,-0.987961,-40.485703
113.100000,18.846550,214.631520,-0.628218,-109.310936,-0.989449,-40.639802
113.200000,18.863220,215.780870,-0.628774,-109.896295,-0.990944,-40.796362
113.300000,18.879920,216.934070,-0.629331,-110.483615,-0.992445,-40.952888
113.400000,18.896570,218.096310,-0.629886,-111.075539,-0.993943,-41.110649
113.500000,18.913270,219.275120,-0.630442,-111.675902,-0.995448,-41.270686
113.600000,18.929860,220.432660,-0.630995,-112.265432,-0.996946,-41.426468
113.700000,18.946560,221.625850,-0.631552,-112.873119,-0.998456,-41.587875
113.800000,18.963230,222.828200,-0.632108,-113.485470,-0.999965,-41.750434
113.900000,18.979950,224.028230,-0.632665,-114.096641,-1.001481,-41.911689
114.000000,18.996520,225.229100,-0.633217,-114.708239,-1.002986,-42.072994
114.100000,19.013200,226.465480,-0.633773,-115.337922,-1.004503,-42.239823
114.200000,19.029910,227.715100,-0.634330,-115.974348,-1.006025,-42.408301
114.300000,19.046600,228.950650,-0.634887,-116.603609,-1.007547,-42.573532
114.400000,19.063280,230.208190,-0.635443,-117.244068,-1.009071,-42.742185
114.500000,19.079950,231.487320,-0.635998,-117.895524,-1.010597,-42.914167
114.600000,19.096650,232.768550,-0.636555,-118.548049,-1.012127,-43.085696
114.700000,19.113310,234.060870,-0.637110,-119.206222,-1.013656,-43.258706
114.800000,19.129990,235.367250,-0.637666,-119.871556,-1.015190,-43.433500
114.900000,19.146620,236.669620,-0.638221,-120.534848,-1.016721,-43.607017
115.000000,19.163300,237.990140,-0.638777,-121.207383,-1.018259,-43.782935
115.100000,19.179960,239.327930,-0.639332,-121.888714,-1.019797,-43.961359
115.200000,19.196670,240.685940,-0.639889,-122.580343,-1.021343,-44.142530
115.300000,19.213240,242.012360,-0.640441,-123.255883,-1.022878,-44.317721
115.400000,19.229880,243.343830,-0.640996,-123.933995,-1.024422,-44.492800
115.500000,19.246590,244.731830,-0.641553,-124.640898,-1.025974,-44.677156
115.600000,19.263250,246.132190,-0.642108,-125.354095,-1.027525,-44.863186
115.700000,19.279860,247.502640,-0.642662,-126.052059,-1.029073,-45.043191
115.800000,19.296500,248.914170,-0.643217,-126.770946,-1.030627,-45.229761
115.900000,19.313280,250.340440,-0.643776,-127.497339,-1.032196,-45.417612
116.000000,19.329970,251.763430,-0.644332,-128.222062,-1.033759,-45.604442
116.100000,19.346670,253.217940,-0.644889,-128.962838,-1.035325,-45.796122
116.200000,19.363230,254.667820,-0.645441,-129.701256,-1.036881,-45.986748
116.300000,19.379910,256.133240,-0.645997,-130.447588,-1.038450,-46.178837
116.400000,19.396570,257.607150,-0.646552,-131.198244,-1.040020,-46.371713
116.500000,19.413300,259.110200,-0.647110,-131.963741,-1.041599,-46.568685
116.600000,19.429930,260.613190,-0.647664,-132.729208,-1.043171,-46.765234
116.700000,19.446530,262.124510,-0.648218,-133.498917,-1.044743,-46.962560
116.800000,19.463280,263.688290,-0.648776,-134.295343,-1.046331,-47.167748
116.900000,19.479900,265.206670,-0.649330,-135.068648,-1.047910,-47.364523
117.000000,19.496560,266.767240,-0.649885,-135.863440,-1.049495,-47.567783
117.100000,19.513190,268.326900,-0.650440,-136.657768,-1.051079,-47.770135
117.200000,19.529920,269.910340,-0.650997,-137.464207,-1.052676,-47.975375
117.300000,19.546560,271.499880,-0.651552,-138.273753,-1.054266,-48.181213
117.400000,19.563220,273.108610,-0.652107,-139.093073,-1.055861,-48.389460
117.500000,19.579860,274.741730,-0.652662,-139.924814,-1.057457,-48.601205
117.600000,19.596500,276.362700,-0.653217,-140.750367,-1.059055,-48.809882
117.700000,19.613230,278.047730,-0.653774,-141.608546,-1.060665,-49.028513
117.800000,19.629910,279.751280,-0.654330,-142.476157,-1.062272,-49.249686
117.900000,19.646560,281.423340,-0.654885,-143.327730,-1.063879,-49.464502
118.000000,19.663200,283.153530,-0.655440,-144.208909,-1.065487,-49.688622
118.100000,19.679930,284.898010,-0.655998,-145.097365,-1.067107,-49.913832
118.200000,19.696620,286.626500,-0.656554,-145.977678,-1.068725,-50.135450
118.300000,19.713270,288.368740,-0.657109,-146.864993,-1.070343,-50.358684
118.400000,19.729920,290.127990,-0.657664,-147.760972,-1.071963,-50.583900
118.500000,19.746600,291.924900,-0.658220,-148.676131,-1.073588,-50.814528
118.600000,19.763260,293.708070,-0.658775,-149.584292,-1.075214,-51.041850
118.700000,19.779960,295.526150,-0.659332,-150.510232,-1.076847,-51.274020
118.800000,19.796600,297.319340,-0.659887,-151.423496,-1.078476,-51.501150
118.900000,19.813200,299.131440,-0.660440,-152.346391,-1.080105,-51.730741
119.000000,19.829880,300.990880,-0.660996,-153.293396,-1.081743,-51.967075
119.100000,19.846560,302.855070,-0.661552,-154.242821,-1.083385,-52.203174
119.200000,19.863210,304.723880,-0.662107,-155.194598,-1.085026,-52.439168
119.300000,19.879890,306.641750,-0.662663,-156.171361,-1.086673,-52.682378
119.400000,19.896580,308.531190,-0.663219,-157.133645,-1.088323,-52.919574
119.500000,19.913310,310.462250,-0.663777,-158.117126,-1.089981,-53.162614
119.600000,19.929920,312.383270,-0.664331,-159.095493,-1.091629,-53.403478
119.700000,19.946570,314.356900,-0.664886,-160.100654,-1.093284,-53.652024
119.800000,19.963250,316.318360,-0.665442,-161.099618,-1.094944,-53.897220
119.900000,19.980000,318.299220,-0.666000,-162.108462,-1.096614,-54.144226
120.000000,19.996600,320.305420,-0.666553,-163.130211,-1.098272,-54.395225
120.021000,20.000130,320.743590,-0.666671,-163.353369,-1.098625,-54.450415
