Repository: abubakardawood/tissue-phantom-material-database

Title:
A Database of Silicone Phantom Materials for Modeling Human Tissue Mechanics Across Varying Stiffnesses

Description:
This dataset contains processed mechanical compression test data for soft silicone phantoms
fabricated using Ecoflex (Smooth-On) with varying base materials and thinner concentrations.
The dataset provides force–compression measurements together with derived engineering and
true stress–strain quantities, intended for mechanical characterization, constitutive model
fitting, and the design of tissue-equivalent phantoms.

All files in this dataset are processed outputs generated from raw experimental measurements.
The raw data files are not included in this archive.

File: data/EF10_12_5T/EF10_12_5T_A2.csv (part 2 of 2)
Speed (mm/min): 10;
Machine: INSTRON 5900;
Load cell: 1kN;
Time (s),Compression (mm),Load (N),Engineering Strain [-],Engineering Stress (kPa),True Strain [-],True Stress (kPa)
57.700000,9.613300,30.922820,-0.320443,-15.748863,-0.386315,-10.702245
57.800000,9.629900,30.990680,-0.320997,-15.783424,-0.387129,-10.716997
57.900000,9.646520,31.074200,-0.321551,-15.825960,-0.387945,-10.737112
58.000000,9.663240,31.156000,-0.322108,-15.867621,-0.388767,-10.756533
58.100000,9.679930,31.240790,-0.322664,-15.910804,-0.389588,-10.776955
58.200000,9.696580,31.315000,-0.323219,-15.948599,-0.390408,-10.793703
58.300000,9.713210,31.396440,-0.323774,-15.990076,-0.391227,-10.812910
58.400000,9.729900,31.469760,-0.324330,-16.027417,-0.392050,-10.829245
58.500000,9.746620,31.555910,-0.324887,-16.071293,-0.392876,-10.849933
58.600000,9.763280,31.634890,-0.325443,-16.111517,-0.393699,-10.868142
58.700000,9.779910,31.704130,-0.325997,-16.146781,-0.394521,-10.882979
58.800000,9.796620,31.791340,-0.326554,-16.191197,-0.395347,-10.903897
58.900000,9.813270,31.869810,-0.327109,-16.231161,-0.396172,-10.921802
59.000000,9.829930,31.951440,-0.327664,-16.272735,-0.396998,-10.940740
59.100000,9.846590,32.039260,-0.328220,-16.317461,-0.397824,-10.961749
59.200000,9.863230,32.107840,-0.328774,-16.352389,-0.398650,-10.976143
59.300000,9.879950,32.188060,-0.329332,-16.393244,-0.399481,-10.994430
59.400000,9.896620,32.276510,-0.329887,-16.438292,-0.400309,-11.015507
59.500000,9.913260,32.353400,-0.330442,-16.477451,-0.401137,-11.032609
59.600000,9.929820,32.436630,-0.330994,-16.519840,-0.401962,-11.051872
59.700000,9.946580,32.522350,-0.331553,-16.563497,-0.402798,-11.071825
59.800000,9.963260,32.594140,-0.332109,-16.600059,-0.403630,-11.087036
59.900000,9.979940,32.681760,-0.332665,-16.644684,-0.404463,-11.107586
60.000000,9.996550,32.761230,-0.333218,-16.685157,-0.405293,-11.125357
60.100000,10.013230,32.849500,-0.333774,-16.730113,-0.406127,-11.146031
60.200000,10.029910,32.932330,-0.334330,-16.772298,-0.406962,-11.164810
60.300000,10.046610,33.021130,-0.334887,-16.817523,-0.407798,-11.185553
60.400000,10.063270,33.099450,-0.335442,-16.857411,-0.408634,-11.202722
60.500000,10.079890,33.187940,-0.335996,-16.902479,-0.409468,-11.223308
60.600000,10.096580,33.268110,-0.336553,-16.943309,-0.410306,-11.240993
60.700000,10.113290,33.355430,-0.337110,-16.987781,-0.411146,-11.261036
60.800000,10.129990,33.445430,-0.337666,-17.033618,-0.411986,-11.281938
60.900000,10.146610,33.519300,-0.338220,-17.071239,-0.412823,-11.297399
61.000000,10.163270,33.603930,-0.338776,-17.114341,-0.413662,-11.316419
61.100000,10.179970,33.694320,-0.339332,-17.160376,-0.414504,-11.337306
61.200000,10.196620,33.780650,-0.339887,-17.204344,-0.415345,-11.356805
61.300000,10.213260,33.863720,-0.340442,-17.246651,-0.416185,-11.375167
61.400000,10.229930,33.951090,-0.340998,-17.291148,-0.417028,-11.394907
61.500000,10.246620,34.030000,-0.341554,-17.331337,-0.417873,-11.411749
61.600000,10.263270,34.119410,-0.342109,-17.376873,-0.418716,-11.432088
61.700000,10.279910,34.202590,-0.342664,-17.419236,-0.419559,-11.450297
61.800000,10.296530,34.291460,-0.343218,-17.464497,-0.420403,-11.470373
61.900000,10.313230,34.373620,-0.343774,-17.506341,-0.421251,-11.488110
62.000000,10.329960,34.467490,-0.344332,-17.554149,-0.422101,-11.509693
62.100000,10.346650,34.553290,-0.344888,-17.597846,-0.422950,-11.528554
62.200000,10.363240,34.634060,-0.345441,-17.638982,-0.423794,-11.545748
62.300000,10.379920,34.734920,-0.345997,-17.690349,-0.424644,-11.569536
62.400000,10.396670,34.817780,-0.346556,-17.732550,-0.425498,-11.587234
62.500000,10.413300,34.909660,-0.347110,-17.779344,-0.426347,-11.607956
62.600000,10.429880,34.991790,-0.347663,-17.821172,-0.427193,-11.625416
62.700000,10.446530,35.081780,-0.348218,-17.867004,-0.428045,-11.645397
62.800000,10.463270,35.174000,-0.348776,-17.913971,-0.428901,-11.666014
62.900000,10.479900,35.267490,-0.349330,-17.961585,-0.429753,-11.687065
63.000000,10.496570,35.357700,-0.349886,-18.007529,-0.430607,-11.706953
63.100000,10.513200,35.444750,-0.350440,-18.051863,-0.431460,-11.725768
63.200000,10.529880,35.539180,-0.350996,-18.099956,-0.432316,-11.746944
63.300000,10.546580,35.629000,-0.351553,-18.145701,-0.433174,-11.766531
63.400000,10.563230,35.716510,-0.352108,-18.190269,-0.434031,-11.785336
63.500000,10.579860,35.808260,-0.352662,-18.236997,-0.434887,-11.805501
63.600000,10.596510,35.901260,-0.353217,-18.284362,-0.435744,-11.826014
63.700000,10.613240,35.985420,-0.353775,-18.327224,-0.436607,-11.843516
63.800000,10.629900,36.077430,-0.354330,-18.374084,-0.437467,-11.863595
63.900000,10.646500,36.170080,-0.354883,-18.421270,-0.438324,-11.883869
64.000000,10.663230,36.272940,-0.355441,-18.473657,-0.439189,-11.907362
64.100000,10.679940,36.363970,-0.355998,-18.520018,-0.440053,-11.926929
64.200000,10.696640,36.455550,-0.356555,-18.566659,-0.440918,-11.946630
64.300000,10.713280,36.551270,-0.357109,-18.615409,-0.441781,-11.967673
64.400000,10.729920,36.643390,-0.357664,-18.662325,-0.442644,-11.987483
64.500000,10.746580,36.741870,-0.358219,-18.712481,-0.443509,-12.009308
64.600000,10.763260,36.835960,-0.358775,-18.760400,-0.444375,-12.029631
64.700000,10.779940,36.930390,-0.359331,-18.808493,-0.445243,-12.050012
64.800000,10.796530,37.030930,-0.359884,-18.859698,-0.446106,-12.072388
64.900000,10.813180,37.131560,-0.360439,-18.910948,-0.446974,-12.094699
65.000000,10.829890,37.225720,-0.360996,-18.958904,-0.447845,-12.114809
65.100000,10.846590,37.322330,-0.361553,-19.008107,-0.448717,-12.135669
65.200000,10.863210,37.416000,-0.362107,-19.055812,-0.449585,-12.155569
65.300000,10.879870,37.511380,-0.362662,-19.104389,-0.450456,-12.175947
65.400000,10.896570,37.605520,-0.363219,-19.152334,-0.451329,-12.195842
65.500000,10.913270,37.705820,-0.363776,-19.203416,-0.452204,-12.217681
65.600000,10.929950,37.806440,-0.364332,-19.254662,-0.453078,-12.239579
65.700000,10.946620,37.899200,-0.364887,-19.301904,-0.453953,-12.258884
65.800000,10.963290,38.005540,-0.365443,-19.356063,-0.454828,-12.282525
65.900000,10.979960,38.102390,-0.365999,-19.405388,-0.455704,-12.303042
66.000000,10.996600,38.201670,-0.366553,-19.455951,-0.456579,-12.324307
66.100000,11.013250,38.303050,-0.367108,-19.507583,-0.457456,-12.346187
66.200000,11.029920,38.408040,-0.367664,-19.561054,-0.458334,-12.369159
66.300000,11.046640,38.504460,-0.368221,-19.610160,-0.459216,-12.389281
66.400000,11.063310,38.604780,-0.368777,-19.661253,-0.460096,-12.410635
66.500000,11.079890,38.706860,-0.369330,-19.713242,-0.460972,-12.432557
66.600000,11.096570,38.807170,-0.369886,-19.764329,-0.461854,-12.453787
66.700000,11.113230,38.913310,-0.370441,-19.818386,-0.462736,-12.476843
66.800000,11.129930,39.008150,-0.370998,-19.866688,-0.463620,-12.496193
66.900000,11.146610,39.106530,-0.371554,-19.916792,-0.464505,-12.516635
67.000000,11.163240,39.219510,-0.372108,-19.974332,-0.465387,-12.541724
67.100000,11.179910,39.311040,-0.372664,-20.020948,-0.466272,-12.559868
67.200000,11.196610,39.418020,-0.373220,-20.075433,-0.467160,-12.582873
67.300000,11.213300,39.523150,-0.373777,-20.128975,-0.468048,-12.605234
67.400000,11.229900,39.624440,-0.374330,-20.180562,-0.468932,-12.626372
67.500000,11.246590,39.734200,-0.374886,-20.236462,-0.469822,-12.650089
67.600000,11.263280,39.837760,-0.375443,-20.289205,-0.470712,-12.671771
67.700000,11.279970,39.946420,-0.375999,-20.344545,-0.471603,-12.695016
67.800000,11.296620,40.058530,-0.376554,-20.401642,-0.472493,-12.719322
67.900000,11.313260,40.158450,-0.377109,-20.452531,-0.473383,-12.739704
68.000000,11.329960,40.265570,-0.377665,-20.507086,-0.474277,-12.762271
68.100000,11.346620,40.377150,-0.378221,-20.563914,-0.475170,-12.786217
68.200000,11.363250,40.484560,-0.378775,-20.618617,-0.476062,-12.808800
68.300000,11.379860,40.588040,-0.379329,-20.671319,-0.476954,-12.830095
68.400000,11.396560,40.699240,-0.379885,-20.727953,-0.477851,-12.853707
68.500000,11.413200,40.809780,-0.380440,-20.784250,-0.478746,-12.877090
68.600000,11.429890,40.914560,-0.380996,-20.837614,-0.479644,-12.898560
68.700000,11.446500,41.019180,-0.381550,-20.890897,-0.480539,-12.919975
68.800000,11.463180,41.129370,-0.382106,-20.947016,-0.481438,-12.943036
68.900000,11.479890,41.239630,-0.382663,-21.003171,-0.482340,-12.966035
69.000000,11.496600,41.341260,-0.383220,-21.054931,-0.483243,-12.986260
69.100000,11.513270,41.457720,-0.383776,-21.114243,-0.484144,-13.011111
69.200000,11.529890,41.567500,-0.384330,-21.170154,-0.485044,-13.033836
69.300000,11.546620,41.681780,-0.384887,-21.228356,-0.485950,-13.057831
69.400000,11.563290,41.796030,-0.385443,-21.286543,-0.486854,-13.081794
69.500000,11.579940,41.903020,-0.385998,-21.341033,-0.487757,-13.103437
69.600000,11.596520,42.026180,-0.386551,-21.403758,-0.488658,-13.130121
69.700000,11.613220,42.136780,-0.387107,-21.460086,-0.489565,-13.152729
69.800000,11.629910,42.252160,-0.387664,-21.518848,-0.490474,-13.176773
69.900000,11.646610,42.366020,-0.388220,-21.576837,-0.491383,-13.200270
70.000000,11.663220,42.477810,-0.388774,-21.633771,-0.492289,-13.223123
70.100000,11.679840,42.595420,-0.389328,-21.693669,-0.493195,-13.247716
70.200000,11.696530,42.705070,-0.389884,-21.749514,-0.494107,-13.269719
70.300000,11.713220,42.824840,-0.390441,-21.810512,-0.495019,-13.294801
70.400000,11.729920,42.937740,-0.390997,-21.868011,-0.495933,-13.317677
70.500000,11.746530,43.056990,-0.391551,-21.928745,-0.496842,-13.342523
70.600000,11.763220,43.163320,-0.392107,-21.982898,-0.497757,-13.363243
70.700000,11.779900,43.283500,-0.392663,-22.044106,-0.498672,-13.388194
70.800000,11.796570,43.401000,-0.393219,-22.103948,-0.499587,-13.412256
70.900000,11.813190,43.518100,-0.393773,-22.163586,-0.500501,-13.436164
71.000000,11.829910,43.637970,-0.394330,-22.224636,-0.501421,-13.460788
71.100000,11.846620,43.760540,-0.394887,-22.287060,-0.502341,-13.486182
71.200000,11.863290,43.883880,-0.395443,-22.349877,-0.503259,-13.511774
71.300000,11.879930,44.012720,-0.395998,-22.415494,-0.504177,-13.539011
71.400000,11.896580,44.130440,-0.396553,-22.475449,-0.505097,-13.562749
71.500000,11.913290,44.256900,-0.397110,-22.539854,-0.506020,-13.589060
71.600000,11.929970,44.372220,-0.397666,-22.598586,-0.506943,-13.611904
71.700000,11.946600,44.495390,-0.398220,-22.661316,-0.507863,-13.637127
71.800000,11.963220,44.612070,-0.398774,-22.720741,-0.508784,-13.660300
71.900000,11.979880,44.741160,-0.399329,-22.786486,-0.509708,-13.687174
72.000000,11.996610,44.860700,-0.399887,-22.847367,-0.510637,-13.711002
72.100000,12.013280,44.985770,-0.400443,-22.911065,-0.511564,-13.736497
72.200000,12.029910,45.108030,-0.400997,-22.973331,-0.512489,-13.761094
72.300000,12.046590,45.235160,-0.401553,-23.038078,-0.513417,-13.787069
72.400000,12.063260,45.362340,-0.402109,-23.102850,-0.514346,-13.812994
72.500000,12.079950,45.491710,-0.402665,-23.168738,-0.515277,-13.839498
72.600000,12.096620,45.615800,-0.403221,-23.231936,-0.516208,-13.864339
72.700000,12.113280,45.742130,-0.403776,-23.296276,-0.517139,-13.889799
72.800000,12.129930,45.872530,-0.404331,-23.362688,-0.518070,-13.916429
72.900000,12.146610,46.003150,-0.404887,-23.429212,-0.519004,-13.943029
73.000000,12.163270,46.131300,-0.405442,-23.494478,-0.519938,-13.968822
73.100000,12.179870,46.257810,-0.405996,-23.558909,-0.520869,-13.994094
73.200000,12.196570,46.387770,-0.406552,-23.625097,-0.521806,-14.020259
73.300000,12.213290,46.514540,-0.407110,-23.689661,-0.522746,-14.045371
73.400000,12.229950,46.638220,-0.407665,-23.752650,-0.523683,-14.069526
73.500000,12.246550,46.765430,-0.408218,-23.817438,-0.524618,-14.094723
73.600000,12.263210,46.897910,-0.408774,-23.884909,-0.525556,-14.121387
73.700000,12.279920,47.037900,-0.409331,-23.956206,-0.526499,-14.150196
73.800000,12.296590,47.172240,-0.409886,-24.024625,-0.527440,-14.177259
73.900000,12.313250,47.298960,-0.410442,-24.089163,-0.528382,-14.201967
74.000000,12.329870,47.438030,-0.410996,-24.159990,-0.529322,-14.230339
74.100000,12.346550,47.571780,-0.411552,-24.228109,-0.530266,-14.256990
74.200000,12.363270,47.711500,-0.412109,-24.299267,-0.531214,-14.285321
74.300000,12.379950,47.845100,-0.412665,-24.367309,-0.532160,-14.311774
74.400000,12.396570,47.983890,-0.413219,-24.437995,-0.533104,-14.339751
74.500000,12.413240,48.122980,-0.413775,-24.508832,-0.534051,-14.367698
74.600000,12.429940,48.257880,-0.414331,-24.577536,-0.535001,-14.394293
74.700000,12.446630,48.389200,-0.414888,-24.644417,-0.535951,-14.419752
74.800000,12.463230,48.533110,-0.415441,-24.717710,-0.536898,-14.448960
74.900000,12.479870,48.670390,-0.415996,-24.787626,-0.537847,-14.476081
75.000000,12.496590,48.814740,-0.416553,-24.861143,-0.538802,-14.505159
75.100000,12.513230,48.947400,-0.417108,-24.928706,-0.539753,-14.530752
75.200000,12.529870,49.094280,-0.417662,-25.003511,-0.540705,-14.560487
75.300000,12.546570,49.237100,-0.418219,-25.076249,-0.541661,-14.588885
75.400000,12.563230,49.373730,-0.418774,-25.145834,-0.542616,-14.615404
75.500000,12.579910,49.521990,-0.419330,-25.221342,-0.543573,-14.645268
75.600000,12.596600,49.659150,-0.419887,-25.291197,-0.544532,-14.671761
75.700000,12.613240,49.804270,-0.420441,-25.365106,-0.545488,-14.700567
75.800000,12.629960,49.957090,-0.420999,-25.442937,-0.546450,-14.731494
75.900000,12.646630,50.093350,-0.421554,-25.512334,-0.547411,-14.757499
76.000000,12.663310,50.240380,-0.422110,-25.587215,-0.548372,-14.786587
76.100000,12.679900,50.388240,-0.422663,-25.662520,-0.549330,-14.815914
76.200000,12.696610,50.532290,-0.423220,-25.735884,-0.550295,-14.843935
76.300000,12.713250,50.678260,-0.423775,-25.810226,-0.551257,-14.872497
76.400000,12.729930,50.829250,-0.424331,-25.887124,-0.552222,-14.902415
76.500000,12.746620,50.979060,-0.424887,-25.963422,-0.553189,-14.931893
76.600000,12.763180,51.127320,-0.425439,-26.038930,-0.554150,-14.960945
76.700000,12.779890,51.277940,-0.425996,-26.115640,-0.555119,-14.990473
76.800000,12.796620,51.425900,-0.426554,-26.190996,-0.556092,-15.019122
76.900000,12.813280,51.575730,-0.427109,-26.267304,-0.557060,-15.048293
77.000000,12.829890,51.727020,-0.427663,-26.344355,-0.558027,-15.077849
77.100000,12.846560,51.878510,-0.428219,-26.421508,-0.558999,-15.107325
77.200000,12.863210,52.030100,-0.428774,-26.498712,-0.559970,-15.136762
77.300000,12.879920,52.185460,-0.429331,-26.577837,-0.560945,-15.167156
77.400000,12.896540,52.338070,-0.429885,-26.655560,-0.561917,-15.196744
77.500000,12.913230,52.491110,-0.430441,-26.733503,-0.562893,-15.226307
77.600000,12.929890,52.654160,-0.430996,-26.816543,-0.563868,-15.258712
77.700000,12.946570,52.805040,-0.431552,-26.893386,-0.564846,-15.287483
77.800000,12.963210,52.969480,-0.432107,-26.977135,-0.565822,-15.320126
77.900000,12.979870,53.121370,-0.432662,-27.054492,-0.566801,-15.349032
78.000000,12.996550,53.277800,-0.433218,-27.134161,-0.567781,-15.379145
78.100000,13.013230,53.432530,-0.433774,-27.212964,-0.568763,-15.408679
78.200000,13.029930,53.595430,-0.434331,-27.295928,-0.569746,-15.440460
78.300000,13.046550,53.753930,-0.434885,-27.376652,-0.570726,-15.470957
78.400000,13.063190,53.916360,-0.435440,-27.459377,-0.571708,-15.502475
78.500000,13.079920,54.087460,-0.435997,-27.546517,-0.572696,-15.536309
78.600000,13.096620,54.242450,-0.436554,-27.625453,-0.573684,-15.565451
78.700000,13.113200,54.410580,-0.437107,-27.711081,-0.574665,-15.598383
78.800000,13.129880,54.577800,-0.437663,-27.796245,-0.575653,-15.630866
78.900000,13.146590,54.741100,-0.438220,-27.879413,-0.576644,-15.662106
79.000000,13.163290,54.903750,-0.438776,-27.962250,-0.577636,-15.693077
79.100000,13.179930,55.072070,-0.439331,-28.047975,-0.578625,-15.725630
79.200000,13.196560,55.229240,-0.439885,-28.128021,-0.579614,-15.754917
79.300000,13.213260,55.403030,-0.440442,-28.216531,-0.580608,-15.788786
79.400000,13.229930,55.567940,-0.440998,-28.300519,-0.581602,-15.820056
79.500000,13.246640,55.742190,-0.441555,-28.389264,-0.582599,-15.853852
79.600000,13.263250,55.911860,-0.442108,-28.475676,-0.583590,-15.886343
79.700000,13.279930,56.079650,-0.442664,-28.561131,-0.584588,-15.918137
79.800000,13.296580,56.257170,-0.443219,-28.651541,-0.585584,-15.952624
79.900000,13.313250,56.424830,-0.443775,-28.736930,-0.586582,-15.984199
80.000000,13.329910,56.592210,-0.444330,-28.822176,-0.587581,-16.015609
80.100000,13.346530,56.762760,-0.444884,-28.909036,-0.588579,-16.047859
80.200000,13.363260,56.934470,-0.445442,-28.996487,-0.589584,-16.080234
80.300000,13.379940,57.108980,-0.445998,-29.085365,-0.590587,-16.113350
80.400000,13.396620,57.289390,-0.446554,-29.177247,-0.591591,-16.148030
80.500000,13.413200,57.458180,-0.447107,-29.263211,-0.592590,-16.179434
80.600000,13.429910,57.636520,-0.447664,-29.354039,-0.593598,-16.213302
80.700000,13.446580,57.819120,-0.448219,-29.447036,-0.594605,-16.248305
80.800000,13.463250,58.000270,-0.448775,-29.539295,-0.595612,-16.282798
80.900000,13.479920,58.182390,-0.449331,-29.632048,-0.596621,-16.317460
81.000000,13.496540,58.362230,-0.449885,-29.723640,-0.597627,-16.351430
81.100000,13.513230,58.537730,-0.450441,-29.813021,-0.598639,-16.384014
81.200000,13.529920,58.719090,-0.450997,-29.905387,-0.599652,-16.418137
81.300000,13.546540,58.898050,-0.451551,-29.996531,-0.600662,-16.451557
81.400000,13.563160,59.086710,-0.452105,-30.092614,-0.601672,-16.487583
81.500000,13.579910,59.265450,-0.452664,-30.183646,-0.602692,-16.520606
81.600000,13.596610,59.453140,-0.453220,-30.279236,-0.603709,-16.556070
81.700000,13.613290,59.639250,-0.453776,-30.374021,-0.604727,-16.591009
81.800000,13.629920,59.831740,-0.454331,-30.472055,-0.605742,-16.627666
81.900000,13.646590,60.023400,-0.454886,-30.569667,-0.606761,-16.663943
82.000000,13.663270,60.210250,-0.455442,-30.664829,-0.607781,-16.698767
82.100000,13.679920,60.403540,-0.455997,-30.763270,-0.608801,-16.735301
82.200000,13.696600,60.590630,-0.456553,-30.858554,-0.609824,-16.769979
82.300000,13.713250,60.783240,-0.457108,-30.956650,-0.610845,-16.806107
82.400000,13.729930,60.973480,-0.457664,-31.053538,-0.611870,-16.841441
82.500000,13.746620,61.174170,-0.458221,-31.155749,-0.612896,-16.879541
82.600000,13.763280,61.363400,-0.458776,-31.252123,-0.613922,-16.914399
82.700000,13.779900,61.565140,-0.459330,-31.354868,-0.614946,-16.952637
82.800000,13.796620,61.766850,-0.459887,-31.457598,-0.615978,-16.990647
82.900000,13.813330,61.966880,-0.460444,-31.559473,-0.617009,-17.028092
83.000000,13.829930,62.158110,-0.460998,-31.656865,-0.618035,-17.063124
83.100000,13.846580,62.352390,-0.461553,-31.755811,-0.619066,-17.098832
83.200000,13.863270,62.553780,-0.462109,-31.858379,-0.620099,-17.136335
83.300000,13.879970,62.756590,-0.462666,-31.961669,-0.621135,-17.174102
83.400000,13.896640,62.959670,-0.463221,-32.065097,-0.622169,-17.211860
83.500000,13.913240,63.163680,-0.463775,-32.168998,-0.623201,-17.249832
83.600000,13.929860,63.368270,-0.464329,-32.273195,-0.624234,-17.287825
83.700000,13.946580,63.572610,-0.464886,-32.377264,-0.625275,-17.325527
83.800000,13.963290,63.782090,-0.465443,-32.483952,-0.626317,-17.364524
83.900000,13.979940,63.985250,-0.465998,-32.587420,-0.627356,-17.401748
84.000000,13.996590,64.189220,-0.466553,-32.691301,-0.628396,-17.439077
84.100000,14.013190,64.398900,-0.467106,-32.798090,-0.629433,-17.477895
84.200000,14.029930,64.604770,-0.467664,-32.902939,-0.630481,-17.515408
84.300000,14.046580,64.813140,-0.468219,-33.009061,-0.631524,-17.553581
84.400000,14.063210,65.023590,-0.468774,-33.116242,-0.632567,-17.592220
84.500000,14.079920,65.243570,-0.469331,-33.228277,-0.633616,-17.633228
84.600000,14.096590,65.457240,-0.469886,-33.337099,-0.634664,-17.672452
84.700000,14.113250,65.676620,-0.470442,-33.448828,-0.635712,-17.713106
84.800000,14.129890,65.890340,-0.470996,-33.557675,-0.636760,-17.752133
84.900000,14.146520,66.108470,-0.471551,-33.668767,-0.637808,-17.792238
85.000000,14.163250,66.320990,-0.472108,-33.777003,-0.638864,-17.830598
85.100000,14.179930,66.545210,-0.472664,-33.891197,-0.639918,-17.872037
85.200000,14.196590,66.763160,-0.473220,-34.002198,-0.640972,-17.911689
85.300000,14.213190,66.982120,-0.473773,-34.113714,-0.642023,-17.951557
85.400000,14.229860,67.216820,-0.474329,-34.233245,-0.643079,-17.995436
85.500000,14.246600,67.434490,-0.474887,-34.344104,-0.644141,-18.034547
85.600000,14.263250,67.664250,-0.475442,-34.461120,-0.645199,-18.076867
85.700000,14.279880,67.889910,-0.475996,-34.576047,-0.646256,-18.117987
85.800000,14.296570,68.114940,-0.476552,-34.690654,-0.647318,-18.158742
85.900000,14.313240,68.340580,-0.477108,-34.805572,-0.648380,-18.199555
86.000000,14.329940,68.579840,-0.477665,-34.927426,-0.649445,-18.243829
86.100000,14.346590,68.805180,-0.478220,-35.042190,-0.650509,-18.284326
86.200000,14.363240,69.037040,-0.478775,-35.160276,-0.651573,-18.326426
86.300000,14.379900,69.270260,-0.479330,-35.279054,-0.652639,-18.368745
86.400000,14.396620,69.505010,-0.479887,-35.398611,-0.653710,-18.411266
86.500000,14.413270,69.736840,-0.480442,-35.516681,-0.654777,-18.452964
86.600000,14.429910,69.968570,-0.480997,-35.634700,-0.655846,-18.494516
86.700000,14.446570,70.204470,-0.481552,-35.754843,-0.656916,-18.537015
86.800000,14.463260,70.447720,-0.482109,-35.878729,-0.657990,-18.581283
86.900000,14.479930,70.691410,-0.482664,-36.002839,-0.659063,-18.625553
87.000000,14.496560,70.933400,-0.483219,-36.126084,-0.660135,-18.669286
87.100000,14.513260,71.171940,-0.483775,-36.247571,-0.661213,-18.711890
87.200000,14.529980,71.412210,-0.484333,-36.369940,-0.662293,-18.754790
87.300000,14.546600,71.650650,-0.484887,-36.491376,-0.663368,-18.797195
87.400000,14.563240,71.901770,-0.485441,-36.619271,-0.664446,-18.842763
87.500000,14.579940,72.144360,-0.485998,-36.742821,-0.665528,-18.885883
87.600000,14.596580,72.394040,-0.486553,-36.869982,-0.666608,-18.930794
87.700000,14.613280,72.651910,-0.487109,-37.001314,-0.667693,-18.977629
87.800000,14.629940,72.895840,-0.487665,-37.125546,-0.668776,-19.020729
87.900000,14.646520,73.146270,-0.488217,-37.253089,-0.669855,-19.065485
88.000000,14.663230,73.391950,-0.488774,-37.378213,-0.670944,-19.108702
88.100000,14.679940,73.655160,-0.489331,-37.512265,-0.672034,-19.156338
88.200000,14.696630,73.902490,-0.489888,-37.638229,-0.673124,-19.199725
88.300000,14.713210,74.170250,-0.490440,-37.774598,-0.674208,-19.248412
88.400000,14.729890,74.425860,-0.490996,-37.904779,-0.675300,-19.293672
88.500000,14.746560,74.682140,-0.491552,-38.035302,-0.676392,-19.338973
88.600000,14.763270,74.940960,-0.492109,-38.167118,-0.677488,-19.384735
88.700000,14.779940,75.197300,-0.492665,-38.297670,-0.678583,-19.429761
88.800000,14.796610,75.459210,-0.493220,-38.431060,-0.679679,-19.476080
88.900000,14.813240,75.726830,-0.493775,-38.567358,-0.680773,-19.523774
89.000000,14.829910,76.001960,-0.494330,-38.707480,-0.681872,-19.573199
89.100000,14.846610,76.271130,-0.494887,-38.844568,-0.682973,-19.620896
89.200000,14.863220,76.533660,-0.495441,-38.978273,-0.684070,-19.666851
89.300000,14.879900,76.799760,-0.495997,-39.113797,-0.685172,-19.713484
89.400000,14.896600,77.071180,-0.496553,-39.252030,-0.686277,-19.761303
89.500000,14.913290,77.346400,-0.497110,-39.392198,-0.687383,-19.809956
89.600000,14.929860,77.619870,-0.497662,-39.531475,-0.688482,-19.858162
89.700000,14.946560,77.899810,-0.498219,-39.674047,-0.689591,-19.907696
89.800000,14.963250,78.178400,-0.498775,-39.815932,-0.690700,-19.956741
89.900000,14.979930,78.454960,-0.499331,-39.956783,-0.691810,-20.005123
90.000000,14.996550,78.736400,-0.499885,-40.100119,-0.692917,-20.054671
90.100000,15.013200,79.014400,-0.500440,-40.241703,-0.694028,-20.103145
90.200000,15.029900,79.296530,-0.500997,-40.385391,-0.695143,-20.152445
90.300000,15.046570,79.587650,-0.501552,-40.533657,-0.696257,-20.203907
90.400000,15.063290,79.875400,-0.502110,-40.680207,-0.697375,-20.254282
90.500000,15.079890,80.155020,-0.502663,-40.822616,-0.698487,-20.302598
90.600000,15.096550,80.442990,-0.503218,-40.969278,-0.699605,-20.352786
90.700000,15.113240,80.730110,-0.503775,-41.115507,-0.700725,-20.402556
90.800000,15.129960,81.024480,-0.504332,-41.265429,-0.701849,-20.453953
90.900000,15.146580,81.319030,-0.504886,-41.415442,-0.702967,-20.505365
91.000000,15.163240,81.611850,-0.505441,-41.564574,-0.704089,-20.556120
91.100000,15.179920,81.912950,-0.505997,-41.717923,-0.705214,-20.608765
91.200000,15.196620,82.211070,-0.506554,-41.869754,-0.706342,-20.660463
91.300000,15.213240,82.508640,-0.507108,-42.021305,-0.707465,-20.711965
91.400000,15.229870,82.804220,-0.507662,-42.171843,-0.708590,-20.762787
91.500000,15.246590,83.105480,-0.508220,-42.325273,-0.709723,-20.814737
91.600000,15.263270,83.414160,-0.508776,-42.482483,-0.710854,-20.868429
91.700000,15.279960,83.723830,-0.509332,-42.640196,-0.711988,-20.922180
91.800000,15.296560,84.028100,-0.509885,-42.795160,-0.713116,-20.974536
91.900000,15.313240,84.326750,-0.510441,-42.947261,-0.714251,-21.025204
92.000000,15.329930,84.648450,-0.510998,-43.111102,-0.715388,-21.081429
92.100000,15.346640,84.956770,-0.511555,-43.268128,-0.716528,-21.134115
92.200000,15.363240,85.272710,-0.512108,-43.429035,-0.717661,-21.188679
92.300000,15.379860,85.584740,-0.512662,-43.587950,-0.718797,-21.242064
92.400000,15.396580,85.905580,-0.513219,-43.751353,-0.719942,-21.297313
92.500000,15.413260,86.219180,-0.513775,-43.911068,-0.721084,-21.350644
92.600000,15.429930,86.536540,-0.514331,-44.072698,-0.722228,-21.404743
92.700000,15.446520,86.867680,-0.514884,-44.241346,-0.723367,-21.462185
92.800000,15.463210,87.189540,-0.515440,-44.405268,-0.724515,-21.517002
92.900000,15.479910,87.525740,-0.515997,-44.576493,-0.725664,-21.575157
93.000000,15.496610,87.848210,-0.516554,-44.740726,-0.726815,-21.629740
93.100000,15.513240,88.174940,-0.517108,-44.907128,-0.727962,-21.685293
93.200000,15.529890,88.513480,-0.517663,-45.079545,-0.729112,-21.743533
93.300000,15.546570,88.846610,-0.518219,-45.249207,-0.730266,-21.800208
93.400000,15.563260,89.177470,-0.518775,-45.417713,-0.731421,-21.856124
93.500000,15.579930,89.511420,-0.519331,-45.587792,-0.732576,-21.912638
93.600000,15.596520,89.847960,-0.519884,-45.759190,-0.733728,-21.969719
93.700000,15.613270,90.204680,-0.520442,-45.940866,-0.734891,-22.031295
93.800000,15.629960,90.542120,-0.520999,-46.112723,-0.736052,-22.088056
93.900000,15.646600,90.883230,-0.521553,-46.286449,-0.737211,-22.145597
94.000000,15.663240,91.221690,-0.522108,-46.458825,-0.738371,-22.202301
94.100000,15.679940,91.569690,-0.522665,-46.636060,-0.739536,-22.261039
94.200000,15.696620,91.913230,-0.523221,-46.811024,-0.740702,-22.318529
94.300000,15.713260,92.267310,-0.523775,-46.991355,-0.741866,-22.378442
94.400000,15.729940,92.625310,-0.524331,-47.173683,-0.743034,-22.439043
94.500000,15.746560,92.961890,-0.524885,-47.345102,-0.744199,-22.494352
94.600000,15.763250,93.323730,-0.525442,-47.529385,-0.745371,-22.555466
94.700000,15.779920,93.685420,-0.525997,-47.713593,-0.746542,-22.616370
94.800000,15.796510,94.042970,-0.526550,-47.895691,-0.747710,-22.676199
94.900000,15.813180,94.411990,-0.527106,-48.083632,-0.748884,-22.738461
95.000000,15.829950,94.778560,-0.527665,-48.270324,-0.750067,-22.799764
95.100000,15.846640,95.141800,-0.528221,-48.455321,-0.751245,-22.860187
95.200000,15.863280,95.510040,-0.528776,-48.642864,-0.752422,-22.921685
95.300000,15.879900,95.882810,-0.529330,-48.832714,-0.753598,-22.984094
95.400000,15.896590,96.251300,-0.529886,-49.020385,-0.754781,-23.045153
95.500000,15.913280,96.635670,-0.530443,-49.216143,-0.755965,-23.109801
95.600000,15.929960,97.006040,-0.530999,-49.404770,-0.757150,-23.170903
95.700000,15.946610,97.381540,-0.531554,-49.596011,-0.758334,-23.233070
95.800000,15.963260,97.763500,-0.532109,-49.790542,-0.759519,-23.296563
95.900000,15.979930,98.142880,-0.532664,-49.983758,-0.760708,-23.359193
96.000000,15.996610,98.528440,-0.533220,-50.180122,-0.761898,-23.423061
96.100000,16.013270,98.916040,-0.533776,-50.377525,-0.763088,-23.487228
96.200000,16.029880,99.301510,-0.534329,-50.573844,-0.764277,-23.550756
96.300000,16.046540,99.696870,-0.534885,-50.775199,-0.765470,-23.616324
96.400000,16.063240,100.083570,-0.535441,-50.972144,-0.766667,-23.679551
96.500000,16.079880,100.479310,-0.535996,-51.173692,-0.767862,-23.744798
96.600000,16.096510,100.886260,-0.536550,-51.380950,-0.769057,-23.812484
96.700000,16.113230,101.291890,-0.537108,-51.587536,-0.770261,-23.879475
96.800000,16.129930,101.688290,-0.537664,-51.789421,-0.771464,-23.944096
96.900000,16.146600,102.091870,-0.538220,-51.994962,-0.772667,-24.010234
97.000000,16.163260,102.516370,-0.538775,-52.211159,-0.773870,-24.081074
97.100000,16.179910,102.923510,-0.539330,-52.418513,-0.775074,-24.147619
97.200000,16.196600,103.334340,-0.539887,-52.627747,-0.776282,-24.214728
97.300000,16.213350,103.751390,-0.540445,-52.840149,-0.777497,-24.282955
97.400000,16.229930,104.162570,-0.540998,-53.049561,-0.778700,-24.349872
97.500000,16.246520,104.583240,-0.541551,-53.263807,-0.779905,-24.418757
97.600000,16.263220,105.009560,-0.542107,-53.480930,-0.781120,-24.488526
97.700000,16.279970,105.426420,-0.542666,-53.693235,-0.782341,-24.555760
97.800000,16.296610,105.843990,-0.543220,-53.905901,-0.783554,-24.623120
97.900000,16.313280,106.280220,-0.543776,-54.128072,-0.784771,-24.694525
98.000000,16.329910,106.705050,-0.544330,-54.344436,-0.785987,-24.763111
98.100000,16.346560,107.130340,-0.544885,-54.561034,-0.787206,-24.831527
98.200000,16.363210,107.565930,-0.545440,-54.782878,-0.788426,-24.902087
98.300000,16.379880,108.012310,-0.545996,-55.010218,-0.789649,-24.974859
98.400000,16.396560,108.448430,-0.546552,-55.232332,-0.790875,-25.044990
98.500000,16.413220,108.883700,-0.547107,-55.454013,-0.792100,-25.114716
98.600000,16.429930,109.323750,-0.547664,-55.678129,-0.793331,-25.185203
98.700000,16.446590,109.785350,-0.548220,-55.913220,-0.794559,-25.260493
98.800000,16.463200,110.230900,-0.548773,-56.140136,-0.795785,-25.331927
98.900000,16.479890,110.679210,-0.549330,-56.368459,-0.797019,-25.403592
99.000000,16.496630,111.132470,-0.549888,-56.599302,-0.798258,-25.476044
99.100000,16.513300,111.600720,-0.550443,-56.837780,-0.799493,-25.551803
99.200000,16.529910,112.059910,-0.550997,-57.071644,-0.800726,-25.625339
99.300000,16.546560,112.517430,-0.551552,-57.304657,-0.801963,-25.698159
99.400000,16.563230,112.972470,-0.552108,-57.536407,-0.803202,-25.770115
99.500000,16.579900,113.452900,-0.552663,-57.781087,-0.804444,-25.847599
99.600000,16.596520,113.924450,-0.553217,-58.021246,-0.805683,-25.922887
99.700000,16.613230,114.391380,-0.553774,-58.259051,-0.806930,-25.996684
99.800000,16.629900,114.870540,-0.554330,-58.503086,-0.808177,-26.073070
99.900000,16.646610,115.367260,-0.554887,-58.756063,-0.809427,-26.153087
100.000000,16.663260,115.847850,-0.555442,-59.000826,-0.810675,-26.229289
100.100000,16.679890,116.323540,-0.555996,-59.243092,-0.811922,-26.304150
100.200000,16.696560,116.828730,-0.556552,-59.500384,-0.813175,-26.385326
100.300000,16.713270,117.323810,-0.557109,-59.752526,-0.814432,-26.463856
100.400000,16.729960,117.813220,-0.557665,-60.001780,-0.815689,-26.540867
100.500000,16.746540,118.298450,-0.558218,-60.248906,-0.816939,-26.616882
100.600000,16.763240,118.818820,-0.558775,-60.513928,-0.818200,-26.700278
100.700000,16.779930,119.313150,-0.559331,-60.765688,-0.819461,-26.777555
100.800000,16.796630,119.820420,-0.559888,-61.024039,-0.820725,-26.857432
100.900000,16.813240,120.325270,-0.560441,-61.281157,-0.821984,-26.936664
101.000000,16.829920,120.840040,-0.560997,-61.543327,-0.823250,-27.017685
101.100000,16.846600,121.352290,-0.561553,-61.804214,-0.824517,-27.097852
101.200000,16.863260,121.865750,-0.562109,-62.065717,-0.825784,-27.178039
101.300000,16.879960,122.402790,-0.562665,-62.339229,-0.827057,-27.263106
101.400000,16.896550,122.899930,-0.563218,-62.592420,-0.828322,-27.339222
101.500000,16.913220,123.429320,-0.563774,-62.862036,-0.829595,-27.422055
101.600000,16.929920,123.969520,-0.564331,-63.137158,-0.830872,-27.506924
101.700000,16.946590,124.502270,-0.564886,-63.408485,-0.832148,-27.589899
101.800000,16.963170,125.028080,-0.565439,-63.676278,-0.833419,-27.671227
101.900000,16.979890,125.582860,-0.565996,-63.958825,-0.834702,-27.758365
102.000000,16.996590,126.123950,-0.566553,-64.234400,-0.835986,-27.842208
102.100000,17.013330,126.665040,-0.567111,-64.509975,-0.837274,-27.925659
102.200000,17.029950,127.208830,-0.567665,-64.786925,-0.838555,-28.009655
102.300000,17.046570,127.758920,-0.568219,-65.067084,-0.839837,-28.094730
102.400000,17.063230,128.325500,-0.568774,-65.355640,-0.841124,-28.183030
102.500000,17.079900,128.875140,-0.569330,-65.635570,-0.842413,-28.267271
102.600000,17.096620,129.441510,-0.569887,-65.924020,-0.843708,-28.354756
102.700000,17.113250,129.998470,-0.570442,-66.207677,-0.844998,-28.440059
102.800000,17.129870,130.561200,-0.570996,-66.494273,-0.846288,-28.526331
102.900000,17.146540,131.142110,-0.571551,-66.790128,-0.847584,-28.616141
103.000000,17.163240,131.716490,-0.572108,-67.082658,-0.848884,-28.704132
103.100000,17.179870,132.291410,-0.572662,-67.375462,-0.850181,-28.792073
103.200000,17.196540,132.880520,-0.573218,-67.675493,-0.851482,-28.882682
103.300000,17.213250,133.478290,-0.573775,-67.979935,-0.852788,-28.974748
103.400000,17.229930,134.066380,-0.574331,-68.279447,-0.854093,-29.064444
103.500000,17.246600,134.671910,-0.574887,-68.587841,-0.855399,-29.157606
103.600000,17.263240,135.274770,-0.575441,-68.894875,-0.856705,-29.249916
103.700000,17.279960,135.874220,-0.575999,-69.200172,-0.858019,-29.340965
103.800000,17.296590,136.475590,-0.576553,-69.506447,-0.859327,-29.432297
103.900000,17.313300,137.109630,-0.577110,-69.829361,-0.860643,-29.530139
104.000000,17.329930,137.722270,-0.577664,-70.141376,-0.861955,-29.623205
104.100000,17.346550,138.341950,-0.578218,-70.456977,-0.863267,-29.717461
104.200000,17.363270,138.967390,-0.578776,-70.775511,-0.864590,-29.812367
104.300000,17.380000,139.596250,-0.579333,-71.095786,-0.865915,-29.907627
104.400000,17.396590,140.224140,-0.579886,-71.415568,-0.867230,-30.002656
104.500000,17.413190,140.850690,-0.580440,-71.734667,-0.868548,-30.097021
104.600000,17.429920,141.480880,-0.580997,-72.055620,-0.869878,-30.191497
104.700000,17.446590,142.124620,-0.581553,-72.383475,-0.871205,-30.288648
104.800000,17.463280,142.774700,-0.582109,-72.714558,-0.872535,-30.386735
104.900000,17.479890,143.412380,-0.582663,-73.039325,-0.873861,-30.482013
105.000000,17.496590,144.072390,-0.583220,-73.375466,-0.875196,-30.581451
105.100000,17.513230,144.721770,-0.583774,-73.706192,-0.876528,-30.678409
105.200000,17.529920,145.382770,-0.584331,-74.042837,-0.877865,-30.777337
105.300000,17.546560,146.046110,-0.584885,-74.380673,-0.879200,-30.876508
105.400000,17.563220,146.718870,-0.585441,-74.723307,-0.880539,-30.977244
105.500000,17.579940,147.405640,-0.585998,-75.073076,-0.881884,-31.080404
105.600000,17.596630,148.082610,-0.586554,-75.417854,-0.883229,-31.181185
105.700000,17.613300,148.765870,-0.587110,-75.765835,-0.884574,-31.282956
105.800000,17.629910,149.440440,-0.587664,-76.109391,-0.885916,-31.382667
105.900000,17.646610,150.151400,-0.588220,-76.471480,-0.887267,-31.489401
106.000000,17.663310,150.856810,-0.588777,-76.830742,-0.888620,-31.594568
106.100000,17.679940,151.548170,-0.589331,-77.182849,-0.889969,-31.696578
106.200000,17.696590,152.248210,-0.589886,-77.539377,-0.891321,-31.799958
106.300000,17.713270,152.970030,-0.590442,-77.906997,-0.892678,-31.907408
106.400000,17.729910,153.677830,-0.590997,-78.267476,-0.894033,-32.011633
106.500000,17.746570,154.393590,-0.591552,-78.632010,-0.895391,-32.117061
106.600000,17.763200,155.133530,-0.592107,-79.008858,-0.896750,-32.227186
106.700000,17.779860,155.859510,-0.592662,-79.378597,-0.898112,-32.333919
106.800000,17.796570,156.608290,-0.593219,-79.759947,-0.899480,-32.444831
106.900000,17.813270,157.350020,-0.593776,-80.137707,-0.900850,-32.553887
107.000000,17.829930,158.091320,-0.594331,-80.515248,-0.902218,-32.662540
107.100000,17.846510,158.847500,-0.594884,-80.900367,-0.903581,-32.774060
107.200000,17.863240,159.613010,-0.595441,-81.290238,-0.904959,-32.886670
107.300000,17.879950,160.383700,-0.595998,-81.682748,-0.906336,-32.999966
107.400000,17.896600,161.129210,-0.596553,-82.062433,-0.907711,-33.107815
107.500000,17.913260,161.915850,-0.597109,-82.463065,-0.909088,-33.223654
107.600000,17.929940,162.690120,-0.597665,-82.857398,-0.910469,-33.336459
107.700000,17.946640,163.485000,-0.598221,-83.262227,-0.911854,-33.452986
107.800000,17.963290,164.274980,-0.598776,-83.664560,-0.913236,-33.568202
107.900000,17.979970,165.065290,-0.599332,-84.067062,-0.914623,-33.682954
108.000000,17.996620,165.852170,-0.599887,-84.467817,-0.916009,-33.796643
108.100000,18.013310,166.664750,-0.600444,-84.881660,-0.917401,-33.915005
108.200000,18.029980,167.479140,-0.600999,-85.296426,-0.918792,-34.033331
108.300000,18.046620,168.278690,-0.601554,-85.703633,-0.920183,-34.148270
108.400000,18.063220,169.110610,-0.602107,-86.127326,-0.921573,-34.269432
108.500000,18.079910,169.933410,-0.602664,-86.546375,-0.922972,-34.388019
108.600000,18.096600,170.763610,-0.603220,-86.969192,-0.924373,-34.507636
108.700000,18.113240,171.598820,-0.603775,-87.394561,-0.925772,-34.627939
108.800000,18.129870,172.464340,-0.604329,-87.835367,-0.927172,-34.753908
108.900000,18.146560,173.306210,-0.604885,-88.264128,-0.928579,-34.874452
109.000000,18.163260,174.163510,-0.605442,-88.700747,-0.929989,-34.997589
109.100000,18.179970,175.042820,-0.605999,-89.148576,-0.931402,-35.124628
109.200000,18.196610,175.892910,-0.606554,-89.581523,-0.932811,-35.245522
109.300000,18.213240,176.755110,-0.607108,-90.020638,-0.934221,-35.368389
109.400000,18.229900,177.639280,-0.607663,-90.470942,-0.935635,-35.495068
109.500000,18.246610,178.519210,-0.608220,-90.919087,-0.937056,-35.620250
109.600000,18.263310,179.414180,-0.608777,-91.374892,-0.938478,-35.747959
109.700000,18.279920,180.315480,-0.609331,-91.833920,-0.939894,-35.876696
109.800000,18.296610,181.222270,-0.609887,-92.295744,-0.941319,-36.005770
109.900000,18.313280,182.124710,-0.610443,-92.755353,-0.942744,-36.133528
110.000000,18.329930,183.052000,-0.610998,-93.227618,-0.944170,-36.265761
110.100000,18.346550,183.959060,-0.611552,-93.689580,-0.945595,-36.393561
110.200000,18.363250,184.887330,-0.612108,-94.162344,-0.947029,-36.524789
110.300000,18.379930,185.831390,-0.612664,-94.643150,-0.948464,-36.658668
110.400000,18.396590,186.785550,-0.613220,-95.129099,-0.949898,-36.794065
110.500000,18.413220,187.732130,-0.613774,-95.611189,-0.951333,-36.927527
110.600000,18.429910,188.691160,-0.614330,-96.099619,-0.952774,-37.062708
110.700000,18.446570,189.653170,-0.614886,-96.589566,-0.954215,-37.198026
110.800000,18.463250,190.653500,-0.615442,-97.099030,-0.955660,-37.340241
110.900000,18.479930,191.604610,-0.615998,-97.583427,-0.957107,-37.472263
111.000000,18.496540,192.590970,-0.616551,-98.085776,-0.958550,-37.610860
111.100000,18.513190,193.596540,-0.617106,-98.597908,-0.959998,-37.752515
111.200000,18.529930,194.609470,-0.617664,-99.113789,-0.961456,-37.894737
111.300000,18.546620,195.606930,-0.618221,-99.621791,-0.962912,-38.033541
111.400000,18.563220,196.622270,-0.618774,-100.138900,-0.964363,-38.175552
111.500000,18.579840,197.649020,-0.619328,-100.661819,-0.965817,-38.319136
111.600000,18.596580,198.690860,-0.619886,-101.192424,-0.967284,-38.464657
111.700000,18.613300,199.726350,-0.620443,-101.719795,-0.968751,-38.608426
111.800000,18.629930,200.759990,-0.620998,-102.246223,-0.970213,-38.751557
111.900000,18.646570,201.818130,-0.621552,-102.785130,-0.971677,-38.898792
112.000000,18.663260,202.895170,-0.622109,-103.333662,-0.973149,-39.048895
112.100000,18.679930,203.950560,-0.622664,-103.871167,-0.974620,-39.194296
112.200000,18.696570,205.018220,-0.623219,-104.414922,-0.976091,-39.341559
112.300000,18.713220,206.117660,-0.623774,-104.974862,-0.977565,-39.494273
112.400000,18.729900,207.203960,-0.624330,-105.528110,-0.979044,-39.643745
112.500000,18.746570,208.316420,-0.624886,-106.094682,-0.980524,-39.797636
112.600000,18.763310,209.434010,-0.625444,-106.663865,-0.982013,-39.951626
112.700000,18.779860,210.514860,-0.625995,-107.214338,-0.983487,-40.098663
112.800000,18.796550,211.653050,-0.626552,-107.794013,-0.984976,-40.255495
112.900000,18.813250,212.808350,-0.627108,-108.382403,-0.986467,-40.414895
113.000000,18.829950,213.958080,-0.627665,-108.967955,-0.987961,-40.572584
113.100000,18.846570,215.111620,-0.628219,-109.555448,-0.989450,-40.730634
113.200000,18.863230,216.268100,-0.628774,-110.144439,-0.990945,-40.888443
113.300000,18.879920,217.438390,-0.629331,-110.740463,-0.992445,-41.048093
113.400000,18.896570,218.616350,-0.629886,-111.340393,-0.993943,-41.208675
113.500000,18.913250,219.799300,-0.630442,-111.942864,-0.995447,-41.369418
113.600000,18.929850,220.978740,-0.630995,-112.543548,-0.996945,-41.529132
113.700000,18.946560,222.193410,-0.631552,-113.162174,-0.998456,-41.694377
113.800000,18.963240,223.390090,-0.632108,-113.771639,-0.999966,-41.855676
113.900000,18.979940,224.613570,-0.632665,-114.394752,-1.001480,-42.021234
114.000000,18.996520,225.827350,-0.633217,-115.012925,-1.002986,-42.184747
114.100000,19.013180,227.059400,-0.633773,-115.640403,-1.004501,-42.350676
114.200000,19.029900,228.328660,-0.634330,-116.286832,-1.006024,-42.522606
114.300000,19.046610,229.586170,-0.634887,-116.927276,-1.007548,-42.691669
114.400000,19.063270,230.850070,-0.635442,-117.570975,-1.009071,-42.861400
114.500000,19.079940,232.134740,-0.635998,-118.225252,-1.010596,-43.034228
114.600000,19.096640,233.425480,-0.636555,-118.882621,-1.012126,-43.207334
114.700000,19.113300,234.722950,-0.637110,-119.543417,-1.013656,-43.381111
114.800000,19.129990,236.025050,-0.637666,-120.206571,-1.015190,-43.554888
114.900000,19.146620,237.340580,-0.638221,-120.876565,-1.016721,-43.730643
115.000000,19.163300,238.672810,-0.638777,-121.555064,-1.018259,-43.908525
115.100000,19.179970,240.012250,-0.639332,-122.237235,-1.019798,-44.087018
115.200000,19.196680,241.361850,-0.639889,-122.924581,-1.021344,-44.266453
115.300000,19.213230,242.695540,-0.640441,-123.603824,-1.022877,-44.442867
115.400000,19.229870,244.044010,-0.640996,-124.290594,-1.024421,-44.620862
115.500000,19.246590,245.428450,-0.641553,-124.995683,-1.025974,-44.804328
115.600000,19.263240,246.832520,-0.642108,-125.710770,-1.027524,-44.990879
115.700000,19.279850,248.199220,-0.642662,-126.406825,-1.029072,-45.170004
115.800000,19.296500,249.610380,-0.643217,-127.125523,-1.030627,-45.356268
115.900000,19.313290,251.042820,-0.643776,-127.855058,-1.032196,-45.544998
116.000000,19.329970,252.453000,-0.644332,-128.573257,-1.033759,-45.729350
116.100000,19.346660,253.899430,-0.644889,-129.309918,-1.035324,-45.919417
116.200000,19.363240,255.346080,-0.645441,-130.046691,-1.036881,-46.109181
116.300000,19.379930,256.817350,-0.645998,-130.796002,-1.038452,-46.302090
116.400000,19.396580,258.292240,-0.646553,-131.547158,-1.040021,-46.494992
116.500000,19.413310,259.785220,-0.647110,-132.307526,-1.041600,-46.689959
116.600000,19.429960,261.284420,-0.647665,-133.071062,-1.043174,-46.885548
116.700000,19.446560,262.784970,-0.648219,-133.835286,-1.044746,-47.080755
116.800000,19.463290,264.337250,-0.648776,-134.625856,-1.046332,-47.283787
116.900000,19.479920,265.838260,-0.649331,-135.390314,-1.047912,-47.477231
117.000000,19.496570,267.380650,-0.649886,-136.175847,-1.049496,-47.677116
117.100000,19.513200,268.918820,-0.650440,-136.959230,-1.051080,-47.875469
117.200000,19.529920,270.474240,-0.650997,-137.751399,-1.052676,-48.075606
117.300000,19.546570,272.029940,-0.651552,-138.543711,-1.054267,-48.275233
117.400000,19.563230,273.604610,-0.652108,-139.345684,-1.055862,-48.477295
117.500000,19.579880,275.202700,-0.652663,-140.159584,-1.057459,-48.682656
117.600000,19.596510,276.781680,-0.653217,-140.963752,-1.059056,-48.883833
117.700000,19.613240,278.426570,-0.653775,-141.801488,-1.060665,-49.095267
117.800000,19.629920,280.080810,-0.654331,-142.643985,-1.062273,-49.307651
117.900000,19.646570,281.687130,-0.654886,-143.462077,-1.063880,-49.510819
118.000000,19.663200,283.350280,-0.655440,-144.309113,-1.065487,-49.723148
118.100000,19.679930,285.031890,-0.655998,-145.165550,-1.067107,-49.937288
118.200000,19.696620,286.675230,-0.656554,-146.002496,-1.068725,-50.143973
118.300000,19.713280,288.332820,-0.657109,-146.846699,-1.070344,-50.352363
118.400000,19.729930,290.004390,-0.657664,-147.698023,-1.071964,-50.562301
118.500000,19.746600,291.696470,-0.658220,-148.559792,-1.073588,-50.774766
118.600000,19.763260,293.377720,-0.658775,-149.416046,-1.075214,-50.984440
118.700000,19.779960,295.088290,-0.659332,-150.287232,-1.076847,-51.198051
118.800000,19.796600,296.765320,-0.659887,-151.141336,-1.078476,-51.405184
118.900000,19.813190,298.456600,-0.660440,-152.002698,-1.080104,-51.614087
119.000000,19.829890,300.188630,-0.660996,-152.884814,-1.081744,-51.828512
119.100000,19.846560,301.917820,-0.661552,-153.765483,-1.083385,-52.041620
119.200000,19.863210,303.648560,-0.662107,-154.646942,-1.085026,-52.254119
119.300000,19.879880,305.418030,-0.662663,-155.548125,-1.086672,-52.472190
119.400000,19.896570,307.164030,-0.663219,-156.437356,-1.088322,-52.685129
119.500000,19.913290,308.947750,-0.663776,-157.345797,-1.089979,-52.903381
119.600000,19.929910,310.713990,-0.664330,-158.245336,-1.091628,-53.118159
119.700000,19.946550,312.533690,-0.664885,-159.172101,-1.093282,-53.340959
119.800000,19.963230,314.345400,-0.665441,-160.094798,-1.094942,-53.561155
119.900000,19.979980,316.175290,-0.665999,-161.026753,-1.096612,-53.783043
120.000000,19.996590,318.020200,-0.666553,-161.966358,-1.098271,-54.007196
120.021000,20.000120,318.428100,-0.666671,-162.174100,-1.098624,-54.057385
