Repository: abubakardawood/tissue-phantom-material-database

Title:
A Database of Silicone Phantom Materials for Modeling Human Tissue Mechanics Across Varying Stiffnesses

Description:
This dataset contains processed mechanical compression test data for soft silicone phantoms
fabricated using Ecoflex (Smooth-On) with varying base materials and thinner concentrations.
The dataset provides force–compression measurements together with derived engineering and
true stress–strain quantities, intended for mechanical characterization, constitutive model
fitting, and the design of tissue-equivalent phantoms.

All files in this dataset are processed outputs generated from raw experimental measurements.
The raw data files are not included in this archive.

File: data/EF10_12_5T/EF10_12_5T_A4.csv (part 2 of 2)
Speed (mm/min): 10;
Machine: INSTRON 5900;
Load cell: 1kN;
Time (s),Compression (mm),Load (N),Engineering Strain [-],Engineering Stress (kPa),True Strain [-],True Stress (kPa)
57.700000,9.613300,30.489120,-0.320443,-15.527981,-0.386315,-10.552143
57.800000,9.629890,30.561250,-0.320996,-15.564717,-0.387129,-10.568500
57.900000,9.646520,30.643460,-0.321551,-15.606586,-0.387945,-10.588278
58.000000,9.663230,30.718320,-0.322108,-15.644712,-0.388767,-10.605430
58.100000,9.679920,30.805430,-0.322664,-15.689077,-0.389588,-10.626776
58.200000,9.696580,30.872350,-0.323219,-15.723159,-0.390408,-10.641130
58.300000,9.713200,30.958280,-0.323773,-15.766923,-0.391227,-10.662013
58.400000,9.729890,31.039400,-0.324330,-15.808237,-0.392050,-10.681156
58.500000,9.746610,31.120360,-0.324887,-15.849469,-0.392875,-10.700183
58.600000,9.763280,31.193830,-0.325443,-15.886887,-0.393699,-10.716616
58.700000,9.779890,31.275590,-0.325996,-15.928527,-0.394520,-10.735886
58.800000,9.796600,31.358220,-0.326553,-15.970610,-0.395346,-10.755354
58.900000,9.813260,31.432000,-0.327109,-16.008186,-0.396171,-10.771770
59.000000,9.829920,31.526440,-0.327664,-16.056284,-0.396997,-10.795218
59.100000,9.846580,31.600000,-0.328219,-16.093748,-0.397823,-10.811469
59.200000,9.863240,31.682820,-0.328775,-16.135928,-0.398650,-10.830843
59.300000,9.879950,31.764330,-0.329332,-16.177440,-0.399481,-10.849697
59.400000,9.896620,31.843760,-0.329887,-16.217894,-0.400309,-10.867816
59.500000,9.913260,31.918440,-0.330442,-16.255928,-0.401137,-10.884287
59.600000,9.929840,32.002810,-0.330995,-16.298897,-0.401963,-10.904049
59.700000,9.946600,32.085110,-0.331553,-16.340812,-0.402799,-10.922962
59.800000,9.963290,32.170380,-0.332110,-16.384240,-0.403631,-10.942876
59.900000,9.979950,32.246350,-0.332665,-16.422931,-0.404463,-10.959597
60.000000,9.996570,32.330300,-0.333219,-16.465687,-0.405294,-10.979007
60.100000,10.013260,32.407260,-0.333775,-16.504882,-0.406128,-10.995960
60.200000,10.029930,32.497620,-0.334331,-16.550902,-0.406963,-11.017422
60.300000,10.046630,32.576850,-0.334888,-16.591253,-0.407799,-11.035047
60.400000,10.063280,32.661370,-0.335443,-16.634299,-0.408634,-11.054445
60.500000,10.079900,32.744640,-0.335997,-16.676708,-0.409468,-11.073390
60.600000,10.096590,32.828920,-0.336553,-16.719632,-0.410306,-11.092589
60.700000,10.113310,32.913970,-0.337110,-16.762947,-0.411147,-11.111985
60.800000,10.130010,33.003830,-0.337667,-16.808713,-0.411987,-11.132965
60.900000,10.146620,33.086640,-0.338221,-16.850887,-0.412823,-11.151569
61.000000,10.163280,33.168560,-0.338776,-16.892609,-0.413663,-11.169798
61.100000,10.179950,33.258950,-0.339332,-16.938644,-0.414503,-11.190826
61.200000,10.196610,33.343830,-0.339887,-16.981873,-0.415344,-11.209955
61.300000,10.213260,33.419620,-0.340442,-17.020473,-0.416185,-11.225989
61.400000,10.229930,33.513930,-0.340998,-17.068504,-0.417028,-11.248184
61.500000,10.246610,33.601780,-0.341554,-17.113246,-0.417872,-11.268154
61.600000,10.263250,33.694730,-0.342108,-17.160585,-0.418715,-11.289806
61.700000,10.279900,33.773880,-0.342663,-17.200896,-0.419559,-11.306780
61.800000,10.296520,33.855960,-0.343217,-17.242699,-0.420402,-11.324706
61.900000,10.313210,33.939280,-0.343774,-17.285133,-0.421250,-11.342960
62.000000,10.329940,34.031800,-0.344331,-17.332253,-0.422100,-11.364215
62.100000,10.346630,34.118160,-0.344888,-17.376236,-0.422949,-11.383387
62.200000,10.363240,34.203740,-0.345441,-17.419822,-0.423794,-11.402295
62.300000,10.379920,34.292110,-0.345997,-17.464828,-0.424644,-11.422044
62.400000,10.396670,34.383200,-0.346556,-17.511220,-0.425498,-11.442607
62.500000,10.413310,34.471600,-0.347110,-17.556242,-0.426347,-11.462289
62.600000,10.429890,34.559320,-0.347663,-17.600917,-0.427194,-11.481729
62.700000,10.446540,34.649930,-0.348218,-17.647064,-0.428045,-11.502039
62.800000,10.463280,34.734490,-0.348776,-17.690130,-0.428902,-11.520238
62.900000,10.479910,34.827780,-0.349330,-17.737643,-0.429753,-11.541346
63.000000,10.496570,34.917630,-0.349886,-17.783403,-0.430607,-11.561245
63.100000,10.513200,35.013890,-0.350440,-17.832428,-0.431460,-11.583232
63.200000,10.529880,35.095620,-0.350996,-17.874052,-0.432316,-11.600332
63.300000,10.546570,35.190720,-0.351552,-17.922487,-0.433174,-11.621795
63.400000,10.563240,35.278860,-0.352108,-17.967376,-0.434031,-11.640919
63.500000,10.579870,35.372730,-0.352662,-18.015183,-0.434887,-11.661907
63.600000,10.596510,35.463220,-0.353217,-18.061270,-0.435744,-11.681722
63.700000,10.613240,35.552550,-0.353775,-18.106765,-0.436607,-11.701050
63.800000,10.629890,35.648850,-0.354330,-18.155810,-0.437466,-11.722668
63.900000,10.646490,35.740370,-0.354883,-18.202421,-0.438324,-11.742691
64.000000,10.663230,35.829650,-0.355441,-18.247891,-0.439189,-11.761842
64.100000,10.679940,35.921470,-0.355998,-18.294654,-0.440053,-11.781794
64.200000,10.696630,36.018920,-0.356554,-18.344285,-0.440918,-11.803551
64.300000,10.713280,36.114030,-0.357109,-18.392724,-0.441781,-11.824511
64.400000,10.729930,36.204230,-0.357664,-18.438663,-0.442644,-11.843811
64.500000,10.746590,36.302690,-0.358220,-18.488808,-0.443509,-11.865753
64.600000,10.763270,36.398520,-0.358776,-18.537614,-0.444376,-11.886769
64.700000,10.779940,36.492920,-0.359331,-18.585692,-0.445243,-11.907270
64.800000,10.796550,36.590490,-0.359885,-18.635384,-0.446107,-11.928789
64.900000,10.813190,36.683280,-0.360440,-18.682641,-0.446974,-11.948676
65.000000,10.829900,36.776910,-0.360997,-18.730326,-0.447846,-11.968741
65.100000,10.846580,36.877680,-0.361553,-18.781648,-0.448716,-11.991093
65.200000,10.863190,36.973100,-0.362106,-18.830245,-0.449584,-12.011694
65.300000,10.879860,37.067170,-0.362662,-18.878155,-0.450455,-12.031765
65.400000,10.896560,37.167350,-0.363219,-18.929176,-0.451329,-12.053746
65.500000,10.913290,37.262740,-0.363776,-18.977758,-0.452205,-12.074099
65.600000,10.929950,37.365610,-0.364332,-19.030149,-0.453078,-12.096863
65.700000,10.946610,37.460350,-0.364887,-19.078400,-0.453952,-12.116940
65.800000,10.963270,37.562420,-0.365442,-19.130383,-0.454827,-12.139331
65.900000,10.979930,37.652040,-0.365998,-19.176027,-0.455703,-12.157646
66.000000,10.996600,37.753350,-0.366553,-19.227623,-0.456579,-12.179674
66.100000,11.013240,37.847190,-0.367108,-19.275416,-0.457455,-12.199256
66.200000,11.029900,37.954280,-0.367663,-19.329956,-0.458333,-12.223040
66.300000,11.046630,38.052100,-0.368221,-19.379775,-0.459216,-12.243735
66.400000,11.063300,38.151230,-0.368777,-19.430262,-0.460096,-12.264835
66.500000,11.079880,38.256840,-0.369329,-19.484049,-0.460971,-12.288018
66.600000,11.096550,38.364180,-0.369885,-19.538716,-0.461853,-12.311638
66.700000,11.113220,38.457080,-0.370441,-19.586030,-0.462735,-12.330568
66.800000,11.129920,38.562130,-0.370997,-19.639532,-0.463620,-12.353318
66.900000,11.146600,38.663680,-0.371553,-19.691251,-0.464504,-12.374901
67.000000,11.163240,38.765350,-0.372108,-19.743031,-0.465387,-12.396491
67.100000,11.179920,38.874680,-0.372664,-19.798712,-0.466273,-12.420445
67.200000,11.196610,38.976650,-0.373220,-19.850645,-0.467160,-12.441981
67.300000,11.213290,39.071180,-0.373776,-19.898789,-0.468048,-12.461092
67.400000,11.229900,39.179370,-0.374330,-19.953889,-0.468932,-12.484550
67.500000,11.246590,39.279460,-0.374886,-20.004865,-0.469822,-12.505314
67.600000,11.263270,39.389330,-0.375442,-20.060821,-0.470712,-12.529140
67.700000,11.279970,39.485080,-0.375999,-20.109586,-0.471603,-12.548402
67.800000,11.296630,39.594070,-0.376554,-20.165094,-0.472494,-12.571841
67.900000,11.313270,39.701720,-0.377109,-20.219920,-0.473384,-12.594806
68.000000,11.329970,39.808700,-0.377666,-20.274404,-0.474278,-12.617458
68.100000,11.346630,39.928730,-0.378221,-20.335535,-0.475171,-12.644209
68.200000,11.363260,40.036130,-0.378775,-20.390234,-0.476062,-12.666916
68.300000,11.379890,40.142420,-0.379330,-20.444367,-0.476955,-12.689212
68.400000,11.396580,40.249780,-0.379886,-20.499045,-0.477852,-12.711745
68.500000,11.413240,40.364980,-0.380441,-20.557716,-0.478748,-12.736711
68.600000,11.429920,40.472600,-0.380997,-20.612526,-0.479646,-12.759209
68.700000,11.446520,40.577680,-0.381551,-20.666043,-0.480540,-12.780900
68.800000,11.463190,40.687820,-0.382106,-20.722137,-0.481439,-12.804077
68.900000,11.479890,40.793760,-0.382663,-20.776091,-0.482340,-12.825850
69.000000,11.496610,40.908760,-0.383220,-20.834660,-0.483243,-12.850395
69.100000,11.513270,41.015320,-0.383776,-20.888931,-0.484144,-12.872268
69.200000,11.529890,41.123150,-0.384330,-20.943848,-0.485044,-12.894506
69.300000,11.546620,41.232360,-0.384887,-20.999469,-0.485950,-12.917039
69.400000,11.563270,41.343550,-0.385442,-21.056097,-0.486853,-12.940186
69.500000,11.579930,41.458090,-0.385998,-21.114432,-0.487757,-12.964310
69.600000,11.596540,41.569190,-0.386551,-21.171015,-0.488659,-12.987331
69.700000,11.613220,41.673800,-0.387107,-21.224292,-0.489565,-13.008213
69.800000,11.629910,41.799480,-0.387664,-21.288300,-0.490474,-13.035600
69.900000,11.646620,41.915950,-0.388221,-21.347618,-0.491384,-13.060032
70.000000,11.663220,42.030700,-0.388774,-21.406060,-0.492289,-13.083940
70.100000,11.679850,42.144770,-0.389328,-21.464155,-0.493196,-13.107551
70.200000,11.696530,42.261610,-0.389884,-21.523661,-0.494107,-13.131923
70.300000,11.713230,42.380450,-0.390441,-21.584186,-0.495020,-13.156835
70.400000,11.729920,42.498160,-0.390997,-21.644135,-0.495933,-13.181336
70.500000,11.746530,42.610690,-0.391551,-21.701446,-0.496842,-13.204223
70.600000,11.763210,42.723610,-0.392107,-21.758956,-0.497756,-13.227117
70.700000,11.779900,42.838600,-0.392663,-21.817520,-0.498672,-13.250580
70.800000,11.796580,42.958710,-0.393219,-21.878691,-0.499588,-13.275567
70.900000,11.813210,43.076200,-0.393774,-21.938529,-0.500502,-13.299714
71.000000,11.829920,43.194550,-0.394331,-21.998804,-0.501421,-13.324001
71.100000,11.846610,43.311750,-0.394887,-22.058493,-0.502340,-13.347881
71.200000,11.863290,43.435100,-0.395443,-22.121315,-0.503259,-13.373596
71.300000,11.879940,43.556080,-0.395998,-22.182929,-0.504178,-13.398534
71.400000,11.896590,43.679420,-0.396553,-22.245746,-0.505097,-13.424129
71.500000,11.913300,43.805410,-0.397110,-22.309912,-0.506021,-13.450423
71.600000,11.929970,43.924710,-0.397666,-22.370671,-0.506943,-13.474623
71.700000,11.946610,44.050600,-0.398220,-22.434786,-0.507864,-13.500798
71.800000,11.963230,44.167280,-0.398774,-22.494211,-0.508785,-13.524097
71.900000,11.979890,44.295170,-0.399330,-22.559345,-0.509709,-13.550729
72.000000,11.996610,44.422350,-0.399887,-22.624117,-0.510637,-13.577027
72.100000,12.013290,44.548600,-0.400443,-22.688416,-0.511564,-13.602998
72.200000,12.029930,44.669300,-0.400998,-22.749888,-0.512490,-13.627236
72.300000,12.046610,44.791210,-0.401554,-22.811976,-0.513418,-13.651743
72.400000,12.063270,44.918870,-0.402109,-22.876993,-0.514347,-13.677948
72.500000,12.079970,45.042840,-0.402666,-22.940130,-0.515278,-13.702927
72.600000,12.096640,45.167290,-0.403221,-23.003512,-0.516209,-13.728005
72.700000,12.113280,45.296310,-0.403776,-23.069221,-0.517139,-13.754423
72.800000,12.129940,45.423130,-0.404331,-23.133810,-0.518071,-13.780086
72.900000,12.146610,45.551060,-0.404887,-23.198964,-0.519004,-13.806005
73.000000,12.163270,45.683400,-0.405442,-23.266365,-0.519938,-13.833195
73.100000,12.179860,45.809380,-0.405995,-23.330526,-0.520868,-13.858441
73.200000,12.196560,45.943910,-0.406552,-23.399041,-0.521806,-13.886114
73.300000,12.213280,46.075700,-0.407109,-23.466161,-0.522745,-13.912868
73.400000,12.229940,46.199600,-0.407665,-23.529263,-0.523682,-13.937214
73.500000,12.246540,46.335040,-0.408218,-23.598242,-0.524617,-13.965015
73.600000,12.263210,46.466450,-0.408774,-23.665169,-0.525556,-13.991471
73.700000,12.279930,46.597250,-0.409331,-23.731785,-0.526499,-14.017629
73.800000,12.296590,46.728550,-0.409886,-23.798655,-0.527440,-14.043912
73.900000,12.313240,46.861130,-0.410441,-23.866178,-0.528381,-14.070512
74.000000,12.329870,46.989440,-0.410996,-23.931525,-0.529322,-14.095772
74.100000,12.346540,47.133000,-0.411551,-24.004640,-0.530266,-14.125498
74.200000,12.363260,47.268270,-0.412109,-24.073532,-0.531213,-14.152621
74.300000,12.379950,47.404660,-0.412665,-24.142995,-0.532160,-14.180026
74.400000,12.396580,47.545400,-0.413219,-24.214673,-0.533104,-14.208702
74.500000,12.413240,47.682040,-0.413775,-24.284264,-0.534051,-14.236051
74.600000,12.429950,47.819470,-0.414332,-24.354256,-0.535002,-14.263517
74.700000,12.446630,47.957730,-0.414888,-24.424671,-0.535951,-14.291176
74.800000,12.463240,48.093500,-0.415441,-24.493818,-0.536898,-14.318074
74.900000,12.479870,48.233210,-0.415996,-24.564972,-0.537847,-14.346050
75.000000,12.496590,48.374540,-0.416553,-24.636951,-0.538802,-14.374355
75.100000,12.513240,48.509400,-0.417108,-24.705635,-0.539753,-14.400717
75.200000,12.529890,48.656600,-0.417663,-24.780603,-0.540706,-14.430662
75.300000,12.546580,48.793980,-0.418219,-24.850570,-0.541662,-14.457581
75.400000,12.563230,48.931640,-0.418774,-24.920680,-0.542616,-14.484539
75.500000,12.579910,49.085760,-0.419330,-24.999172,-0.543573,-14.516261
75.600000,12.596600,49.226850,-0.419887,-25.071029,-0.544532,-14.544038
75.700000,12.613230,49.371640,-0.420441,-25.144770,-0.545488,-14.572878
75.800000,12.629940,49.518990,-0.420998,-25.219815,-0.546449,-14.602323
75.900000,12.646620,49.656480,-0.421554,-25.289838,-0.547410,-14.628805
76.000000,12.663290,49.811280,-0.422110,-25.368677,-0.548371,-14.660313
76.100000,12.679890,49.953220,-0.422663,-25.440966,-0.549329,-14.688011
76.200000,12.696590,50.098110,-0.423220,-25.514758,-0.550294,-14.716411
76.300000,12.713240,50.243980,-0.423775,-25.589049,-0.551256,-14.745058
76.400000,12.729950,50.394270,-0.424332,-25.665591,-0.552224,-14.774868
76.500000,12.746620,50.540280,-0.424887,-25.739953,-0.553189,-14.803373
76.600000,12.763180,50.689140,-0.425439,-25.815767,-0.554150,-14.832724
76.700000,12.779880,50.835900,-0.425996,-25.890511,-0.555119,-14.861257
76.800000,12.796610,50.997230,-0.426554,-25.972676,-0.556091,-14.893936
76.900000,12.813270,51.144490,-0.427109,-26.047675,-0.557060,-14.922479
77.000000,12.829880,51.296290,-0.427663,-26.124986,-0.558027,-14.952305
77.100000,12.846570,51.447480,-0.428219,-26.201986,-0.558999,-14.981798
77.200000,12.863220,51.590740,-0.428774,-26.274948,-0.559970,-15.008934
77.300000,12.879930,51.751340,-0.429331,-26.356741,-0.560946,-15.040975
77.400000,12.896540,51.905650,-0.429885,-26.435330,-0.561917,-15.071187
77.500000,12.913240,52.056220,-0.430441,-26.512015,-0.562893,-15.100148
77.600000,12.929900,52.213080,-0.430997,-26.591903,-0.563869,-15.130882
77.700000,12.946570,52.369650,-0.431552,-26.671644,-0.564846,-15.161434
77.800000,12.963210,52.532220,-0.432107,-26.754440,-0.565822,-15.193659
77.900000,12.979870,52.686210,-0.432662,-26.832866,-0.566801,-15.223296
78.000000,12.996550,52.847880,-0.433218,-26.915204,-0.567781,-15.255044
78.100000,13.013230,53.001940,-0.433774,-26.993666,-0.568763,-15.284507
78.200000,13.029940,53.166100,-0.434331,-27.077272,-0.569747,-15.316765
78.300000,13.046560,53.328170,-0.434885,-27.159814,-0.570727,-15.348409
78.400000,13.063190,53.482140,-0.435440,-27.238230,-0.571708,-15.377624
78.500000,13.079910,53.645110,-0.435997,-27.321230,-0.572696,-15.409256
78.600000,13.096610,53.815290,-0.436554,-27.407902,-0.573683,-15.442882
78.700000,13.113190,53.973360,-0.437106,-27.488407,-0.574665,-15.473050
78.800000,13.129870,54.138190,-0.437662,-27.572354,-0.575653,-15.504973
78.900000,13.146570,54.304980,-0.438219,-27.657299,-0.576643,-15.537345
79.000000,13.163280,54.481490,-0.438776,-27.747195,-0.577635,-15.572392
79.100000,13.179940,54.640250,-0.439331,-27.828051,-0.578625,-15.602316
79.200000,13.196570,54.803860,-0.439886,-27.911377,-0.579614,-15.633562
79.300000,13.213270,54.973480,-0.440442,-27.997763,-0.580609,-15.666363
79.400000,13.229950,55.140770,-0.440998,-28.082964,-0.581603,-15.698423
79.500000,13.246640,55.302480,-0.441555,-28.165322,-0.582599,-15.728793
79.600000,13.263250,55.473930,-0.442108,-28.252641,-0.583590,-15.761913
79.700000,13.279910,55.641250,-0.442664,-28.337856,-0.584586,-15.793717
79.800000,13.296570,55.814970,-0.443219,-28.426331,-0.585583,-15.827241
79.900000,13.313240,55.990220,-0.443775,-28.515585,-0.586582,-15.861091
80.000000,13.329890,56.163730,-0.444330,-28.603953,-0.587580,-15.894368
80.100000,13.346500,56.338960,-0.444883,-28.693197,-0.588577,-15.928072
80.200000,13.363260,56.516850,-0.445442,-28.783795,-0.589584,-15.962284
80.300000,13.379950,56.692420,-0.445998,-28.873212,-0.590588,-15.995808
80.400000,13.396630,56.860450,-0.446554,-28.958789,-0.591592,-16.027116
80.500000,13.413210,57.032820,-0.447107,-29.046577,-0.592591,-16.059649
80.600000,13.429900,57.210420,-0.447663,-29.137028,-0.593598,-16.093449
80.700000,13.446570,57.391100,-0.448219,-29.229047,-0.594604,-16.128033
80.800000,13.463250,57.568050,-0.448775,-29.319167,-0.595612,-16.161458
80.900000,13.479910,57.750190,-0.449330,-29.411930,-0.596620,-16.196258
81.000000,13.496550,57.933300,-0.449885,-29.505187,-0.597628,-16.231246
81.100000,13.513250,58.117280,-0.450442,-29.598888,-0.598640,-16.266315
81.200000,13.529950,58.299270,-0.450998,-29.691574,-0.599654,-16.300724
81.300000,13.546570,58.478890,-0.451552,-29.783054,-0.600663,-16.334447
81.400000,13.563180,58.660690,-0.452106,-29.875644,-0.601673,-16.368686
81.500000,13.579920,58.847680,-0.452664,-29.970877,-0.602692,-16.404140
81.600000,13.596620,59.029060,-0.453221,-30.063253,-0.603710,-16.437966
81.700000,13.613310,59.218890,-0.453777,-30.159933,-0.604728,-16.474049
81.800000,13.629930,59.400260,-0.454331,-30.252304,-0.605743,-16.507744
81.900000,13.646590,59.594200,-0.454886,-30.351077,-0.606761,-16.544787
82.000000,13.663280,59.791790,-0.455443,-30.451709,-0.607782,-16.582701
82.100000,13.679920,59.984490,-0.455997,-30.549850,-0.608801,-16.619200
82.200000,13.696600,60.165450,-0.456553,-30.642012,-0.609824,-16.652299
82.300000,13.713250,60.362960,-0.457108,-30.742603,-0.610845,-16.689903
82.400000,13.729930,60.552860,-0.457664,-30.839318,-0.611870,-16.725262
82.500000,13.746630,60.746470,-0.458221,-30.937923,-0.612897,-16.761517
82.600000,13.763280,60.938720,-0.458776,-31.035835,-0.613922,-16.797339
82.700000,13.779900,61.131480,-0.459330,-31.134007,-0.614946,-16.833224
82.800000,13.796610,61.332300,-0.459887,-31.236284,-0.615977,-16.871123
82.900000,13.813320,61.529780,-0.460444,-31.336860,-0.617009,-16.907991
83.000000,13.829920,61.730460,-0.460997,-31.439065,-0.618035,-16.945740
83.100000,13.846580,61.929070,-0.461553,-31.540216,-0.619066,-16.982745
83.200000,13.863260,62.126300,-0.462109,-31.640665,-0.620099,-17.019239
83.300000,13.879970,62.326680,-0.462666,-31.742717,-0.621135,-17.056452
83.400000,13.896640,62.526260,-0.463221,-31.844363,-0.622169,-17.093375
83.500000,13.913230,62.727010,-0.463774,-31.946604,-0.623200,-17.130589
83.600000,13.929860,62.927390,-0.464329,-32.048657,-0.624234,-17.167547
83.700000,13.946560,63.137660,-0.464885,-32.155746,-0.625274,-17.207011
83.800000,13.963280,63.342700,-0.465443,-32.260172,-0.626316,-17.244912
83.900000,13.979940,63.544810,-0.465998,-32.363106,-0.627356,-17.281963
84.000000,13.996600,63.759740,-0.466553,-32.472569,-0.628396,-17.322384
84.100000,14.013180,63.970950,-0.467106,-32.580137,-0.629433,-17.361760
84.200000,14.029930,64.178250,-0.467664,-32.685714,-0.630481,-17.399772
84.300000,14.046580,64.385660,-0.468219,-32.791347,-0.631524,-17.437805
84.400000,14.063210,64.588880,-0.468774,-32.894846,-0.632567,-17.474609
84.500000,14.079930,64.807370,-0.469331,-33.006123,-0.633617,-17.515326
84.600000,14.096590,65.019580,-0.469886,-33.114200,-0.634664,-17.554290
84.700000,14.113240,65.242600,-0.470441,-33.227783,-0.635711,-17.596061
84.800000,14.129880,65.455840,-0.470996,-33.336386,-0.636759,-17.635081
84.900000,14.146520,65.670680,-0.471551,-33.445803,-0.637808,-17.674412
85.000000,14.163250,65.891270,-0.472108,-33.558148,-0.638864,-17.715067
85.100000,14.179940,66.113720,-0.472665,-33.671441,-0.639919,-17.756141
85.200000,14.196620,66.331570,-0.473221,-33.782391,-0.640974,-17.795866
85.300000,14.213210,66.553140,-0.473774,-33.895236,-0.642024,-17.836566
85.400000,14.229890,66.777490,-0.474330,-34.009496,-0.643081,-17.877783
85.500000,14.246610,67.008450,-0.474887,-34.127123,-0.644142,-17.920596
85.600000,14.263260,67.226900,-0.475442,-34.238379,-0.645199,-17.960016
85.700000,14.279880,67.458760,-0.475996,-34.356464,-0.646256,-18.002925
85.800000,14.296550,67.687200,-0.476552,-34.472808,-0.647317,-18.044734
85.900000,14.313240,67.909650,-0.477108,-34.586101,-0.648380,-18.084795
86.000000,14.329950,68.146260,-0.477665,-34.706605,-0.649446,-18.128475
86.100000,14.346590,68.370100,-0.478220,-34.820606,-0.650509,-18.168707
86.200000,14.363230,68.606290,-0.478774,-34.940897,-0.651572,-18.212092
86.300000,14.379890,68.843900,-0.479330,-35.061910,-0.652638,-18.255697
86.400000,14.396610,69.086040,-0.479887,-35.185231,-0.653709,-18.300296
86.500000,14.413270,69.315640,-0.480442,-35.302166,-0.654777,-18.341511
86.600000,14.429910,69.548070,-0.480997,-35.420541,-0.655846,-18.383367
86.700000,14.446550,69.788360,-0.481552,-35.542920,-0.656915,-18.427168
86.800000,14.463260,70.020650,-0.482109,-35.661224,-0.657990,-18.468639
86.900000,14.479920,70.268090,-0.482664,-35.787244,-0.659063,-18.514030
87.000000,14.496540,70.507930,-0.483218,-35.909394,-0.660134,-18.557328
87.100000,14.513250,70.746630,-0.483775,-36.030963,-0.661213,-18.600084
87.200000,14.529980,70.990550,-0.484333,-36.155190,-0.662293,-18.644051
87.300000,14.546610,71.232320,-0.484887,-36.278323,-0.663369,-18.687436
87.400000,14.563230,71.474520,-0.485441,-36.401674,-0.664445,-18.730809
87.500000,14.579930,71.717340,-0.485998,-36.525341,-0.665527,-18.774111
87.600000,14.596560,71.970440,-0.486552,-36.654244,-0.666607,-18.820048
87.700000,14.613270,72.227180,-0.487109,-36.785001,-0.667692,-18.866696
87.800000,14.629940,72.474350,-0.487665,-36.910883,-0.668776,-18.910750
87.900000,14.646530,72.727700,-0.488218,-37.039913,-0.669856,-18.956373
88.000000,14.663220,72.986530,-0.488774,-37.171734,-0.670944,-19.003157
88.100000,14.679940,73.238790,-0.489331,-37.300209,-0.672034,-19.048048
88.200000,14.696630,73.491480,-0.489888,-37.428903,-0.673124,-19.092945
88.300000,14.713210,73.748690,-0.490440,-37.559899,-0.674208,-19.139010
88.400000,14.729890,74.010850,-0.490996,-37.693416,-0.675300,-19.186087
88.500000,14.746560,74.265000,-0.491552,-37.822854,-0.676392,-19.230954
88.600000,14.763270,74.532460,-0.492109,-37.959070,-0.677488,-19.279070
88.700000,14.779940,74.790310,-0.492665,-38.090392,-0.678583,-19.324602
88.800000,14.796610,75.052360,-0.493220,-38.223853,-0.679679,-19.371072
88.900000,14.813240,75.313800,-0.493775,-38.357003,-0.680773,-19.417287
89.000000,14.829920,75.581460,-0.494331,-38.493321,-0.681872,-19.464892
89.100000,14.846610,75.860730,-0.494887,-38.635553,-0.682973,-19.515320
89.200000,14.863220,76.123990,-0.495441,-38.769630,-0.684070,-19.561579
89.300000,14.879890,76.409320,-0.495996,-38.914947,-0.685172,-19.613276
89.400000,14.896580,76.671930,-0.496553,-39.048693,-0.686276,-19.658961
89.500000,14.913270,76.937740,-0.497109,-39.184069,-0.687382,-19.705316
89.600000,14.929850,77.216190,-0.497662,-39.325883,-0.688481,-19.754898
89.700000,14.946550,77.500820,-0.498218,-39.470844,-0.689590,-19.805746
89.800000,14.963250,77.782150,-0.498775,-39.614124,-0.690700,-19.855589
89.900000,14.979940,78.063210,-0.499331,-39.757266,-0.691811,-19.905218
90.000000,14.996570,78.340810,-0.499886,-39.898647,-0.692919,-19.953885
90.100000,15.013220,78.619550,-0.500441,-40.040608,-0.694029,-20.002659
90.200000,15.029900,78.903380,-0.500997,-40.185161,-0.695143,-20.052530
90.300000,15.046580,79.188510,-0.501553,-40.330377,-0.696257,-20.102569
90.400000,15.063300,79.475730,-0.502110,-40.476657,-0.697376,-20.152923
90.500000,15.079890,79.765170,-0.502663,-40.624067,-0.698487,-20.203852
90.600000,15.096540,80.053150,-0.503218,-40.770735,-0.699604,-20.254167
90.700000,15.113240,80.346280,-0.503775,-40.920024,-0.700725,-20.305553
90.800000,15.129970,80.632730,-0.504332,-41.065912,-0.701850,-20.355045
90.900000,15.146570,80.928250,-0.504886,-41.216419,-0.702967,-20.406840
91.000000,15.163220,81.225880,-0.505441,-41.368001,-0.704088,-20.458931
91.100000,15.179900,81.530070,-0.505997,-41.522924,-0.705213,-20.512463
91.200000,15.196590,81.826200,-0.506553,-41.673741,-0.706340,-20.563783
91.300000,15.213230,82.122980,-0.507108,-41.824890,-0.707465,-20.615168
91.400000,15.229870,82.414880,-0.507662,-41.973554,-0.708590,-20.665161
91.500000,15.246590,82.723720,-0.508220,-42.130845,-0.709723,-20.719121
91.600000,15.263280,83.034510,-0.508776,-42.289129,-0.710855,-20.773435
91.700000,15.279960,83.343770,-0.509332,-42.446634,-0.711988,-20.827205
91.800000,15.296570,83.648390,-0.509886,-42.601775,-0.713117,-20.879741
91.900000,15.313250,83.950800,-0.510442,-42.755791,-0.714252,-20.931454
92.000000,15.329950,84.264520,-0.510998,-42.915568,-0.715389,-20.985784
92.100000,15.346660,84.580120,-0.511555,-43.076301,-0.716529,-21.040390
92.200000,15.363240,84.894680,-0.512108,-43.236505,-0.717661,-21.094745
92.300000,15.379860,85.209540,-0.512662,-43.396862,-0.718797,-21.148940
92.400000,15.396580,85.531460,-0.513219,-43.560815,-0.719942,-21.204563
92.500000,15.413250,85.843480,-0.513775,-43.719725,-0.721084,-21.257623
92.600000,15.429940,86.169040,-0.514331,-43.885532,-0.722229,-21.313828
92.700000,15.446540,86.491420,-0.514885,-44.049718,-0.723369,-21.369194
92.800000,15.463220,86.818500,-0.515441,-44.216299,-0.724515,-21.425420
92.900000,15.479920,87.149390,-0.515997,-44.384820,-0.725665,-21.482371
93.000000,15.496620,87.473440,-0.516554,-44.549857,-0.726816,-21.537450
93.100000,15.513240,87.800800,-0.517108,-44.716580,-0.727962,-21.593279
93.200000,15.529890,88.129440,-0.517663,-44.883955,-0.729112,-21.649192
93.300000,15.546580,88.475360,-0.518219,-45.060131,-0.730266,-21.709100
93.400000,15.563260,88.813030,-0.518775,-45.232105,-0.731421,-21.766805
93.500000,15.579940,89.142960,-0.519331,-45.400137,-0.732577,-21.822423
93.600000,15.596530,89.480470,-0.519884,-45.572029,-0.733728,-21.879845
93.700000,15.613270,89.828960,-0.520442,-45.749514,-0.734891,-21.939530
93.800000,15.629960,90.174770,-0.520999,-45.925633,-0.736052,-21.998440
93.900000,15.646590,90.513870,-0.521553,-46.098335,-0.737210,-22.055610
94.000000,15.663230,90.860700,-0.522108,-46.274975,-0.738370,-22.114456
94.100000,15.679940,91.205700,-0.522665,-46.450682,-0.739536,-22.172552
94.200000,15.696610,91.553340,-0.523220,-46.627733,-0.740701,-22.231155
94.300000,15.713250,91.908290,-0.523775,-46.808508,-0.741865,-22.291382
94.400000,15.729930,92.271640,-0.524331,-46.993560,-0.743033,-22.353380
94.500000,15.746560,92.611310,-0.524885,-47.166553,-0.744199,-22.409521
94.600000,15.763250,92.971370,-0.525442,-47.349930,-0.745371,-22.470304
94.700000,15.779930,93.322330,-0.525998,-47.528672,-0.746543,-22.528702
94.800000,15.796510,93.691020,-0.526550,-47.716445,-0.747710,-22.591335
94.900000,15.813180,94.059850,-0.527106,-47.904288,-0.748884,-22.653650
95.000000,15.829930,94.427890,-0.527664,-48.091729,-0.750065,-22.715439
95.100000,15.846620,94.782900,-0.528221,-48.272535,-0.751244,-22.773984
95.200000,15.863270,95.160480,-0.528776,-48.464834,-0.752421,-22.837809
95.300000,15.879910,95.528440,-0.529330,-48.652235,-0.753599,-22.899131
95.400000,15.896610,95.904280,-0.529887,-48.843649,-0.754782,-22.962034
95.500000,15.913280,96.279190,-0.530443,-49.034589,-0.755965,-23.024551
95.600000,15.929960,96.646750,-0.530999,-49.221786,-0.757150,-23.085083
95.700000,15.946620,97.018360,-0.531554,-49.411045,-0.758334,-23.146406
95.800000,15.963270,97.409910,-0.532109,-49.610460,-0.759520,-23.212288
95.900000,15.979950,97.791610,-0.532665,-49.804858,-0.760709,-23.275553
96.000000,15.996620,98.171840,-0.533221,-49.998508,-0.761899,-23.338270
96.100000,16.013280,98.561430,-0.533776,-50.196924,-0.763089,-23.403011
96.200000,16.029900,98.948830,-0.534330,-50.394225,-0.764278,-23.467079
96.300000,16.046550,99.349660,-0.534885,-50.598366,-0.765471,-23.534059
96.400000,16.063250,99.745790,-0.535442,-50.800114,-0.766668,-23.599616
96.500000,16.079900,100.137010,-0.535997,-50.999360,-0.767864,-23.663873
96.600000,16.096520,100.535450,-0.536551,-51.202284,-0.769058,-23.729664
96.700000,16.113230,100.944750,-0.537108,-51.410739,-0.770261,-23.797637
96.800000,16.129930,101.350470,-0.537664,-51.617371,-0.771464,-23.864551
96.900000,16.146580,101.755150,-0.538219,-51.823472,-0.772665,-23.931078
97.000000,16.163250,102.172540,-0.538775,-52.036047,-0.773869,-24.000326
97.100000,16.179900,102.575060,-0.539330,-52.241049,-0.775073,-24.065884
97.200000,16.196580,102.992880,-0.539886,-52.453843,-0.776281,-24.134748
97.300000,16.213340,103.408670,-0.540445,-52.665603,-0.777496,-24.202759
97.400000,16.229930,103.819730,-0.540998,-52.874954,-0.778700,-24.269727
97.500000,16.246520,104.231610,-0.541551,-53.084723,-0.779905,-24.336656
97.600000,16.263230,104.669530,-0.542108,-53.307754,-0.781121,-24.409212
97.700000,16.279990,105.087930,-0.542666,-53.520843,-0.782342,-24.476883
97.800000,16.296630,105.500930,-0.543221,-53.731182,-0.783556,-24.543276
97.900000,16.313300,105.931950,-0.543777,-53.950699,-0.784773,-24.613568
98.000000,16.329930,106.359700,-0.544331,-54.168550,-0.785989,-24.682929
98.100000,16.346570,106.789030,-0.544886,-54.387206,-0.787207,-24.752397
98.200000,16.363200,107.227840,-0.545440,-54.610690,-0.788425,-24.823835
98.300000,16.379870,107.666370,-0.545996,-54.834032,-0.789649,-24.894888
98.400000,16.396550,108.105060,-0.546552,-55.057455,-0.790874,-24.965711
98.500000,16.413200,108.540350,-0.547107,-55.279146,-0.792099,-25.035557
98.600000,16.429910,108.988420,-0.547664,-55.507347,-0.793329,-25.107990
98.700000,16.446570,109.433560,-0.548219,-55.734054,-0.794558,-25.179587
98.800000,16.463180,109.890060,-0.548773,-55.966548,-0.795784,-25.253636
98.900000,16.479870,110.347560,-0.549329,-56.199551,-0.797018,-25.327508
99.000000,16.496620,110.798060,-0.549887,-56.428989,-0.798257,-25.399403
99.100000,16.513280,111.255510,-0.550443,-56.661966,-0.799492,-25.472802
99.200000,16.529900,111.720120,-0.550997,-56.898590,-0.800725,-25.547657
99.300000,16.546570,112.182260,-0.551552,-57.133956,-0.801963,-25.621589
99.400000,16.563230,112.635890,-0.552108,-57.364988,-0.803202,-25.693338
99.500000,16.579910,113.110410,-0.552664,-57.606659,-0.804445,-25.769552
99.600000,16.596550,113.590710,-0.553218,-57.851274,-0.805685,-25.846888
99.700000,16.613220,114.054020,-0.553774,-58.087235,-0.806930,-25.920035
99.800000,16.629890,114.536000,-0.554330,-58.332706,-0.808176,-25.997156
99.900000,16.646600,115.014460,-0.554887,-58.576383,-0.809426,-26.073129
100.000000,16.663260,115.503910,-0.555442,-58.825658,-0.810675,-26.151417
100.100000,16.679880,115.982830,-0.555996,-59.069570,-0.811922,-26.227125
100.200000,16.696550,116.477930,-0.556552,-59.321723,-0.813174,-26.306119
100.300000,16.713270,116.973340,-0.557109,-59.574033,-0.814432,-26.384803
100.400000,16.729950,117.467240,-0.557665,-59.825574,-0.815688,-26.462945
100.500000,16.746550,117.957080,-0.558218,-60.075048,-0.816939,-26.540055
100.600000,16.763230,118.456950,-0.558774,-60.329629,-0.818199,-26.618981
100.700000,16.779930,118.969060,-0.559331,-60.590445,-0.819461,-26.700331
100.800000,16.796630,119.473720,-0.559888,-60.847466,-0.820725,-26.779720
100.900000,16.813240,119.976640,-0.560441,-61.103601,-0.821984,-26.858617
101.000000,16.829930,120.490250,-0.560998,-61.365180,-0.823251,-26.939457
101.100000,16.846620,121.006800,-0.561554,-61.628257,-0.824519,-27.020663
101.200000,16.863270,121.519180,-0.562109,-61.889210,-0.825785,-27.100728
101.300000,16.879960,122.046100,-0.562665,-62.157568,-0.827057,-27.183659
101.400000,16.896550,122.554540,-0.563218,-62.416515,-0.828322,-27.262389
101.500000,16.913230,123.082460,-0.563774,-62.685382,-0.829596,-27.344973
101.600000,16.929920,123.607400,-0.564331,-62.952732,-0.830872,-27.426575
101.700000,16.946590,124.137440,-0.564886,-63.222679,-0.832148,-27.509052
101.800000,16.963170,124.667650,-0.565439,-63.492713,-0.833419,-27.591457
101.900000,16.979890,125.218700,-0.565996,-63.773360,-0.834702,-27.677872
102.000000,16.996590,125.753110,-0.566553,-64.045533,-0.835986,-27.760344
102.100000,17.013320,126.303120,-0.567111,-64.325651,-0.837273,-27.845888
102.200000,17.029950,126.844800,-0.567665,-64.601526,-0.838555,-27.929501
102.300000,17.046570,127.382840,-0.568219,-64.875548,-0.839837,-28.012029
102.400000,17.063240,127.952950,-0.568775,-65.165902,-0.841125,-28.101188
102.500000,17.079920,128.503170,-0.569331,-65.446127,-0.842415,-28.185640
102.600000,17.096610,129.061070,-0.569887,-65.730263,-0.843707,-28.271441
102.700000,17.113260,129.631970,-0.570442,-66.021020,-0.844999,-28.359857
102.800000,17.129880,130.189160,-0.570996,-66.304795,-0.846289,-28.445022
102.900000,17.146560,130.761350,-0.571552,-66.596209,-0.847586,-28.533012
103.000000,17.163240,131.341870,-0.572108,-66.891865,-0.848884,-28.622494
103.100000,17.179870,131.910640,-0.572662,-67.181537,-0.850181,-28.709201
103.200000,17.196540,132.488460,-0.573218,-67.475819,-0.851482,-28.797465
103.300000,17.213250,133.091130,-0.573775,-67.782756,-0.852788,-28.890705
103.400000,17.229940,133.684190,-0.574331,-68.084799,-0.854094,-28.981566
103.500000,17.246590,134.275820,-0.574886,-68.386114,-0.855399,-29.071871
103.600000,17.263220,134.878980,-0.575441,-68.693300,-0.856704,-29.164382
103.700000,17.279940,135.480770,-0.575998,-68.999790,-0.858017,-29.256049
103.800000,17.296590,136.083910,-0.576553,-69.306966,-0.859327,-29.347827
103.900000,17.313300,136.716170,-0.577110,-69.628974,-0.860643,-29.445397
104.000000,17.329920,137.326480,-0.577664,-69.939802,-0.861954,-29.538096
104.100000,17.346550,137.932590,-0.578218,-70.248491,-0.863267,-29.629526
104.200000,17.363260,138.562180,-0.578775,-70.569139,-0.864589,-29.725462
104.300000,17.379990,139.186680,-0.579333,-70.887194,-0.865914,-29.819903
104.400000,17.396590,139.807560,-0.579886,-71.203406,-0.867230,-29.913524
104.500000,17.413200,140.448700,-0.580440,-71.529936,-0.868549,-30.011100
104.600000,17.429930,141.076800,-0.580998,-71.849824,-0.869879,-30.105244
104.700000,17.446600,141.708010,-0.581553,-72.171297,-0.871206,-30.199839
104.800000,17.463280,142.358610,-0.582109,-72.502645,-0.872535,-30.298179
104.900000,17.479890,142.992720,-0.582663,-72.825594,-0.873861,-30.392815
105.000000,17.496590,143.644300,-0.583220,-73.157441,-0.875196,-30.490583
105.100000,17.513220,144.303940,-0.583774,-73.493393,-0.876527,-30.589861
105.200000,17.529920,144.963260,-0.584331,-73.829182,-0.877865,-30.688527
105.300000,17.546560,145.627400,-0.584885,-74.167426,-0.879200,-30.787986
105.400000,17.563230,146.295470,-0.585441,-74.507671,-0.880540,-30.887826
105.500000,17.579950,146.966540,-0.585998,-74.849444,-0.881885,-30.987795
105.600000,17.596630,147.658000,-0.586554,-75.201602,-0.883229,-31.091776
105.700000,17.613290,148.326510,-0.587110,-75.542071,-0.884573,-31.190591
105.800000,17.629900,149.003810,-0.587663,-75.887017,-0.885915,-31.291000
105.900000,17.646610,149.710750,-0.588220,-76.247059,-0.887267,-31.396988
106.000000,17.663310,150.390320,-0.588777,-76.593161,-0.888620,-31.496869
106.100000,17.679950,151.104370,-0.589332,-76.956824,-0.889969,-31.603731
106.200000,17.696580,151.787860,-0.589886,-77.304922,-0.891320,-31.703831
106.300000,17.713270,152.496810,-0.590442,-77.665988,-0.892678,-31.808701
106.400000,17.729920,153.210010,-0.590997,-78.029217,-0.894034,-31.914158
106.500000,17.746570,153.916530,-0.591552,-78.389045,-0.895391,-32.017823
106.600000,17.763210,154.651500,-0.592107,-78.763362,-0.896750,-32.127024
106.700000,17.779860,155.377330,-0.592662,-79.133024,-0.898112,-32.233888
106.800000,17.796570,156.119640,-0.593219,-79.511080,-0.899480,-32.343597
106.900000,17.813270,156.854310,-0.593776,-79.885244,-0.900850,-32.451330
107.000000,17.829920,157.584170,-0.594331,-80.256959,-0.902217,-32.557787
107.100000,17.846490,158.341000,-0.594883,-80.642409,-0.903579,-32.669611
107.200000,17.863240,159.105260,-0.595441,-81.031644,-0.904959,-32.782054
107.300000,17.879960,159.872570,-0.595999,-81.422431,-0.906337,-32.894771
107.400000,17.896610,160.622330,-0.596554,-81.804281,-0.907712,-33.003637
107.500000,17.913260,161.389010,-0.597109,-82.194748,-0.909088,-33.115552
107.600000,17.929940,162.163670,-0.597665,-82.589279,-0.910469,-33.228585
107.700000,17.946620,162.939040,-0.598221,-82.984172,-0.911852,-33.341325
107.800000,17.963290,163.738800,-0.598776,-83.391486,-0.913236,-33.458638
107.900000,17.979970,164.517590,-0.599332,-83.788121,-0.914623,-33.571191
108.000000,17.996600,165.310760,-0.599887,-84.192079,-0.916007,-33.686373
108.100000,18.013310,166.108310,-0.600444,-84.598268,-0.917401,-33.801774
108.200000,18.029990,166.910750,-0.601000,-85.006947,-0.918793,-33.917800
108.300000,18.046610,167.709810,-0.601554,-85.413905,-0.920182,-34.032857
108.400000,18.063220,168.519300,-0.602107,-85.826175,-0.921573,-34.149606
108.500000,18.079910,169.345320,-0.602664,-86.246863,-0.922972,-34.269012
108.600000,18.096610,170.166760,-0.603220,-86.665219,-0.924374,-34.386997
108.700000,18.113230,171.010790,-0.603774,-87.095080,-0.925771,-34.509306
108.800000,18.129850,171.852870,-0.604328,-87.523948,-0.927171,-34.630746
108.900000,18.146560,172.700160,-0.604885,-87.955469,-0.928579,-34.752496
109.000000,18.163250,173.537570,-0.605442,-88.381959,-0.929988,-34.871838
109.100000,18.179960,174.416640,-0.605999,-88.829665,-0.931401,-34.999007
109.200000,18.196600,175.256790,-0.606553,-89.257550,-0.932810,-35.118086
109.300000,18.213230,176.119800,-0.607108,-89.697078,-0.934220,-35.241294
109.400000,18.229890,176.991130,-0.607663,-90.140842,-0.935634,-35.365588
109.500000,18.246600,177.879470,-0.608220,-90.593270,-0.937055,-35.492631
109.600000,18.263300,178.758830,-0.608777,-91.041125,-0.938477,-35.617412
109.700000,18.279910,179.653870,-0.609330,-91.496965,-0.939893,-35.745089
109.800000,18.296600,180.537900,-0.609887,-91.947197,-0.941318,-35.869828
109.900000,18.313260,181.447920,-0.610442,-92.410667,-0.942743,-35.999315
110.000000,18.329920,182.354740,-0.610997,-92.872506,-0.944169,-36.127653
110.100000,18.346560,183.270900,-0.611552,-93.339103,-0.945596,-36.257388
110.200000,18.363260,184.177120,-0.612109,-93.800637,-0.947030,-36.384454
110.300000,18.379940,185.123500,-0.612665,-94.282624,-0.948464,-36.518992
110.400000,18.396590,186.058300,-0.613220,-94.758714,-0.949898,-36.650807
110.500000,18.413230,187.008030,-0.613774,-95.242408,-0.951333,-36.785062
110.600000,18.429910,187.937260,-0.614330,-95.715661,-0.952774,-36.914627
110.700000,18.446570,188.904330,-0.614886,-96.208185,-0.954215,-37.051151
110.800000,18.463260,189.890410,-0.615442,-96.710392,-0.955661,-37.190755
110.900000,18.479940,190.855260,-0.615998,-97.201786,-0.957108,-37.325680
111.000000,18.496550,191.828130,-0.616552,-97.697264,-0.958550,-37.461853
111.100000,18.513200,192.823240,-0.617107,-98.204070,-0.959999,-37.601684
111.200000,18.529930,193.827650,-0.617664,-98.715612,-0.961456,-37.742499
111.300000,18.546610,194.811950,-0.618220,-99.216911,-0.962912,-37.878999
111.400000,18.563220,195.827560,-0.618774,-99.734157,-0.964363,-38.021254
111.500000,18.579850,196.835970,-0.619328,-100.247736,-0.965818,-38.161473
111.600000,18.596580,197.877850,-0.619886,-100.778361,-0.967284,-38.307266
111.700000,18.613310,198.897480,-0.620444,-101.297655,-0.968752,-38.448166
111.800000,18.629940,199.922270,-0.620998,-101.819576,-0.970214,-38.589823
111.900000,18.646550,200.974460,-0.621552,-102.355452,-0.971676,-38.736250
112.000000,18.663250,202.024800,-0.622108,-102.890386,-0.973148,-38.881419
112.100000,18.679930,203.093020,-0.622664,-103.434426,-0.974620,-39.029498
112.200000,18.696560,204.144560,-0.623219,-103.969971,-0.976090,-39.173944
112.300000,18.713220,205.233320,-0.623774,-104.524472,-0.977565,-39.324824
112.400000,18.729910,206.319140,-0.624330,-105.077475,-0.979045,-39.474420
112.500000,18.746570,207.401210,-0.624886,-105.628569,-0.980524,-39.622790
112.600000,18.763300,208.517060,-0.625443,-106.196867,-0.982012,-39.776744
112.700000,18.779870,209.581410,-0.625996,-106.738936,-0.983488,-39.920824
112.800000,18.796550,210.712330,-0.626552,-107.314908,-0.984976,-40.076574
112.900000,18.813260,211.866180,-0.627109,-107.902559,-0.986468,-40.235929
113.000000,18.829960,212.994600,-0.627665,-108.477259,-0.987962,-40.389844
113.100000,18.846570,214.130780,-0.628219,-109.055911,-0.989450,-40.544916
113.200000,18.863220,215.288250,-0.628774,-109.645405,-0.990944,-40.703225
113.300000,18.879930,216.445080,-0.629331,-110.234574,-0.992446,-40.860539
113.400000,18.896580,217.613800,-0.629886,-110.829798,-0.993944,-41.019660
113.500000,18.913270,218.793750,-0.630442,-111.430742,-0.995448,-41.180085
113.600000,18.929860,219.951310,-0.630995,-112.020282,-0.996946,-41.336007
113.700000,18.946550,221.152240,-0.631552,-112.631911,-0.998455,-41.499040
113.800000,18.963230,222.346710,-0.632108,-113.240250,-0.999965,-41.660220
113.900000,18.979930,223.548570,-0.632664,-113.852352,-1.001479,-41.822030
114.000000,18.996510,224.758420,-0.633217,-114.468523,-1.002985,-41.985108
114.100000,19.013190,225.997530,-0.633773,-115.099597,-1.004502,-42.152580
114.200000,19.029900,227.249790,-0.634330,-115.737368,-1.006024,-42.321683
114.300000,19.046600,228.502580,-0.634887,-116.375408,-1.007547,-42.490213
114.400000,19.063280,229.770950,-0.635443,-117.021384,-1.009071,-42.661004
114.500000,19.079950,231.033080,-0.635998,-117.664181,-1.010597,-42.829958
114.600000,19.096650,232.315510,-0.636555,-118.317318,-1.012127,-43.001838
114.700000,19.113300,233.609340,-0.637110,-118.976260,-1.013656,-43.175295
114.800000,19.129980,234.912430,-0.637666,-119.639918,-1.015189,-43.349610
114.900000,19.146620,236.210330,-0.638221,-120.300933,-1.016721,-43.522391
115.000000,19.163290,237.530850,-0.638776,-120.973469,-1.018258,-43.698480
115.100000,19.179960,238.874890,-0.639332,-121.657982,-1.019797,-43.878141
115.200000,19.196670,240.221070,-0.639889,-122.343586,-1.021343,-44.057271
115.300000,19.213240,241.546800,-0.640441,-123.018775,-1.022878,-44.232467
115.400000,19.229890,242.891740,-0.640996,-123.703747,-1.024423,-44.410099
115.500000,19.246600,244.277110,-0.641553,-124.409311,-1.025975,-44.594103
115.600000,19.263240,245.672990,-0.642108,-125.120226,-1.027524,-44.779528
115.700000,19.279860,247.040540,-0.642662,-125.816714,-1.029073,-44.959093
115.800000,19.296500,248.441060,-0.643217,-126.529993,-1.030627,-45.143793
115.900000,19.313290,249.873660,-0.643776,-127.259610,-1.032196,-45.332885
116.000000,19.329970,251.285960,-0.644332,-127.978889,-1.033759,-45.517953
116.100000,19.346660,252.743520,-0.644889,-128.721218,-1.035324,-45.710363
116.200000,19.363230,254.183060,-0.645441,-129.454369,-1.036881,-45.899212
116.300000,19.379900,255.638400,-0.645997,-130.195568,-1.038449,-46.089665
116.400000,19.396560,257.121400,-0.646552,-130.950854,-1.040019,-46.284317
116.500000,19.413290,258.622340,-0.647110,-131.715276,-1.041598,-46.481048
116.600000,19.429940,260.125920,-0.647665,-132.481043,-1.043172,-46.677753
116.700000,19.446540,261.633210,-0.648218,-133.248700,-1.044744,-46.874494
116.800000,19.463270,263.188630,-0.648776,-134.040869,-1.046330,-47.078415
116.900000,19.479890,264.696140,-0.649330,-134.808637,-1.047909,-47.273390
117.000000,19.496560,266.258580,-0.649885,-135.604381,-1.049495,-47.477083
117.100000,19.513190,267.816770,-0.650440,-136.397961,-1.051079,-47.679317
117.200000,19.529930,269.400300,-0.650998,-137.204446,-1.052677,-47.884672
117.300000,19.546580,270.993320,-0.651553,-138.015765,-1.054268,-48.091225
117.400000,19.563270,272.606050,-0.652109,-138.837121,-1.055866,-48.300185
117.500000,19.579910,274.237820,-0.652664,-139.668175,-1.057462,-48.511832
117.600000,19.596550,275.859040,-0.653218,-140.493855,-1.059060,-48.720693
117.700000,19.613250,277.533540,-0.653775,-141.346671,-1.060666,-48.937751
117.800000,19.629930,279.230990,-0.654331,-142.211175,-1.062274,-49.157995
117.900000,19.646580,280.888820,-0.654886,-143.055501,-1.063880,-49.370456
118.000000,19.663200,282.609340,-0.655440,-143.931755,-1.065487,-49.593125
118.100000,19.679940,284.339660,-0.655998,-144.813000,-1.067108,-49.815962
118.200000,19.696630,286.056030,-0.656554,-145.687140,-1.068726,-50.035617
118.300000,19.713280,287.793370,-0.657109,-146.571960,-1.070344,-50.258157
118.400000,19.729930,289.532500,-0.657664,-147.457691,-1.071964,-50.480027
118.500000,19.746590,291.310150,-0.658220,-148.363041,-1.073587,-50.707570
118.600000,19.763270,293.087650,-0.658776,-149.268314,-1.075215,-50.933981
118.700000,19.779960,294.879430,-0.659332,-150.180860,-1.076847,-51.161813
118.800000,19.796610,296.655520,-0.659887,-151.085416,-1.078477,-51.386114
118.900000,19.813220,298.449340,-0.660441,-151.999001,-1.080107,-51.612679
119.000000,19.829880,300.276860,-0.660996,-152.929749,-1.081743,-51.843797
119.100000,19.846580,302.134280,-0.661553,-153.875725,-1.083387,-52.078829
119.200000,19.863230,303.981200,-0.662108,-154.816354,-1.085028,-52.311259
119.300000,19.879900,305.868230,-0.662663,-155.777410,-1.086674,-52.549432
119.400000,19.896570,307.731780,-0.663219,-156.726509,-1.088322,-52.782510
119.500000,19.913300,309.632690,-0.663777,-157.694634,-1.089980,-53.020616
119.600000,19.929910,311.524260,-0.664330,-158.658003,-1.091628,-53.256679
119.700000,19.946560,313.462520,-0.664885,-159.645151,-1.093283,-53.499431
119.800000,19.963240,315.389070,-0.665441,-160.626334,-1.094943,-53.738932
119.900000,19.979980,317.339320,-0.665999,-161.619589,-1.096612,-53.981050
120.000000,19.996600,319.297420,-0.666553,-162.616841,-1.098272,-54.224043
120.021000,20.000130,319.721800,-0.666671,-162.832976,-1.098625,-54.276953
