Repository: abubakardawood/tissue-phantom-material-database

Title:
A Database of Silicone Phantom Materials for Modeling Human Tissue Mechanics Across Varying Stiffnesses

Description:
This dataset contains processed mechanical compression test data for soft silicone phantoms
fabricated using Ecoflex (Smooth-On) with varying base materials and thinner concentrations.
The dataset provides force–compression measurements together with derived engineering and
true stress–strain quantities, intended for mechanical characterization, constitutive model
fitting, and the design of tissue-equivalent phantoms.

All files in this dataset are processed outputs generated from raw experimental measurements.
The raw data files are not included in this archive.

File: data/EF10_12_5T/EF10_12_5T_B1.csv (part 2 of 2)
Speed (mm/min): 10;
Machine: INSTRON 5900;
Load cell: 1kN;
Time (s),Compression (mm),Load (N),Engineering Strain [-],Engineering Stress (kPa),True Strain [-],True Stress (kPa)
57.800000,9.629910,30.515000,-0.320997,-15.541162,-0.387130,-10.552496
57.900000,9.646610,30.597930,-0.321554,-15.583398,-0.387950,-10.572499
58.000000,9.663290,30.674690,-0.322110,-15.622491,-0.388770,-10.590336
58.100000,9.679940,30.755010,-0.322665,-15.663398,-0.389589,-10.609373
58.200000,9.696570,30.836550,-0.323219,-15.704926,-0.390408,-10.628795
58.300000,9.713230,30.923880,-0.323774,-15.749403,-0.391228,-10.650150
58.400000,9.729940,30.999400,-0.324331,-15.787865,-0.392052,-10.667366
58.500000,9.746530,31.079780,-0.324884,-15.828802,-0.392871,-10.686272
58.600000,9.763210,31.167940,-0.325440,-15.873701,-0.393695,-10.707759
58.700000,9.779970,31.243040,-0.325999,-15.911950,-0.394524,-10.724670
58.800000,9.796620,31.321150,-0.326554,-15.951731,-0.395347,-10.742629
58.900000,9.813280,31.411700,-0.327109,-15.997847,-0.396172,-10.764802
59.000000,9.829930,31.492870,-0.327664,-16.039187,-0.396998,-10.783717
59.100000,9.846600,31.570650,-0.328220,-16.078800,-0.397824,-10.801416
59.200000,9.863290,31.655770,-0.328776,-16.122151,-0.398653,-10.821569
59.300000,9.879930,31.738830,-0.329331,-16.164453,-0.399480,-10.840998
59.400000,9.896560,31.817910,-0.329885,-16.204728,-0.400306,-10.859026
59.500000,9.913230,31.905660,-0.330441,-16.249419,-0.401136,-10.879945
59.600000,9.929920,31.988480,-0.330997,-16.291599,-0.401967,-10.899123
59.700000,9.946600,32.068300,-0.331553,-16.332251,-0.402799,-10.917239
59.800000,9.963280,32.151460,-0.332109,-16.374604,-0.403631,-10.936445
59.900000,9.979900,32.233960,-0.332663,-16.416621,-0.404461,-10.955413
60.000000,9.996590,32.316670,-0.333220,-16.458745,-0.405295,-10.974367
60.100000,10.013320,32.409700,-0.333777,-16.506125,-0.406131,-10.996754
60.200000,10.029970,32.492790,-0.334332,-16.548442,-0.406965,-11.015763
60.300000,10.046580,32.575130,-0.334886,-16.590377,-0.407797,-11.034492
60.400000,10.063260,32.666010,-0.335442,-16.636662,-0.408633,-11.056027
60.500000,10.079950,32.742990,-0.335998,-16.675868,-0.409471,-11.072804
60.600000,10.096610,32.838680,-0.336554,-16.724602,-0.410307,-11.095876
60.700000,10.113260,32.927040,-0.337109,-16.769604,-0.411144,-11.116425
60.800000,10.129920,33.009520,-0.337664,-16.811610,-0.411982,-11.134935
60.900000,10.146600,33.102880,-0.338220,-16.859158,-0.412822,-11.157054
61.000000,10.163300,33.184520,-0.338777,-16.900737,-0.413664,-11.175162
61.100000,10.179950,33.276690,-0.339332,-16.947679,-0.414503,-11.196795
61.200000,10.196620,33.369550,-0.339887,-16.994972,-0.415345,-11.218596
61.300000,10.213280,33.453090,-0.340443,-17.037519,-0.416186,-11.237220
61.400000,10.229990,33.547040,-0.341000,-17.085367,-0.417031,-11.259263
61.500000,10.246630,33.626950,-0.341554,-17.126065,-0.417873,-11.276583
61.600000,10.263230,33.707190,-0.342108,-17.166931,-0.418714,-11.293992
61.700000,10.279930,33.805730,-0.342664,-17.217117,-0.419560,-11.317425
61.800000,10.296610,33.893420,-0.343220,-17.261777,-0.420407,-11.337184
61.900000,10.313250,33.979990,-0.343775,-17.305867,-0.421252,-11.356542
62.000000,10.329830,34.067440,-0.344328,-17.350405,-0.422094,-11.376180
62.100000,10.346540,34.156620,-0.344885,-17.395824,-0.422944,-11.396271
62.200000,10.363270,34.245330,-0.345442,-17.441003,-0.423796,-11.416142
62.300000,10.380010,34.335010,-0.346000,-17.486677,-0.424648,-11.436281
62.400000,10.396620,34.426620,-0.346554,-17.533334,-0.425495,-11.457087
62.500000,10.413210,34.514720,-0.347107,-17.578203,-0.426342,-11.476685
62.600000,10.429880,34.609860,-0.347663,-17.626657,-0.427193,-11.498526
62.700000,10.446570,34.702230,-0.348219,-17.673701,-0.428047,-11.519382
62.800000,10.463270,34.795200,-0.348776,-17.721050,-0.428901,-11.540379
62.900000,10.479870,34.886480,-0.349329,-17.767538,-0.429751,-11.560822
63.000000,10.496550,34.983080,-0.349885,-17.816736,-0.430606,-11.582928
63.100000,10.513220,35.070720,-0.350441,-17.861371,-0.431461,-11.602020
63.200000,10.529880,35.167390,-0.350996,-17.910605,-0.432316,-11.624054
63.300000,10.546490,35.261910,-0.351550,-17.958743,-0.433170,-11.645353
63.400000,10.563200,35.351150,-0.352107,-18.004193,-0.434029,-11.664797
63.500000,10.579900,35.441460,-0.352663,-18.050187,-0.434889,-11.684548
63.600000,10.596580,35.539080,-0.353219,-18.099905,-0.435748,-11.706669
63.700000,10.613190,35.634910,-0.353773,-18.148711,-0.436604,-11.728187
63.800000,10.629880,35.732360,-0.354329,-18.198342,-0.437466,-11.750135
63.900000,10.646580,35.824630,-0.354886,-18.245334,-0.438328,-11.770321
64.000000,10.663280,35.908330,-0.355443,-18.287962,-0.439192,-11.787640
64.100000,10.679980,36.014020,-0.355999,-18.341790,-0.440056,-11.812125
64.200000,10.696570,36.116580,-0.356552,-18.394023,-0.440915,-11.835591
64.300000,10.713240,36.204350,-0.357108,-18.438724,-0.441779,-11.854108
64.400000,10.729970,36.296930,-0.357666,-18.485875,-0.442646,-11.874112
64.500000,10.746660,36.402300,-0.358222,-18.539539,-0.443513,-11.898268
64.600000,10.763240,36.501330,-0.358775,-18.589975,-0.444374,-11.920363
64.700000,10.779900,36.596140,-0.359330,-18.638261,-0.445241,-11.940975
64.800000,10.796570,36.697650,-0.359886,-18.689960,-0.446108,-11.963711
64.900000,10.813250,36.798630,-0.360442,-18.741388,-0.446977,-11.986211
65.000000,10.829960,36.890660,-0.360999,-18.788259,-0.447849,-12.005722
65.100000,10.846600,36.991410,-0.361553,-18.839570,-0.448717,-12.028061
65.200000,10.863250,37.089440,-0.362108,-18.889497,-0.449587,-12.049453
65.300000,10.879900,37.192860,-0.362663,-18.942168,-0.450457,-12.072538
65.400000,10.896560,37.286350,-0.363219,-18.989782,-0.451329,-12.092339
65.500000,10.913200,37.388180,-0.363773,-19.041644,-0.452200,-12.114802
65.600000,10.929870,37.487750,-0.364329,-19.092354,-0.453074,-12.136456
65.700000,10.946580,37.589380,-0.364886,-19.144114,-0.453951,-12.158695
65.800000,10.963270,37.687160,-0.365442,-19.193913,-0.454827,-12.179645
65.900000,10.979960,37.785270,-0.365999,-19.243880,-0.455704,-12.200646
66.000000,10.996560,37.893010,-0.366552,-19.298752,-0.456577,-12.224756
66.100000,11.013310,37.989540,-0.367110,-19.347914,-0.457459,-12.245095
66.200000,11.029950,38.093810,-0.367665,-19.401018,-0.458336,-12.267943
66.300000,11.046600,38.204110,-0.368220,-19.457193,-0.459214,-12.292666
66.400000,11.063250,38.303170,-0.368775,-19.507644,-0.460093,-12.313713
66.500000,11.079900,38.404270,-0.369330,-19.559134,-0.460973,-12.335359
66.600000,11.096570,38.513180,-0.369886,-19.614602,-0.461854,-12.359442
66.700000,11.113280,38.624010,-0.370443,-19.671047,-0.462738,-12.384052
66.800000,11.129850,38.716960,-0.370995,-19.718386,-0.463616,-12.402963
66.900000,11.146550,38.829840,-0.371552,-19.775875,-0.464501,-12.428116
67.000000,11.163270,38.931770,-0.372109,-19.827788,-0.465389,-12.449689
67.100000,11.179990,39.034030,-0.372666,-19.879868,-0.466277,-12.471311
67.200000,11.196570,39.145290,-0.373219,-19.936532,-0.467158,-12.495840
67.300000,11.213220,39.252920,-0.373774,-19.991348,-0.468044,-12.519102
67.400000,11.229930,39.355150,-0.374331,-20.043413,-0.468934,-12.540542
67.500000,11.246600,39.459660,-0.374887,-20.096640,-0.469822,-12.562678
67.600000,11.263280,39.567700,-0.375443,-20.151664,-0.470712,-12.585870
67.700000,11.279950,39.676400,-0.375998,-20.207025,-0.471602,-12.609217
67.800000,11.296630,39.781380,-0.376554,-20.260490,-0.472494,-12.631315
67.900000,11.313290,39.895480,-0.377110,-20.318601,-0.473385,-12.656260
68.000000,11.329970,40.003170,-0.377666,-20.373447,-0.474278,-12.679096
68.100000,11.346590,40.111340,-0.378220,-20.428538,-0.475168,-12.702063
68.200000,11.363230,40.225810,-0.378774,-20.486837,-0.476061,-12.726949
68.300000,11.379930,40.340200,-0.379331,-20.545095,-0.476957,-12.751704
68.400000,11.396600,40.449980,-0.379887,-20.601006,-0.477853,-12.774958
68.500000,11.413230,40.559260,-0.380441,-20.656661,-0.478747,-12.798021
68.600000,11.429860,40.668350,-0.380995,-20.712221,-0.479642,-12.820961
68.700000,11.446580,40.782630,-0.381553,-20.770423,-0.480543,-12.845413
68.800000,11.463250,40.894810,-0.382108,-20.827556,-0.481442,-12.869173
68.900000,11.479900,41.001920,-0.382663,-20.882106,-0.482341,-12.891290
69.000000,11.496540,41.115620,-0.383218,-20.940013,-0.483240,-12.915423
69.100000,11.513240,41.231240,-0.383775,-20.998898,-0.484143,-12.940053
69.200000,11.529950,41.340320,-0.384332,-21.054452,-0.485047,-12.962559
69.300000,11.546660,41.458690,-0.384889,-21.114737,-0.485952,-12.987914
69.400000,11.563300,41.571450,-0.385443,-21.172166,-0.486854,-13.011496
69.500000,11.579830,41.691060,-0.385994,-21.233083,-0.487751,-13.037233
69.600000,11.596570,41.807240,-0.386552,-21.292252,-0.488660,-13.061683
69.700000,11.613300,41.918280,-0.387110,-21.348805,-0.489570,-13.084469
69.800000,11.629920,42.029490,-0.387664,-21.405443,-0.490474,-13.107324
69.900000,11.646560,42.158310,-0.388219,-21.471051,-0.491380,-13.135588
70.000000,11.663250,42.274360,-0.388775,-21.530155,-0.492290,-13.159769
70.100000,11.679910,42.395680,-0.389330,-21.591943,-0.493199,-13.185544
70.200000,11.696550,42.505490,-0.389885,-21.647868,-0.494108,-13.207689
70.300000,11.713210,42.629560,-0.390440,-21.711057,-0.495018,-13.234184
70.400000,11.729860,42.745890,-0.390995,-21.770303,-0.495929,-13.258216
70.500000,11.746550,42.867690,-0.391552,-21.832335,-0.496843,-13.283848
70.600000,11.763260,42.983040,-0.392109,-21.891083,-0.497759,-13.307399
70.700000,11.779920,43.104240,-0.392664,-21.952809,-0.498673,-13.332731
70.800000,11.796530,43.220030,-0.393218,-22.011781,-0.499585,-13.356360
70.900000,11.813240,43.343880,-0.393775,-22.074857,-0.500504,-13.382337
71.000000,11.829950,43.464600,-0.394332,-22.136339,-0.501423,-13.407280
71.100000,11.846620,43.592890,-0.394887,-22.201677,-0.502341,-13.434516
71.200000,11.863240,43.715070,-0.395441,-22.263902,-0.503257,-13.459835
71.300000,11.879950,43.836970,-0.395998,-22.325985,-0.504178,-13.484932
71.400000,11.896640,43.960750,-0.396555,-22.389026,-0.505100,-13.510553
71.500000,11.913280,44.088150,-0.397109,-22.453910,-0.506019,-13.537253
71.600000,11.929930,44.209370,-0.397664,-22.515647,-0.506940,-13.561977
71.700000,11.946560,44.337630,-0.398219,-22.580970,-0.507861,-13.588806
71.800000,11.963270,44.461730,-0.398776,-22.644173,-0.508787,-13.614228
71.900000,11.979980,44.589540,-0.399333,-22.709266,-0.509714,-13.640714
72.000000,11.996610,44.711350,-0.399887,-22.771304,-0.510637,-13.665355
72.100000,12.013260,44.833410,-0.400442,-22.833468,-0.511563,-13.689989
72.200000,12.029910,44.962490,-0.400997,-22.899208,-0.512489,-13.716694
72.300000,12.046620,45.092400,-0.401554,-22.965371,-0.513419,-13.743534
72.400000,12.063280,45.218010,-0.402109,-23.029343,-0.514347,-13.769029
72.500000,12.079910,45.347940,-0.402664,-23.095516,-0.515275,-13.795791
72.600000,12.096580,45.475100,-0.403219,-23.160278,-0.516206,-13.821606
72.700000,12.113310,45.609410,-0.403777,-23.228682,-0.517141,-13.849474
72.800000,12.129960,45.739420,-0.404332,-23.294895,-0.518072,-13.876024
72.900000,12.146600,45.881370,-0.404887,-23.367190,-0.519003,-13.906126
73.000000,12.163250,46.001420,-0.405442,-23.428331,-0.519936,-13.929509
73.100000,12.179930,46.140130,-0.405998,-23.498975,-0.520872,-13.958446
73.200000,12.196580,46.270100,-0.406553,-23.565168,-0.521807,-13.984686
73.300000,12.213210,46.403000,-0.407107,-23.632854,-0.522741,-14.011754
73.400000,12.229870,46.531710,-0.407662,-23.698405,-0.523678,-14.037458
73.500000,12.246590,46.665260,-0.408220,-23.766422,-0.524620,-14.064501
73.600000,12.263300,46.799580,-0.408777,-23.834830,-0.525561,-14.091708
73.700000,12.279930,46.940490,-0.409331,-23.906595,-0.526499,-14.120885
73.800000,12.296530,47.071490,-0.409884,-23.973313,-0.527437,-14.147028
73.900000,12.313190,47.212620,-0.410440,-24.045190,-0.528378,-14.176090
74.000000,12.329920,47.346820,-0.410997,-24.113537,-0.529325,-14.202938
74.100000,12.346600,47.483790,-0.411553,-24.183296,-0.530269,-14.230580
74.200000,12.363210,47.626110,-0.412107,-24.255779,-0.531210,-14.259802
74.300000,12.379900,47.759410,-0.412663,-24.323668,-0.532157,-14.286182
74.400000,12.396560,47.901230,-0.413219,-24.395896,-0.533103,-14.315056
74.500000,12.413250,48.047520,-0.413775,-24.470401,-0.534052,-14.345161
74.600000,12.429920,48.182370,-0.414331,-24.539080,-0.535000,-14.371786
74.700000,12.446550,48.322410,-0.414885,-24.610401,-0.535947,-14.399915
74.800000,12.463200,48.469390,-0.415440,-24.685258,-0.536896,-14.430014
74.900000,12.479910,48.606340,-0.415997,-24.755006,-0.537849,-14.456998
75.000000,12.496580,48.755860,-0.416553,-24.831156,-0.538801,-14.487672
75.100000,12.513230,48.901130,-0.417108,-24.905141,-0.539753,-14.517016
75.200000,12.529900,49.043690,-0.417663,-24.977746,-0.540707,-14.545457
75.300000,12.546570,49.187320,-0.418219,-25.050896,-0.541661,-14.574136
75.400000,12.563260,49.331590,-0.418775,-25.124372,-0.542618,-14.602905
75.500000,12.579850,49.485160,-0.419328,-25.202585,-0.543570,-14.634427
75.600000,12.596580,49.624990,-0.419886,-25.273800,-0.544531,-14.661685
75.700000,12.613250,49.771920,-0.420442,-25.348631,-0.545489,-14.691010
75.800000,12.629930,49.918220,-0.420998,-25.423141,-0.546449,-14.720058
75.900000,12.646590,50.076800,-0.421553,-25.503905,-0.547408,-14.752657
76.000000,12.663230,50.215280,-0.422108,-25.574432,-0.548368,-14.779268
76.100000,12.679920,50.369550,-0.422664,-25.653001,-0.549331,-14.810401
76.200000,12.696630,50.522300,-0.423221,-25.730796,-0.550296,-14.840983
76.300000,12.713390,50.671690,-0.423780,-25.806880,-0.551265,-14.870449
76.400000,12.729910,50.816950,-0.424330,-25.880860,-0.552221,-14.898826
76.500000,12.746550,50.973050,-0.424885,-25.960361,-0.553185,-14.930193
76.600000,12.763240,51.123950,-0.425441,-26.037214,-0.554153,-14.959907
76.700000,12.779900,51.276730,-0.425997,-26.115024,-0.555120,-14.990111
76.800000,12.796530,51.437270,-0.426551,-26.196786,-0.556086,-15.022521
76.900000,12.813230,51.591760,-0.427108,-26.275468,-0.557057,-15.053014
77.000000,12.829910,51.743490,-0.427664,-26.352743,-0.558028,-15.082632
77.100000,12.846550,51.899350,-0.428218,-26.432122,-0.558998,-15.113403
77.200000,12.863210,52.057290,-0.428774,-26.512560,-0.559970,-15.144672
77.300000,12.879880,52.208520,-0.429329,-26.589581,-0.560943,-15.173894
77.400000,12.896560,52.369820,-0.429885,-26.671730,-0.561918,-15.205945
77.500000,12.913250,52.533740,-0.430442,-26.755214,-0.562894,-15.238655
77.600000,12.929940,52.686410,-0.430998,-26.832968,-0.563871,-15.268013
77.700000,12.946530,52.854730,-0.431551,-26.918693,-0.564844,-15.301904
77.800000,12.963180,53.016960,-0.432106,-27.001316,-0.565820,-15.333885
77.900000,12.979900,53.173280,-0.432663,-27.080929,-0.566802,-15.364004
78.000000,12.996590,53.334220,-0.433220,-27.162895,-0.567783,-15.395395
78.100000,13.013220,53.496140,-0.433774,-27.245360,-0.568762,-15.427031
78.200000,13.029840,53.659930,-0.434328,-27.328778,-0.569741,-15.459124
78.300000,13.046600,53.829570,-0.434887,-27.415175,-0.570729,-15.492681
78.400000,13.063270,53.996720,-0.435442,-27.500304,-0.571713,-15.525507
78.500000,13.079940,54.162030,-0.435998,-27.584495,-0.572697,-15.557711
78.600000,13.096570,54.333480,-0.436552,-27.671814,-0.573681,-15.591619
78.700000,13.113250,54.502040,-0.437108,-27.757661,-0.574668,-15.624556
78.800000,13.129930,54.672900,-0.437664,-27.844679,-0.575656,-15.658056
78.900000,13.146640,54.839170,-0.438221,-27.929360,-0.576647,-15.690119
79.000000,13.163220,55.009530,-0.438774,-28.016124,-0.577632,-15.723377
79.100000,13.179850,55.177850,-0.439328,-28.101848,-0.578620,-15.755910
79.200000,13.196560,55.350100,-0.439885,-28.189574,-0.579614,-15.789394
79.300000,13.213250,55.516160,-0.440442,-28.274148,-0.580607,-15.821035
79.400000,13.229860,55.693180,-0.440995,-28.364304,-0.581597,-15.855778
79.500000,13.246530,55.865130,-0.441551,-28.451877,-0.582592,-15.888922
79.600000,13.263270,56.039830,-0.442109,-28.540851,-0.583592,-15.922684
79.700000,13.279940,56.222300,-0.442665,-28.633782,-0.584588,-15.958619
79.800000,13.296630,56.396430,-0.443221,-28.722466,-0.585587,-15.992066
79.900000,13.313260,56.568090,-0.443775,-28.809892,-0.586583,-16.024772
80.000000,13.329910,56.740680,-0.444330,-28.897791,-0.587581,-16.057626
80.100000,13.346550,56.918960,-0.444885,-28.988588,-0.588580,-16.092000
80.200000,13.363250,57.101070,-0.445442,-29.081336,-0.589583,-16.127297
80.300000,13.379870,57.277040,-0.445996,-29.170957,-0.590583,-16.160837
80.400000,13.396500,57.453520,-0.446550,-29.260837,-0.591584,-16.194410
80.500000,13.413260,57.638610,-0.447109,-29.355103,-0.592594,-16.230182
80.600000,13.429950,57.818170,-0.447665,-29.446552,-0.593601,-16.264361
80.700000,13.446540,58.011180,-0.448218,-29.544851,-0.594602,-16.302317
80.800000,13.463180,58.194260,-0.448773,-29.638093,-0.595608,-16.337327
80.900000,13.479910,58.381140,-0.449330,-29.733270,-0.596620,-16.373210
81.000000,13.496600,58.565460,-0.449887,-29.827144,-0.597631,-16.408310
81.100000,13.513280,58.751860,-0.450443,-29.922077,-0.598642,-16.443897
81.200000,13.529890,58.935600,-0.450996,-30.015655,-0.599650,-16.478704
81.300000,13.546560,59.120820,-0.451552,-30.109986,-0.600663,-16.513762
81.400000,13.563250,59.313200,-0.452108,-30.207965,-0.601678,-16.550692
81.500000,13.579960,59.508330,-0.452665,-30.307344,-0.602695,-16.588260
81.600000,13.596620,59.698910,-0.453221,-30.404405,-0.603710,-16.624500
81.700000,13.613230,59.890790,-0.453774,-30.502129,-0.604723,-16.661046
81.800000,13.629940,60.090930,-0.454331,-30.604059,-0.605743,-16.699676
81.900000,13.646620,60.286820,-0.454887,-30.703825,-0.606763,-16.737044
82.000000,13.663280,60.478570,-0.455443,-30.801483,-0.607782,-16.773173
82.100000,13.679920,60.668380,-0.455997,-30.898152,-0.608801,-16.808677
82.200000,13.696600,60.865030,-0.456553,-30.998305,-0.609824,-16.845926
82.300000,13.713250,61.069200,-0.457108,-31.102288,-0.610845,-16.885173
82.400000,13.729890,61.262470,-0.457663,-31.200720,-0.611868,-16.921305
82.500000,13.746560,61.468280,-0.458219,-31.305538,-0.612893,-16.960756
82.600000,13.763230,61.667270,-0.458774,-31.406883,-0.613919,-16.998211
82.700000,13.779920,61.865910,-0.459331,-31.508049,-0.614947,-17.035436
82.800000,13.796600,62.072330,-0.459887,-31.613178,-0.615976,-17.074699
82.900000,13.813260,62.272830,-0.460442,-31.715292,-0.617005,-17.112239
83.000000,13.829890,62.470120,-0.460996,-31.815771,-0.618033,-17.148817
83.100000,13.846600,62.685070,-0.461553,-31.925244,-0.619067,-17.190041
83.200000,13.863370,62.881090,-0.462112,-32.025076,-0.620106,-17.225893
83.300000,13.879980,63.088130,-0.462666,-32.130521,-0.621135,-17.264821
83.400000,13.896550,63.292210,-0.463218,-32.234458,-0.622164,-17.302866
83.500000,13.913240,63.511290,-0.463775,-32.346034,-0.623201,-17.344763
83.600000,13.929940,63.728120,-0.464331,-32.456465,-0.624239,-17.385911
83.700000,13.946570,63.931290,-0.464886,-32.559939,-0.625275,-17.423290
83.800000,13.963210,64.144040,-0.465440,-32.668291,-0.626312,-17.463151
83.900000,13.979850,64.344340,-0.465995,-32.770303,-0.627350,-17.499506
84.000000,13.996570,64.558050,-0.466552,-32.879145,-0.628394,-17.539303
84.100000,14.013280,64.769350,-0.467109,-32.986759,-0.629439,-17.578336
84.200000,14.029910,64.986880,-0.467664,-33.097546,-0.630480,-17.619026
84.300000,14.046550,65.204640,-0.468218,-33.208450,-0.631522,-17.659645
84.400000,14.063240,65.425960,-0.468775,-33.321168,-0.632569,-17.701048
84.500000,14.079960,65.648680,-0.469332,-33.434598,-0.633619,-17.742671
84.600000,14.096620,65.869920,-0.469887,-33.547275,-0.634666,-17.783835
84.700000,14.113230,66.083070,-0.470441,-33.655831,-0.635711,-17.822748
84.800000,14.129920,66.304520,-0.470997,-33.768615,-0.636762,-17.863687
84.900000,14.146620,66.528630,-0.471554,-33.882753,-0.637815,-17.905205
85.000000,14.163280,66.757710,-0.472109,-33.999423,-0.638866,-17.947978
85.100000,14.179910,66.980670,-0.472664,-34.112975,-0.639917,-17.989011
85.200000,14.196560,67.205310,-0.473219,-34.227383,-0.640970,-18.030347
85.300000,14.213250,67.437530,-0.473775,-34.345652,-0.642026,-18.073541
85.400000,14.229930,67.658470,-0.474331,-34.458176,-0.643084,-18.113595
85.500000,14.246560,67.892830,-0.474885,-34.577534,-0.644139,-18.157170
85.600000,14.263230,68.124050,-0.475441,-34.695294,-0.645197,-18.199729
85.700000,14.279870,68.357150,-0.475996,-34.814011,-0.646255,-18.242692
85.800000,14.296600,68.596770,-0.476553,-34.936048,-0.647320,-18.287158
85.900000,14.313270,68.835310,-0.477109,-35.057536,-0.648382,-18.331270
86.000000,14.329870,69.067660,-0.477662,-35.175870,-0.649441,-18.373682
86.100000,14.346550,69.301130,-0.478218,-35.294776,-0.650506,-18.416167
86.200000,14.363260,69.538740,-0.478775,-35.415789,-0.651574,-18.459583
86.300000,14.379940,69.776440,-0.479331,-35.536849,-0.652641,-18.502924
86.400000,14.396550,70.008600,-0.479885,-35.655087,-0.653705,-18.544746
86.500000,14.413240,70.260540,-0.480441,-35.783399,-0.654776,-18.591575
86.600000,14.429920,70.499940,-0.480997,-35.905325,-0.655846,-18.634959
86.700000,14.446620,70.741620,-0.481554,-36.028411,-0.656919,-18.678786
86.800000,14.463290,70.992160,-0.482110,-36.156010,-0.657992,-18.724848
86.900000,14.479940,71.233930,-0.482665,-36.279143,-0.659064,-18.768482
87.000000,14.496600,71.479800,-0.483220,-36.404363,-0.660138,-18.813047
87.100000,14.513270,71.730480,-0.483776,-36.532033,-0.661214,-18.858725
87.200000,14.529930,71.966810,-0.484331,-36.652395,-0.662290,-18.900504
87.300000,14.546540,72.226630,-0.484885,-36.784721,-0.663364,-18.948374
87.400000,14.563220,72.481190,-0.485441,-36.914367,-0.664444,-18.994632
87.500000,14.579940,72.734410,-0.485998,-37.043331,-0.665528,-19.040346
87.600000,14.596650,72.987810,-0.486555,-37.172386,-0.666612,-19.085976
87.700000,14.613200,73.233700,-0.487107,-37.297617,-0.667687,-19.129699
87.800000,14.629880,73.496220,-0.487663,-37.431317,-0.668772,-19.177461
87.900000,14.646580,73.762300,-0.488219,-37.566831,-0.669859,-19.225978
88.000000,14.663260,74.022940,-0.488775,-37.699574,-0.670946,-19.272952
88.100000,14.679960,74.285320,-0.489332,-37.833203,-0.672036,-19.320206
88.200000,14.696610,74.546120,-0.489887,-37.966027,-0.673123,-19.366964
88.300000,14.713230,74.807300,-0.490441,-38.099045,-0.674210,-19.413711
88.400000,14.729900,75.068690,-0.490997,-38.232170,-0.675301,-19.460302
88.500000,14.746650,75.334400,-0.491555,-38.367495,-0.676398,-19.507761
88.600000,14.763280,75.603330,-0.492109,-38.504460,-0.677489,-19.556056
88.700000,14.779920,75.880850,-0.492664,-38.645800,-0.678582,-19.606405
88.800000,14.796610,76.148700,-0.493220,-38.782214,-0.679679,-19.654038
88.900000,14.813310,76.418760,-0.493777,-38.919755,-0.680778,-19.702075
89.000000,14.829910,76.686250,-0.494330,-39.055986,-0.681872,-19.749428
89.100000,14.846570,76.957440,-0.494886,-39.194102,-0.682970,-19.797503
89.200000,14.863280,77.233490,-0.495443,-39.334693,-0.684074,-19.846608
89.300000,14.879940,77.518940,-0.495998,-39.480072,-0.685175,-19.898035
89.400000,14.896550,77.797510,-0.496552,-39.621946,-0.686274,-19.947603
89.500000,14.913180,78.086050,-0.497106,-39.768899,-0.687376,-19.999541
89.600000,14.929900,78.364530,-0.497663,-39.910727,-0.688485,-20.048622
89.700000,14.946590,78.650360,-0.498220,-40.056299,-0.689593,-20.099463
89.800000,14.963280,78.937020,-0.498776,-40.202294,-0.690702,-20.150355
89.900000,14.979890,79.220950,-0.499330,-40.346899,-0.691807,-20.200495
90.000000,14.996550,79.510620,-0.499885,-40.494426,-0.692917,-20.251870
90.100000,15.013290,79.811680,-0.500443,-40.647755,-0.694034,-20.305870
90.200000,15.029980,80.089920,-0.500999,-40.789461,-0.695148,-20.353968
90.300000,15.046560,80.381740,-0.501552,-40.938084,-0.696256,-20.405506
90.400000,15.063190,80.668390,-0.502106,-41.084074,-0.697369,-20.455500
90.500000,15.079920,80.967730,-0.502664,-41.236526,-0.698489,-20.508409
90.600000,15.096580,81.270770,-0.503219,-41.390863,-0.699607,-20.562181
90.700000,15.113270,81.569300,-0.503776,-41.542903,-0.700727,-20.614600
90.800000,15.129900,81.866800,-0.504330,-41.694419,-0.701845,-20.666673
90.900000,15.146530,82.158670,-0.504884,-41.843067,-0.702964,-20.717158
91.000000,15.163270,82.472910,-0.505442,-42.003108,-0.704092,-20.772959
91.100000,15.179980,82.780730,-0.505999,-42.159880,-0.705218,-20.827009
91.200000,15.196590,83.076930,-0.506553,-42.310733,-0.706340,-20.878104
91.300000,15.213220,83.391520,-0.507107,-42.470952,-0.707464,-20.933621
91.400000,15.229940,83.699030,-0.507665,-42.627566,-0.708595,-20.987057
91.500000,15.246650,84.003420,-0.508222,-42.782590,-0.709727,-21.039551
91.600000,15.263250,84.316420,-0.508775,-42.942000,-0.710853,-21.094184
91.700000,15.279900,84.633400,-0.509330,-43.103437,-0.711983,-21.149563
91.800000,15.296590,84.947060,-0.509886,-43.263182,-0.713118,-21.203877
91.900000,15.313280,85.269620,-0.510443,-43.427461,-0.714254,-21.260232
92.000000,15.329930,85.588640,-0.510998,-43.589936,-0.715388,-21.315581
92.100000,15.346560,85.902470,-0.511552,-43.749769,-0.716522,-21.369487
92.200000,15.363230,86.226690,-0.512108,-43.914893,-0.717661,-21.425739
92.300000,15.379930,86.549460,-0.512664,-44.079278,-0.718802,-21.481404
92.400000,15.396610,86.880660,-0.513220,-44.247957,-0.719944,-21.539006
92.500000,15.413240,87.204770,-0.513775,-44.413025,-0.721083,-21.594738
92.600000,15.429860,87.533990,-0.514329,-44.580695,-0.722223,-21.651566
92.700000,15.446550,87.866660,-0.514885,-44.750122,-0.723369,-21.708956
92.800000,15.463280,88.212590,-0.515443,-44.926303,-0.724520,-21.769370
92.900000,15.479900,88.543890,-0.515997,-45.095033,-0.725663,-21.826146
93.000000,15.496530,88.882720,-0.516551,-45.267598,-0.726809,-21.884575
93.100000,15.513250,89.219730,-0.517108,-45.439235,-0.727963,-21.942228
93.200000,15.529940,89.559040,-0.517665,-45.612045,-0.729116,-22.000301
93.300000,15.546630,89.902790,-0.518221,-45.787115,-0.730270,-22.059270
93.400000,15.563290,90.252310,-0.518776,-45.965124,-0.731423,-22.119506
93.500000,15.579950,90.596470,-0.519332,-46.140403,-0.732578,-22.178231
93.600000,15.596660,90.946110,-0.519889,-46.318473,-0.733737,-22.238024
93.700000,15.613320,91.289580,-0.520444,-46.493401,-0.734895,-22.296190
93.800000,15.629940,91.637750,-0.520998,-46.670723,-0.736051,-22.355370
93.900000,15.646570,91.989490,-0.521552,-46.849863,-0.737208,-22.415207
94.000000,15.663260,92.349530,-0.522109,-47.033229,-0.738372,-22.476773
94.100000,15.679890,92.693080,-0.522663,-47.208198,-0.739533,-22.534220
94.200000,15.696540,93.058170,-0.523218,-47.394137,-0.740696,-22.596671
94.300000,15.713190,93.420090,-0.523773,-47.578461,-0.741861,-22.658148
94.400000,15.729900,93.787950,-0.524330,-47.765811,-0.743031,-22.720763
94.500000,15.746670,94.156880,-0.524889,-47.953705,-0.744207,-22.783333
94.600000,15.763260,94.506070,-0.525442,-48.131546,-0.745371,-22.841210
94.700000,15.779850,94.870440,-0.525995,-48.317118,-0.746537,-22.902556
94.800000,15.796550,95.248610,-0.526552,-48.509719,-0.747712,-22.966845
94.900000,15.813270,95.629160,-0.527109,-48.703531,-0.748890,-23.031462
95.000000,15.829950,96.002410,-0.527665,-48.893626,-0.750067,-23.094171
95.100000,15.846600,96.368160,-0.528220,-49.079901,-0.751243,-23.154916
95.200000,15.863250,96.749790,-0.528775,-49.274263,-0.752420,-23.219265
95.300000,15.879930,97.130460,-0.529331,-49.468137,-0.753600,-23.283119
95.400000,15.896640,97.524020,-0.529888,-49.668576,-0.754784,-23.349793
95.500000,15.913280,97.898210,-0.530443,-49.859149,-0.755965,-23.411729
95.600000,15.929940,98.280710,-0.530998,-50.053955,-0.757148,-23.475405
95.700000,15.946630,98.663430,-0.531554,-50.248872,-0.758335,-23.538866
95.800000,15.963320,99.064180,-0.532111,-50.452973,-0.759523,-23.606408
95.900000,15.979940,99.460740,-0.532665,-50.654939,-0.760708,-23.672843
96.000000,15.996580,99.844300,-0.533219,-50.850284,-0.761896,-23.735930
96.100000,16.013240,100.235750,-0.533775,-51.049648,-0.763086,-23.800639
96.200000,16.029890,100.638570,-0.534330,-51.254803,-0.764277,-23.867841
96.300000,16.046570,101.050810,-0.534886,-51.464755,-0.765472,-23.936995
96.400000,16.063220,101.450520,-0.535441,-51.668326,-0.766666,-24.003003
96.500000,16.079880,101.857080,-0.535996,-51.875385,-0.767862,-24.070386
96.600000,16.096570,102.263920,-0.536552,-52.082587,-0.769062,-24.137553
96.700000,16.113290,102.684660,-0.537110,-52.296868,-0.770265,-24.207715
96.800000,16.129960,103.099960,-0.537665,-52.508378,-0.771466,-24.276444
96.900000,16.146590,103.510600,-0.538220,-52.717516,-0.772666,-24.343912
97.000000,16.163260,103.933730,-0.538775,-52.933014,-0.773870,-24.414012
97.100000,16.180000,104.357460,-0.539333,-53.148818,-0.775081,-24.483889
97.200000,16.196660,104.779990,-0.539889,-53.364011,-0.776287,-24.553386
97.300000,16.213220,105.201540,-0.540441,-53.578704,-0.777487,-24.622594
97.400000,16.229890,105.626350,-0.540996,-53.795058,-0.778697,-24.692129
97.500000,16.246570,106.061420,-0.541552,-54.016638,-0.779909,-24.763801
97.600000,16.263230,106.491040,-0.542108,-54.235441,-0.781121,-24.833993
97.700000,16.279870,106.918630,-0.542662,-54.453211,-0.782333,-24.903505
97.800000,16.296580,107.341250,-0.543219,-54.668450,-0.783552,-24.971491
97.900000,16.313260,107.790730,-0.543775,-54.897368,-0.784770,-25.045533
98.000000,16.329960,108.233350,-0.544332,-55.122793,-0.785991,-25.117693
98.100000,16.346610,108.680110,-0.544887,-55.350326,-0.787210,-25.190653
98.200000,16.363260,109.123280,-0.545442,-55.576030,-0.788430,-25.262529
98.300000,16.379870,109.560710,-0.545996,-55.798811,-0.789649,-25.332902
98.400000,16.396560,110.017950,-0.546552,-56.031682,-0.790875,-25.407454
98.500000,16.413260,110.471240,-0.547109,-56.262541,-0.792103,-25.480817
98.600000,16.429840,110.921500,-0.547661,-56.491856,-0.793324,-25.553451
98.700000,16.446560,111.391470,-0.548219,-56.731210,-0.794557,-25.630102
98.800000,16.463250,111.848790,-0.548775,-56.964121,-0.795789,-25.703635
98.900000,16.479950,112.314350,-0.549332,-57.201229,-0.797024,-25.778782
99.000000,16.496580,112.786160,-0.549886,-57.441520,-0.798254,-25.855232
99.100000,16.513210,113.255810,-0.550440,-57.680710,-0.799487,-25.930921
99.200000,16.529900,113.730860,-0.550997,-57.922651,-0.800725,-26.007464
99.300000,16.546600,114.203390,-0.551553,-58.163309,-0.801966,-26.083142
99.400000,16.563290,114.679980,-0.552110,-58.406034,-0.803207,-26.159498
99.500000,16.579870,115.162810,-0.552662,-58.651938,-0.804442,-26.237221
99.600000,16.596520,115.653250,-0.553217,-58.901717,-0.805683,-26.316266
99.700000,16.613240,116.138400,-0.553775,-59.148801,-0.806931,-26.393694
99.800000,16.629950,116.624990,-0.554332,-59.396620,-0.808180,-26.471192
99.900000,16.646530,117.127820,-0.554884,-59.652709,-0.809421,-26.552355
100.000000,16.663230,117.631790,-0.555441,-59.909379,-0.810672,-26.633253
100.100000,16.679920,118.124050,-0.555997,-60.160085,-0.811925,-26.711238
100.200000,16.696610,118.630840,-0.556554,-60.418191,-0.813178,-26.792225
100.300000,16.713280,119.134730,-0.557109,-60.674820,-0.814432,-26.872311
100.400000,16.729930,119.642710,-0.557664,-60.933532,-0.815686,-26.953074
100.500000,16.746610,120.153020,-0.558220,-61.193431,-0.816944,-27.034013
100.600000,16.763290,120.677360,-0.558776,-61.460475,-0.818203,-27.117816
100.700000,16.780000,121.183770,-0.559333,-61.718387,-0.819467,-27.197236
100.800000,16.796550,121.693450,-0.559885,-61.977965,-0.820719,-27.277432
100.900000,16.813240,122.222950,-0.560441,-62.247637,-0.821984,-27.361488
101.000000,16.829910,122.749140,-0.560997,-62.515624,-0.823249,-27.444546
101.100000,16.846580,123.275920,-0.561553,-62.783911,-0.824516,-27.527438
101.200000,16.863200,123.808660,-0.562107,-63.055233,-0.825780,-27.611466
101.300000,16.879860,124.342990,-0.562662,-63.327365,-0.827049,-27.695463
101.400000,16.896620,124.878610,-0.563221,-63.600154,-0.828327,-27.779233
101.500000,16.913270,125.417500,-0.563776,-63.874608,-0.829599,-27.863658
101.600000,16.929920,125.966650,-0.564331,-64.154288,-0.830872,-27.950056
101.700000,16.946510,126.509830,-0.564884,-64.430927,-0.832142,-28.034949
101.800000,16.963270,127.060730,-0.565442,-64.711498,-0.833427,-28.120878
101.900000,16.979920,127.619000,-0.565997,-64.995823,-0.834705,-28.208360
102.000000,16.996650,128.174990,-0.566555,-65.278986,-0.835990,-28.294850
102.100000,17.013240,128.721630,-0.567108,-65.557388,-0.837267,-28.379269
102.200000,17.029880,129.285740,-0.567663,-65.844687,-0.838549,-28.467116
102.300000,17.046610,129.865340,-0.568220,-66.139875,-0.839840,-28.557853
102.400000,17.063270,130.422360,-0.568776,-66.423563,-0.841127,-28.643456
102.500000,17.079890,130.994170,-0.569330,-66.714783,-0.842412,-28.732078
102.600000,17.096540,131.579130,-0.569885,-67.012701,-0.843702,-28.823190
102.700000,17.113250,132.151630,-0.570442,-67.304272,-0.844998,-28.911111
102.800000,17.129900,132.736940,-0.570997,-67.602368,-0.846291,-29.001641
102.900000,17.146560,133.326490,-0.571552,-67.902624,-0.847586,-29.092743
103.000000,17.163200,133.913970,-0.572107,-68.201825,-0.848881,-29.183106
103.100000,17.179890,134.509840,-0.572663,-68.505299,-0.850182,-29.274849
103.200000,17.196570,135.133710,-0.573219,-68.823033,-0.851484,-29.372363
103.300000,17.213290,135.732410,-0.573776,-69.127949,-0.852791,-29.463968
103.400000,17.229920,136.336620,-0.574331,-69.435670,-0.854092,-29.556636
103.500000,17.246580,136.958970,-0.574886,-69.752631,-0.855398,-29.652820
103.600000,17.263320,137.564610,-0.575444,-70.061081,-0.856711,-29.744852
103.700000,17.279960,138.193850,-0.575999,-70.381550,-0.858019,-29.841871
103.800000,17.296620,138.826320,-0.576554,-70.703664,-0.859329,-29.939184
103.900000,17.313250,139.445390,-0.577108,-71.018954,-0.860639,-30.033324
104.000000,17.329950,140.084630,-0.577665,-71.344516,-0.861956,-30.131286
104.100000,17.346630,140.720900,-0.578221,-71.668566,-0.863274,-30.228296
104.200000,17.363290,141.355930,-0.578776,-71.991984,-0.864591,-30.324727
104.300000,17.379890,142.005040,-0.579330,-72.322573,-0.865906,-30.423961
104.400000,17.396540,142.644070,-0.579885,-72.648028,-0.867226,-30.520551
104.500000,17.413220,143.283400,-0.580441,-72.973636,-0.868550,-30.616770
104.600000,17.429910,143.952940,-0.580997,-73.314630,-0.869877,-30.719050
104.700000,17.446540,144.593060,-0.581551,-73.640641,-0.871201,-30.814828
104.800000,17.463190,145.257140,-0.582106,-73.978854,-0.872528,-30.915295
104.900000,17.479930,145.930390,-0.582664,-74.321737,-0.873864,-31.017112
105.000000,17.496640,146.590710,-0.583221,-74.658036,-0.875200,-31.115877
105.100000,17.513250,147.252430,-0.583775,-74.995047,-0.876529,-31.214813
105.200000,17.529880,147.936600,-0.584329,-75.343492,-0.877862,-31.318079
105.300000,17.546610,148.612320,-0.584887,-75.687633,-0.879205,-31.418920
105.400000,17.563280,149.320360,-0.585443,-76.048235,-0.880544,-31.526353
105.500000,17.579930,150.012420,-0.585998,-76.400698,-0.881884,-31.630067
105.600000,17.596610,150.697140,-0.586554,-76.749423,-0.883228,-31.731768
105.700000,17.613260,151.404210,-0.587109,-77.109531,-0.884571,-31.837857
105.800000,17.629970,152.114460,-0.587666,-77.471258,-0.885921,-31.944060
105.900000,17.646610,152.829190,-0.588220,-77.835267,-0.887267,-32.050980
106.000000,17.663250,153.528340,-0.588775,-78.191341,-0.888615,-32.154234
106.100000,17.679890,154.246800,-0.589330,-78.557250,-0.889964,-32.261132
106.200000,17.696590,154.975220,-0.589886,-78.928231,-0.891321,-32.369546
106.300000,17.713300,155.692520,-0.590443,-79.293549,-0.892680,-32.475202
106.400000,17.729910,156.435610,-0.590997,-79.672002,-0.894033,-32.586088
106.500000,17.746490,157.170810,-0.591550,-80.046436,-0.895385,-32.694994
106.600000,17.763240,157.929570,-0.592108,-80.432870,-0.896753,-32.807924
106.700000,17.779920,158.668230,-0.592664,-80.809066,-0.898117,-32.916442
106.800000,17.796570,159.423110,-0.593219,-81.193523,-0.899480,-33.027983
106.900000,17.813190,160.184840,-0.593773,-81.581469,-0.900843,-33.140595
107.000000,17.829880,160.945690,-0.594329,-81.968967,-0.902214,-33.252405
107.100000,17.846630,161.739750,-0.594888,-82.373378,-0.903591,-33.370471
107.200000,17.863310,162.499360,-0.595444,-82.760244,-0.904964,-33.481181
107.300000,17.879950,163.269240,-0.595998,-83.152341,-0.906336,-33.593684
107.400000,17.896610,164.049610,-0.596554,-83.549780,-0.907712,-33.707853
107.500000,17.913280,164.847490,-0.597109,-83.956137,-0.909090,-33.825144
107.600000,17.929940,165.646530,-0.597665,-84.363085,-0.910469,-33.942250
107.700000,17.946600,166.440640,-0.598220,-84.767522,-0.911851,-34.057895
107.800000,17.963230,167.251720,-0.598774,-85.180602,-0.913231,-34.176644
107.900000,17.979940,168.053740,-0.599331,-85.589067,-0.914620,-34.292857
108.000000,17.996650,168.883120,-0.599888,-86.011467,-0.916012,-34.414191
108.100000,18.013240,169.685440,-0.600441,-86.420085,-0.917395,-34.529894
108.200000,18.029880,170.517820,-0.600996,-86.844013,-0.918784,-34.651108
108.300000,18.046590,171.348210,-0.601553,-87.266927,-0.920181,-34.771245
108.400000,18.063290,172.185960,-0.602110,-87.693589,-0.921579,-34.892431
108.500000,18.079950,173.031650,-0.602665,-88.124296,-0.922976,-35.014867
108.600000,18.096550,173.879030,-0.603218,-88.555863,-0.924369,-35.137343
108.700000,18.113220,174.728270,-0.603774,-88.988377,-0.925771,-35.259509
108.800000,18.129900,175.590360,-0.604330,-89.427436,-0.927175,-35.383754
108.900000,18.146610,176.475230,-0.604887,-89.878097,-0.928583,-35.512004
109.000000,18.163260,177.341640,-0.605442,-90.319356,-0.929989,-35.636224
109.100000,18.179890,178.219240,-0.605996,-90.766314,-0.931395,-35.762260
109.200000,18.196580,179.096860,-0.606553,-91.213282,-0.932808,-35.887622
109.300000,18.213250,179.974980,-0.607108,-91.660505,-0.934221,-36.012648
109.400000,18.229950,180.879550,-0.607665,-92.121198,-0.935639,-36.142370
109.500000,18.246560,181.784900,-0.608219,-92.582289,-0.937051,-36.272013
109.600000,18.263250,182.687770,-0.608775,-93.042117,-0.938472,-36.400402
109.700000,18.279920,183.603780,-0.609331,-93.508637,-0.939894,-36.530957
109.800000,18.296620,184.537200,-0.609887,-93.984024,-0.941320,-36.664358
109.900000,18.313230,185.456090,-0.610441,-94.452011,-0.942740,-36.794631
110.000000,18.329900,186.382930,-0.610997,-94.924047,-0.944167,-36.925771
110.100000,18.346560,187.328750,-0.611552,-95.405749,-0.945596,-37.060172
110.200000,18.363240,188.299330,-0.612108,-95.900061,-0.947028,-37.198867
110.300000,18.379910,189.251140,-0.612664,-96.384814,-0.948462,-37.333340
110.400000,18.396540,190.220260,-0.613218,-96.878383,-0.949894,-37.470815
110.500000,18.413200,191.174100,-0.613773,-97.364170,-0.951331,-37.604639
110.600000,18.429920,192.171600,-0.614331,-97.872192,-0.952775,-37.746303
110.700000,18.446650,193.162230,-0.614888,-98.376716,-0.954222,-37.886021
110.800000,18.463200,194.135830,-0.615440,-98.872566,-0.955655,-38.022434
110.900000,18.479860,195.142640,-0.615995,-99.385330,-0.957101,-38.164431
111.000000,18.496550,196.146010,-0.616552,-99.896343,-0.958550,-38.305086
111.100000,18.513230,197.153500,-0.617108,-100.409453,-0.960001,-38.446010
111.200000,18.529870,198.176060,-0.617662,-100.930239,-0.961451,-38.589432
111.300000,18.546530,199.204350,-0.618218,-101.453942,-0.962905,-38.733323
111.400000,18.563180,200.241990,-0.618773,-101.982408,-0.964359,-38.878481
111.500000,18.579930,201.301850,-0.619331,-102.522190,-0.965825,-39.027020
111.600000,18.596630,202.334950,-0.619888,-103.048344,-0.967288,-39.169946
111.700000,18.613230,203.380360,-0.620441,-103.580767,-0.968745,-39.315012
111.800000,18.629910,204.470200,-0.620997,-104.135818,-0.970211,-39.467787
111.900000,18.646630,205.520680,-0.621554,-104.670823,-0.971683,-39.612219
112.000000,18.663320,206.579830,-0.622111,-105.210243,-0.973154,-39.757829
112.100000,18.679850,207.655180,-0.622662,-105.757915,-0.974613,-39.906515
112.200000,18.696580,208.757080,-0.623219,-106.319108,-0.976092,-40.058984
112.300000,18.713250,209.841660,-0.623775,-106.871480,-0.977568,-40.207723
112.400000,18.729910,210.971760,-0.624330,-107.447035,-0.979045,-40.364592
112.500000,18.746570,212.083590,-0.624886,-108.013285,-0.980524,-40.517332
112.600000,18.763180,213.174150,-0.625439,-108.568703,-0.982001,-40.665566
112.700000,18.779920,214.332900,-0.625997,-109.158850,-0.983492,-40.825701
112.800000,18.796620,215.494460,-0.626554,-109.750427,-0.984982,-40.985858
112.900000,18.813260,216.629640,-0.627109,-110.328570,-0.986468,-41.140567
113.000000,18.829850,217.784560,-0.627662,-110.916766,-0.987952,-41.298564
113.100000,18.846550,218.976820,-0.628218,-111.523979,-0.989449,-41.462571
113.200000,18.863270,220.147810,-0.628776,-112.120359,-0.990949,-41.621806
113.300000,18.879940,221.329910,-0.629331,-112.722398,-0.992447,-41.782661
113.400000,18.896530,222.517240,-0.629884,-113.327100,-0.993940,-41.944135
113.500000,18.913200,223.715850,-0.630440,-113.937547,-0.995442,-42.106760
113.600000,18.929900,224.925810,-0.630997,-114.553774,-0.996950,-42.270725
113.700000,18.946570,226.146210,-0.631552,-115.175319,-0.998457,-42.436078
113.800000,18.963220,227.377060,-0.632107,-115.802186,-0.999964,-42.602775
113.900000,18.979890,228.621120,-0.632663,-116.435780,-1.001476,-42.771170
114.000000,18.996570,229.882890,-0.633219,-117.078394,-1.002990,-42.942131
114.100000,19.013250,231.153580,-0.633775,-117.725552,-1.004507,-43.114040
114.200000,19.029990,232.429000,-0.634333,-118.375118,-1.006032,-43.285874
114.300000,19.046610,233.706760,-0.634887,-119.025875,-1.007548,-43.457894
114.400000,19.063250,235.011090,-0.635442,-119.690165,-1.009069,-43.634047
114.500000,19.079950,236.331220,-0.635998,-120.362502,-1.010597,-43.812151
114.600000,19.096640,237.645580,-0.636555,-121.031900,-1.012126,-43.988479
114.700000,19.113260,238.986940,-0.637109,-121.715049,-1.013652,-44.169336
114.800000,19.129930,240.340870,-0.637664,-122.404600,-1.015184,-44.351552
114.900000,19.146640,241.682710,-0.638221,-123.087993,-1.016723,-44.530610
115.000000,19.163310,243.043550,-0.638777,-123.781064,-1.018260,-44.712567
115.100000,19.179940,244.426500,-0.639331,-124.485394,-1.019796,-44.897981
115.200000,19.196570,245.788560,-0.639886,-125.179086,-1.021334,-45.078783
115.300000,19.213260,247.160570,-0.640442,-125.877845,-1.022880,-45.260386
115.400000,19.229950,248.578540,-0.640998,-126.600011,-1.024428,-45.449615
115.500000,19.246650,249.983810,-0.641555,-127.315709,-1.025980,-45.635679
115.600000,19.263220,251.365070,-0.642107,-128.019179,-1.027522,-45.817125
115.700000,19.279900,252.810810,-0.642663,-128.755488,-1.029077,-46.009057
115.800000,19.296580,254.260830,-0.643219,-129.493977,-1.030634,-46.200948
115.900000,19.313280,255.707530,-0.643776,-130.230776,-1.032196,-46.391328
116.000000,19.329890,257.194730,-0.644330,-130.988200,-1.033751,-46.588617
116.100000,19.346580,258.688840,-0.644886,-131.749144,-1.035316,-46.785966
116.200000,19.363280,260.178440,-0.645443,-132.507791,-1.036885,-46.981609
116.300000,19.379970,261.671970,-0.645999,-133.268440,-1.038456,-47.177161
116.400000,19.396610,263.209290,-0.646554,-134.051391,-1.040024,-47.379972
116.500000,19.413250,264.720980,-0.647108,-134.821288,-1.041594,-47.577309
116.600000,19.429930,266.298370,-0.647664,-135.624646,-1.043171,-47.785400
116.700000,19.446600,267.869320,-0.648220,-136.424724,-1.044749,-47.991490
116.800000,19.463280,269.426610,-0.648776,-137.217846,-1.046331,-48.194201
116.900000,19.479930,270.994170,-0.649331,-138.016197,-1.047913,-48.398002
117.000000,19.496550,272.601900,-0.649885,-138.835008,-1.049494,-48.608219
117.100000,19.513240,274.220210,-0.650441,-139.659206,-1.051084,-48.819086
117.200000,19.529940,275.838930,-0.650998,-140.483613,-1.052678,-49.029062
117.300000,19.546580,277.484470,-0.651553,-141.321680,-1.054268,-49.243163
117.400000,19.563220,279.151280,-0.652107,-142.170579,-1.055861,-49.460102
117.500000,19.579940,280.824340,-0.652665,-143.022662,-1.057465,-49.676824
117.600000,19.596600,282.520940,-0.653220,-143.886733,-1.059065,-49.897041
117.700000,19.613220,284.228090,-0.653774,-144.756178,-1.060664,-50.118352
117.800000,19.629850,285.947660,-0.654328,-145.631947,-1.062266,-50.340838
117.900000,19.646560,287.699680,-0.654885,-146.524244,-1.063879,-50.567666
118.000000,19.663270,289.458950,-0.655442,-147.420233,-1.065494,-50.794771
118.100000,19.679930,291.216830,-0.655998,-148.315514,-1.067107,-51.020883
118.200000,19.696570,292.975680,-0.656552,-149.211289,-1.068721,-51.246269
118.300000,19.713210,294.790990,-0.657107,-150.135818,-1.070337,-51.480521
118.400000,19.729910,296.616940,-0.657664,-151.065767,-1.071962,-51.715301
118.500000,19.746620,298.449370,-0.658221,-151.999016,-1.073590,-51.950122
118.600000,19.763270,300.274570,-0.658776,-152.928583,-1.075215,-52.182954
118.700000,19.779890,302.112790,-0.659330,-153.864780,-1.076840,-52.417166
118.800000,19.796580,304.005800,-0.659886,-154.828883,-1.078474,-52.659471
118.900000,19.813270,305.884670,-0.660442,-155.785783,-1.080111,-52.898257
119.000000,19.829890,307.777800,-0.660996,-156.749946,-1.081744,-53.138807
119.100000,19.846550,309.700010,-0.661552,-157.728920,-1.083384,-53.383090
119.200000,19.863200,311.602290,-0.662107,-158.697743,-1.085025,-53.622909
119.300000,19.879880,313.559840,-0.662663,-159.694715,-1.086672,-53.870989
119.400000,19.896540,315.522670,-0.663218,-160.694376,-1.088319,-54.118973
119.500000,19.913190,317.523960,-0.663773,-161.713625,-1.089969,-54.372487
119.600000,19.929850,319.486480,-0.664328,-162.713128,-1.091622,-54.618187
119.700000,19.946630,321.549160,-0.664888,-163.763642,-1.093289,-54.879216
119.800000,19.963300,323.546080,-0.665443,-164.780665,-1.094949,-55.128470
119.900000,19.979980,325.582430,-0.665999,-165.817770,-1.096612,-55.383246
120.000000,19.996580,327.613980,-0.666553,-166.852430,-1.098270,-55.636498
120.021000,20.000060,328.034090,-0.666669,-167.066390,-1.098618,-55.688463
