Repository: abubakardawood/tissue-phantom-material-database

Title:
A Database of Silicone Phantom Materials for Modeling Human Tissue Mechanics Across Varying Stiffnesses

Description:
This dataset contains processed mechanical compression test data for soft silicone phantoms
fabricated using Ecoflex (Smooth-On) with varying base materials and thinner concentrations.
The dataset provides force–compression measurements together with derived engineering and
true stress–strain quantities, intended for mechanical characterization, constitutive model
fitting, and the design of tissue-equivalent phantoms.

All files in this dataset are processed outputs generated from raw experimental measurements.
The raw data files are not included in this archive.

File: data/EF10_12_5T/EF10_12_5T_B2.csv (part 2 of 2)
Speed (mm/min): 10;
Machine: INSTRON 5900;
Load cell: 1kN;
Time (s),Compression (mm),Load (N),Engineering Strain [-],Engineering Stress (kPa),True Strain [-],True Stress (kPa)
57.800000,9.629910,30.368550,-0.320997,-15.466576,-0.387130,-10.501851
57.900000,9.646610,30.435930,-0.321554,-15.500892,-0.387950,-10.516523
58.000000,9.663300,30.523780,-0.322110,-15.545634,-0.388770,-10.538229
58.100000,9.679930,30.596970,-0.322664,-15.582909,-0.389588,-10.554860
58.200000,9.696550,30.677760,-0.323218,-15.624055,-0.390407,-10.574074
58.300000,9.713210,30.759010,-0.323774,-15.665435,-0.391227,-10.593380
58.400000,9.729920,30.841780,-0.324331,-15.707590,-0.392051,-10.613137
58.500000,9.746520,30.919440,-0.324884,-15.747141,-0.392871,-10.631147
58.600000,9.763190,30.997370,-0.325440,-15.786831,-0.393694,-10.649170
58.700000,9.779960,31.085450,-0.325999,-15.831690,-0.394523,-10.670580
58.800000,9.796610,31.164470,-0.326554,-15.871934,-0.395347,-10.688896
58.900000,9.813270,31.245390,-0.327109,-15.913146,-0.396172,-10.707813
59.000000,9.829910,31.326030,-0.327664,-15.954216,-0.396997,-10.726599
59.100000,9.846600,31.404610,-0.328220,-15.994237,-0.397824,-10.744608
59.200000,9.863290,31.488770,-0.328776,-16.037099,-0.398653,-10.764480
59.300000,9.879930,31.562890,-0.329331,-16.074848,-0.399480,-10.780902
59.400000,9.896560,31.649910,-0.329885,-16.119167,-0.400306,-10.801690
59.500000,9.913220,31.734840,-0.330441,-16.162421,-0.401135,-10.821700
59.600000,9.929920,31.810550,-0.330997,-16.200980,-0.401967,-10.838499
59.700000,9.946600,31.896130,-0.331553,-16.244566,-0.402799,-10.858626
59.800000,9.963280,31.978160,-0.332109,-16.286343,-0.403631,-10.877497
59.900000,9.979910,32.064220,-0.332664,-16.330173,-0.404461,-10.897718
60.000000,9.996590,32.140960,-0.333220,-16.369257,-0.405295,-10.914698
60.100000,10.013320,32.223510,-0.333777,-16.411299,-0.406131,-10.933579
60.200000,10.029970,32.300340,-0.334332,-16.450428,-0.406965,-10.950518
60.300000,10.046570,32.392350,-0.334886,-16.497288,-0.407796,-10.972583
60.400000,10.063260,32.476740,-0.335442,-16.540268,-0.408633,-10.991967
60.500000,10.079960,32.561120,-0.335999,-16.583242,-0.409471,-11.011295
60.600000,10.096630,32.645320,-0.336554,-16.626125,-0.410308,-11.030531
60.700000,10.113260,32.739980,-0.337109,-16.674335,-0.411144,-11.053272
60.800000,10.129910,32.825410,-0.337664,-16.717844,-0.411982,-11.072836
60.900000,10.146580,32.904310,-0.338219,-16.758027,-0.412821,-11.090139
61.000000,10.163270,32.996250,-0.338776,-16.804852,-0.413662,-11.111777
61.100000,10.179930,33.079900,-0.339331,-16.847455,-0.414502,-11.130591
61.200000,10.196590,33.164800,-0.339886,-16.890694,-0.415343,-11.149778
61.300000,10.213260,33.263950,-0.340442,-16.941191,-0.416185,-11.173698
61.400000,10.229990,33.339880,-0.341000,-16.979861,-0.417031,-11.189734
61.500000,10.246620,33.423060,-0.341554,-17.022225,-0.417873,-11.208216
61.600000,10.263210,33.513130,-0.342107,-17.068097,-0.418713,-11.228982
61.700000,10.279930,33.601930,-0.342664,-17.113322,-0.419560,-11.249197
61.800000,10.296620,33.685650,-0.343221,-17.155961,-0.420407,-11.267680
61.900000,10.313250,33.771670,-0.343775,-17.199770,-0.421252,-11.286919
62.000000,10.329850,33.863650,-0.344328,-17.246615,-0.422095,-11.308117
62.100000,10.346540,33.949650,-0.344885,-17.290415,-0.422944,-11.327216
62.200000,10.363270,34.040140,-0.345442,-17.336501,-0.423796,-11.347740
62.300000,10.380010,34.124980,-0.346000,-17.379710,-0.424648,-11.366324
62.400000,10.396630,34.208740,-0.346554,-17.422368,-0.425496,-11.384571
62.500000,10.413220,34.300410,-0.347107,-17.469055,-0.426343,-11.405418
62.600000,10.429880,34.395800,-0.347663,-17.517637,-0.427193,-11.427409
62.700000,10.446570,34.483990,-0.348219,-17.562552,-0.428047,-11.446938
62.800000,10.463260,34.573860,-0.348775,-17.608322,-0.428901,-11.466974
62.900000,10.479880,34.671590,-0.349329,-17.658096,-0.429752,-11.489605
63.000000,10.496550,34.759760,-0.349885,-17.703000,-0.430606,-11.508986
63.100000,10.513220,34.848690,-0.350441,-17.748292,-0.431461,-11.528569
63.200000,10.529890,34.941410,-0.350996,-17.795514,-0.432317,-11.549354
63.300000,10.546510,35.035690,-0.351550,-17.843530,-0.433171,-11.570631
63.400000,10.563200,35.126830,-0.352107,-17.889948,-0.434029,-11.590778
63.500000,10.579890,35.219260,-0.352663,-17.937022,-0.434888,-11.611298
63.600000,10.596570,35.309230,-0.353219,-17.982843,-0.435748,-11.630961
63.700000,10.613180,35.402350,-0.353773,-18.030269,-0.436604,-11.651653
63.800000,10.629880,35.502530,-0.354329,-18.081290,-0.437466,-11.674559
63.900000,10.646580,35.586330,-0.354886,-18.123969,-0.438328,-11.692026
64.000000,10.663280,35.690440,-0.355443,-18.176992,-0.439192,-11.716113
64.100000,10.679980,35.778430,-0.355999,-18.221805,-0.440056,-11.734854
64.200000,10.696570,35.867530,-0.356552,-18.267183,-0.440915,-11.753976
64.300000,10.713240,35.967210,-0.357108,-18.317950,-0.441779,-11.776463
64.400000,10.729980,36.065430,-0.357666,-18.367973,-0.442647,-11.798373
64.500000,10.746660,36.157880,-0.358222,-18.415057,-0.443513,-11.818378
64.600000,10.763240,36.254190,-0.358775,-18.464107,-0.444374,-11.839653
64.700000,10.779890,36.350420,-0.359330,-18.513117,-0.445240,-11.860805
64.800000,10.796570,36.451270,-0.359886,-18.564479,-0.446108,-11.883389
64.900000,10.813240,36.552750,-0.360441,-18.616163,-0.446977,-11.906128
65.000000,10.829960,36.646440,-0.360999,-18.663879,-0.447849,-11.926243
65.100000,10.846590,36.742300,-0.361553,-18.712700,-0.448717,-11.947067
65.200000,10.863250,36.844490,-0.362108,-18.764745,-0.449587,-11.969874
65.300000,10.879900,36.941470,-0.362663,-18.814136,-0.450457,-11.990939
65.400000,10.896580,37.039650,-0.363219,-18.864139,-0.451330,-12.012319
65.500000,10.913200,37.134760,-0.363773,-18.912578,-0.452200,-12.032686
65.600000,10.929860,37.232720,-0.364329,-18.962469,-0.453074,-12.053898
65.700000,10.946600,37.331530,-0.364887,-19.012792,-0.453952,-12.075278
65.800000,10.963260,37.427060,-0.365442,-19.061445,-0.454827,-12.095593
65.900000,10.979960,37.531350,-0.365999,-19.114560,-0.455704,-12.118656
66.000000,10.996560,37.630800,-0.366552,-19.165209,-0.456577,-12.140163
66.100000,11.013310,37.734340,-0.367110,-19.217942,-0.457459,-12.162837
66.200000,11.029950,37.825640,-0.367665,-19.264440,-0.458336,-12.181580
66.300000,11.046590,37.925470,-0.368220,-19.315283,-0.459214,-12.203016
66.400000,11.063250,38.034420,-0.368775,-19.370771,-0.460093,-12.227315
66.500000,11.079900,38.141780,-0.369330,-19.425449,-0.460973,-12.251048
66.600000,11.096570,38.242280,-0.369886,-19.476633,-0.461854,-12.272506
66.700000,11.113290,38.339830,-0.370443,-19.526315,-0.462739,-12.292928
66.800000,11.129860,38.443570,-0.370995,-19.579149,-0.463617,-12.315376
66.900000,11.146540,38.553580,-0.371551,-19.635177,-0.464501,-12.339701
67.000000,11.163260,38.654660,-0.372109,-19.686657,-0.465388,-12.361081
67.100000,11.179970,38.758990,-0.372666,-19.739792,-0.466276,-12.383449
67.200000,11.196580,38.866090,-0.373219,-19.794337,-0.467159,-12.406708
67.300000,11.213220,38.967690,-0.373774,-19.846082,-0.468044,-12.428132
67.400000,11.229930,39.076300,-0.374331,-19.901396,-0.468934,-12.451687
67.500000,11.246600,39.180500,-0.374887,-19.954465,-0.469822,-12.473802
67.600000,11.263280,39.284950,-0.375443,-20.007661,-0.470712,-12.495931
67.700000,11.279960,39.388120,-0.375999,-20.060205,-0.471603,-12.517595
67.800000,11.296620,39.491650,-0.376554,-20.112932,-0.472493,-12.539327
67.900000,11.313290,39.605980,-0.377110,-20.171160,-0.473385,-12.564421
68.000000,11.329960,39.714440,-0.377665,-20.226398,-0.474277,-12.587589
68.100000,11.346570,39.822360,-0.378219,-20.281361,-0.475167,-12.610565
68.200000,11.363220,39.937350,-0.378774,-20.339925,-0.476060,-12.635690
68.300000,11.379920,40.048480,-0.379331,-20.396523,-0.476957,-12.659497
68.400000,11.396590,40.150590,-0.379886,-20.448528,-0.477852,-12.680411
68.500000,11.413220,40.263830,-0.380441,-20.506200,-0.478747,-12.704808
68.600000,11.429860,40.377700,-0.380995,-20.564194,-0.479642,-12.729332
68.700000,11.446590,40.485350,-0.381553,-20.619019,-0.480544,-12.751771
68.800000,11.463250,40.597140,-0.382108,-20.675954,-0.481442,-12.775499
68.900000,11.479910,40.701790,-0.382664,-20.729251,-0.482341,-12.796920
69.000000,11.496540,40.816190,-0.383218,-20.787515,-0.483240,-12.821365
69.100000,11.513220,40.927750,-0.383774,-20.844332,-0.484141,-12.844819
69.200000,11.529940,41.036210,-0.384331,-20.899570,-0.485046,-12.867210
69.300000,11.546660,41.149860,-0.384889,-20.957452,-0.485952,-12.891166
69.400000,11.563290,41.258920,-0.385443,-21.012995,-0.486854,-12.913683
69.500000,11.579850,41.368870,-0.385995,-21.068992,-0.487752,-12.936467
69.600000,11.596560,41.488960,-0.386552,-21.130154,-0.488660,-12.962251
69.700000,11.613260,41.606750,-0.387109,-21.190144,-0.489568,-12.987255
69.800000,11.629900,41.721810,-0.387663,-21.248743,-0.490473,-13.011385
69.900000,11.646540,41.829700,-0.388218,-21.303691,-0.491379,-13.033215
70.000000,11.663230,41.950500,-0.388774,-21.365214,-0.492289,-13.058967
70.100000,11.679900,42.064270,-0.389330,-21.423157,-0.493199,-13.082479
70.200000,11.696550,42.185910,-0.389885,-21.485108,-0.494108,-13.108386
70.300000,11.713210,42.305870,-0.390440,-21.546203,-0.495018,-13.133696
70.400000,11.729860,42.417050,-0.390995,-21.602826,-0.495929,-13.156222
70.500000,11.746560,42.539480,-0.391552,-21.665179,-0.496844,-13.182135
70.600000,11.763250,42.657750,-0.392108,-21.725414,-0.497759,-13.206698
70.700000,11.779910,42.765610,-0.392664,-21.780346,-0.498673,-13.227996
70.800000,11.796530,42.884420,-0.393218,-21.840856,-0.499585,-13.252645
70.900000,11.813240,43.001020,-0.393775,-21.900240,-0.500504,-13.276480
71.000000,11.829960,43.127070,-0.394332,-21.964436,-0.501423,-13.303156
71.100000,11.846610,43.248830,-0.394887,-22.026448,-0.502340,-13.328490
71.200000,11.863240,43.367230,-0.395441,-22.086749,-0.503257,-13.352735
71.300000,11.879940,43.493130,-0.395998,-22.150869,-0.504178,-13.379169
71.400000,11.896640,43.615390,-0.396555,-22.213136,-0.505100,-13.404413
71.500000,11.913280,43.741500,-0.397109,-22.277363,-0.506019,-13.430814
71.600000,11.929930,43.863800,-0.397664,-22.339650,-0.506940,-13.455968
71.700000,11.946550,43.990200,-0.398218,-22.404025,-0.507861,-13.482331
71.800000,11.963260,44.116580,-0.398775,-22.468390,-0.508787,-13.508550
71.900000,11.979960,44.247810,-0.399332,-22.535225,-0.509713,-13.536188
72.000000,11.996600,44.365390,-0.399887,-22.595108,-0.510637,-13.559625
72.100000,12.013250,44.491950,-0.400442,-22.659564,-0.511562,-13.585730
72.200000,12.029890,44.613740,-0.400996,-22.721591,-0.512488,-13.610316
72.300000,12.046610,44.740340,-0.401554,-22.786068,-0.513418,-13.636239
72.400000,12.063280,44.864190,-0.402109,-22.849144,-0.514347,-13.661290
72.500000,12.079900,44.990680,-0.402663,-22.913565,-0.515274,-13.687113
72.600000,12.096570,45.120400,-0.403219,-22.979631,-0.516205,-13.713807
72.700000,12.113290,45.252530,-0.403776,-23.046924,-0.517139,-13.741122
72.800000,12.129960,45.377540,-0.404332,-23.110591,-0.518072,-13.766240
72.900000,12.146590,45.511140,-0.404886,-23.178633,-0.519003,-13.793921
73.000000,12.163250,45.640190,-0.405442,-23.244358,-0.519936,-13.820127
73.100000,12.179930,45.775510,-0.405998,-23.313276,-0.520872,-13.848140
73.200000,12.196580,45.908000,-0.406553,-23.380752,-0.521807,-13.875245
73.300000,12.213220,46.034940,-0.407107,-23.445402,-0.522742,-13.900607
73.400000,12.229870,46.169770,-0.407662,-23.514071,-0.523678,-13.928270
73.500000,12.246590,46.304160,-0.408220,-23.582515,-0.524620,-13.955669
73.600000,12.263290,46.432850,-0.408776,-23.648056,-0.525561,-13.981291
73.700000,12.279930,46.561550,-0.409331,-23.713603,-0.526499,-14.006890
73.800000,12.296540,46.692500,-0.409885,-23.780295,-0.527437,-14.033117
73.900000,12.313200,46.827210,-0.410440,-23.848902,-0.528379,-14.060359
74.000000,12.329920,46.967300,-0.410997,-23.920249,-0.529325,-14.089091
74.100000,12.346610,47.101930,-0.411554,-23.988816,-0.530270,-14.116131
74.200000,12.363230,47.234250,-0.412108,-24.056206,-0.531211,-14.142459
74.300000,12.379900,47.381070,-0.412663,-24.130981,-0.532157,-14.173010
74.400000,12.396560,47.518010,-0.413219,-24.200724,-0.533103,-14.200533
74.500000,12.413250,47.660240,-0.413775,-24.273161,-0.534052,-14.229534
74.600000,12.429930,47.796040,-0.414331,-24.342323,-0.535000,-14.256544
74.700000,12.446570,47.932130,-0.414886,-24.411633,-0.535948,-14.283597
74.800000,12.463210,48.073990,-0.415440,-24.483882,-0.536896,-14.312290
74.900000,12.479920,48.210710,-0.415997,-24.553513,-0.537850,-14.339317
75.000000,12.496590,48.356910,-0.416553,-24.627972,-0.538802,-14.369116
75.100000,12.513230,48.490320,-0.417108,-24.695917,-0.539753,-14.395061
75.200000,12.529900,48.637900,-0.417663,-24.771079,-0.540707,-14.425108
75.300000,12.546570,48.781230,-0.418219,-24.844076,-0.541661,-14.453812
75.400000,12.563270,48.924700,-0.418776,-24.917145,-0.542618,-14.482451
75.500000,12.579850,49.073320,-0.419328,-24.992837,-0.543570,-14.512632
75.600000,12.596580,49.215070,-0.419886,-25.065029,-0.544531,-14.540574
75.700000,12.613260,49.364490,-0.420442,-25.141128,-0.545490,-14.570742
75.800000,12.629920,49.507690,-0.420997,-25.214059,-0.546448,-14.599008
75.900000,12.646580,49.661400,-0.421553,-25.292343,-0.547408,-14.630289
76.000000,12.663230,49.800780,-0.422108,-25.363329,-0.548368,-14.657273
76.100000,12.679930,49.948620,-0.422664,-25.438623,-0.549331,-14.686625
76.200000,12.696640,50.098400,-0.423221,-25.514906,-0.550297,-14.716453
76.300000,12.713390,50.247550,-0.423780,-25.590867,-0.551265,-14.745978
76.400000,12.729900,50.393370,-0.424330,-25.665133,-0.552221,-14.774647
76.500000,12.746550,50.549340,-0.424885,-25.744567,-0.553185,-14.806087
76.600000,12.763230,50.697560,-0.425441,-25.820055,-0.554152,-14.835145
76.700000,12.779880,50.851390,-0.425996,-25.898400,-0.555119,-14.865785
76.800000,12.796510,51.002440,-0.426550,-25.975329,-0.556085,-14.895544
76.900000,12.813220,51.156480,-0.427107,-26.053781,-0.557057,-14.926020
77.000000,12.829910,51.304530,-0.427664,-26.129183,-0.558028,-14.954681
77.100000,12.846550,51.464580,-0.428218,-26.210695,-0.558998,-14.986795
77.200000,12.863210,51.621600,-0.428774,-26.290665,-0.559970,-15.017920
77.300000,12.879890,51.769730,-0.429330,-26.366107,-0.560944,-15.046355
77.400000,12.896560,51.928890,-0.429885,-26.447167,-0.561918,-15.077918
77.500000,12.913250,52.089430,-0.430442,-26.528929,-0.562894,-15.109773
77.600000,12.929960,52.247680,-0.430999,-26.609525,-0.563873,-15.140855
77.700000,12.946540,52.402890,-0.431551,-26.688573,-0.564844,-15.171084
77.800000,12.963200,52.559150,-0.432107,-26.768155,-0.565822,-15.201457
77.900000,12.979920,52.720260,-0.432664,-26.850208,-0.566804,-15.233090
78.000000,12.996600,52.883580,-0.433220,-26.933386,-0.567784,-15.265305
78.100000,13.013230,53.045980,-0.433774,-27.016096,-0.568763,-15.297207
78.200000,13.029860,53.204040,-0.434329,-27.096595,-0.569742,-15.327767
78.300000,13.046590,53.365240,-0.434886,-27.178694,-0.570728,-15.359051
78.400000,13.063270,53.532200,-0.435442,-27.263726,-0.571713,-15.391945
78.500000,13.079930,53.698960,-0.435998,-27.348656,-0.572697,-15.424706
78.600000,13.096550,53.862450,-0.436552,-27.431921,-0.573680,-15.456470
78.700000,13.113230,54.026650,-0.437108,-27.515547,-0.574667,-15.488290
78.800000,13.129910,54.195880,-0.437664,-27.601735,-0.575655,-15.521458
78.900000,13.146630,54.368720,-0.438221,-27.689762,-0.576647,-15.555527
79.000000,13.163240,54.532380,-0.438775,-27.773113,-0.577633,-15.586975
79.100000,13.179870,54.704060,-0.439329,-27.860549,-0.578621,-15.620602
79.200000,13.196580,54.876980,-0.439886,-27.948616,-0.579615,-15.654411
79.300000,13.213270,55.040510,-0.440442,-28.031902,-0.580609,-15.685465
79.400000,13.229870,55.207730,-0.440996,-28.117066,-0.581598,-15.717562
79.500000,13.246530,55.377410,-0.441551,-28.203483,-0.582592,-15.750207
79.600000,13.263270,55.552570,-0.442109,-28.292692,-0.583592,-15.784238
79.700000,13.279940,55.721930,-0.442665,-28.378946,-0.584588,-15.816589
79.800000,13.296630,55.898010,-0.443221,-28.468623,-0.585587,-15.850731
79.900000,13.313260,56.073330,-0.443775,-28.557912,-0.586583,-15.884615
80.000000,13.329910,56.243990,-0.444330,-28.644829,-0.587581,-15.917063
80.100000,13.346550,56.426610,-0.444885,-28.737836,-0.588580,-15.952804
80.200000,13.363240,56.608120,-0.445441,-28.830279,-0.589583,-15.988081
80.300000,13.379850,56.774700,-0.445995,-28.915117,-0.590582,-16.019120
80.400000,13.396500,56.952550,-0.446550,-29.005696,-0.591584,-16.053202
80.500000,13.413260,57.130100,-0.447109,-29.096121,-0.592594,-16.086993
80.600000,13.429940,57.305890,-0.447665,-29.185650,-0.593600,-16.120266
80.700000,13.446540,57.490510,-0.448218,-29.279676,-0.594602,-16.155998
80.800000,13.463190,57.671160,-0.448773,-29.371681,-0.595609,-16.190463
80.900000,13.479900,57.858130,-0.449330,-29.466904,-0.596620,-16.226540
81.000000,13.496600,58.046120,-0.449887,-29.562646,-0.597631,-16.262806
81.100000,13.513270,58.227970,-0.450442,-29.655262,-0.598642,-16.297276
81.200000,13.529880,58.408630,-0.450996,-29.747271,-0.599650,-16.331371
81.300000,13.546550,58.601070,-0.451552,-29.845280,-0.600662,-16.368594
81.400000,13.563240,58.786470,-0.452108,-29.939703,-0.601677,-16.403724
81.500000,13.579950,58.972460,-0.452665,-30.034427,-0.602694,-16.438893
81.600000,13.596620,59.154150,-0.453221,-30.126961,-0.603710,-16.472800
81.700000,13.613250,59.347420,-0.453775,-30.225393,-0.604724,-16.509865
81.800000,13.629960,59.544240,-0.454332,-30.325632,-0.605745,-16.547727
81.900000,13.646630,59.735700,-0.454888,-30.423142,-0.606763,-16.584030
82.000000,13.663290,59.932330,-0.455443,-30.523285,-0.607783,-16.621669
82.100000,13.679940,60.132400,-0.455998,-30.625180,-0.608802,-16.660159
82.200000,13.696620,60.324070,-0.456554,-30.722797,-0.609825,-16.696181
82.300000,13.713270,60.513110,-0.457109,-30.819074,-0.610847,-16.731398
82.400000,13.729910,60.705180,-0.457664,-30.916894,-0.611869,-16.767355
82.500000,13.746580,60.903830,-0.458219,-31.018066,-0.612894,-16.804988
82.600000,13.763250,61.104270,-0.458775,-31.120149,-0.613920,-16.843003
82.700000,13.779950,61.304330,-0.459332,-31.222039,-0.614949,-16.880768
82.800000,13.796610,61.507610,-0.459887,-31.325569,-0.615977,-16.919347
82.900000,13.813250,61.710610,-0.460442,-31.428956,-0.617004,-16.957755
83.000000,13.829880,61.915030,-0.460996,-31.533066,-0.618032,-16.996449
83.100000,13.846590,62.118770,-0.461553,-31.636830,-0.619066,-17.034756
83.200000,13.863360,62.319100,-0.462112,-31.738857,-0.620105,-17.071950
83.300000,13.879980,62.521140,-0.462666,-31.841755,-0.621135,-17.109658
83.400000,13.896550,62.715180,-0.463218,-31.940579,-0.622164,-17.145117
83.500000,13.913240,62.925280,-0.463775,-32.047582,-0.623201,-17.184725
83.600000,13.929940,63.139170,-0.464331,-32.156515,-0.624239,-17.225238
83.700000,13.946590,63.341980,-0.464886,-32.259806,-0.625276,-17.262663
83.800000,13.963220,63.557220,-0.465441,-32.369426,-0.626313,-17.303379
83.900000,13.979860,63.762340,-0.465995,-32.473893,-0.627351,-17.341210
84.000000,13.996570,63.979100,-0.466552,-32.584288,-0.628394,-17.382012
84.100000,14.013280,64.187190,-0.467109,-32.690267,-0.629439,-17.420338
84.200000,14.029890,64.391150,-0.467663,-32.794143,-0.630479,-17.457536
84.300000,14.046530,64.612050,-0.468218,-32.906647,-0.631521,-17.499173
84.400000,14.063220,64.826040,-0.468774,-33.015631,-0.632568,-17.538762
84.500000,14.079930,65.042300,-0.469331,-33.125771,-0.633617,-17.578820
84.600000,14.096600,65.261310,-0.469887,-33.237312,-0.634664,-17.619542
84.700000,14.113210,65.479240,-0.470440,-33.348303,-0.635709,-17.659916
84.800000,14.129920,65.701410,-0.470997,-33.461453,-0.636762,-17.701198
84.900000,14.146610,65.915890,-0.471554,-33.570687,-0.637814,-17.740307
85.000000,14.163270,66.134290,-0.472109,-33.681917,-0.638865,-17.780381
85.100000,14.179920,66.361910,-0.472664,-33.797843,-0.639917,-17.822819
85.200000,14.196570,66.589220,-0.473219,-33.913611,-0.640970,-17.865046
85.300000,14.213260,66.813730,-0.473775,-34.027953,-0.642027,-17.906348
85.400000,14.229950,67.041990,-0.474332,-34.144205,-0.643085,-17.948527
85.500000,14.246570,67.268130,-0.474886,-34.259377,-0.644139,-17.990090
85.600000,14.263250,67.499540,-0.475442,-34.377233,-0.645199,-18.032864
85.700000,14.279890,67.726410,-0.475996,-34.492777,-0.646257,-18.074342
85.800000,14.296610,67.960240,-0.476554,-34.611866,-0.647321,-18.117454
85.900000,14.313280,68.197340,-0.477109,-34.732620,-0.648383,-18.161363
86.000000,14.329870,68.425130,-0.477662,-34.848633,-0.649441,-18.202753
86.100000,14.346540,68.660270,-0.478218,-34.968388,-0.650505,-18.245876
86.200000,14.363250,68.894910,-0.478775,-35.087890,-0.651573,-18.288685
86.300000,14.379930,69.127770,-0.479331,-35.206484,-0.652641,-18.330925
86.400000,14.396550,69.371960,-0.479885,-35.330849,-0.653705,-18.376105
86.500000,14.413250,69.602370,-0.480442,-35.448196,-0.654776,-18.417406
86.600000,14.429920,69.839120,-0.480997,-35.568772,-0.655846,-18.460287
86.700000,14.446620,70.083130,-0.481554,-35.693045,-0.656919,-18.504916
86.800000,14.463300,70.322650,-0.482110,-35.815032,-0.657992,-18.548247
86.900000,14.479960,70.568590,-0.482665,-35.940288,-0.659065,-18.593157
87.000000,14.496610,70.813930,-0.483220,-36.065238,-0.660139,-18.637782
87.100000,14.513270,71.057750,-0.483776,-36.189415,-0.661214,-18.681857
87.200000,14.529920,71.300950,-0.484331,-36.313276,-0.662290,-18.725643
87.300000,14.546530,71.540020,-0.484884,-36.435033,-0.663364,-18.768256
87.400000,14.563210,71.794760,-0.485440,-36.564771,-0.664444,-18.814756
87.500000,14.579940,72.043970,-0.485998,-36.691693,-0.665528,-18.859603
87.600000,14.596650,72.302080,-0.486555,-36.823147,-0.666612,-18.906661
87.700000,14.613200,72.549350,-0.487107,-36.949081,-0.667687,-18.950937
87.800000,14.629880,72.804090,-0.487663,-37.078819,-0.668772,-18.996863
87.900000,14.646590,73.062420,-0.488220,-37.210385,-0.669860,-19.043543
88.000000,14.663270,73.314400,-0.488776,-37.338717,-0.670947,-19.088461
88.100000,14.679960,73.574000,-0.489332,-37.470931,-0.672036,-19.135205
88.200000,14.696610,73.828130,-0.489887,-37.600358,-0.673123,-19.180431
88.300000,14.713230,74.097850,-0.490441,-37.737725,-0.674210,-19.229597
88.400000,14.729910,74.360930,-0.490997,-37.871711,-0.675301,-19.276814
88.500000,14.746650,74.619730,-0.491555,-38.003516,-0.676398,-19.322698
88.600000,14.763270,74.876480,-0.492109,-38.134278,-0.677488,-19.368057
88.700000,14.779910,75.136730,-0.492664,-38.266822,-0.678581,-19.414149
88.800000,14.796610,75.406750,-0.493220,-38.404342,-0.679679,-19.462540
88.900000,14.813300,75.678640,-0.493777,-38.542815,-0.680777,-19.511272
89.000000,14.829900,75.958640,-0.494330,-38.685418,-0.681871,-19.562055
89.100000,14.846570,76.228300,-0.494886,-38.822754,-0.682970,-19.609930
89.200000,14.863290,76.504680,-0.495443,-38.963514,-0.684074,-19.659314
89.300000,14.879950,76.768680,-0.495998,-39.097968,-0.685176,-19.705441
89.400000,14.896570,77.050220,-0.496552,-39.241355,-0.686276,-19.755969
89.500000,14.913190,77.329350,-0.497106,-39.383515,-0.687377,-19.805720
89.600000,14.929900,77.610310,-0.497663,-39.526606,-0.688485,-19.855664
89.700000,14.946590,77.904240,-0.498220,-39.676304,-0.689593,-19.908789
89.800000,14.963290,78.181370,-0.498776,-39.817445,-0.690703,-19.957446
89.900000,14.979900,78.454780,-0.499330,-39.956691,-0.691808,-20.005117
90.000000,14.996560,78.743560,-0.499885,-40.103766,-0.692918,-20.056481
90.100000,15.013280,79.027340,-0.500443,-40.248294,-0.694033,-20.106330
90.200000,15.029960,79.309230,-0.500999,-40.391859,-0.695147,-20.155592
90.300000,15.046560,79.606530,-0.501552,-40.543273,-0.696256,-20.208713
90.400000,15.063180,79.896010,-0.502106,-40.690704,-0.697368,-20.259657
90.500000,15.079910,80.184420,-0.502664,-40.837590,-0.698489,-20.310017
90.600000,15.096580,80.477650,-0.503219,-40.986931,-0.699607,-20.361515
90.700000,15.113270,80.769200,-0.503776,-41.135416,-0.700727,-20.412394
90.800000,15.129890,81.068050,-0.504330,-41.287619,-0.701844,-20.465048
90.900000,15.146530,81.375130,-0.504884,-41.444013,-0.702964,-20.519580
91.000000,15.163260,81.672570,-0.505442,-41.595498,-0.704091,-20.571386
91.100000,15.179970,81.978710,-0.505999,-41.751414,-0.705218,-20.625240
91.200000,15.196590,82.266880,-0.506553,-41.898178,-0.706340,-20.674530
91.300000,15.213230,82.568010,-0.507108,-42.051542,-0.707465,-20.726883
91.400000,15.229940,82.880330,-0.507665,-42.210605,-0.708595,-20.781773
91.500000,15.246650,83.196010,-0.508222,-42.371380,-0.709727,-20.837327
91.600000,15.263250,83.501400,-0.508775,-42.526914,-0.710853,-20.890283
91.700000,15.279900,83.813270,-0.509330,-42.685748,-0.711983,-20.944616
91.800000,15.296600,84.122110,-0.509887,-42.843039,-0.713119,-20.997945
91.900000,15.313290,84.438500,-0.510443,-43.004175,-0.714254,-21.052995
92.000000,15.329920,84.754130,-0.510997,-43.164924,-0.715387,-21.107763
92.100000,15.346550,85.076150,-0.511552,-43.328927,-0.716522,-21.163942
92.200000,15.363240,85.392470,-0.512108,-43.490028,-0.717661,-21.218437
92.300000,15.379940,85.715140,-0.512665,-43.654362,-0.718803,-21.274313
92.400000,15.396620,86.033610,-0.513221,-43.816558,-0.719944,-21.328995
92.500000,15.413260,86.356720,-0.513775,-43.981116,-0.721084,-21.384704
92.600000,15.429870,86.691900,-0.514329,-44.151822,-0.722224,-21.443260
92.700000,15.446550,87.026490,-0.514885,-44.322227,-0.723369,-21.501377
92.800000,15.463280,87.353560,-0.515443,-44.488803,-0.724520,-21.557376
92.900000,15.479910,87.682210,-0.515997,-44.656183,-0.725664,-21.613726
93.000000,15.496520,88.022000,-0.516551,-44.829236,-0.726809,-21.672664
93.100000,15.513240,88.357980,-0.517108,-45.000350,-0.727962,-21.730309
93.200000,15.529950,88.697360,-0.517665,-45.173195,-0.729116,-21.788613
93.300000,15.546630,89.042640,-0.518221,-45.349044,-0.730270,-21.848217
93.400000,15.563290,89.373700,-0.518776,-45.517652,-0.731423,-21.904171
93.500000,15.579940,89.714980,-0.519331,-45.691464,-0.732577,-21.962455
93.600000,15.596650,90.073330,-0.519888,-45.873970,-0.733737,-22.024628
93.700000,15.613320,90.424060,-0.520444,-46.052596,-0.734895,-22.084799
93.800000,15.629950,90.759870,-0.520998,-46.223622,-0.736051,-22.141192
93.900000,15.646570,91.105810,-0.521552,-46.399808,-0.737208,-22.199880
94.000000,15.663280,91.462720,-0.522109,-46.581581,-0.738373,-22.260903
94.100000,15.679880,91.814740,-0.522663,-46.760863,-0.739532,-22.320706
94.200000,15.696540,92.179150,-0.523218,-46.946456,-0.740696,-22.383225
94.300000,15.713190,92.533120,-0.523773,-47.126731,-0.741861,-22.443022
94.400000,15.729900,92.890910,-0.524330,-47.308952,-0.743031,-22.503449
94.500000,15.746680,93.246970,-0.524889,-47.490292,-0.744208,-22.563144
94.600000,15.763260,93.607250,-0.525442,-47.673781,-0.745371,-22.623974
94.700000,15.779870,93.981030,-0.525996,-47.864146,-0.746539,-22.687812
94.800000,15.796560,94.346150,-0.526552,-48.050100,-0.747713,-22.749224
94.900000,15.813280,94.715410,-0.527109,-48.238162,-0.748891,-22.811377
95.000000,15.829960,95.084300,-0.527665,-48.426036,-0.750068,-22.873296
95.100000,15.846630,95.455980,-0.528221,-48.615331,-0.751245,-22.935692
95.200000,15.863270,95.842400,-0.528776,-48.812133,-0.752421,-23.001465
95.300000,15.879940,96.213030,-0.529331,-49.000894,-0.753601,-23.063185
95.400000,15.896660,96.586620,-0.529889,-49.191162,-0.754786,-23.125323
95.500000,15.913270,96.964960,-0.530442,-49.383849,-0.755964,-23.188565
95.600000,15.929940,97.351610,-0.530998,-49.580768,-0.757148,-23.253479
95.700000,15.946620,97.739380,-0.531554,-49.778257,-0.758334,-23.318426
95.800000,15.963300,98.122330,-0.532110,-49.973292,-0.759522,-23.382004
95.900000,15.979920,98.514400,-0.532664,-50.172972,-0.760707,-23.447636
96.000000,15.996550,98.902790,-0.533218,-50.370777,-0.761894,-23.512155
96.100000,16.013210,99.304300,-0.533774,-50.575265,-0.763084,-23.579520
96.200000,16.029850,99.702450,-0.534328,-50.778041,-0.764274,-23.645895
96.300000,16.046550,100.104510,-0.534885,-50.982808,-0.765471,-23.712869
96.400000,16.063200,100.505520,-0.535440,-51.187041,-0.766665,-23.779452
96.500000,16.079870,100.913190,-0.535996,-51.394666,-0.767861,-23.847348
96.600000,16.096560,101.321130,-0.536552,-51.602428,-0.769061,-23.915042
96.700000,16.113300,101.726160,-0.537110,-51.808708,-0.770266,-23.981733
96.800000,16.129960,102.140300,-0.537665,-52.019628,-0.771466,-24.050477
96.900000,16.146600,102.555630,-0.538220,-52.231153,-0.772667,-24.119302
97.000000,16.163260,102.971730,-0.538775,-52.443071,-0.773870,-24.188038
97.100000,16.180010,103.391580,-0.539334,-52.656899,-0.775081,-24.257261
97.200000,16.196660,103.805790,-0.539889,-52.867855,-0.776287,-24.325099
97.300000,16.213220,104.224460,-0.540441,-53.081082,-0.777487,-24.393906
97.400000,16.229890,104.658430,-0.540996,-53.302101,-0.778697,-24.465860
97.500000,16.246560,105.081250,-0.541552,-53.517441,-0.779908,-24.534964
97.600000,16.263220,105.499180,-0.542107,-53.730291,-0.781120,-24.602706
97.700000,16.279870,105.935550,-0.542662,-53.952533,-0.782333,-24.674525
97.800000,16.296580,106.369620,-0.543219,-54.173603,-0.783552,-24.745454
97.900000,16.313260,106.802460,-0.543775,-54.394046,-0.784770,-24.815906
98.000000,16.329960,107.242040,-0.544332,-54.617922,-0.785991,-24.887639
98.100000,16.346610,107.684890,-0.544887,-54.843464,-0.787210,-24.959973
98.200000,16.363260,108.129730,-0.545442,-55.070019,-0.788430,-25.032518
98.300000,16.379870,108.567780,-0.545996,-55.293116,-0.789649,-25.103314
98.400000,16.396560,109.011030,-0.546552,-55.518862,-0.790875,-25.174917
98.500000,16.413270,109.469340,-0.547109,-55.752277,-0.792104,-25.249705
98.600000,16.429850,109.922040,-0.547662,-55.982835,-0.793325,-25.323182
98.700000,16.446570,110.381530,-0.548219,-56.216852,-0.794558,-25.397705
98.800000,16.463250,110.836830,-0.548775,-56.448734,-0.795789,-25.471080
98.900000,16.479950,111.293640,-0.549332,-56.681385,-0.797024,-25.544505
99.000000,16.496570,111.772590,-0.549886,-56.925313,-0.798254,-25.622899
99.100000,16.513210,112.228230,-0.550440,-57.157368,-0.799487,-25.695647
99.200000,16.529900,112.694030,-0.550997,-57.394598,-0.800725,-25.770366
99.300000,16.546600,113.174800,-0.551553,-57.639452,-0.801966,-25.848220
99.400000,16.563290,113.655020,-0.552110,-57.884026,-0.803207,-25.925696
99.500000,16.579860,114.126470,-0.552662,-58.124134,-0.804441,-26.001134
99.600000,16.596530,114.608870,-0.553218,-58.369818,-0.805684,-26.078604
99.700000,16.613230,115.095280,-0.553774,-58.617545,-0.806930,-26.156653
99.800000,16.629930,115.593760,-0.554331,-58.871419,-0.808179,-26.237166
99.900000,16.646510,116.072850,-0.554884,-59.115417,-0.809420,-26.313238
100.000000,16.663220,116.573010,-0.555441,-59.370146,-0.810672,-26.393553
100.100000,16.679920,117.083000,-0.555997,-59.629882,-0.811925,-26.475827
100.200000,16.696600,117.577490,-0.556553,-59.881724,-0.813178,-26.554351
100.300000,16.713270,118.072960,-0.557109,-60.134065,-0.814432,-26.632836
100.400000,16.729920,118.583520,-0.557664,-60.394091,-0.815686,-26.714481
100.500000,16.746600,119.094440,-0.558220,-60.654300,-0.816943,-26.795857
100.600000,16.763290,119.601350,-0.558776,-60.912467,-0.818203,-26.876022
100.700000,16.780000,120.115720,-0.559333,-61.174434,-0.819467,-26.957534
100.800000,16.796570,120.630060,-0.559886,-61.436385,-0.820721,-27.039034
100.900000,16.813240,121.145570,-0.560441,-61.698932,-0.821984,-27.120300
101.000000,16.829910,121.664020,-0.560997,-61.962977,-0.823249,-27.201933
101.100000,16.846570,122.194800,-0.561552,-62.233301,-0.824515,-27.286045
101.200000,16.863190,122.721860,-0.562106,-62.501730,-0.825779,-27.369112
101.300000,16.879870,123.249730,-0.562662,-62.770572,-0.827050,-27.451936
101.400000,16.896620,123.784630,-0.563221,-63.042994,-0.828327,-27.535877
101.500000,16.913280,124.326450,-0.563776,-63.318941,-0.829599,-27.621242
101.600000,16.929930,124.854760,-0.564331,-63.588007,-0.830872,-27.703323
101.700000,16.946510,125.401260,-0.564884,-63.866337,-0.832142,-27.789286
101.800000,16.963260,125.958550,-0.565442,-64.150163,-0.833426,-27.876966
101.900000,16.979900,126.504430,-0.565997,-64.428177,-0.834703,-27.962044
102.000000,16.996640,127.056820,-0.566555,-64.709507,-0.835990,-28.048034
102.100000,17.013240,127.612050,-0.567108,-64.992283,-0.837267,-28.134640
102.200000,17.029880,128.174120,-0.567663,-65.278543,-0.838549,-28.222351
102.300000,17.046600,128.738390,-0.568220,-65.565924,-0.839839,-28.310055
102.400000,17.063260,129.305820,-0.568775,-65.854913,-0.841126,-28.398263
102.500000,17.079900,129.877820,-0.569330,-66.146231,-0.842413,-28.487197
102.600000,17.096550,130.444560,-0.569885,-66.434869,-0.843703,-28.574634
102.700000,17.113250,131.029450,-0.570442,-66.732751,-0.844998,-28.665609
102.800000,17.129910,131.611160,-0.570997,-67.029013,-0.846291,-28.755648
102.900000,17.146570,132.191820,-0.571552,-67.324741,-0.847587,-28.845128
103.000000,17.163200,132.767580,-0.572107,-67.617973,-0.848881,-28.933280
103.100000,17.179890,133.372910,-0.572663,-67.926265,-0.850182,-29.027406
103.200000,17.196550,133.975460,-0.573218,-68.233141,-0.851483,-29.120654
103.300000,17.213270,134.581090,-0.573776,-68.541586,-0.852789,-29.214092
103.400000,17.229910,135.192780,-0.574330,-68.853117,-0.854092,-29.308684
103.500000,17.246570,135.798550,-0.574886,-69.161634,-0.855397,-29.401602
103.600000,17.263300,136.411620,-0.575443,-69.473868,-0.856710,-29.495594
103.700000,17.279960,137.031910,-0.575999,-69.789779,-0.858019,-29.590959
103.800000,17.296620,137.652850,-0.576554,-70.106021,-0.859329,-29.686114
103.900000,17.313250,138.279710,-0.577108,-70.425278,-0.860639,-29.782263
104.000000,17.329940,138.906680,-0.577665,-70.744591,-0.861956,-29.877941
104.100000,17.346630,139.539460,-0.578221,-71.066863,-0.863274,-29.974511
104.200000,17.363290,140.184480,-0.578776,-71.395369,-0.864591,-30.073419
104.300000,17.379880,140.821470,-0.579329,-71.719786,-0.865905,-30.170410
104.400000,17.396530,141.452070,-0.579884,-72.040948,-0.867225,-30.265531
104.500000,17.413220,142.110170,-0.580441,-72.376115,-0.868550,-30.366075
104.600000,17.429910,142.753690,-0.580997,-72.703857,-0.869877,-30.463134
104.700000,17.446550,143.401150,-0.581552,-73.033606,-0.871202,-30.560791
104.800000,17.463190,144.066020,-0.582106,-73.372221,-0.872528,-30.661787
104.900000,17.479930,144.729580,-0.582664,-73.710170,-0.873864,-30.761883
105.000000,17.496640,145.401750,-0.583221,-74.052503,-0.875200,-30.863504
105.100000,17.513270,146.058410,-0.583776,-74.386937,-0.876531,-30.961653
105.200000,17.529890,146.736820,-0.584330,-74.732449,-0.877863,-31.064062
105.300000,17.546610,147.423280,-0.584887,-75.082060,-0.879205,-31.167539
105.400000,17.563290,148.113570,-0.585443,-75.433622,-0.880545,-31.271536
105.500000,17.579930,148.815780,-0.585998,-75.791254,-0.881884,-31.377756
105.600000,17.596620,149.498980,-0.586554,-76.139205,-0.883228,-31.479450
105.700000,17.613270,150.191650,-0.587109,-76.491979,-0.884572,-31.582850
105.800000,17.629970,150.913960,-0.587666,-76.859849,-0.885921,-31.691954
105.900000,17.646600,151.614490,-0.588220,-77.216626,-0.887266,-31.796262
106.000000,17.663230,152.310840,-0.588774,-77.571274,-0.888613,-31.899299
106.100000,17.679870,153.035520,-0.589329,-77.940350,-0.889963,-32.007842
106.200000,17.696580,153.754550,-0.589886,-78.306549,-0.891320,-32.114612
106.300000,17.713290,154.479900,-0.590443,-78.675967,-0.892679,-32.222293
106.400000,17.729900,155.207640,-0.590997,-79.046602,-0.894032,-32.330324
106.500000,17.746490,155.951550,-0.591550,-79.425472,-0.895385,-32.441361
106.600000,17.763240,156.704470,-0.592108,-79.808931,-0.896753,-32.553425
106.700000,17.779940,157.439120,-0.592665,-80.183085,-0.898119,-32.661404
106.800000,17.796590,158.204480,-0.593220,-80.572880,-0.899482,-32.775463
106.900000,17.813220,158.955200,-0.593774,-80.955219,-0.900846,-32.886115
107.000000,17.829880,159.732180,-0.594329,-81.350931,-0.902214,-33.001687
107.100000,17.846610,160.502590,-0.594887,-81.743298,-0.903589,-33.115273
107.200000,17.863290,161.265380,-0.595443,-82.131784,-0.904963,-33.226988
107.300000,17.879950,162.038280,-0.595998,-82.525418,-0.906336,-33.340407
107.400000,17.896610,162.812480,-0.596554,-82.919715,-0.907712,-33.453655
107.500000,17.913280,163.619930,-0.597109,-83.330946,-0.909090,-33.573260
107.600000,17.929940,164.408580,-0.597665,-83.732602,-0.910469,-33.688584
107.700000,17.946600,165.212280,-0.598220,-84.141923,-0.911851,-33.806542
107.800000,17.963230,166.006500,-0.598774,-84.546416,-0.913231,-33.922192
107.900000,17.979940,166.825040,-0.599331,-84.963295,-0.914620,-34.042130
108.000000,17.996640,167.638310,-0.599888,-85.377490,-0.916011,-34.160558
108.100000,18.013260,168.450990,-0.600442,-85.791385,-0.917396,-34.278634
108.200000,18.029900,169.280090,-0.600997,-86.213642,-0.918786,-34.399530
108.300000,18.046620,170.110080,-0.601554,-86.636352,-0.920183,-34.519908
108.400000,18.063320,170.948850,-0.602111,-87.063534,-0.921581,-34.641652
108.500000,18.079950,171.793490,-0.602665,-87.493706,-0.922976,-34.764312
108.600000,18.096570,172.646740,-0.603219,-87.928263,-0.924371,-34.888264
108.700000,18.113220,173.493730,-0.603774,-88.359631,-0.925771,-35.010383
108.800000,18.129890,174.360580,-0.604330,-88.801114,-0.927174,-35.135966
108.900000,18.146610,175.242370,-0.604887,-89.250206,-0.928583,-35.263917
109.000000,18.163260,176.107560,-0.605442,-89.690844,-0.929989,-35.388240
109.100000,18.179890,176.974430,-0.605996,-90.132337,-0.931395,-35.512471
109.200000,18.196580,177.868180,-0.606553,-90.587520,-0.932808,-35.641418
109.300000,18.213250,178.735050,-0.607108,-91.029013,-0.934221,-35.764541
109.400000,18.229930,179.639770,-0.607664,-91.489784,-0.935638,-35.894705
109.500000,18.246560,180.544800,-0.608219,-91.950712,-0.937051,-36.024572
109.600000,18.263250,181.454770,-0.608775,-92.414155,-0.938472,-36.154728
109.700000,18.279930,182.359010,-0.609331,-92.874681,-0.939895,-36.283259
109.800000,18.296620,183.313430,-0.609887,-93.360763,-0.941320,-36.421216
109.900000,18.313250,184.208480,-0.610442,-93.816608,-0.942742,-36.547042
110.000000,18.329910,185.147920,-0.610997,-94.295061,-0.944168,-36.681062
110.100000,18.346570,186.085890,-0.611552,-94.772766,-0.945597,-36.814260
110.200000,18.363250,187.056850,-0.612108,-95.267271,-0.947029,-36.953381
110.300000,18.379910,188.000150,-0.612664,-95.747690,-0.948462,-37.086559
110.400000,18.396530,188.966950,-0.613218,-96.240077,-0.949893,-37.223962
110.500000,18.413200,189.932940,-0.613773,-96.732052,-0.951331,-37.360498
110.600000,18.429900,190.919070,-0.614330,-97.234284,-0.952773,-37.500346
110.700000,18.446620,191.914340,-0.614887,-97.741171,-0.954219,-37.641363
110.800000,18.463210,192.885620,-0.615440,-98.235840,-0.955656,-37.777542
110.900000,18.479880,193.896610,-0.615996,-98.750733,-0.957102,-37.920676
111.000000,18.496570,194.890110,-0.616552,-99.256718,-0.958552,-38.059757
111.100000,18.513260,195.919100,-0.617109,-99.780778,-0.960004,-38.205195
111.200000,18.529900,196.929020,-0.617663,-100.295126,-0.961454,-38.346504
111.300000,18.546550,197.951480,-0.618218,-100.815861,-0.962906,-38.489647
111.400000,18.563200,198.997480,-0.618773,-101.348584,-0.964361,-38.636783
111.500000,18.579930,200.046950,-0.619331,-101.883075,-0.965825,-38.783728
111.600000,18.596630,201.087450,-0.619888,-102.412997,-0.967288,-38.928443
111.700000,18.613240,202.124220,-0.620441,-102.941020,-0.968746,-39.072156
111.800000,18.629920,203.220150,-0.620997,-103.499173,-0.970212,-39.226462
111.900000,18.646630,204.287750,-0.621554,-104.042897,-0.971683,-39.374583
112.000000,18.663310,205.328860,-0.622110,-104.573130,-0.973153,-39.517105
112.100000,18.679850,206.418850,-0.622662,-105.128257,-0.974613,-39.668921
112.200000,18.696580,207.510410,-0.623219,-105.684184,-0.976092,-39.819757
112.300000,18.713230,208.598210,-0.623774,-106.238196,-0.977566,-39.969536
112.400000,18.729890,209.733250,-0.624330,-106.816267,-0.979043,-40.127703
112.500000,18.746560,210.841130,-0.624885,-107.380506,-0.980524,-40.280003
112.600000,18.763180,211.947980,-0.625439,-107.944220,-0.982001,-40.431659
112.700000,18.779910,213.101060,-0.625997,-108.531479,-0.983491,-40.591099
112.800000,18.796610,214.262940,-0.626554,-109.123219,-0.984981,-40.751666
112.900000,18.813260,215.415310,-0.627109,-109.710116,-0.986468,-40.909952
113.000000,18.829850,216.564190,-0.627662,-110.295236,-0.987952,-41.067144
113.100000,18.846550,217.751860,-0.628218,-110.900112,-0.989449,-41.230628
113.200000,18.863280,218.936050,-0.628776,-111.503215,-0.990950,-41.392669
113.300000,18.879950,220.111340,-0.629332,-112.101785,-0.992448,-41.552582
113.400000,18.896530,221.289290,-0.629884,-112.701710,-0.993940,-41.712669
113.500000,18.913190,222.497390,-0.630440,-113.316990,-0.995441,-41.877465
113.600000,18.929900,223.699950,-0.630997,-113.929449,-0.996950,-42.040346
113.700000,18.946580,224.919140,-0.631553,-114.550377,-0.998457,-42.205781
113.800000,18.963240,226.163890,-0.632108,-115.184323,-0.999966,-42.375391
113.900000,18.979890,227.398360,-0.632663,-115.813034,-1.001476,-42.542412
114.000000,18.996570,228.661090,-0.633219,-116.456137,-1.002990,-42.713898
114.100000,19.013250,229.938900,-0.633775,-117.106920,-1.004507,-42.887482
114.200000,19.029980,231.214810,-0.634333,-117.756736,-1.006031,-43.059792
114.300000,19.046610,232.496700,-0.634887,-118.409597,-1.007548,-43.232883
114.400000,19.063260,233.806730,-0.635442,-119.076790,-1.009070,-43.410396
114.500000,19.079960,235.138790,-0.635999,-119.755202,-1.010598,-43.591053
114.600000,19.096640,236.456880,-0.636555,-120.426500,-1.012126,-43.768449
114.700000,19.113260,237.786770,-0.637109,-121.103808,-1.013652,-43.947522
114.800000,19.129930,239.132420,-0.637664,-121.789141,-1.015184,-44.128550
114.900000,19.146650,240.493440,-0.638222,-122.482303,-1.016724,-44.311444
115.000000,19.163320,241.856960,-0.638777,-123.176738,-1.018261,-44.494230
115.100000,19.179940,243.221620,-0.639331,-123.871754,-1.019796,-44.676660
115.200000,19.196580,244.589890,-0.639886,-124.568608,-1.021335,-44.858900
115.300000,19.213270,245.968830,-0.640442,-125.270896,-1.022881,-45.042111
115.400000,19.229960,247.388310,-0.640999,-125.993832,-1.024429,-45.231954
115.500000,19.246660,248.791280,-0.641555,-126.708358,-1.025981,-45.417935
115.600000,19.263220,250.171390,-0.642107,-127.411243,-1.027522,-45.599549
115.700000,19.279890,251.620090,-0.642663,-128.149060,-1.029076,-45.792400
115.800000,19.296580,253.076490,-0.643219,-128.890798,-1.030634,-45.985745
115.900000,19.313270,254.523420,-0.643776,-129.627713,-1.032195,-46.176546
116.000000,19.329890,256.005800,-0.644330,-130.382683,-1.033751,-46.373252
116.100000,19.346560,257.500640,-0.644885,-131.143999,-1.035315,-46.571158
116.200000,19.363260,258.976350,-0.645442,-131.895572,-1.036883,-46.764630
116.300000,19.379960,260.477050,-0.645999,-132.659872,-1.038455,-46.961772
116.400000,19.396600,262.018280,-0.646553,-133.444814,-1.040023,-47.165625
116.500000,19.413250,263.541410,-0.647108,-134.220538,-1.041594,-47.365309
116.600000,19.429930,265.118590,-0.647664,-135.023789,-1.043171,-47.573697
116.700000,19.446610,266.691530,-0.648220,-135.824881,-1.044750,-47.780431
116.800000,19.463270,268.241940,-0.648776,-136.614498,-1.046330,-47.982336
116.900000,19.479930,269.801330,-0.649331,-137.408689,-1.047913,-48.184968
117.000000,19.496550,271.404050,-0.649885,-138.224948,-1.049494,-48.394628
117.100000,19.513240,273.020020,-0.650441,-139.047954,-1.051084,-48.605418
117.200000,19.529940,274.643550,-0.650998,-139.874811,-1.052678,-48.816589
117.300000,19.546580,276.274540,-0.651553,-140.705468,-1.054268,-49.028445
117.400000,19.563210,277.917450,-0.652107,-141.542195,-1.055860,-49.241539
117.500000,19.579920,279.584870,-0.652664,-142.391405,-1.057463,-49.457661
117.600000,19.596590,281.278900,-0.653220,-143.254167,-1.059064,-49.677728
117.700000,19.613220,282.982270,-0.653774,-144.121687,-1.060664,-49.898675
117.800000,19.629840,284.692410,-0.654328,-144.992654,-1.062265,-50.119901
117.900000,19.646550,286.432650,-0.654885,-145.878951,-1.063878,-50.345014
118.000000,19.663260,288.181820,-0.655442,-146.769796,-1.065493,-50.570707
118.100000,19.679930,289.935090,-0.655998,-147.662729,-1.067107,-50.796323
118.200000,19.696590,291.679170,-0.656553,-148.550981,-1.068722,-51.019389
118.300000,19.713220,293.451870,-0.657107,-149.453810,-1.070338,-51.246616
118.400000,19.729910,295.267430,-0.657664,-150.378467,-1.071962,-51.480013
118.500000,19.746650,297.083920,-0.658222,-151.303598,-1.073593,-51.712292
118.600000,19.763280,298.878850,-0.658776,-152.217748,-1.075216,-51.940349
118.700000,19.779890,300.691250,-0.659330,-153.140796,-1.076840,-52.170526
118.800000,19.796590,302.556760,-0.659886,-154.090893,-1.078475,-52.408418
118.900000,19.813290,304.406590,-0.660443,-155.033003,-1.080113,-52.642541
119.000000,19.829920,306.258880,-0.660997,-155.976367,-1.081747,-52.876404
119.100000,19.846570,308.145840,-0.661552,-156.937388,-1.083386,-53.115093
119.200000,19.863230,310.020200,-0.662108,-157.891991,-1.085028,-53.350493
119.300000,19.879890,311.952510,-0.662663,-158.876109,-1.086673,-53.594790
119.400000,19.896550,313.864170,-0.663218,-159.849709,-1.088320,-53.834451
119.500000,19.913190,315.821140,-0.663773,-160.846386,-1.089969,-54.080898
119.600000,19.929850,317.743500,-0.664328,-161.825436,-1.091622,-54.320214
119.700000,19.946650,319.760410,-0.664888,-162.852640,-1.093291,-54.573819
119.800000,19.963310,321.713590,-0.665444,-163.847386,-1.094950,-54.816181
119.900000,19.979990,323.697630,-0.666000,-164.857849,-1.096613,-55.062577
120.000000,19.996570,325.675110,-0.666552,-165.864972,-1.098269,-55.307288
120.021000,20.000050,326.093750,-0.666668,-166.078183,-1.098617,-55.359118
