Repository: abubakardawood/tissue-phantom-material-database

# Tissue Phantom Materials Database

Open-access database of silicone tissue phantoms for modelling the mechanical behaviour of human soft tissues, including compression-derived hyperelastic material parameters, model selection guidance, and an inverse design framework.

## Overview

This repository provides a comprehensive, open-access dataset of soft silicone phantoms and accompanying analysis code for modelling the mechanical behaviour of human soft tissues under compressive loading.

The database comprises nineteen silicone phantoms fabricated from three EcoFlex families (00-10, 00-30, and 00-50) with systematically varied thinner concentrations, spanning an elastic modulus range of 6.19 to 158.80 kPa. This range covers the stiffness of a wide variety of healthy and pathological human soft tissues, including adipose, liver, kidney, prostate, lung, cardiac muscle, and skeletal muscle.

Each phantom was characterised through ten repeated uniaxial compression tests. Both engineering and true stress-strain responses were used to estimate parameters for six hyperelastic material models: Neo-Hookean, Mooney-Rivlin, Yeoh, Ogden, Veronda-Westmann, and Humphrey. 
The resulting dataset provides validated hyperelastic material model parameters, raw experimental data, and model performance metrics (Standard Error and Akaike Information Criterion) to support reproducible biomechanical simulation, surgical training, and medical device evaluation.

## Repository Contents

- Raw compression stress-strain data (engineering and true) for all nineteen phantoms, each across ten repeated tests

Title:
A Database of Silicone Phantom Materials for Modeling Human Tissue Mechanics Across Varying Stiffnesses

Description:
This dataset contains processed mechanical compression test data for soft silicone phantoms
fabricated using Ecoflex (Smooth-On) with varying base materials and thinner concentrations.
The dataset provides force–compression measurements together with derived engineering and
true stress–strain quantities, intended for mechanical characterization, constitutive model
fitting, and the design of tissue-equivalent phantoms.

All files in this dataset are processed outputs generated from raw experimental measurements.
The raw data files are not included in this archive.

------------------------------------------------------------

Directory structure
------------------------------------------------------------

Each material has a dedicated folder. Example:

<material_name>/
  ├── sample_A_01_processed.csv
  ├── ...
  ├── sample_A_05_processed.csv  
  ├── sample_B_01_processed.csv
  ├── ...
  └── sample_B_5_processed.csv

Each CSV file corresponds to a single compression test and contains both measured and
derived quantities, preceded by a metadata header.

------------------------------------------------------------

File format
------------------------------------------------------------

File type:
- CSV 

Each CSV file consists of:
1. A metadata header describing specimen geometry, test conditions, and material information
2. A blank line
3. A data table with the following columns:

- Time
- Compression (mm)
- Load (N)
- Engineering strain (-)
- Engineering stress (N/mm^2)
- True strain (-)
- True stress (N/mm^2)

------------------------------------------------------------

Experimental conditions (summary)
------------------------------------------------------------

- Test type: Uniaxial compression
- Testing machine: Instron 5900
- Load cell: 1 kN / 10 kN
- Compression speed: 10 mm/min
- Laboratory: Centre for Advanced Robotics @ QM, Queen Mary University of London, UK

Specimen geometry and additional details are recorded in the metadata header of each file.

------------------------------------------------------------

Derivation of strain and stress measures
------------------------------------------------------------

Measured quantities:
- Compression (mm): crosshead displacement during compression
- Load (N): measured compressive force

Engineering strain is calculated as:

  engineering strain = compression / initial specimen height

Engineering stress is calculated as:

  engineering stress = load / initial cross-sectional area

True strain is calculated from engineering strain as:

  true strain = | ln(1 − engineering strain) |

True stress is calculated from engineering stress as:

  true stress = | engineering stress × (1 − engineering strain) |

Compressive stress and strain are reported using a negative sign convention.

------------------------------------------------------------

Notes
------------------------------------------------------------

- No filtering or smoothing is applied to the data.
- Engineering and true measures are derived solely from force and compression measurements.
- Each file represents one independent compression test.

------------------------------------------------------------

File: data/EF10_25T/EF10_25T_A1.csv (part 1 of 2)
EF10_25T_A_sample_1
Compression test;
Cylinder Diameter: 50mm;
Cylinder Height: 30mm;
Speed (mm/min): 10;
Machine: INSTRON 5900;
Load cell: 1kN;
Time (s),Compression (mm),Load (N),Engineering Strain [-],Engineering Stress (kPa),True Strain [-],True Stress (kPa)
0.000000,0.000000,0.002320,-0.000000,-0.001182,0.000000,-0.001182
0.100000,0.007350,0.020370,-0.000245,-0.010374,-0.000245,-0.010372
0.200000,0.028160,0.040480,-0.000939,-0.020616,-0.000939,-0.020597
0.300000,0.046380,0.063240,-0.001546,-0.032208,-0.001547,-0.032158
0.400000,0.063190,0.081170,-0.002106,-0.041340,-0.002109,-0.041252
0.500000,0.079940,0.101870,-0.002665,-0.051882,-0.002668,-0.051744
0.600000,0.096720,0.120170,-0.003224,-0.061202,-0.003229,-0.061005
0.700000,0.113400,0.136410,-0.003780,-0.069473,-0.003787,-0.069210
0.800000,0.130030,0.153400,-0.004334,-0.078126,-0.004344,-0.077787
0.900000,0.146690,0.177250,-0.004890,-0.090273,-0.004902,-0.089831
1.000000,0.163350,0.193860,-0.005445,-0.098732,-0.005460,-0.098194
1.100000,0.180050,0.223680,-0.006002,-0.113919,-0.006020,-0.113236
1.200000,0.196700,0.245920,-0.006557,-0.125246,-0.006578,-0.124425
1.300000,0.213310,0.270090,-0.007110,-0.137556,-0.007136,-0.136578
1.400000,0.229970,0.295160,-0.007666,-0.150324,-0.007695,-0.149171
1.500000,0.246700,0.328070,-0.008223,-0.167085,-0.008257,-0.165711
1.600000,0.263330,0.359430,-0.008778,-0.183056,-0.008816,-0.181449
1.700000,0.279920,0.384200,-0.009331,-0.195671,-0.009374,-0.193846
1.800000,0.296640,0.420120,-0.009888,-0.213965,-0.009937,-0.211850
1.900000,0.313320,0.458180,-0.010444,-0.233349,-0.010499,-0.230912
2.000000,0.330030,0.481670,-0.011001,-0.245313,-0.011062,-0.242614
2.100000,0.346590,0.524700,-0.011553,-0.267228,-0.011620,-0.264140
2.200000,0.363230,0.548760,-0.012108,-0.279481,-0.012182,-0.276097
2.300000,0.379870,0.585360,-0.012662,-0.298121,-0.012743,-0.294346
2.400000,0.396600,0.615650,-0.013220,-0.313548,-0.013308,-0.309403
2.500000,0.413310,0.642000,-0.013777,-0.326968,-0.013873,-0.322463
2.600000,0.429900,0.676180,-0.014330,-0.344376,-0.014434,-0.339441
2.700000,0.446550,0.708390,-0.014885,-0.360780,-0.014997,-0.355410
2.800000,0.463200,0.736300,-0.015440,-0.374995,-0.015560,-0.369205
2.900000,0.479920,0.771200,-0.015997,-0.392769,-0.016127,-0.386486
3.000000,0.496520,0.806360,-0.016551,-0.410676,-0.016689,-0.403879
3.100000,0.513220,0.829480,-0.017107,-0.422451,-0.017255,-0.415224
3.200000,0.529900,0.865680,-0.017663,-0.440887,-0.017821,-0.433100
3.300000,0.546580,0.896820,-0.018219,-0.456747,-0.018387,-0.448425
3.400000,0.563150,0.915110,-0.018772,-0.466062,-0.018950,-0.457313
3.500000,0.579860,0.954290,-0.019329,-0.486016,-0.019518,-0.476622
3.600000,0.596560,0.985720,-0.019885,-0.502023,-0.020086,-0.492040
3.700000,0.613220,1.017290,-0.020441,-0.518102,-0.020652,-0.507511
3.800000,0.629930,1.042950,-0.020998,-0.531170,-0.021221,-0.520017
3.900000,0.646500,1.078180,-0.021550,-0.549113,-0.021786,-0.537279
4.000000,0.663180,1.113020,-0.022106,-0.566856,-0.022354,-0.554326
4.100000,0.679940,1.139790,-0.022665,-0.580490,-0.022925,-0.567334
4.200000,0.696670,1.172100,-0.023222,-0.596946,-0.023496,-0.583083
4.300000,0.713240,1.196630,-0.023775,-0.609439,-0.024062,-0.594949
4.400000,0.729890,1.229320,-0.024330,-0.626088,-0.024631,-0.610855
4.500000,0.746600,1.261730,-0.024887,-0.642594,-0.025202,-0.626602
4.600000,0.763310,1.288350,-0.025444,-0.656151,-0.025773,-0.639456
4.700000,0.779950,1.332250,-0.025998,-0.678509,-0.026342,-0.660869
4.800000,0.796580,1.359560,-0.026553,-0.692418,-0.026912,-0.674033
4.900000,0.813240,1.382890,-0.027108,-0.704300,-0.027482,-0.685208
5.000000,0.829910,1.429520,-0.027664,-0.728049,-0.028054,-0.707908
5.100000,0.846580,1.445580,-0.028219,-0.736228,-0.028625,-0.715452
5.200000,0.863230,1.486850,-0.028774,-0.757246,-0.029196,-0.735457
5.300000,0.879890,1.512960,-0.029330,-0.770544,-0.029768,-0.747944
5.400000,0.896570,1.539660,-0.029886,-0.784142,-0.030341,-0.760708
5.500000,0.913280,1.576880,-0.030443,-0.803098,-0.030916,-0.778650
5.600000,0.929950,1.606080,-0.030998,-0.817970,-0.031489,-0.792614
5.700000,0.946580,1.639120,-0.031553,-0.834797,-0.032061,-0.808457
5.800000,0.963280,1.671370,-0.032109,-0.851222,-0.032636,-0.823890
5.900000,0.979970,1.700360,-0.032666,-0.865986,-0.033211,-0.837698
6.000000,0.996610,1.731110,-0.033220,-0.881647,-0.033785,-0.852358
6.100000,1.013240,1.768040,-0.033775,-0.900455,-0.034358,-0.870043
6.200000,1.029970,1.794890,-0.034332,-0.914130,-0.034936,-0.882746
6.300000,1.046580,1.825900,-0.034886,-0.929923,-0.035509,-0.897482
6.400000,1.063280,1.854130,-0.035443,-0.944301,-0.036086,-0.910832
6.500000,1.079860,1.895750,-0.035995,-0.965498,-0.036659,-0.930744
6.600000,1.096540,1.917850,-0.036551,-0.976753,-0.037236,-0.941051
6.700000,1.113230,1.948600,-0.037108,-0.992414,-0.037814,-0.955588
6.800000,1.129930,1.985600,-0.037664,-1.011258,-0.038392,-0.973169
6.900000,1.146540,2.010150,-0.038218,-1.023761,-0.038967,-0.984635
7.000000,1.163180,2.044100,-0.038773,-1.041052,-0.039544,-1.000687
7.100000,1.179920,2.077200,-0.039331,-1.057909,-0.040125,-1.016301
7.200000,1.196620,2.102200,-0.039887,-1.070642,-0.040705,-1.027937
7.300000,1.213310,2.136730,-0.040444,-1.088228,-0.041284,-1.044216
7.400000,1.229930,2.175390,-0.040998,-1.107917,-0.041862,-1.062495
7.500000,1.246630,2.197430,-0.041554,-1.119142,-0.042442,-1.072637
7.600000,1.263320,2.236930,-0.042111,-1.139259,-0.043023,-1.091284
7.700000,1.279980,2.264920,-0.042666,-1.153514,-0.043603,-1.104298
7.800000,1.296610,2.301330,-0.043220,-1.172058,-0.044182,-1.121401
7.900000,1.313250,2.334960,-0.043775,-1.189185,-0.044762,-1.137129
8.000000,1.329900,2.364530,-0.044330,-1.204245,-0.045343,-1.150861
8.100000,1.346560,2.397370,-0.044885,-1.220971,-0.045924,-1.166167
8.200000,1.363210,2.428040,-0.045440,-1.236591,-0.046505,-1.180400
8.300000,1.379840,2.465070,-0.045995,-1.255450,-0.047086,-1.197706
8.400000,1.396550,2.490030,-0.046552,-1.268162,-0.047670,-1.209127
8.500000,1.413240,2.522570,-0.047108,-1.284734,-0.048254,-1.224213
8.600000,1.429880,2.549960,-0.047663,-1.298684,-0.048836,-1.236785
8.700000,1.446520,2.585230,-0.048217,-1.316647,-0.049419,-1.253162
8.800000,1.463270,2.622010,-0.048776,-1.335379,-0.050005,-1.270245
8.900000,1.479980,2.652080,-0.049333,-1.350693,-0.050591,-1.284060
9.000000,1.496620,2.684470,-0.049887,-1.367189,-0.051175,-1.298984
9.100000,1.513290,2.714600,-0.050443,-1.382534,-0.051760,-1.312795
9.200000,1.529930,2.746640,-0.050998,-1.398852,-0.052344,-1.327514
9.300000,1.546570,2.780730,-0.051552,-1.416214,-0.052929,-1.343205
9.400000,1.563270,2.807170,-0.052109,-1.429680,-0.053516,-1.355181
9.500000,1.579930,2.845140,-0.052664,-1.449018,-0.054102,-1.372706
9.600000,1.596530,2.873270,-0.053218,-1.463344,-0.054686,-1.385469
9.700000,1.613270,2.903370,-0.053776,-1.478674,-0.055276,-1.399158
9.800000,1.629920,2.940940,-0.054331,-1.497808,-0.055862,-1.416432
9.900000,1.646570,2.974830,-0.054886,-1.515068,-0.056449,-1.431913
10.000000,1.663200,3.004220,-0.055440,-1.530037,-0.057036,-1.445211
10.100000,1.679890,3.037030,-0.055996,-1.546747,-0.057625,-1.460135
10.200000,1.696620,3.071180,-0.056554,-1.564139,-0.058216,-1.475681
10.300000,1.713270,3.097370,-0.057109,-1.577478,-0.058805,-1.487389
10.400000,1.729930,3.130590,-0.057664,-1.594396,-0.059394,-1.502457
10.500000,1.746560,3.162930,-0.058219,-1.610867,-0.059982,-1.517084
10.600000,1.763270,3.203700,-0.058776,-1.631631,-0.060574,-1.535731
10.700000,1.779960,3.231510,-0.059332,-1.645795,-0.061165,-1.548146
10.800000,1.796620,3.267400,-0.059887,-1.664073,-0.061756,-1.564416
10.900000,1.813220,3.298840,-0.060441,-1.680085,-0.062344,-1.578540
11.000000,1.829910,3.323170,-0.060997,-1.692477,-0.062937,-1.589241
11.100000,1.846630,3.361090,-0.061554,-1.711789,-0.063530,-1.606421
11.200000,1.863270,3.389760,-0.062109,-1.726391,-0.064122,-1.619166
11.300000,1.879910,3.426790,-0.062664,-1.745250,-0.064713,-1.635886
11.400000,1.896610,3.453100,-0.063220,-1.758649,-0.065307,-1.647467
11.500000,1.913300,3.494630,-0.063777,-1.779800,-0.065901,-1.666291
11.600000,1.929950,3.521980,-0.064332,-1.793730,-0.066494,-1.678336
11.700000,1.946590,3.553200,-0.064886,-1.809630,-0.067087,-1.692210
11.800000,1.963200,3.595190,-0.065440,-1.831015,-0.067679,-1.711194
11.900000,1.979860,3.620120,-0.065995,-1.843712,-0.068274,-1.722036
12.000000,1.996580,3.652920,-0.066553,-1.860417,-0.068871,-1.736601
12.100000,2.013230,3.680570,-0.067108,-1.874499,-0.069465,-1.748706
12.200000,2.029860,3.715410,-0.067662,-1.892243,-0.070060,-1.764210
12.300000,2.046550,3.748610,-0.068218,-1.909151,-0.070657,-1.778912
12.400000,2.063320,3.786740,-0.068777,-1.928571,-0.071257,-1.795929
12.500000,2.079970,3.813830,-0.069332,-1.942368,-0.071853,-1.807699
12.600000,2.096600,3.848190,-0.069887,-1.959867,-0.072449,-1.822898
12.700000,2.113210,3.881650,-0.070440,-1.976908,-0.073044,-1.837654
12.800000,2.129920,3.918660,-0.070997,-1.995757,-0.073644,-1.854064
12.900000,2.146540,3.946650,-0.071551,-2.010012,-0.074240,-1.866193
13.000000,2.163200,3.981310,-0.072107,-2.027665,-0.074838,-1.881456
13.100000,2.179900,4.016280,-0.072663,-2.045475,-0.075439,-1.896844
13.200000,2.196550,4.048320,-0.073218,-2.061792,-0.076037,-1.910831
13.300000,2.213250,4.085070,-0.073775,-2.080509,-0.076638,-1.927020
13.400000,2.229880,4.115980,-0.074329,-2.096251,-0.077237,-1.940438
13.500000,2.246510,4.152340,-0.074884,-2.114769,-0.077836,-1.956408
13.600000,2.263210,4.185400,-0.075440,-2.131607,-0.078438,-1.970798
13.700000,2.279920,4.221180,-0.075997,-2.149829,-0.079040,-1.986448
13.800000,2.296620,4.252680,-0.076554,-2.165872,-0.079643,-2.000066
13.900000,2.313240,4.278570,-0.077108,-2.179058,-0.080243,-2.011035
14.000000,2.329910,4.317900,-0.077664,-2.199088,-0.080845,-2.028299
14.100000,2.346610,4.347910,-0.078220,-2.214372,-0.081449,-2.041163
14.200000,2.363320,4.384520,-0.078777,-2.233018,-0.082054,-2.057107
14.300000,2.379950,4.411060,-0.079332,-2.246534,-0.082655,-2.068313
14.400000,2.396560,4.446920,-0.079885,-2.264798,-0.083257,-2.083874
14.500000,2.413220,4.483390,-0.080441,-2.283372,-0.083861,-2.099696
14.600000,2.429930,4.512700,-0.080998,-2.298299,-0.084467,-2.112142
14.700000,2.446600,4.548210,-0.081553,-2.316384,-0.085071,-2.127475
14.800000,2.463230,4.583000,-0.082108,-2.334103,-0.085675,-2.142455
14.900000,2.479910,4.618300,-0.082664,-2.352081,-0.086281,-2.157649
15.000000,2.496580,4.650910,-0.083219,-2.368689,-0.086887,-2.171568
15.100000,2.513270,4.679510,-0.083776,-2.383255,-0.087494,-2.183596
15.200000,2.529840,4.712660,-0.084328,-2.400138,-0.088097,-2.197739
15.300000,2.546540,4.745960,-0.084885,-2.417098,-0.088705,-2.211923
15.400000,2.563250,4.782660,-0.085442,-2.435789,-0.089314,-2.227671
15.500000,2.579930,4.814500,-0.085998,-2.452005,-0.089922,-2.241138
15.600000,2.596550,4.844100,-0.086552,-2.467080,-0.090528,-2.253550
15.700000,2.613230,4.876680,-0.087108,-2.483673,-0.091137,-2.267326
15.800000,2.629950,4.916470,-0.087665,-2.503938,-0.091748,-2.284430
15.900000,2.646630,4.943600,-0.088221,-2.517755,-0.092358,-2.295636
16.000000,2.663330,4.977360,-0.088778,-2.534949,-0.092968,-2.309902
16.100000,2.679890,5.018570,-0.089330,-2.555937,-0.093574,-2.327616
16.200000,2.696530,5.050620,-0.089884,-2.572260,-0.094184,-2.341054
16.300000,2.713230,5.076250,-0.090441,-2.585313,-0.094795,-2.351495
16.400000,2.729940,5.116290,-0.090998,-2.605705,-0.095408,-2.368591
16.500000,2.746550,5.148490,-0.091552,-2.622104,-0.096017,-2.382046
16.600000,2.763210,5.180230,-0.092107,-2.638269,-0.096629,-2.395266
16.700000,2.779890,5.218030,-0.092663,-2.657521,-0.097241,-2.411267
16.800000,2.796580,5.242340,-0.093219,-2.669902,-0.097855,-2.421015
16.900000,2.813240,5.278830,-0.093775,-2.688486,-0.098467,-2.436374
17.000000,2.829870,5.315730,-0.094329,-2.707279,-0.099079,-2.451904
17.100000,2.846570,5.354580,-0.094886,-2.727065,-0.099694,-2.468306
17.200000,2.863250,5.384260,-0.095442,-2.742181,-0.100308,-2.480463
17.300000,2.879960,5.415650,-0.095999,-2.758168,-0.100924,-2.493387
17.400000,2.896580,5.445530,-0.096553,-2.773386,-0.101537,-2.505608
17.500000,2.913240,5.480380,-0.097108,-2.791135,-0.102152,-2.520093
17.600000,2.929930,5.507780,-0.097664,-2.805089,-0.102769,-2.531132
17.700000,2.946660,5.531400,-0.098222,-2.817119,-0.103387,-2.540416
17.800000,2.963240,5.570490,-0.098775,-2.837027,-0.104000,-2.556801
17.900000,2.979920,5.596310,-0.099331,-2.850177,-0.104617,-2.567067
18.000000,2.996630,5.642070,-0.099888,-2.873483,-0.105236,-2.586457
18.100000,3.013310,5.669440,-0.100444,-2.887422,-0.105854,-2.597399
18.200000,3.029980,5.702370,-0.100999,-2.904193,-0.106472,-2.610872
18.300000,3.046590,5.730620,-0.101553,-2.918581,-0.107088,-2.622190
18.400000,3.063300,5.759000,-0.102110,-2.933035,-0.107708,-2.633542
18.500000,3.079980,5.794610,-0.102666,-2.951171,-0.108327,-2.648186
18.600000,3.096610,5.821900,-0.103220,-2.965069,-0.108945,-2.659014
18.700000,3.113220,5.858500,-0.103774,-2.983710,-0.109563,-2.674078
18.800000,3.129900,5.884240,-0.104330,-2.996819,-0.110183,-2.684161
18.900000,3.146580,5.912880,-0.104886,-3.011405,-0.110804,-2.695551
19.000000,3.163310,5.940670,-0.105444,-3.025558,-0.111427,-2.706532
19.100000,3.179900,5.966890,-0.105997,-3.038912,-0.112046,-2.716798
19.200000,3.196510,5.989480,-0.106550,-3.050417,-0.112665,-2.725394
19.300000,3.213280,5.996940,-0.107109,-3.054216,-0.113291,-2.727081
19.400000,3.229980,6.019010,-0.107666,-3.065457,-0.113915,-2.735411
19.500000,3.246620,6.048480,-0.108221,-3.080466,-0.114537,-2.747096
19.600000,3.263230,6.076730,-0.108774,-3.094853,-0.115158,-2.758213
19.700000,3.279900,6.114570,-0.109330,-3.114125,-0.115781,-2.773658
19.800000,3.296520,6.149910,-0.109884,-3.132123,-0.116403,-2.787953
19.900000,3.313210,6.191830,-0.110440,-3.153473,-0.117029,-2.805203
20.000000,3.329860,6.230800,-0.110995,-3.173320,-0.117653,-2.821097
20.100000,3.346520,6.262300,-0.111551,-3.189363,-0.118278,-2.833588
20.200000,3.363250,6.302960,-0.112108,-3.210071,-0.118906,-2.850195
20.300000,3.379890,6.329760,-0.112663,-3.223720,-0.119530,-2.860526
20.400000,3.396530,6.369150,-0.113218,-3.243781,-0.120156,-2.876528
20.500000,3.413180,6.403780,-0.113773,-3.261418,-0.120782,-2.890358
20.600000,3.429950,6.434960,-0.114332,-3.277298,-0.121413,-2.902599
20.700000,3.446650,6.474140,-0.114888,-3.297252,-0.122041,-2.918437
20.800000,3.463280,6.506920,-0.115443,-3.313947,-0.122668,-2.931376
20.900000,3.479900,6.552520,-0.115997,-3.337171,-0.123294,-2.950070
21.000000,3.496550,6.584350,-0.116552,-3.353382,-0.123922,-2.962540
21.100000,3.513250,6.613660,-0.117108,-3.368309,-0.124553,-2.973852
21.200000,3.529950,6.654240,-0.117665,-3.388977,-0.125183,-2.990213
21.300000,3.546580,6.688910,-0.118219,-3.406634,-0.125812,-3.003904
21.400000,3.563210,6.728430,-0.118774,-3.426761,-0.126441,-3.019752
21.500000,3.579880,6.762480,-0.119329,-3.444103,-0.127072,-3.033120
21.600000,3.596580,6.793370,-0.119886,-3.459835,-0.127704,-3.045049
21.700000,3.613280,6.829950,-0.120443,-3.478465,-0.128337,-3.059509
21.800000,3.629880,6.868610,-0.120996,-3.498154,-0.128966,-3.074892
21.900000,3.646560,6.907690,-0.121552,-3.518058,-0.129599,-3.090431
22.000000,3.663290,6.938940,-0.122110,-3.533973,-0.130234,-3.102441
22.100000,3.679930,6.975600,-0.122664,-3.552644,-0.130866,-3.116861
22.200000,3.696550,7.010580,-0.123218,-3.570459,-0.131497,-3.130513
22.300000,3.713270,7.055870,-0.123776,-3.593525,-0.132133,-3.148734
22.400000,3.729910,7.087970,-0.124330,-3.609873,-0.132766,-3.161057
22.500000,3.746650,7.123500,-0.124888,-3.627969,-0.133404,-3.174878
22.600000,3.763250,7.163960,-0.125442,-3.648575,-0.134036,-3.190892
22.700000,3.779890,7.204770,-0.125996,-3.669359,-0.134671,-3.207033
22.800000,3.796590,7.232820,-0.126553,-3.683645,-0.135308,-3.217469
22.900000,3.813320,7.278440,-0.127111,-3.706879,-0.135946,-3.235695
23.000000,3.829940,7.306380,-0.127665,-3.721109,-0.136581,-3.246055
23.100000,3.846510,7.340290,-0.128217,-3.738379,-0.137215,-3.259055
23.200000,3.863260,7.383290,-0.128775,-3.760279,-0.137855,-3.276048
23.300000,3.879950,7.416190,-0.129332,-3.777035,-0.138494,-3.288544
23.400000,3.896600,7.461110,-0.129887,-3.799912,-0.139132,-3.306354
23.500000,3.913200,7.488770,-0.130440,-3.813999,-0.139768,-3.316501
23.600000,3.929850,7.526580,-0.130995,-3.833256,-0.140406,-3.331118
23.700000,3.946560,7.559910,-0.131552,-3.850231,-0.141048,-3.343725
23.800000,3.963280,7.610170,-0.132109,-3.875828,-0.141690,-3.363795
23.900000,3.979910,7.637610,-0.132664,-3.889803,-0.142328,-3.373767
24.000000,3.996590,7.674720,-0.133220,-3.908703,-0.142970,-3.387987
24.100000,4.013250,7.706350,-0.133775,-3.924812,-0.143611,-3.399770
24.200000,4.029980,7.747290,-0.134333,-3.945662,-0.144255,-3.415631
24.300000,4.046630,7.785010,-0.134888,-3.964873,-0.144896,-3.430061
24.400000,4.063240,7.827550,-0.135441,-3.986538,-0.145536,-3.446596
24.500000,4.079890,7.854950,-0.135996,-4.000493,-0.146178,-3.456441
24.600000,4.096620,7.894050,-0.136554,-4.020407,-0.146824,-3.471404
24.700000,4.113280,7.929930,-0.137109,-4.038680,-0.147467,-3.484939
24.800000,4.129880,7.966420,-0.137663,-4.057264,-0.148109,-3.498731
24.900000,4.146570,8.001420,-0.138219,-4.075090,-0.148754,-3.511835
25.000000,4.163250,8.038840,-0.138775,-4.094148,-0.149399,-3.525982
25.100000,4.179910,8.072880,-0.139330,-4.111484,-0.150045,-3.538630
25.200000,4.196550,8.113950,-0.139885,-4.132401,-0.150689,-3.554340
25.300000,4.213220,8.149530,-0.140441,-4.150522,-0.151335,-3.567620
25.400000,4.229900,8.188360,-0.140997,-4.170298,-0.151982,-3.582299
25.500000,4.246620,8.227020,-0.141554,-4.189987,-0.152632,-3.596877
25.600000,4.263250,8.258190,-0.142108,-4.205862,-0.153277,-3.608174
25.700000,4.279860,8.286370,-0.142662,-4.220214,-0.153923,-3.618149
25.800000,4.296570,8.325560,-0.143219,-4.240173,-0.154573,-3.632900
25.900000,4.313260,8.372370,-0.143775,-4.264013,-0.155222,-3.650953
26.000000,4.329960,8.407100,-0.144332,-4.281701,-0.155873,-3.663714
26.100000,4.346560,8.447900,-0.144885,-4.302480,-0.156520,-3.679114
26.200000,4.363240,8.478930,-0.145441,-4.318284,-0.157170,-3.690227
26.300000,4.379890,8.520470,-0.145996,-4.339440,-0.157820,-3.705897
26.400000,4.396630,8.548480,-0.146554,-4.353705,-0.158473,-3.715651
26.500000,4.413290,8.588700,-0.147110,-4.374189,-0.159124,-3.730704
26.600000,4.429960,8.624490,-0.147665,-4.392417,-0.159776,-3.743809
26.700000,4.446620,8.670140,-0.148221,-4.415666,-0.160428,-3.761173
26.800000,4.463270,8.706390,-0.148776,-4.434128,-0.161080,-3.774438
26.900000,4.479890,8.745090,-0.149330,-4.453838,-0.161731,-3.788748
27.000000,4.496540,8.775710,-0.149885,-4.469432,-0.162383,-3.799533
27.100000,4.513250,8.814730,-0.150442,-4.489305,-0.163039,-3.813927
27.200000,4.529930,8.848870,-0.150998,-4.506692,-0.163693,-3.826192
27.300000,4.546600,8.886120,-0.151553,-4.525664,-0.164348,-3.839784
27.400000,4.563150,8.930780,-0.152105,-4.548409,-0.164998,-3.856573
27.500000,4.579880,8.964400,-0.152663,-4.565531,-0.165656,-3.868545
27.600000,4.596590,9.000330,-0.153220,-4.583830,-0.166314,-3.881497
27.700000,4.613300,9.036390,-0.153777,-4.602196,-0.166972,-3.894485
27.800000,4.629930,9.077720,-0.154331,-4.623245,-0.167627,-3.909735
27.900000,4.646540,9.115150,-0.154885,-4.642308,-0.168282,-3.923285
28.000000,4.663210,9.152070,-0.155440,-4.661111,-0.168940,-3.936586
28.100000,4.679900,9.191540,-0.155997,-4.681213,-0.169599,-3.950959
28.200000,4.696620,9.217230,-0.156554,-4.694297,-0.170259,-3.959386
28.300000,4.713220,9.259120,-0.157107,-4.715631,-0.170916,-3.974771
28.400000,4.729860,9.298540,-0.157662,-4.735708,-0.171574,-3.989066
28.500000,4.746530,9.342260,-0.158218,-4.757974,-0.172234,-4.005178
28.600000,4.763230,9.377860,-0.158774,-4.776105,-0.172895,-4.017782
28.700000,4.779860,9.415460,-0.159329,-4.795254,-0.173554,-4.031233
28.800000,4.796540,9.451690,-0.159885,-4.813706,-0.174216,-4.044068
28.900000,4.813260,9.492050,-0.160442,-4.834261,-0.174880,-4.058643
29.000000,4.829970,9.530760,-0.160999,-4.853976,-0.175543,-4.072491
29.100000,4.846600,9.570280,-0.161553,-4.874104,-0.176204,-4.086676
29.200000,4.863260,9.602590,-0.162109,-4.890559,-0.176867,-4.097757
29.300000,4.879950,9.642620,-0.162665,-4.910946,-0.177531,-4.112107
29.400000,4.896620,9.681190,-0.163221,-4.930590,-0.178195,-4.125815
29.500000,4.913300,9.724370,-0.163777,-4.952581,-0.178860,-4.141464
29.600000,4.929920,9.765410,-0.164331,-4.973482,-0.179522,-4.156187
29.700000,4.946540,9.797150,-0.164885,-4.989648,-0.180185,-4.166931
29.800000,4.963280,9.833270,-0.165443,-5.008043,-0.180854,-4.179499
29.900000,4.979970,9.871670,-0.165999,-5.027600,-0.181521,-4.193024
30.000000,4.996570,9.908450,-0.166552,-5.046332,-0.182184,-4.205854
30.100000,5.013200,9.947460,-0.167107,-5.066200,-0.182850,-4.219604
30.200000,5.029920,9.990190,-0.167664,-5.087962,-0.183519,-4.234894
30.300000,5.046610,10.026790,-0.168220,-5.106602,-0.184188,-4.247568
30.400000,5.063230,10.065850,-0.168774,-5.126495,-0.184854,-4.261274
30.500000,5.079850,10.102960,-0.169328,-5.145395,-0.185521,-4.274134
30.600000,5.096560,10.141030,-0.169885,-5.164784,-0.186191,-4.287363
30.700000,5.113290,10.184000,-0.170443,-5.186669,-0.186863,-4.302637
30.800000,5.129940,10.218570,-0.170998,-5.204275,-0.187533,-4.314354
30.900000,5.146570,10.251430,-0.171552,-5.221010,-0.188202,-4.325334
31.000000,5.163190,10.290800,-0.172106,-5.241061,-0.188871,-4.339042
31.100000,5.179880,10.324970,-0.172663,-5.258464,-0.189543,-4.350524
31.200000,5.196610,10.362110,-0.173220,-5.277379,-0.190217,-4.363230
31.300000,5.213250,10.405080,-0.173775,-5.299264,-0.190888,-4.378384
31.400000,5.229890,10.447430,-0.174330,-5.320832,-0.191560,-4.393253
31.500000,5.246600,10.487990,-0.174887,-5.341489,-0.192235,-4.407334
31.600000,5.263270,10.527100,-0.175442,-5.361408,-0.192908,-4.420790
31.700000,5.279910,10.567500,-0.175997,-5.381984,-0.193581,-4.434771
31.800000,5.296580,10.605240,-0.176553,-5.401204,-0.194256,-4.447607
31.900000,5.313290,10.643270,-0.177110,-5.420573,-0.194932,-4.460537
32.000000,5.329960,10.680180,-0.177665,-5.439371,-0.195608,-4.472983
32.100000,5.346610,10.713390,-0.178220,-5.456285,-0.196283,-4.483864
32.200000,5.363260,10.757520,-0.178775,-5.478760,-0.196959,-4.499293
32.300000,5.379890,10.795200,-0.179330,-5.497950,-0.197634,-4.512005
32.400000,5.396580,10.833150,-0.179886,-5.517278,-0.198312,-4.524797
32.500000,5.413290,10.870160,-0.180443,-5.536127,-0.198991,-4.537172
32.600000,5.429890,10.912950,-0.180996,-5.557920,-0.199667,-4.551957
32.700000,5.446500,10.954030,-0.181550,-5.578842,-0.200343,-4.566003
32.800000,5.463260,10.989340,-0.182109,-5.596825,-0.201026,-4.577595
32.900000,5.479960,11.039890,-0.182665,-5.622570,-0.201707,-4.595521
33.000000,5.496630,11.066530,-0.183221,-5.636137,-0.202387,-4.603479
33.100000,5.513290,11.115190,-0.183776,-5.660920,-0.203067,-4.620577
33.200000,5.529950,11.145460,-0.184332,-5.676336,-0.203747,-4.630008
33.300000,5.546660,11.191490,-0.184889,-5.699779,-0.204431,-4.645955
33.400000,5.563320,11.224970,-0.185444,-5.716830,-0.205112,-4.656678
33.500000,5.579950,11.267100,-0.185998,-5.738287,-0.205793,-4.670975
33.600000,5.596600,11.304550,-0.186553,-5.757360,-0.206475,-4.683305
33.700000,5.613260,11.345680,-0.187109,-5.778307,-0.207158,-4.697136
33.800000,5.629920,11.381800,-0.187664,-5.796703,-0.207841,-4.708871
33.900000,5.646550,11.429280,-0.188218,-5.820885,-0.208524,-4.725287
34.000000,5.663200,11.466730,-0.188773,-5.839958,-0.209208,-4.737529
34.100000,5.679920,11.504120,-0.189331,-5.859000,-0.209895,-4.749712
34.200000,5.696610,11.547500,-0.189887,-5.881093,-0.210582,-4.764350
34.300000,5.713230,11.587510,-0.190441,-5.901470,-0.211266,-4.777588
34.400000,5.729840,11.617740,-0.190995,-5.916866,-0.211950,-4.786776
34.500000,5.746560,11.668520,-0.191552,-5.942728,-0.212639,-4.804387
34.600000,5.763250,11.700090,-0.192108,-5.958807,-0.213327,-4.814070
34.700000,5.779950,11.737460,-0.192665,-5.977839,-0.214017,-4.826119
34.800000,5.796600,11.778880,-0.193220,-5.998934,-0.214704,-4.839820
34.900000,5.813250,11.823130,-0.193775,-6.021471,-0.215392,-4.854660
35.000000,5.829930,11.863130,-0.194331,-6.041842,-0.216082,-4.867725
35.100000,5.846660,11.905510,-0.194889,-6.063426,-0.216775,-4.881733
35.200000,5.863280,11.943040,-0.195443,-6.082540,-0.217463,-4.893752
35.300000,5.879890,11.974920,-0.195996,-6.098777,-0.218151,-4.903439
35.400000,5.896580,12.014400,-0.196553,-6.118884,-0.218844,-4.916201
35.500000,5.913290,12.063050,-0.197110,-6.143661,-0.219537,-4.932686
35.600000,5.929910,12.101780,-0.197664,-6.163386,-0.220227,-4.945108
35.700000,5.946550,12.141880,-0.198218,-6.183809,-0.220919,-4.958064
35.800000,5.963220,12.179280,-0.198774,-6.202856,-0.221612,-4.969890
35.900000,5.979890,12.221240,-0.199330,-6.224226,-0.222306,-4.983553
36.000000,5.996570,12.266450,-0.199886,-6.247252,-0.223001,-4.998516
36.100000,6.013210,12.303560,-0.200440,-6.266152,-0.223694,-5.010162
36.200000,6.029850,12.342970,-0.200995,-6.286223,-0.224388,-5.022724
36.300000,6.046530,12.387140,-0.201551,-6.308719,-0.225084,-5.037190
36.400000,6.063260,12.429010,-0.202109,-6.330043,-0.225783,-5.050686
36.500000,6.079910,12.465120,-0.202664,-6.348433,-0.226479,-5.061837
36.600000,6.096550,12.511820,-0.203218,-6.372218,-0.227175,-5.077266
36.700000,6.113240,12.547380,-0.203775,-6.390328,-0.227873,-5.088141
36.800000,6.129930,12.595810,-0.204331,-6.414993,-0.228572,-5.104211
36.900000,6.146630,12.632060,-0.204888,-6.433455,-0.229272,-5.115320
37.000000,6.163240,12.679230,-0.205441,-6.457479,-0.229968,-5.130846
37.100000,6.179930,12.715220,-0.205998,-6.475808,-0.230669,-5.141807
37.200000,6.196600,12.758280,-0.206553,-6.497739,-0.231369,-5.155609
37.300000,6.213260,12.796020,-0.207109,-6.516959,-0.232069,-5.167241
37.400000,6.229870,12.841200,-0.207662,-6.539969,-0.232768,-5.181864
37.500000,6.246550,12.878310,-0.208218,-6.558869,-0.233470,-5.193193
37.600000,6.263230,12.920360,-0.208774,-6.580285,-0.234172,-5.206491
37.700000,6.279950,12.965700,-0.209332,-6.603377,-0.234877,-5.221081
37.800000,6.296590,13.005430,-0.209886,-6.623611,-0.235578,-5.233406
37.900000,6.313210,13.048340,-0.210440,-6.645465,-0.236280,-5.246991
38.000000,6.329860,13.094200,-0.210995,-6.668821,-0.236983,-5.261731
38.100000,6.346540,13.130130,-0.211551,-6.687120,-0.237688,-5.272451
38.200000,6.363240,13.169670,-0.212108,-6.707258,-0.238394,-5.284595
38.300000,6.379890,13.215010,-0.212663,-6.730349,-0.239099,-5.299053
38.400000,6.396580,13.260360,-0.213219,-6.753446,-0.239806,-5.313481
38.500000,6.413260,13.298210,-0.213775,-6.772723,-0.240513,-5.324882
38.600000,6.429940,13.345640,-0.214331,-6.796879,-0.241220,-5.340095
38.700000,6.446560,13.382060,-0.214885,-6.815427,-0.241925,-5.350892
38.800000,6.463230,13.424220,-0.215441,-6.836899,-0.242634,-5.363951
38.900000,6.479920,13.460910,-0.215997,-6.855585,-0.243343,-5.374797
39.000000,6.496610,13.508430,-0.216554,-6.879787,-0.244053,-5.389944
39.100000,6.513270,13.546450,-0.217109,-6.899150,-0.244762,-5.401283
39.200000,6.529850,13.594110,-0.217662,-6.923423,-0.245468,-5.416460
39.300000,6.546530,13.631200,-0.218218,-6.942313,-0.246179,-5.427378
39.400000,6.563270,13.675220,-0.218776,-6.964732,-0.246893,-5.441018
39.500000,6.579970,13.712290,-0.219332,-6.983612,-0.247606,-5.451880
39.600000,6.596540,13.752980,-0.219885,-7.004335,-0.248314,-5.464189
39.700000,6.613230,13.797710,-0.220441,-7.027116,-0.249027,-5.478052
39.800000,6.629910,13.840800,-0.220997,-7.049062,-0.249740,-5.491240
39.900000,6.646640,13.891480,-0.221555,-7.074873,-0.250457,-5.507402
40.000000,6.663280,13.926040,-0.222109,-7.092474,-0.251169,-5.517169
40.100000,6.679910,13.969790,-0.222664,-7.114756,-0.251882,-5.530558
40.200000,6.696600,14.009010,-0.223220,-7.134730,-0.252598,-5.542116
40.300000,6.713270,14.056980,-0.223776,-7.159161,-0.253314,-5.557115
40.400000,6.729980,14.101990,-0.224333,-7.182085,-0.254032,-5.570908
40.500000,6.746620,14.145580,-0.224887,-7.204285,-0.254747,-5.584132
40.600000,6.763260,14.178760,-0.225442,-7.221183,-0.255463,-5.593225
40.700000,6.779930,14.229770,-0.225998,-7.247162,-0.256180,-5.609321
40.800000,6.796610,14.269520,-0.226554,-7.267407,-0.256899,-5.620949
40.900000,6.813210,14.319090,-0.227107,-7.292653,-0.257615,-5.636440
41.000000,6.829870,14.358260,-0.227662,-7.312602,-0.258333,-5.647798
41.100000,6.846630,14.402980,-0.228221,-7.335377,-0.259057,-5.661290
41.200000,6.863290,14.447030,-0.228776,-7.357812,-0.259777,-5.674519
41.300000,6.879890,14.485670,-0.229330,-7.377491,-0.260495,-5.685614
41.400000,6.896550,14.531780,-0.229885,-7.400975,-0.261215,-5.699602
41.500000,6.913240,14.574170,-0.230441,-7.422564,-0.261938,-5.712098
41.600000,6.929890,14.617870,-0.230996,-7.444820,-0.262660,-5.725094
41.700000,6.946640,14.662510,-0.231555,-7.467555,-0.263386,-5.738408
41.800000,6.963250,14.711760,-0.232108,-7.492638,-0.264107,-5.753534
41.900000,6.979890,14.749870,-0.232663,-7.512047,-0.264829,-5.764272
42.000000,6.996580,14.798880,-0.233219,-7.537008,-0.265554,-5.779232
42.100000,7.013310,14.838100,-0.233777,-7.556982,-0.266282,-5.790334
42.200000,7.029910,14.879750,-0.234330,-7.578194,-0.267004,-5.802394
42.300000,7.046550,14.930530,-0.234885,-7.604056,-0.267729,-5.817978
42.400000,7.063250,14.964940,-0.235442,-7.621581,-0.268457,-5.827144
42.500000,7.079930,15.014270,-0.235998,-7.646705,-0.269184,-5.842100
42.600000,7.096540,15.056060,-0.236551,-7.667988,-0.269909,-5.854116
42.700000,7.113200,15.103980,-0.237107,-7.692394,-0.270637,-5.868476
42.800000,7.129880,15.144030,-0.237663,-7.712791,-0.271366,-5.879749
42.900000,7.146530,15.187020,-0.238218,-7.734686,-0.272094,-5.892147
43.000000,7.163230,15.235810,-0.238774,-7.759534,-0.272825,-5.906757
43.100000,7.179870,15.283280,-0.239329,-7.783711,-0.273554,-5.920843
43.200000,7.196560,15.321340,-0.239885,-7.803094,-0.274286,-5.931246
43.300000,7.213280,15.362190,-0.240443,-7.823899,-0.275019,-5.942700
43.400000,7.229990,15.409780,-0.241000,-7.848137,-0.275753,-5.956738
43.500000,7.246610,15.458570,-0.241554,-7.872985,-0.276483,-5.971237
43.600000,7.263230,15.498920,-0.242108,-7.893535,-0.277214,-5.982450
43.700000,7.279980,15.542200,-0.242666,-7.915577,-0.277951,-5.994736
43.800000,7.296630,15.593690,-0.243221,-7.941801,-0.278684,-6.010188
43.900000,7.313260,15.632890,-0.243775,-7.961765,-0.279417,-6.020883
44.000000,7.329900,15.682490,-0.244330,-7.987027,-0.280151,-6.035556
44.100000,7.346590,15.730690,-0.244886,-8.011575,-0.280887,-6.049649
44.200000,7.363260,15.766810,-0.245442,-8.029970,-0.281623,-6.059078
44.300000,7.379930,15.812660,-0.245998,-8.053322,-0.282360,-6.072223
44.400000,7.396550,15.861600,-0.246552,-8.078247,-0.283095,-6.086541
44.500000,7.413170,15.904220,-0.247106,-8.099953,-0.283830,-6.098409
44.600000,7.429940,15.953170,-0.247665,-8.124883,-0.284573,-6.112636
44.700000,7.446660,15.996080,-0.248222,-8.146737,-0.285314,-6.124537
44.800000,7.463260,16.037660,-0.248775,-8.167913,-0.286051,-6.135938
44.900000,7.479880,16.089290,-0.249329,-8.194208,-0.286788,-6.151152
45.000000,7.496560,16.131530,-0.249885,-8.215721,-0.287529,-6.162733
45.100000,7.513290,16.186570,-0.250443,-8.243752,-0.288273,-6.179162
45.200000,7.529920,16.223180,-0.250997,-8.262398,-0.289013,-6.188558
45.300000,7.546580,16.273620,-0.251553,-8.288087,-0.289754,-6.203196
45.400000,7.563280,16.314170,-0.252109,-8.308739,-0.290498,-6.214028
45.500000,7.579940,16.361870,-0.252665,-8.333032,-0.291241,-6.227569
45.600000,7.596570,16.412090,-0.253219,-8.358609,-0.291983,-6.242050
45.700000,7.613230,16.453620,-0.253774,-8.379760,-0.292727,-6.253192
45.800000,7.629920,16.497620,-0.254331,-8.402169,-0.293473,-6.265240
45.900000,7.646610,16.550310,-0.254887,-8.429004,-0.294219,-6.280560
46.000000,7.663280,16.594870,-0.255443,-8.451698,-0.294965,-6.292774
46.100000,7.679870,16.643480,-0.255996,-8.476455,-0.295708,-6.306519
46.200000,7.696490,16.690920,-0.256550,-8.500616,-0.296453,-6.319786
46.300000,7.713240,16.736050,-0.257108,-8.523600,-0.297205,-6.332114
46.400000,7.729930,16.787800,-0.257664,-8.549956,-0.297954,-6.346938
46.500000,7.746560,16.828880,-0.258219,-8.570878,-0.298701,-6.357717
46.600000,7.763200,16.878210,-0.258773,-8.596002,-0.299449,-6.371586
46.700000,7.779880,16.928610,-0.259329,-8.621670,-0.300199,-6.385818
46.800000,7.796580,16.967200,-0.259886,-8.641324,-0.300951,-6.395565
46.900000,7.813310,17.012000,-0.260444,-8.664140,-0.301705,-6.407620
47.000000,7.829930,17.056810,-0.260998,-8.686962,-0.302454,-6.419685
47.100000,7.846550,17.110090,-0.261552,-8.714097,-0.303204,-6.434911
47.200000,7.863220,17.159670,-0.262107,-8.739348,-0.303957,-6.448701
47.300000,7.879940,17.203950,-0.262665,-8.761900,-0.304712,-6.460458
47.400000,7.896580,17.252530,-0.263219,-8.786641,-0.305465,-6.473827
47.500000,7.913210,17.296270,-0.263774,-8.808918,-0.306218,-6.485357
47.600000,7.929900,17.342140,-0.264330,-8.832279,-0.306974,-6.497643
47.700000,7.946580,17.395810,-0.264886,-8.859613,-0.307730,-6.512826
47.800000,7.963200,17.438550,-0.265440,-8.881381,-0.308484,-6.523907
47.900000,7.979830,17.481340,-0.265994,-8.903173,-0.309239,-6.534980
48.000000,7.996570,17.536610,-0.266552,-8.931322,-0.309999,-6.550657
48.100000,8.013280,17.588150,-0.267109,-8.957571,-0.310759,-6.564920
48.200000,8.029950,17.627890,-0.267665,-8.977811,-0.311517,-6.574765
48.300000,8.046580,17.678380,-0.268219,-9.003525,-0.312274,-6.588606
48.400000,8.063250,17.732060,-0.268775,-9.030864,-0.313034,-6.603594
48.500000,8.079910,17.778990,-0.269330,-9.054765,-0.313794,-6.616042
48.600000,8.096630,17.830610,-0.269888,-9.081055,-0.314557,-6.630190
48.700000,8.113250,17.878810,-0.270442,-9.105603,-0.315316,-6.643069
48.800000,8.129870,17.923550,-0.270996,-9.128389,-0.316076,-6.654635
48.900000,8.146550,17.976130,-0.271552,-9.155168,-0.316839,-6.669067
49.000000,8.163270,18.023210,-0.272109,-9.179145,-0.317604,-6.681417
49.100000,8.179910,18.074670,-0.272664,-9.205354,-0.318366,-6.695388
49.200000,8.196540,18.118950,-0.273218,-9.227905,-0.319129,-6.706676
49.300000,8.213210,18.166140,-0.273774,-9.251939,-0.319894,-6.719002
49.400000,8.229890,18.209150,-0.274330,-9.273844,-0.320659,-6.729753
49.500000,8.246610,18.264530,-0.274887,-9.302049,-0.321428,-6.745036
49.600000,8.263240,18.319900,-0.275441,-9.330248,-0.322193,-6.760312
49.700000,8.279890,18.372130,-0.275996,-9.356849,-0.322959,-6.774393
49.800000,8.296570,18.412300,-0.276552,-9.377307,-0.323727,-6.783991
49.900000,8.313260,18.465820,-0.277109,-9.404565,-0.324496,-6.798478
50.000000,8.329910,18.516980,-0.277664,-9.430620,-0.325264,-6.812080
50.100000,8.346600,18.560910,-0.278220,-9.452994,-0.326035,-6.822982
50.200000,8.363270,18.610370,-0.278776,-9.478184,-0.326805,-6.835897
50.300000,8.379950,18.666630,-0.279332,-9.506837,-0.327576,-6.851276
50.400000,8.396680,18.713740,-0.279889,-9.530830,-0.328350,-6.863252
50.500000,8.413220,18.768310,-0.280441,-9.558622,-0.329116,-6.877996
50.600000,8.429900,18.818000,-0.280997,-9.583929,-0.329889,-6.890877
50.700000,8.446630,18.872240,-0.281554,-9.611553,-0.330665,-6.905379
50.800000,8.463290,18.914650,-0.282110,-9.633152,-0.331438,-6.915547
50.900000,8.479900,18.962640,-0.282663,-9.657593,-0.332210,-6.927746
51.000000,8.496580,19.015270,-0.283219,-9.684397,-0.332985,-6.941589
51.100000,8.513270,19.069570,-0.283776,-9.712052,-0.333762,-6.956008
51.200000,8.529970,19.115980,-0.284332,-9.735689,-0.334539,-6.967518
51.300000,8.546640,19.164650,-0.284888,-9.760476,-0.335316,-6.979834
51.400000,8.563210,19.214770,-0.285440,-9.786002,-0.336089,-6.992682
51.500000,8.579870,19.269840,-0.285996,-9.814049,-0.336866,-7.007273
51.600000,8.596620,19.319490,-0.286554,-9.839335,-0.337649,-7.019835
51.700000,8.613330,19.376080,-0.287111,-9.868157,-0.338430,-7.034900
51.800000,8.629890,19.421790,-0.287663,-9.891436,-0.339204,-7.046036
51.900000,8.646540,19.477080,-0.288218,-9.919595,-0.339984,-7.060589
52.000000,8.663220,19.521460,-0.288774,-9.942198,-0.340765,-7.071150
52.100000,8.679930,19.579510,-0.289331,-9.971763,-0.341548,-7.086623
52.200000,8.696570,19.627860,-0.289886,-9.996387,-0.342329,-7.098578
52.300000,8.713230,19.679410,-0.290441,-10.022641,-0.343112,-7.111655
52.400000,8.729950,19.731190,-0.290998,-10.049013,-0.343897,-7.124767
52.500000,8.746610,19.779840,-0.291554,-10.073790,-0.344681,-7.136739
52.600000,8.763250,19.840540,-0.292108,-10.104704,-0.345464,-7.153036
52.700000,8.779870,19.893460,-0.292662,-10.131656,-0.346247,-7.166502
52.800000,8.796550,19.946920,-0.293218,-10.158883,-0.347033,-7.180112
52.900000,8.813250,20.002020,-0.293775,-10.186945,-0.347821,-7.194275
53.000000,8.829980,20.052370,-0.294333,-10.212588,-0.348611,-7.206690
53.100000,8.846500,20.109000,-0.294883,-10.241430,-0.349392,-7.221403
53.200000,8.863190,20.162570,-0.295440,-10.268713,-0.350181,-7.234928
53.300000,8.879960,20.213030,-0.295999,-10.294412,-0.350975,-7.247280
53.400000,8.896640,20.257930,-0.296555,-10.317279,-0.351765,-7.257642
53.500000,8.913260,20.317180,-0.297109,-10.347455,-0.352553,-7.273136
53.600000,8.929930,20.374280,-0.297664,-10.376536,-0.353344,-7.287811
53.700000,8.946600,20.420060,-0.298220,-10.399851,-0.354135,-7.298408
53.800000,8.963210,20.476630,-0.298774,-10.428662,-0.354925,-7.312852
53.900000,8.979930,20.533160,-0.299331,-10.457453,-0.355720,-7.327213
54.000000,8.996560,20.589280,-0.299885,-10.486034,-0.356511,-7.341426
54.100000,9.013200,20.633680,-0.300440,-10.508647,-0.357304,-7.351429
54.200000,9.029870,20.693050,-0.300996,-10.538884,-0.358098,-7.366725
54.300000,9.046560,20.750890,-0.301552,-10.568341,-0.358895,-7.381437
54.400000,9.063240,20.797390,-0.302108,-10.592024,-0.359691,-7.392089
54.500000,9.079900,20.855330,-0.302663,-10.621532,-0.360487,-7.406784
54.600000,9.096620,20.905100,-0.303221,-10.646880,-0.361287,-7.418526
54.700000,9.113280,20.962420,-0.303776,-10.676073,-0.362084,-7.432938
54.800000,9.129960,21.011320,-0.304332,-10.700977,-0.362883,-7.444328
54.900000,9.146610,21.072980,-0.304887,-10.732381,-0.363681,-7.460217
55.000000,9.163300,21.123590,-0.305443,-10.758156,-0.364482,-7.472149
55.100000,9.179950,21.181930,-0.305998,-10.787868,-0.365281,-7.486799
55.200000,9.196600,21.248030,-0.306553,-10.821533,-0.366081,-7.504156
55.300000,9.213240,21.292320,-0.307108,-10.844090,-0.366881,-7.513783
55.400000,9.229890,21.350270,-0.307663,-10.873603,-0.367682,-7.528198
55.500000,9.246590,21.405700,-0.308220,-10.901833,-0.368487,-7.541674
55.600000,9.263290,21.465470,-0.308776,-10.932274,-0.369292,-7.556647
55.700000,9.279870,21.518290,-0.309329,-10.959175,-0.370092,-7.569184
55.800000,9.296520,21.577860,-0.309884,-10.989514,-0.370896,-7.584039
55.900000,9.313260,21.636520,-0.310442,-11.019389,-0.371704,-7.598508
56.000000,9.329960,21.683720,-0.310999,-11.043428,-0.372512,-7.608937
56.100000,9.346590,21.742190,-0.311553,-11.073206,-0.373317,-7.623316
56.200000,9.363200,21.797980,-0.312107,-11.101620,-0.374121,-7.636730
56.300000,9.379850,21.856120,-0.312662,-11.131231,-0.374929,-7.650921
56.400000,9.396560,21.918180,-0.313219,-11.162837,-0.375739,-7.666428
56.500000,9.413270,21.972000,-0.313776,-11.190248,-0.376551,-7.679020
56.600000,9.429880,22.025770,-0.314329,-11.217633,-0.377358,-7.691602
56.700000,9.446520,22.084990,-0.314884,-11.247793,-0.378167,-7.706043
56.800000,9.463230,22.140910,-0.315441,-11.276273,-0.378980,-7.719274
56.900000,9.479920,22.198450,-0.315997,-11.305578,-0.379793,-7.733045
57.000000,9.496530,22.247670,-0.316551,-11.330645,-0.380603,-7.743918
57.100000,9.513200,22.315580,-0.317107,-11.365232,-0.381417,-7.761241
57.200000,9.529890,22.369540,-0.317663,-11.392713,-0.382232,-7.773670
57.300000,9.546580,22.430080,-0.318219,-11.423546,-0.383047,-7.788353
57.400000,9.563210,22.480500,-0.318774,-11.449225,-0.383861,-7.799513
57.500000,9.579840,22.541880,-0.319328,-11.480485,-0.384675,-7.814445
57.600000,9.596610,22.603090,-0.319887,-11.511659,-0.385496,-7.829229
57.700000,9.613290,22.669730,-0.320443,-11.545599,-0.386314,-7.845892
57.800000,9.629940,22.722950,-0.320998,-11.572703,-0.387131,-7.857889
57.900000,9.646580,22.780200,-0.321553,-11.601861,-0.387948,-7.871251
