Repository: abubakardawood/tissue-phantom-material-database

Title:
A Database of Silicone Phantom Materials for Modeling Human Tissue Mechanics Across Varying Stiffnesses

Description:
This dataset contains processed mechanical compression test data for soft silicone phantoms
fabricated using Ecoflex (Smooth-On) with varying base materials and thinner concentrations.
The dataset provides force–compression measurements together with derived engineering and
true stress–strain quantities, intended for mechanical characterization, constitutive model
fitting, and the design of tissue-equivalent phantoms.

All files in this dataset are processed outputs generated from raw experimental measurements.
The raw data files are not included in this archive.

File: data/EF10_25T/EF10_25T_A2.csv (part 1 of 2)
EF10_25T_A_sample_2
Compression test;
Cylinder Diameter: 50mm;
Cylinder Height: 30mm;
Speed (mm/min): 10;
Machine: INSTRON 5900;
Load cell: 1kN;
Time (s),Compression (mm),Load (N),Engineering Strain [-],Engineering Stress (kPa),True Strain [-],True Stress (kPa)
0.000000,0.000000,0.007690,-0.000000,-0.003916,0.000000,-0.003916
0.100000,0.006950,0.032650,-0.000232,-0.016629,-0.000232,-0.016625
0.200000,0.028000,0.070880,-0.000933,-0.036099,-0.000934,-0.036065
0.300000,0.046340,0.111310,-0.001545,-0.056690,-0.001546,-0.056602
0.400000,0.063170,0.144970,-0.002106,-0.073833,-0.002108,-0.073677
0.500000,0.079940,0.183660,-0.002665,-0.093537,-0.002668,-0.093288
0.600000,0.096710,0.211180,-0.003224,-0.107553,-0.003229,-0.107206
0.700000,0.113400,0.243390,-0.003780,-0.123958,-0.003787,-0.123489
0.800000,0.130030,0.275910,-0.004334,-0.140520,-0.004344,-0.139911
0.900000,0.146660,0.304330,-0.004889,-0.154994,-0.004901,-0.154236
1.000000,0.163320,0.336020,-0.005444,-0.171134,-0.005459,-0.170202
1.100000,0.180040,0.371940,-0.006001,-0.189427,-0.006019,-0.188291
1.200000,0.196680,0.406800,-0.006556,-0.207182,-0.006578,-0.205823
1.300000,0.213290,0.437860,-0.007110,-0.223000,-0.007135,-0.221415
1.400000,0.229950,0.457230,-0.007665,-0.232865,-0.007695,-0.231080
1.500000,0.246680,0.494880,-0.008223,-0.252040,-0.008257,-0.249968
1.600000,0.263330,0.520880,-0.008778,-0.265282,-0.008816,-0.262953
1.700000,0.279920,0.551470,-0.009331,-0.280861,-0.009374,-0.278241
1.800000,0.296650,0.585320,-0.009888,-0.298101,-0.009938,-0.295153
1.900000,0.313320,0.608760,-0.010444,-0.310039,-0.010499,-0.306801
2.000000,0.330030,0.648790,-0.011001,-0.330426,-0.011062,-0.326791
2.100000,0.346600,0.669150,-0.011553,-0.340795,-0.011621,-0.336858
2.200000,0.363230,0.692500,-0.012108,-0.352687,-0.012182,-0.348417
2.300000,0.379880,0.735820,-0.012663,-0.374750,-0.012744,-0.370005
2.400000,0.396610,0.760480,-0.013220,-0.387309,-0.013308,-0.382189
2.500000,0.413330,0.788000,-0.013778,-0.401325,-0.013873,-0.395796
2.600000,0.429890,0.817300,-0.014330,-0.416247,-0.014433,-0.410283
2.700000,0.446550,0.842640,-0.014885,-0.429153,-0.014997,-0.422765
2.800000,0.463190,0.876640,-0.015440,-0.446469,-0.015560,-0.439576
2.900000,0.479920,0.911880,-0.015997,-0.464417,-0.016127,-0.456987
3.000000,0.496520,0.933440,-0.016551,-0.475397,-0.016689,-0.467529
3.100000,0.513230,0.972920,-0.017108,-0.495504,-0.017256,-0.487027
3.200000,0.529900,1.004970,-0.017663,-0.511827,-0.017821,-0.502786
3.300000,0.546570,1.031770,-0.018219,-0.525476,-0.018387,-0.515902
3.400000,0.563130,1.057740,-0.018771,-0.538703,-0.018949,-0.528591
3.500000,0.579860,1.084610,-0.019329,-0.552387,-0.019518,-0.541710
3.600000,0.596540,1.118340,-0.019885,-0.569566,-0.020085,-0.558240
3.700000,0.613200,1.151900,-0.020440,-0.586658,-0.020652,-0.574667
3.800000,0.629930,1.178540,-0.020998,-0.600225,-0.021221,-0.587622
3.900000,0.646510,1.212750,-0.021550,-0.617649,-0.021786,-0.604338
4.000000,0.663190,1.238950,-0.022106,-0.630992,-0.022354,-0.617043
4.100000,0.679940,1.270470,-0.022665,-0.647045,-0.022925,-0.632380
4.200000,0.696650,1.301020,-0.023222,-0.662604,-0.023496,-0.647217
4.300000,0.713250,1.330410,-0.023775,-0.677572,-0.024062,-0.661463
4.400000,0.729900,1.353680,-0.024330,-0.689424,-0.024631,-0.672650
4.500000,0.746600,1.392500,-0.024887,-0.709194,-0.025202,-0.691545
4.600000,0.763320,1.419940,-0.025444,-0.723170,-0.025773,-0.704769
4.700000,0.779950,1.443150,-0.025998,-0.734990,-0.026342,-0.715882
4.800000,0.796580,1.474990,-0.026553,-0.751206,-0.026912,-0.731260
4.900000,0.813230,1.510270,-0.027108,-0.769174,-0.027482,-0.748324
5.000000,0.829920,1.539250,-0.027664,-0.783934,-0.028054,-0.762247
5.100000,0.846580,1.566250,-0.028219,-0.797685,-0.028625,-0.775174
5.200000,0.863230,1.599520,-0.028774,-0.814629,-0.029196,-0.791188
5.300000,0.879910,1.635440,-0.029330,-0.832923,-0.029769,-0.808493
5.400000,0.896590,1.663530,-0.029886,-0.847229,-0.030342,-0.821908
5.500000,0.913310,1.690060,-0.030444,-0.860740,-0.030917,-0.834536
5.600000,0.929950,1.708820,-0.030998,-0.870295,-0.031489,-0.843317
5.700000,0.946590,1.742230,-0.031553,-0.887310,-0.032062,-0.859313
5.800000,0.963290,1.778930,-0.032110,-0.906002,-0.032636,-0.876910
5.900000,0.979980,1.804570,-0.032666,-0.919060,-0.033211,-0.889038
6.000000,0.996600,1.831360,-0.033220,-0.932704,-0.033784,-0.901720
6.100000,1.013230,1.863550,-0.033774,-0.949098,-0.034358,-0.917043
6.200000,1.029950,1.892900,-0.034332,-0.964046,-0.034935,-0.930949
6.300000,1.046580,1.926760,-0.034886,-0.981291,-0.035509,-0.947057
6.400000,1.063280,1.959610,-0.035443,-0.998021,-0.036086,-0.962649
6.500000,1.079870,1.987490,-0.035996,-1.012220,-0.036659,-0.975785
6.600000,1.096550,2.021760,-0.036552,-1.029674,-0.037236,-0.992038
6.700000,1.113240,2.050350,-0.037108,-1.044235,-0.037814,-1.005485
6.800000,1.129930,2.075790,-0.037664,-1.057191,-0.038392,-1.017373
6.900000,1.146530,2.103920,-0.038218,-1.071518,-0.038967,-1.030567
7.000000,1.163160,2.139460,-0.038772,-1.089618,-0.039544,-1.047371
7.100000,1.179900,2.160230,-0.039330,-1.100196,-0.040124,-1.056925
7.200000,1.196620,2.198340,-0.039887,-1.119605,-0.040705,-1.074947
7.300000,1.213310,2.230720,-0.040444,-1.136096,-0.041284,-1.090148
7.400000,1.229940,2.263450,-0.040998,-1.152766,-0.041862,-1.105505
7.500000,1.246610,2.298330,-0.041554,-1.170530,-0.042442,-1.121890
7.600000,1.263320,2.324600,-0.042111,-1.183909,-0.043023,-1.134054
7.700000,1.279970,2.351860,-0.042666,-1.197792,-0.043603,-1.146688
7.800000,1.296600,2.379100,-0.043220,-1.211666,-0.044182,-1.159297
7.900000,1.313250,2.413600,-0.043775,-1.229236,-0.044762,-1.175427
8.000000,1.329920,2.434940,-0.044331,-1.240105,-0.045343,-1.185130
8.100000,1.346580,2.469870,-0.044886,-1.257894,-0.045925,-1.201433
8.200000,1.363220,2.495510,-0.045441,-1.270953,-0.046505,-1.213200
8.300000,1.379850,2.532830,-0.045995,-1.289960,-0.047086,-1.230628
8.400000,1.396560,2.554290,-0.046552,-1.300889,-0.047670,-1.240330
8.500000,1.413230,2.592640,-0.047108,-1.320421,-0.048253,-1.258219
8.600000,1.429850,2.615200,-0.047662,-1.331910,-0.048835,-1.268429
8.700000,1.446530,2.643990,-0.048218,-1.346573,-0.049419,-1.281644
8.800000,1.463270,2.672890,-0.048776,-1.361292,-0.050005,-1.294894
8.900000,1.479980,2.706880,-0.049333,-1.378603,-0.050591,-1.310593
9.000000,1.496630,2.733970,-0.049888,-1.392399,-0.051175,-1.322936
9.100000,1.513280,2.762250,-0.050443,-1.406802,-0.051759,-1.335840
9.200000,1.529930,2.787080,-0.050998,-1.419448,-0.052344,-1.347060
9.300000,1.546570,2.819070,-0.051552,-1.435741,-0.052929,-1.361725
9.400000,1.563300,2.851390,-0.052110,-1.452201,-0.053517,-1.376527
9.500000,1.579900,2.883530,-0.052663,-1.468570,-0.054101,-1.391230
9.600000,1.596490,2.913090,-0.053216,-1.483625,-0.054685,-1.404671
9.700000,1.613240,2.943650,-0.053775,-1.499189,-0.055275,-1.418570
9.800000,1.629900,2.969560,-0.054330,-1.512384,-0.055862,-1.430217
9.900000,1.646560,3.000060,-0.054885,-1.527918,-0.056449,-1.444058
10.000000,1.663200,3.033880,-0.055440,-1.545142,-0.057036,-1.459480
10.100000,1.679890,3.064570,-0.055996,-1.560773,-0.057625,-1.473375
10.200000,1.696610,3.090690,-0.056554,-1.574075,-0.058216,-1.485056
10.300000,1.713270,3.117940,-0.057109,-1.587954,-0.058805,-1.497267
10.400000,1.729920,3.150030,-0.057664,-1.604297,-0.059393,-1.511787
10.500000,1.746560,3.179790,-0.058219,-1.619454,-0.059982,-1.525171
10.600000,1.763280,3.213500,-0.058776,-1.636622,-0.060574,-1.540428
10.700000,1.779980,3.241090,-0.059333,-1.650674,-0.061166,-1.552735
10.800000,1.796630,3.269320,-0.059888,-1.665051,-0.061756,-1.565335
10.900000,1.813230,3.305180,-0.060441,-1.683314,-0.062345,-1.581573
11.000000,1.829910,3.339100,-0.060997,-1.700590,-0.062937,-1.596859
11.100000,1.846650,3.354770,-0.061555,-1.708570,-0.063531,-1.603399
11.200000,1.863260,3.389830,-0.062109,-1.726426,-0.064121,-1.619200
11.300000,1.879900,3.425930,-0.062663,-1.744812,-0.064713,-1.635476
11.400000,1.896590,3.456680,-0.063220,-1.760473,-0.065306,-1.649176
11.500000,1.913280,3.475960,-0.063776,-1.770292,-0.065901,-1.657390
11.600000,1.929920,3.510530,-0.064331,-1.787898,-0.066493,-1.672882
11.700000,1.946550,3.542000,-0.064885,-1.803926,-0.067086,-1.686878
11.800000,1.963190,3.565360,-0.065440,-1.815823,-0.067679,-1.696996
11.900000,1.979850,3.596960,-0.065995,-1.831917,-0.068273,-1.711019
12.000000,1.996580,3.624200,-0.066553,-1.845790,-0.068871,-1.722948
12.100000,2.013240,3.653600,-0.067108,-1.860763,-0.069466,-1.735891
12.200000,2.029850,3.674930,-0.067662,-1.871626,-0.070060,-1.744989
12.300000,2.046550,3.706600,-0.068218,-1.887756,-0.070657,-1.758976
12.400000,2.063320,3.746780,-0.068777,-1.908219,-0.071257,-1.776977
12.500000,2.079980,3.762640,-0.069333,-1.916297,-0.071853,-1.783435
12.600000,2.096610,3.787450,-0.069887,-1.928932,-0.072449,-1.794125
12.700000,2.113230,3.774970,-0.070441,-1.922576,-0.073045,-1.787148
12.800000,2.129950,3.795270,-0.070998,-1.932915,-0.073645,-1.795681
12.900000,2.146530,3.830470,-0.071551,-1.950842,-0.074240,-1.811258
13.000000,2.163190,3.859410,-0.072106,-1.965581,-0.074838,-1.823851
13.100000,2.179890,3.893680,-0.072663,-1.983035,-0.075438,-1.838942
13.200000,2.196540,3.917790,-0.073218,-1.995314,-0.076037,-1.849221
13.300000,2.213240,3.961440,-0.073775,-2.017545,-0.076638,-1.868701
13.400000,2.229880,3.983800,-0.074329,-2.028933,-0.077237,-1.878123
13.500000,2.246510,4.019080,-0.074884,-2.046901,-0.077836,-1.893621
13.600000,2.263190,4.053550,-0.075440,-2.064456,-0.078437,-1.908714
13.700000,2.279930,4.079390,-0.075998,-2.077616,-0.079041,-1.919722
13.800000,2.296620,4.112030,-0.076554,-2.094240,-0.079643,-1.933917
13.900000,2.313240,4.147660,-0.077108,-2.112386,-0.080243,-1.949504
14.000000,2.329910,4.177350,-0.077664,-2.127507,-0.080845,-1.962277
14.100000,2.346590,4.208120,-0.078220,-2.143178,-0.081448,-1.975539
14.200000,2.363320,4.239560,-0.078777,-2.159190,-0.082054,-1.989095
14.300000,2.379950,4.271110,-0.079332,-2.175258,-0.082655,-2.002692
14.400000,2.396580,4.308240,-0.079886,-2.194169,-0.083258,-2.018885
14.500000,2.413230,4.337230,-0.080441,-2.208933,-0.083861,-2.031244
14.600000,2.429930,4.371670,-0.080998,-2.226473,-0.084467,-2.046134
14.700000,2.446590,4.396770,-0.081553,-2.239257,-0.085071,-2.056638
14.800000,2.463230,4.429580,-0.082108,-2.255967,-0.085675,-2.070734
14.900000,2.479910,4.463270,-0.082664,-2.273125,-0.086281,-2.085220
15.000000,2.496570,4.497460,-0.083219,-2.290538,-0.086887,-2.099921
15.100000,2.513270,4.537800,-0.083776,-2.311083,-0.087494,-2.117470
15.200000,2.529840,4.562260,-0.084328,-2.323540,-0.088097,-2.127600
15.300000,2.546540,4.589930,-0.084885,-2.337632,-0.088705,-2.139203
15.400000,2.563240,4.621150,-0.085441,-2.353532,-0.089314,-2.152443
15.500000,2.579920,4.654990,-0.085997,-2.370767,-0.089922,-2.166887
15.600000,2.596550,4.683380,-0.086552,-2.385226,-0.090528,-2.178781
15.700000,2.613220,4.725260,-0.087107,-2.406555,-0.091137,-2.196927
15.800000,2.629930,4.748530,-0.087664,-2.418406,-0.091747,-2.206398
15.900000,2.646620,4.779050,-0.088221,-2.433950,-0.092357,-2.219225
16.000000,2.663330,4.813680,-0.088778,-2.451587,-0.092968,-2.233941
16.100000,2.679880,4.846230,-0.089329,-2.468165,-0.093574,-2.247685
16.200000,2.696510,4.883130,-0.089884,-2.486958,-0.094183,-2.263421
16.300000,2.713230,4.910860,-0.090441,-2.501080,-0.094795,-2.274880
16.400000,2.729930,4.944720,-0.090998,-2.518325,-0.095408,-2.289163
16.500000,2.746540,4.973580,-0.091551,-2.533023,-0.096017,-2.301122
16.600000,2.763210,5.010320,-0.092107,-2.551735,-0.096629,-2.316702
16.700000,2.779890,5.042470,-0.092663,-2.568109,-0.097241,-2.330140
16.800000,2.796580,5.077310,-0.093219,-2.585853,-0.097855,-2.344801
16.900000,2.813240,5.112370,-0.093775,-2.603709,-0.098467,-2.359547
17.000000,2.829880,5.141050,-0.094329,-2.618315,-0.099080,-2.371331
17.100000,2.846570,5.175040,-0.094886,-2.635626,-0.099694,-2.385543
17.200000,2.863250,5.200990,-0.095442,-2.648842,-0.100308,-2.396033
17.300000,2.879970,5.234740,-0.095999,-2.666031,-0.100925,-2.410095
17.400000,2.896580,5.277610,-0.096553,-2.687865,-0.101537,-2.428344
17.500000,2.913250,5.303740,-0.097108,-2.701173,-0.102153,-2.438866
17.600000,2.929950,5.327760,-0.097665,-2.713406,-0.102769,-2.448401
17.700000,2.946670,5.368320,-0.098222,-2.734063,-0.103387,-2.465517
17.800000,2.963250,5.404150,-0.098775,-2.752311,-0.104000,-2.480451
17.900000,2.979930,5.428130,-0.099331,-2.764524,-0.104617,-2.489921
18.000000,2.996620,5.466540,-0.099887,-2.784086,-0.105235,-2.505991
18.100000,3.013310,5.494160,-0.100444,-2.798153,-0.105854,-2.517096
18.200000,3.029970,5.524110,-0.100999,-2.813406,-0.106471,-2.529255
18.300000,3.046580,5.555920,-0.101553,-2.829607,-0.107087,-2.542253
18.400000,3.063290,5.597650,-0.102110,-2.850860,-0.107707,-2.559759
18.500000,3.079950,5.624520,-0.102665,-2.864545,-0.108326,-2.570456
18.600000,3.096620,5.651900,-0.103221,-2.878489,-0.108945,-2.581369
18.700000,3.113240,5.687700,-0.103775,-2.896722,-0.109563,-2.596115
18.800000,3.129900,5.722930,-0.104330,-2.914664,-0.110183,-2.610577
18.900000,3.146610,5.749970,-0.104887,-2.928436,-0.110805,-2.621281
19.000000,3.163330,5.780230,-0.105444,-2.943847,-0.111428,-2.633435
19.100000,3.179910,5.816310,-0.105997,-2.962222,-0.112046,-2.648236
19.200000,3.196520,5.846670,-0.106551,-2.977685,-0.112666,-2.660410
19.300000,3.213280,5.876840,-0.107109,-2.993050,-0.113291,-2.672466
19.400000,3.229980,5.902510,-0.107666,-3.006124,-0.113915,-2.682466
19.500000,3.246620,5.926620,-0.108221,-3.018403,-0.114537,-2.691749
19.600000,3.263240,5.950510,-0.108775,-3.030570,-0.115158,-2.700921
19.700000,3.279900,5.985910,-0.109330,-3.048599,-0.115781,-2.715296
19.800000,3.296490,6.014770,-0.109883,-3.063297,-0.116402,-2.726693
19.900000,3.313180,6.047170,-0.110439,-3.079798,-0.117028,-2.739668
20.000000,3.329870,6.080240,-0.110996,-3.096641,-0.117653,-2.752927
20.100000,3.346540,6.099750,-0.111551,-3.106577,-0.118278,-2.760034
20.200000,3.363260,6.132350,-0.112109,-3.123180,-0.118906,-2.773045
20.300000,3.379900,6.161230,-0.112663,-3.137889,-0.119531,-2.784364
20.400000,3.396540,6.197720,-0.113218,-3.156473,-0.120156,-2.799103
20.500000,3.413190,6.226290,-0.113773,-3.171023,-0.120782,-2.810247
20.600000,3.429940,6.256200,-0.114331,-3.186256,-0.121412,-2.821968
20.700000,3.446650,6.287680,-0.114888,-3.202289,-0.122041,-2.834383
20.800000,3.463280,6.318610,-0.115443,-3.218042,-0.122668,-2.846542
20.900000,3.479900,6.351990,-0.115997,-3.235042,-0.123294,-2.859788
21.000000,3.496550,6.382610,-0.116552,-3.250637,-0.123922,-2.871769
21.100000,3.513260,6.406430,-0.117109,-3.262768,-0.124553,-2.880670
21.200000,3.529940,6.440340,-0.117665,-3.280038,-0.125183,-2.894094
21.300000,3.546570,6.476930,-0.118219,-3.298673,-0.125812,-2.908707
21.400000,3.563210,6.505460,-0.118774,-3.313204,-0.126441,-2.919682
21.500000,3.579880,6.544320,-0.119329,-3.332995,-0.127072,-2.935271
21.600000,3.596560,6.572040,-0.119885,-3.347112,-0.127703,-2.945843
21.700000,3.613270,6.609480,-0.120442,-3.366181,-0.128336,-2.960750
21.800000,3.629870,6.637220,-0.120996,-3.380308,-0.128965,-2.971306
21.900000,3.646550,6.676590,-0.121552,-3.400359,-0.129598,-2.987040
22.000000,3.663270,6.699870,-0.122109,-3.412216,-0.130233,-2.995554
22.100000,3.679910,6.738420,-0.122664,-3.431849,-0.130865,-3.010886
22.200000,3.696560,6.766560,-0.123219,-3.446181,-0.131498,-3.021547
22.300000,3.713270,6.802150,-0.123776,-3.464307,-0.132133,-3.035510
22.400000,3.729930,6.834920,-0.124331,-3.480996,-0.132767,-3.048200
22.500000,3.746650,6.872780,-0.124888,-3.500278,-0.133404,-3.063134
22.600000,3.763250,6.904130,-0.125442,-3.516245,-0.134036,-3.075161
22.700000,3.779880,6.930960,-0.125996,-3.529909,-0.134670,-3.085155
22.800000,3.796600,6.969570,-0.126553,-3.549573,-0.135308,-3.100363
22.900000,3.813330,7.005740,-0.127111,-3.567994,-0.135947,-3.114463
23.000000,3.829950,7.040570,-0.127665,-3.585733,-0.136582,-3.127960
23.100000,3.846510,7.064320,-0.128217,-3.597829,-0.137215,-3.136526
23.200000,3.863260,7.097790,-0.128775,-3.614875,-0.137855,-3.149368
23.300000,3.879950,7.135140,-0.129332,-3.633897,-0.138494,-3.163919
23.400000,3.896600,7.173960,-0.129887,-3.653668,-0.139132,-3.179105
23.500000,3.913200,7.202130,-0.130440,-3.668015,-0.139768,-3.189559
23.600000,3.929850,7.238380,-0.130995,-3.686477,-0.140406,-3.203567
23.700000,3.946550,7.267760,-0.131552,-3.701440,-0.141047,-3.214509
23.800000,3.963270,7.297960,-0.132109,-3.716821,-0.141689,-3.225795
23.900000,3.979900,7.334550,-0.132663,-3.735456,-0.142328,-3.239898
24.000000,3.996560,7.374580,-0.133219,-3.755843,-0.142969,-3.255494
24.100000,4.013220,7.404650,-0.133774,-3.771157,-0.143609,-3.266674
24.200000,4.029950,7.433540,-0.134332,-3.785871,-0.144253,-3.277308
24.300000,4.046610,7.471940,-0.134887,-3.805428,-0.144895,-3.292125
24.400000,4.063210,7.509570,-0.135440,-3.824593,-0.145535,-3.306588
24.500000,4.079870,7.543180,-0.135996,-3.841710,-0.146177,-3.319254
24.600000,4.096600,7.573260,-0.136553,-3.857030,-0.146823,-3.330339
24.700000,4.113270,7.606020,-0.137109,-3.873714,-0.147467,-3.342593
24.800000,4.129880,7.642640,-0.137663,-3.892365,-0.148109,-3.356531
24.900000,4.146580,7.674140,-0.138219,-3.908407,-0.148754,-3.368190
25.000000,4.163250,7.704890,-0.138775,-3.924068,-0.149399,-3.379506
25.100000,4.179930,7.743860,-0.139331,-3.943916,-0.150045,-3.394406
25.200000,4.196560,7.772940,-0.139885,-3.958726,-0.150690,-3.404958
25.300000,4.213220,7.808290,-0.140441,-3.976729,-0.151335,-3.418235
25.400000,4.229890,7.845610,-0.140996,-3.995736,-0.151982,-3.432352
25.500000,4.246620,7.874900,-0.141554,-4.010654,-0.152632,-3.442930
25.600000,4.263250,7.912760,-0.142108,-4.029936,-0.153277,-3.457248
25.700000,4.279860,7.945610,-0.142662,-4.046666,-0.153923,-3.469360
25.800000,4.296560,7.980980,-0.143219,-4.064680,-0.154573,-3.482542
25.900000,4.313260,8.019520,-0.143775,-4.084308,-0.155222,-3.497085
26.000000,4.329970,8.048480,-0.144332,-4.099057,-0.155873,-3.507431
26.100000,4.346570,8.087440,-0.144886,-4.118899,-0.156520,-3.522130
26.200000,4.363240,8.121220,-0.145441,-4.136103,-0.157170,-3.534543
26.300000,4.379900,8.148110,-0.145997,-4.149798,-0.157820,-3.543942
26.400000,4.396630,8.185510,-0.146554,-4.168846,-0.158473,-3.557884
26.500000,4.413300,8.224700,-0.147110,-4.188805,-0.159125,-3.572590
26.600000,4.429960,8.254570,-0.147665,-4.204018,-0.159776,-3.583230
26.700000,4.446630,8.294290,-0.148221,-4.224247,-0.160428,-3.598125
26.800000,4.463270,8.328600,-0.148776,-4.241721,-0.161080,-3.610656
26.900000,4.479890,8.363450,-0.149330,-4.259470,-0.161731,-3.623405
27.000000,4.496540,8.394030,-0.149885,-4.275044,-0.162383,-3.634281
27.100000,4.513250,8.424150,-0.150442,-4.290384,-0.163039,-3.644932
27.200000,4.529930,8.468440,-0.150998,-4.312941,-0.163693,-3.661697
27.300000,4.546590,8.501240,-0.151553,-4.329646,-0.164348,-3.673475
27.400000,4.563170,8.534350,-0.152106,-4.346509,-0.164999,-3.685380
27.500000,4.579880,8.572580,-0.152663,-4.365979,-0.165656,-3.699457
27.600000,4.596600,8.604780,-0.153220,-4.382378,-0.166314,-3.710910
27.700000,4.613300,8.645090,-0.153777,-4.402908,-0.166972,-3.725844
27.800000,4.629930,8.677910,-0.154331,-4.419623,-0.167627,-3.737538
27.900000,4.646540,8.711890,-0.154885,-4.436929,-0.168282,-3.749717
28.000000,4.663200,8.748350,-0.155440,-4.455498,-0.168939,-3.762935
28.100000,4.679880,8.778150,-0.155996,-4.470675,-0.169598,-3.773268
28.200000,4.696620,8.820350,-0.156554,-4.492167,-0.170259,-3.788901
28.300000,4.713220,8.854530,-0.157107,-4.509575,-0.170916,-3.801088
28.400000,4.729860,8.894610,-0.157662,-4.529988,-0.171574,-3.815781
28.500000,4.746520,8.924970,-0.158217,-4.545450,-0.172233,-3.826281
28.600000,4.763230,8.962930,-0.158774,-4.564783,-0.172895,-3.840012
28.700000,4.779860,8.995180,-0.159329,-4.581208,-0.173554,-3.851290
28.800000,4.796540,9.031620,-0.159885,-4.599766,-0.174216,-3.864334
28.900000,4.813240,9.067970,-0.160441,-4.618279,-0.174879,-3.877316
29.000000,4.829960,9.106880,-0.160999,-4.638096,-0.175543,-3.891369
29.100000,4.846610,9.150690,-0.161554,-4.660408,-0.176205,-3.907502
29.200000,4.863260,9.175790,-0.162109,-4.673191,-0.176867,-3.915627
29.300000,4.879950,9.209970,-0.162665,-4.690599,-0.177531,-3.927603
29.400000,4.896640,9.250340,-0.163221,-4.711159,-0.178196,-3.942198
29.500000,4.913300,9.285240,-0.163777,-4.728934,-0.178860,-3.954445
29.600000,4.929920,9.323020,-0.164331,-4.748175,-0.179522,-3.967904
29.700000,4.946560,9.355980,-0.164885,-4.764961,-0.180186,-3.979289
29.800000,4.963280,9.389680,-0.165443,-4.782125,-0.180854,-3.990957
29.900000,4.979970,9.426810,-0.165999,-4.801035,-0.181521,-4.004068
30.000000,4.996580,9.464230,-0.166553,-4.820093,-0.182185,-4.017293
30.100000,5.013210,9.501210,-0.167107,-4.838927,-0.182850,-4.030308
30.200000,5.029920,9.540350,-0.167664,-4.858860,-0.183519,-4.044204
30.300000,5.046600,9.575300,-0.168220,-4.876660,-0.184187,-4.056308
30.400000,5.063210,9.608360,-0.168774,-4.893498,-0.184853,-4.067604
30.500000,5.079850,9.648670,-0.169328,-4.914027,-0.185521,-4.081943
30.600000,5.096550,9.682010,-0.169885,-4.931007,-0.186191,-4.093303
30.700000,5.113300,9.719540,-0.170443,-4.950121,-0.186864,-4.106406
30.800000,5.129940,9.758920,-0.170998,-4.970177,-0.187533,-4.120287
30.900000,5.146590,9.794020,-0.171553,-4.988053,-0.188202,-4.132338
31.000000,5.163210,9.829750,-0.172107,-5.006251,-0.188871,-4.144640
31.100000,5.179890,9.868180,-0.172663,-5.025823,-0.189543,-4.158049
31.200000,5.196620,9.907030,-0.173221,-5.045609,-0.190217,-4.171605
31.300000,5.213260,9.936300,-0.173775,-5.060516,-0.190889,-4.181123
31.400000,5.229890,9.970760,-0.174330,-5.078066,-0.191560,-4.192809
31.500000,5.246620,10.007940,-0.174887,-5.097002,-0.192235,-4.205601
31.600000,5.263280,10.045650,-0.175443,-5.116208,-0.192909,-4.218606
31.700000,5.279920,10.082650,-0.175997,-5.135051,-0.193582,-4.231296
31.800000,5.296580,10.111900,-0.176553,-5.149948,-0.194256,-4.240711
31.900000,5.313290,10.156640,-0.177110,-5.172734,-0.194932,-4.256593
32.000000,5.329960,10.197420,-0.177665,-5.193503,-0.195608,-4.270798
32.100000,5.346600,10.229340,-0.178220,-5.209760,-0.196283,-4.281277
32.200000,5.363250,10.264130,-0.178775,-5.227478,-0.196958,-4.292936
32.300000,5.379880,10.312790,-0.179329,-5.252261,-0.197633,-4.310376
32.400000,5.396570,10.339060,-0.179886,-5.265640,-0.198312,-4.318427
32.500000,5.413270,10.383090,-0.180442,-5.288064,-0.198991,-4.333874
32.600000,5.429870,10.416570,-0.180996,-5.305116,-0.199666,-4.344913
32.700000,5.446500,10.451130,-0.181550,-5.322717,-0.200343,-4.356378
32.800000,5.463250,10.499860,-0.182108,-5.347535,-0.201025,-4.373704
32.900000,5.479970,10.531410,-0.182666,-5.363603,-0.201707,-4.383857
33.000000,5.496630,10.567730,-0.183221,-5.382101,-0.202387,-4.395987
33.100000,5.513280,10.605480,-0.183776,-5.401327,-0.203066,-4.408692
33.200000,5.529940,10.648670,-0.184331,-5.423323,-0.203747,-4.423635
33.300000,5.546660,10.682590,-0.184889,-5.440598,-0.204431,-4.434693
33.400000,5.563320,10.713600,-0.185444,-5.456392,-0.205112,-4.444537
33.500000,5.579960,10.755520,-0.185999,-5.477741,-0.205793,-4.458889
33.600000,5.596600,10.792980,-0.186553,-5.496820,-0.206475,-4.471370
33.700000,5.613260,10.833110,-0.187109,-5.517258,-0.207158,-4.484931
33.800000,5.629930,10.872750,-0.187664,-5.537446,-0.207842,-4.498265
33.900000,5.646580,10.908690,-0.188219,-5.555750,-0.208525,-4.510051
34.000000,5.663210,10.936740,-0.188774,-5.570036,-0.209208,-4.518560
34.100000,5.679930,10.978780,-0.189331,-5.591447,-0.209895,-4.532813
34.200000,5.696610,11.018910,-0.189887,-5.611885,-0.210582,-4.546261
34.300000,5.713230,11.057040,-0.190441,-5.631304,-0.211266,-4.558873
34.400000,5.729860,11.107570,-0.190995,-5.657039,-0.211951,-4.576571
34.500000,5.746570,11.132290,-0.191552,-5.669629,-0.212639,-4.583598
34.600000,5.763250,11.175600,-0.192108,-5.691686,-0.213327,-4.598266
34.700000,5.779950,11.211040,-0.192665,-5.709736,-0.214017,-4.609670
34.800000,5.796620,11.240150,-0.193221,-5.724561,-0.214705,-4.618458
34.900000,5.813260,11.289480,-0.193775,-5.749685,-0.215393,-4.635538
35.000000,5.829940,11.325500,-0.194331,-5.768030,-0.216083,-4.647121
35.100000,5.846670,11.363770,-0.194889,-5.787521,-0.216775,-4.659596
35.200000,5.863280,11.398140,-0.195443,-5.805025,-0.217463,-4.670475
35.300000,5.879860,11.437070,-0.195995,-5.824852,-0.218150,-4.683208
35.400000,5.896560,11.470520,-0.196552,-5.841888,-0.218843,-4.693653
35.500000,5.913270,11.521230,-0.197109,-5.867714,-0.219536,-4.711135
35.600000,5.929880,11.551910,-0.197663,-5.883339,-0.220226,-4.720423
35.700000,5.946510,11.590060,-0.198217,-5.902769,-0.220917,-4.732740
35.800000,5.963200,11.624170,-0.198773,-5.920141,-0.221611,-4.743375
35.900000,5.979870,11.663620,-0.199329,-5.940233,-0.222305,-4.756172
36.000000,5.996570,11.710200,-0.199886,-5.963956,-0.223001,-4.771847
36.100000,6.013210,11.752630,-0.200440,-5.985565,-0.223694,-4.785817
36.200000,6.029830,11.781720,-0.200994,-6.000381,-0.224387,-4.794338
36.300000,6.046530,11.826400,-0.201551,-6.023136,-0.225084,-4.809167
36.400000,6.063270,11.857010,-0.202109,-6.038726,-0.225783,-4.818245
36.500000,6.079910,11.898330,-0.202664,-6.059770,-0.226479,-4.831675
36.600000,6.096570,11.937850,-0.203219,-6.079897,-0.227175,-4.844346
36.700000,6.113240,11.973190,-0.203775,-6.097896,-0.227873,-4.855299
36.800000,6.129920,12.016390,-0.204331,-6.119897,-0.228572,-4.869415
36.900000,6.146600,12.057350,-0.204887,-6.140758,-0.229271,-4.882599
37.000000,6.163230,12.099530,-0.205441,-6.162240,-0.229968,-4.896263
37.100000,6.179910,12.132820,-0.205997,-6.179194,-0.230668,-4.906299
37.200000,6.196590,12.182020,-0.206553,-6.204252,-0.231369,-4.922745
37.300000,6.213260,12.212290,-0.207109,-6.219668,-0.232069,-4.931521
37.400000,6.229880,12.255820,-0.207663,-6.241838,-0.232768,-4.945641
37.500000,6.246540,12.292360,-0.208218,-6.260448,-0.233469,-4.956910
37.600000,6.263230,12.327290,-0.208774,-6.278237,-0.234172,-4.967502
37.700000,6.279950,12.365740,-0.209332,-6.297820,-0.234877,-4.979487
37.800000,6.296590,12.417040,-0.209886,-6.323947,-0.235578,-4.996637
37.900000,6.313220,12.448960,-0.210441,-6.340203,-0.236280,-5.005967
38.000000,6.329870,12.497680,-0.210996,-6.365016,-0.236983,-5.022025
38.100000,6.346560,12.531640,-0.211552,-6.382312,-0.237689,-5.032121
38.200000,6.363250,12.568590,-0.212108,-6.401130,-0.238395,-5.043397
38.300000,6.379910,12.613740,-0.212664,-6.424125,-0.239100,-5.057947
38.400000,6.396590,12.645240,-0.213220,-6.440168,-0.239806,-5.066997
38.500000,6.413280,12.689300,-0.213776,-6.462607,-0.240514,-5.081057
38.600000,6.429970,12.733370,-0.214332,-6.485052,-0.241221,-5.095096
38.700000,6.446590,12.774930,-0.214886,-6.506218,-0.241927,-5.108121
38.800000,6.463250,12.811120,-0.215442,-6.524650,-0.242634,-5.118968
38.900000,6.479950,12.851230,-0.215998,-6.545078,-0.243344,-5.131352
39.000000,6.496620,12.891550,-0.216554,-6.565613,-0.244053,-5.143803
39.100000,6.513270,12.935880,-0.217109,-6.588190,-0.244762,-5.157834
39.200000,6.529860,12.975100,-0.217662,-6.608164,-0.245468,-5.169818
39.300000,6.546530,13.019050,-0.218218,-6.630548,-0.246179,-5.183645
39.400000,6.563260,13.054450,-0.218775,-6.648577,-0.246893,-5.194032
39.500000,6.579960,13.089830,-0.219332,-6.666596,-0.247605,-5.204398
39.600000,6.596530,13.137180,-0.219884,-6.690711,-0.248313,-5.219528
39.700000,6.613220,13.175020,-0.220441,-6.709983,-0.249026,-5.230830
39.800000,6.629900,13.216420,-0.220997,-6.731067,-0.249740,-5.243524
39.900000,6.646620,13.257030,-0.221554,-6.751750,-0.250456,-5.255873
40.000000,6.663270,13.294640,-0.222109,-6.770905,-0.251169,-5.267026
40.100000,6.679900,13.340370,-0.222663,-6.794195,-0.251882,-5.281377
40.200000,6.696600,13.376300,-0.223220,-6.812494,-0.252598,-5.291809
40.300000,6.713270,13.417660,-0.223776,-6.833558,-0.253314,-5.304374
40.400000,6.729980,13.459250,-0.224333,-6.854740,-0.254032,-5.316998
40.500000,6.746620,13.501900,-0.224887,-6.876461,-0.254747,-5.330032
40.600000,6.763270,13.542550,-0.225442,-6.897164,-0.255463,-5.342251
40.700000,6.779930,13.583570,-0.225998,-6.918055,-0.256180,-5.354591
40.800000,6.796610,13.622450,-0.226554,-6.937857,-0.256899,-5.366060
40.900000,6.813210,13.660580,-0.227107,-6.957276,-0.257615,-5.377230
41.000000,6.829870,13.703120,-0.227662,-6.978942,-0.258333,-5.390100
41.100000,6.846650,13.744100,-0.228222,-6.999813,-0.259058,-5.402304
41.200000,6.863290,13.788710,-0.228776,-7.022532,-0.259777,-5.415943
41.300000,6.879890,13.836630,-0.229330,-7.046938,-0.260495,-5.430866
41.400000,6.896550,13.880000,-0.229885,-7.069026,-0.261215,-5.443963
41.500000,6.913250,13.915750,-0.230442,-7.087233,-0.261939,-5.454039
41.600000,6.929910,13.956490,-0.230997,-7.107982,-0.262660,-5.466059
41.700000,6.946650,13.997890,-0.231555,-7.129067,-0.263386,-5.478296
41.800000,6.963240,14.043990,-0.232108,-7.152545,-0.264106,-5.492382
41.900000,6.979880,14.090280,-0.232663,-7.176121,-0.264829,-5.506505
42.000000,6.996580,14.126300,-0.233219,-7.194466,-0.265554,-5.516577
42.100000,7.013300,14.169590,-0.233777,-7.216513,-0.266282,-5.529461
42.200000,7.029910,14.206390,-0.234330,-7.235255,-0.267004,-5.539815
42.300000,7.046540,14.254890,-0.234885,-7.259956,-0.267729,-5.554704
42.400000,7.063240,14.293850,-0.235441,-7.279798,-0.268457,-5.565833
42.500000,7.079930,14.335160,-0.235998,-7.300837,-0.269184,-5.577857
42.600000,7.096550,14.377720,-0.236552,-7.322513,-0.269910,-5.590360
42.700000,7.113210,14.421520,-0.237107,-7.344820,-0.270637,-5.603312
42.800000,7.129890,14.463870,-0.237663,-7.366389,-0.271367,-5.615671
42.900000,7.146540,14.505460,-0.238218,-7.387570,-0.272095,-5.627718
43.000000,7.163240,14.551670,-0.238775,-7.411105,-0.272826,-5.641521
43.100000,7.179880,14.590280,-0.239329,-7.430769,-0.273555,-5.652368
43.200000,7.196570,14.627040,-0.239886,-7.449490,-0.274286,-5.662464
43.300000,7.213270,14.681320,-0.240442,-7.477135,-0.275019,-5.679315
43.400000,7.229990,14.720300,-0.241000,-7.496987,-0.275753,-5.690216
43.500000,7.246610,14.763520,-0.241554,-7.518999,-0.276483,-5.702757
43.600000,7.263250,14.809250,-0.242108,-7.542289,-0.277215,-5.716238
43.700000,7.279980,14.848430,-0.242666,-7.562243,-0.277951,-5.727144
43.800000,7.296630,14.894800,-0.243221,-7.585859,-0.278684,-5.740819
43.900000,7.313260,14.938440,-0.243775,-7.608085,-0.279417,-5.753422
44.000000,7.329910,14.977110,-0.244330,-7.627779,-0.280151,-5.764082
44.100000,7.346590,15.025480,-0.244886,-7.652414,-0.280887,-5.778442
44.200000,7.363260,15.066920,-0.245442,-7.673519,-0.281623,-5.790115
44.300000,7.379920,15.116060,-0.245997,-7.698546,-0.282359,-5.804724
44.400000,7.396540,15.154890,-0.246551,-7.718322,-0.283094,-5.815359
44.500000,7.413160,15.185760,-0.247105,-7.734044,-0.283830,-5.822921
44.600000,7.429930,15.233650,-0.247664,-7.758434,-0.284573,-5.836947
44.700000,7.446660,15.281570,-0.248222,-7.782840,-0.285314,-5.850968
44.800000,7.463260,15.326790,-0.248775,-7.805870,-0.286051,-5.863962
44.900000,7.479880,15.372800,-0.249329,-7.829303,-0.286788,-5.877228
45.000000,7.496560,15.413160,-0.249885,-7.849858,-0.287529,-5.888294
45.100000,7.513300,15.457210,-0.250443,-7.872292,-0.288273,-5.900729
45.200000,7.529920,15.500700,-0.250997,-7.894442,-0.289013,-5.912958
45.300000,7.546580,15.546680,-0.251553,-7.917859,-0.289754,-5.926101
45.400000,7.563300,15.591760,-0.252110,-7.940818,-0.290499,-5.938858
45.500000,7.579940,15.637610,-0.252665,-7.964169,-0.291241,-5.951905
45.600000,7.596590,15.685440,-0.253220,-7.988529,-0.291984,-5.965676
45.700000,7.613240,15.728710,-0.253775,-8.010566,-0.292728,-5.977687
45.800000,7.629920,15.769380,-0.254331,-8.031279,-0.293473,-5.988679
45.900000,7.646610,15.819150,-0.254887,-8.056627,-0.294219,-6.003097
46.000000,7.663280,15.856610,-0.255443,-8.075705,-0.294965,-6.012825
46.100000,7.679890,15.900530,-0.255996,-8.098073,-0.295709,-6.024996
46.200000,7.696490,15.945020,-0.256550,-8.120732,-0.296453,-6.037361
46.300000,7.713240,15.987620,-0.257108,-8.142428,-0.297205,-6.048945
46.400000,7.729930,16.040660,-0.257664,-8.169441,-0.297954,-6.064467
46.500000,7.746560,16.081330,-0.258219,-8.190154,-0.298701,-6.075303
46.600000,7.763210,16.128070,-0.258774,-8.213959,-0.299449,-6.088402
46.700000,7.779890,16.175380,-0.259330,-8.238053,-0.300200,-6.101682
46.800000,7.796590,16.219570,-0.259886,-8.260559,-0.300952,-6.113753
46.900000,7.813290,16.262630,-0.260443,-8.282489,-0.301704,-6.125373
47.000000,7.829920,16.306070,-0.260997,-8.304613,-0.302454,-6.137131
47.100000,7.846540,16.360480,-0.261551,-8.332324,-0.303204,-6.152994
47.200000,7.863220,16.403970,-0.262107,-8.354473,-0.303957,-6.164705
47.300000,7.879950,16.443120,-0.262665,-8.374412,-0.304713,-6.174747
47.400000,7.896590,16.491300,-0.263220,-8.398950,-0.305465,-6.188181
47.500000,7.913210,16.534370,-0.263774,-8.420885,-0.306218,-6.199678
47.600000,7.929900,16.585910,-0.264330,-8.447135,-0.306974,-6.214304
47.700000,7.946590,16.630860,-0.264886,-8.470027,-0.307730,-6.226433
47.800000,7.963210,16.668600,-0.265440,-8.489248,-0.308484,-6.235859
47.900000,7.979840,16.719860,-0.265995,-8.515355,-0.309239,-6.250316
48.000000,7.996560,16.765550,-0.266552,-8.538624,-0.309999,-6.262637
48.100000,8.013270,16.806930,-0.267109,-8.559699,-0.310758,-6.273326
48.200000,8.029940,16.858840,-0.267665,-8.586137,-0.311517,-6.287931
48.300000,8.046570,16.901090,-0.268219,-8.607654,-0.312274,-6.298918
48.400000,8.063250,16.949920,-0.268775,-8.632523,-0.313034,-6.312317
48.500000,8.079910,16.997760,-0.269330,-8.656888,-0.313794,-6.325326
48.600000,8.096630,17.048080,-0.269888,-8.682516,-0.314557,-6.339212
48.700000,8.113270,17.085920,-0.270442,-8.701788,-0.315317,-6.348456
48.800000,8.129870,17.139280,-0.270996,-8.728964,-0.316076,-6.363452
48.900000,8.146560,17.181720,-0.271552,-8.750578,-0.316839,-6.374341
49.000000,8.163270,17.224310,-0.272109,-8.772269,-0.317604,-6.385256
49.100000,8.179910,17.277210,-0.272664,-8.799211,-0.318366,-6.399986
49.200000,8.196550,17.323980,-0.273218,-8.823031,-0.319129,-6.412417
49.300000,8.213230,17.372060,-0.273774,-8.847518,-0.319894,-6.425294
49.400000,8.229900,17.417640,-0.274330,-8.870731,-0.320660,-6.437224
49.500000,8.246620,17.466500,-0.274887,-8.895615,-0.321428,-6.450323
49.600000,8.263240,17.515600,-0.275441,-8.920622,-0.322193,-6.463514
49.700000,8.279890,17.560930,-0.275996,-8.943708,-0.322959,-6.475278
49.800000,8.296570,17.612200,-0.276552,-8.969820,-0.323727,-6.489195
49.900000,8.313250,17.657910,-0.277108,-8.993100,-0.324496,-6.501037
50.000000,8.329920,17.702910,-0.277664,-9.016018,-0.325265,-6.512594
50.100000,8.346590,17.748850,-0.278220,-9.039415,-0.326034,-6.524472
50.200000,8.363270,17.795300,-0.278776,-9.063072,-0.326805,-6.536508
50.300000,8.379940,17.843270,-0.279331,-9.087503,-0.327576,-6.549079
50.400000,8.396660,17.901530,-0.279889,-9.117174,-0.328349,-6.565381
50.500000,8.413230,17.946080,-0.280441,-9.139863,-0.329117,-6.576671
50.600000,8.429910,17.995960,-0.280997,-9.165267,-0.329890,-6.589855
50.700000,8.446650,18.040410,-0.281555,-9.187905,-0.330666,-6.601005
50.800000,8.463310,18.091740,-0.282110,-9.214048,-0.331439,-6.614670
50.900000,8.479910,18.139060,-0.282664,-9.238147,-0.332210,-6.626859
51.000000,8.496570,18.190880,-0.283219,-9.264539,-0.332985,-6.640646
51.100000,8.513260,18.233850,-0.283775,-9.286424,-0.333761,-6.651166
51.200000,8.529970,18.292190,-0.284332,-9.316136,-0.334539,-6.667257
51.300000,8.546640,18.336840,-0.284888,-9.338876,-0.335316,-6.678342
51.400000,8.563220,18.387390,-0.285441,-9.364621,-0.336089,-6.691577
51.500000,8.579880,18.437300,-0.285996,-9.390040,-0.336867,-6.704526
51.600000,8.596620,18.484800,-0.286554,-9.414231,-0.337649,-6.716546
51.700000,8.613310,18.527690,-0.287110,-9.436075,-0.338429,-6.726880
51.800000,8.629890,18.578100,-0.287663,-9.461749,-0.339204,-6.739954
51.900000,8.646540,18.628010,-0.288218,-9.487168,-0.339984,-6.752795
52.000000,8.663210,18.685190,-0.288774,-9.516289,-0.340765,-6.768235
52.100000,8.679930,18.722460,-0.289331,-9.535271,-0.341548,-6.776421
52.200000,8.696570,18.776700,-0.289886,-9.562895,-0.342329,-6.790749
52.300000,8.713240,18.824480,-0.290441,-9.587229,-0.343112,-6.802701
52.400000,8.729950,18.874620,-0.290998,-9.612765,-0.343897,-6.815466
52.500000,8.746610,18.921940,-0.291554,-9.636865,-0.344681,-6.827202
52.600000,8.763240,18.970690,-0.292108,-9.661693,-0.345464,-6.839435
52.700000,8.779870,19.026470,-0.292662,-9.690102,-0.346247,-6.854174
52.800000,8.796550,19.070470,-0.293218,-9.712511,-0.347033,-6.864624
52.900000,8.813260,19.120660,-0.293775,-9.738072,-0.347822,-6.877267
53.000000,8.829960,19.171220,-0.294332,-9.763822,-0.348610,-6.890017
53.100000,8.846510,19.227970,-0.294884,-9.792725,-0.349392,-6.905010
53.200000,8.863180,19.283180,-0.295439,-9.820843,-0.350181,-6.919380
53.300000,8.879950,19.328300,-0.295998,-9.843822,-0.350975,-6.930067
53.400000,8.896630,19.380060,-0.296554,-9.870184,-0.351765,-6.943138
53.500000,8.913250,19.437100,-0.297108,-9.899234,-0.352553,-6.958089
53.600000,8.929930,19.486550,-0.297664,-9.924418,-0.353344,-6.970273
53.700000,8.946600,19.536020,-0.298220,-9.949613,-0.354135,-6.982440
53.800000,8.963240,19.585580,-0.298775,-9.974854,-0.354926,-6.994620
53.900000,8.979940,19.644890,-0.299331,-10.005060,-0.355720,-7.010232
54.000000,8.996560,19.692880,-0.299885,-10.029501,-0.356511,-7.021801
54.100000,9.013220,19.748510,-0.300441,-10.057834,-0.357305,-7.036051
54.200000,9.029910,19.796970,-0.300997,-10.082514,-0.358100,-7.047708
54.300000,9.046580,19.853640,-0.301553,-10.111376,-0.358896,-7.062263
54.400000,9.063240,19.893870,-0.302108,-10.131865,-0.359691,-7.070947
54.500000,9.079890,19.954340,-0.302663,-10.162662,-0.360486,-7.086800
54.600000,9.096610,20.007560,-0.303220,-10.189767,-0.361286,-7.100022
54.700000,9.113260,20.063880,-0.303775,-10.218450,-0.362083,-7.114337
54.800000,9.129940,20.111680,-0.304331,-10.242795,-0.362882,-7.125591
54.900000,9.146590,20.168320,-0.304886,-10.271641,-0.363680,-7.139958
55.000000,9.163270,20.220540,-0.305442,-10.298236,-0.364480,-7.152719
55.100000,9.179920,20.275560,-0.305997,-10.326258,-0.365279,-7.166451
55.200000,9.196590,20.321480,-0.306553,-10.349645,-0.366080,-7.176930
55.300000,9.213240,20.375630,-0.307108,-10.377223,-0.366881,-7.190295
55.400000,9.229880,20.429090,-0.307663,-10.404450,-0.367682,-7.203389
55.500000,9.246590,20.480000,-0.308220,-10.430378,-0.368487,-7.215531
55.600000,9.263290,20.531030,-0.308776,-10.456368,-0.369292,-7.227689
55.700000,9.279870,20.586330,-0.309329,-10.484532,-0.370092,-7.241362
55.800000,9.296520,20.638110,-0.309884,-10.510903,-0.370896,-7.253742
55.900000,9.313260,20.694840,-0.310442,-10.539795,-0.371704,-7.267800
56.000000,9.329970,20.744230,-0.310999,-10.564950,-0.372513,-7.279261
56.100000,9.346610,20.794940,-0.311554,-10.590776,-0.373318,-7.291181
56.200000,9.363220,20.849790,-0.312107,-10.618711,-0.374122,-7.304533
56.300000,9.379850,20.906570,-0.312662,-10.647629,-0.374929,-7.318523
56.400000,9.396560,20.956250,-0.313219,-10.672930,-0.375739,-7.329969
56.500000,9.413270,21.022320,-0.313776,-10.706580,-0.376551,-7.347115
56.600000,9.429870,21.073790,-0.314329,-10.732793,-0.377357,-7.359165
56.700000,9.446530,21.123560,-0.314884,-10.758141,-0.378168,-7.370571
56.800000,9.463230,21.187280,-0.315441,-10.790593,-0.378980,-7.386798
56.900000,9.479930,21.238730,-0.315998,-10.816796,-0.379794,-7.398714
57.000000,9.496540,21.292840,-0.316551,-10.844354,-0.380604,-7.411560
57.100000,9.513200,21.350330,-0.317107,-10.873634,-0.381417,-7.425532
57.200000,9.529880,21.409900,-0.317663,-10.903973,-0.382231,-7.440188
57.300000,9.546570,21.459930,-0.318219,-10.929453,-0.383047,-7.451493
57.400000,9.563200,21.523230,-0.318773,-10.961691,-0.383860,-7.467396
57.500000,9.579850,21.579420,-0.319328,-10.990308,-0.384675,-7.480792
57.600000,9.596610,21.643500,-0.319887,-11.022944,-0.385496,-7.496848
57.700000,9.613290,21.694560,-0.320443,-11.048949,-0.386314,-7.508390
57.800000,9.629940,21.752800,-0.320998,-11.078610,-0.387131,-7.522398
57.900000,9.646580,21.804950,-0.321553,-11.105170,-0.387948,-7.534273
58.000000,9.663250,21.863390,-0.322108,-11.134933,-0.388768,-7.548278
