Repository: abubakardawood/tissue-phantom-material-database

Title:
A Database of Silicone Phantom Materials for Modeling Human Tissue Mechanics Across Varying Stiffnesses

Description:
This dataset contains processed mechanical compression test data for soft silicone phantoms
fabricated using Ecoflex (Smooth-On) with varying base materials and thinner concentrations.
The dataset provides force–compression measurements together with derived engineering and
true stress–strain quantities, intended for mechanical characterization, constitutive model
fitting, and the design of tissue-equivalent phantoms.

All files in this dataset are processed outputs generated from raw experimental measurements.
The raw data files are not included in this archive.

File: data/EF10_25T/EF10_25T_A3.csv (part 1 of 2)
EF10_25T_A_sample_3
Compression test;
Cylinder Diameter: 50mm;
Cylinder Height: 30mm;
Speed (mm/min): 10;
Machine: INSTRON 5900;
Load cell: 1kN;
Time (s),Compression (mm),Load (N),Engineering Strain [-],Engineering Stress (kPa),True Strain [-],True Stress (kPa)
0.000000,0.000000,-0.001270,-0.000000,0.000647,0.000000,0.000647
0.100000,0.006880,0.024110,-0.000229,-0.012279,-0.000229,-0.012276
0.200000,0.027920,0.024790,-0.000931,-0.012625,-0.000931,-0.012614
0.300000,0.046340,0.040440,-0.001545,-0.020596,-0.001546,-0.020564
0.400000,0.063190,0.059760,-0.002106,-0.030436,-0.002109,-0.030371
0.500000,0.079940,0.074380,-0.002665,-0.037881,-0.002668,-0.037780
0.600000,0.096710,0.075570,-0.003224,-0.038487,-0.003229,-0.038363
0.700000,0.113410,0.092720,-0.003780,-0.047222,-0.003787,-0.047043
0.800000,0.130040,0.099010,-0.004335,-0.050425,-0.004344,-0.050207
0.900000,0.146680,0.111050,-0.004889,-0.056557,-0.004901,-0.056281
1.000000,0.163340,0.125880,-0.005445,-0.064110,-0.005460,-0.063761
1.100000,0.180040,0.133300,-0.006001,-0.067889,-0.006019,-0.067482
1.200000,0.196680,0.154560,-0.006556,-0.078717,-0.006578,-0.078201
1.300000,0.213320,0.166700,-0.007111,-0.084900,-0.007136,-0.084296
1.400000,0.229970,0.188560,-0.007666,-0.096033,-0.007695,-0.095297
1.500000,0.246700,0.194790,-0.008223,-0.099206,-0.008257,-0.098390
1.600000,0.263340,0.204020,-0.008778,-0.103907,-0.008817,-0.102994
1.700000,0.279910,0.225140,-0.009330,-0.114663,-0.009374,-0.113593
1.800000,0.296650,0.241990,-0.009888,-0.123244,-0.009938,-0.122026
1.900000,0.313330,0.272130,-0.010444,-0.138595,-0.010499,-0.137147
2.000000,0.330030,0.296010,-0.011001,-0.150757,-0.011062,-0.149098
2.100000,0.346600,0.316750,-0.011553,-0.161319,-0.011621,-0.159456
2.200000,0.363240,0.347060,-0.012108,-0.176756,-0.012182,-0.174616
2.300000,0.379890,0.367930,-0.012663,-0.187385,-0.012744,-0.185012
2.400000,0.396620,0.400980,-0.013221,-0.204217,-0.013309,-0.201518
2.500000,0.413320,0.432040,-0.013777,-0.220036,-0.013873,-0.217005
2.600000,0.429890,0.460110,-0.014330,-0.234332,-0.014433,-0.230974
2.700000,0.446550,0.485600,-0.014885,-0.247314,-0.014997,-0.243633
2.800000,0.463200,0.520490,-0.015440,-0.265083,-0.015560,-0.260990
2.900000,0.479930,0.555640,-0.015998,-0.282985,-0.016127,-0.278458
3.000000,0.496530,0.580800,-0.016551,-0.295799,-0.016689,-0.290903
3.100000,0.513240,0.609590,-0.017108,-0.310462,-0.017256,-0.305150
3.200000,0.529900,0.643270,-0.017663,-0.327615,-0.017821,-0.321828
3.300000,0.546560,0.677440,-0.018219,-0.345017,-0.018387,-0.338732
3.400000,0.563140,0.709490,-0.018771,-0.361340,-0.018950,-0.354557
3.500000,0.579860,0.733170,-0.019329,-0.373400,-0.019518,-0.366183
3.600000,0.596550,0.767330,-0.019885,-0.390798,-0.020085,-0.383027
3.700000,0.613220,0.796920,-0.020441,-0.405868,-0.020652,-0.397572
3.800000,0.629940,0.821970,-0.020998,-0.418626,-0.021222,-0.409836
3.900000,0.646530,0.852170,-0.021551,-0.434007,-0.021787,-0.424653
4.000000,0.663180,0.880800,-0.022106,-0.448588,-0.022354,-0.438671
4.100000,0.679940,0.920920,-0.022665,-0.469021,-0.022925,-0.458391
4.200000,0.696640,0.947290,-0.023221,-0.482451,-0.023495,-0.471248
4.300000,0.713230,0.975570,-0.023774,-0.496854,-0.024062,-0.485041
4.400000,0.729890,1.008920,-0.024330,-0.513839,-0.024631,-0.501337
4.500000,0.746590,1.039130,-0.024886,-0.529225,-0.025201,-0.516054
4.600000,0.763300,1.061980,-0.025443,-0.540862,-0.025773,-0.527101
4.700000,0.779930,1.097490,-0.025998,-0.558947,-0.026342,-0.544416
4.800000,0.796560,1.128640,-0.026552,-0.574812,-0.026911,-0.559549
4.900000,0.813240,1.151960,-0.027108,-0.586688,-0.027482,-0.570784
5.000000,0.829930,1.190890,-0.027664,-0.606515,-0.028054,-0.589736
5.100000,0.846590,1.216450,-0.028220,-0.619533,-0.028625,-0.602050
5.200000,0.863230,1.245740,-0.028774,-0.634450,-0.029196,-0.616194
5.300000,0.879890,1.273930,-0.029330,-0.648807,-0.029768,-0.629778
5.400000,0.896570,1.317000,-0.029886,-0.670743,-0.030341,-0.650697
5.500000,0.913310,1.345930,-0.030444,-0.685477,-0.030917,-0.664608
5.600000,0.929950,1.376000,-0.030998,-0.700791,-0.031489,-0.679068
5.700000,0.946590,1.400970,-0.031553,-0.713508,-0.032062,-0.690995
5.800000,0.963290,1.425440,-0.032110,-0.725971,-0.032636,-0.702660
5.900000,0.979980,1.467320,-0.032666,-0.747300,-0.033211,-0.722889
6.000000,0.996600,1.495920,-0.033220,-0.761866,-0.033784,-0.736557
6.100000,1.013220,1.530680,-0.033774,-0.779569,-0.034358,-0.753240
6.200000,1.029950,1.559290,-0.034332,-0.794140,-0.034935,-0.766876
6.300000,1.046570,1.590830,-0.034886,-0.810203,-0.035509,-0.781939
6.400000,1.063270,1.625080,-0.035442,-0.827646,-0.036086,-0.798313
6.500000,1.079870,1.661320,-0.035996,-0.846103,-0.036659,-0.815647
6.600000,1.096550,1.691720,-0.036552,-0.861586,-0.037236,-0.830094
6.700000,1.113230,1.718570,-0.037108,-0.875261,-0.037814,-0.842782
6.800000,1.129940,1.751190,-0.037665,-0.891874,-0.038392,-0.858282
6.900000,1.146540,1.782550,-0.038218,-0.907845,-0.038967,-0.873149
7.000000,1.163180,1.815150,-0.038773,-0.924448,-0.039544,-0.888605
7.100000,1.179920,1.842950,-0.039331,-0.938607,-0.040125,-0.901691
7.200000,1.196620,1.876320,-0.039887,-0.955602,-0.040705,-0.917486
7.300000,1.213290,1.906360,-0.040443,-0.970901,-0.041284,-0.931635
7.400000,1.229910,1.941710,-0.040997,-0.988905,-0.041861,-0.948363
7.500000,1.246600,1.970670,-0.041553,-1.003654,-0.042441,-0.961949
7.600000,1.263310,1.999470,-0.042110,-1.018322,-0.043023,-0.975440
7.700000,1.279980,2.036280,-0.042666,-1.037069,-0.043603,-0.992821
7.800000,1.296620,2.066340,-0.043221,-1.052378,-0.044182,-1.006894
7.900000,1.313250,2.099590,-0.043775,-1.069312,-0.044762,-1.022503
8.000000,1.329920,2.136580,-0.044331,-1.088151,-0.045343,-1.039913
8.100000,1.346570,2.165620,-0.044886,-1.102941,-0.045924,-1.053435
8.200000,1.363220,2.196280,-0.045441,-1.118556,-0.046505,-1.067728
8.300000,1.379850,2.227240,-0.045995,-1.134324,-0.047086,-1.082151
8.400000,1.396560,2.258730,-0.046552,-1.150362,-0.047670,-1.096810
8.500000,1.413250,2.288790,-0.047108,-1.165671,-0.048254,-1.110758
8.600000,1.429880,2.330360,-0.047663,-1.186843,-0.048836,-1.130275
8.700000,1.446510,2.355590,-0.048217,-1.199692,-0.049418,-1.141847
8.800000,1.463260,2.389000,-0.048775,-1.216708,-0.050005,-1.157362
8.900000,1.479970,2.431430,-0.049332,-1.238317,-0.050591,-1.177228
9.000000,1.496620,2.455670,-0.049887,-1.250662,-0.051175,-1.188270
9.100000,1.513290,2.489550,-0.050443,-1.267917,-0.051760,-1.203960
9.200000,1.529940,2.521900,-0.050998,-1.284393,-0.052344,-1.218892
9.300000,1.546580,2.555660,-0.051553,-1.301587,-0.052929,-1.234487
9.400000,1.563270,2.589400,-0.052109,-1.318771,-0.053516,-1.250051
9.500000,1.579920,2.621870,-0.052664,-1.335307,-0.054101,-1.264985
9.600000,1.596520,2.654280,-0.053217,-1.351814,-0.054686,-1.279874
9.700000,1.613260,2.683830,-0.053775,-1.366863,-0.055275,-1.293360
9.800000,1.629930,2.722720,-0.054331,-1.386670,-0.055863,-1.311331
9.900000,1.646580,2.748960,-0.054886,-1.400034,-0.056450,-1.323192
10.000000,1.663220,2.782850,-0.055441,-1.417294,-0.057037,-1.338718
10.100000,1.679900,2.816510,-0.055997,-1.434437,-0.057626,-1.354113
10.200000,1.696620,2.849670,-0.056554,-1.451325,-0.058216,-1.369247
10.300000,1.713270,2.881190,-0.057109,-1.467378,-0.058805,-1.383578
10.400000,1.729930,2.909800,-0.057664,-1.481949,-0.059394,-1.396493
10.500000,1.746580,2.939260,-0.058219,-1.496953,-0.059983,-1.409801
10.600000,1.763280,2.982280,-0.058776,-1.518863,-0.060574,-1.429590
10.700000,1.779970,3.016550,-0.059332,-1.536316,-0.061165,-1.445163
10.800000,1.796620,3.037540,-0.059887,-1.547006,-0.061756,-1.454360
10.900000,1.813220,3.071410,-0.060441,-1.564256,-0.062344,-1.469712
11.000000,1.829910,3.110580,-0.060997,-1.584205,-0.062937,-1.487574
11.100000,1.846630,3.140320,-0.061554,-1.599352,-0.063530,-1.500905
11.200000,1.863260,3.172320,-0.062109,-1.615649,-0.064121,-1.515303
11.300000,1.879900,3.203490,-0.062663,-1.631524,-0.064713,-1.529287
11.400000,1.896600,3.240770,-0.063220,-1.650511,-0.065307,-1.546165
11.500000,1.913280,3.271720,-0.063776,-1.666273,-0.065901,-1.560005
11.600000,1.929920,3.304560,-0.064331,-1.682999,-0.066493,-1.574730
11.700000,1.946560,3.337350,-0.064885,-1.699698,-0.067086,-1.589413
11.800000,1.963190,3.370350,-0.065440,-1.716505,-0.067679,-1.604178
11.900000,1.979860,3.410150,-0.065995,-1.736775,-0.068274,-1.622156
12.000000,1.996570,3.437960,-0.066552,-1.750939,-0.068870,-1.634410
12.100000,2.013220,3.473720,-0.067107,-1.769151,-0.069465,-1.650428
12.200000,2.029850,3.504240,-0.067662,-1.784695,-0.070060,-1.663939
12.300000,2.046550,3.546670,-0.068218,-1.806304,-0.070657,-1.683081
12.400000,2.063320,3.573680,-0.068777,-1.820060,-0.071257,-1.694881
12.500000,2.079980,3.609420,-0.069333,-1.838263,-0.071853,-1.710811
12.600000,2.096610,3.640120,-0.069887,-1.853898,-0.072449,-1.724335
12.700000,2.113230,3.668650,-0.070441,-1.868428,-0.073045,-1.736814
12.800000,2.129940,3.712800,-0.070998,-1.890914,-0.073644,-1.756662
12.900000,2.146530,3.739450,-0.071551,-1.904486,-0.074240,-1.768218
13.000000,2.163180,3.776420,-0.072106,-1.923315,-0.074838,-1.784632
13.100000,2.179890,3.806160,-0.072663,-1.938461,-0.075438,-1.797607
13.200000,2.196540,3.841890,-0.073218,-1.956659,-0.076037,-1.813396
13.300000,2.213250,3.873830,-0.073775,-1.972925,-0.076638,-1.827373
13.400000,2.229880,3.907450,-0.074329,-1.990048,-0.077237,-1.842129
13.500000,2.246520,3.942500,-0.074884,-2.007899,-0.077836,-1.857539
13.600000,2.263190,3.973370,-0.075440,-2.023621,-0.078437,-1.870959
13.700000,2.279910,4.007620,-0.075997,-2.041064,-0.079040,-1.885949
13.800000,2.296620,4.050800,-0.076554,-2.063055,-0.079643,-1.905120
13.900000,2.313230,4.076360,-0.077108,-2.076073,-0.080243,-1.915992
14.000000,2.329900,4.110620,-0.077663,-2.093522,-0.080845,-1.930932
14.100000,2.346600,4.147460,-0.078220,-2.112284,-0.081449,-1.947061
14.200000,2.363320,4.178160,-0.078777,-2.127919,-0.082054,-1.960288
14.300000,2.379940,4.215860,-0.079331,-2.147120,-0.082655,-1.976786
14.400000,2.396560,4.243050,-0.079885,-2.160968,-0.083257,-1.988338
14.500000,2.413220,4.282230,-0.080441,-2.180922,-0.083861,-2.005487
14.600000,2.429930,4.316660,-0.080998,-2.198457,-0.084467,-2.020387
14.700000,2.446600,4.345140,-0.081553,-2.212962,-0.085071,-2.032487
14.800000,2.463230,4.384270,-0.082108,-2.232890,-0.085675,-2.049553
14.900000,2.479900,4.411880,-0.082663,-2.246952,-0.086281,-2.061211
15.000000,2.496560,4.453990,-0.083219,-2.268398,-0.086886,-2.079625
15.100000,2.513250,4.483780,-0.083775,-2.283570,-0.087493,-2.092264
15.200000,2.529820,4.520030,-0.084327,-2.302032,-0.088096,-2.107908
15.300000,2.546540,4.557420,-0.084885,-2.321075,-0.088705,-2.124051
15.400000,2.563240,4.587410,-0.085441,-2.336349,-0.089314,-2.136728
15.500000,2.579920,4.618740,-0.085997,-2.352305,-0.089922,-2.150013
15.600000,2.596540,4.643460,-0.086551,-2.364895,-0.090528,-2.160210
15.700000,2.613210,4.689880,-0.087107,-2.388536,-0.091137,-2.180478
15.800000,2.629930,4.713750,-0.087664,-2.400693,-0.091747,-2.190238
15.900000,2.646620,4.743420,-0.088221,-2.415804,-0.092357,-2.202680
16.000000,2.663320,4.772740,-0.088777,-2.430737,-0.092968,-2.214942
16.100000,2.679890,4.809320,-0.089330,-2.449367,-0.093574,-2.230565
16.200000,2.696520,4.844990,-0.089884,-2.467533,-0.094183,-2.245741
16.300000,2.713220,4.879980,-0.090441,-2.485353,-0.094795,-2.260576
16.400000,2.729930,4.914250,-0.090998,-2.502807,-0.095408,-2.275057
16.500000,2.746530,4.939150,-0.091551,-2.515488,-0.096017,-2.285193
16.600000,2.763200,4.972610,-0.092107,-2.532529,-0.096628,-2.299267
16.700000,2.779890,5.006340,-0.092663,-2.549708,-0.097241,-2.313444
16.800000,2.796580,5.029630,-0.093219,-2.561570,-0.097855,-2.322782
16.900000,2.813230,5.050980,-0.093774,-2.572443,-0.098467,-2.331214
17.000000,2.829870,4.967700,-0.094329,-2.530029,-0.099079,-2.291374
17.100000,2.846570,4.982700,-0.094886,-2.537668,-0.099694,-2.296880
17.200000,2.863250,5.023990,-0.095442,-2.558697,-0.100308,-2.314491
17.300000,2.879980,5.057430,-0.095999,-2.575728,-0.100925,-2.328460
17.400000,2.896600,5.095650,-0.096553,-2.595193,-0.101538,-2.344619
17.500000,2.913270,5.131320,-0.097109,-2.613360,-0.102153,-2.359579
17.600000,2.929970,5.173610,-0.097666,-2.634898,-0.102770,-2.377559
17.700000,2.946670,5.202170,-0.098222,-2.649443,-0.103387,-2.389209
17.800000,2.963240,5.242770,-0.098775,-2.670121,-0.104000,-2.406381
17.900000,2.979920,5.283590,-0.099331,-2.690910,-0.104617,-2.423620
18.000000,2.996630,5.317830,-0.099888,-2.708349,-0.105236,-2.437818
18.100000,3.013310,5.355100,-0.100444,-2.727330,-0.105854,-2.453387
18.200000,3.029970,5.393020,-0.100999,-2.746643,-0.106471,-2.469234
18.300000,3.046580,5.425840,-0.101553,-2.763358,-0.107087,-2.482731
18.400000,3.063280,5.453770,-0.102109,-2.777582,-0.107707,-2.493965
18.500000,3.079960,5.494150,-0.102665,-2.798148,-0.108326,-2.510875
18.600000,3.096600,5.529220,-0.103220,-2.816009,-0.108945,-2.525340
18.700000,3.113210,5.568610,-0.103774,-2.836070,-0.109562,-2.541760
18.800000,3.129870,5.599500,-0.104329,-2.851802,-0.110182,-2.554276
18.900000,3.146580,5.641240,-0.104886,-2.873060,-0.110804,-2.571716
19.000000,3.163310,5.679220,-0.105444,-2.892403,-0.111427,-2.587417
19.100000,3.179910,5.713720,-0.105997,-2.909974,-0.112046,-2.601525
19.200000,3.196530,5.746930,-0.106551,-2.926887,-0.112666,-2.615025
19.300000,3.213290,5.791880,-0.107110,-2.949780,-0.113292,-2.633830
19.400000,3.229990,5.821560,-0.107666,-2.964896,-0.113915,-2.645677
19.500000,3.246640,5.859560,-0.108221,-2.984249,-0.114537,-2.661290
19.600000,3.263230,5.899190,-0.108774,-3.004433,-0.115158,-2.677628
19.700000,3.279890,5.935320,-0.109330,-3.022834,-0.115781,-2.692348
19.800000,3.296500,5.968610,-0.109883,-3.039788,-0.116403,-2.705766
19.900000,3.313190,5.998950,-0.110440,-3.055240,-0.117028,-2.717820
20.000000,3.329840,6.040210,-0.110995,-3.076254,-0.117652,-2.734806
20.100000,3.346510,6.077280,-0.111550,-3.095133,-0.118277,-2.749870
20.200000,3.363260,6.112420,-0.112109,-3.113030,-0.118906,-2.764032
20.300000,3.379880,6.145440,-0.112663,-3.129847,-0.119530,-2.777230
20.400000,3.396530,6.181760,-0.113218,-3.148345,-0.120156,-2.791896
20.500000,3.413170,6.219390,-0.113772,-3.167509,-0.120781,-2.807134
20.600000,3.429940,6.255940,-0.114331,-3.186124,-0.121412,-2.821850
20.700000,3.446630,6.290420,-0.114888,-3.203685,-0.122041,-2.835621
20.800000,3.463290,6.329570,-0.115443,-3.223624,-0.122668,-2.851479
20.900000,3.479920,6.367480,-0.115997,-3.242931,-0.123295,-2.866760
21.000000,3.496570,6.401070,-0.116552,-3.260038,-0.123923,-2.880073
21.100000,3.513260,6.437180,-0.117109,-3.278429,-0.124553,-2.894496
21.200000,3.529950,6.478820,-0.117665,-3.299636,-0.125183,-2.911384
21.300000,3.546590,6.510590,-0.118220,-3.315816,-0.125812,-2.923822
21.400000,3.563220,6.539040,-0.118774,-3.330306,-0.126441,-2.934752
21.500000,3.579890,6.582450,-0.119330,-3.352414,-0.127072,-2.952372
21.600000,3.596550,6.620390,-0.119885,-3.371737,-0.127703,-2.967516
21.700000,3.613250,6.659690,-0.120442,-3.391752,-0.128335,-2.983244
21.800000,3.629850,6.689510,-0.120995,-3.406939,-0.128965,-2.994717
21.900000,3.646550,6.730180,-0.121552,-3.427653,-0.129598,-3.011016
22.000000,3.663260,6.764620,-0.122109,-3.445193,-0.130232,-3.024505
22.100000,3.679900,6.800620,-0.122663,-3.463527,-0.130864,-3.038680
22.200000,3.696530,6.837680,-0.123218,-3.482402,-0.131497,-3.053308
22.300000,3.713250,6.876470,-0.123775,-3.502157,-0.132132,-3.068678
22.400000,3.729910,6.912820,-0.124330,-3.520670,-0.132766,-3.082944
22.500000,3.746630,6.950890,-0.124888,-3.540059,-0.133403,-3.097949
22.600000,3.763250,6.986150,-0.125442,-3.558017,-0.134036,-3.111693
22.700000,3.779880,7.024620,-0.125996,-3.577610,-0.134670,-3.126845
22.800000,3.796590,7.061470,-0.126553,-3.596377,-0.135308,-3.141245
22.900000,3.813340,7.094200,-0.127111,-3.613046,-0.135947,-3.153787
23.000000,3.829940,7.133220,-0.127665,-3.632919,-0.136581,-3.169124
23.100000,3.846510,7.177110,-0.128217,-3.655272,-0.137215,-3.186604
23.200000,3.863270,7.216080,-0.128776,-3.675119,-0.137856,-3.201853
23.300000,3.879950,7.245650,-0.129332,-3.690179,-0.138494,-3.212922
23.400000,3.896600,7.285040,-0.129887,-3.710240,-0.139132,-3.228330
23.500000,3.913210,7.319570,-0.130440,-3.727826,-0.139768,-3.241567
23.600000,3.929870,7.357000,-0.130996,-3.746889,-0.140407,-3.256063
23.700000,3.946560,7.398840,-0.131552,-3.768198,-0.141048,-3.272484
23.800000,3.963270,7.431630,-0.132109,-3.784898,-0.141689,-3.284879
23.900000,3.979900,7.469930,-0.132663,-3.804404,-0.142328,-3.299699
24.000000,3.996580,7.508490,-0.133219,-3.824043,-0.142969,-3.314606
24.100000,4.013250,7.549070,-0.133775,-3.844710,-0.143611,-3.330384
24.200000,4.029970,7.589640,-0.134332,-3.865372,-0.144254,-3.346127
24.300000,4.046630,7.622640,-0.134888,-3.882179,-0.144896,-3.358521
24.400000,4.063240,7.658750,-0.135441,-3.900569,-0.145536,-3.372271
24.500000,4.079890,7.701220,-0.135996,-3.922199,-0.146178,-3.388794
24.600000,4.096620,7.731630,-0.136554,-3.937687,-0.146824,-3.399980
24.700000,4.113270,7.776680,-0.137109,-3.960631,-0.147467,-3.417593
24.800000,4.129880,7.814730,-0.137663,-3.980009,-0.148109,-3.432111
24.900000,4.146570,7.845300,-0.138219,-3.995578,-0.148754,-3.443314
25.000000,4.163240,7.893180,-0.138775,-4.019964,-0.149399,-3.462094
25.100000,4.179900,7.926170,-0.139330,-4.036765,-0.150044,-3.474323
25.200000,4.196530,7.963580,-0.139884,-4.055818,-0.150688,-3.488473
25.300000,4.213220,7.998150,-0.140441,-4.073424,-0.151335,-3.501350
25.400000,4.229900,8.043010,-0.140997,-4.096271,-0.151982,-3.518711
25.500000,4.246610,8.081500,-0.141554,-4.115874,-0.152631,-3.533257
25.600000,4.263250,8.110640,-0.142108,-4.130715,-0.153277,-3.543706
25.700000,4.279840,8.153320,-0.142661,-4.152452,-0.153922,-3.560057
25.800000,4.296580,8.188650,-0.143219,-4.170445,-0.154573,-3.573157
25.900000,4.313270,8.230730,-0.143776,-4.191876,-0.155223,-3.589187
26.000000,4.329960,8.268710,-0.144332,-4.211219,-0.155873,-3.603406
26.100000,4.346570,8.304590,-0.144886,-4.229493,-0.156520,-3.616700
26.200000,4.363250,8.346930,-0.145442,-4.251057,-0.157171,-3.632776
26.300000,4.379910,8.377470,-0.145997,-4.266610,-0.157821,-3.643698
26.400000,4.396630,8.427660,-0.146554,-4.292172,-0.158473,-3.663136
26.500000,4.413300,8.460530,-0.147110,-4.308913,-0.159125,-3.675028
26.600000,4.429970,8.496640,-0.147666,-4.327303,-0.159776,-3.688309
26.700000,4.446620,8.539290,-0.148221,-4.349025,-0.160428,-3.704409
26.800000,4.463260,8.575660,-0.148775,-4.367548,-0.161079,-3.717764
26.900000,4.479890,8.618220,-0.149330,-4.389223,-0.161731,-3.733782
27.000000,4.496540,8.650640,-0.149885,-4.405735,-0.162383,-3.745383
27.100000,4.513260,8.689630,-0.150442,-4.425592,-0.163039,-3.759797
27.200000,4.529920,8.730870,-0.150997,-4.446596,-0.163693,-3.775172
27.300000,4.546590,8.762030,-0.151553,-4.462465,-0.164348,-3.786165
27.400000,4.563160,8.808980,-0.152105,-4.486377,-0.164999,-3.803975
27.500000,4.579880,8.849600,-0.152663,-4.507064,-0.165656,-3.819004
27.600000,4.596600,8.885850,-0.153220,-4.525526,-0.166314,-3.832125
27.700000,4.613300,8.924180,-0.153777,-4.545048,-0.166972,-3.846125
27.800000,4.629940,8.955710,-0.154331,-4.561106,-0.167628,-3.857184
27.900000,4.646550,9.003250,-0.154885,-4.585318,-0.168283,-3.875121
28.000000,4.663220,9.038170,-0.155441,-4.603102,-0.168940,-3.887593
28.100000,4.679900,9.080930,-0.155997,-4.624880,-0.169599,-3.903414
28.200000,4.696630,9.112420,-0.156554,-4.640917,-0.170260,-3.914362
28.300000,4.713230,9.154430,-0.157108,-4.662313,-0.170916,-3.929828
28.400000,4.729880,9.186120,-0.157663,-4.678452,-0.171575,-3.940835
28.500000,4.746540,9.227090,-0.158218,-4.699318,-0.172234,-3.955802
28.600000,4.763240,9.273390,-0.158775,-4.722899,-0.172896,-3.973022
28.700000,4.779870,9.314590,-0.159329,-4.743882,-0.173555,-3.988044
28.800000,4.796550,9.350660,-0.159885,-4.762252,-0.174216,-4.000839
28.900000,4.813260,9.387870,-0.160442,-4.781203,-0.174880,-4.014097
29.000000,4.829970,9.431690,-0.160999,-4.803520,-0.175543,-4.030158
29.100000,4.846610,9.473110,-0.161554,-4.824615,-0.176205,-4.045181
29.200000,4.863260,9.503910,-0.162109,-4.840302,-0.176867,-4.055647
29.300000,4.879950,9.543870,-0.162665,-4.860653,-0.177531,-4.069995
29.400000,4.896620,9.582310,-0.163221,-4.880230,-0.178195,-4.083676
29.500000,4.913300,9.628670,-0.163777,-4.903841,-0.178860,-4.100707
29.600000,4.929910,9.670670,-0.164330,-4.925232,-0.179522,-4.115867
29.700000,4.946520,9.707540,-0.164884,-4.944010,-0.180185,-4.128821
29.800000,4.963280,9.739200,-0.165443,-4.960134,-0.180854,-4.139516
29.900000,4.979970,9.784610,-0.165999,-4.983261,-0.181521,-4.156045
30.000000,4.996580,9.822020,-0.166553,-5.002314,-0.182185,-4.169165
30.100000,5.013220,9.859720,-0.167107,-5.021514,-0.182850,-4.182382
30.200000,5.029950,9.896890,-0.167665,-5.040445,-0.183520,-4.195339
30.300000,5.046610,9.940020,-0.168220,-5.062411,-0.184188,-4.210810
30.400000,5.063210,9.979920,-0.168774,-5.082732,-0.184853,-4.224900
30.500000,5.079830,10.020000,-0.169328,-5.103144,-0.185520,-4.239041
30.600000,5.096550,10.056840,-0.169885,-5.121907,-0.186191,-4.251771
30.700000,5.113290,10.091480,-0.170443,-5.139549,-0.186863,-4.263548
30.800000,5.129940,10.135410,-0.170998,-5.161922,-0.187533,-4.279244
30.900000,5.146580,10.172180,-0.171553,-5.180649,-0.188202,-4.291895
31.000000,5.163200,10.218980,-0.172107,-5.204484,-0.188871,-4.308757
31.100000,5.179880,10.245790,-0.172663,-5.218138,-0.189543,-4.317160
31.200000,5.196630,10.295960,-0.173221,-5.243689,-0.190218,-4.335372
31.300000,5.213250,10.328460,-0.173775,-5.260241,-0.190888,-4.346143
31.400000,5.229880,10.375650,-0.174329,-5.284275,-0.191559,-4.363071
31.500000,5.246600,10.409010,-0.174887,-5.301265,-0.192235,-4.374145
31.600000,5.263270,10.452490,-0.175442,-5.323409,-0.192908,-4.389458
31.700000,5.279910,10.493340,-0.175997,-5.344214,-0.193581,-4.403649
31.800000,5.296570,10.539000,-0.176552,-5.367469,-0.194255,-4.419830
31.900000,5.313280,10.575800,-0.177109,-5.386211,-0.194932,-4.432263
32.000000,5.329950,10.607540,-0.177665,-5.402376,-0.195607,-4.442563
32.100000,5.346600,10.645770,-0.178220,-5.421846,-0.196283,-4.455565
32.200000,5.363250,10.695840,-0.178775,-5.447347,-0.196958,-4.473497
32.300000,5.379890,10.735640,-0.179330,-5.467617,-0.197634,-4.487111
32.400000,5.396570,10.778880,-0.179886,-5.489639,-0.198312,-4.502131
32.500000,5.413280,10.812050,-0.180443,-5.506532,-0.198991,-4.512919
32.600000,5.429870,10.850450,-0.180996,-5.526089,-0.199666,-4.525891
32.700000,5.446500,10.901100,-0.181550,-5.551885,-0.200343,-4.543940
32.800000,5.463260,10.938220,-0.182109,-5.570790,-0.201026,-4.556301
32.900000,5.479960,10.976690,-0.182665,-5.590382,-0.201707,-4.569213
33.000000,5.496630,11.013910,-0.183221,-5.609338,-0.202387,-4.581590
33.100000,5.513280,11.053170,-0.183776,-5.629333,-0.203066,-4.594797
33.200000,5.529940,11.094080,-0.184331,-5.650169,-0.203747,-4.608665
33.300000,5.546640,11.129760,-0.184888,-5.668340,-0.204430,-4.620332
33.400000,5.563320,11.188960,-0.185444,-5.698491,-0.205112,-4.641740
33.500000,5.579970,11.216520,-0.185999,-5.712527,-0.205794,-4.650002
33.600000,5.596600,11.262910,-0.186553,-5.736153,-0.206475,-4.666055
33.700000,5.613260,11.291580,-0.187109,-5.750754,-0.207158,-4.674738
33.800000,5.629920,11.335080,-0.187664,-5.772909,-0.207841,-4.689542
33.900000,5.646560,11.374760,-0.188219,-5.793118,-0.208524,-4.702745
34.000000,5.663220,11.424740,-0.188774,-5.818572,-0.209209,-4.720177
34.100000,5.679930,11.463880,-0.189331,-5.838506,-0.209895,-4.733096
34.200000,5.696620,11.508570,-0.189887,-5.861267,-0.210582,-4.748286
34.300000,5.713240,11.552770,-0.190441,-5.883777,-0.211266,-4.763263
34.400000,5.729860,11.588900,-0.190995,-5.902178,-0.211951,-4.774890
34.500000,5.746560,11.628910,-0.191552,-5.922555,-0.212639,-4.788078
34.600000,5.763250,11.666190,-0.192108,-5.941542,-0.213327,-4.800122
34.700000,5.779950,11.711220,-0.192665,-5.964475,-0.214017,-4.815330
34.800000,5.796620,11.756200,-0.193221,-5.987383,-0.214705,-4.830497
34.900000,5.813270,11.788260,-0.193776,-6.003712,-0.215393,-4.840338
35.000000,5.829950,11.829600,-0.194332,-6.024766,-0.216083,-4.853963
35.100000,5.846670,11.872380,-0.194889,-6.046553,-0.216775,-4.868147
35.200000,5.863270,11.909690,-0.195442,-6.065555,-0.217463,-4.880089
35.300000,5.879890,11.952280,-0.195996,-6.087246,-0.218151,-4.894168
35.400000,5.896580,11.985890,-0.196553,-6.104364,-0.218844,-4.904535
35.500000,5.913290,12.029950,-0.197110,-6.126803,-0.219537,-4.919151
35.600000,5.929900,12.076380,-0.197663,-6.150450,-0.220227,-4.934731
35.700000,5.946550,12.121020,-0.198218,-6.173185,-0.220919,-4.949546
35.800000,5.963210,12.153830,-0.198774,-6.189895,-0.221612,-4.959507
35.900000,5.979900,12.195260,-0.199330,-6.210995,-0.222306,-4.972957
36.000000,5.996570,12.239540,-0.199886,-6.233547,-0.223001,-4.987550
36.100000,6.013210,12.292450,-0.200440,-6.260493,-0.223694,-5.005638
36.200000,6.029860,12.327300,-0.200995,-6.278242,-0.224388,-5.016345
36.300000,6.046530,12.364460,-0.201551,-6.297168,-0.225084,-5.027967
36.400000,6.063280,12.415850,-0.202109,-6.323340,-0.225784,-5.045334
36.500000,6.079910,12.459280,-0.202664,-6.345459,-0.226479,-5.059465
36.600000,6.096560,12.493190,-0.203219,-6.362729,-0.227175,-5.069704
36.700000,6.113250,12.537490,-0.203775,-6.385291,-0.227873,-5.084129
36.800000,6.129920,12.580730,-0.204331,-6.407313,-0.228572,-5.098103
36.900000,6.146600,12.618720,-0.204887,-6.426661,-0.229271,-5.109924
37.000000,6.163220,12.653520,-0.205441,-6.444385,-0.229968,-5.120446
37.100000,6.179910,12.705390,-0.205997,-6.470802,-0.230668,-5.137836
37.200000,6.196590,12.750010,-0.206553,-6.493527,-0.231369,-5.152269
37.300000,6.213260,12.791740,-0.207109,-6.514780,-0.232069,-5.165512
37.400000,6.229860,12.826730,-0.207662,-6.532600,-0.232767,-5.176027
37.500000,6.246570,12.878900,-0.208219,-6.559170,-0.233470,-5.193426
37.600000,6.263230,12.906310,-0.208774,-6.573130,-0.234172,-5.200829
37.700000,6.279930,12.962450,-0.209331,-6.601722,-0.234876,-5.219777
37.800000,6.296570,12.995860,-0.209886,-6.618737,-0.235578,-5.229559
37.900000,6.313210,13.047790,-0.210440,-6.645185,-0.236280,-5.246770
38.000000,6.329850,13.085810,-0.210995,-6.664548,-0.236983,-5.258362
38.100000,6.346550,13.129340,-0.211552,-6.686718,-0.237688,-5.272132
38.200000,6.363240,13.174310,-0.212108,-6.709621,-0.238394,-5.286457
38.300000,6.379890,13.219320,-0.212663,-6.732544,-0.239099,-5.300781
38.400000,6.396590,13.254040,-0.213220,-6.750227,-0.239806,-5.310946
38.500000,6.413250,13.306190,-0.213775,-6.776787,-0.240512,-5.328079
38.600000,6.429950,13.340390,-0.214332,-6.794205,-0.241221,-5.337992
38.700000,6.446570,13.383030,-0.214886,-6.815921,-0.241926,-5.351277
38.800000,6.463230,13.429570,-0.215441,-6.839624,-0.242634,-5.366088
38.900000,6.479930,13.472210,-0.215998,-6.861340,-0.243343,-5.379307
39.000000,6.496620,13.506750,-0.216554,-6.878931,-0.244053,-5.389271
39.100000,6.513280,13.551540,-0.217109,-6.901743,-0.244762,-5.403310
39.200000,6.529860,13.596200,-0.217662,-6.924488,-0.245468,-5.417290
39.300000,6.546530,13.638140,-0.218218,-6.945848,-0.246179,-5.430141
39.400000,6.563270,13.684960,-0.218776,-6.969693,-0.246893,-5.444894
39.500000,6.579980,13.719100,-0.219333,-6.987080,-0.247606,-5.454585
39.600000,6.596530,13.770810,-0.219884,-7.013416,-0.248313,-5.471276
39.700000,6.613230,13.809120,-0.220441,-7.032927,-0.249027,-5.482582
39.800000,6.629910,13.855180,-0.220997,-7.056385,-0.249740,-5.496945
39.900000,6.646640,13.899270,-0.221555,-7.078840,-0.250457,-5.510490
40.000000,6.663290,13.940920,-0.222110,-7.100052,-0.251170,-5.523062
40.100000,6.679910,13.994020,-0.222664,-7.127096,-0.251882,-5.540151
40.200000,6.696610,14.029090,-0.223220,-7.144957,-0.252599,-5.550057
40.300000,6.713280,14.070540,-0.223776,-7.166067,-0.253314,-5.562473
40.400000,6.729990,14.123780,-0.224333,-7.193182,-0.254032,-5.579514
40.500000,6.746610,14.162480,-0.224887,-7.212892,-0.254746,-5.590806
40.600000,6.763260,14.200230,-0.225442,-7.232118,-0.255463,-5.601695
40.700000,6.779930,14.246290,-0.225998,-7.255576,-0.256180,-5.615833
40.800000,6.796590,14.288370,-0.226553,-7.277007,-0.256898,-5.628379
40.900000,6.813200,14.327100,-0.227107,-7.296732,-0.257614,-5.639596
41.000000,6.829870,14.371750,-0.227662,-7.319472,-0.258333,-5.653104
41.100000,6.846650,14.422790,-0.228222,-7.345467,-0.259058,-5.669072
41.200000,6.863280,14.457840,-0.228776,-7.363317,-0.259776,-5.678767
41.300000,6.879880,14.507960,-0.229329,-7.388843,-0.260494,-5.694365
41.400000,6.896550,14.552390,-0.229885,-7.411471,-0.261215,-5.707685
41.500000,6.913250,14.593000,-0.230442,-7.432154,-0.261939,-5.719476
41.600000,6.929910,14.644070,-0.230997,-7.458164,-0.262660,-5.735350
41.700000,6.946660,14.686300,-0.231555,-7.479671,-0.263387,-5.747713
41.800000,6.963250,14.729260,-0.232108,-7.501551,-0.264107,-5.760378
41.900000,6.979890,14.771670,-0.232663,-7.523150,-0.264829,-5.772791
42.000000,6.996570,14.819920,-0.233219,-7.547723,-0.265554,-5.787451
42.100000,7.013300,14.863990,-0.233777,-7.570168,-0.266282,-5.800439
42.200000,7.029930,14.910040,-0.234331,-7.593621,-0.267005,-5.814200
42.300000,7.046560,14.956480,-0.234885,-7.617273,-0.267730,-5.828087
42.400000,7.063250,15.001690,-0.235442,-7.640298,-0.268457,-5.841453
42.500000,7.079940,15.046710,-0.235998,-7.663226,-0.269185,-5.854720
42.600000,7.096550,15.083600,-0.236552,-7.682014,-0.269910,-5.864821
42.700000,7.113210,15.135080,-0.237107,-7.708233,-0.270637,-5.880557
42.800000,7.129870,15.177110,-0.237662,-7.729639,-0.271366,-5.892595
42.900000,7.146530,15.217690,-0.238218,-7.750306,-0.272094,-5.904046
43.000000,7.163240,15.262930,-0.238775,-7.773346,-0.272826,-5.917268
43.100000,7.179890,15.309500,-0.239330,-7.797064,-0.273555,-5.930996
43.200000,7.196570,15.348560,-0.239886,-7.816957,-0.274286,-5.941781
43.300000,7.213260,15.402240,-0.240442,-7.844296,-0.275019,-5.958198
43.400000,7.229970,15.447790,-0.240999,-7.867495,-0.275752,-5.971436
43.500000,7.246630,15.488410,-0.241554,-7.888182,-0.276484,-5.982758
43.600000,7.263270,15.532430,-0.242109,-7.910602,-0.277216,-5.995374
43.700000,7.280000,15.588000,-0.242667,-7.938903,-0.277952,-6.012396
43.800000,7.296640,15.623860,-0.243221,-7.957167,-0.278684,-6.021814
43.900000,7.313250,15.668680,-0.243775,-7.979993,-0.279416,-6.034670
44.000000,7.329910,15.713680,-0.244330,-8.002912,-0.280151,-6.047557
44.100000,7.346600,15.764580,-0.244887,-8.028835,-0.280887,-6.062680
44.200000,7.363280,15.808730,-0.245443,-8.051320,-0.281624,-6.075183
44.300000,7.379930,15.851610,-0.245998,-8.073159,-0.282360,-6.087180
44.400000,7.396530,15.903030,-0.246551,-8.099347,-0.283094,-6.102445
44.500000,7.413150,15.945950,-0.247105,-8.121206,-0.283830,-6.114415
44.600000,7.429920,15.989200,-0.247664,-8.143233,-0.284572,-6.126447
44.700000,7.446660,16.038400,-0.248222,-8.168290,-0.285314,-6.140741
44.800000,7.463250,16.082700,-0.248775,-8.190852,-0.286050,-6.153173
44.900000,7.479880,16.135490,-0.249329,-8.217738,-0.286788,-6.168815
45.000000,7.496560,16.176710,-0.249885,-8.238731,-0.287529,-6.179993
45.100000,7.513280,16.229950,-0.250443,-8.265846,-0.288272,-6.195725
45.200000,7.529910,16.263220,-0.250997,-8.282790,-0.289012,-6.203835
45.300000,7.546580,16.318500,-0.251553,-8.310944,-0.289754,-6.220304
45.400000,7.563290,16.371790,-0.252110,-8.338084,-0.290499,-6.235973
45.500000,7.579950,16.412730,-0.252665,-8.358935,-0.291242,-6.246925
45.600000,7.596590,16.465700,-0.253220,-8.385912,-0.291984,-6.262434
45.700000,7.613230,16.496880,-0.253774,-8.401792,-0.292727,-6.269633
45.800000,7.629910,16.558860,-0.254330,-8.433358,-0.293473,-6.288499
45.900000,7.646600,16.597300,-0.254887,-8.452935,-0.294219,-6.298395
46.000000,7.663270,16.646890,-0.255442,-8.478191,-0.294965,-6.312502
46.100000,7.679880,16.694340,-0.255996,-8.502358,-0.295709,-6.325788
46.200000,7.696500,16.741280,-0.256550,-8.526264,-0.296454,-6.338851
46.300000,7.713230,16.786010,-0.257108,-8.549045,-0.297204,-6.351020
46.400000,7.729930,16.831410,-0.257664,-8.572167,-0.297954,-6.363425
46.500000,7.746570,16.884020,-0.258219,-8.598961,-0.298701,-6.378546
46.600000,7.763210,16.931860,-0.258774,-8.623325,-0.299449,-6.391836
46.700000,7.779890,16.969280,-0.259330,-8.642383,-0.300200,-6.401157
46.800000,7.796600,17.017990,-0.259887,-8.667191,-0.300952,-6.414704
46.900000,7.813300,17.069600,-0.260443,-8.693476,-0.301704,-6.429318
47.000000,7.829920,17.115600,-0.260997,-8.716904,-0.302454,-6.441815
47.100000,7.846550,17.162610,-0.261552,-8.740845,-0.303204,-6.454663
47.200000,7.863210,17.209920,-0.262107,-8.764940,-0.303956,-6.467588
47.300000,7.879930,17.255940,-0.262664,-8.788378,-0.304712,-6.479985
47.400000,7.896580,17.310350,-0.263219,-8.816089,-0.305465,-6.495524
47.500000,7.913210,17.351630,-0.263774,-8.837113,-0.306218,-6.506115
47.600000,7.929890,17.396960,-0.264330,-8.860199,-0.306973,-6.518186
47.700000,7.946580,17.454510,-0.264886,-8.889509,-0.307730,-6.534802
47.800000,7.963200,17.484540,-0.265440,-8.904803,-0.308484,-6.541112
47.900000,7.979840,17.546930,-0.265995,-8.936578,-0.309239,-6.559496
48.000000,7.996560,17.597540,-0.266552,-8.962354,-0.309999,-6.573420
48.100000,8.013290,17.638850,-0.267110,-8.983393,-0.310759,-6.583842
48.200000,8.029950,17.691320,-0.267665,-9.010115,-0.311517,-6.598423
48.300000,8.046580,17.735990,-0.268219,-9.032866,-0.312274,-6.610076
48.400000,8.063250,17.792940,-0.268775,-9.061870,-0.313034,-6.626266
48.500000,8.079910,17.838280,-0.269330,-9.084961,-0.313794,-6.638106
48.600000,8.096630,17.885250,-0.269888,-9.108883,-0.314557,-6.650508
48.700000,8.113270,17.933430,-0.270442,-9.133421,-0.315317,-6.663357
48.800000,8.129880,17.980650,-0.270996,-9.157470,-0.316076,-6.675832
48.900000,8.146560,18.030270,-0.271552,-9.182741,-0.316839,-6.689149
49.000000,8.163270,18.083140,-0.272109,-9.209668,-0.317604,-6.703634
49.100000,8.179910,18.131350,-0.272664,-9.234221,-0.318366,-6.716384
49.200000,8.196540,18.178170,-0.273218,-9.258066,-0.319129,-6.728596
49.300000,8.213200,18.231150,-0.273773,-9.285048,-0.319893,-6.743050
49.400000,8.229890,18.276400,-0.274330,-9.308094,-0.320659,-6.754608
49.500000,8.246600,18.328960,-0.274887,-9.334863,-0.321427,-6.768833
49.600000,8.263220,18.377320,-0.275441,-9.359492,-0.322192,-6.781507
49.700000,8.279860,18.429380,-0.275995,-9.386006,-0.322957,-6.795512
49.800000,8.296560,18.473980,-0.276552,-9.408721,-0.323727,-6.806720
49.900000,8.313240,18.533770,-0.277108,-9.439172,-0.324495,-6.823502
50.000000,8.329900,18.575100,-0.277663,-9.460221,-0.325264,-6.833464
50.100000,8.346580,18.631330,-0.278219,-9.488858,-0.326034,-6.848875
50.200000,8.363250,18.673100,-0.278775,-9.510132,-0.326804,-6.858945
50.300000,8.379940,18.730510,-0.279331,-9.539370,-0.327576,-6.874725
50.400000,8.396680,18.777340,-0.279889,-9.563221,-0.328350,-6.886577
50.500000,8.413220,18.830150,-0.280441,-9.590117,-0.329116,-6.900658
50.600000,8.429920,18.876510,-0.280997,-9.613728,-0.329890,-6.912296
50.700000,8.446650,18.922330,-0.281555,-9.637064,-0.330666,-6.923700
50.800000,8.463300,18.976310,-0.282110,-9.664555,-0.331439,-6.938088
50.900000,8.479900,19.026580,-0.282663,-9.690158,-0.332210,-6.951105
51.000000,8.496570,19.080740,-0.283219,-9.717741,-0.332985,-6.965492
51.100000,8.513260,19.126840,-0.283775,-9.741220,-0.333761,-6.976902
51.200000,8.529970,19.180580,-0.284332,-9.768589,-0.334539,-6.991063
51.300000,8.546630,19.230490,-0.284888,-9.794008,-0.335316,-7.003816
51.400000,8.563190,19.277690,-0.285440,-9.818047,-0.336088,-7.015587
51.500000,8.579880,19.332110,-0.285996,-9.845763,-0.336867,-7.029914
51.600000,8.596630,19.378400,-0.286554,-9.869338,-0.337649,-7.041236
51.700000,8.613320,19.437430,-0.287111,-9.899402,-0.338429,-7.057178
51.800000,8.629900,19.497430,-0.287663,-9.929960,-0.339205,-7.073474
51.900000,8.646550,19.545850,-0.288218,-9.954620,-0.339984,-7.085516
52.000000,8.663220,19.591510,-0.288774,-9.977874,-0.340765,-7.096523
52.100000,8.679940,19.640970,-0.289331,-10.003064,-0.341549,-7.108864
52.200000,8.696570,19.692820,-0.289886,-10.029471,-0.342329,-7.122071
52.300000,8.713240,19.753750,-0.290441,-10.060502,-0.343112,-7.138517
52.400000,8.729950,19.810970,-0.290998,-10.089644,-0.343897,-7.153575
52.500000,8.746610,19.861270,-0.291554,-10.115262,-0.344681,-7.166120
52.600000,8.763230,19.916920,-0.292108,-10.143604,-0.345463,-7.180580
52.700000,8.779850,19.961660,-0.292662,-10.166390,-0.346246,-7.191077
52.800000,8.796540,20.018790,-0.293218,-10.195486,-0.347033,-7.205986
52.900000,8.813250,20.071370,-0.293775,-10.222265,-0.347821,-7.219219
53.000000,8.829980,20.122350,-0.294333,-10.248229,-0.348611,-7.231840
53.100000,8.846520,20.177960,-0.294884,-10.276551,-0.349393,-7.246160
53.200000,8.863180,20.224280,-0.295439,-10.300141,-0.350181,-7.257074
53.300000,8.879960,20.280130,-0.295999,-10.328585,-0.350975,-7.271338
53.400000,8.896630,20.339030,-0.296554,-10.358583,-0.351765,-7.286700
53.500000,8.913260,20.390290,-0.297109,-10.384689,-0.352553,-7.299308
53.600000,8.929940,20.437090,-0.297665,-10.408524,-0.353344,-7.310275
53.700000,8.946620,20.487980,-0.298221,-10.434443,-0.354136,-7.322676
53.800000,8.963240,20.553540,-0.298775,-10.467832,-0.354926,-7.340309
53.900000,8.979940,20.601940,-0.299331,-10.492482,-0.355720,-7.351753
54.000000,8.996570,20.654470,-0.299886,-10.519235,-0.356512,-7.364667
54.100000,9.013230,20.711930,-0.300441,-10.548499,-0.357305,-7.379298
54.200000,9.029910,20.762620,-0.300997,-10.574316,-0.358100,-7.391478
54.300000,9.046580,20.818900,-0.301553,-10.602979,-0.358896,-7.405622
54.400000,9.063250,20.873510,-0.302108,-10.630791,-0.359691,-7.419141
54.500000,9.079910,20.924590,-0.302664,-10.656806,-0.360487,-7.431378
54.600000,9.096620,20.986040,-0.303221,-10.688102,-0.361287,-7.447249
54.700000,9.113290,21.035210,-0.303776,-10.713144,-0.362084,-7.458745
54.800000,9.129960,21.091230,-0.304332,-10.741675,-0.362883,-7.472640
54.900000,9.146600,21.150500,-0.304887,-10.771861,-0.363680,-7.487664
55.000000,9.163280,21.198210,-0.305443,-10.796160,-0.364481,-7.498552
55.100000,9.179930,21.258020,-0.305998,-10.826621,-0.365280,-7.513700
55.200000,9.196590,21.316610,-0.306553,-10.856460,-0.366080,-7.528380
55.300000,9.213240,21.366450,-0.307108,-10.881844,-0.366881,-7.539942
55.400000,9.229880,21.430920,-0.307663,-10.914678,-0.367682,-7.556639
55.500000,9.246580,21.476740,-0.308219,-10.938014,-0.368486,-7.566707
55.600000,9.263290,21.543210,-0.308776,-10.971867,-0.369292,-7.584014
55.700000,9.279870,21.594050,-0.309329,-10.997759,-0.370092,-7.595833
55.800000,9.296530,21.649840,-0.309884,-11.026173,-0.370896,-7.609335
55.900000,9.313270,21.711000,-0.310442,-11.057322,-0.371705,-7.624661
56.000000,9.329970,21.766780,-0.310999,-11.085730,-0.372513,-7.638079
56.100000,9.346620,21.817870,-0.311554,-11.111750,-0.373318,-7.649840
56.200000,9.363230,21.872650,-0.312108,-11.139649,-0.374123,-7.662879
56.300000,9.379870,21.934960,-0.312662,-11.171383,-0.374930,-7.678513
56.400000,9.396560,21.997410,-0.313219,-11.203189,-0.375739,-7.694141
56.500000,9.413280,22.050360,-0.313776,-11.230156,-0.376551,-7.706403
56.600000,9.429880,22.104180,-0.314329,-11.257566,-0.377358,-7.718983
56.700000,9.446540,22.163010,-0.314885,-11.287528,-0.378168,-7.733259
56.800000,9.463240,22.217690,-0.315441,-11.315377,-0.378981,-7.746039
56.900000,9.479920,22.281450,-0.315997,-11.347849,-0.379793,-7.761959
57.000000,9.496530,22.340030,-0.316551,-11.377684,-0.380603,-7.776067
57.100000,9.513200,22.396760,-0.317107,-11.406576,-0.381417,-7.789475
57.200000,9.529900,22.450560,-0.317663,-11.433976,-0.382232,-7.801821
57.300000,9.546580,22.511710,-0.318219,-11.465120,-0.383047,-7.816697
57.400000,9.563220,22.562840,-0.318774,-11.491160,-0.383861,-7.828077
57.500000,9.579850,22.620300,-0.319328,-11.520424,-0.384675,-7.841626
57.600000,9.596600,22.686070,-0.319887,-11.553921,-0.385496,-7.857975
57.700000,9.613290,22.734120,-0.320443,-11.578392,-0.386314,-7.868177
57.800000,9.629930,22.800590,-0.320998,-11.612245,-0.387131,-7.884742
57.900000,9.646580,22.859780,-0.321553,-11.642390,-0.387948,-7.898749
