Repository: abubakardawood/tissue-phantom-material-database

Title:
A Database of Silicone Phantom Materials for Modeling Human Tissue Mechanics Across Varying Stiffnesses

Description:
This dataset contains processed mechanical compression test data for soft silicone phantoms
fabricated using Ecoflex (Smooth-On) with varying base materials and thinner concentrations.
The dataset provides force–compression measurements together with derived engineering and
true stress–strain quantities, intended for mechanical characterization, constitutive model
fitting, and the design of tissue-equivalent phantoms.

All files in this dataset are processed outputs generated from raw experimental measurements.
The raw data files are not included in this archive.

File: data/EF10_25T/EF10_25T_A4.csv (part 1 of 2)
EF10_25T_A_sample_4
Compression test;
Cylinder Diameter: 50mm;
Cylinder Height: 30mm;
Speed (mm/min): 10;
Machine: INSTRON 5900;
Load cell: 1kN;
Time (s),Compression (mm),Load (N),Engineering Strain [-],Engineering Stress (kPa),True Strain [-],True Stress (kPa)
0.000000,0.000000,-0.008320,-0.000000,0.004237,0.000000,0.004237
0.100000,0.006940,0.010170,-0.000231,-0.005180,-0.000231,-0.005178
0.200000,0.027980,0.037670,-0.000933,-0.019185,-0.000933,-0.019167
0.300000,0.046340,0.068900,-0.001545,-0.035090,-0.001546,-0.035036
0.400000,0.063180,0.076550,-0.002106,-0.038987,-0.002108,-0.038904
0.500000,0.079940,0.098280,-0.002665,-0.050054,-0.002668,-0.049920
0.600000,0.096710,0.126770,-0.003224,-0.064563,-0.003229,-0.064355
0.700000,0.113400,0.150690,-0.003780,-0.076746,-0.003787,-0.076456
0.800000,0.130020,0.179430,-0.004334,-0.091383,-0.004343,-0.090987
0.900000,0.146690,0.207790,-0.004890,-0.105827,-0.004902,-0.105309
1.000000,0.163340,0.238900,-0.005445,-0.121671,-0.005460,-0.121008
1.100000,0.180050,0.271270,-0.006002,-0.138157,-0.006020,-0.137328
1.200000,0.196690,0.295890,-0.006556,-0.150696,-0.006578,-0.149708
1.300000,0.213300,0.333080,-0.007110,-0.169636,-0.007135,-0.168430
1.400000,0.229960,0.367330,-0.007665,-0.187080,-0.007695,-0.185646
1.500000,0.246680,0.393310,-0.008223,-0.200311,-0.008257,-0.198664
1.600000,0.263320,0.428790,-0.008777,-0.218381,-0.008816,-0.216464
1.700000,0.279930,0.453770,-0.009331,-0.231103,-0.009375,-0.228947
1.800000,0.296650,0.491010,-0.009888,-0.250069,-0.009938,-0.247597
1.900000,0.313330,0.523240,-0.010444,-0.266484,-0.010499,-0.263701
2.000000,0.330030,0.549640,-0.011001,-0.279929,-0.011062,-0.276850
2.100000,0.346590,0.581040,-0.011553,-0.295921,-0.011620,-0.292502
2.200000,0.363230,0.615340,-0.012108,-0.313390,-0.012182,-0.309596
2.300000,0.379880,0.642680,-0.012663,-0.327314,-0.012744,-0.323170
2.400000,0.396620,0.683060,-0.013221,-0.347880,-0.013309,-0.343280
2.500000,0.413340,0.708640,-0.013778,-0.360907,-0.013874,-0.355935
2.600000,0.429890,0.737400,-0.014330,-0.375555,-0.014433,-0.370173
2.700000,0.446540,0.765320,-0.014885,-0.389774,-0.014997,-0.383973
2.800000,0.463180,0.798110,-0.015439,-0.406474,-0.015560,-0.400198
2.900000,0.479920,0.831900,-0.015997,-0.423683,-0.016127,-0.416905
3.000000,0.496520,0.863990,-0.016551,-0.440026,-0.016689,-0.432744
3.100000,0.513230,0.885520,-0.017108,-0.450992,-0.017256,-0.443276
3.200000,0.529910,0.919480,-0.017664,-0.468287,-0.017822,-0.460016
3.300000,0.546590,0.958510,-0.018220,-0.488165,-0.018388,-0.479271
3.400000,0.563160,0.986330,-0.018772,-0.502334,-0.018950,-0.492904
3.500000,0.579860,1.014680,-0.019329,-0.516772,-0.019518,-0.506784
3.600000,0.596550,1.044740,-0.019885,-0.532082,-0.020085,-0.521501
3.700000,0.613220,1.075350,-0.020441,-0.547671,-0.020652,-0.536476
3.800000,0.629940,1.103140,-0.020998,-0.561825,-0.021222,-0.550027
3.900000,0.646540,1.133770,-0.021551,-0.577424,-0.021787,-0.564980
4.000000,0.663180,1.158920,-0.022106,-0.590233,-0.022354,-0.577185
4.100000,0.679940,1.193620,-0.022665,-0.607906,-0.022925,-0.594128
4.200000,0.696650,1.224180,-0.023222,-0.623470,-0.023496,-0.608992
4.300000,0.713220,1.254150,-0.023774,-0.638733,-0.024061,-0.623548
4.400000,0.729890,1.282230,-0.024330,-0.653034,-0.024631,-0.637146
4.500000,0.746590,1.321150,-0.024886,-0.672856,-0.025201,-0.656111
4.600000,0.763300,1.345580,-0.025443,-0.685298,-0.025773,-0.667862
4.700000,0.779930,1.377920,-0.025998,-0.701769,-0.026342,-0.683525
4.800000,0.796570,1.408180,-0.026552,-0.717180,-0.026911,-0.698137
4.900000,0.813230,1.444330,-0.027108,-0.735591,-0.027482,-0.715651
5.000000,0.829930,1.456400,-0.027664,-0.741738,-0.028054,-0.721219
5.100000,0.846580,1.496370,-0.028219,-0.762095,-0.028625,-0.740589
5.200000,0.863230,1.532840,-0.028774,-0.780669,-0.029196,-0.758206
5.300000,0.879890,1.569790,-0.029330,-0.799487,-0.029768,-0.776039
5.400000,0.896580,1.598740,-0.029886,-0.814232,-0.030342,-0.789897
5.500000,0.913300,1.630510,-0.030443,-0.830412,-0.030916,-0.805131
5.600000,0.929950,1.659290,-0.030998,-0.845069,-0.031489,-0.818874
5.700000,0.946580,1.684400,-0.031553,-0.857858,-0.032061,-0.830790
5.800000,0.963290,1.718230,-0.032110,-0.875087,-0.032636,-0.846989
5.900000,0.979980,1.752880,-0.032666,-0.892734,-0.033211,-0.863572
6.000000,0.996600,1.786790,-0.033220,-0.910005,-0.033784,-0.879774
6.100000,1.013230,1.812580,-0.033774,-0.923139,-0.034358,-0.891961
6.200000,1.029950,1.848060,-0.034332,-0.941209,-0.034935,-0.908896
6.300000,1.046580,1.877160,-0.034886,-0.956030,-0.035509,-0.922678
6.400000,1.063280,1.911980,-0.035443,-0.973763,-0.036086,-0.939251
6.500000,1.079860,1.944400,-0.035995,-0.990275,-0.036659,-0.954630
6.600000,1.096550,1.962560,-0.036552,-0.999524,-0.037236,-0.962989
6.700000,1.113240,1.992440,-0.037108,-1.014741,-0.037814,-0.977086
6.800000,1.129950,2.031800,-0.037665,-1.034787,-0.038393,-0.995812
6.900000,1.146550,2.058470,-0.038218,-1.048370,-0.038968,-1.008303
7.000000,1.163180,2.089340,-0.038773,-1.064092,-0.039544,-1.022834
7.100000,1.179890,2.126890,-0.039330,-1.083216,-0.040124,-1.040614
7.200000,1.196610,2.154730,-0.039887,-1.097395,-0.040704,-1.053623
7.300000,1.213320,2.188380,-0.040444,-1.114533,-0.041285,-1.069457
7.400000,1.229920,2.215100,-0.040997,-1.128141,-0.041861,-1.081890
7.500000,1.246600,2.254750,-0.041553,-1.148335,-0.042441,-1.100618
7.600000,1.263300,2.283300,-0.042110,-1.162875,-0.043022,-1.113906
7.700000,1.279970,2.312780,-0.042666,-1.177889,-0.043603,-1.127634
7.800000,1.296620,2.339970,-0.043221,-1.191737,-0.044182,-1.140229
7.900000,1.313260,2.380780,-0.043775,-1.212521,-0.044762,-1.159443
8.000000,1.329930,2.400010,-0.044331,-1.222315,-0.045344,-1.168129
8.100000,1.346580,2.438160,-0.044886,-1.241745,-0.045925,-1.186008
8.200000,1.363240,2.468720,-0.045441,-1.257309,-0.046506,-1.200175
8.300000,1.379850,2.505680,-0.045995,-1.276132,-0.047086,-1.217437
8.400000,1.396560,2.535670,-0.046552,-1.291406,-0.047670,-1.231289
8.500000,1.413240,2.564520,-0.047108,-1.306099,-0.048254,-1.244572
8.600000,1.429870,2.596160,-0.047662,-1.322213,-0.048836,-1.259194
8.700000,1.446520,2.621310,-0.048217,-1.335022,-0.049419,-1.270651
8.800000,1.463280,2.656950,-0.048776,-1.353174,-0.050006,-1.287171
8.900000,1.479970,2.692030,-0.049332,-1.371040,-0.050591,-1.303403
9.000000,1.496600,2.717720,-0.049887,-1.384123,-0.051174,-1.315074
9.100000,1.513280,2.746420,-0.050443,-1.398740,-0.051759,-1.328184
9.200000,1.529930,2.780450,-0.050998,-1.416072,-0.052344,-1.343855
9.300000,1.546570,2.811810,-0.051552,-1.432043,-0.052929,-1.358218
9.400000,1.563260,2.849100,-0.052109,-1.451035,-0.053515,-1.375423
9.500000,1.579930,2.869430,-0.052664,-1.461389,-0.054102,-1.384426
9.600000,1.596520,2.903210,-0.053217,-1.478593,-0.054686,-1.399906
9.700000,1.613250,2.938970,-0.053775,-1.496805,-0.055275,-1.416314
9.800000,1.629920,2.966100,-0.054331,-1.510622,-0.055862,-1.428549
9.900000,1.646570,2.993380,-0.054886,-1.524516,-0.056449,-1.440842
10.000000,1.663210,3.031200,-0.055440,-1.543777,-0.057036,-1.458190
10.100000,1.679880,3.064480,-0.055996,-1.560727,-0.057625,-1.473332
10.200000,1.696610,3.095660,-0.056554,-1.576607,-0.058216,-1.487444
10.300000,1.713260,3.125640,-0.057109,-1.591875,-0.058804,-1.500965
10.400000,1.729910,3.156750,-0.057664,-1.607720,-0.059393,-1.515013
10.500000,1.746560,3.183610,-0.058219,-1.621399,-0.059982,-1.527004
10.600000,1.763290,3.221450,-0.058776,-1.640671,-0.060574,-1.544238
10.700000,1.779980,3.262080,-0.059333,-1.661364,-0.061166,-1.562791
10.800000,1.796640,3.279670,-0.059888,-1.670322,-0.061756,-1.570290
10.900000,1.813230,3.318220,-0.060441,-1.689956,-0.062345,-1.587813
11.000000,1.829920,3.344010,-0.060997,-1.703090,-0.062937,-1.599206
11.100000,1.846650,3.386020,-0.061555,-1.724486,-0.063531,-1.618335
11.200000,1.863270,3.407870,-0.062109,-1.735614,-0.064122,-1.627817
11.300000,1.879910,3.445470,-0.062664,-1.754763,-0.064713,-1.644804
11.400000,1.896600,3.482450,-0.063220,-1.773597,-0.065307,-1.661470
11.500000,1.913280,3.511620,-0.063776,-1.788453,-0.065901,-1.674393
11.600000,1.929930,3.545360,-0.064331,-1.805637,-0.066493,-1.689479
11.700000,1.946570,3.572710,-0.064886,-1.819566,-0.067086,-1.701502
11.800000,1.963200,3.602670,-0.065440,-1.834825,-0.067679,-1.714754
11.900000,1.979850,3.641570,-0.065995,-1.854636,-0.068273,-1.732240
12.000000,1.996570,3.677420,-0.066552,-1.872895,-0.068870,-1.748249
12.100000,2.013240,3.700010,-0.067108,-1.884400,-0.069466,-1.757941
12.200000,2.029850,3.735130,-0.067662,-1.902286,-0.070060,-1.773574
12.300000,2.046550,3.767360,-0.068218,-1.918701,-0.070657,-1.787810
12.400000,2.063330,3.797170,-0.068778,-1.933883,-0.071257,-1.800875
12.500000,2.079980,3.833600,-0.069333,-1.952436,-0.071853,-1.817069
12.600000,2.096610,3.854050,-0.069887,-1.962852,-0.072449,-1.825674
12.700000,2.113220,3.893590,-0.070441,-1.982989,-0.073045,-1.843306
12.800000,2.129940,3.912840,-0.070998,-1.992793,-0.073644,-1.851309
12.900000,2.146530,3.948550,-0.071551,-2.010980,-0.074240,-1.867092
13.000000,2.163180,3.979000,-0.072106,-2.026488,-0.074838,-1.880366
13.100000,2.179880,3.996110,-0.072663,-2.035202,-0.075438,-1.887319
13.200000,2.196540,4.027620,-0.073218,-2.051250,-0.076037,-1.901062
13.300000,2.213250,4.058620,-0.073775,-2.067038,-0.076638,-1.914542
13.400000,2.229880,4.091520,-0.074329,-2.083794,-0.077237,-1.928907
13.500000,2.246510,4.134680,-0.074884,-2.105775,-0.077836,-1.948087
13.600000,2.263200,4.156410,-0.075440,-2.116842,-0.078437,-1.957148
13.700000,2.279920,4.188350,-0.075997,-2.133109,-0.079040,-1.970999
13.800000,2.296620,4.223100,-0.076554,-2.150807,-0.079643,-1.986154
13.900000,2.313240,4.248350,-0.077108,-2.163667,-0.080243,-1.996831
14.000000,2.329930,4.288290,-0.077664,-2.184008,-0.080846,-2.014389
14.100000,2.346610,4.320820,-0.078220,-2.200576,-0.081449,-2.028446
14.200000,2.363330,4.355270,-0.078778,-2.218121,-0.082054,-2.043382
14.300000,2.379950,4.390850,-0.079332,-2.236242,-0.082655,-2.058837
14.400000,2.396560,4.423130,-0.079885,-2.252682,-0.083257,-2.072725
14.500000,2.413220,4.450520,-0.080441,-2.266631,-0.083861,-2.084302
14.600000,2.429920,4.484820,-0.080997,-2.284100,-0.084466,-2.099094
14.700000,2.446590,4.521660,-0.081553,-2.302863,-0.085071,-2.115057
14.800000,2.463220,4.555330,-0.082107,-2.320011,-0.085675,-2.129521
14.900000,2.479890,4.588310,-0.082663,-2.336807,-0.086280,-2.143640
15.000000,2.496560,4.620250,-0.083219,-2.353074,-0.086886,-2.157254
15.100000,2.513240,4.655730,-0.083775,-2.371144,-0.087493,-2.172502
15.200000,2.529810,4.687010,-0.084327,-2.387075,-0.088096,-2.185780
15.300000,2.546530,4.719020,-0.084884,-2.403377,-0.088705,-2.199368
15.400000,2.563240,4.753980,-0.085441,-2.421182,-0.089314,-2.214313
15.500000,2.579930,4.786870,-0.085998,-2.437933,-0.089922,-2.228276
15.600000,2.596550,4.819240,-0.086552,-2.454419,-0.090528,-2.241985
15.700000,2.613220,4.852140,-0.087107,-2.471175,-0.091137,-2.255917
15.800000,2.629940,4.885250,-0.087665,-2.488037,-0.091748,-2.269924
15.900000,2.646630,4.920430,-0.088221,-2.505954,-0.092358,-2.284877
16.000000,2.663320,4.956970,-0.088777,-2.524564,-0.092968,-2.300440
16.100000,2.679880,4.990360,-0.089329,-2.541569,-0.093574,-2.314533
16.200000,2.696520,5.021620,-0.089884,-2.557490,-0.094183,-2.327613
16.300000,2.713220,5.052070,-0.090441,-2.572998,-0.094795,-2.340294
16.400000,2.729920,5.094120,-0.090997,-2.594414,-0.095407,-2.358329
16.500000,2.746530,5.120790,-0.091551,-2.607997,-0.096017,-2.369232
16.600000,2.763190,5.151510,-0.092106,-2.623642,-0.096628,-2.381988
16.700000,2.779880,5.192870,-0.092663,-2.644707,-0.097241,-2.399641
16.800000,2.796580,5.222680,-0.093219,-2.659889,-0.097855,-2.411936
16.900000,2.813230,5.249130,-0.093774,-2.673360,-0.098467,-2.422667
17.000000,2.829870,5.291240,-0.094329,-2.694806,-0.099079,-2.440608
17.100000,2.846570,5.319850,-0.094886,-2.709377,-0.099694,-2.452296
17.200000,2.863250,5.350380,-0.095442,-2.724926,-0.100308,-2.464855
17.300000,2.879980,5.383020,-0.095999,-2.741550,-0.100925,-2.478363
17.400000,2.896590,5.419000,-0.096553,-2.759874,-0.101538,-2.493400
17.500000,2.913260,5.452550,-0.097109,-2.776961,-0.102153,-2.507294
17.600000,2.929960,5.479930,-0.097665,-2.790905,-0.102770,-2.518331
17.700000,2.946680,5.514870,-0.098223,-2.808700,-0.103388,-2.532822
17.800000,2.963250,5.549040,-0.098775,-2.826103,-0.104000,-2.546955
17.900000,2.979910,5.573320,-0.099330,-2.838469,-0.104617,-2.556523
18.000000,2.996610,5.601690,-0.099887,-2.852917,-0.105235,-2.567948
18.100000,3.013290,5.616010,-0.100443,-2.860210,-0.105853,-2.572922
18.200000,3.029950,5.597590,-0.100998,-2.850829,-0.106470,-2.562900
18.300000,3.046570,5.593140,-0.101552,-2.848563,-0.107087,-2.559285
18.400000,3.063270,5.614780,-0.102109,-2.859584,-0.107707,-2.567595
18.500000,3.079940,5.645120,-0.102665,-2.875036,-0.108326,-2.579871
18.600000,3.096620,5.689670,-0.103221,-2.897725,-0.108945,-2.598620
18.700000,3.113230,5.734040,-0.103774,-2.920323,-0.109563,-2.617268
18.800000,3.129890,5.762530,-0.104330,-2.934832,-0.110183,-2.628642
18.900000,3.146590,5.806950,-0.104886,-2.957455,-0.110805,-2.647259
19.000000,3.163320,5.840210,-0.105444,-2.974395,-0.111428,-2.660762
19.100000,3.179900,5.878020,-0.105997,-2.993651,-0.112046,-2.676334
19.200000,3.196520,5.910130,-0.106551,-3.010004,-0.112666,-2.689287
19.300000,3.213290,5.953160,-0.107110,-3.031919,-0.113292,-2.707172
19.400000,3.229980,5.976550,-0.107666,-3.043832,-0.113915,-2.716115
19.500000,3.246630,6.013510,-0.108221,-3.062655,-0.114537,-2.731212
19.600000,3.263240,6.058010,-0.108775,-3.085319,-0.115158,-2.749715
19.700000,3.279890,6.093640,-0.109330,-3.103465,-0.115781,-2.764165
19.800000,3.296500,6.129720,-0.109883,-3.121841,-0.116403,-2.778802
19.900000,3.313200,6.166320,-0.110440,-3.140481,-0.117028,-2.793646
20.000000,3.329850,6.198520,-0.110995,-3.156880,-0.117652,-2.806482
20.100000,3.346530,6.240740,-0.111551,-3.178383,-0.118278,-2.823831
20.200000,3.363260,6.272510,-0.112109,-3.194563,-0.118906,-2.836425
20.300000,3.379880,6.305480,-0.112663,-3.211355,-0.119530,-2.849555
20.400000,3.396530,6.345620,-0.113218,-3.231798,-0.120156,-2.865901
20.500000,3.413170,6.379470,-0.113772,-3.249037,-0.120781,-2.879387
20.600000,3.429940,6.415150,-0.114331,-3.267209,-0.121412,-2.893665
20.700000,3.446650,6.454780,-0.114888,-3.287392,-0.122041,-2.909709
20.800000,3.463300,6.491090,-0.115443,-3.305885,-0.122669,-2.924243
20.900000,3.479930,6.526330,-0.115998,-3.323833,-0.123296,-2.938276
21.000000,3.496580,6.558560,-0.116553,-3.340247,-0.123924,-2.950932
21.100000,3.513260,6.596150,-0.117109,-3.359392,-0.124553,-2.965978
21.200000,3.529930,6.628390,-0.117664,-3.375811,-0.125183,-2.978599
21.300000,3.546580,6.667880,-0.118219,-3.395923,-0.125812,-2.994460
21.400000,3.563230,6.699780,-0.118774,-3.412170,-0.126442,-3.006892
21.500000,3.579900,6.742010,-0.119330,-3.433677,-0.127072,-3.023937
21.600000,3.596580,6.778540,-0.119886,-3.452282,-0.127704,-3.038402
21.700000,3.613280,6.813470,-0.120443,-3.470072,-0.128337,-3.052127
21.800000,3.629880,6.856980,-0.120996,-3.492231,-0.128966,-3.069685
21.900000,3.646560,6.890700,-0.121552,-3.509405,-0.129599,-3.082830
22.000000,3.663270,6.927220,-0.122109,-3.528004,-0.130233,-3.097203
22.100000,3.679910,6.963360,-0.122664,-3.546410,-0.130865,-3.111394
22.200000,3.696550,7.007460,-0.123218,-3.568870,-0.131497,-3.129120
22.300000,3.713270,7.031550,-0.123776,-3.581139,-0.132133,-3.137881
22.400000,3.729930,7.069920,-0.124331,-3.600681,-0.132767,-3.153004
22.500000,3.746650,7.114780,-0.124888,-3.623528,-0.133404,-3.170991
22.600000,3.763230,7.151650,-0.125441,-3.642305,-0.134036,-3.185411
22.700000,3.779880,7.181530,-0.125996,-3.657523,-0.134670,-3.196690
22.800000,3.796580,7.228010,-0.126553,-3.681195,-0.135307,-3.215330
22.900000,3.813330,7.256530,-0.127111,-3.695720,-0.135947,-3.225954
23.000000,3.829940,7.296900,-0.127665,-3.716281,-0.136581,-3.241843
23.100000,3.846510,7.325820,-0.128217,-3.731009,-0.137215,-3.252631
23.200000,3.863260,7.372680,-0.128775,-3.754875,-0.137855,-3.271340
23.300000,3.879950,7.398450,-0.129332,-3.768000,-0.138494,-3.280678
23.400000,3.896600,7.439440,-0.129887,-3.788876,-0.139132,-3.296751
23.500000,3.913210,7.481670,-0.130440,-3.810383,-0.139768,-3.313356
23.600000,3.929870,7.512340,-0.130996,-3.826003,-0.140407,-3.324813
23.700000,3.946570,7.553810,-0.131552,-3.847124,-0.141048,-3.341026
23.800000,3.963290,7.591150,-0.132110,-3.866141,-0.141690,-3.355386
23.900000,3.979910,7.624210,-0.132664,-3.882978,-0.142328,-3.367848
24.000000,3.996580,7.671030,-0.133219,-3.906823,-0.142969,-3.386359
24.100000,4.013240,7.705370,-0.133775,-3.924313,-0.143610,-3.399339
24.200000,4.029980,7.747320,-0.134333,-3.945678,-0.144255,-3.415644
24.300000,4.046630,7.786250,-0.134888,-3.965505,-0.144896,-3.430607
24.400000,4.063240,7.815570,-0.135441,-3.980437,-0.145536,-3.441321
24.500000,4.079880,7.856230,-0.135996,-4.001145,-0.146178,-3.457005
24.600000,4.096610,7.895440,-0.136554,-4.021115,-0.146824,-3.472017
24.700000,4.113260,7.923240,-0.137109,-4.035273,-0.147467,-3.482002
24.800000,4.129870,7.963690,-0.137662,-4.055874,-0.148108,-3.497533
24.900000,4.146580,8.007180,-0.138219,-4.078023,-0.148754,-3.514362
25.000000,4.163240,8.037930,-0.138775,-4.093684,-0.149399,-3.525584
25.100000,4.179920,8.085100,-0.139331,-4.117708,-0.150045,-3.543985
25.200000,4.196550,8.120000,-0.139885,-4.135482,-0.150689,-3.556990
25.300000,4.213210,8.147320,-0.140440,-4.149396,-0.151335,-3.566653
25.400000,4.229880,8.189810,-0.140996,-4.171036,-0.151982,-3.582937
25.500000,4.246600,8.225930,-0.141553,-4.189432,-0.152631,-3.596404
25.600000,4.263250,8.265260,-0.142108,-4.209462,-0.153277,-3.611263
25.700000,4.279860,8.298470,-0.142662,-4.226376,-0.153923,-3.623433
25.800000,4.296580,8.341870,-0.143219,-4.248480,-0.154573,-3.640015
25.900000,4.313270,8.381120,-0.143776,-4.268469,-0.155223,-3.654767
26.000000,4.329960,8.418930,-0.144332,-4.287726,-0.155873,-3.668870
26.100000,4.346570,8.448040,-0.144886,-4.302551,-0.156520,-3.679173
26.200000,4.363250,8.489380,-0.145442,-4.323606,-0.157171,-3.694773
26.300000,4.379910,8.532730,-0.145997,-4.345684,-0.157821,-3.711227
26.400000,4.396630,8.565590,-0.146554,-4.362419,-0.158473,-3.723088
26.500000,4.413290,8.602130,-0.147110,-4.381029,-0.159124,-3.736537
26.600000,4.429960,8.650040,-0.147665,-4.405429,-0.159776,-3.754900
26.700000,4.446620,8.678690,-0.148221,-4.420021,-0.160428,-3.764882
26.800000,4.463250,8.721250,-0.148775,-4.441696,-0.161079,-3.780883
26.900000,4.479880,8.757210,-0.149329,-4.460010,-0.161730,-3.794000
27.000000,4.496540,8.792720,-0.149885,-4.478096,-0.162383,-3.806898
27.100000,4.513260,8.835370,-0.150442,-4.499817,-0.163039,-3.822856
27.200000,4.529920,8.873600,-0.150997,-4.519287,-0.163693,-3.836887
27.300000,4.546600,8.901730,-0.151553,-4.533614,-0.164348,-3.846530
27.400000,4.563160,8.949480,-0.152105,-4.557933,-0.164999,-3.864647
27.500000,4.579890,8.987960,-0.152663,-4.577530,-0.165657,-3.878711
27.600000,4.596610,9.020790,-0.153220,-4.594251,-0.166315,-3.890318
27.700000,4.613320,9.058710,-0.153777,-4.613563,-0.166973,-3.904102
27.800000,4.629940,9.103000,-0.154331,-4.636120,-0.167628,-3.920621
27.900000,4.646560,9.137800,-0.154885,-4.653843,-0.168283,-3.933031
28.000000,4.663210,9.182410,-0.155440,-4.676563,-0.168940,-3.949636
28.100000,4.679900,9.213100,-0.155997,-4.692193,-0.169599,-3.960227
28.200000,4.696630,9.245690,-0.156554,-4.708791,-0.170260,-3.971610
28.300000,4.713220,9.297290,-0.157107,-4.735071,-0.170916,-3.991157
28.400000,4.729870,9.332390,-0.157662,-4.752947,-0.171574,-4.003586
28.500000,4.746540,9.376030,-0.158218,-4.775173,-0.172234,-4.019655
28.600000,4.763240,9.413010,-0.158775,-4.794007,-0.172896,-4.032840
28.700000,4.779870,9.453000,-0.159329,-4.814373,-0.173555,-4.047304
28.800000,4.796550,9.490240,-0.159885,-4.833340,-0.174216,-4.060561
28.900000,4.813240,9.531180,-0.160441,-4.854190,-0.174879,-4.075377
29.000000,4.829950,9.566360,-0.160998,-4.872107,-0.175543,-4.087706
29.100000,4.846600,9.600420,-0.161553,-4.889454,-0.176204,-4.099546
29.200000,4.863250,9.644620,-0.162108,-4.911965,-0.176866,-4.115694
29.300000,4.879940,9.685010,-0.162665,-4.932535,-0.177531,-4.130186
29.400000,4.896620,9.721770,-0.163221,-4.951257,-0.178195,-4.143109
29.500000,4.913300,9.769660,-0.163777,-4.975647,-0.178860,-4.160752
29.600000,4.929920,9.803120,-0.164331,-4.992688,-0.179522,-4.172236
29.700000,4.946550,9.836930,-0.164885,-5.009907,-0.180186,-4.183849
29.800000,4.963280,9.878090,-0.165443,-5.030870,-0.180854,-4.198549
29.900000,4.979960,9.911210,-0.165999,-5.047738,-0.181520,-4.209820
30.000000,4.996560,9.958290,-0.166552,-5.071715,-0.182184,-4.227011
30.100000,5.013210,9.990830,-0.167107,-5.088288,-0.182850,-4.237999
30.200000,5.029940,10.029960,-0.167665,-5.108217,-0.183520,-4.251749
30.300000,5.046600,10.070500,-0.168220,-5.128864,-0.184187,-4.266086
30.400000,5.063220,10.102270,-0.168774,-5.145044,-0.184854,-4.276694
30.500000,5.079850,10.146210,-0.169328,-5.167422,-0.185521,-4.292431
30.600000,5.096560,10.186270,-0.169885,-5.187825,-0.186191,-4.306489
30.700000,5.113290,10.227270,-0.170443,-5.208706,-0.186863,-4.320918
30.800000,5.129940,10.261420,-0.170998,-5.226098,-0.187533,-4.332446
30.900000,5.146570,10.308110,-0.171552,-5.249877,-0.188202,-4.349249
31.000000,5.163180,10.346530,-0.172106,-5.269444,-0.188870,-4.362541
31.100000,5.179880,10.388690,-0.172663,-5.290916,-0.189543,-4.377373
31.200000,5.196620,10.429900,-0.173221,-5.311904,-0.190217,-4.391773
31.300000,5.213250,10.465560,-0.173775,-5.330066,-0.190888,-4.403834
31.400000,5.229880,10.502140,-0.174329,-5.348696,-0.191559,-4.416261
31.500000,5.246600,10.542060,-0.174887,-5.369027,-0.192235,-4.430056
31.600000,5.263260,10.588660,-0.175442,-5.392760,-0.192908,-4.446644
31.700000,5.279900,10.624450,-0.175997,-5.410988,-0.193581,-4.458672
31.800000,5.296580,10.667130,-0.176553,-5.432725,-0.194256,-4.473563
31.900000,5.313290,10.708760,-0.177110,-5.453927,-0.194932,-4.487984
32.000000,5.329960,10.743250,-0.177665,-5.471492,-0.195608,-4.499398
32.100000,5.346610,10.787310,-0.178220,-5.493932,-0.196283,-4.514802
32.200000,5.363250,10.825530,-0.178775,-5.513397,-0.196958,-4.527740
32.300000,5.379880,10.861460,-0.179329,-5.531696,-0.197633,-4.539701
32.400000,5.396570,10.907140,-0.179886,-5.554961,-0.198312,-4.555703
32.500000,5.413290,10.948100,-0.180443,-5.575822,-0.198991,-4.569704
32.600000,5.429890,10.988160,-0.180996,-5.596224,-0.199667,-4.583328
32.700000,5.446500,11.023700,-0.181550,-5.614324,-0.200343,-4.595044
32.800000,5.463260,11.060520,-0.182109,-5.633077,-0.201026,-4.607245
32.900000,5.479960,11.107630,-0.182665,-5.657070,-0.201707,-4.623719
33.000000,5.496630,11.146410,-0.183221,-5.676820,-0.202387,-4.636707
33.100000,5.513280,11.192870,-0.183776,-5.700482,-0.203066,-4.652870
33.200000,5.529940,11.233950,-0.184331,-5.721404,-0.203747,-4.666770
33.300000,5.546650,11.264510,-0.184888,-5.736968,-0.204430,-4.676269
33.400000,5.563320,11.318620,-0.185444,-5.764526,-0.205112,-4.695529
33.500000,5.579950,11.357110,-0.185998,-5.784129,-0.205793,-4.708290
33.600000,5.596590,11.390000,-0.186553,-5.800879,-0.206475,-4.718708
33.700000,5.613250,11.431110,-0.187108,-5.821817,-0.207157,-4.732506
33.800000,5.629920,11.470530,-0.187664,-5.841893,-0.207841,-4.745580
33.900000,5.646560,11.524910,-0.188219,-5.869588,-0.208524,-4.764822
34.000000,5.663220,11.560610,-0.188774,-5.887770,-0.209209,-4.776312
34.100000,5.679920,11.596680,-0.189331,-5.906141,-0.209895,-4.787927
34.200000,5.696610,11.629480,-0.189887,-5.922846,-0.210582,-4.798174
34.300000,5.713240,11.670490,-0.190441,-5.943732,-0.211266,-4.811800
34.400000,5.729860,11.718330,-0.190995,-5.968096,-0.211951,-4.828218
34.500000,5.746570,11.757380,-0.191552,-5.987984,-0.212639,-4.840972
34.600000,5.763260,11.790050,-0.192109,-6.004623,-0.213328,-4.851083
34.700000,5.779960,11.829810,-0.192665,-6.024873,-0.214017,-4.864089
34.800000,5.796620,11.880160,-0.193221,-6.050516,-0.214705,-4.881431
34.900000,5.813260,11.920510,-0.193775,-6.071066,-0.215393,-4.894643
35.000000,5.829940,11.955200,-0.194331,-6.088733,-0.216083,-4.905502
35.100000,5.846670,11.993840,-0.194889,-6.108413,-0.216775,-4.917950
35.200000,5.863290,12.035920,-0.195443,-6.129844,-0.217463,-4.931809
35.300000,5.879880,12.085090,-0.195996,-6.154886,-0.218151,-4.948553
35.400000,5.896570,12.118820,-0.196552,-6.172064,-0.218843,-4.958931
35.500000,5.913290,12.154550,-0.197110,-6.190261,-0.219537,-4.970101
35.600000,5.929900,12.211090,-0.197663,-6.219057,-0.220227,-4.989778
35.700000,5.946540,12.243090,-0.198218,-6.235355,-0.220919,-4.999395
35.800000,5.963220,12.294310,-0.198774,-6.261441,-0.221612,-5.016829
35.900000,5.979890,12.326370,-0.199330,-6.277769,-0.222306,-5.026423
36.000000,5.996590,12.380480,-0.199886,-6.305327,-0.223001,-5.044978
36.100000,6.013230,12.408060,-0.200441,-6.319373,-0.223695,-5.052712
36.200000,6.029860,12.463130,-0.200995,-6.347420,-0.224388,-5.071618
36.300000,6.046530,12.490870,-0.201551,-6.361548,-0.225084,-5.079372
36.400000,6.063280,12.532540,-0.202109,-6.382770,-0.225784,-5.092753
36.500000,6.079910,12.583120,-0.202664,-6.408530,-0.226479,-5.109754
36.600000,6.096560,12.623040,-0.203219,-6.428861,-0.227175,-5.122397
36.700000,6.113250,12.662230,-0.203775,-6.448821,-0.227873,-5.134712
36.800000,6.129930,12.703700,-0.204331,-6.469941,-0.228572,-5.147932
36.900000,6.146600,12.749000,-0.204887,-6.493012,-0.229271,-5.162681
37.000000,6.163220,12.794840,-0.205441,-6.516359,-0.229968,-5.177633
37.100000,6.179890,12.823750,-0.205996,-6.531082,-0.230667,-5.185703
37.200000,6.196590,12.873750,-0.206553,-6.556547,-0.231369,-5.202273
37.300000,6.213270,12.908670,-0.207109,-6.574332,-0.232070,-5.212728
37.400000,6.229860,12.965950,-0.207662,-6.603504,-0.232767,-5.232207
37.500000,6.246550,13.002570,-0.208218,-6.622155,-0.233470,-5.243301
37.600000,6.263220,13.043540,-0.208774,-6.643020,-0.234172,-5.256130
37.700000,6.279920,13.083390,-0.209331,-6.663316,-0.234875,-5.268479
37.800000,6.296570,13.131550,-0.209886,-6.687843,-0.235578,-5.284161
37.900000,6.313210,13.164620,-0.210440,-6.704686,-0.236280,-5.293750
38.000000,6.329870,13.212350,-0.210996,-6.728995,-0.236983,-5.309206
38.100000,6.346550,13.255830,-0.211552,-6.751139,-0.237688,-5.322924
38.200000,6.363240,13.299450,-0.212108,-6.773354,-0.238394,-5.336672
38.300000,6.379880,13.340980,-0.212663,-6.794505,-0.239098,-5.349568
38.400000,6.396580,13.381840,-0.213219,-6.815315,-0.239806,-5.362158
38.500000,6.413260,13.416570,-0.213775,-6.833003,-0.240513,-5.372275
38.600000,6.429950,13.465630,-0.214332,-6.857989,-0.241221,-5.388105
38.700000,6.446570,13.498780,-0.214886,-6.874872,-0.241926,-5.397561
38.800000,6.463250,13.548840,-0.215442,-6.900368,-0.242634,-5.413741
38.900000,6.479930,13.594700,-0.215998,-6.923724,-0.243343,-5.428216
39.000000,6.496600,13.641320,-0.216553,-6.947467,-0.244052,-5.442970
39.100000,6.513270,13.678160,-0.217109,-6.966230,-0.244762,-5.453799
39.200000,6.529850,13.721100,-0.217662,-6.988099,-0.245468,-5.467058
39.300000,6.546530,13.762290,-0.218218,-7.009077,-0.246179,-5.479572
39.400000,6.563270,13.801690,-0.218776,-7.029143,-0.246893,-5.491338
39.500000,6.579970,13.846410,-0.219332,-7.051919,-0.247606,-5.505205
39.600000,6.596540,13.887830,-0.219885,-7.073014,-0.248314,-5.517766
39.700000,6.613240,13.939740,-0.220441,-7.099451,-0.249027,-5.534439
39.800000,6.629910,13.974560,-0.220997,-7.117185,-0.249740,-5.544308
39.900000,6.646630,14.022460,-0.221554,-7.141580,-0.250456,-5.559332
40.000000,6.663290,14.063400,-0.222110,-7.162431,-0.251170,-5.571586
40.100000,6.679910,14.115930,-0.222664,-7.189184,-0.251882,-5.588414
40.200000,6.696620,14.156370,-0.223221,-7.209780,-0.252599,-5.600408
40.300000,6.713280,14.207330,-0.223776,-7.235734,-0.253314,-5.616550
40.400000,6.729980,14.237290,-0.224333,-7.250992,-0.254032,-5.624358
40.500000,6.746620,14.281680,-0.224887,-7.273600,-0.254747,-5.637859
40.600000,6.763270,14.329480,-0.225442,-7.297944,-0.255463,-5.652679
40.700000,6.779930,14.371560,-0.225998,-7.319375,-0.256180,-5.665214
40.800000,6.796600,14.420820,-0.226553,-7.344463,-0.256899,-5.680551
40.900000,6.813210,14.462410,-0.227107,-7.365645,-0.257615,-5.692855
41.000000,6.829860,14.499160,-0.227662,-7.384362,-0.258333,-5.703223
41.100000,6.846630,14.550810,-0.228221,-7.410667,-0.259057,-5.719397
41.200000,6.863290,14.590260,-0.228776,-7.430758,-0.259777,-5.730777
41.300000,6.879910,14.638550,-0.229330,-7.455352,-0.260495,-5.745614
41.400000,6.896550,14.691470,-0.229885,-7.482304,-0.261215,-5.762235
41.500000,6.913250,14.724690,-0.230442,-7.499223,-0.261939,-5.771090
41.600000,6.929910,14.771870,-0.230997,-7.523252,-0.262660,-5.785403
41.700000,6.946650,14.816140,-0.231555,-7.545798,-0.263386,-5.798531
41.800000,6.963240,14.867650,-0.232108,-7.572032,-0.264106,-5.814503
41.900000,6.979890,14.915250,-0.232663,-7.596274,-0.264829,-5.828902
42.000000,6.996580,14.951110,-0.233219,-7.614538,-0.265554,-5.838680
42.100000,7.013300,14.997430,-0.233777,-7.638128,-0.266282,-5.852512
42.200000,7.029910,15.040010,-0.234330,-7.659814,-0.267004,-5.864887
42.300000,7.046550,15.080550,-0.234885,-7.680461,-0.267729,-5.876436
42.400000,7.063250,15.129120,-0.235442,-7.705198,-0.268457,-5.891073
42.500000,7.079930,15.176790,-0.235998,-7.729476,-0.269184,-5.905337
42.600000,7.096550,15.213440,-0.236552,-7.748141,-0.269910,-5.915306
42.700000,7.113200,15.261450,-0.237107,-7.772593,-0.270637,-5.929659
42.800000,7.129890,15.303820,-0.237663,-7.794172,-0.271367,-5.941785
42.900000,7.146540,15.345690,-0.238218,-7.815496,-0.272095,-5.953704
43.000000,7.163240,15.396540,-0.238775,-7.841393,-0.272826,-5.969067
43.100000,7.179880,15.442790,-0.239329,-7.864948,-0.273555,-5.982636
43.200000,7.196570,15.488770,-0.239886,-7.888366,-0.274286,-5.996060
43.300000,7.213280,15.532440,-0.240443,-7.910607,-0.275019,-6.008559
43.400000,7.229990,15.572650,-0.241000,-7.931086,-0.275753,-6.019697
43.500000,7.246610,15.616390,-0.241554,-7.953362,-0.276483,-6.032198
43.600000,7.263240,15.664170,-0.242108,-7.977696,-0.277214,-6.046232
43.700000,7.279980,15.713000,-0.242666,-8.002565,-0.277951,-6.060615
43.800000,7.296630,15.756540,-0.243221,-8.024740,-0.278684,-6.072955
43.900000,7.313280,15.802660,-0.243776,-8.048229,-0.279418,-6.086264
44.000000,7.329900,15.850200,-0.244330,-8.072441,-0.280151,-6.100101
44.100000,7.346590,15.897090,-0.244886,-8.096321,-0.280887,-6.113643
44.200000,7.363270,15.947210,-0.245442,-8.121847,-0.281624,-6.128402
44.300000,7.379930,15.990640,-0.245998,-8.143966,-0.282360,-6.140569
44.400000,7.396550,16.034880,-0.246552,-8.166497,-0.283095,-6.153034
44.500000,7.413170,16.081380,-0.247106,-8.190180,-0.283830,-6.166340
44.600000,7.429930,16.128280,-0.247664,-8.214066,-0.284573,-6.179734
44.700000,7.446660,16.176450,-0.248222,-8.238598,-0.285314,-6.193597
44.800000,7.463240,16.218260,-0.248775,-8.259892,-0.286050,-6.205040
44.900000,7.479880,16.267210,-0.249329,-8.284822,-0.286788,-6.219173
45.000000,7.496560,16.319400,-0.249885,-8.311402,-0.287529,-6.234505
45.100000,7.513290,16.355540,-0.250443,-8.329808,-0.288273,-6.243666
45.200000,7.529920,16.401200,-0.250997,-8.353063,-0.289013,-6.256466
45.300000,7.546590,16.453810,-0.251553,-8.379857,-0.289755,-6.271879
45.400000,7.563310,16.493800,-0.252110,-8.400223,-0.290500,-6.282440
45.500000,7.579960,16.543950,-0.252665,-8.425765,-0.291242,-6.296866
45.600000,7.596600,16.584970,-0.253220,-8.446656,-0.291985,-6.307794
45.700000,7.613240,16.643190,-0.253775,-8.476307,-0.292728,-6.325235
45.800000,7.629920,16.682860,-0.254331,-8.496511,-0.293473,-6.335588
45.900000,7.646620,16.733690,-0.254887,-8.522398,-0.294220,-6.350147
46.000000,7.663280,16.786290,-0.255443,-8.549187,-0.294965,-6.365360
46.100000,7.679900,16.828850,-0.255997,-8.570863,-0.295710,-6.376751
46.200000,7.696490,16.876780,-0.256550,-8.595273,-0.296453,-6.390159
46.300000,7.713250,16.925230,-0.257108,-8.619949,-0.297205,-6.403688
46.400000,7.729940,16.968520,-0.257665,-8.641996,-0.297954,-6.415259
46.500000,7.746570,17.013590,-0.258219,-8.664950,-0.298701,-6.427495
46.600000,7.763230,17.060070,-0.258774,-8.688622,-0.299450,-6.440230
46.700000,7.779890,17.112990,-0.259330,-8.715574,-0.300200,-6.455367
46.800000,7.796590,17.164110,-0.259886,-8.741609,-0.300952,-6.469785
46.900000,7.813300,17.207280,-0.260443,-8.763596,-0.301704,-6.481176
47.000000,7.829930,17.256030,-0.260998,-8.788424,-0.302454,-6.494666
47.100000,7.846550,17.300330,-0.261552,-8.810986,-0.303204,-6.506458
47.200000,7.863220,17.351450,-0.262107,-8.837021,-0.303957,-6.520773
47.300000,7.879950,17.405100,-0.262665,-8.864345,-0.304713,-6.535992
47.400000,7.896580,17.450040,-0.263219,-8.887232,-0.305465,-6.547941
47.500000,7.913200,17.492790,-0.263773,-8.909005,-0.306217,-6.559047
47.600000,7.929880,17.548540,-0.264329,-8.937398,-0.306973,-6.574982
47.700000,7.946580,17.590960,-0.264886,-8.959002,-0.307730,-6.585888
47.800000,7.963190,17.636750,-0.265440,-8.982323,-0.308483,-6.598058
47.900000,7.979820,17.690650,-0.265994,-9.009774,-0.309238,-6.613228
48.000000,7.996560,17.748440,-0.266552,-9.039206,-0.309999,-6.629788
48.100000,8.013290,17.787820,-0.267110,-9.059262,-0.310759,-6.639446
48.200000,8.029950,17.835450,-0.267665,-9.083520,-0.311517,-6.652180
48.300000,8.046580,17.886960,-0.268219,-9.109754,-0.312274,-6.666342
48.400000,8.063250,17.940610,-0.268775,-9.137078,-0.313034,-6.681260
48.500000,8.079900,17.991110,-0.269330,-9.162797,-0.313793,-6.694981
48.600000,8.096630,18.036150,-0.269888,-9.185736,-0.314557,-6.706619
48.700000,8.113270,18.087210,-0.270442,-9.211740,-0.315317,-6.720496
48.800000,8.129880,18.131180,-0.270996,-9.234134,-0.316076,-6.731721
48.900000,8.146570,18.178940,-0.271552,-9.258458,-0.316839,-6.744302
49.000000,8.163280,18.233310,-0.272109,-9.286149,-0.317604,-6.759301
49.100000,8.179910,18.288210,-0.272664,-9.314109,-0.318366,-6.774490
49.200000,8.196550,18.329800,-0.273218,-9.335290,-0.319129,-6.784718
49.300000,8.213210,18.382370,-0.273774,-9.362064,-0.319894,-6.798978
49.400000,8.229900,18.429550,-0.274330,-9.386093,-0.320660,-6.811206
49.500000,8.246620,18.488050,-0.274887,-9.415887,-0.321428,-6.827579
49.600000,8.263250,18.534960,-0.275442,-9.439778,-0.322193,-6.839670
49.700000,8.279890,18.586800,-0.275996,-9.466180,-0.322959,-6.853549
49.800000,8.296560,18.636630,-0.276552,-9.491558,-0.323727,-6.866648
49.900000,8.313250,18.686870,-0.277108,-9.517145,-0.324496,-6.879865
50.000000,8.329910,18.738250,-0.277664,-9.543312,-0.325264,-6.893481
50.100000,8.346590,18.790460,-0.278220,-9.569903,-0.326034,-6.907368
50.200000,8.363270,18.836870,-0.278776,-9.593539,-0.326805,-6.919094
50.300000,8.379940,18.893820,-0.279331,-9.622544,-0.327576,-6.934666
50.400000,8.396660,18.939290,-0.279889,-9.645701,-0.328349,-6.945979
50.500000,8.413230,18.997560,-0.280441,-9.675378,-0.329117,-6.962005
50.600000,8.429920,19.040220,-0.280997,-9.697104,-0.329890,-6.972244
50.700000,8.446640,19.091930,-0.281555,-9.723440,-0.330666,-6.985760
50.800000,8.463300,19.149110,-0.282110,-9.752562,-0.331439,-7.001266
50.900000,8.479890,19.195490,-0.282663,-9.776183,-0.332210,-7.012818
51.000000,8.496570,19.249970,-0.283219,-9.803929,-0.332985,-7.027270
51.100000,8.513270,19.303290,-0.283776,-9.831085,-0.333762,-7.041262
51.200000,8.529980,19.351340,-0.284333,-9.855557,-0.334540,-7.053300
51.300000,8.546640,19.404870,-0.284888,-9.882819,-0.335316,-7.067323
51.400000,8.563210,19.454170,-0.285440,-9.907927,-0.336089,-7.079805
51.500000,8.579870,19.508960,-0.285996,-9.935832,-0.336866,-7.094227
51.600000,8.596630,19.558130,-0.286554,-9.960874,-0.337649,-7.106542
51.700000,8.613330,19.615520,-0.287111,-9.990102,-0.338430,-7.121834
51.800000,8.629890,19.658380,-0.287663,-10.011931,-0.339204,-7.131869
51.900000,8.646540,19.718230,-0.288218,-10.042412,-0.339984,-7.148008
52.000000,8.663210,19.773410,-0.288774,-10.070515,-0.340765,-7.162415
52.100000,8.679920,19.820480,-0.289331,-10.094488,-0.341548,-7.173843
52.200000,8.696560,19.881980,-0.289885,-10.125809,-0.342329,-7.190486
52.300000,8.713240,19.929810,-0.290441,-10.150169,-0.343112,-7.202140
52.400000,8.729960,19.982910,-0.290999,-10.177212,-0.343898,-7.215657
52.500000,8.746610,20.041350,-0.291554,-10.206976,-0.344681,-7.231095
52.600000,8.763240,20.092470,-0.292108,-10.233011,-0.345464,-7.243867
52.700000,8.779860,20.140060,-0.292662,-10.257248,-0.346247,-7.255342
52.800000,8.796550,20.198540,-0.293218,-10.287032,-0.347033,-7.270686
52.900000,8.813270,20.248630,-0.293776,-10.312543,-0.347822,-7.282969
53.000000,8.829990,20.301970,-0.294333,-10.339708,-0.348612,-7.296391
53.100000,8.846510,20.359930,-0.294884,-10.369227,-0.349392,-7.311511
53.200000,8.863180,20.407880,-0.295439,-10.393648,-0.350181,-7.322956
53.300000,8.879950,20.477000,-0.295998,-10.428850,-0.350975,-7.341928
53.400000,8.896620,20.511350,-0.296554,-10.446345,-0.351764,-7.348439
53.500000,8.913260,20.579520,-0.297109,-10.481063,-0.352553,-7.367049
53.600000,8.929940,20.623700,-0.297665,-10.503564,-0.353344,-7.377024
53.700000,8.946610,20.682630,-0.298220,-10.533577,-0.354136,-7.392250
53.800000,8.963240,20.741190,-0.298775,-10.563401,-0.354926,-7.407325
53.900000,8.979940,20.794900,-0.299331,-10.590756,-0.355720,-7.420611
54.000000,8.996570,20.848280,-0.299886,-10.617942,-0.356512,-7.433773
54.100000,9.013220,20.907670,-0.300441,-10.648189,-0.357305,-7.449040
54.200000,9.029890,20.958100,-0.300996,-10.673873,-0.358099,-7.461076
54.300000,9.046570,21.010490,-0.301552,-10.700555,-0.358895,-7.473777
54.400000,9.063240,21.068210,-0.302108,-10.729951,-0.359691,-7.488347
54.500000,9.079890,21.120530,-0.302663,-10.756598,-0.360486,-7.500974
54.600000,9.096610,21.176360,-0.303220,-10.785032,-0.361286,-7.514791
54.700000,9.113260,21.232520,-0.303775,-10.813634,-0.362083,-7.528718
54.800000,9.129940,21.298780,-0.304331,-10.847380,-0.362882,-7.546182
54.900000,9.146590,21.347850,-0.304886,-10.872371,-0.363680,-7.557533
55.000000,9.163270,21.402800,-0.305442,-10.900357,-0.364480,-7.570926
55.100000,9.179930,21.462570,-0.305998,-10.930797,-0.365280,-7.585999
55.200000,9.196590,21.520060,-0.306553,-10.960077,-0.366080,-7.600232
55.300000,9.213240,21.574510,-0.307108,-10.987808,-0.366881,-7.613364
55.400000,9.229900,21.623860,-0.307663,-11.012941,-0.367683,-7.624663
55.500000,9.246600,21.692070,-0.308220,-11.047681,-0.368487,-7.642564
55.600000,9.263300,21.741500,-0.308777,-11.072855,-0.369292,-7.653816
55.700000,9.279870,21.798760,-0.309329,-11.102017,-0.370092,-7.667841
55.800000,9.296530,21.860970,-0.309884,-11.133701,-0.370896,-7.683541
55.900000,9.313260,21.914410,-0.310442,-11.160917,-0.371704,-7.696100
56.000000,9.329960,21.975360,-0.310999,-11.191959,-0.372512,-7.711275
56.100000,9.346600,22.034790,-0.311553,-11.222226,-0.373317,-7.725904
56.200000,9.363220,22.090030,-0.312107,-11.250360,-0.374122,-7.739040
56.300000,9.379850,22.153070,-0.312662,-11.282466,-0.374929,-7.754871
56.400000,9.396560,22.207780,-0.313219,-11.310329,-0.375739,-7.767723
56.500000,9.413280,22.261190,-0.313776,-11.337531,-0.376551,-7.780086
56.600000,9.429880,22.317160,-0.314329,-11.366036,-0.377358,-7.793358
56.700000,9.446530,22.373560,-0.314884,-11.394761,-0.378168,-7.806729
56.800000,9.463230,22.435350,-0.315441,-11.426230,-0.378980,-7.821929
56.900000,9.479920,22.489170,-0.315997,-11.453640,-0.379793,-7.834320
57.000000,9.496530,22.553340,-0.316551,-11.486322,-0.380603,-7.850315
57.100000,9.513200,22.613850,-0.317107,-11.517139,-0.381417,-7.864978
57.200000,9.529900,22.666880,-0.317663,-11.544147,-0.382232,-7.876995
57.300000,9.546590,22.733710,-0.318220,-11.578183,-0.383048,-7.893778
57.400000,9.563220,22.795520,-0.318774,-11.609663,-0.383861,-7.908804
57.500000,9.579860,22.858780,-0.319329,-11.641881,-0.384676,-7.924295
57.600000,9.596600,22.911030,-0.319887,-11.668492,-0.385496,-7.935897
57.700000,9.613290,22.972740,-0.320443,-11.699920,-0.386314,-7.950763
57.800000,9.629940,23.036750,-0.320998,-11.732520,-0.387131,-7.966405
57.900000,9.646590,23.099180,-0.321553,-11.764316,-0.387949,-7.981465
