Repository: abubakardawood/tissue-phantom-material-database

Title:
A Database of Silicone Phantom Materials for Modeling Human Tissue Mechanics Across Varying Stiffnesses

Description:
This dataset contains processed mechanical compression test data for soft silicone phantoms
fabricated using Ecoflex (Smooth-On) with varying base materials and thinner concentrations.
The dataset provides force–compression measurements together with derived engineering and
true stress–strain quantities, intended for mechanical characterization, constitutive model
fitting, and the design of tissue-equivalent phantoms.

All files in this dataset are processed outputs generated from raw experimental measurements.
The raw data files are not included in this archive.

File: data/EF10_25T/EF10_25T_A5.csv (part 1 of 2)
EF10_25T_A_sample_5
Compression test;
Cylinder Diameter: 50mm;
Cylinder Height: 30mm;
Speed (mm/min): 10;
Machine: INSTRON 5900;
Load cell: 1kN;
Time (s),Compression (mm),Load (N),Engineering Strain [-],Engineering Stress (kPa),True Strain [-],True Stress (kPa)
0.000000,0.000000,0.004460,-0.000000,-0.002271,0.000000,-0.002271
0.100000,0.006870,0.017720,-0.000229,-0.009025,-0.000229,-0.009023
0.200000,0.027920,0.044250,-0.000931,-0.022536,-0.000931,-0.022515
0.300000,0.046350,0.066870,-0.001545,-0.034057,-0.001546,-0.034004
0.400000,0.063190,0.091640,-0.002106,-0.046672,-0.002109,-0.046574
0.500000,0.079940,0.114900,-0.002665,-0.058518,-0.002668,-0.058362
0.600000,0.096720,0.137120,-0.003224,-0.069835,-0.003229,-0.069609
0.700000,0.113410,0.153020,-0.003780,-0.077932,-0.003787,-0.077638
0.800000,0.130030,0.185330,-0.004334,-0.094388,-0.004344,-0.093979
0.900000,0.146690,0.200920,-0.004890,-0.102328,-0.004902,-0.101827
1.000000,0.163340,0.231340,-0.005445,-0.117820,-0.005460,-0.117179
1.100000,0.180050,0.262040,-0.006002,-0.133456,-0.006020,-0.132655
1.200000,0.196690,0.288840,-0.006556,-0.147105,-0.006578,-0.146141
1.300000,0.213310,0.316910,-0.007110,-0.161401,-0.007136,-0.160253
1.400000,0.229970,0.344340,-0.007666,-0.175371,-0.007695,-0.174027
1.500000,0.246700,0.374990,-0.008223,-0.190981,-0.008257,-0.189410
1.600000,0.263320,0.409010,-0.008777,-0.208307,-0.008816,-0.206479
1.700000,0.279910,0.442540,-0.009330,-0.225384,-0.009374,-0.223281
1.800000,0.296630,0.481330,-0.009888,-0.245139,-0.009937,-0.242715
1.900000,0.313320,0.503200,-0.010444,-0.256278,-0.010499,-0.253601
2.000000,0.330040,0.542000,-0.011001,-0.276038,-0.011062,-0.273002
2.100000,0.346600,0.573330,-0.011553,-0.291995,-0.011621,-0.288621
2.200000,0.363240,0.607530,-0.012108,-0.309412,-0.012182,-0.305666
2.300000,0.379880,0.628240,-0.012663,-0.319960,-0.012744,-0.315908
2.400000,0.396610,0.661270,-0.013220,-0.336782,-0.013308,-0.332330
2.500000,0.413310,0.699640,-0.013777,-0.356324,-0.013873,-0.351415
2.600000,0.429890,0.727050,-0.014330,-0.370284,-0.014433,-0.364977
2.700000,0.446540,0.758590,-0.014885,-0.386347,-0.014997,-0.380596
2.800000,0.463190,0.792070,-0.015440,-0.403398,-0.015560,-0.397170
2.900000,0.479920,0.820810,-0.015997,-0.418035,-0.016127,-0.411348
3.000000,0.496520,0.852740,-0.016551,-0.434297,-0.016689,-0.427109
3.100000,0.513230,0.884230,-0.017108,-0.450335,-0.017256,-0.442630
3.200000,0.529910,0.915560,-0.017664,-0.466291,-0.017822,-0.458054
3.300000,0.546580,0.939060,-0.018219,-0.478259,-0.018387,-0.469546
3.400000,0.563150,0.967880,-0.018772,-0.492937,-0.018950,-0.483684
3.500000,0.579870,1.006790,-0.019329,-0.512754,-0.019518,-0.502843
3.600000,0.596560,1.035150,-0.019885,-0.527198,-0.020086,-0.516714
3.700000,0.613220,1.066160,-0.020441,-0.542991,-0.020652,-0.531892
3.800000,0.629960,1.100080,-0.020999,-0.560266,-0.021222,-0.548501
3.900000,0.646540,1.127790,-0.021551,-0.574379,-0.021787,-0.562000
4.000000,0.663180,1.161230,-0.022106,-0.591410,-0.022354,-0.578336
4.100000,0.679920,1.188630,-0.022664,-0.605364,-0.022925,-0.591644
4.200000,0.696640,1.220910,-0.023221,-0.621804,-0.023495,-0.607365
4.300000,0.713240,1.261730,-0.023775,-0.642594,-0.024062,-0.627316
4.400000,0.729920,1.287930,-0.024331,-0.655937,-0.024632,-0.639978
4.500000,0.746610,1.310440,-0.024887,-0.667402,-0.025202,-0.650792
4.600000,0.763320,1.343790,-0.025444,-0.684387,-0.025773,-0.666973
4.700000,0.779970,1.379580,-0.025999,-0.702614,-0.026343,-0.684347
4.800000,0.796590,1.406100,-0.026553,-0.716121,-0.026912,-0.697106
4.900000,0.813230,1.435020,-0.027108,-0.730850,-0.027482,-0.711038
5.000000,0.829910,1.466730,-0.027664,-0.746999,-0.028054,-0.726335
5.100000,0.846570,1.502560,-0.028219,-0.765248,-0.028625,-0.743653
5.200000,0.863220,1.538140,-0.028774,-0.783368,-0.029196,-0.760828
5.300000,0.879890,1.562670,-0.029330,-0.795861,-0.029768,-0.772519
5.400000,0.896580,1.592710,-0.029886,-0.811161,-0.030342,-0.786918
5.500000,0.913290,1.625810,-0.030443,-0.828018,-0.030916,-0.802811
5.600000,0.929950,1.657950,-0.030998,-0.844387,-0.031489,-0.818212
5.700000,0.946590,1.692100,-0.031553,-0.861779,-0.032062,-0.834588
5.800000,0.963290,1.722110,-0.032110,-0.877063,-0.032636,-0.848901
5.900000,0.979980,1.757940,-0.032666,-0.895311,-0.033211,-0.866065
6.000000,0.996600,1.790850,-0.033220,-0.912072,-0.033784,-0.881773
6.100000,1.013230,1.815480,-0.033774,-0.924616,-0.034358,-0.893388
6.200000,1.029950,1.844950,-0.034332,-0.939625,-0.034935,-0.907366
6.300000,1.046570,1.880970,-0.034886,-0.957970,-0.035509,-0.924551
6.400000,1.063270,1.907040,-0.035442,-0.971247,-0.036086,-0.936824
6.500000,1.079870,1.945720,-0.035996,-0.990947,-0.036659,-0.955277
6.600000,1.096550,1.976520,-0.036552,-1.006633,-0.037236,-0.969839
6.700000,1.113240,2.001840,-0.037108,-1.019529,-0.037814,-0.981696
6.800000,1.129940,2.032970,-0.037665,-1.035383,-0.038392,-0.996386
6.900000,1.146530,2.064830,-0.038218,-1.051609,-0.038967,-1.011419
7.000000,1.163160,2.098790,-0.038772,-1.068905,-0.039544,-1.027461
7.100000,1.179900,2.132460,-0.039330,-1.086053,-0.040124,-1.043338
7.200000,1.196620,2.164840,-0.039887,-1.102544,-0.040705,-1.058566
7.300000,1.213310,2.192360,-0.040444,-1.116560,-0.041284,-1.071402
7.400000,1.229930,2.223150,-0.040998,-1.132241,-0.041862,-1.085822
7.500000,1.246610,2.256190,-0.041554,-1.149068,-0.042442,-1.101320
7.600000,1.263320,2.290190,-0.042111,-1.166384,-0.043023,-1.117267
7.700000,1.279970,2.322980,-0.042666,-1.183084,-0.043603,-1.132607
7.800000,1.296620,2.358700,-0.043221,-1.201276,-0.044182,-1.149356
7.900000,1.313260,2.382410,-0.043775,-1.213351,-0.044762,-1.160237
8.000000,1.329930,2.412740,-0.044331,-1.228798,-0.045344,-1.174325
8.100000,1.346580,2.448240,-0.044886,-1.246878,-0.045925,-1.190911
8.200000,1.363230,2.481890,-0.045441,-1.264016,-0.046506,-1.206578
8.300000,1.379850,2.511140,-0.045995,-1.278913,-0.047086,-1.220089
8.400000,1.396560,2.541430,-0.046552,-1.294340,-0.047670,-1.234086
8.500000,1.413250,2.578770,-0.047108,-1.313357,-0.048254,-1.251487
8.600000,1.429880,2.608520,-0.047663,-1.328508,-0.048836,-1.265188
8.700000,1.446520,2.637660,-0.048217,-1.343349,-0.049419,-1.278576
8.800000,1.463280,2.672720,-0.048776,-1.361205,-0.050006,-1.294811
8.900000,1.479970,2.706270,-0.049332,-1.378292,-0.050591,-1.310298
9.000000,1.496620,2.734430,-0.049887,-1.392634,-0.051175,-1.323159
9.100000,1.513280,2.772220,-0.050443,-1.411880,-0.051759,-1.340661
9.200000,1.529930,2.796500,-0.050998,-1.424246,-0.052344,-1.351613
9.300000,1.546570,2.830380,-0.051552,-1.441501,-0.052929,-1.367188
9.400000,1.563260,2.863920,-0.052109,-1.458582,-0.053515,-1.382578
9.500000,1.579910,2.894060,-0.052664,-1.473933,-0.054101,-1.396310
9.600000,1.596510,2.929350,-0.053217,-1.491906,-0.054685,-1.412511
9.700000,1.613250,2.962490,-0.053775,-1.508784,-0.055275,-1.427649
9.800000,1.629910,2.991030,-0.054330,-1.523319,-0.055862,-1.440557
9.900000,1.646560,3.020290,-0.054885,-1.538221,-0.056449,-1.453795
10.000000,1.663200,3.049630,-0.055440,-1.553164,-0.057036,-1.467056
10.100000,1.679900,3.087100,-0.055997,-1.572247,-0.057626,-1.484207
10.200000,1.696630,3.115000,-0.056554,-1.586456,-0.058217,-1.496735
10.300000,1.713280,3.156190,-0.057109,-1.607434,-0.058805,-1.515635
10.400000,1.729930,3.186270,-0.057664,-1.622754,-0.059394,-1.529179
10.500000,1.746570,3.214280,-0.058219,-1.637019,-0.059983,-1.541714
10.600000,1.763280,3.248200,-0.058776,-1.654295,-0.060574,-1.557062
10.700000,1.779980,3.282790,-0.059333,-1.671911,-0.061166,-1.572712
10.800000,1.796620,3.317350,-0.059887,-1.689512,-0.061756,-1.588332
10.900000,1.813230,3.349900,-0.060441,-1.706090,-0.062345,-1.602972
11.000000,1.829930,3.381220,-0.060998,-1.722041,-0.062937,-1.617001
11.100000,1.846650,3.417840,-0.061555,-1.740692,-0.063531,-1.633543
11.200000,1.863270,3.443880,-0.062109,-1.753954,-0.064122,-1.645017
11.300000,1.879900,3.484160,-0.062663,-1.774468,-0.064713,-1.663274
11.400000,1.896590,3.521190,-0.063220,-1.793327,-0.065306,-1.679954
11.500000,1.913290,3.547940,-0.063776,-1.806951,-0.065901,-1.691710
11.600000,1.929940,3.577490,-0.064331,-1.822001,-0.066494,-1.704789
11.700000,1.946570,3.611570,-0.064886,-1.839357,-0.067086,-1.720010
11.800000,1.963190,3.647300,-0.065440,-1.857555,-0.067679,-1.735997
11.900000,1.979870,3.672090,-0.065996,-1.870180,-0.068274,-1.746756
12.000000,1.996570,3.715230,-0.066552,-1.892151,-0.068870,-1.766224
12.100000,2.013220,3.750820,-0.067107,-1.910277,-0.069465,-1.782083
12.200000,2.029860,3.769140,-0.067662,-1.919607,-0.070060,-1.789723
12.300000,2.046540,3.814430,-0.068218,-1.942673,-0.070656,-1.810148
12.400000,2.063310,3.838940,-0.068777,-1.955156,-0.071257,-1.820686
12.500000,2.079960,3.875700,-0.069332,-1.973878,-0.071853,-1.837025
12.600000,2.096610,3.906610,-0.069887,-1.989620,-0.072449,-1.850572
12.700000,2.113220,3.937530,-0.070441,-2.005368,-0.073045,-1.864108
12.800000,2.129940,3.970480,-0.070998,-2.022149,-0.073644,-1.878580
12.900000,2.146550,4.008050,-0.071552,-2.041283,-0.074241,-1.895226
13.000000,2.163190,4.041630,-0.072106,-2.058385,-0.074838,-1.909963
13.100000,2.179890,4.076130,-0.072663,-2.075956,-0.075438,-1.925111
13.200000,2.196550,4.102050,-0.073218,-2.089157,-0.076037,-1.936192
13.300000,2.213250,4.141840,-0.073775,-2.109422,-0.076638,-1.953799
13.400000,2.229890,4.175270,-0.074330,-2.126448,-0.077237,-1.968389
13.500000,2.246520,4.206800,-0.074884,-2.142506,-0.077836,-1.982066
13.600000,2.263190,4.242150,-0.075440,-2.160509,-0.078437,-1.997521
13.700000,2.279920,4.270720,-0.075997,-2.175060,-0.079040,-2.009761
13.800000,2.296610,4.303920,-0.076554,-2.191968,-0.079643,-2.024165
13.900000,2.313230,4.342590,-0.077108,-2.211663,-0.080243,-2.041127
14.000000,2.329900,4.365510,-0.077663,-2.223336,-0.080845,-2.050664
14.100000,2.346590,4.408500,-0.078220,-2.245231,-0.081448,-2.069609
14.200000,2.363320,4.441560,-0.078777,-2.262068,-0.082054,-2.083868
14.300000,2.379950,4.475160,-0.079332,-2.279180,-0.082655,-2.098369
14.400000,2.396560,4.502950,-0.079885,-2.293334,-0.083257,-2.110130
14.500000,2.413230,4.539950,-0.080441,-2.312178,-0.083861,-2.126184
14.600000,2.429940,4.564760,-0.080998,-2.324813,-0.084467,-2.136508
14.700000,2.446610,4.602970,-0.081554,-2.344273,-0.085072,-2.153089
14.800000,2.463250,4.639580,-0.082108,-2.362919,-0.085676,-2.168903
14.900000,2.479920,4.665340,-0.082664,-2.376038,-0.086281,-2.179625
15.000000,2.496590,4.704090,-0.083220,-2.395773,-0.086887,-2.196398
15.100000,2.513270,4.736120,-0.083776,-2.412086,-0.087494,-2.210012
15.200000,2.529840,4.767250,-0.084328,-2.427940,-0.088097,-2.223197
15.300000,2.546550,4.805690,-0.084885,-2.447518,-0.088706,-2.239760
15.400000,2.563250,4.832420,-0.085442,-2.461131,-0.089314,-2.250848
15.500000,2.579940,4.863760,-0.085998,-2.477093,-0.089923,-2.264068
15.600000,2.596560,4.895880,-0.086552,-2.493451,-0.090529,-2.277638
15.700000,2.613220,4.933340,-0.087107,-2.512529,-0.091137,-2.293670
15.800000,2.629950,4.961130,-0.087665,-2.526683,-0.091748,-2.305181
15.900000,2.646640,4.994130,-0.088221,-2.543490,-0.092358,-2.319099
16.000000,2.663330,5.033440,-0.088778,-2.563510,-0.092968,-2.335928
16.100000,2.679890,5.067310,-0.089330,-2.580760,-0.093574,-2.350221
16.200000,2.696530,5.096580,-0.089884,-2.595667,-0.094184,-2.362357
16.300000,2.713240,5.127300,-0.090441,-2.611312,-0.094796,-2.375142
16.400000,2.729930,5.160890,-0.090998,-2.628420,-0.095408,-2.389240
16.500000,2.746520,5.193580,-0.091551,-2.645069,-0.096016,-2.402911
16.600000,2.763190,5.228890,-0.092106,-2.663052,-0.096628,-2.417768
16.700000,2.779880,5.261750,-0.092663,-2.679787,-0.097241,-2.431471
16.800000,2.796560,5.295400,-0.093219,-2.696925,-0.097854,-2.445521
16.900000,2.813220,5.324140,-0.093774,-2.711562,-0.098467,-2.457288
17.000000,2.829870,5.363580,-0.094329,-2.731649,-0.099079,-2.473975
17.100000,2.846570,5.392530,-0.094886,-2.746393,-0.099694,-2.485800
17.200000,2.863240,5.429180,-0.095441,-2.765059,-0.100308,-2.501158
17.300000,2.879980,5.457530,-0.095999,-2.779497,-0.100925,-2.512667
17.400000,2.896600,5.492560,-0.096553,-2.797338,-0.101538,-2.527246
17.500000,2.913280,5.521360,-0.097109,-2.812006,-0.102154,-2.538934
17.600000,2.929970,5.556380,-0.097666,-2.829841,-0.102770,-2.553463
17.700000,2.946690,5.577540,-0.098223,-2.840618,-0.103388,-2.561604
17.800000,2.963240,5.608220,-0.098775,-2.856243,-0.104000,-2.574119
17.900000,2.979900,5.639050,-0.099330,-2.871945,-0.104616,-2.586674
18.000000,2.996610,5.660680,-0.099887,-2.882961,-0.105235,-2.594990
18.100000,3.013290,5.684040,-0.100443,-2.894858,-0.105853,-2.604090
18.200000,3.029950,5.708780,-0.100998,-2.907458,-0.106470,-2.613809
18.300000,3.046560,5.738490,-0.101552,-2.922589,-0.107086,-2.625794
18.400000,3.063270,5.766950,-0.102109,-2.937084,-0.107707,-2.637181
18.500000,3.079950,5.798120,-0.102665,-2.952958,-0.108326,-2.649793
18.600000,3.096600,5.826000,-0.103220,-2.967157,-0.108945,-2.660887
18.700000,3.113220,5.862080,-0.103774,-2.985533,-0.109563,-2.675712
18.800000,3.129880,5.884870,-0.104329,-2.997140,-0.110182,-2.684450
18.900000,3.146580,5.921900,-0.104886,-3.015999,-0.110804,-2.699663
19.000000,3.163320,5.943770,-0.105444,-3.027137,-0.111428,-2.707944
19.100000,3.179910,5.983800,-0.105997,-3.047524,-0.112046,-2.724496
19.200000,3.196530,6.017350,-0.106551,-3.064611,-0.112666,-2.738074
19.300000,3.213290,6.053770,-0.107110,-3.083160,-0.113292,-2.752924
19.400000,3.229990,6.086130,-0.107666,-3.099641,-0.113915,-2.765914
19.500000,3.246630,6.126140,-0.108221,-3.120017,-0.114537,-2.782366
19.600000,3.263230,6.160200,-0.108774,-3.137364,-0.115158,-2.796099
19.700000,3.279880,6.191280,-0.109329,-3.153193,-0.115781,-2.808457
19.800000,3.296490,6.222260,-0.109883,-3.168971,-0.116402,-2.820755
19.900000,3.313190,6.259250,-0.110440,-3.187810,-0.117028,-2.835749
20.000000,3.329850,6.294960,-0.110995,-3.205997,-0.117652,-2.850147
20.100000,3.346520,6.324570,-0.111551,-3.221077,-0.118278,-2.861764
20.200000,3.363260,6.352380,-0.112109,-3.235241,-0.118906,-2.872542
20.300000,3.379900,6.393410,-0.112663,-3.256137,-0.119531,-2.889290
20.400000,3.396540,6.428380,-0.113218,-3.273947,-0.120156,-2.903277
20.500000,3.413180,6.453820,-0.113773,-3.286904,-0.120782,-2.912944
20.600000,3.429940,6.492860,-0.114331,-3.306786,-0.121412,-2.928717
20.700000,3.446630,6.526340,-0.114888,-3.323838,-0.122041,-2.941970
20.800000,3.463290,6.564090,-0.115443,-3.343064,-0.122668,-2.957130
20.900000,3.479900,6.586740,-0.115997,-3.354599,-0.123294,-2.965477
21.000000,3.496570,6.626010,-0.116552,-3.374599,-0.123923,-2.981282
21.100000,3.513250,6.663120,-0.117108,-3.393499,-0.124553,-2.996092
21.200000,3.529950,6.691760,-0.117665,-3.408085,-0.125183,-3.007073
21.300000,3.546580,6.728990,-0.118219,-3.427046,-0.125812,-3.021903
21.400000,3.563220,6.763740,-0.118774,-3.444744,-0.126441,-3.035598
21.500000,3.579890,6.795450,-0.119330,-3.460894,-0.127072,-3.047907
21.600000,3.596570,6.828990,-0.119886,-3.477976,-0.127703,-3.061017
21.700000,3.613270,6.869810,-0.120442,-3.498766,-0.128336,-3.077366
21.800000,3.629870,6.897370,-0.120996,-3.512802,-0.128965,-3.087768
21.900000,3.646560,6.936390,-0.121552,-3.532674,-0.129599,-3.103271
22.000000,3.663290,6.974280,-0.122110,-3.551972,-0.130234,-3.118242
22.100000,3.679930,7.010070,-0.122664,-3.570199,-0.130866,-3.132263
22.200000,3.696560,7.044390,-0.123219,-3.587678,-0.131498,-3.145609
22.300000,3.713280,7.082020,-0.123776,-3.606843,-0.132134,-3.160403
22.400000,3.729940,7.120710,-0.124331,-3.626548,-0.132767,-3.175654
22.500000,3.746660,7.159000,-0.124889,-3.646049,-0.133404,-3.190699
22.600000,3.763260,7.190830,-0.125442,-3.662260,-0.134037,-3.202858
22.700000,3.779880,7.224080,-0.125996,-3.679194,-0.134670,-3.215630
22.800000,3.796580,7.265010,-0.126553,-3.700039,-0.135307,-3.231789
22.900000,3.813320,7.302110,-0.127111,-3.718934,-0.135946,-3.246218
23.000000,3.829940,7.337440,-0.127665,-3.736928,-0.136581,-3.259854
23.100000,3.846510,7.375390,-0.128217,-3.756255,-0.137215,-3.274639
23.200000,3.863250,7.407600,-0.128775,-3.772660,-0.137855,-3.286835
23.300000,3.879950,7.448980,-0.129332,-3.793734,-0.138494,-3.303084
23.400000,3.896600,7.486930,-0.129887,-3.813062,-0.139132,-3.317796
23.500000,3.913210,7.522740,-0.130440,-3.831300,-0.139768,-3.331544
23.600000,3.929880,7.548960,-0.130996,-3.844654,-0.140408,-3.341019
23.700000,3.946570,7.589050,-0.131552,-3.865071,-0.141048,-3.356612
23.800000,3.963280,7.629010,-0.132109,-3.885423,-0.141690,-3.372122
23.900000,3.979920,7.669170,-0.132664,-3.905876,-0.142329,-3.387707
24.000000,3.996590,7.700970,-0.133220,-3.922072,-0.142970,-3.399575
24.100000,4.013250,7.741570,-0.133775,-3.942749,-0.143611,-3.415308
24.200000,4.029990,7.779160,-0.134333,-3.961894,-0.144255,-3.429681
24.300000,4.046630,7.809730,-0.134888,-3.977463,-0.144896,-3.440952
24.400000,4.063240,7.849380,-0.135441,-3.997656,-0.145536,-3.456208
24.500000,4.079890,7.890460,-0.135996,-4.018578,-0.146178,-3.472066
24.600000,4.096610,7.925810,-0.136554,-4.036582,-0.146824,-3.485372
24.700000,4.113260,7.957020,-0.137109,-4.052477,-0.147467,-3.496847
24.800000,4.129860,7.997800,-0.137662,-4.073246,-0.148108,-3.512515
24.900000,4.146570,8.036120,-0.138219,-4.092762,-0.148754,-3.527065
25.000000,4.163240,8.074470,-0.138775,-4.112294,-0.149399,-3.541612
25.100000,4.179900,8.119130,-0.139330,-4.135039,-0.150044,-3.558904
25.200000,4.196530,8.142960,-0.139884,-4.147175,-0.150688,-3.567051
25.300000,4.213220,8.186140,-0.140441,-4.169167,-0.151335,-3.583646
25.400000,4.229900,8.223140,-0.140997,-4.188011,-0.151982,-3.597515
25.500000,4.246630,8.263760,-0.141554,-4.208698,-0.152632,-3.612939
25.600000,4.263260,8.295360,-0.142109,-4.224792,-0.153278,-3.624413
25.700000,4.279860,8.333940,-0.142662,-4.244441,-0.153923,-3.638920
25.800000,4.296570,8.372730,-0.143219,-4.264196,-0.154573,-3.653482
25.900000,4.313260,8.410150,-0.143775,-4.283254,-0.155222,-3.667428
26.000000,4.329960,8.444200,-0.144332,-4.300596,-0.155873,-3.679882
26.100000,4.346580,8.484220,-0.144886,-4.320978,-0.156520,-3.694929
26.200000,4.363250,8.520270,-0.145442,-4.339338,-0.157171,-3.708217
26.300000,4.379910,8.555780,-0.145997,-4.357423,-0.157821,-3.721252
26.400000,4.396630,8.590130,-0.146554,-4.374917,-0.158473,-3.733754
26.500000,4.413300,8.630210,-0.147110,-4.395330,-0.159125,-3.748733
26.600000,4.429970,8.670650,-0.147666,-4.415926,-0.159776,-3.763845
26.700000,4.446630,8.706330,-0.148221,-4.434097,-0.160428,-3.776871
26.800000,4.463270,8.741730,-0.148776,-4.452127,-0.161080,-3.789758
26.900000,4.479890,8.778520,-0.149330,-4.470864,-0.161731,-3.803231
27.000000,4.496550,8.822780,-0.149885,-4.493405,-0.162384,-3.819911
27.100000,4.513260,8.857620,-0.150442,-4.511149,-0.163039,-3.832483
27.200000,4.529910,8.896700,-0.150997,-4.531052,-0.163693,-3.846877
27.300000,4.546590,8.935710,-0.151553,-4.550920,-0.164348,-3.861214
27.400000,4.563150,8.966240,-0.152105,-4.566469,-0.164998,-3.871886
27.500000,4.579890,9.004150,-0.152663,-4.585776,-0.165657,-3.885698
27.600000,4.596600,9.050020,-0.153220,-4.609137,-0.166314,-3.902925
27.700000,4.613300,9.081780,-0.153777,-4.625313,-0.166972,-3.914047
27.800000,4.629940,9.114090,-0.154331,-4.641768,-0.167628,-3.925398
27.900000,4.646550,9.158490,-0.154885,-4.664381,-0.168283,-3.941938
28.000000,4.663210,9.195300,-0.155440,-4.683128,-0.168940,-3.955181
28.100000,4.679900,9.235620,-0.155997,-4.703663,-0.169599,-3.969907
28.200000,4.696630,9.265680,-0.156554,-4.718972,-0.170260,-3.980197
28.300000,4.713210,9.306610,-0.157107,-4.739818,-0.170915,-3.995159
28.400000,4.729860,9.350410,-0.157662,-4.762125,-0.171574,-4.011319
28.500000,4.746540,9.385190,-0.158218,-4.779838,-0.172234,-4.023582
28.600000,4.763220,9.429170,-0.158774,-4.802237,-0.172895,-4.039766
28.700000,4.779860,9.464340,-0.159329,-4.820149,-0.173554,-4.052161
28.800000,4.796530,9.501280,-0.159884,-4.838962,-0.174216,-4.065288
28.900000,4.813250,9.537660,-0.160442,-4.857490,-0.174879,-4.078147
29.000000,4.829960,9.579760,-0.160999,-4.878932,-0.175543,-4.093430
29.100000,4.846610,9.620370,-0.161554,-4.899614,-0.176205,-4.108064
29.200000,4.863260,9.658320,-0.162109,-4.918942,-0.176867,-4.121539
29.300000,4.879930,9.697230,-0.162664,-4.938759,-0.177530,-4.135399
29.400000,4.896610,9.731730,-0.163220,-4.956329,-0.178194,-4.147356
29.500000,4.913310,9.765970,-0.163777,-4.973768,-0.178860,-4.159179
29.600000,4.929920,9.814990,-0.164331,-4.998733,-0.179522,-4.177288
29.700000,4.946540,9.843300,-0.164885,-5.013152,-0.180185,-4.186560
29.800000,4.963290,9.884180,-0.165443,-5.033972,-0.180854,-4.201136
29.900000,4.979970,9.924590,-0.165999,-5.054552,-0.181521,-4.215502
30.000000,4.996570,9.965010,-0.166552,-5.075138,-0.182184,-4.229862
30.100000,5.013210,10.001960,-0.167107,-5.093956,-0.182850,-4.242721
30.200000,5.029940,10.037160,-0.167665,-5.111884,-0.183520,-4.254801
30.300000,5.046610,10.082240,-0.168220,-5.134843,-0.184188,-4.271058
30.400000,5.063220,10.114170,-0.168774,-5.151104,-0.184854,-4.281732
30.500000,5.079840,10.157790,-0.169328,-5.173320,-0.185520,-4.297332
30.600000,5.096560,10.195560,-0.169885,-5.192556,-0.186191,-4.310417
30.700000,5.113290,10.234000,-0.170443,-5.212133,-0.186863,-4.323762
30.800000,5.129950,10.267510,-0.170998,-5.229200,-0.187533,-4.335015
30.900000,5.146570,10.316330,-0.171552,-5.254064,-0.188202,-4.352717
31.000000,5.163200,10.354550,-0.172107,-5.273529,-0.188871,-4.365920
31.100000,5.179880,10.392880,-0.172663,-5.293050,-0.189543,-4.379138
31.200000,5.196620,10.428290,-0.173221,-5.311084,-0.190217,-4.391095
31.300000,5.213240,10.469290,-0.173775,-5.331966,-0.190888,-4.405405
31.400000,5.229870,10.510560,-0.174329,-5.352984,-0.191559,-4.419804
31.500000,5.246600,10.552330,-0.174887,-5.374258,-0.192235,-4.434372
31.600000,5.263260,10.592100,-0.175442,-5.394512,-0.192908,-4.448088
31.700000,5.279900,10.625960,-0.175997,-5.411757,-0.193581,-4.459306
31.800000,5.296580,10.670170,-0.176553,-5.434273,-0.194256,-4.474838
31.900000,5.313290,10.705130,-0.177110,-5.452078,-0.194932,-4.486462
32.000000,5.329960,10.743290,-0.177665,-5.471513,-0.195608,-4.499415
32.100000,5.346600,10.781870,-0.178220,-5.491161,-0.196283,-4.512527
32.200000,5.363250,10.822720,-0.178775,-5.511966,-0.196958,-4.526564
32.300000,5.379890,10.862650,-0.179330,-5.532302,-0.197634,-4.540196
32.400000,5.396580,10.905830,-0.179886,-5.554294,-0.198312,-4.555154
32.500000,5.413290,10.934940,-0.180443,-5.569119,-0.198991,-4.564211
32.600000,5.429890,10.983490,-0.180996,-5.593846,-0.199667,-4.581380
32.700000,5.446510,11.022740,-0.181550,-5.613835,-0.200343,-4.594642
32.800000,5.463250,11.061320,-0.182108,-5.633484,-0.201025,-4.607580
32.900000,5.479950,11.106150,-0.182665,-5.656316,-0.201706,-4.623105
33.000000,5.496630,11.140790,-0.183221,-5.673958,-0.202387,-4.634370
33.100000,5.513270,11.186920,-0.183776,-5.697452,-0.203066,-4.650399
33.200000,5.529930,11.224850,-0.184331,-5.716769,-0.203747,-4.662991
33.300000,5.546640,11.266870,-0.184888,-5.738170,-0.204430,-4.677251
33.400000,5.563320,11.300520,-0.185444,-5.755308,-0.205112,-4.688020
33.500000,5.579950,11.343770,-0.185998,-5.777335,-0.205793,-4.702760
33.600000,5.596600,11.377680,-0.186553,-5.794605,-0.206475,-4.713602
33.700000,5.613260,11.419190,-0.187109,-5.815746,-0.207158,-4.727569
33.800000,5.629930,11.459730,-0.187664,-5.836393,-0.207842,-4.741110
33.900000,5.646560,11.505560,-0.188219,-5.859734,-0.208524,-4.756822
34.000000,5.663210,11.541500,-0.188774,-5.878038,-0.209208,-4.768419
34.100000,5.679920,11.581870,-0.189331,-5.898598,-0.209895,-4.781812
34.200000,5.696610,11.623370,-0.189887,-5.919734,-0.210582,-4.795653
34.300000,5.713230,11.664180,-0.190441,-5.940518,-0.211266,-4.809200
34.400000,5.729860,11.699760,-0.190995,-5.958639,-0.211951,-4.820567
34.500000,5.746570,11.741790,-0.191552,-5.980045,-0.212639,-4.834553
34.600000,5.763270,11.777630,-0.192109,-5.998298,-0.213328,-4.845971
34.700000,5.779970,11.819160,-0.192666,-6.019449,-0.214017,-4.859708
34.800000,5.796630,11.859830,-0.193221,-6.040162,-0.214706,-4.873076
34.900000,5.813270,11.897970,-0.193776,-6.059586,-0.215393,-4.885386
35.000000,5.829960,11.948900,-0.194332,-6.085525,-0.216084,-4.902913
35.100000,5.846680,11.982930,-0.194889,-6.102856,-0.216776,-4.913475
35.200000,5.863270,12.018090,-0.195442,-6.120763,-0.217463,-4.924507
35.300000,5.879890,12.061970,-0.195996,-6.143111,-0.218151,-4.939084
35.400000,5.896570,12.107150,-0.196552,-6.166121,-0.218843,-4.954155
35.500000,5.913280,12.134570,-0.197109,-6.180086,-0.219537,-4.961933
35.600000,5.929890,12.179310,-0.197663,-6.202872,-0.220227,-4.976793
35.700000,5.946530,12.216630,-0.198218,-6.221879,-0.220918,-4.988592
35.800000,5.963200,12.261270,-0.198773,-6.244614,-0.221611,-5.003351
35.900000,5.979880,12.309640,-0.199329,-6.269248,-0.222306,-5.019603
36.000000,5.996550,12.352950,-0.199885,-6.291306,-0.223000,-5.033768
36.100000,6.013200,12.391250,-0.200440,-6.310812,-0.223694,-5.045873
36.200000,6.029840,12.433620,-0.200995,-6.332391,-0.224388,-5.059614
36.300000,6.046530,12.467990,-0.201551,-6.349895,-0.225084,-5.070067
36.400000,6.063270,12.515450,-0.202109,-6.374066,-0.225783,-5.085810
36.500000,6.079910,12.554820,-0.202664,-6.394117,-0.226479,-5.098262
36.600000,6.096550,12.600090,-0.203218,-6.417173,-0.227175,-5.113086
36.700000,6.113240,12.643430,-0.203775,-6.439246,-0.227873,-5.127091
36.800000,6.129910,12.683900,-0.204330,-6.459857,-0.228571,-5.139912
36.900000,6.146600,12.722310,-0.204887,-6.479419,-0.229271,-5.151873
37.000000,6.163210,12.761490,-0.205440,-6.499373,-0.229967,-5.164140
37.100000,6.179900,12.800900,-0.205997,-6.519445,-0.230668,-5.176461
37.200000,6.196600,12.850770,-0.206553,-6.544843,-0.231369,-5.192984
37.300000,6.213250,12.883870,-0.207108,-6.561701,-0.232069,-5.202718
37.400000,6.229850,12.930840,-0.207662,-6.585623,-0.232767,-5.218041
37.500000,6.246550,12.976540,-0.208218,-6.608898,-0.233470,-5.232804
37.600000,6.263230,13.015320,-0.208774,-6.628648,-0.234172,-5.244756
37.700000,6.279940,13.061130,-0.209331,-6.651979,-0.234876,-5.259511
37.800000,6.296570,13.101650,-0.209886,-6.672616,-0.235578,-5.272129
37.900000,6.313210,13.139900,-0.210440,-6.692096,-0.236280,-5.283809
38.000000,6.329860,13.183590,-0.210995,-6.714347,-0.236983,-5.297651
38.100000,6.346540,13.227140,-0.211551,-6.736527,-0.237688,-5.311406
38.200000,6.363230,13.267850,-0.212108,-6.757261,-0.238394,-5.323994
38.300000,6.379870,13.307260,-0.212662,-6.777332,-0.239098,-5.336049
38.400000,6.396580,13.350260,-0.213219,-6.799232,-0.239806,-5.349504
38.500000,6.413250,13.391520,-0.213775,-6.820245,-0.240512,-5.362247
38.600000,6.429940,13.428430,-0.214331,-6.839043,-0.241220,-5.373222
38.700000,6.446570,13.476330,-0.214886,-6.863439,-0.241926,-5.388584
38.800000,6.463230,13.514320,-0.215441,-6.882787,-0.242634,-5.399952
38.900000,6.479940,13.555870,-0.215998,-6.903948,-0.243344,-5.412709
39.000000,6.496620,13.592710,-0.216554,-6.922710,-0.244053,-5.423570
39.100000,6.513270,13.646370,-0.217109,-6.950039,-0.244762,-5.441123
39.200000,6.529870,13.683410,-0.217662,-6.968903,-0.245469,-5.452036
39.300000,6.546530,13.723990,-0.218218,-6.989571,-0.246179,-5.464323
39.400000,6.563270,13.770700,-0.218776,-7.013360,-0.246893,-5.479007
39.500000,6.579970,13.809340,-0.219332,-7.033039,-0.247606,-5.490466
39.600000,6.596540,13.854570,-0.219885,-7.056075,-0.248314,-5.504552
39.700000,6.613240,13.897740,-0.220441,-7.078061,-0.249027,-5.517764
39.800000,6.629920,13.944720,-0.220997,-7.101988,-0.249741,-5.532467
39.900000,6.646640,13.984260,-0.221555,-7.122125,-0.250457,-5.544185
40.000000,6.663280,14.024390,-0.222109,-7.142563,-0.251169,-5.556133
40.100000,6.679910,14.071150,-0.222664,-7.166378,-0.251882,-5.570686
40.200000,6.696600,14.116250,-0.223220,-7.189347,-0.252598,-5.584541
40.300000,6.713270,14.161650,-0.223776,-7.212469,-0.253314,-5.598494
40.400000,6.729980,14.201150,-0.224333,-7.232586,-0.254032,-5.610081
40.500000,6.746630,14.246080,-0.224888,-7.255469,-0.254747,-5.623803
40.600000,6.763270,14.285280,-0.225442,-7.275433,-0.255463,-5.635243
40.700000,6.779930,14.335960,-0.225998,-7.301244,-0.256180,-5.651180
40.800000,6.796610,14.372020,-0.226554,-7.319610,-0.256899,-5.661325
40.900000,6.813220,14.416100,-0.227107,-7.342059,-0.257615,-5.674624
41.000000,6.829870,14.457910,-0.227662,-7.363353,-0.258333,-5.686995
41.100000,6.846640,14.506230,-0.228221,-7.387962,-0.259057,-5.701872
41.200000,6.863290,14.548580,-0.228776,-7.409531,-0.259777,-5.714406
41.300000,6.879900,14.593140,-0.229330,-7.432225,-0.260495,-5.727793
41.400000,6.896540,14.637260,-0.229885,-7.454695,-0.261215,-5.740975
41.500000,6.913240,14.678900,-0.230441,-7.475902,-0.261938,-5.753145
41.600000,6.929920,14.721990,-0.230997,-7.497848,-0.262661,-5.765865
41.700000,6.946660,14.764020,-0.231555,-7.519254,-0.263387,-5.778130
41.800000,6.963240,14.816700,-0.232108,-7.546083,-0.264106,-5.794577
41.900000,6.979880,14.857000,-0.232663,-7.566608,-0.264829,-5.806141
42.000000,6.996570,14.899780,-0.233219,-7.588396,-0.265554,-5.818638
42.100000,7.013290,14.944080,-0.233776,-7.610957,-0.266281,-5.831696
42.200000,7.029910,14.996310,-0.234330,-7.637558,-0.267004,-5.847846
42.300000,7.046550,15.034710,-0.234885,-7.657115,-0.267729,-5.858573
42.400000,7.063240,15.079250,-0.235441,-7.679799,-0.268457,-5.871657
42.500000,7.079920,15.122670,-0.235997,-7.701913,-0.269184,-5.884282
42.600000,7.096530,15.172510,-0.236551,-7.727296,-0.269909,-5.899396
42.700000,7.113210,15.211340,-0.237107,-7.747072,-0.270637,-5.910187
42.800000,7.129880,15.256500,-0.237663,-7.770072,-0.271366,-5.923416
42.900000,7.146520,15.297350,-0.238217,-7.790876,-0.272094,-5.934955
43.000000,7.163240,15.342660,-0.238775,-7.813953,-0.272826,-5.948179
43.100000,7.179880,15.386530,-0.239329,-7.836295,-0.273555,-5.960840
43.200000,7.196570,15.431030,-0.239886,-7.858959,-0.274286,-5.973707
43.300000,7.213290,15.473130,-0.240443,-7.880400,-0.275020,-5.985613
43.400000,7.230000,15.517880,-0.241000,-7.903191,-0.275754,-5.998522
43.500000,7.246610,15.574020,-0.241554,-7.931783,-0.276483,-6.015832
43.600000,7.263240,15.615010,-0.242108,-7.952659,-0.277214,-6.027257
43.700000,7.279980,15.656070,-0.242666,-7.973571,-0.277951,-6.038656
43.800000,7.296640,15.702600,-0.243221,-7.997269,-0.278684,-6.052162
43.900000,7.313270,15.749390,-0.243776,-8.021098,-0.279417,-6.065750
44.000000,7.329890,15.800850,-0.244330,-8.047307,-0.280150,-6.081111
44.100000,7.346570,15.844060,-0.244886,-8.069313,-0.280886,-6.093254
44.200000,7.363260,15.882560,-0.245442,-8.088921,-0.281623,-6.103560
44.300000,7.379920,15.935090,-0.245997,-8.115675,-0.282359,-6.119240
44.400000,7.396540,15.978710,-0.246551,-8.137890,-0.283094,-6.131483
44.500000,7.413170,16.023880,-0.247106,-8.160895,-0.283830,-6.144292
44.600000,7.429930,16.069770,-0.247664,-8.184267,-0.284573,-6.157316
44.700000,7.446660,16.118630,-0.248222,-8.209151,-0.285314,-6.171459
44.800000,7.463250,16.160080,-0.248775,-8.230261,-0.286050,-6.182778
44.900000,7.479880,16.203970,-0.249329,-8.252614,-0.286788,-6.194995
45.000000,7.496560,16.252010,-0.249885,-8.277081,-0.287529,-6.208760
45.100000,7.513280,16.293880,-0.250443,-8.298405,-0.288272,-6.220130
45.200000,7.529920,16.342960,-0.250997,-8.323401,-0.289013,-6.234250
45.300000,7.546590,16.390300,-0.251553,-8.347511,-0.289755,-6.247670
45.400000,7.563310,16.441540,-0.252110,-8.373608,-0.290500,-6.262535
45.500000,7.579940,16.483210,-0.252665,-8.394830,-0.291241,-6.273753
45.600000,7.596580,16.532840,-0.253219,-8.420106,-0.291984,-6.287973
45.700000,7.613220,16.577740,-0.253774,-8.442974,-0.292727,-6.300366
45.800000,7.629900,16.619550,-0.254330,-8.464267,-0.293472,-6.311550
45.900000,7.646600,16.674930,-0.254887,-8.492472,-0.294219,-6.327854
46.000000,7.663260,16.721760,-0.255442,-8.516322,-0.294965,-6.340896
46.100000,7.679870,16.767110,-0.255996,-8.539419,-0.295708,-6.353365
46.200000,7.696490,16.807370,-0.256550,-8.559923,-0.296453,-6.363878
46.300000,7.713230,16.858390,-0.257108,-8.585908,-0.297204,-6.378405
46.400000,7.729940,16.904780,-0.257665,-8.609534,-0.297954,-6.391161
46.500000,7.746580,16.951340,-0.258219,-8.633247,-0.298702,-6.403975
46.600000,7.763220,17.002410,-0.258774,-8.659256,-0.299450,-6.418466
46.700000,7.779900,17.045050,-0.259330,-8.680973,-0.300200,-6.429736
46.800000,7.796590,17.090820,-0.259886,-8.704283,-0.300952,-6.442159
46.900000,7.813300,17.137900,-0.260443,-8.728261,-0.301704,-6.455043
47.000000,7.829920,17.184210,-0.260997,-8.751846,-0.302454,-6.467638
47.100000,7.846560,17.233510,-0.261552,-8.776955,-0.303205,-6.481325
47.200000,7.863220,17.281300,-0.262107,-8.801294,-0.303957,-6.494410
47.300000,7.879940,17.326530,-0.262665,-8.824329,-0.304712,-6.506490
47.400000,7.896570,17.377120,-0.263219,-8.850095,-0.305465,-6.520582
47.500000,7.913200,17.418840,-0.263773,-8.871342,-0.306217,-6.531319
47.600000,7.929890,17.469610,-0.264330,-8.897199,-0.306973,-6.545406
47.700000,7.946580,17.522890,-0.264886,-8.924335,-0.307730,-6.560403
47.800000,7.963190,17.570650,-0.265440,-8.948659,-0.308483,-6.573330
47.900000,7.979840,17.610490,-0.265995,-8.968949,-0.309239,-6.583256
48.000000,7.996570,17.663730,-0.266552,-8.996064,-0.309999,-6.598142
48.100000,8.013290,17.714530,-0.267110,-9.021936,-0.310759,-6.612090
48.200000,8.029950,17.761660,-0.267665,-9.045939,-0.311517,-6.624658
48.300000,8.046570,17.815260,-0.268219,-9.073237,-0.312274,-6.639623
48.400000,8.063240,17.863310,-0.268775,-9.097709,-0.313034,-6.652475
48.500000,8.079920,17.916500,-0.269331,-9.124799,-0.313794,-6.667210
48.600000,8.096630,17.958760,-0.269888,-9.146321,-0.314557,-6.677842
48.700000,8.113270,18.009320,-0.270442,-9.172071,-0.315317,-6.691555
48.800000,8.129880,18.057780,-0.270996,-9.196752,-0.316076,-6.704469
48.900000,8.146560,18.104260,-0.271552,-9.220424,-0.316839,-6.716599
49.000000,8.163280,18.155430,-0.272109,-9.246485,-0.317604,-6.730430
49.100000,8.179920,18.205510,-0.272664,-9.271990,-0.318367,-6.743852
49.200000,8.196550,18.254800,-0.273218,-9.297093,-0.319129,-6.756957
49.300000,8.213210,18.307740,-0.273774,-9.324055,-0.319894,-6.771375
49.400000,8.229890,18.355730,-0.274330,-9.348497,-0.320659,-6.783927
49.500000,8.246600,18.405780,-0.274887,-9.373987,-0.321427,-6.797203
49.600000,8.263230,18.447520,-0.275441,-9.395245,-0.322192,-6.807409
49.700000,8.279880,18.499510,-0.275996,-9.421723,-0.322958,-6.821365
49.800000,8.296550,18.553080,-0.276552,-9.449006,-0.323726,-6.835868
49.900000,8.313250,18.601660,-0.277108,-9.473748,-0.324496,-6.848493
50.000000,8.329920,18.653990,-0.277664,-9.500399,-0.325265,-6.862480
50.100000,8.346600,18.701960,-0.278220,-9.524830,-0.326035,-6.874832
50.200000,8.363270,18.754680,-0.278776,-9.551680,-0.326805,-6.888904
50.300000,8.379940,18.801200,-0.279331,-9.575373,-0.327576,-6.900671
50.400000,8.396660,18.854620,-0.279889,-9.602579,-0.328349,-6.914926
50.500000,8.413230,18.902500,-0.280441,-9.626964,-0.329117,-6.927169
50.600000,8.429920,18.953870,-0.280997,-9.653127,-0.329890,-6.940624
50.700000,8.446650,19.001420,-0.281555,-9.677344,-0.330666,-6.952639
50.800000,8.463300,19.056460,-0.282110,-9.705375,-0.331439,-6.967392
50.900000,8.479910,19.106930,-0.282664,-9.731080,-0.332210,-6.980457
51.000000,8.496570,19.153160,-0.283219,-9.754624,-0.332985,-6.991929
51.100000,8.513260,19.203100,-0.283775,-9.780059,-0.333761,-7.004719
51.200000,8.529970,19.266240,-0.284332,-9.812215,-0.334539,-7.022285
51.300000,8.546640,19.307900,-0.284888,-9.833433,-0.335316,-7.032006
51.400000,8.563220,19.354750,-0.285441,-9.857293,-0.336089,-7.043621
51.500000,8.579890,19.415270,-0.285996,-9.888116,-0.336867,-7.060151
51.600000,8.596630,19.466060,-0.286554,-9.913983,-0.337649,-7.073088
51.700000,8.613310,19.516510,-0.287110,-9.939677,-0.338429,-7.085893
51.800000,8.629880,19.571580,-0.287663,-9.967724,-0.339204,-7.100382
51.900000,8.646530,19.619360,-0.288218,-9.992058,-0.339983,-7.112170
52.000000,8.663210,19.671130,-0.288774,-10.018424,-0.340765,-7.125367
52.100000,8.679920,19.727340,-0.289331,-10.047052,-0.341548,-7.140132
52.200000,8.696560,19.773930,-0.289885,-10.070780,-0.342329,-7.151408
52.300000,8.713230,19.830890,-0.290441,-10.099789,-0.343112,-7.166396
52.400000,8.729950,19.885070,-0.290998,-10.127383,-0.343897,-7.180331
52.500000,8.746610,19.932360,-0.291554,-10.151468,-0.344681,-7.191770
52.600000,8.763260,19.988860,-0.292109,-10.180243,-0.345465,-7.206506
52.700000,8.779870,20.041920,-0.292662,-10.207266,-0.346247,-7.219984
52.800000,8.796550,20.092700,-0.293218,-10.233128,-0.347033,-7.232587
52.900000,8.813260,20.154030,-0.293775,-10.264363,-0.347822,-7.248946
53.000000,8.829980,20.198000,-0.294333,-10.286757,-0.348611,-7.259028
53.100000,8.846510,20.248100,-0.294884,-10.312273,-0.349392,-7.271352
53.200000,8.863170,20.313300,-0.295439,-10.345479,-0.350180,-7.289021
53.300000,8.879960,20.360400,-0.295999,-10.369467,-0.350975,-7.300118
53.400000,8.896640,20.415620,-0.296555,-10.397590,-0.351765,-7.314136
53.500000,8.913260,20.464590,-0.297109,-10.422530,-0.352553,-7.325906
53.600000,8.929940,20.524990,-0.297665,-10.453292,-0.353344,-7.341716
53.700000,8.946610,20.573880,-0.298220,-10.478191,-0.354136,-7.353381
53.800000,8.963230,20.626140,-0.298774,-10.504807,-0.354926,-7.366240
53.900000,8.979940,20.680100,-0.299331,-10.532288,-0.355720,-7.379645
54.000000,8.996580,20.738490,-0.299886,-10.562026,-0.356512,-7.394622
54.100000,9.013220,20.795700,-0.300441,-10.591163,-0.357305,-7.409147
54.200000,9.029900,20.846310,-0.300997,-10.616939,-0.358100,-7.421275
54.300000,9.046580,20.902650,-0.301553,-10.645632,-0.358896,-7.435413
54.400000,9.063250,20.955420,-0.302108,-10.672508,-0.359691,-7.448254
54.500000,9.079910,21.005940,-0.302664,-10.698237,-0.360487,-7.460270
54.600000,9.096630,21.065290,-0.303221,-10.728464,-0.361287,-7.475368
54.700000,9.113290,21.114580,-0.303776,-10.753567,-0.362084,-7.486888
54.800000,9.129970,21.171180,-0.304332,-10.782393,-0.362883,-7.500962
54.900000,9.146600,21.227670,-0.304887,-10.811164,-0.363680,-7.514984
55.000000,9.163280,21.281380,-0.305443,-10.838518,-0.364481,-7.527972
55.100000,9.179930,21.338940,-0.305998,-10.867833,-0.365280,-7.542301
55.200000,9.196590,21.395310,-0.306553,-10.896542,-0.366080,-7.556174
55.300000,9.213240,21.449910,-0.307108,-10.924349,-0.366881,-7.569394
55.400000,9.229880,21.507320,-0.307663,-10.953588,-0.367682,-7.583578
55.500000,9.246580,21.559110,-0.308219,-10.979965,-0.368486,-7.595727
55.600000,9.263280,21.621800,-0.308776,-11.011892,-0.369291,-7.611684
55.700000,9.279870,21.672450,-0.309329,-11.037688,-0.370092,-7.623411
55.800000,9.296510,21.737830,-0.309884,-11.070986,-0.370895,-7.640268
55.900000,9.313250,21.793440,-0.310442,-11.099308,-0.371704,-7.653620
56.000000,9.329950,21.847350,-0.310998,-11.126764,-0.372512,-7.666359
56.100000,9.346600,21.903890,-0.311553,-11.155560,-0.373317,-7.680008
56.200000,9.363230,21.964640,-0.312108,-11.186499,-0.374123,-7.695107
56.300000,9.379860,22.016680,-0.312662,-11.213003,-0.374929,-7.707123
56.400000,9.396560,22.078950,-0.313219,-11.244717,-0.375739,-7.722662
56.500000,9.413270,22.142390,-0.313776,-11.277027,-0.376551,-7.738570
56.600000,9.429880,22.198530,-0.314329,-11.305618,-0.377358,-7.751931
56.700000,9.446530,22.247520,-0.314884,-11.330569,-0.378168,-7.762750
56.800000,9.463240,22.310660,-0.315441,-11.362726,-0.378981,-7.778452
56.900000,9.479920,22.358860,-0.315997,-11.387274,-0.379793,-7.788926
57.000000,9.496540,22.419780,-0.316551,-11.418300,-0.380604,-7.803822
57.100000,9.513200,22.479180,-0.317107,-11.448552,-0.381417,-7.818140
57.200000,9.529900,22.541550,-0.317663,-11.480317,-0.382232,-7.833441
57.300000,9.546590,22.597920,-0.318220,-11.509026,-0.383048,-7.846628
57.400000,9.563220,22.656510,-0.318774,-11.538866,-0.383861,-7.860575
57.500000,9.579850,22.714200,-0.319328,-11.568247,-0.384675,-7.874178
57.600000,9.596610,22.780860,-0.319887,-11.602197,-0.385496,-7.890805
57.700000,9.613270,22.836010,-0.320442,-11.630284,-0.386313,-7.903449
57.800000,9.629930,22.900580,-0.320998,-11.663170,-0.387131,-7.919319
57.900000,9.646580,22.956490,-0.321553,-11.691644,-0.387948,-7.932165
