Repository: abubakardawood/tissue-phantom-material-database

Title:
A Database of Silicone Phantom Materials for Modeling Human Tissue Mechanics Across Varying Stiffnesses

Description:
This dataset contains processed mechanical compression test data for soft silicone phantoms
fabricated using Ecoflex (Smooth-On) with varying base materials and thinner concentrations.
The dataset provides force–compression measurements together with derived engineering and
true stress–strain quantities, intended for mechanical characterization, constitutive model
fitting, and the design of tissue-equivalent phantoms.

All files in this dataset are processed outputs generated from raw experimental measurements.
The raw data files are not included in this archive.

File: data/EF10_25T/EF10_25T_B1.csv (part 1 of 2)
EF10_25T_B_sample_1
Compression test;
Cylinder Diameter: 50mm;
Cylinder Height: 30mm;
Speed (mm/min): 10;
Machine: INSTRON 5900;
Load cell: 1kN;
Time (s),Compression (mm),Load (N),Engineering Strain [-],Engineering Stress (kPa),True Strain [-],True Stress (kPa)
0.000000,0.000000,-0.001630,-0.000000,0.000830,0.000000,0.000830
0.100000,0.006740,0.030270,-0.000225,-0.015416,-0.000225,-0.015413
0.200000,0.027750,0.037800,-0.000925,-0.019251,-0.000925,-0.019234
0.300000,0.046340,0.062150,-0.001545,-0.031653,-0.001546,-0.031604
0.400000,0.063320,0.078290,-0.002111,-0.039873,-0.002113,-0.039789
0.500000,0.080010,0.098920,-0.002667,-0.050380,-0.002671,-0.050245
0.600000,0.096670,0.114150,-0.003222,-0.058136,-0.003228,-0.057949
0.700000,0.113370,0.141000,-0.003779,-0.071811,-0.003786,-0.071539
0.800000,0.130040,0.159760,-0.004335,-0.081365,-0.004344,-0.081012
0.900000,0.146670,0.189990,-0.004889,-0.096761,-0.004901,-0.096288
1.000000,0.163330,0.212800,-0.005444,-0.108378,-0.005459,-0.107788
1.100000,0.180020,0.245810,-0.006001,-0.125190,-0.006019,-0.124439
1.200000,0.196680,0.272630,-0.006556,-0.138849,-0.006578,-0.137939
1.300000,0.213350,0.304110,-0.007112,-0.154882,-0.007137,-0.153780
1.400000,0.229970,0.316500,-0.007666,-0.161192,-0.007695,-0.159956
1.500000,0.246700,0.356920,-0.008223,-0.181778,-0.008257,-0.180283
1.600000,0.263370,0.380100,-0.008779,-0.193583,-0.008818,-0.191884
1.700000,0.279990,0.406940,-0.009333,-0.207253,-0.009377,-0.205319
1.800000,0.296580,0.433630,-0.009886,-0.220846,-0.009935,-0.218663
1.900000,0.313260,0.469860,-0.010442,-0.239298,-0.010497,-0.236799
2.000000,0.329980,0.503020,-0.010999,-0.256186,-0.011060,-0.253368
2.100000,0.346680,0.528590,-0.011556,-0.269209,-0.011623,-0.266098
2.200000,0.363280,0.564300,-0.012109,-0.287396,-0.012183,-0.283915
2.300000,0.379880,0.594200,-0.012663,-0.302624,-0.012744,-0.298792
2.400000,0.396520,0.616790,-0.013217,-0.314129,-0.013305,-0.309977
2.500000,0.413200,0.652260,-0.013773,-0.332193,-0.013869,-0.327618
2.600000,0.429930,0.683150,-0.014331,-0.347925,-0.014435,-0.342939
2.700000,0.446540,0.705390,-0.014885,-0.359252,-0.014997,-0.353905
2.800000,0.463210,0.739020,-0.015440,-0.376380,-0.015561,-0.370568
2.900000,0.479920,0.771660,-0.015997,-0.393003,-0.016127,-0.386716
3.000000,0.496560,0.798480,-0.016552,-0.406663,-0.016691,-0.399931
3.100000,0.513140,0.828520,-0.017105,-0.421962,-0.017253,-0.414744
3.200000,0.529880,0.868500,-0.017663,-0.442323,-0.017821,-0.434511
3.300000,0.546590,0.889070,-0.018220,-0.452800,-0.018388,-0.444550
3.400000,0.563290,0.919060,-0.018776,-0.468073,-0.018955,-0.459285
3.500000,0.579920,0.951690,-0.019331,-0.484692,-0.019520,-0.475322
3.600000,0.596530,0.981210,-0.019884,-0.499726,-0.020085,-0.489789
3.700000,0.613220,1.022340,-0.020441,-0.520673,-0.020652,-0.510031
3.800000,0.629930,1.049010,-0.020998,-0.534256,-0.021221,-0.523038
3.900000,0.646580,1.074940,-0.021553,-0.547462,-0.021788,-0.535663
4.000000,0.663230,1.109600,-0.022108,-0.565115,-0.022356,-0.552621
4.100000,0.679860,1.138400,-0.022662,-0.579782,-0.022923,-0.566643
4.200000,0.696570,1.170710,-0.023219,-0.596238,-0.023493,-0.582394
4.300000,0.713240,1.203690,-0.023775,-0.613034,-0.024062,-0.598460
4.400000,0.729860,1.230920,-0.024329,-0.626902,-0.024629,-0.611651
4.500000,0.746530,1.259340,-0.024884,-0.641377,-0.025199,-0.625416
4.600000,0.763240,1.295870,-0.025441,-0.659981,-0.025771,-0.643190
4.700000,0.779940,1.321490,-0.025998,-0.673029,-0.026342,-0.655532
4.800000,0.796570,1.350870,-0.026552,-0.687992,-0.026911,-0.669725
4.900000,0.813290,1.383140,-0.027110,-0.704427,-0.027484,-0.685331
5.000000,0.829930,1.411320,-0.027664,-0.718779,-0.028054,-0.698895
5.100000,0.846560,1.445260,-0.028219,-0.736065,-0.028624,-0.715294
5.200000,0.863250,1.472410,-0.028775,-0.749892,-0.029197,-0.728314
5.300000,0.879890,1.507440,-0.029330,-0.767733,-0.029768,-0.745216
5.400000,0.896550,1.540500,-0.029885,-0.784570,-0.030341,-0.761123
5.500000,0.913270,1.572930,-0.030442,-0.801087,-0.030915,-0.776700
5.600000,0.930000,1.601870,-0.031000,-0.815826,-0.031491,-0.790535
5.700000,0.946560,1.632980,-0.031552,-0.831670,-0.032060,-0.805429
5.800000,0.963220,1.660500,-0.032107,-0.845686,-0.032634,-0.818533
5.900000,0.979910,1.692230,-0.032664,-0.861846,-0.033209,-0.833695
6.000000,0.996590,1.726070,-0.033220,-0.879080,-0.033784,-0.849877
6.100000,1.013240,1.754590,-0.033775,-0.893605,-0.034358,-0.863424
6.200000,1.029880,1.782510,-0.034329,-0.907825,-0.034932,-0.876660
6.300000,1.046570,1.816660,-0.034886,-0.925217,-0.035509,-0.892941
6.400000,1.063240,1.851450,-0.035441,-0.942936,-0.036085,-0.909517
6.500000,1.079950,1.885860,-0.035998,-0.960461,-0.036662,-0.925886
6.600000,1.096540,1.912310,-0.036551,-0.973931,-0.037236,-0.938333
6.700000,1.113210,1.933510,-0.037107,-0.984729,-0.037813,-0.948188
6.800000,1.129920,1.970900,-0.037664,-1.003771,-0.038392,-0.965965
6.900000,1.146670,2.002310,-0.038222,-1.019768,-0.038972,-0.980790
7.000000,1.163290,2.033910,-0.038776,-1.035862,-0.039548,-0.995695
7.100000,1.179940,2.067960,-0.039331,-1.053203,-0.040126,-1.011779
7.200000,1.196640,2.098240,-0.039888,-1.068625,-0.040705,-1.026000
7.300000,1.213340,2.127780,-0.040445,-1.083669,-0.041285,-1.039841
7.400000,1.229950,2.159400,-0.040998,-1.099773,-0.041862,-1.054685
7.500000,1.246600,2.189960,-0.041553,-1.115337,-0.042441,-1.068991
7.600000,1.263280,2.223760,-0.042109,-1.132552,-0.043022,-1.084861
7.700000,1.279900,2.253070,-0.042663,-1.147479,-0.043600,-1.098524
7.800000,1.296580,2.286980,-0.043219,-1.164749,-0.044181,-1.114410
7.900000,1.313210,2.315890,-0.043774,-1.179473,-0.044761,-1.127843
8.000000,1.329860,2.348350,-0.044329,-1.196005,-0.045341,-1.142988
8.100000,1.346560,2.382370,-0.044885,-1.213331,-0.045924,-1.158870
8.200000,1.363280,2.412070,-0.045443,-1.228457,-0.046508,-1.172633
8.300000,1.379860,2.449370,-0.045995,-1.247454,-0.047087,-1.190077
8.400000,1.396530,2.477400,-0.046551,-1.261729,-0.047669,-1.202995
8.500000,1.413290,2.507940,-0.047110,-1.277283,-0.048255,-1.217111
8.600000,1.429940,2.541530,-0.047665,-1.294391,-0.048838,-1.232694
8.700000,1.446560,2.566420,-0.048219,-1.307067,-0.049420,-1.244042
8.800000,1.463180,2.608470,-0.048773,-1.328483,-0.050002,-1.263689
8.900000,1.479860,2.630980,-0.049329,-1.339947,-0.050587,-1.273849
9.000000,1.496550,2.670000,-0.049885,-1.359820,-0.051172,-1.291985
9.100000,1.513280,2.690750,-0.050443,-1.370388,-0.051759,-1.301262
9.200000,1.529920,2.728400,-0.050997,-1.389563,-0.052344,-1.318699
9.300000,1.546530,2.759870,-0.051551,-1.405590,-0.052927,-1.333131
9.400000,1.563220,2.792330,-0.052107,-1.422122,-0.053514,-1.348019
9.500000,1.579920,2.818270,-0.052664,-1.435333,-0.054101,-1.359743
9.600000,1.596590,2.849850,-0.053220,-1.451417,-0.054688,-1.374173
9.700000,1.613210,2.883060,-0.053774,-1.468330,-0.055273,-1.389373
9.800000,1.629920,2.917560,-0.054331,-1.485901,-0.055862,-1.405171
9.900000,1.646630,2.941780,-0.054888,-1.498236,-0.056451,-1.416002
10.000000,1.663270,2.973860,-0.055442,-1.514574,-0.057039,-1.430603
10.100000,1.679920,3.014410,-0.055997,-1.535226,-0.057626,-1.449258
10.200000,1.696630,3.038980,-0.056554,-1.547740,-0.058217,-1.460208
10.300000,1.713330,3.073070,-0.057111,-1.565102,-0.058807,-1.475717
10.400000,1.729980,3.106070,-0.057666,-1.581908,-0.059396,-1.490686
10.500000,1.746610,3.141930,-0.058220,-1.600172,-0.059984,-1.507009
10.600000,1.763220,3.168070,-0.058774,-1.613485,-0.060572,-1.518654
10.700000,1.779950,3.204820,-0.059332,-1.632201,-0.061165,-1.535360
10.800000,1.796660,3.227440,-0.059889,-1.643722,-0.061757,-1.545281
10.900000,1.813270,3.272440,-0.060442,-1.666640,-0.062346,-1.565904
11.000000,1.829830,3.300080,-0.060994,-1.680717,-0.062934,-1.578203
11.100000,1.846590,3.331960,-0.061553,-1.696953,-0.063529,-1.592501
11.200000,1.863270,3.364420,-0.062109,-1.713485,-0.064122,-1.607062
11.300000,1.879930,3.393350,-0.062664,-1.728219,-0.064714,-1.619921
11.400000,1.896540,3.429500,-0.063218,-1.746630,-0.065305,-1.636212
11.500000,1.913230,3.459150,-0.063774,-1.761731,-0.065899,-1.649377
11.600000,1.929910,3.490530,-0.064330,-1.777712,-0.066493,-1.663352
11.700000,1.946600,3.526400,-0.064887,-1.795981,-0.067088,-1.679446
11.800000,1.963260,3.552090,-0.065442,-1.809065,-0.067682,-1.690676
11.900000,1.979900,3.582560,-0.065997,-1.824583,-0.068275,-1.704166
12.000000,1.996570,3.621390,-0.066552,-1.844359,-0.068870,-1.721612
12.100000,2.013270,3.654150,-0.067109,-1.861043,-0.069467,-1.736151
12.200000,2.029960,3.679900,-0.067665,-1.874158,-0.070063,-1.747342
12.300000,2.046560,3.716210,-0.068219,-1.892650,-0.070657,-1.763536
12.400000,2.063200,3.743710,-0.068773,-1.906656,-0.071253,-1.775529
12.500000,2.079900,3.779290,-0.069330,-1.924777,-0.071851,-1.791332
12.600000,2.096570,3.816910,-0.069886,-1.943936,-0.072448,-1.808083
12.700000,2.113200,3.843320,-0.070440,-1.957387,-0.073044,-1.819508
12.800000,2.129870,3.877740,-0.070996,-1.974917,-0.073642,-1.834706
12.900000,2.146520,3.908810,-0.071551,-1.990741,-0.074239,-1.848302
13.000000,2.163210,3.942700,-0.072107,-2.008001,-0.074839,-1.863210
13.100000,2.179850,3.974820,-0.072662,-2.024359,-0.075437,-1.877266
13.200000,2.196520,4.013100,-0.073217,-2.043855,-0.076036,-1.894209
13.300000,2.213210,4.045300,-0.073774,-2.060254,-0.076637,-1.908262
13.400000,2.229930,4.074240,-0.074331,-2.074993,-0.077239,-1.920757
13.500000,2.246610,4.104220,-0.074887,-2.090262,-0.077839,-1.933729
13.600000,2.263250,4.144950,-0.075442,-2.111006,-0.078439,-1.951748
13.700000,2.279920,4.169900,-0.075997,-2.123713,-0.079040,-1.962316
13.800000,2.296670,4.200580,-0.076556,-2.139338,-0.079645,-1.975559
13.900000,2.313360,4.245280,-0.077112,-2.162103,-0.080247,-1.995379
14.000000,2.329910,4.265870,-0.077664,-2.172590,-0.080845,-2.003858
14.100000,2.346520,4.303590,-0.078217,-2.191800,-0.081446,-2.020364
14.200000,2.363260,4.331430,-0.078775,-2.205979,-0.082051,-2.032202
14.300000,2.379900,4.365930,-0.079330,-2.223550,-0.082654,-2.047156
14.400000,2.396560,4.394690,-0.079885,-2.238197,-0.083257,-2.059398
14.500000,2.413240,4.430660,-0.080441,-2.256517,-0.083861,-2.074999
14.600000,2.429900,4.464620,-0.080997,-2.273812,-0.084466,-2.089641
14.700000,2.446570,4.490690,-0.081552,-2.287090,-0.085070,-2.100572
14.800000,2.463260,4.529120,-0.082109,-2.306662,-0.085676,-2.117265
14.900000,2.479900,4.559160,-0.082663,-2.321961,-0.086281,-2.130020
15.000000,2.496560,4.594630,-0.083219,-2.340026,-0.086886,-2.145292
15.100000,2.513280,4.629650,-0.083776,-2.357861,-0.087494,-2.160329
15.200000,2.529960,4.652000,-0.084332,-2.369244,-0.088101,-2.169441
15.300000,2.546570,4.684030,-0.084886,-2.385557,-0.088706,-2.183057
15.400000,2.563250,4.721300,-0.085442,-2.404538,-0.089314,-2.199091
15.500000,2.579980,4.756390,-0.085999,-2.422410,-0.089924,-2.214084
15.600000,2.596630,4.782740,-0.086554,-2.435829,-0.090531,-2.224998
15.700000,2.613230,4.816390,-0.087108,-2.452967,-0.091137,-2.239295
15.800000,2.629870,4.852400,-0.087662,-2.471307,-0.091745,-2.254666
15.900000,2.646530,4.888800,-0.088218,-2.489845,-0.092354,-2.270197
16.000000,2.663240,4.911370,-0.088775,-2.501340,-0.092965,-2.279285
16.100000,2.679940,4.949370,-0.089331,-2.520693,-0.093576,-2.295517
16.200000,2.696580,4.981510,-0.089886,-2.537062,-0.094185,-2.309016
16.300000,2.713180,5.017440,-0.090439,-2.555361,-0.094794,-2.324256
16.400000,2.729880,5.048860,-0.090996,-2.571363,-0.095406,-2.337380
16.500000,2.746560,5.086610,-0.091552,-2.590589,-0.096018,-2.353416
16.600000,2.763160,5.116960,-0.092105,-2.606046,-0.096627,-2.366016
16.700000,2.779870,5.150720,-0.092662,-2.623240,-0.097241,-2.380165
16.800000,2.796590,5.183680,-0.093220,-2.640027,-0.097855,-2.393924
16.900000,2.813260,5.217880,-0.093775,-2.657444,-0.098468,-2.408242
17.000000,2.829900,5.251850,-0.094330,-2.674745,-0.099080,-2.422437
17.100000,2.846580,5.285350,-0.094886,-2.691807,-0.099694,-2.436392
17.200000,2.863270,5.309380,-0.095442,-2.704045,-0.100309,-2.445965
17.300000,2.879960,5.335610,-0.095999,-2.717404,-0.100924,-2.456537
17.400000,2.896640,5.369270,-0.096555,-2.734547,-0.101540,-2.470514
17.500000,2.913270,5.396520,-0.097109,-2.748425,-0.102153,-2.481528
17.600000,2.929920,5.425390,-0.097664,-2.763128,-0.102768,-2.493270
17.700000,2.946600,5.457690,-0.098220,-2.779579,-0.103385,-2.506568
17.800000,2.963320,5.490990,-0.098777,-2.796538,-0.104003,-2.520304
17.900000,2.979920,5.521420,-0.099331,-2.812036,-0.104617,-2.532715
18.000000,2.996560,5.558120,-0.099885,-2.830727,-0.105233,-2.547979
18.100000,3.013270,5.592890,-0.100442,-2.848435,-0.105852,-2.562332
18.200000,3.029980,5.624560,-0.100999,-2.864565,-0.106472,-2.575246
18.300000,3.046590,5.666110,-0.101553,-2.885726,-0.107088,-2.592672
18.400000,3.063260,5.694900,-0.102109,-2.900389,-0.107706,-2.604234
18.500000,3.079940,5.733100,-0.102665,-2.919844,-0.108326,-2.620079
18.600000,3.096620,5.770440,-0.103221,-2.938861,-0.108945,-2.635510
18.700000,3.113340,5.802010,-0.103778,-2.954939,-0.109567,-2.648282
18.800000,3.129920,5.839230,-0.104331,-2.973895,-0.110184,-2.663627
18.900000,3.146550,5.872230,-0.104885,-2.990702,-0.110803,-2.677022
19.000000,3.163250,5.908530,-0.105442,-3.009190,-0.111425,-2.691896
19.100000,3.179960,5.938780,-0.105999,-3.024596,-0.112048,-2.703993
19.200000,3.196570,5.969730,-0.106552,-3.040359,-0.112668,-2.716401
19.300000,3.213210,6.012290,-0.107107,-3.062034,-0.113289,-2.734069
19.400000,3.229900,6.044990,-0.107663,-3.078688,-0.113912,-2.747226
19.500000,3.246560,6.078280,-0.108219,-3.095643,-0.114534,-2.760636
19.600000,3.263240,6.111750,-0.108775,-3.112689,-0.115158,-2.774107
19.700000,3.279850,6.151090,-0.109328,-3.132724,-0.115779,-2.790229
19.800000,3.296580,6.179660,-0.109886,-3.147275,-0.116406,-2.801434
19.900000,3.313250,6.219370,-0.110442,-3.167499,-0.117030,-2.817675
20.000000,3.329900,6.248230,-0.110997,-3.182197,-0.117654,-2.828984
20.100000,3.346530,6.288280,-0.111551,-3.202595,-0.118278,-2.845342
20.200000,3.363220,6.316650,-0.112107,-3.217043,-0.118904,-2.856389
20.300000,3.379930,6.351200,-0.112664,-3.234640,-0.119532,-2.870211
20.400000,3.396620,6.392490,-0.113221,-3.255668,-0.120159,-2.887059
20.500000,3.413260,6.419750,-0.113775,-3.269552,-0.120785,-2.897557
20.600000,3.429890,6.463910,-0.114330,-3.292042,-0.121410,-2.915664
20.700000,3.446590,6.488260,-0.114886,-3.304444,-0.122039,-2.924808
20.800000,3.463300,6.532420,-0.115443,-3.326934,-0.122669,-2.942862
20.900000,3.479960,6.565240,-0.115999,-3.343649,-0.123297,-2.955790
21.000000,3.496560,6.598390,-0.116552,-3.360532,-0.123923,-2.968856
21.100000,3.513260,6.636440,-0.117109,-3.379911,-0.124553,-2.984094
21.200000,3.529890,6.669440,-0.117663,-3.396718,-0.125181,-2.997050
21.300000,3.546580,6.706500,-0.118219,-3.415592,-0.125812,-3.011803
21.400000,3.563270,6.738070,-0.118776,-3.431671,-0.126443,-3.024072
21.500000,3.579870,6.779010,-0.119329,-3.452521,-0.127071,-3.040536
21.600000,3.596530,6.806670,-0.119884,-3.466609,-0.127702,-3.051017
21.700000,3.613220,6.850420,-0.120441,-3.488890,-0.128334,-3.068686
21.800000,3.629890,6.892690,-0.120996,-3.510418,-0.128966,-3.085670
21.900000,3.646520,6.916660,-0.121551,-3.522626,-0.129597,-3.094448
22.000000,3.663270,6.955020,-0.122109,-3.542163,-0.130233,-3.109633
22.100000,3.679980,6.988710,-0.122666,-3.559321,-0.130868,-3.122713
22.200000,3.696690,7.029760,-0.123223,-3.580227,-0.131503,-3.139061
22.300000,3.713270,7.061550,-0.123776,-3.596418,-0.132133,-3.151269
22.400000,3.729930,7.107150,-0.124331,-3.619642,-0.132767,-3.169608
22.500000,3.746610,7.136510,-0.124887,-3.634595,-0.133402,-3.180681
22.600000,3.763290,7.175360,-0.125443,-3.654381,-0.134038,-3.195964
22.700000,3.779890,7.204560,-0.125996,-3.669252,-0.134671,-3.206940
22.800000,3.796530,7.245010,-0.126551,-3.689853,-0.135306,-3.222899
22.900000,3.813240,7.280210,-0.127108,-3.707781,-0.135943,-3.236492
23.000000,3.829920,7.316100,-0.127664,-3.726059,-0.136581,-3.250376
23.100000,3.846640,7.348720,-0.128221,-3.742672,-0.137220,-3.262782
23.200000,3.863220,7.385270,-0.128774,-3.761287,-0.137854,-3.276931
23.300000,3.879870,7.418770,-0.129329,-3.778349,-0.138491,-3.289698
23.400000,3.896590,7.459680,-0.129886,-3.799184,-0.139131,-3.305722
23.500000,3.913260,7.500740,-0.130442,-3.820096,-0.139770,-3.321795
23.600000,3.929890,7.533720,-0.130996,-3.836892,-0.140408,-3.334273
23.700000,3.946580,7.567620,-0.131553,-3.854157,-0.141048,-3.347133
23.800000,3.963270,7.604460,-0.132109,-3.872920,-0.141689,-3.361272
23.900000,3.979940,7.638730,-0.132665,-3.890373,-0.142330,-3.374258
24.000000,3.996630,7.672760,-0.133221,-3.907705,-0.142971,-3.387116
24.100000,4.013240,7.712170,-0.133775,-3.927776,-0.143610,-3.402339
24.200000,4.029920,7.747480,-0.134331,-3.945759,-0.144252,-3.415723
24.300000,4.046640,7.782750,-0.134888,-3.963722,-0.144896,-3.429063
24.400000,4.063320,7.820420,-0.135444,-3.982907,-0.145539,-3.443446
24.500000,4.079870,7.850610,-0.135996,-3.998283,-0.146177,-3.454534
24.600000,4.096550,7.888770,-0.136552,-4.017718,-0.146821,-3.469092
24.700000,4.113230,7.926700,-0.137108,-4.037035,-0.147465,-3.483527
24.800000,4.129870,7.962070,-0.137662,-4.055049,-0.148108,-3.496821
24.900000,4.146480,7.999110,-0.138216,-4.073913,-0.148751,-3.510833
25.000000,4.163200,8.032740,-0.138773,-4.091041,-0.149398,-3.523314
25.100000,4.179900,8.067580,-0.139330,-4.108785,-0.150044,-3.536308
25.200000,4.196580,8.110170,-0.139886,-4.130476,-0.150690,-3.552680
25.300000,4.213200,8.144520,-0.140440,-4.147970,-0.151335,-3.565429
25.400000,4.229910,8.177910,-0.140997,-4.164975,-0.151983,-3.577726
25.500000,4.246610,8.220840,-0.141554,-4.186839,-0.152631,-3.594177
25.600000,4.263290,8.254010,-0.142110,-4.203733,-0.153279,-3.606342
25.700000,4.279960,8.291810,-0.142665,-4.222984,-0.153927,-3.620511
25.800000,4.296590,8.321150,-0.143220,-4.237927,-0.154574,-3.630972
25.900000,4.313220,8.365940,-0.143774,-4.260738,-0.155221,-3.648155
26.000000,4.329910,8.397980,-0.144330,-4.277056,-0.155871,-3.659747
26.100000,4.346610,8.430790,-0.144887,-4.293766,-0.156522,-3.671655
26.200000,4.363250,8.466940,-0.145442,-4.312177,-0.157171,-3.685007
26.300000,4.379920,8.510280,-0.145997,-4.334250,-0.157821,-3.701461
26.400000,4.396630,8.535550,-0.146554,-4.347120,-0.158473,-3.710031
26.500000,4.413280,8.577780,-0.147109,-4.368627,-0.159124,-3.725962
26.600000,4.429930,8.612820,-0.147664,-4.386473,-0.159775,-3.738748
26.700000,4.446620,8.653080,-0.148221,-4.406977,-0.160428,-3.753772
26.800000,4.463320,8.686010,-0.148777,-4.423749,-0.161082,-3.765595
26.900000,4.479940,8.717430,-0.149331,-4.439751,-0.161733,-3.776757
27.000000,4.496540,8.758670,-0.149885,-4.460754,-0.162383,-3.792155
27.100000,4.513180,8.802780,-0.150439,-4.483219,-0.163036,-3.808767
27.200000,4.529870,8.835570,-0.150996,-4.499919,-0.163691,-3.820451
27.300000,4.546620,8.871470,-0.151554,-4.518203,-0.164349,-3.833451
27.400000,4.563290,8.909920,-0.152110,-4.537785,-0.165004,-3.847544
27.500000,4.579890,8.948980,-0.152663,-4.557678,-0.165657,-3.861889
27.600000,4.596530,8.974040,-0.153218,-4.570441,-0.166312,-3.870169
27.700000,4.613250,9.020050,-0.153775,-4.593874,-0.166970,-3.887451
27.800000,4.629950,9.048070,-0.154332,-4.608144,-0.167628,-3.896962
27.900000,4.646580,9.090850,-0.154886,-4.629932,-0.168284,-3.912820
28.000000,4.663230,9.114380,-0.155441,-4.641916,-0.168941,-3.920372
28.100000,4.679860,9.149680,-0.155995,-4.659894,-0.169597,-3.932972
28.200000,4.696550,9.186470,-0.156552,-4.678631,-0.170257,-3.946183
28.300000,4.713230,9.221850,-0.157108,-4.696650,-0.170916,-3.958770
28.400000,4.729880,9.264820,-0.157663,-4.718534,-0.171575,-3.974597
28.500000,4.746520,9.303400,-0.158217,-4.738183,-0.172233,-3.988520
28.600000,4.763250,9.343250,-0.158775,-4.758478,-0.172896,-4.002951
28.700000,4.779960,9.388300,-0.159332,-4.781422,-0.173558,-4.019588
28.800000,4.796550,9.418550,-0.159885,-4.796828,-0.174216,-4.029887
28.900000,4.813270,9.457920,-0.160442,-4.816879,-0.174880,-4.044048
29.000000,4.829970,9.500740,-0.160999,-4.838687,-0.175543,-4.059663
29.100000,4.846650,9.535040,-0.161555,-4.856156,-0.176206,-4.071620
29.200000,4.863260,9.574640,-0.162109,-4.876324,-0.176867,-4.085830
29.300000,4.879900,9.608610,-0.162663,-4.893625,-0.177529,-4.097612
29.400000,4.896530,9.650020,-0.163218,-4.914715,-0.178191,-4.112547
29.500000,4.913270,9.687400,-0.163776,-4.933752,-0.178858,-4.125724
29.600000,4.929930,9.728350,-0.164331,-4.954608,-0.179523,-4.140412
29.700000,4.946540,9.757670,-0.164885,-4.969541,-0.180185,-4.150139
29.800000,4.963190,9.797250,-0.165440,-4.989698,-0.180850,-4.164204
29.900000,4.979920,9.840900,-0.165997,-5.011929,-0.181519,-4.179962
30.000000,4.996660,9.878980,-0.166555,-5.031323,-0.182188,-4.193329
30.100000,5.013200,9.912900,-0.167107,-5.048599,-0.182850,-4.204944
30.200000,5.029900,9.956260,-0.167663,-5.070682,-0.183518,-4.220514
30.300000,5.046580,9.995010,-0.168219,-5.090417,-0.184186,-4.234110
30.400000,5.063310,10.027780,-0.168777,-5.107106,-0.184857,-4.245144
30.500000,5.079890,10.061370,-0.169330,-5.124214,-0.185522,-4.256532
30.600000,5.096560,10.100830,-0.169885,-5.144310,-0.186191,-4.270368
30.700000,5.113230,10.143370,-0.170441,-5.165976,-0.186861,-4.285482
30.800000,5.129880,10.178940,-0.170996,-5.184092,-0.187530,-4.297633
30.900000,5.146630,10.226710,-0.171554,-5.208421,-0.188204,-4.314894
31.000000,5.163210,10.261860,-0.172107,-5.226322,-0.188871,-4.326836
31.100000,5.179880,10.302500,-0.172663,-5.247020,-0.189543,-4.341056
31.200000,5.196580,10.334560,-0.173219,-5.263348,-0.190216,-4.351635
31.300000,5.213280,10.376230,-0.173776,-5.284571,-0.190889,-4.366239
31.400000,5.229890,10.420110,-0.174330,-5.306918,-0.191560,-4.381765
31.500000,5.246570,10.458390,-0.174886,-5.326414,-0.192233,-4.394901
31.600000,5.263260,10.495170,-0.175442,-5.345146,-0.192908,-4.407383
31.700000,5.279910,10.532240,-0.175997,-5.364026,-0.193581,-4.419973
31.800000,5.296570,10.571230,-0.176552,-5.383883,-0.194255,-4.433346
31.900000,5.313210,10.613440,-0.177107,-5.405381,-0.194929,-4.448050
32.000000,5.329890,10.652700,-0.177663,-5.425376,-0.195605,-4.461487
32.100000,5.346570,10.690380,-0.178219,-5.444566,-0.196281,-4.474241
32.200000,5.363280,10.734540,-0.178776,-5.467056,-0.196959,-4.489678
32.300000,5.379870,10.771610,-0.179329,-5.485936,-0.197633,-4.502149
32.400000,5.396530,10.809770,-0.179884,-5.505371,-0.198310,-4.515041
32.500000,5.413260,10.847690,-0.180442,-5.524683,-0.198990,-4.527798
32.600000,5.429980,10.886010,-0.180999,-5.544199,-0.199670,-4.540703
32.700000,5.446620,10.928660,-0.181554,-5.565921,-0.200348,-4.555406
32.800000,5.463240,10.968950,-0.182108,-5.586440,-0.201025,-4.569105
32.900000,5.479910,11.009800,-0.182664,-5.607245,-0.201705,-4.583005
33.000000,5.496590,11.053140,-0.183220,-5.629318,-0.202385,-4.597916
33.100000,5.513260,11.092420,-0.183775,-5.649323,-0.203066,-4.611117
33.200000,5.529870,11.128870,-0.184329,-5.667887,-0.203744,-4.623131
33.300000,5.546550,11.170750,-0.184885,-5.689216,-0.204426,-4.637366
33.400000,5.563240,11.208650,-0.185441,-5.708519,-0.205109,-4.649923
33.500000,5.579920,11.244670,-0.185997,-5.726863,-0.205792,-4.661682
33.600000,5.596580,11.286360,-0.186553,-5.748096,-0.206474,-4.675773
33.700000,5.613240,11.333190,-0.187108,-5.771946,-0.207157,-4.691969
33.800000,5.629880,11.364900,-0.187663,-5.788096,-0.207840,-4.701887
33.900000,5.646570,11.405040,-0.188219,-5.808539,-0.208525,-4.715262
34.000000,5.663220,11.447350,-0.188774,-5.830087,-0.209209,-4.729519
34.100000,5.679820,11.482670,-0.189327,-5.848076,-0.209891,-4.740875
34.200000,5.696580,11.524980,-0.189886,-5.869624,-0.210580,-4.755065
34.300000,5.713280,11.567620,-0.190443,-5.891340,-0.211268,-4.769378
34.400000,5.729960,11.606680,-0.190999,-5.911234,-0.211955,-4.782196
34.500000,5.746560,11.649680,-0.191552,-5.933133,-0.212639,-4.796630
34.600000,5.763260,11.687170,-0.192109,-5.952227,-0.213328,-4.808752
34.700000,5.779980,11.722700,-0.192666,-5.970322,-0.214018,-4.820044
34.800000,5.796640,11.764190,-0.193221,-5.991453,-0.214706,-4.833776
34.900000,5.813290,11.796920,-0.193776,-6.008122,-0.215394,-4.843890
35.000000,5.829900,11.845720,-0.194330,-6.032976,-0.216081,-4.860587
35.100000,5.846570,11.885570,-0.194886,-6.053271,-0.216771,-4.873575
35.200000,5.863240,11.926910,-0.195441,-6.074325,-0.217461,-4.887151
35.300000,5.879920,11.965260,-0.195997,-6.093857,-0.218153,-4.899477
35.400000,5.896540,12.007220,-0.196551,-6.115227,-0.218842,-4.913271
35.500000,5.913240,12.051870,-0.197108,-6.137967,-0.219535,-4.928125
35.600000,5.929940,12.091070,-0.197665,-6.157931,-0.220229,-4.940726
35.700000,5.946630,12.132110,-0.198221,-6.178833,-0.220922,-4.954058
35.800000,5.963220,12.173110,-0.198774,-6.199714,-0.221612,-4.967372
35.900000,5.979880,12.211960,-0.199329,-6.219500,-0.222306,-4.979771
36.000000,5.996570,12.252220,-0.199886,-6.240004,-0.223001,-4.992717
36.100000,6.013260,12.298850,-0.200442,-6.263753,-0.223696,-5.008234
36.200000,6.029870,12.339360,-0.200996,-6.284384,-0.224389,-5.021250
36.300000,6.046540,12.382970,-0.201551,-6.306595,-0.225085,-5.035492
36.400000,6.063220,12.421140,-0.202107,-6.326035,-0.225781,-5.047497
36.500000,6.079890,12.459270,-0.202663,-6.345454,-0.226478,-5.059465
36.600000,6.096570,12.500220,-0.203219,-6.366310,-0.227175,-5.072555
36.700000,6.113170,12.543670,-0.203772,-6.388439,-0.227870,-5.086652
36.800000,6.129890,12.588090,-0.204330,-6.411062,-0.228570,-5.101092
36.900000,6.146650,12.629770,-0.204888,-6.432289,-0.229273,-5.114388
37.000000,6.163330,12.659610,-0.205444,-6.447486,-0.229972,-5.122887
37.100000,6.179870,12.711420,-0.205996,-6.473873,-0.230666,-5.140283
37.200000,6.196560,12.757540,-0.206552,-6.497362,-0.231367,-5.155319
37.300000,6.213240,12.795490,-0.207108,-6.516690,-0.232068,-5.167031
37.400000,6.229900,12.830580,-0.207663,-6.534561,-0.232769,-5.177572
37.500000,6.246550,12.879030,-0.208218,-6.559236,-0.233470,-5.193483
37.600000,6.263200,12.917010,-0.208773,-6.578579,-0.234171,-5.205147
37.700000,6.279860,12.961210,-0.209329,-6.601090,-0.234873,-5.219293
37.800000,6.296580,13.002700,-0.209886,-6.622221,-0.235578,-5.232309
37.900000,6.313240,13.044160,-0.210441,-6.643336,-0.236281,-5.245304
38.000000,6.329890,13.089130,-0.210996,-6.666239,-0.236984,-5.259687
38.100000,6.346540,13.136660,-0.211551,-6.690446,-0.237688,-5.275073
38.200000,6.363270,13.172130,-0.212109,-6.708511,-0.238396,-5.285575
38.300000,6.379920,13.207280,-0.212664,-6.726412,-0.239100,-5.295947
38.400000,6.396570,13.260290,-0.213219,-6.753410,-0.239805,-5.313455
38.500000,6.413220,13.295020,-0.213774,-6.771098,-0.240511,-5.323613
38.600000,6.429930,13.338050,-0.214331,-6.793013,-0.241220,-5.337060
38.700000,6.446580,13.376680,-0.214886,-6.812687,-0.241926,-5.348736
38.800000,6.463220,13.421280,-0.215441,-6.835402,-0.242633,-5.362778
38.900000,6.479880,13.462440,-0.215996,-6.856364,-0.243341,-5.375417
39.000000,6.496570,13.503000,-0.216552,-6.877021,-0.244051,-5.387786
39.100000,6.513300,13.551290,-0.217110,-6.901615,-0.244763,-5.403206
39.200000,6.529940,13.593220,-0.217665,-6.922970,-0.245472,-5.416084
39.300000,6.546570,13.632400,-0.218219,-6.942924,-0.246181,-5.427846
39.400000,6.563230,13.676360,-0.218774,-6.965313,-0.246891,-5.441481
39.500000,6.579940,13.719420,-0.219331,-6.987243,-0.247604,-5.454722
39.600000,6.596660,13.762450,-0.219889,-7.009158,-0.248319,-5.467924
39.700000,6.613220,13.798020,-0.220441,-7.027274,-0.249026,-5.478177
39.800000,6.629870,13.847970,-0.220996,-7.052713,-0.249739,-5.494094
39.900000,6.646600,13.891360,-0.221553,-7.074812,-0.250455,-5.507363
40.000000,6.663270,13.935410,-0.222109,-7.097246,-0.251169,-5.520884
40.100000,6.679960,13.974940,-0.222665,-7.117378,-0.251884,-5.532585
40.200000,6.696610,14.015170,-0.223220,-7.137867,-0.252599,-5.544550
40.300000,6.713260,14.061290,-0.223775,-7.161356,-0.253313,-5.558821
40.400000,6.729970,14.104930,-0.224332,-7.183582,-0.254031,-5.572072
40.500000,6.746650,14.152470,-0.224888,-7.207794,-0.254748,-5.586845
40.600000,6.763250,14.189460,-0.225442,-7.226633,-0.255462,-5.597449
40.700000,6.779890,14.238000,-0.225996,-7.251354,-0.256179,-5.612574
40.800000,6.796670,14.292210,-0.226556,-7.278963,-0.256902,-5.629873
40.900000,6.813270,14.320710,-0.227109,-7.293478,-0.257617,-5.637063
41.000000,6.829850,14.364100,-0.227662,-7.315576,-0.258333,-5.650100
41.100000,6.846520,14.415370,-0.228217,-7.341688,-0.259052,-5.666187
41.200000,6.863220,14.457310,-0.228774,-7.363048,-0.259774,-5.678574
41.300000,6.879940,14.496030,-0.229331,-7.382767,-0.260497,-5.689668
41.400000,6.896610,14.549500,-0.229887,-7.410000,-0.261218,-5.706537
41.500000,6.913210,14.594370,-0.230440,-7.432852,-0.261937,-5.720023
41.600000,6.929880,14.639060,-0.230996,-7.455612,-0.262659,-5.733395
41.700000,6.946590,14.681640,-0.231553,-7.477298,-0.263384,-5.745907
41.800000,6.963320,14.720540,-0.232111,-7.497109,-0.264110,-5.756950
41.900000,6.979920,14.767000,-0.232664,-7.520771,-0.264831,-5.770959
42.000000,6.996550,14.812500,-0.233218,-7.543944,-0.265553,-5.784558
42.100000,7.013240,14.855630,-0.233775,-7.565910,-0.266279,-5.797192
42.200000,7.029940,14.900240,-0.234331,-7.588630,-0.267006,-5.810376
42.300000,7.046520,14.943460,-0.234884,-7.610642,-0.267728,-5.823024
42.400000,7.063220,14.986870,-0.235441,-7.632750,-0.268456,-5.835690
42.500000,7.079910,15.026510,-0.235997,-7.652939,-0.269184,-5.846868
42.600000,7.096570,15.073730,-0.236552,-7.676988,-0.269911,-5.860978
42.700000,7.113220,15.118700,-0.237107,-7.699891,-0.270638,-5.874190
42.800000,7.129900,15.163140,-0.237663,-7.722524,-0.271367,-5.887163
42.900000,7.146600,15.207400,-0.238220,-7.745065,-0.272097,-5.900036
43.000000,7.163280,15.253940,-0.238776,-7.768768,-0.272828,-5.913773
43.100000,7.179980,15.296040,-0.239333,-7.790209,-0.273559,-5.925758
43.200000,7.196580,15.338740,-0.239886,-7.811956,-0.274287,-5.937977
43.300000,7.213250,15.386810,-0.240442,-7.836438,-0.275018,-5.952232
43.400000,7.229960,15.429770,-0.240999,-7.858317,-0.275752,-5.964473
43.500000,7.246630,15.473530,-0.241554,-7.880604,-0.276484,-5.977010
43.600000,7.263250,15.525970,-0.242108,-7.907312,-0.277215,-5.992886
43.700000,7.279930,15.571480,-0.242664,-7.930490,-0.277949,-6.006043
43.800000,7.296630,15.607690,-0.243221,-7.948931,-0.278684,-6.015584
43.900000,7.313300,15.656830,-0.243777,-7.973958,-0.279419,-6.030093
44.000000,7.329980,15.701390,-0.244333,-7.996652,-0.280154,-6.042809
44.100000,7.346590,15.742640,-0.244886,-8.017661,-0.280887,-6.054245
44.200000,7.363260,15.786140,-0.245442,-8.039815,-0.281623,-6.066507
44.300000,7.379930,15.848200,-0.245998,-8.071422,-0.282360,-6.085871
44.400000,7.396610,15.884370,-0.246554,-8.089843,-0.283097,-6.095263
44.500000,7.413170,15.930490,-0.247106,-8.113332,-0.283830,-6.108482
44.600000,7.429860,15.969400,-0.247662,-8.133149,-0.284570,-6.118877
44.700000,7.446570,16.020040,-0.248219,-8.158939,-0.285310,-6.133736
44.800000,7.463270,16.070730,-0.248776,-8.184756,-0.286051,-6.148588
44.900000,7.479920,16.105530,-0.249331,-8.202479,-0.286790,-6.157349
45.000000,7.496530,16.153340,-0.249884,-8.226829,-0.287528,-6.171073
45.100000,7.513270,16.197600,-0.250442,-8.249370,-0.288272,-6.183378
45.200000,7.529950,16.246030,-0.250998,-8.274035,-0.289014,-6.197266
45.300000,7.546620,16.295290,-0.251554,-8.299123,-0.289756,-6.211445
45.400000,7.563260,16.335390,-0.252109,-8.319546,-0.290498,-6.222116
45.500000,7.579930,16.388100,-0.252664,-8.346391,-0.291241,-6.237556
45.600000,7.596610,16.432450,-0.253220,-8.368978,-0.291985,-6.249783
45.700000,7.613260,16.483650,-0.253775,-8.395054,-0.292729,-6.264596
45.800000,7.629870,16.528220,-0.254329,-8.417753,-0.293471,-6.276875
45.900000,7.646550,16.573390,-0.254885,-8.440758,-0.294217,-6.289336
46.000000,7.663240,16.623410,-0.255441,-8.466233,-0.294964,-6.303607
46.100000,7.679910,16.670970,-0.255997,-8.490455,-0.295710,-6.316924
46.200000,7.696560,16.715270,-0.256552,-8.513017,-0.296456,-6.328986
46.300000,7.713180,16.758430,-0.257106,-8.534998,-0.297202,-6.340599
46.400000,7.729880,16.808030,-0.257663,-8.560259,-0.297952,-6.354600
46.500000,7.746590,16.849170,-0.258220,-8.581212,-0.298702,-6.365374
46.600000,7.763300,16.895650,-0.258777,-8.604884,-0.299453,-6.378141
46.700000,7.779890,16.949130,-0.259330,-8.632121,-0.300200,-6.393556
46.800000,7.796570,16.986860,-0.259886,-8.651337,-0.300951,-6.402978
46.900000,7.813250,17.040040,-0.260442,-8.678421,-0.301702,-6.418199
47.000000,7.829950,17.089940,-0.260998,-8.703835,-0.302455,-6.432149
47.100000,7.846580,17.129140,-0.261553,-8.723799,-0.303205,-6.442066
47.200000,7.863240,17.180620,-0.262108,-8.750018,-0.303958,-6.456568
47.300000,7.879890,17.224770,-0.262663,-8.772503,-0.304710,-6.468291
47.400000,7.896590,17.274330,-0.263220,-8.797744,-0.305465,-6.482005
47.500000,7.913240,17.317630,-0.263775,-8.819797,-0.306219,-6.493358
47.600000,7.929890,17.358500,-0.264330,-8.840611,-0.306973,-6.503776
47.700000,7.946590,17.405980,-0.264886,-8.864793,-0.307730,-6.516630
47.800000,7.963250,17.453560,-0.265442,-8.889025,-0.308486,-6.529507
47.900000,7.979890,17.510910,-0.265996,-8.918233,-0.309241,-6.546016
48.000000,7.996510,17.557710,-0.266550,-8.942068,-0.309996,-6.558557
48.100000,8.013210,17.600050,-0.267107,-8.963632,-0.310756,-6.569383
48.200000,8.029910,17.653690,-0.267664,-8.990950,-0.311515,-6.584400
48.300000,8.046640,17.700070,-0.268221,-9.014572,-0.312277,-6.596671
48.400000,8.063220,17.746860,-0.268774,-9.038402,-0.313033,-6.609114
48.500000,8.079880,17.795950,-0.269329,-9.063403,-0.313792,-6.622363
48.600000,8.096570,17.838740,-0.269886,-9.085196,-0.314554,-6.633232
48.700000,8.113270,17.886600,-0.270442,-9.109571,-0.315317,-6.645957
48.800000,8.129950,17.937310,-0.270998,-9.135397,-0.316079,-6.659720
48.900000,8.146580,17.985790,-0.271553,-9.160088,-0.316840,-6.672641
49.000000,8.163230,18.035430,-0.272108,-9.185369,-0.317602,-6.685960
49.100000,8.179950,18.092550,-0.272665,-9.214460,-0.318368,-6.701999
49.200000,8.196610,18.135320,-0.273220,-9.236243,-0.319132,-6.712713
49.300000,8.213200,18.183750,-0.273773,-9.260908,-0.319893,-6.725518
49.400000,8.229850,18.231320,-0.274328,-9.285135,-0.320658,-6.737959
49.500000,8.246570,18.285950,-0.274886,-9.312958,-0.321426,-6.752959
49.600000,8.263230,18.331990,-0.275441,-9.336406,-0.322192,-6.764777
49.700000,8.279860,18.385510,-0.275995,-9.363663,-0.322957,-6.779336
49.800000,8.296570,18.434470,-0.276552,-9.388598,-0.323727,-6.792160
49.900000,8.313210,18.484570,-0.277107,-9.414114,-0.324494,-6.805397
50.000000,8.329920,18.529790,-0.277664,-9.437145,-0.325265,-6.816789
50.100000,8.346640,18.584880,-0.278221,-9.465202,-0.326037,-6.831781
50.200000,8.363240,18.620640,-0.278775,-9.483414,-0.326804,-6.839678
50.300000,8.379910,18.677900,-0.279330,-9.512576,-0.327574,-6.855425
50.400000,8.396670,18.729870,-0.279889,-9.539044,-0.328350,-6.869171
50.500000,8.413300,18.772370,-0.280443,-9.560690,-0.329120,-6.879458
50.600000,8.429900,18.835870,-0.280997,-9.593030,-0.329889,-6.897420
50.700000,8.446620,18.879560,-0.281554,-9.615281,-0.330665,-6.908060
50.800000,8.463320,18.933200,-0.282111,-9.642600,-0.331440,-6.922319
50.900000,8.479990,18.978950,-0.282666,-9.665900,-0.332214,-6.933675
51.000000,8.496620,19.022900,-0.283221,-9.688283,-0.332987,-6.944361
51.100000,8.513240,19.086320,-0.283775,-9.720583,-0.333760,-6.962128
51.200000,8.529910,19.136250,-0.284330,-9.746012,-0.334537,-6.974925
51.300000,8.546620,19.177340,-0.284887,-9.766939,-0.335315,-6.984462
51.400000,8.563270,19.230280,-0.285442,-9.793901,-0.336092,-6.998307
51.500000,8.579880,19.289460,-0.285996,-9.824041,-0.336867,-7.014405
51.600000,8.596490,19.337330,-0.286550,-9.848421,-0.337642,-7.026359
51.700000,8.613260,19.383400,-0.287109,-9.871885,-0.338426,-7.037581
51.800000,8.630000,19.438870,-0.287667,-9.900135,-0.339209,-7.052196
51.900000,8.646560,19.488830,-0.288219,-9.925580,-0.339985,-7.064842
52.000000,8.663240,19.547920,-0.288775,-9.955674,-0.340766,-7.080727
52.100000,8.679960,19.600560,-0.289332,-9.982483,-0.341550,-7.094231
52.200000,8.696610,19.651770,-0.289887,-10.008564,-0.342331,-7.107212
52.300000,8.713230,19.700010,-0.290441,-10.033133,-0.343112,-7.119100
52.400000,8.729910,19.752290,-0.290997,-10.059759,-0.343896,-7.132399
52.500000,8.746570,19.803320,-0.291552,-10.085748,-0.344679,-7.145225
52.600000,8.763260,19.864320,-0.292109,-10.116815,-0.345465,-7.161606
52.700000,8.779930,19.910220,-0.292664,-10.140192,-0.346250,-7.172519
52.800000,8.796490,19.954970,-0.293216,-10.162983,-0.347031,-7.183030
52.900000,8.813190,20.013360,-0.293773,-10.192721,-0.347819,-7.198374
53.000000,8.829960,20.070060,-0.294332,-10.221598,-0.348610,-7.213054
53.100000,8.846650,20.126630,-0.294888,-10.250408,-0.349399,-7.227683
53.200000,8.863210,20.178270,-0.295440,-10.276709,-0.350182,-7.240554
53.300000,8.879920,20.225640,-0.295997,-10.300834,-0.350973,-7.251815
53.400000,8.896570,20.280870,-0.296552,-10.328962,-0.351762,-7.265884
53.500000,8.913250,20.345730,-0.297108,-10.361995,-0.352553,-7.283360
53.600000,8.929940,20.393950,-0.297665,-10.386553,-0.353344,-7.294843
53.700000,8.946600,20.449090,-0.298220,-10.414636,-0.354135,-7.308783
53.800000,8.963230,20.497290,-0.298774,-10.439184,-0.354926,-7.320224
53.900000,8.979920,20.548580,-0.299331,-10.465306,-0.355719,-7.332719
54.000000,8.996620,20.603220,-0.299887,-10.493134,-0.356514,-7.346376
54.100000,9.013270,20.657040,-0.300442,-10.520544,-0.357307,-7.359727
54.200000,9.029940,20.718370,-0.300998,-10.551779,-0.358102,-7.375715
54.300000,9.046620,20.765240,-0.301554,-10.575650,-0.358897,-7.386520
54.400000,9.063320,20.823580,-0.302111,-10.605362,-0.359695,-7.401369
54.500000,9.079930,20.868980,-0.302664,-10.628484,-0.360488,-7.411621
54.600000,9.096560,20.934000,-0.303219,-10.661599,-0.361284,-7.428803
54.700000,9.113260,20.986260,-0.303775,-10.688214,-0.362083,-7.441399
54.800000,9.129930,21.035990,-0.304331,-10.713542,-0.362881,-7.453079
54.900000,9.146550,21.094550,-0.304885,-10.743366,-0.363678,-7.467875
55.000000,9.163220,21.150790,-0.305441,-10.772009,-0.364478,-7.481799
55.100000,9.179930,21.209770,-0.305998,-10.802047,-0.365280,-7.496646
55.200000,9.196600,21.265870,-0.306553,-10.830619,-0.366081,-7.510456
55.300000,9.213320,21.319230,-0.307111,-10.857795,-0.366885,-7.523250
55.400000,9.229890,21.371860,-0.307663,-10.884599,-0.367682,-7.535811
55.500000,9.246550,21.433460,-0.308218,-10.915972,-0.368485,-7.551469
55.600000,9.263240,21.492890,-0.308775,-10.946239,-0.369289,-7.566318
55.700000,9.279950,21.544890,-0.309332,-10.972722,-0.370096,-7.578512
55.800000,9.296550,21.599000,-0.309885,-11.000280,-0.370897,-7.591458
55.900000,9.313200,21.661030,-0.310440,-11.031872,-0.371702,-7.607138
56.000000,9.329910,21.718210,-0.310997,-11.060994,-0.372510,-7.621058
56.100000,9.346600,21.767580,-0.311553,-11.086137,-0.373317,-7.632214
56.200000,9.363270,21.825880,-0.312109,-11.115829,-0.374125,-7.646479
56.300000,9.379880,21.882250,-0.312663,-11.144538,-0.374930,-7.660057
56.400000,9.396580,21.945780,-0.313219,-11.176894,-0.375740,-7.676075
56.500000,9.413260,22.000730,-0.313775,-11.204880,-0.376550,-7.689065
56.600000,9.429930,22.060200,-0.314331,-11.235168,-0.377360,-7.703606
56.700000,9.446540,22.113230,-0.314885,-11.262176,-0.378168,-7.715889
56.800000,9.463210,22.168210,-0.315440,-11.290177,-0.378979,-7.728800
56.900000,9.479890,22.218940,-0.315996,-11.316013,-0.379792,-7.740195
57.000000,9.496590,22.291150,-0.316553,-11.352789,-0.380606,-7.759030
57.100000,9.513230,22.343630,-0.317108,-11.379517,-0.381418,-7.770985
57.200000,9.529860,22.408510,-0.317662,-11.412560,-0.382230,-7.787224
57.300000,9.546620,22.466700,-0.318221,-11.442196,-0.383049,-7.801053
57.400000,9.563310,22.522860,-0.318777,-11.470798,-0.383866,-7.814172
57.500000,9.579940,22.576550,-0.319331,-11.498142,-0.384680,-7.826425
57.600000,9.596560,22.641630,-0.319885,-11.531287,-0.385494,-7.842598
57.700000,9.613250,22.694710,-0.320442,-11.558321,-0.386312,-7.854553
57.800000,9.629960,22.751800,-0.320999,-11.587397,-0.387132,-7.867858
57.900000,9.646600,22.812980,-0.321553,-11.618555,-0.387949,-7.882570
