Repository: abubakardawood/tissue-phantom-material-database

Title:
A Database of Silicone Phantom Materials for Modeling Human Tissue Mechanics Across Varying Stiffnesses

Description:
This dataset contains processed mechanical compression test data for soft silicone phantoms
fabricated using Ecoflex (Smooth-On) with varying base materials and thinner concentrations.
The dataset provides force–compression measurements together with derived engineering and
true stress–strain quantities, intended for mechanical characterization, constitutive model
fitting, and the design of tissue-equivalent phantoms.

All files in this dataset are processed outputs generated from raw experimental measurements.
The raw data files are not included in this archive.

File: data/EF10_25T/EF10_25T_B2.csv (part 1 of 2)
EF10_25T_B_sample_2
Compression test;
Cylinder Diameter: 50mm;
Cylinder Height: 30mm;
Speed (mm/min): 10;
Machine: INSTRON 5900;
Load cell: 1kN;
Time (s),Compression (mm),Load (N),Engineering Strain [-],Engineering Stress (kPa),True Strain [-],True Stress (kPa)
0.000000,0.000000,-0.004370,-0.000000,0.002226,0.000000,0.002226
0.100000,0.006660,0.019830,-0.000222,-0.010099,-0.000222,-0.010097
0.200000,0.027660,0.047070,-0.000922,-0.023973,-0.000922,-0.023950
0.300000,0.046360,0.077140,-0.001545,-0.039287,-0.001547,-0.039226
0.400000,0.063340,0.099060,-0.002111,-0.050451,-0.002114,-0.050344
0.500000,0.080020,0.129810,-0.002667,-0.066112,-0.002671,-0.065935
0.600000,0.096690,0.158770,-0.003223,-0.080861,-0.003228,-0.080600
0.700000,0.113390,0.180190,-0.003780,-0.091770,-0.003787,-0.091423
0.800000,0.130040,0.211480,-0.004335,-0.107706,-0.004344,-0.107239
0.900000,0.146690,0.244030,-0.004890,-0.124283,-0.004902,-0.123676
1.000000,0.163340,0.276970,-0.005445,-0.141060,-0.005460,-0.140292
1.100000,0.180020,0.297190,-0.006001,-0.151358,-0.006019,-0.150449
1.200000,0.196690,0.336720,-0.006556,-0.171490,-0.006578,-0.170366
1.300000,0.213360,0.365910,-0.007112,-0.186356,-0.007137,-0.185031
1.400000,0.229970,0.392290,-0.007666,-0.199792,-0.007695,-0.198260
1.500000,0.246690,0.427510,-0.008223,-0.217729,-0.008257,-0.215939
1.600000,0.263380,0.456880,-0.008779,-0.232687,-0.008818,-0.230644
1.700000,0.280000,0.488370,-0.009333,-0.248725,-0.009377,-0.246403
1.800000,0.296570,0.523550,-0.009886,-0.266642,-0.009935,-0.264006
1.900000,0.313260,0.553670,-0.010442,-0.281982,-0.010497,-0.279037
2.000000,0.330000,0.584090,-0.011000,-0.297475,-0.011061,-0.294202
2.100000,0.346690,0.608470,-0.011556,-0.309891,-0.011624,-0.306310
2.200000,0.363290,0.641430,-0.012110,-0.326678,-0.012184,-0.322722
2.300000,0.379880,0.677530,-0.012663,-0.345063,-0.012744,-0.340694
2.400000,0.396530,0.700830,-0.013218,-0.356930,-0.013306,-0.352212
2.500000,0.413210,0.733290,-0.013774,-0.373462,-0.013869,-0.368318
2.600000,0.429930,0.763890,-0.014331,-0.389046,-0.014435,-0.383471
2.700000,0.446540,0.796800,-0.014885,-0.405807,-0.014997,-0.399767
2.800000,0.463210,0.829440,-0.015440,-0.422430,-0.015561,-0.415908
2.900000,0.479930,0.857150,-0.015998,-0.436543,-0.016127,-0.429559
3.000000,0.496560,0.888320,-0.016552,-0.452418,-0.016691,-0.444929
3.100000,0.513140,0.922670,-0.017105,-0.469912,-0.017253,-0.461874
3.200000,0.529870,0.946990,-0.017662,-0.482298,-0.017820,-0.473780
3.300000,0.546580,0.977480,-0.018219,-0.497826,-0.018387,-0.488756
3.400000,0.563270,1.011830,-0.018776,-0.515321,-0.018954,-0.505645
3.500000,0.579930,1.044110,-0.019331,-0.531761,-0.019520,-0.521481
3.600000,0.596540,1.068460,-0.019885,-0.544162,-0.020085,-0.533342
3.700000,0.613220,1.100400,-0.020441,-0.560429,-0.020652,-0.548974
3.800000,0.629930,1.136310,-0.020998,-0.578718,-0.021221,-0.566566
3.900000,0.646600,1.158610,-0.021553,-0.590075,-0.021789,-0.577357
4.000000,0.663230,1.190820,-0.022108,-0.606480,-0.022356,-0.593072
4.100000,0.679860,1.217910,-0.022662,-0.620276,-0.022923,-0.606220
4.200000,0.696580,1.253850,-0.023219,-0.638581,-0.023493,-0.623753
4.300000,0.713240,1.286230,-0.023775,-0.655072,-0.024062,-0.639497
4.400000,0.729860,1.316720,-0.024329,-0.670600,-0.024629,-0.654285
4.500000,0.746520,1.344450,-0.024884,-0.684723,-0.025199,-0.667684
4.600000,0.763220,1.378750,-0.025441,-0.702192,-0.025770,-0.684327
4.700000,0.779940,1.404630,-0.025998,-0.715372,-0.026342,-0.696774
4.800000,0.796550,1.439410,-0.026552,-0.733085,-0.026911,-0.713621
4.900000,0.813280,1.470240,-0.027109,-0.748787,-0.027484,-0.728488
5.000000,0.829930,1.499740,-0.027664,-0.763811,-0.028054,-0.742681
5.100000,0.846580,1.538130,-0.028219,-0.783363,-0.028625,-0.761257
5.200000,0.863280,1.565550,-0.028776,-0.797328,-0.029198,-0.774384
5.300000,0.879900,1.595050,-0.029330,-0.812352,-0.029769,-0.788526
5.400000,0.896570,1.631080,-0.029886,-0.830702,-0.030341,-0.805876
5.500000,0.913270,1.655830,-0.030442,-0.843307,-0.030915,-0.817635
5.600000,0.930000,1.688490,-0.031000,-0.859941,-0.031491,-0.833283
5.700000,0.946570,1.728600,-0.031552,-0.880369,-0.032061,-0.852591
5.800000,0.963210,1.754790,-0.032107,-0.893707,-0.032634,-0.865013
5.900000,0.979920,1.784240,-0.032664,-0.908706,-0.033209,-0.879024
6.000000,0.996600,1.817550,-0.033220,-0.925671,-0.033784,-0.894920
6.100000,1.013250,1.851270,-0.033775,-0.942844,-0.034359,-0.911000
6.200000,1.029890,1.884670,-0.034330,-0.959855,-0.034933,-0.926903
6.300000,1.046560,1.913540,-0.034885,-0.974558,-0.035508,-0.940560
6.400000,1.063220,1.942530,-0.035441,-0.989322,-0.036084,-0.954260
6.500000,1.079930,1.967990,-0.035998,-1.002289,-0.036662,-0.966209
6.600000,1.096540,2.005510,-0.036551,-1.021398,-0.037236,-0.984064
6.700000,1.113190,2.039460,-0.037106,-1.038688,-0.037812,-1.000147
6.800000,1.129910,2.070640,-0.037664,-1.054568,-0.038391,-1.014849
6.900000,1.146660,2.097600,-0.038222,-1.068299,-0.038972,-1.027466
7.000000,1.163290,2.126270,-0.038776,-1.082900,-0.039548,-1.040910
7.100000,1.179930,2.161170,-0.039331,-1.100675,-0.040125,-1.057384
7.200000,1.196620,2.190170,-0.039887,-1.115444,-0.040705,-1.070952
7.300000,1.213330,2.225420,-0.040444,-1.133397,-0.041285,-1.087558
7.400000,1.229940,2.265420,-0.040998,-1.153769,-0.041862,-1.106467
7.500000,1.246590,2.294770,-0.041553,-1.168717,-0.042441,-1.120153
7.600000,1.263270,2.322640,-0.042109,-1.182911,-0.043021,-1.133100
7.700000,1.279890,2.353620,-0.042663,-1.198689,-0.043600,-1.147549
7.800000,1.296570,2.382030,-0.043219,-1.213158,-0.044181,-1.160726
7.900000,1.313200,2.417260,-0.043773,-1.231100,-0.044760,-1.177211
8.000000,1.329860,2.445220,-0.044329,-1.245340,-0.045341,-1.190136
8.100000,1.346550,2.484520,-0.044885,-1.265356,-0.045924,-1.208560
8.200000,1.363280,2.511180,-0.045443,-1.278933,-0.046508,-1.220815
8.300000,1.379860,2.549210,-0.045995,-1.298302,-0.047087,-1.238586
8.400000,1.396540,2.570670,-0.046551,-1.309231,-0.047670,-1.248285
8.500000,1.413300,2.611960,-0.047110,-1.330260,-0.048256,-1.267592
8.600000,1.429950,2.634910,-0.047665,-1.341949,-0.048838,-1.277985
8.700000,1.446580,2.668020,-0.048219,-1.358811,-0.049421,-1.293290
8.800000,1.463200,2.700040,-0.048773,-1.375119,-0.050003,-1.308050
8.900000,1.479860,2.738450,-0.049329,-1.394681,-0.050587,-1.325883
9.000000,1.496550,2.766260,-0.049885,-1.408845,-0.051172,-1.338564
9.100000,1.513300,2.798630,-0.050443,-1.425331,-0.051760,-1.353432
9.200000,1.529940,2.833210,-0.050998,-1.442942,-0.052344,-1.369355
9.300000,1.546550,2.866230,-0.051552,-1.459759,-0.052928,-1.384506
9.400000,1.563230,2.890060,-0.052108,-1.471895,-0.053514,-1.395198
9.500000,1.579930,2.926290,-0.052664,-1.490347,-0.054102,-1.411859
9.600000,1.596600,2.953620,-0.053220,-1.504266,-0.054689,-1.424209
9.700000,1.613210,2.988520,-0.053774,-1.522041,-0.055273,-1.440195
9.800000,1.629900,3.022320,-0.054330,-1.539255,-0.055862,-1.455627
9.900000,1.646590,3.051440,-0.054886,-1.554086,-0.056450,-1.468788
10.000000,1.663260,3.083950,-0.055442,-1.570643,-0.057038,-1.483563
10.100000,1.679920,3.112920,-0.055997,-1.585397,-0.057626,-1.496619
10.200000,1.696630,3.151310,-0.056554,-1.604949,-0.058217,-1.514182
10.300000,1.713320,3.180000,-0.057111,-1.619561,-0.058806,-1.527067
10.400000,1.729980,3.210340,-0.057666,-1.635013,-0.059396,-1.540728
10.500000,1.746610,3.242650,-0.058220,-1.651468,-0.059984,-1.555319
10.600000,1.763230,3.277420,-0.058774,-1.669176,-0.060572,-1.571072
10.700000,1.779950,3.310130,-0.059332,-1.685835,-0.061165,-1.585812
10.800000,1.796650,3.343880,-0.059888,-1.703024,-0.061757,-1.601033
10.900000,1.813290,3.380870,-0.060443,-1.721863,-0.062347,-1.617788
11.000000,1.829850,3.412010,-0.060995,-1.737722,-0.062934,-1.631730
11.100000,1.846590,3.447200,-0.061553,-1.755645,-0.063529,-1.647579
11.200000,1.863270,3.480270,-0.062109,-1.772487,-0.064122,-1.662400
11.300000,1.879940,3.507580,-0.062665,-1.786396,-0.064714,-1.674452
11.400000,1.896560,3.540200,-0.063219,-1.803009,-0.065305,-1.689025
11.500000,1.913230,3.572430,-0.063774,-1.819424,-0.065899,-1.703391
11.600000,1.929900,3.609250,-0.064330,-1.838176,-0.066492,-1.719926
11.700000,1.946580,3.647500,-0.064886,-1.857656,-0.067087,-1.737121
11.800000,1.963230,3.675640,-0.065441,-1.871988,-0.067681,-1.749483
11.900000,1.979890,3.703550,-0.065996,-1.886203,-0.068275,-1.761720
12.000000,1.996570,3.737460,-0.066552,-1.903473,-0.068870,-1.776792
12.100000,2.013290,3.771310,-0.067110,-1.920712,-0.069468,-1.791814
12.200000,2.029960,3.804030,-0.067665,-1.937377,-0.070063,-1.806283
12.300000,2.046570,3.841070,-0.068219,-1.956241,-0.070657,-1.822788
12.400000,2.063220,3.870060,-0.068774,-1.971005,-0.071253,-1.835451
12.500000,2.079910,3.907540,-0.069330,-1.990094,-0.071851,-1.852120
12.600000,2.096580,3.936860,-0.069886,-2.005026,-0.072448,-1.864903
12.700000,2.113220,3.975240,-0.070441,-2.024573,-0.073045,-1.881961
12.800000,2.129890,4.007960,-0.070996,-2.041237,-0.073643,-1.896317
12.900000,2.146550,4.038670,-0.071552,-2.056878,-0.074241,-1.909705
13.000000,2.163220,4.073460,-0.072107,-2.074596,-0.074839,-1.925003
13.100000,2.179880,4.099990,-0.072663,-2.088108,-0.075438,-1.936380
13.200000,2.196540,4.138300,-0.073218,-2.107619,-0.076037,-1.953303
13.300000,2.213210,4.170340,-0.073774,-2.123937,-0.076637,-1.967246
13.400000,2.229940,4.210090,-0.074331,-2.144181,-0.077239,-1.984801
13.500000,2.246610,4.238480,-0.074887,-2.158640,-0.077839,-1.996986
13.600000,2.263240,4.281050,-0.075441,-2.180321,-0.078439,-2.015835
13.700000,2.279890,4.307520,-0.075996,-2.193802,-0.079039,-2.027081
13.800000,2.296650,4.335300,-0.076555,-2.207950,-0.079644,-2.038921
13.900000,2.313340,4.376730,-0.077111,-2.229050,-0.080247,-2.057165
14.000000,2.329910,4.403530,-0.077664,-2.242699,-0.080845,-2.068523
14.100000,2.346510,4.433410,-0.078217,-2.257917,-0.081445,-2.081310
14.200000,2.363250,4.475280,-0.078775,-2.279241,-0.082051,-2.099694
14.300000,2.379900,4.510290,-0.079330,-2.297072,-0.082654,-2.114845
14.400000,2.396550,4.532940,-0.079885,-2.308607,-0.083257,-2.124184
14.500000,2.413240,4.574260,-0.080441,-2.329651,-0.083861,-2.142251
14.600000,2.429880,4.603740,-0.080996,-2.344666,-0.084465,-2.154757
14.700000,2.446550,4.644360,-0.081552,-2.365353,-0.085070,-2.172455
14.800000,2.463220,4.670890,-0.082107,-2.378865,-0.085675,-2.183543
14.900000,2.479880,4.701160,-0.082663,-2.394281,-0.086280,-2.196363
15.000000,2.496560,4.734960,-0.083219,-2.411495,-0.086886,-2.210814
15.100000,2.513270,4.776860,-0.083776,-2.432835,-0.087494,-2.229022
15.200000,2.529940,4.806670,-0.084331,-2.448017,-0.088101,-2.241572
15.300000,2.546550,4.842090,-0.084885,-2.466056,-0.088706,-2.256725
15.400000,2.563230,4.869020,-0.085441,-2.479772,-0.089313,-2.267897
15.500000,2.579950,4.903640,-0.085998,-2.497403,-0.089923,-2.282631
15.600000,2.596630,4.939500,-0.086554,-2.515667,-0.090531,-2.297925
15.700000,2.613240,4.974000,-0.087108,-2.533237,-0.091138,-2.312572
15.800000,2.629870,5.005320,-0.087662,-2.549189,-0.091745,-2.325721
15.900000,2.646530,5.038130,-0.088218,-2.565899,-0.092354,-2.339541
16.000000,2.663230,5.082190,-0.088774,-2.588338,-0.092965,-2.358560
16.100000,2.679940,5.108930,-0.089331,-2.601957,-0.093576,-2.369520
16.200000,2.696580,5.142790,-0.089886,-2.619201,-0.094185,-2.383772
16.300000,2.713180,5.175670,-0.090439,-2.635947,-0.094794,-2.397554
16.400000,2.729880,5.219380,-0.090996,-2.658208,-0.095406,-2.416322
16.500000,2.746570,5.244530,-0.091552,-2.671017,-0.096018,-2.426479
16.600000,2.763160,5.286990,-0.092105,-2.692642,-0.096627,-2.444635
16.700000,2.779870,5.311270,-0.092662,-2.705008,-0.097241,-2.454355
16.800000,2.796590,5.349510,-0.093220,-2.724483,-0.097855,-2.470508
16.900000,2.813260,5.382490,-0.093775,-2.741280,-0.098468,-2.484215
17.000000,2.829900,5.416830,-0.094330,-2.758769,-0.099080,-2.498534
17.100000,2.846590,5.448440,-0.094886,-2.774868,-0.099695,-2.511571
17.200000,2.863290,5.478050,-0.095443,-2.789948,-0.100310,-2.523667
17.300000,2.879990,5.525870,-0.096000,-2.814302,-0.100926,-2.544130
17.400000,2.896650,5.552100,-0.096555,-2.827661,-0.101540,-2.554636
17.500000,2.913250,5.587230,-0.097108,-2.845553,-0.102153,-2.569226
17.600000,2.929910,5.623020,-0.097664,-2.863781,-0.102768,-2.584093
17.700000,2.946600,5.655910,-0.098220,-2.880531,-0.103385,-2.597606
17.800000,2.963320,5.695560,-0.098777,-2.900725,-0.104003,-2.614199
17.900000,2.979920,5.727980,-0.099331,-2.917236,-0.104617,-2.627465
18.000000,2.996570,5.760350,-0.099886,-2.933722,-0.105233,-2.640685
18.100000,3.013280,5.798610,-0.100443,-2.953208,-0.105852,-2.656580
18.200000,3.029990,5.832240,-0.101000,-2.970335,-0.106472,-2.670333
18.300000,3.046590,5.872340,-0.101553,-2.990758,-0.107088,-2.687038
18.400000,3.063250,5.901880,-0.102108,-3.005803,-0.107706,-2.698885
18.500000,3.079930,5.936960,-0.102664,-3.023669,-0.108325,-2.713246
18.600000,3.096610,5.972080,-0.103220,-3.041555,-0.108945,-2.727605
18.700000,3.113350,6.002270,-0.103778,-3.056931,-0.109568,-2.739688
18.800000,3.129930,6.037880,-0.104331,-3.075067,-0.110184,-2.754242
18.900000,3.146550,6.074380,-0.104885,-3.093656,-0.110803,-2.769178
19.000000,3.163250,6.108190,-0.105442,-3.110876,-0.111425,-2.782860
19.100000,3.179970,6.141900,-0.105999,-3.128044,-0.112048,-2.796474
19.200000,3.196560,6.179940,-0.106552,-3.147418,-0.112667,-2.812054
19.300000,3.213210,6.208030,-0.107107,-3.161724,-0.113289,-2.823081
19.400000,3.229900,6.241530,-0.107663,-3.178785,-0.113912,-2.836547
19.500000,3.246560,6.282830,-0.108219,-3.199819,-0.114534,-2.853539
19.600000,3.263230,6.317200,-0.108774,-3.217324,-0.115158,-2.867361
19.700000,3.279850,6.350450,-0.109328,-3.234258,-0.115779,-2.880662
19.800000,3.296580,6.384130,-0.109886,-3.251411,-0.116406,-2.894126
19.900000,3.313250,6.420740,-0.110442,-3.270056,-0.117030,-2.908906
20.000000,3.329900,6.455790,-0.110997,-3.287907,-0.117654,-2.922960
20.100000,3.346520,6.491460,-0.111551,-3.306073,-0.118278,-2.937279
20.200000,3.363220,6.524550,-0.112107,-3.322926,-0.118904,-2.950402
20.300000,3.379920,6.558110,-0.112664,-3.340018,-0.119532,-2.963718
20.400000,3.396630,6.594280,-0.113221,-3.358439,-0.120159,-2.978193
20.500000,3.413260,6.627550,-0.113775,-3.375383,-0.120785,-2.991348
20.600000,3.429880,6.662690,-0.114329,-3.393280,-0.121410,-3.005329
20.700000,3.446580,6.697430,-0.114886,-3.410973,-0.122039,-3.019100
20.800000,3.463310,6.733400,-0.115444,-3.429292,-0.122669,-3.033402
20.900000,3.479970,6.769120,-0.115999,-3.447485,-0.123297,-3.047580
21.000000,3.496560,6.806340,-0.116552,-3.466440,-0.123923,-3.062420
21.100000,3.513250,6.843800,-0.117108,-3.485519,-0.124553,-3.077335
21.200000,3.529870,6.877100,-0.117662,-3.502478,-0.125180,-3.090369
21.300000,3.546550,6.914980,-0.118218,-3.521770,-0.125811,-3.105433
21.400000,3.563240,6.944490,-0.118775,-3.536800,-0.126442,-3.116718
21.500000,3.579870,6.981310,-0.119329,-3.555552,-0.127071,-3.131272
21.600000,3.596550,7.015250,-0.119885,-3.572837,-0.127703,-3.144508
21.700000,3.613250,7.054660,-0.120442,-3.592909,-0.128335,-3.160173
21.800000,3.629920,7.092140,-0.120997,-3.611997,-0.128967,-3.174955
21.900000,3.646540,7.127890,-0.121551,-3.630205,-0.129598,-3.188948
22.000000,3.663280,7.162610,-0.122109,-3.647887,-0.130233,-3.202446
22.100000,3.679980,7.200680,-0.122666,-3.667276,-0.130868,-3.217426
22.200000,3.696690,7.227650,-0.123223,-3.681012,-0.131503,-3.227427
22.300000,3.713250,7.265850,-0.123775,-3.700467,-0.132132,-3.242442
22.400000,3.729940,7.300270,-0.124331,-3.717997,-0.132767,-3.255733
22.500000,3.746610,7.337990,-0.124887,-3.737208,-0.133402,-3.270479
22.600000,3.763290,7.370290,-0.125443,-3.753658,-0.134038,-3.282788
22.700000,3.779880,7.407050,-0.125996,-3.772380,-0.134670,-3.297075
22.800000,3.796520,7.446870,-0.126551,-3.792660,-0.135305,-3.312696
22.900000,3.813240,7.482800,-0.127108,-3.810959,-0.135943,-3.326555
23.000000,3.829930,7.514370,-0.127664,-3.827037,-0.136581,-3.338461
23.100000,3.846630,7.544790,-0.128221,-3.842530,-0.137219,-3.349837
23.200000,3.863230,7.594580,-0.128774,-3.867888,-0.137854,-3.369803
23.300000,3.879880,7.619310,-0.129329,-3.880483,-0.138491,-3.378622
23.400000,3.896590,7.658290,-0.129886,-3.900335,-0.139131,-3.393735
23.500000,3.913270,7.691230,-0.130442,-3.917111,-0.139771,-3.406154
23.600000,3.929900,7.733930,-0.130997,-3.938858,-0.140408,-3.422881
23.700000,3.946590,7.766020,-0.131553,-3.955202,-0.141049,-3.434883
23.800000,3.963290,7.802540,-0.132110,-3.973801,-0.141690,-3.448823
23.900000,3.979950,7.835760,-0.132665,-3.990720,-0.142330,-3.461291
24.000000,3.996620,7.873080,-0.133221,-4.009727,-0.142971,-3.475548
24.100000,4.013230,7.910300,-0.133774,-4.028683,-0.143610,-3.489748
24.200000,4.029940,7.946170,-0.134331,-4.046951,-0.144253,-3.503319
24.300000,4.046660,7.983480,-0.134889,-4.065953,-0.144897,-3.517502
24.400000,4.063300,8.016650,-0.135443,-4.082846,-0.145538,-3.529852
24.500000,4.079870,8.046350,-0.135996,-4.097972,-0.146177,-3.540666
24.600000,4.096560,8.088840,-0.136552,-4.119612,-0.146822,-3.557071
24.700000,4.113230,8.124550,-0.137108,-4.137799,-0.147465,-3.570475
24.800000,4.129860,8.162980,-0.137662,-4.157372,-0.148108,-3.585059
24.900000,4.146490,8.195050,-0.138216,-4.173705,-0.148751,-3.596831
25.000000,4.163200,8.229320,-0.138773,-4.191158,-0.149398,-3.609537
25.100000,4.179930,8.263110,-0.139331,-4.208367,-0.150045,-3.622011
25.200000,4.196620,8.308230,-0.139887,-4.231347,-0.150692,-3.639435
25.300000,4.213230,8.338440,-0.140441,-4.246733,-0.151336,-3.650317
25.400000,4.229920,8.378170,-0.140997,-4.266967,-0.151983,-3.665336
25.500000,4.246620,8.414440,-0.141554,-4.285439,-0.152632,-3.678818
25.600000,4.263310,8.440720,-0.142110,-4.298823,-0.153280,-3.687916
25.700000,4.279980,8.481390,-0.142666,-4.319536,-0.153928,-3.703285
25.800000,4.296580,8.520260,-0.143219,-4.339333,-0.154573,-3.717856
25.900000,4.313230,8.545310,-0.143774,-4.352091,-0.155221,-3.726372
26.000000,4.329910,8.601920,-0.144330,-4.380922,-0.155871,-3.748622
26.100000,4.346600,8.626900,-0.144887,-4.393644,-0.156521,-3.757064
26.200000,4.363230,8.659950,-0.145441,-4.410476,-0.157170,-3.769012
26.300000,4.379900,8.705420,-0.145997,-4.433634,-0.157820,-3.786338
26.400000,4.396620,8.731770,-0.146554,-4.447054,-0.158473,-3.795320
26.500000,4.413270,8.771550,-0.147109,-4.467314,-0.159124,-3.810132
26.600000,4.429930,8.806250,-0.147664,-4.484986,-0.159775,-3.822714
26.700000,4.446600,8.846160,-0.148220,-4.505312,-0.160427,-3.837535
26.800000,4.463310,8.880740,-0.148777,-4.522924,-0.161081,-3.850017
26.900000,4.479940,8.920860,-0.149331,-4.543357,-0.161733,-3.864891
27.000000,4.496550,8.957810,-0.149885,-4.562175,-0.162384,-3.878374
27.100000,4.513170,8.991730,-0.150439,-4.579450,-0.163036,-3.890523
27.200000,4.529860,9.030900,-0.150995,-4.599400,-0.163691,-3.904912
27.300000,4.546630,9.064210,-0.151554,-4.616364,-0.164349,-3.916734
27.400000,4.563300,9.097010,-0.152110,-4.633069,-0.165004,-3.928333
27.500000,4.579890,9.138850,-0.152663,-4.654378,-0.165657,-3.943827
27.600000,4.596530,9.170990,-0.153218,-4.670747,-0.166312,-3.955106
27.700000,4.613240,9.209400,-0.153775,-4.690309,-0.166970,-3.969058
27.800000,4.629950,9.246560,-0.154332,-4.709234,-0.167628,-3.982450
27.900000,4.646580,9.281450,-0.154886,-4.727004,-0.168284,-3.994857
28.000000,4.663240,9.324520,-0.155441,-4.748939,-0.168941,-4.010758
28.100000,4.679850,9.358870,-0.155995,-4.766433,-0.169597,-4.022894
28.200000,4.696540,9.394700,-0.156551,-4.784681,-0.170256,-4.035633
28.300000,4.713230,9.436030,-0.157108,-4.805731,-0.170916,-4.050713
28.400000,4.729890,9.472870,-0.157663,-4.824493,-0.171575,-4.063849
28.500000,4.746530,9.508830,-0.158218,-4.842807,-0.172234,-4.076590
28.600000,4.763250,9.543800,-0.158775,-4.860617,-0.172896,-4.088873
28.700000,4.779950,9.584210,-0.159332,-4.881198,-0.173558,-4.103469
28.800000,4.796540,9.620870,-0.159885,-4.899869,-0.174216,-4.116455
28.900000,4.813240,9.655590,-0.160441,-4.917552,-0.174879,-4.128573
29.000000,4.829930,9.699590,-0.160998,-4.939961,-0.175542,-4.144638
29.100000,4.846630,9.727100,-0.161554,-4.953971,-0.176205,-4.153636
29.200000,4.863260,9.770090,-0.162109,-4.975866,-0.176867,-4.169235
29.300000,4.879900,9.805050,-0.162663,-4.993671,-0.177529,-4.181384
29.400000,4.896530,9.846760,-0.163218,-5.014914,-0.178191,-4.196391
29.500000,4.913270,9.881260,-0.163776,-5.032484,-0.178858,-4.208286
29.600000,4.929940,9.916900,-0.164331,-5.050636,-0.179523,-4.220658
29.700000,4.946530,9.961670,-0.164884,-5.073437,-0.180185,-4.236907
29.800000,4.963200,9.991460,-0.165440,-5.088609,-0.180851,-4.246749
29.900000,4.979920,10.037080,-0.165997,-5.111843,-0.181519,-4.263291
30.000000,4.996680,10.069210,-0.166556,-5.128207,-0.182189,-4.274073
30.100000,5.013200,10.108250,-0.167107,-5.148089,-0.182850,-4.287809
30.200000,5.029900,10.148060,-0.167663,-5.168365,-0.183518,-4.301819
30.300000,5.046590,10.178780,-0.168220,-5.184010,-0.184187,-4.311958
30.400000,5.063330,10.221080,-0.168778,-5.205553,-0.184858,-4.326972
30.500000,5.079910,10.254160,-0.169330,-5.222401,-0.185523,-4.338090
30.600000,5.096570,10.294580,-0.169886,-5.242987,-0.186192,-4.352278
30.700000,5.113230,10.334080,-0.170441,-5.263104,-0.186861,-4.366055
30.800000,5.129900,10.369480,-0.170997,-5.281133,-0.187531,-4.378077
30.900000,5.146650,10.404250,-0.171555,-5.298841,-0.188205,-4.389798
31.000000,5.163220,10.447520,-0.172107,-5.320878,-0.188872,-4.405116
31.100000,5.179890,10.477650,-0.172663,-5.336223,-0.189543,-4.414855
31.200000,5.196580,10.527120,-0.173219,-5.361418,-0.190216,-4.432717
31.300000,5.213280,10.563940,-0.173776,-5.380170,-0.190889,-4.445226
31.400000,5.229890,10.599950,-0.174330,-5.398510,-0.191560,-4.457390
31.500000,5.246580,10.635770,-0.174886,-5.416753,-0.192234,-4.469439
31.600000,5.263270,10.678020,-0.175442,-5.438271,-0.192908,-4.484168
31.700000,5.279930,10.717220,-0.175998,-5.458235,-0.193582,-4.497599
31.800000,5.296560,10.757380,-0.176552,-5.478689,-0.194255,-4.511415
31.900000,5.313200,10.791870,-0.177107,-5.496254,-0.194929,-4.522831
32.000000,5.329890,10.835130,-0.177663,-5.518286,-0.195605,-4.537891
32.100000,5.346570,10.867220,-0.178219,-5.534630,-0.196281,-4.548254
32.200000,5.363290,10.905920,-0.178776,-5.554339,-0.196960,-4.561355
32.300000,5.379870,10.946030,-0.179329,-5.574767,-0.197633,-4.575050
32.400000,5.396530,10.978260,-0.179884,-5.591182,-0.198310,-4.585416
32.500000,5.413270,11.020490,-0.180442,-5.612689,-0.198991,-4.599923
32.600000,5.429990,11.060580,-0.181000,-5.633107,-0.199671,-4.613517
32.700000,5.446620,11.102400,-0.181554,-5.654406,-0.200348,-4.627826
32.800000,5.463240,11.142050,-0.182108,-5.674599,-0.201025,-4.641210
32.900000,5.479900,11.177210,-0.182663,-5.692506,-0.201704,-4.652694
33.000000,5.496590,11.220620,-0.183220,-5.714615,-0.202385,-4.667585
33.100000,5.513260,11.252020,-0.183775,-5.730607,-0.203066,-4.677463
33.200000,5.529860,11.294790,-0.184329,-5.752389,-0.203744,-4.692059
33.300000,5.546550,11.333750,-0.184885,-5.772231,-0.204426,-4.705032
33.400000,5.563230,11.375060,-0.185441,-5.793270,-0.205108,-4.718961
33.500000,5.579920,11.406200,-0.185997,-5.809130,-0.205792,-4.728647
33.600000,5.596580,11.448900,-0.186553,-5.830877,-0.206474,-4.743111
33.700000,5.613230,11.489570,-0.187108,-5.851590,-0.207157,-4.756713
33.800000,5.629880,11.529380,-0.187663,-5.871865,-0.207840,-4.769935
33.900000,5.646580,11.566760,-0.188219,-5.890902,-0.208525,-4.782121
34.000000,5.663230,11.599750,-0.188774,-5.907704,-0.209209,-4.792481
34.100000,5.679840,11.643270,-0.189328,-5.929869,-0.209892,-4.807179
34.200000,5.696590,11.676710,-0.189886,-5.946900,-0.210581,-4.817665
34.300000,5.713290,11.723330,-0.190443,-5.970643,-0.211268,-4.833576
34.400000,5.729970,11.753170,-0.190999,-5.985840,-0.211955,-4.842551
34.500000,5.746580,11.801040,-0.191553,-6.010220,-0.212640,-4.858947
34.600000,5.763280,11.837830,-0.192109,-6.028957,-0.213329,-4.870738
34.700000,5.779990,11.876150,-0.192666,-6.048474,-0.214018,-4.883136
34.800000,5.796640,11.916820,-0.193221,-6.069187,-0.214706,-4.896490
34.900000,5.813290,11.952160,-0.193776,-6.087185,-0.215394,-4.907633
35.000000,5.829900,11.993200,-0.194330,-6.108087,-0.216081,-4.921102
35.100000,5.846570,12.039790,-0.194886,-6.131815,-0.216771,-4.936812
35.200000,5.863260,12.069630,-0.195442,-6.147012,-0.217462,-4.945628
35.300000,5.879930,12.119100,-0.195998,-6.172207,-0.218153,-4.962469
35.400000,5.896550,12.155460,-0.196552,-6.190725,-0.218842,-4.973928
35.500000,5.913230,12.193910,-0.197108,-6.210307,-0.219535,-4.986208
35.600000,5.929910,12.232230,-0.197664,-6.229824,-0.220227,-4.998414
35.700000,5.946610,12.282960,-0.198220,-6.255660,-0.220921,-5.015661
35.800000,5.963200,12.317510,-0.198773,-6.273256,-0.221611,-5.026300
35.900000,5.979870,12.355470,-0.199329,-6.292589,-0.222305,-5.038294
36.000000,5.996560,12.391820,-0.199885,-6.311102,-0.223000,-5.049605
36.100000,6.013250,12.438920,-0.200442,-6.335090,-0.223696,-5.065274
36.200000,6.029860,12.478100,-0.200995,-6.355044,-0.224388,-5.077710
36.300000,6.046540,12.522290,-0.201551,-6.377550,-0.225085,-5.092146
36.400000,6.063220,12.562020,-0.202107,-6.397784,-0.225781,-5.104745
36.500000,6.079900,12.598660,-0.202663,-6.416445,-0.226478,-5.116067
36.600000,6.096580,12.637240,-0.203219,-6.436093,-0.227176,-5.128155
36.700000,6.113190,12.682150,-0.203773,-6.458966,-0.227871,-5.142803
36.800000,6.129900,12.720150,-0.204330,-6.478319,-0.228571,-5.154604
36.900000,6.146650,12.753860,-0.204888,-6.495488,-0.229273,-5.164638
37.000000,6.163300,12.800060,-0.205443,-6.519017,-0.229971,-5.179728
37.100000,6.179870,12.829170,-0.205996,-6.533843,-0.230666,-5.187899
37.200000,6.196550,12.882710,-0.206552,-6.561110,-0.231367,-5.205902
37.300000,6.213230,12.923410,-0.207108,-6.581839,-0.232068,-5.218689
37.400000,6.229890,12.960210,-0.207663,-6.600581,-0.232768,-5.229884
37.500000,6.246520,13.001590,-0.208217,-6.621655,-0.233468,-5.242912
37.600000,6.263210,13.043570,-0.208774,-6.643036,-0.234171,-5.256145
37.700000,6.279860,13.085990,-0.209329,-6.664640,-0.234873,-5.269540
37.800000,6.296550,13.128180,-0.209885,-6.686127,-0.235577,-5.282809
37.900000,6.313230,13.164240,-0.210441,-6.704492,-0.236281,-5.293592
38.000000,6.329890,13.209750,-0.210996,-6.727670,-0.236984,-5.308157
38.100000,6.346550,13.250290,-0.211552,-6.748317,-0.237688,-5.320700
38.200000,6.363280,13.292780,-0.212109,-6.769957,-0.238396,-5.333986
38.300000,6.379940,13.334270,-0.212665,-6.791088,-0.239101,-5.346863
38.400000,6.396590,13.379240,-0.213220,-6.813991,-0.239806,-5.361114
38.500000,6.413260,13.413350,-0.213775,-6.831363,-0.240513,-5.370986
38.600000,6.429970,13.449370,-0.214332,-6.849708,-0.241221,-5.381594
38.700000,6.446610,13.491530,-0.214887,-6.871180,-0.241928,-5.394653
38.800000,6.463240,13.539840,-0.215441,-6.895784,-0.242634,-5.410147
38.900000,6.479890,13.577860,-0.215996,-6.915147,-0.243342,-5.421501
39.000000,6.496570,13.621990,-0.216552,-6.937623,-0.244051,-5.435264
39.100000,6.513280,13.659970,-0.217109,-6.956966,-0.244762,-5.446543
39.200000,6.529930,13.706170,-0.217664,-6.980495,-0.245471,-5.461090
39.300000,6.546570,13.745150,-0.218219,-7.000347,-0.246181,-5.472739
39.400000,6.563220,13.792200,-0.218774,-7.024310,-0.246891,-5.487573
39.500000,6.579930,13.830180,-0.219331,-7.043653,-0.247604,-5.498761
39.600000,6.596650,13.870050,-0.219888,-7.063958,-0.248318,-5.510676
39.700000,6.613230,13.911290,-0.220441,-7.084962,-0.249027,-5.523146
39.800000,6.629880,13.953590,-0.220996,-7.106505,-0.249739,-5.535996
39.900000,6.646600,13.994510,-0.221553,-7.127345,-0.250455,-5.548258
40.000000,6.663280,14.039500,-0.222109,-7.150259,-0.251169,-5.562119
40.100000,6.679950,14.085810,-0.222665,-7.173844,-0.251884,-5.576480
40.200000,6.696610,14.127990,-0.223220,-7.195326,-0.252599,-5.589183
40.300000,6.713250,14.166690,-0.223775,-7.215036,-0.253313,-5.600491
40.400000,6.729950,14.216030,-0.224332,-7.240165,-0.254030,-5.615966
40.500000,6.746630,14.249350,-0.224888,-7.257134,-0.254747,-5.625094
40.600000,6.763250,14.298090,-0.225442,-7.281957,-0.255462,-5.640301
40.700000,6.779890,14.338210,-0.225996,-7.302390,-0.256179,-5.652077
40.800000,6.796660,14.383150,-0.226555,-7.325278,-0.256901,-5.665697
40.900000,6.813280,14.417810,-0.227109,-7.342930,-0.257618,-5.675282
41.000000,6.829860,14.465890,-0.227662,-7.367417,-0.258333,-5.690136
41.100000,6.846530,14.512670,-0.228218,-7.391242,-0.259053,-5.704430
41.200000,6.863230,14.552390,-0.228774,-7.411471,-0.259774,-5.715917
41.300000,6.879950,14.593910,-0.229332,-7.432617,-0.260497,-5.728083
41.400000,6.896630,14.636720,-0.229888,-7.454420,-0.261219,-5.740741
41.500000,6.913210,14.684240,-0.230440,-7.478622,-0.261937,-5.755246
41.600000,6.929880,14.722900,-0.230996,-7.498311,-0.262659,-5.766231
41.700000,6.946590,14.766770,-0.231553,-7.520654,-0.263384,-5.779224
41.800000,6.963320,14.809990,-0.232111,-7.542666,-0.264110,-5.791933
41.900000,6.979910,14.858830,-0.232664,-7.567540,-0.264830,-5.806848
42.000000,6.996530,14.897460,-0.233218,-7.587214,-0.265552,-5.817742
42.100000,7.013220,14.949790,-0.233774,-7.613866,-0.266278,-5.833942
42.200000,7.029930,14.988240,-0.234331,-7.633448,-0.267005,-5.844694
42.300000,7.046510,15.035400,-0.234884,-7.657466,-0.267727,-5.858853
42.400000,7.063210,15.070000,-0.235440,-7.675088,-0.268455,-5.868063
42.500000,7.079910,15.119090,-0.235997,-7.700089,-0.269184,-5.882891
42.600000,7.096580,15.160110,-0.236553,-7.720981,-0.269911,-5.894562
42.700000,7.113230,15.201900,-0.237108,-7.742264,-0.270638,-5.906514
42.800000,7.129920,15.246490,-0.237664,-7.764974,-0.271368,-5.919519
42.900000,7.146610,15.291630,-0.238220,-7.787963,-0.272098,-5.932712
43.000000,7.163300,15.331800,-0.238777,-7.808422,-0.272828,-5.943953
43.100000,7.179990,15.382770,-0.239333,-7.834380,-0.273560,-5.959355
43.200000,7.196590,15.420270,-0.239886,-7.853479,-0.274287,-5.969537
43.300000,7.213260,15.474230,-0.240442,-7.880961,-0.275019,-5.986047
43.400000,7.229950,15.511230,-0.240998,-7.899805,-0.275751,-5.995965
43.500000,7.246620,15.557870,-0.241554,-7.923558,-0.276484,-6.009591
43.600000,7.263250,15.599500,-0.242108,-7.944760,-0.277215,-6.021267
43.700000,7.279920,15.648460,-0.242664,-7.969695,-0.277948,-6.035737
43.800000,7.296610,15.685360,-0.243220,-7.988488,-0.278683,-6.045525
43.900000,7.313290,15.724580,-0.243776,-8.008463,-0.279418,-6.056189
44.000000,7.329960,15.779600,-0.244332,-8.036484,-0.280153,-6.072914
44.100000,7.346580,15.825460,-0.244886,-8.059841,-0.280887,-6.086098
44.200000,7.363250,15.867160,-0.245442,-8.081078,-0.281623,-6.097645
44.300000,7.379930,15.908970,-0.245998,-8.102372,-0.282360,-6.109207
44.400000,7.396600,15.958140,-0.246553,-8.127414,-0.283097,-6.123573
44.500000,7.413160,15.999510,-0.247105,-8.148484,-0.283830,-6.134950
44.600000,7.429860,16.041590,-0.247662,-8.169915,-0.284570,-6.146537
44.700000,7.446580,16.089980,-0.248219,-8.194560,-0.285311,-6.160511
44.800000,7.463280,16.132670,-0.248776,-8.216301,-0.286051,-6.172283
44.900000,7.479920,16.182470,-0.249331,-8.241664,-0.286790,-6.186765
45.000000,7.496540,16.226380,-0.249885,-8.264027,-0.287528,-6.198974
45.100000,7.513270,16.274400,-0.250442,-8.288484,-0.288272,-6.212697
45.200000,7.529960,16.316440,-0.250999,-8.309895,-0.289015,-6.224122
45.300000,7.546610,16.366870,-0.251554,-8.335578,-0.289756,-6.238733
45.400000,7.563250,16.404820,-0.252108,-8.354906,-0.290497,-6.248565
45.500000,7.579930,16.456820,-0.252664,-8.381390,-0.291241,-6.263711
45.600000,7.596610,16.502590,-0.253220,-8.404700,-0.291985,-6.276459
45.700000,7.613250,16.543490,-0.253775,-8.425530,-0.292728,-6.287341
45.800000,7.629850,16.595990,-0.254328,-8.452268,-0.293470,-6.302617
45.900000,7.646530,16.641690,-0.254884,-8.475543,-0.294216,-6.315260
46.000000,7.663230,16.686870,-0.255441,-8.498553,-0.294963,-6.327674
46.100000,7.679900,16.729830,-0.255997,-8.520432,-0.295710,-6.339230
46.200000,7.696560,16.782670,-0.256552,-8.547344,-0.296456,-6.354506
46.300000,7.713180,16.826810,-0.257106,-8.569824,-0.297202,-6.366471
46.400000,7.729880,16.870320,-0.257663,-8.591983,-0.297952,-6.378150
46.500000,7.746580,16.911250,-0.258219,-8.612829,-0.298702,-6.388830
46.600000,7.763300,16.969490,-0.258777,-8.642490,-0.299453,-6.406015
46.700000,7.779880,17.006670,-0.259329,-8.661426,-0.300199,-6.415264
46.800000,7.796560,17.058190,-0.259885,-8.687665,-0.300950,-6.429868
46.900000,7.813240,17.103630,-0.260441,-8.710807,-0.301702,-6.442153
47.000000,7.829940,17.147300,-0.260998,-8.733048,-0.302455,-6.453740
47.100000,7.846580,17.190860,-0.261553,-8.755233,-0.303205,-6.465279
47.200000,7.863250,17.240690,-0.262108,-8.780611,-0.303958,-6.479140
47.300000,7.879890,17.284060,-0.262663,-8.802699,-0.304710,-6.490556
47.400000,7.896590,17.330580,-0.263220,-8.826392,-0.305465,-6.503112
47.500000,7.913240,17.379210,-0.263775,-8.851159,-0.306219,-6.516447
47.600000,7.929880,17.427960,-0.264329,-8.875987,-0.306973,-6.529803
47.700000,7.946580,17.477850,-0.264886,-8.901396,-0.307730,-6.543541
47.800000,7.963250,17.523450,-0.265442,-8.924620,-0.308486,-6.555654
47.900000,7.979880,17.575890,-0.265996,-8.951327,-0.309241,-6.570310
48.000000,7.996500,17.621950,-0.266550,-8.974785,-0.309996,-6.582556
48.100000,8.013210,17.667160,-0.267107,-8.997811,-0.310756,-6.594432
48.200000,8.029920,17.714920,-0.267664,-9.022135,-0.311516,-6.607234
48.300000,8.046650,17.769960,-0.268222,-9.050166,-0.312278,-6.622716
48.400000,8.063220,17.817110,-0.268774,-9.074180,-0.313033,-6.635276
48.500000,8.079880,17.863090,-0.269329,-9.097597,-0.313792,-6.647347
48.600000,8.096560,17.913410,-0.269885,-9.123225,-0.314554,-6.661000
48.700000,8.113270,17.953690,-0.270442,-9.143739,-0.315317,-6.670885
48.800000,8.129950,18.007910,-0.270998,-9.171353,-0.316079,-6.685932
48.900000,8.146580,18.046670,-0.271553,-9.191094,-0.316840,-6.695228
49.000000,8.163240,18.101190,-0.272108,-9.218860,-0.317603,-6.710335
49.100000,8.179950,18.153680,-0.272665,-9.245593,-0.318368,-6.724644
49.200000,8.196610,18.201980,-0.273220,-9.270192,-0.319132,-6.737387
49.300000,8.213200,18.248690,-0.273773,-9.293981,-0.319893,-6.749537
49.400000,8.229850,18.301220,-0.274328,-9.320735,-0.320658,-6.763793
49.500000,8.246580,18.351340,-0.274886,-9.346261,-0.321426,-6.777104
49.600000,8.263240,18.398740,-0.275441,-9.370401,-0.322193,-6.789405
49.700000,8.279880,18.447650,-0.275996,-9.395311,-0.322958,-6.802243
49.800000,8.296590,18.498370,-0.276553,-9.421142,-0.323728,-6.815697
49.900000,8.313240,18.548490,-0.277108,-9.446668,-0.324495,-6.828921
50.000000,8.329940,18.598120,-0.277665,-9.471945,-0.325266,-6.841920
50.100000,8.346660,18.652080,-0.278222,-9.499426,-0.326038,-6.856477
50.200000,8.363260,18.690150,-0.278775,-9.518815,-0.326805,-6.865204
50.300000,8.379930,18.747330,-0.279331,-9.547937,-0.327575,-6.880902
50.400000,8.396700,18.797110,-0.279890,-9.573290,-0.328351,-6.893822
50.500000,8.413290,18.843660,-0.280443,-9.596997,-0.329120,-6.905587
50.600000,8.429880,18.893230,-0.280996,-9.622243,-0.329888,-6.918431
50.700000,8.446580,18.940970,-0.281553,-9.646557,-0.330663,-6.930543
50.800000,8.463300,18.993010,-0.282110,-9.673061,-0.331439,-6.944193
50.900000,8.479990,19.039240,-0.282666,-9.696605,-0.332214,-6.955701
51.000000,8.496620,19.087180,-0.283221,-9.721021,-0.332987,-6.967827
51.100000,8.513230,19.134910,-0.283774,-9.745330,-0.333760,-6.979855
51.200000,8.529890,19.191760,-0.284330,-9.774283,-0.334536,-6.995164
51.300000,8.546600,19.242090,-0.284887,-9.799916,-0.335314,-7.008051
51.400000,8.563260,19.293610,-0.285442,-9.826155,-0.336091,-7.021358
51.500000,8.579870,19.339370,-0.285996,-9.849460,-0.336866,-7.032557
51.600000,8.596500,19.393930,-0.286550,-9.877247,-0.337643,-7.046922
51.700000,8.613260,19.440650,-0.287109,-9.901042,-0.338426,-7.058367
51.800000,8.630000,19.504910,-0.287667,-9.933769,-0.339209,-7.076155
51.900000,8.646550,19.548360,-0.288218,-9.955898,-0.339984,-7.086426
52.000000,8.663230,19.595510,-0.288774,-9.979911,-0.340766,-7.097969
52.100000,8.679950,19.653750,-0.289332,-10.009573,-0.341549,-7.113486
52.200000,8.696600,19.705020,-0.289887,-10.035684,-0.342331,-7.126473
52.300000,8.713230,19.757150,-0.290441,-10.062234,-0.343112,-7.139749
52.400000,8.729910,19.805330,-0.290997,-10.086772,-0.343896,-7.151551
52.500000,8.746580,19.859900,-0.291553,-10.114564,-0.344680,-7.165636
52.600000,8.763260,19.907250,-0.292109,-10.138679,-0.345465,-7.177083
52.700000,8.779930,19.963400,-0.292664,-10.167276,-0.346250,-7.191677
52.800000,8.796500,20.016180,-0.293217,-10.194157,-0.347031,-7.205060
52.900000,8.813200,20.067790,-0.293773,-10.220442,-0.347819,-7.217948
53.000000,8.829940,20.121280,-0.294331,-10.247684,-0.348609,-7.231469
53.100000,8.846630,20.175340,-0.294888,-10.275216,-0.349398,-7.245182
53.200000,8.863190,20.226710,-0.295440,-10.301379,-0.350181,-7.257943
53.300000,8.879900,20.282610,-0.295997,-10.329848,-0.350972,-7.272248
53.400000,8.896550,20.331300,-0.296552,-10.354646,-0.351761,-7.283959
53.500000,8.913210,20.386510,-0.297107,-10.382764,-0.352551,-7.297972
53.600000,8.929880,20.436320,-0.297663,-10.408132,-0.353341,-7.310020
53.700000,8.946560,20.496750,-0.298219,-10.438909,-0.354133,-7.325832
53.800000,8.963210,20.547080,-0.298774,-10.464542,-0.354925,-7.338012
53.900000,8.979920,20.599480,-0.299331,-10.491229,-0.355719,-7.350882
54.000000,8.996630,20.648430,-0.299888,-10.516159,-0.356514,-7.362493
54.100000,9.013260,20.704380,-0.300442,-10.544654,-0.357307,-7.376597
54.200000,9.029940,20.758580,-0.300998,-10.572258,-0.358102,-7.390029
54.300000,9.046630,20.812820,-0.301554,-10.599882,-0.358898,-7.403442
54.400000,9.063320,20.866990,-0.302111,-10.627471,-0.359695,-7.416798
54.500000,9.079920,20.919770,-0.302664,-10.654351,-0.360488,-7.429663
54.600000,9.096560,20.971820,-0.303219,-10.680860,-0.361284,-7.442224
54.700000,9.113250,21.026920,-0.303775,-10.708922,-0.362082,-7.455820
54.800000,9.129910,21.081860,-0.304330,-10.736903,-0.362880,-7.469338
54.900000,9.146530,21.134240,-0.304884,-10.763580,-0.363677,-7.481933
55.000000,9.163200,21.185150,-0.305440,-10.789508,-0.364477,-7.493961
55.100000,9.179910,21.240660,-0.305997,-10.817779,-0.365279,-7.507571
55.200000,9.196590,21.293030,-0.306553,-10.844451,-0.366080,-7.520052
55.300000,9.213320,21.349900,-0.307111,-10.873415,-0.366885,-7.534073
55.400000,9.229870,21.409260,-0.307662,-10.903647,-0.367681,-7.549005
55.500000,9.246540,21.464670,-0.308218,-10.931867,-0.368484,-7.562469
55.600000,9.263230,21.519190,-0.308774,-10.959633,-0.369289,-7.575580
55.700000,9.279940,21.568360,-0.309331,-10.984676,-0.370095,-7.586771
55.800000,9.296550,21.630980,-0.309885,-11.016568,-0.370897,-7.602699
55.900000,9.313210,21.681610,-0.310440,-11.042353,-0.371702,-7.614361
56.000000,9.329900,21.743210,-0.310997,-11.073726,-0.372509,-7.629834
56.100000,9.346590,21.793980,-0.311553,-11.099583,-0.373317,-7.641475
56.200000,9.363250,21.854790,-0.312108,-11.130553,-0.374124,-7.656615
56.300000,9.379850,21.906410,-0.312662,-11.156843,-0.374929,-7.668526
56.400000,9.396570,21.963640,-0.313219,-11.185990,-0.375740,-7.682325
56.500000,9.413250,22.023240,-0.313775,-11.216344,-0.376550,-7.696936
56.600000,9.429920,22.075580,-0.314331,-11.243001,-0.377360,-7.708981
56.700000,9.446530,22.134460,-0.314884,-11.272988,-0.378168,-7.723301
56.800000,9.463190,22.193570,-0.315440,-11.303092,-0.378978,-7.737649
56.900000,9.479870,22.254970,-0.315996,-11.334363,-0.379791,-7.752754
57.000000,9.496570,22.308170,-0.316552,-11.361458,-0.380605,-7.764962
57.100000,9.513220,22.364020,-0.317107,-11.389902,-0.381418,-7.778080
57.200000,9.529860,22.420980,-0.317662,-11.418911,-0.382230,-7.791557
57.300000,9.546630,22.482390,-0.318221,-11.450187,-0.383050,-7.806497
57.400000,9.563300,22.546190,-0.318777,-11.482680,-0.383865,-7.822270
57.500000,9.579930,22.592130,-0.319331,-11.506077,-0.384679,-7.831830
57.600000,9.596550,22.652270,-0.319885,-11.536706,-0.385493,-7.846287
57.700000,9.613250,22.718410,-0.320442,-11.570391,-0.386312,-7.862756
57.800000,9.629980,22.768310,-0.320999,-11.595805,-0.387133,-7.873559
57.900000,9.646630,22.832160,-0.321554,-11.628324,-0.387951,-7.889186
