Repository: abubakardawood/tissue-phantom-material-database

Title:
A Database of Silicone Phantom Materials for Modeling Human Tissue Mechanics Across Varying Stiffnesses

Description:
This dataset contains processed mechanical compression test data for soft silicone phantoms
fabricated using Ecoflex (Smooth-On) with varying base materials and thinner concentrations.
The dataset provides force–compression measurements together with derived engineering and
true stress–strain quantities, intended for mechanical characterization, constitutive model
fitting, and the design of tissue-equivalent phantoms.

All files in this dataset are processed outputs generated from raw experimental measurements.
The raw data files are not included in this archive.

File: data/EF10_25T/EF10_25T_B3.csv (part 1 of 2)
EF10_25T_B_sample_3
Compression test;
Cylinder Diameter: 50mm;
Cylinder Height: 30mm;
Speed (mm/min): 10;
Machine: INSTRON 5900;
Load cell: 1kN;
Time (s),Compression (mm),Load (N),Engineering Strain [-],Engineering Stress (kPa),True Strain [-],True Stress (kPa)
0.000000,0.000000,0.009160,-0.000000,-0.004665,0.000000,-0.004665
0.100000,0.006790,0.032030,-0.000226,-0.016313,-0.000226,-0.016309
0.200000,0.027780,0.067920,-0.000926,-0.034591,-0.000926,-0.034559
0.300000,0.046350,0.107650,-0.001545,-0.054826,-0.001546,-0.054741
0.400000,0.063320,0.138420,-0.002111,-0.070497,-0.002113,-0.070348
0.500000,0.080020,0.181810,-0.002667,-0.092595,-0.002671,-0.092348
0.600000,0.096690,0.208810,-0.003223,-0.106346,-0.003228,-0.106003
0.700000,0.113380,0.241900,-0.003779,-0.123199,-0.003786,-0.122733
0.800000,0.130030,0.268280,-0.004334,-0.136634,-0.004344,-0.136042
0.900000,0.146680,0.299100,-0.004889,-0.152330,-0.004901,-0.151586
1.000000,0.163330,0.335990,-0.005444,-0.171118,-0.005459,-0.170187
1.100000,0.180020,0.367150,-0.006001,-0.186988,-0.006019,-0.185866
1.200000,0.196680,0.393660,-0.006556,-0.200489,-0.006578,-0.199175
1.300000,0.213350,0.429020,-0.007112,-0.218498,-0.007137,-0.216944
1.400000,0.229960,0.449180,-0.007665,-0.228765,-0.007695,-0.227012
1.500000,0.246690,0.487770,-0.008223,-0.248419,-0.008257,-0.246376
1.600000,0.263380,0.523500,-0.008779,-0.266616,-0.008818,-0.264276
1.700000,0.280000,0.557800,-0.009333,-0.284085,-0.009377,-0.281434
1.800000,0.296560,0.581610,-0.009885,-0.296212,-0.009935,-0.293283
1.900000,0.313230,0.609440,-0.010441,-0.310385,-0.010496,-0.307145
2.000000,0.329980,0.638920,-0.010999,-0.325399,-0.011060,-0.321820
2.100000,0.346670,0.667480,-0.011556,-0.339945,-0.011623,-0.336016
2.200000,0.363280,0.699320,-0.012109,-0.356161,-0.012183,-0.351848
2.300000,0.379880,0.730850,-0.012663,-0.372219,-0.012744,-0.367506
2.400000,0.396540,0.764770,-0.013218,-0.389494,-0.013306,-0.384346
2.500000,0.413210,0.792770,-0.013774,-0.403754,-0.013869,-0.398193
2.600000,0.429930,0.823490,-0.014331,-0.419400,-0.014435,-0.413390
2.700000,0.446540,0.850710,-0.014885,-0.433263,-0.014997,-0.426814
2.800000,0.463210,0.874420,-0.015440,-0.445338,-0.015561,-0.438462
2.900000,0.479920,0.915980,-0.015997,-0.466505,-0.016127,-0.459042
3.000000,0.496560,0.938700,-0.016552,-0.478076,-0.016691,-0.470163
3.100000,0.513140,0.968840,-0.017105,-0.493426,-0.017253,-0.484986
3.200000,0.529870,0.999310,-0.017662,-0.508944,-0.017820,-0.499955
3.300000,0.546580,1.032500,-0.018219,-0.525848,-0.018387,-0.516267
3.400000,0.563270,1.067500,-0.018776,-0.543673,-0.018954,-0.533465
3.500000,0.579930,1.096840,-0.019331,-0.558616,-0.019520,-0.547817
3.600000,0.596540,1.122920,-0.019885,-0.571898,-0.020085,-0.560526
3.700000,0.613220,1.155440,-0.020441,-0.588461,-0.020652,-0.576432
3.800000,0.629930,1.179420,-0.020998,-0.600674,-0.021221,-0.588061
3.900000,0.646580,1.213250,-0.021553,-0.617903,-0.021788,-0.604586
4.000000,0.663230,1.243600,-0.022108,-0.633360,-0.022356,-0.619358
4.100000,0.679850,1.278700,-0.022662,-0.651237,-0.022922,-0.636478
4.200000,0.696570,1.305010,-0.023219,-0.664636,-0.023493,-0.649204
4.300000,0.713240,1.339210,-0.023775,-0.682054,-0.024062,-0.665838
4.400000,0.729870,1.363350,-0.024329,-0.694348,-0.024630,-0.677456
4.500000,0.746540,1.399340,-0.024885,-0.712678,-0.025200,-0.694943
4.600000,0.763240,1.425850,-0.025441,-0.726179,-0.025771,-0.707704
4.700000,0.779950,1.450110,-0.025998,-0.738535,-0.026342,-0.719334
4.800000,0.796550,1.492470,-0.026552,-0.760109,-0.026911,-0.739927
4.900000,0.813290,1.520630,-0.027110,-0.774450,-0.027484,-0.753455
5.000000,0.829930,1.547330,-0.027664,-0.788049,-0.028054,-0.766248
5.100000,0.846570,1.576680,-0.028219,-0.802997,-0.028625,-0.780337
5.200000,0.863270,1.616770,-0.028776,-0.823414,-0.029198,-0.799720
5.300000,0.879910,1.645100,-0.029330,-0.837843,-0.029769,-0.813268
5.400000,0.896570,1.672450,-0.029886,-0.851772,-0.030341,-0.826316
5.500000,0.913290,1.708010,-0.030443,-0.869882,-0.030916,-0.843401
5.600000,0.930020,1.735530,-0.031001,-0.883898,-0.031491,-0.856497
5.700000,0.946560,1.761170,-0.031552,-0.896957,-0.032060,-0.868656
5.800000,0.963220,1.795920,-0.032107,-0.914655,-0.032634,-0.885287
5.900000,0.979920,1.816550,-0.032664,-0.925161,-0.033209,-0.894942
6.000000,0.996600,1.852500,-0.033220,-0.943471,-0.033784,-0.912128
6.100000,1.013260,1.882710,-0.033775,-0.958856,-0.034359,-0.926471
6.200000,1.029890,1.914630,-0.034330,-0.975113,-0.034933,-0.941638
6.300000,1.046550,1.948210,-0.034885,-0.992215,-0.035508,-0.957602
6.400000,1.063220,1.979670,-0.035441,-1.008238,-0.036084,-0.972505
6.500000,1.079920,2.002850,-0.035997,-1.020043,-0.036661,-0.983324
6.600000,1.096530,2.037690,-0.036551,-1.037787,-0.037236,-0.999855
6.700000,1.113180,2.070940,-0.037106,-1.054721,-0.037812,-1.015585
6.800000,1.129910,2.101060,-0.037664,-1.070061,-0.038391,-1.029759
6.900000,1.146660,2.130690,-0.038222,-1.085152,-0.038972,-1.043675
7.000000,1.163290,2.166960,-0.038776,-1.103624,-0.039548,-1.060829
7.100000,1.179920,2.193500,-0.039331,-1.117140,-0.040125,-1.073203
7.200000,1.196630,2.224690,-0.039888,-1.133025,-0.040705,-1.087832
7.300000,1.213330,2.259770,-0.040444,-1.150891,-0.041285,-1.104344
7.400000,1.229940,2.289150,-0.040998,-1.165855,-0.041862,-1.118057
7.500000,1.246580,2.324650,-0.041553,-1.183935,-0.042441,-1.134739
7.600000,1.263250,2.355310,-0.042108,-1.199550,-0.043021,-1.149039
7.700000,1.279870,2.386400,-0.042662,-1.215384,-0.043599,-1.163532
7.800000,1.296550,2.419450,-0.043218,-1.232216,-0.044180,-1.178961
7.900000,1.313190,2.444980,-0.043773,-1.245218,-0.044760,-1.190711
8.000000,1.329850,2.468070,-0.044328,-1.256978,-0.045341,-1.201258
8.100000,1.346550,2.506830,-0.044885,-1.276718,-0.045924,-1.219413
8.200000,1.363260,2.534270,-0.045442,-1.290693,-0.046507,-1.232041
8.300000,1.379850,2.564760,-0.045995,-1.306222,-0.047086,-1.246142
8.400000,1.396530,2.597420,-0.046551,-1.322855,-0.047669,-1.261275
8.500000,1.413290,2.625070,-0.047110,-1.336937,-0.048255,-1.273955
8.600000,1.429960,2.655160,-0.047665,-1.352262,-0.048839,-1.287806
8.700000,1.446590,2.690880,-0.048220,-1.370454,-0.049421,-1.304371
8.800000,1.463240,2.722600,-0.048775,-1.386609,-0.050004,-1.318977
8.900000,1.479910,2.752620,-0.049330,-1.401898,-0.050589,-1.332742
9.000000,1.496570,2.782520,-0.049886,-1.417126,-0.051173,-1.346432
9.100000,1.513310,2.814090,-0.050444,-1.433204,-0.051760,-1.360908
9.200000,1.529950,2.840750,-0.050998,-1.446782,-0.052345,-1.372999
9.300000,1.546560,2.868310,-0.051552,-1.460818,-0.052928,-1.385510
9.400000,1.563230,2.906980,-0.052108,-1.480513,-0.053514,-1.403367
9.500000,1.579920,2.934520,-0.052664,-1.494539,-0.054101,-1.415830
9.600000,1.596590,2.956650,-0.053220,-1.505809,-0.054688,-1.425671
9.700000,1.613210,2.993470,-0.053774,-1.524562,-0.055273,-1.442580
9.800000,1.629890,3.027140,-0.054330,-1.541710,-0.055861,-1.457949
9.900000,1.646590,3.062440,-0.054886,-1.559688,-0.056450,-1.474082
10.000000,1.663260,3.084540,-0.055442,-1.570943,-0.057038,-1.483847
10.100000,1.679920,3.115070,-0.055997,-1.586492,-0.057626,-1.497653
10.200000,1.696620,3.151660,-0.056554,-1.605127,-0.058216,-1.514351
10.300000,1.713310,3.183560,-0.057110,-1.621374,-0.058806,-1.528777
10.400000,1.729980,3.213940,-0.057666,-1.636846,-0.059396,-1.542456
10.500000,1.746600,3.249840,-0.058220,-1.655130,-0.059984,-1.558768
10.600000,1.763230,3.279880,-0.058774,-1.670429,-0.060572,-1.572251
10.700000,1.779960,3.305090,-0.059332,-1.683269,-0.061165,-1.583397
10.800000,1.796640,3.336830,-0.059888,-1.699434,-0.061756,-1.597658
10.900000,1.813300,3.375520,-0.060443,-1.719138,-0.062347,-1.615228
11.000000,1.829850,3.403900,-0.060995,-1.733592,-0.062934,-1.627852
11.100000,1.846580,3.431310,-0.061553,-1.747552,-0.063529,-1.639985
11.200000,1.863260,3.465560,-0.062109,-1.764995,-0.064121,-1.655374
11.300000,1.879930,3.502820,-0.062664,-1.783972,-0.064714,-1.672180
11.400000,1.896540,3.528710,-0.063218,-1.797157,-0.065305,-1.683545
11.500000,1.913230,3.560050,-0.063774,-1.813119,-0.065899,-1.697488
11.600000,1.929910,3.594810,-0.064330,-1.830822,-0.066493,-1.713044
11.700000,1.946580,3.625790,-0.064886,-1.846600,-0.067087,-1.726781
11.800000,1.963240,3.655760,-0.065441,-1.861863,-0.067681,-1.740020
11.900000,1.979890,3.690140,-0.065996,-1.879373,-0.068275,-1.755341
12.000000,1.996560,3.714740,-0.066552,-1.891902,-0.068870,-1.765992
12.100000,2.013260,3.750720,-0.067109,-1.910226,-0.069467,-1.782033
12.200000,2.029940,3.785070,-0.067665,-1.927720,-0.070063,-1.797282
12.300000,2.046550,3.814880,-0.068218,-1.942902,-0.070657,-1.810361
12.400000,2.063190,3.848650,-0.068773,-1.960101,-0.071252,-1.825299
12.500000,2.079900,3.873640,-0.069330,-1.972829,-0.071851,-1.836052
12.600000,2.096580,3.910680,-0.069886,-1.991693,-0.072448,-1.852502
12.700000,2.113220,3.938150,-0.070441,-2.005683,-0.073045,-1.864402
12.800000,2.129880,3.962550,-0.070996,-2.018110,-0.073642,-1.874832
12.900000,2.146550,4.007470,-0.071552,-2.040988,-0.074241,-1.894952
13.000000,2.163230,4.039830,-0.072108,-2.057469,-0.074840,-1.909109
13.100000,2.179890,4.069750,-0.072663,-2.072707,-0.075438,-1.922098
13.200000,2.196530,4.103620,-0.073218,-2.089957,-0.076037,-1.936935
13.300000,2.213210,4.128200,-0.073774,-2.102475,-0.076637,-1.947368
13.400000,2.229930,4.166960,-0.074331,-2.122215,-0.077239,-1.964469
13.500000,2.246610,4.195900,-0.074887,-2.136954,-0.077839,-1.976924
13.600000,2.263240,4.224330,-0.075441,-2.151434,-0.078439,-1.989127
13.700000,2.279890,4.261120,-0.075996,-2.170171,-0.079039,-2.005246
13.800000,2.296660,4.295550,-0.076555,-2.187706,-0.079644,-2.020225
13.900000,2.313340,4.324320,-0.077111,-2.202358,-0.080247,-2.032531
14.000000,2.329900,4.353040,-0.077663,-2.216985,-0.080845,-2.044807
14.100000,2.346500,4.384460,-0.078217,-2.232987,-0.081445,-2.058330
14.200000,2.363250,4.413110,-0.078775,-2.247578,-0.082051,-2.070525
14.300000,2.379890,4.451480,-0.079330,-2.267120,-0.082653,-2.087270
14.400000,2.396550,4.476770,-0.079885,-2.280000,-0.083257,-2.097862
14.500000,2.413240,4.515370,-0.080441,-2.299659,-0.083861,-2.114671
14.600000,2.429890,4.550550,-0.080996,-2.317576,-0.084465,-2.129861
14.700000,2.446550,4.577830,-0.081552,-2.331470,-0.085070,-2.141334
14.800000,2.463220,4.609230,-0.082107,-2.347462,-0.085675,-2.154718
14.900000,2.479870,4.637770,-0.082662,-2.361997,-0.086280,-2.166749
15.000000,2.496550,4.673810,-0.083218,-2.380352,-0.086886,-2.182263
15.100000,2.513270,4.700450,-0.083776,-2.393920,-0.087494,-2.193367
15.200000,2.529950,4.736950,-0.084332,-2.412509,-0.088101,-2.209058
15.300000,2.546560,4.773470,-0.084885,-2.431108,-0.088706,-2.224743
15.400000,2.563240,4.803660,-0.085441,-2.446484,-0.089314,-2.237453
15.500000,2.579970,4.833850,-0.085999,-2.461860,-0.089924,-2.250142
15.600000,2.596630,4.863670,-0.086554,-2.477047,-0.090531,-2.262648
15.700000,2.613240,4.897150,-0.087108,-2.494098,-0.091138,-2.276842
15.800000,2.629860,4.928990,-0.087662,-2.510314,-0.091745,-2.290255
15.900000,2.646530,4.955320,-0.088218,-2.523724,-0.092354,-2.301087
16.000000,2.663230,4.991330,-0.088774,-2.542063,-0.092965,-2.316394
16.100000,2.679930,5.023980,-0.089331,-2.558692,-0.093576,-2.330121
16.200000,2.696580,5.058300,-0.089886,-2.576171,-0.094185,-2.344609
16.300000,2.713180,5.091910,-0.090439,-2.593288,-0.094794,-2.358753
16.400000,2.729860,5.126830,-0.090995,-2.611073,-0.095405,-2.373478
16.500000,2.746560,5.158760,-0.091552,-2.627335,-0.096018,-2.386797
16.600000,2.763160,5.188550,-0.092105,-2.642507,-0.096627,-2.399118
16.700000,2.779860,5.215560,-0.092662,-2.656263,-0.097240,-2.410128
16.800000,2.796610,5.256670,-0.093220,-2.677200,-0.097856,-2.427631
16.900000,2.813280,5.290990,-0.093776,-2.694679,-0.098469,-2.441983
17.000000,2.829920,5.324830,-0.094331,-2.711914,-0.099081,-2.456097
17.100000,2.846620,5.351990,-0.094887,-2.725746,-0.099696,-2.467107
17.200000,2.863300,5.389150,-0.095443,-2.744672,-0.100310,-2.482711
17.300000,2.879970,5.418830,-0.095999,-2.759787,-0.100925,-2.494851
17.400000,2.896650,5.453520,-0.096555,-2.777455,-0.101540,-2.509278
17.500000,2.913260,5.479890,-0.097109,-2.790885,-0.102153,-2.519866
17.600000,2.929900,5.516650,-0.097663,-2.809607,-0.102768,-2.535211
17.700000,2.946590,5.552850,-0.098220,-2.828043,-0.103384,-2.550274
17.800000,2.963310,5.583620,-0.098777,-2.843714,-0.104003,-2.562821
17.900000,2.979930,5.622330,-0.099331,-2.863429,-0.104617,-2.579002
18.000000,2.996580,5.651860,-0.099886,-2.878469,-0.105234,-2.590950
18.100000,3.013290,5.684300,-0.100443,-2.894990,-0.105853,-2.604209
18.200000,3.030000,5.717100,-0.101000,-2.911695,-0.106472,-2.617614
18.300000,3.046590,5.744990,-0.101553,-2.925899,-0.107088,-2.628766
18.400000,3.063260,5.782190,-0.102109,-2.944845,-0.107706,-2.644151
18.500000,3.079940,5.812860,-0.102665,-2.960465,-0.108326,-2.656530
18.600000,3.096620,5.847700,-0.103221,-2.978209,-0.108945,-2.670796
18.700000,3.113340,5.876240,-0.103778,-2.992744,-0.109567,-2.682163
18.800000,3.129910,5.912400,-0.104330,-3.011161,-0.110184,-2.697005
18.900000,3.146540,5.951100,-0.104885,-3.030870,-0.110803,-2.712979
19.000000,3.163240,5.983710,-0.105441,-3.047478,-0.111425,-2.726148
19.100000,3.179960,6.010010,-0.105999,-3.060873,-0.112048,-2.736425
19.200000,3.196560,6.047330,-0.106552,-3.079880,-0.112667,-2.751713
19.300000,3.213200,6.072250,-0.107107,-3.092572,-0.113288,-2.761337
19.400000,3.229890,6.105630,-0.107663,-3.109572,-0.113911,-2.774786
19.500000,3.246550,6.142050,-0.108218,-3.128120,-0.114534,-2.789600
19.600000,3.263230,6.170850,-0.108774,-3.142788,-0.115158,-2.800933
19.700000,3.279850,6.206340,-0.109328,-3.160863,-0.115779,-2.815291
19.800000,3.296580,6.236110,-0.109886,-3.176025,-0.116406,-2.827024
19.900000,3.313250,6.271410,-0.110442,-3.194003,-0.117030,-2.841252
20.000000,3.329900,6.307090,-0.110997,-3.212175,-0.117654,-2.855634
20.100000,3.346510,6.336750,-0.111550,-3.227280,-0.118277,-2.867276
20.200000,3.363220,6.374590,-0.112107,-3.246552,-0.118904,-2.882590
20.300000,3.379940,6.404040,-0.112665,-3.261551,-0.119532,-2.894089
20.400000,3.396620,6.435170,-0.113221,-3.277405,-0.120159,-2.906335
20.500000,3.413260,6.468740,-0.113775,-3.294502,-0.120785,-2.919669
20.600000,3.429880,6.502830,-0.114329,-3.311864,-0.121410,-2.933221
20.700000,3.446600,6.531730,-0.114887,-3.326583,-0.122040,-2.944403
20.800000,3.463330,6.561820,-0.115444,-3.341907,-0.122670,-2.956103
20.900000,3.479980,6.599790,-0.115999,-3.361245,-0.123297,-2.971343
21.000000,3.496570,6.631060,-0.116552,-3.377171,-0.123923,-2.983554
21.100000,3.513260,6.661440,-0.117109,-3.392644,-0.124553,-2.995336
21.200000,3.529900,6.706180,-0.117663,-3.415429,-0.125182,-3.013559
21.300000,3.546570,6.728790,-0.118219,-3.426945,-0.125812,-3.021815
21.400000,3.563250,6.766290,-0.118775,-3.446043,-0.126442,-3.036739
21.500000,3.579880,6.796820,-0.119329,-3.461592,-0.127072,-3.048523
21.600000,3.596570,6.833310,-0.119886,-3.480176,-0.127703,-3.062953
21.700000,3.613250,6.866300,-0.120442,-3.496978,-0.128335,-3.075796
21.800000,3.629940,6.903760,-0.120998,-3.516056,-0.128968,-3.090620
21.900000,3.646560,6.940590,-0.121552,-3.534813,-0.129599,-3.105150
22.000000,3.663290,6.962580,-0.122110,-3.546013,-0.130234,-3.113010
22.100000,3.679960,7.000260,-0.122665,-3.565203,-0.130867,-3.127876
22.200000,3.696690,7.035350,-0.123223,-3.583074,-0.131503,-3.141557
22.300000,3.713260,7.059600,-0.123775,-3.595425,-0.132133,-3.150400
22.400000,3.729940,7.098170,-0.124331,-3.615068,-0.132767,-3.165602
22.500000,3.746610,7.138390,-0.124887,-3.635552,-0.133402,-3.181519
22.600000,3.763300,7.167780,-0.125443,-3.650520,-0.134038,-3.192587
22.700000,3.779880,7.190000,-0.125996,-3.661837,-0.134670,-3.200460
22.800000,3.796520,7.235090,-0.126551,-3.684801,-0.135305,-3.218487
22.900000,3.813230,7.262750,-0.127108,-3.698888,-0.135943,-3.228731
23.000000,3.829920,7.298230,-0.127664,-3.716958,-0.136581,-3.242436
23.100000,3.846630,7.326070,-0.128221,-3.731137,-0.137219,-3.252727
23.200000,3.863220,7.362710,-0.128774,-3.749797,-0.137854,-3.266921
23.300000,3.879870,7.396780,-0.129329,-3.767149,-0.138491,-3.279947
23.400000,3.896570,7.431980,-0.129886,-3.785076,-0.139131,-3.293449
23.500000,3.913260,7.465190,-0.130442,-3.801990,-0.139770,-3.306051
23.600000,3.929880,7.491180,-0.130996,-3.815227,-0.140408,-3.315447
23.700000,3.946580,7.538770,-0.131553,-3.839464,-0.141048,-3.334372
23.800000,3.963270,7.563940,-0.132109,-3.852283,-0.141689,-3.343362
23.900000,3.979930,7.594270,-0.132664,-3.867730,-0.142329,-3.354620
24.000000,3.996600,7.626830,-0.133220,-3.884313,-0.142970,-3.366844
24.100000,4.013220,7.662940,-0.133774,-3.902703,-0.143609,-3.380623
24.200000,4.029920,7.698510,-0.134331,-3.920819,-0.144252,-3.394133
24.300000,4.046630,7.731140,-0.134888,-3.937437,-0.144896,-3.406326
24.400000,4.063300,7.761610,-0.135443,-3.952956,-0.145538,-3.417554
24.500000,4.079860,7.794680,-0.135995,-3.969798,-0.146177,-3.429924
24.600000,4.096550,7.832980,-0.136552,-3.989304,-0.146821,-3.444558
24.700000,4.113210,7.862020,-0.137107,-4.004094,-0.147465,-3.455105
24.800000,4.129860,7.902510,-0.137662,-4.024715,-0.148108,-3.470665
24.900000,4.146470,7.926960,-0.138216,-4.037168,-0.148750,-3.479168
25.000000,4.163210,7.969910,-0.138774,-4.059042,-0.149398,-3.495754
25.100000,4.179910,7.999730,-0.139330,-4.074229,-0.150045,-3.506565
25.200000,4.196600,8.028180,-0.139887,-4.088718,-0.150691,-3.516761
25.300000,4.213220,8.063620,-0.140441,-4.106768,-0.151335,-3.530011
25.400000,4.229920,8.093100,-0.140997,-4.121782,-0.151983,-3.540622
25.500000,4.246620,8.132390,-0.141554,-4.141792,-0.152632,-3.555505
25.600000,4.263300,8.167050,-0.142110,-4.159444,-0.153279,-3.568346
25.700000,4.279980,8.196590,-0.142666,-4.174489,-0.153928,-3.578931
25.800000,4.296590,8.224200,-0.143220,-4.188551,-0.154574,-3.588668
25.900000,4.313220,8.263110,-0.143774,-4.208367,-0.155221,-3.603314
26.000000,4.329920,8.299260,-0.144331,-4.226778,-0.155871,-3.616725
26.100000,4.346610,8.325820,-0.144887,-4.240305,-0.156522,-3.625940
26.200000,4.363240,8.364950,-0.145441,-4.260234,-0.157170,-3.640620
26.300000,4.379900,8.399630,-0.145997,-4.277896,-0.157820,-3.653338
26.400000,4.396600,8.430790,-0.146553,-4.293766,-0.158472,-3.664500
26.500000,4.413270,8.460990,-0.147109,-4.309147,-0.159124,-3.675233
26.600000,4.429930,8.493500,-0.147664,-4.325704,-0.159775,-3.686952
26.700000,4.446630,8.525070,-0.148221,-4.341782,-0.160428,-3.698239
26.800000,4.463340,8.560220,-0.148778,-4.359684,-0.161082,-3.711059
26.900000,4.479950,8.593230,-0.149332,-4.376496,-0.161733,-3.722947
27.000000,4.496550,8.627620,-0.149885,-4.394011,-0.162384,-3.735414
27.100000,4.513190,8.655370,-0.150440,-4.408144,-0.163036,-3.744984
27.200000,4.529870,8.689530,-0.150996,-4.425541,-0.163691,-3.757304
27.300000,4.546620,8.722520,-0.151554,-4.442343,-0.164349,-3.769088
27.400000,4.563300,8.756380,-0.152110,-4.459588,-0.165004,-3.781240
27.500000,4.579890,8.784500,-0.152663,-4.473909,-0.165657,-3.790909
27.600000,4.596530,8.819170,-0.153218,-4.491566,-0.166312,-3.803379
27.700000,4.613220,8.856230,-0.153774,-4.510441,-0.166969,-3.816852
27.800000,4.629940,8.891530,-0.154331,-4.528419,-0.167628,-3.829542
27.900000,4.646570,8.921680,-0.154886,-4.543774,-0.168283,-3.840009
28.000000,4.663220,8.953270,-0.155441,-4.559863,-0.168940,-3.851075
28.100000,4.679850,8.987370,-0.155995,-4.577230,-0.169597,-3.863205
28.200000,4.696540,9.016980,-0.156551,-4.592310,-0.170256,-3.873378
28.300000,4.713230,9.052310,-0.157108,-4.610304,-0.170916,-3.885990
28.400000,4.729880,9.087130,-0.157663,-4.628037,-0.171575,-3.898369
28.500000,4.746530,9.120780,-0.158218,-4.645175,-0.172234,-3.910226
28.600000,4.763260,9.153070,-0.158775,-4.661620,-0.172897,-3.921470
28.700000,4.779970,9.189710,-0.159332,-4.680281,-0.173559,-3.934561
28.800000,4.796540,9.223610,-0.159885,-4.697546,-0.174216,-3.946480
28.900000,4.813250,9.254890,-0.160442,-4.713477,-0.174879,-3.957239
29.000000,4.829950,9.286370,-0.160998,-4.729509,-0.175543,-3.968066
29.100000,4.846630,9.322290,-0.161554,-4.747803,-0.176205,-3.980775
29.200000,4.863250,9.358470,-0.162108,-4.766230,-0.176866,-3.993584
29.300000,4.879910,9.387660,-0.162664,-4.781096,-0.177529,-4.003385
29.400000,4.896530,9.422920,-0.163218,-4.799054,-0.178191,-4.015763
29.500000,4.913270,9.461290,-0.163776,-4.818595,-0.178858,-4.029427
29.600000,4.929930,9.490910,-0.164331,-4.833681,-0.179523,-4.039357
29.700000,4.946530,9.533710,-0.164884,-4.855479,-0.180185,-4.054886
29.800000,4.963210,9.560650,-0.165440,-4.869199,-0.180851,-4.063637
29.900000,4.979920,9.603200,-0.165997,-4.890870,-0.181519,-4.078998
30.000000,4.996670,9.627370,-0.166556,-4.903179,-0.182188,-4.086527
30.100000,5.013210,9.658330,-0.167107,-4.918947,-0.182850,-4.096957
30.200000,5.029910,9.695200,-0.167664,-4.937725,-0.183519,-4.109848
30.300000,5.046590,9.734920,-0.168220,-4.957954,-0.184187,-4.123929
30.400000,5.063330,9.764270,-0.168778,-4.972902,-0.184858,-4.133587
30.500000,5.079910,9.801150,-0.169330,-4.991685,-0.185523,-4.146441
30.600000,5.096570,9.837160,-0.169886,-5.010024,-0.186192,-4.158893
30.700000,5.113240,9.868580,-0.170441,-5.026027,-0.186861,-4.169384
30.800000,5.129890,9.907990,-0.170996,-5.046098,-0.187531,-4.183234
30.900000,5.146640,9.944000,-0.171555,-5.064438,-0.188204,-4.195610
31.000000,5.163220,9.976500,-0.172107,-5.080990,-0.188872,-4.206514
31.100000,5.179890,10.010420,-0.172663,-5.098265,-0.189543,-4.217983
31.200000,5.196590,10.045740,-0.173220,-5.116253,-0.190216,-4.230018
31.300000,5.213290,10.082220,-0.173776,-5.134832,-0.190890,-4.242520
31.400000,5.229900,10.120360,-0.174330,-5.154257,-0.191560,-4.255715
31.500000,5.246600,10.152300,-0.174887,-5.170524,-0.192235,-4.266268
31.600000,5.263300,10.184460,-0.175443,-5.186903,-0.192909,-4.276895
31.700000,5.279950,10.219760,-0.175998,-5.204881,-0.193583,-4.288831
31.800000,5.296590,10.263230,-0.176553,-5.227020,-0.194256,-4.304174
31.900000,5.313230,10.295740,-0.177108,-5.243577,-0.194930,-4.314900
32.000000,5.329900,10.328680,-0.177663,-5.260354,-0.195605,-4.325782
32.100000,5.346580,10.361920,-0.178219,-5.277283,-0.196282,-4.336769
32.200000,5.363280,10.406650,-0.178776,-5.300063,-0.196959,-4.352539
32.300000,5.379870,10.440390,-0.179329,-5.317247,-0.197633,-4.363710
32.400000,5.396530,10.473630,-0.179884,-5.334176,-0.198310,-4.374641
32.500000,5.413270,10.508680,-0.180442,-5.352027,-0.198991,-4.386295
32.600000,5.429980,10.550580,-0.180999,-5.373366,-0.199670,-4.400791
32.700000,5.446610,10.587950,-0.181554,-5.392399,-0.200347,-4.413389
32.800000,5.463230,10.620870,-0.182108,-5.409165,-0.201025,-4.424114
32.900000,5.479900,10.657950,-0.182663,-5.428049,-0.201704,-4.436544
33.000000,5.496590,10.689370,-0.183220,-5.444051,-0.202385,-4.446594
33.100000,5.513260,10.730100,-0.183775,-5.464795,-0.203066,-4.460501
33.200000,5.529870,10.761990,-0.184329,-5.481036,-0.203744,-4.470723
33.300000,5.546550,10.801550,-0.184885,-5.501184,-0.204426,-4.484098
33.400000,5.563240,10.835150,-0.185441,-5.518297,-0.205109,-4.494976
33.500000,5.579930,10.869510,-0.185998,-5.535796,-0.205792,-4.506151
33.600000,5.596590,10.907320,-0.186553,-5.555052,-0.206475,-4.518741
33.700000,5.613250,10.949010,-0.187108,-5.576285,-0.207157,-4.532916
33.800000,5.629870,10.983290,-0.187662,-5.593744,-0.207839,-4.544009
33.900000,5.646570,11.016650,-0.188219,-5.610734,-0.208525,-4.554687
34.000000,5.663210,11.056220,-0.188774,-5.630887,-0.209208,-4.567923
34.100000,5.679830,11.087850,-0.189328,-5.646996,-0.209891,-4.577863
34.200000,5.696580,11.128160,-0.189886,-5.667525,-0.210580,-4.591342
34.300000,5.713280,11.170940,-0.190443,-5.689313,-0.211268,-4.605825
34.400000,5.729960,11.202180,-0.190999,-5.705223,-0.211955,-4.615533
34.500000,5.746570,11.246790,-0.191552,-5.727943,-0.212639,-4.630742
34.600000,5.763250,11.276260,-0.192108,-5.742952,-0.213327,-4.639683
34.700000,5.779970,11.317420,-0.192666,-5.763915,-0.214017,-4.653406
34.800000,5.796640,11.357150,-0.193221,-5.784149,-0.214706,-4.666528
34.900000,5.813290,11.388880,-0.193776,-5.800309,-0.215394,-4.676346
35.000000,5.829890,11.427970,-0.194330,-5.820217,-0.216081,-4.689176
35.100000,5.846560,11.457480,-0.194885,-5.835247,-0.216771,-4.698043
35.200000,5.863230,11.496990,-0.195441,-5.855369,-0.217461,-4.710990
35.300000,5.879920,11.539660,-0.195997,-5.877101,-0.218153,-4.725205
35.400000,5.896540,11.571990,-0.196551,-5.893566,-0.218842,-4.735178
35.500000,5.913230,11.610440,-0.197108,-5.913149,-0.219535,-4.747622
35.600000,5.929920,11.648750,-0.197664,-5.932660,-0.220228,-4.759986
35.700000,5.946610,11.684820,-0.198220,-5.951030,-0.220921,-4.771415
35.800000,5.963220,11.722860,-0.198774,-5.970404,-0.221612,-4.783643
35.900000,5.979870,11.763370,-0.199329,-5.991035,-0.222305,-4.796848
36.000000,5.996570,11.802360,-0.199886,-6.010893,-0.223001,-4.809401
36.100000,6.013250,11.831480,-0.200442,-6.025723,-0.223696,-4.817917
36.200000,6.029870,11.878400,-0.200996,-6.049619,-0.224389,-4.833672
36.300000,6.046540,11.900730,-0.201551,-6.060992,-0.225085,-4.839391
36.400000,6.063220,11.945910,-0.202107,-6.084002,-0.225781,-4.854381
36.500000,6.079920,11.986640,-0.202664,-6.104746,-0.226479,-4.867533
36.600000,6.096590,12.030520,-0.203220,-6.127094,-0.227176,-4.881948
36.700000,6.113190,12.064020,-0.203773,-6.144155,-0.227871,-4.892142
36.800000,6.129890,12.102900,-0.204330,-6.163956,-0.228570,-4.904477
36.900000,6.146640,12.142170,-0.204888,-6.183956,-0.229272,-4.916938
37.000000,6.163310,12.179510,-0.205444,-6.202974,-0.229971,-4.928612
37.100000,6.179870,12.213020,-0.205996,-6.220040,-0.230666,-4.938739
37.200000,6.196580,12.264840,-0.206553,-6.246432,-0.231368,-4.956215
37.300000,6.213250,12.296380,-0.207108,-6.262495,-0.232069,-4.965480
37.400000,6.229910,12.336630,-0.207664,-6.282994,-0.232769,-4.978244
37.500000,6.246550,12.370440,-0.208218,-6.300213,-0.233470,-4.988393
37.600000,6.263230,12.416670,-0.208774,-6.323758,-0.234172,-5.003520
37.700000,6.279880,12.450960,-0.209329,-6.341222,-0.234874,-5.013818
37.800000,6.296590,12.494330,-0.209886,-6.363310,-0.235578,-5.027738
37.900000,6.313260,12.534910,-0.210442,-6.383977,-0.236282,-5.040520
38.000000,6.329900,12.573080,-0.210997,-6.403417,-0.236985,-5.052317
38.100000,6.346550,12.613550,-0.211552,-6.424028,-0.237688,-5.065014
38.200000,6.363290,12.645440,-0.212110,-6.440270,-0.238396,-5.074226
38.300000,6.379940,12.689610,-0.212665,-6.462765,-0.239101,-5.088363
38.400000,6.396590,12.721000,-0.213220,-6.478752,-0.239806,-5.097355
38.500000,6.413250,12.770390,-0.213775,-6.503906,-0.240512,-5.113534
38.600000,6.429960,12.805390,-0.214332,-6.521732,-0.241221,-5.123916
38.700000,6.446610,12.847740,-0.214887,-6.543300,-0.241928,-5.137230
38.800000,6.463250,12.889630,-0.215442,-6.564635,-0.242634,-5.150339
38.900000,6.479890,12.926460,-0.215996,-6.583392,-0.243342,-5.161403
39.000000,6.496570,12.962060,-0.216552,-6.601523,-0.244051,-5.171948
39.100000,6.513290,13.010410,-0.217110,-6.626147,-0.244763,-5.187547
39.200000,6.529940,13.051530,-0.217665,-6.647090,-0.245472,-5.200253
39.300000,6.546570,13.086120,-0.218219,-6.664706,-0.246181,-5.210341
39.400000,6.563230,13.131100,-0.218774,-6.687614,-0.246891,-5.224536
39.500000,6.579930,13.169060,-0.219331,-6.706947,-0.247604,-5.235906
39.600000,6.596660,13.211650,-0.219889,-6.728638,-0.248319,-5.249087
39.700000,6.613230,13.254540,-0.220441,-6.750482,-0.249027,-5.262399
39.800000,6.629890,13.293650,-0.220996,-6.770400,-0.249740,-5.274167
39.900000,6.646610,13.329650,-0.221554,-6.788735,-0.250455,-5.284666
40.000000,6.663270,13.376200,-0.222109,-6.812443,-0.251169,-5.299338
40.100000,6.679960,13.415680,-0.222665,-6.832550,-0.251884,-5.311178
40.200000,6.696620,13.452420,-0.223221,-6.851261,-0.252599,-5.321918
40.300000,6.713250,13.495650,-0.223775,-6.873278,-0.253313,-5.335210
40.400000,6.729970,13.530380,-0.224332,-6.890966,-0.254031,-5.345099
40.500000,6.746640,13.577260,-0.224888,-6.914842,-0.254748,-5.359777
40.600000,6.763260,13.616280,-0.225442,-6.934714,-0.255463,-5.371339
40.700000,6.779890,13.656400,-0.225996,-6.955147,-0.256179,-5.383310
40.800000,6.796660,13.693680,-0.226555,-6.974134,-0.256901,-5.394107
40.900000,6.813280,13.737650,-0.227109,-6.996528,-0.257618,-5.407551
41.000000,6.829860,13.780840,-0.227662,-7.018524,-0.258333,-5.420673
41.100000,6.846520,13.820520,-0.228217,-7.038733,-0.259052,-5.432372
41.200000,6.863210,13.864270,-0.228774,-7.061015,-0.259773,-5.445640
41.300000,6.879930,13.899910,-0.229331,-7.079166,-0.260496,-5.455694
41.400000,6.896610,13.945360,-0.229887,-7.102314,-0.261218,-5.469584
41.500000,6.913210,13.986400,-0.230440,-7.123215,-0.261937,-5.481739
41.600000,6.929890,14.032130,-0.230996,-7.146505,-0.262660,-5.495689
41.700000,6.946580,14.068310,-0.231553,-7.164931,-0.263383,-5.505872
41.800000,6.963320,14.110830,-0.232111,-7.186587,-0.264110,-5.518503
41.900000,6.979920,14.156560,-0.232664,-7.209877,-0.264831,-5.532398
42.000000,6.996540,14.196900,-0.233218,-7.230422,-0.265553,-5.544157
42.100000,7.013220,14.239820,-0.233774,-7.252281,-0.266278,-5.556886
42.200000,7.029940,14.283950,-0.234331,-7.274756,-0.267006,-5.570053
42.300000,7.046520,14.327570,-0.234884,-7.296971,-0.267728,-5.583030
42.400000,7.063200,14.366240,-0.235440,-7.316666,-0.268455,-5.594030
42.500000,7.079910,14.413830,-0.235997,-7.340903,-0.269184,-5.608472
42.600000,7.096570,14.453150,-0.236552,-7.360929,-0.269911,-5.619684
42.700000,7.113210,14.495780,-0.237107,-7.382640,-0.270637,-5.632164
42.800000,7.129890,14.538850,-0.237663,-7.404576,-0.271367,-5.644782
42.900000,7.146590,14.584500,-0.238220,-7.427825,-0.272097,-5.658371
43.000000,7.163270,14.628450,-0.238776,-7.450208,-0.272827,-5.671280
43.100000,7.179980,14.667760,-0.239333,-7.470229,-0.273559,-5.682359
43.200000,7.196580,14.719480,-0.239886,-7.496570,-0.274287,-5.698248
43.300000,7.213240,14.753020,-0.240441,-7.513651,-0.275018,-5.707059
43.400000,7.229950,14.799090,-0.240998,-7.537115,-0.275751,-5.720683
43.500000,7.246620,14.841960,-0.241554,-7.558948,-0.276484,-5.733054
43.600000,7.263240,14.882640,-0.242108,-7.579666,-0.277214,-5.744568
43.700000,7.279900,14.924650,-0.242663,-7.601062,-0.277947,-5.756563
43.800000,7.296600,14.973140,-0.243220,-7.625758,-0.278683,-5.771021
43.900000,7.313270,15.019000,-0.243776,-7.649114,-0.279417,-5.784446
44.000000,7.329940,15.053610,-0.244331,-7.666741,-0.280152,-5.793516
44.100000,7.346570,15.099750,-0.244886,-7.690240,-0.280886,-5.807010
44.200000,7.363250,15.140870,-0.245442,-7.711182,-0.281623,-5.818536
44.300000,7.379930,15.180350,-0.245998,-7.731289,-0.282360,-5.829410
44.400000,7.396610,15.224950,-0.246554,-7.754003,-0.283097,-5.842225
44.500000,7.413170,15.275580,-0.247106,-7.779789,-0.283830,-5.857359
44.600000,7.429860,15.322440,-0.247662,-7.803655,-0.284570,-5.870986
44.700000,7.446580,15.358420,-0.248219,-7.821979,-0.285311,-5.880413
44.800000,7.463280,15.408230,-0.248776,-7.847347,-0.286051,-5.895115
44.900000,7.479920,15.440570,-0.249331,-7.863818,-0.286790,-5.903127
45.000000,7.496550,15.487800,-0.249885,-7.887872,-0.287529,-5.916811
45.100000,7.513270,15.537650,-0.250442,-7.913260,-0.288272,-5.931445
45.200000,7.529970,15.581690,-0.250999,-7.935690,-0.289015,-5.943839
45.300000,7.546600,15.623180,-0.251553,-7.956820,-0.289755,-5.955256
45.400000,7.563230,15.671420,-0.252108,-7.981389,-0.290496,-5.969219
45.500000,7.579920,15.712890,-0.252664,-8.002509,-0.291240,-5.980563
45.600000,7.596610,15.762600,-0.253220,-8.027826,-0.291985,-5.995017
45.700000,7.613260,15.808390,-0.253775,-8.051147,-0.292729,-6.007964
45.800000,7.629850,15.849210,-0.254328,-8.071936,-0.293470,-6.019014
45.900000,7.646520,15.889770,-0.254884,-8.092593,-0.294215,-6.029921
46.000000,7.663240,15.943740,-0.255441,-8.120080,-0.294964,-6.045876
46.100000,7.679930,15.981330,-0.255998,-8.139225,-0.295711,-6.055602
46.200000,7.696600,16.028900,-0.256553,-8.163452,-0.296458,-6.069091
46.300000,7.713210,16.078280,-0.257107,-8.188601,-0.297203,-6.083254
46.400000,7.729890,16.121530,-0.257663,-8.210628,-0.297952,-6.095053
46.500000,7.746600,16.166900,-0.258220,-8.233735,-0.298703,-6.107620
46.600000,7.763300,16.209020,-0.258777,-8.255186,-0.299453,-6.118937
46.700000,7.779890,16.259450,-0.259330,-8.280870,-0.300200,-6.133395
46.800000,7.796570,16.307890,-0.259886,-8.305540,-0.300951,-6.147049
46.900000,7.813260,16.349920,-0.260442,-8.326946,-0.301703,-6.158259
47.000000,7.829940,16.398920,-0.260998,-8.351901,-0.302455,-6.172072
47.100000,7.846590,16.445830,-0.261553,-8.375792,-0.303206,-6.185079
47.200000,7.863250,16.496220,-0.262108,-8.401456,-0.303958,-6.199364
47.300000,7.879900,16.531810,-0.262663,-8.419582,-0.304711,-6.208066
47.400000,7.896600,16.579770,-0.263220,-8.444008,-0.305466,-6.221376
47.500000,7.913240,16.631460,-0.263775,-8.470333,-0.306219,-6.236074
47.600000,7.929880,16.675490,-0.264329,-8.492757,-0.306973,-6.247872
47.700000,7.946600,16.719340,-0.264887,-8.515090,-0.307731,-6.259556
47.800000,7.963250,16.769470,-0.265442,-8.540621,-0.308486,-6.273584
47.900000,7.979890,16.819530,-0.265996,-8.566116,-0.309241,-6.287561
48.000000,7.996510,16.866410,-0.266550,-8.589992,-0.309996,-6.300327
48.100000,8.013220,16.914600,-0.267107,-8.614535,-0.310756,-6.313530
48.200000,8.029910,16.957120,-0.267664,-8.636190,-0.311515,-6.324596
48.300000,8.046640,17.002740,-0.268221,-8.659424,-0.312277,-6.336782
48.400000,8.063220,17.043160,-0.268774,-8.680010,-0.313033,-6.347049
48.500000,8.079880,17.092470,-0.269329,-8.705123,-0.313792,-6.360578
48.600000,8.096570,17.138640,-0.269886,-8.728638,-0.314554,-6.372903
48.700000,8.113280,17.186150,-0.270443,-8.752834,-0.315317,-6.385694
48.800000,8.129960,17.239790,-0.270999,-8.780153,-0.316080,-6.400743
48.900000,8.146580,17.283350,-0.271553,-8.802338,-0.316840,-6.412040
49.000000,8.163220,17.326870,-0.272107,-8.824502,-0.317602,-6.423291
49.100000,8.179940,17.385060,-0.272665,-8.854138,-0.318368,-6.439928
49.200000,8.196610,17.424960,-0.273220,-8.874459,-0.319132,-6.449777
49.300000,8.213200,17.467740,-0.273773,-8.896247,-0.319893,-6.460692
49.400000,8.229850,17.523740,-0.274328,-8.924767,-0.320658,-6.476451
49.500000,8.246570,17.583090,-0.274886,-8.954994,-0.321426,-6.493395
49.600000,8.263230,17.623690,-0.275441,-8.975672,-0.322192,-6.503404
49.700000,8.279870,17.669390,-0.275996,-8.998946,-0.322958,-6.515276
49.800000,8.296580,17.720670,-0.276553,-9.025063,-0.323728,-6.529158
49.900000,8.313230,17.770120,-0.277108,-9.050248,-0.324495,-6.542355
50.000000,8.329940,17.814290,-0.277665,-9.072743,-0.325266,-6.553563
50.100000,8.346640,17.864020,-0.278221,-9.098071,-0.326037,-6.566793
50.200000,8.363250,17.908930,-0.278775,-9.120943,-0.326804,-6.578252
50.300000,8.379940,17.958800,-0.279331,-9.146342,-0.327576,-6.591482
50.400000,8.396690,18.012280,-0.279890,-9.173579,-0.328351,-6.605989
50.500000,8.413290,18.059100,-0.280443,-9.197424,-0.329120,-6.618071
50.600000,8.429880,18.103450,-0.280996,-9.220011,-0.329888,-6.629225
50.700000,8.446580,18.159670,-0.281553,-9.248644,-0.330663,-6.644664
50.800000,8.463290,18.209700,-0.282110,-9.274124,-0.331438,-6.657804
50.900000,8.479970,18.251770,-0.282666,-9.295550,-0.332213,-6.668017
51.000000,8.496630,18.297570,-0.283221,-9.318876,-0.332988,-6.679575
51.100000,8.513240,18.354660,-0.283775,-9.347952,-0.333760,-6.695240
51.200000,8.529890,18.403610,-0.284330,-9.372882,-0.334536,-6.707893
51.300000,8.546600,18.450520,-0.284887,-9.396773,-0.335314,-6.719757
51.400000,8.563260,18.504980,-0.285442,-9.424509,-0.336091,-6.734358
51.500000,8.579870,18.550470,-0.285996,-9.447677,-0.336866,-6.745682
51.600000,8.596510,18.598310,-0.286550,-9.472042,-0.337643,-6.757825
51.700000,8.613260,18.650730,-0.287109,-9.498739,-0.338426,-6.771569
51.800000,8.629990,18.700620,-0.287666,-9.524148,-0.339209,-6.784371
51.900000,8.646550,18.751040,-0.288218,-9.549826,-0.339984,-6.797391
52.000000,8.663220,18.802820,-0.288774,-9.576198,-0.340765,-6.810841
52.100000,8.679950,18.853210,-0.289332,-9.601861,-0.341549,-6.823739
52.200000,8.696590,18.895400,-0.289886,-9.623348,-0.342330,-6.833671
52.300000,8.713220,18.956300,-0.290441,-9.654364,-0.343111,-6.850344
52.400000,8.729900,19.003570,-0.290997,-9.678439,-0.343895,-6.862045
52.500000,8.746570,19.050800,-0.291552,-9.702493,-0.344679,-6.873708
52.600000,8.763260,19.100560,-0.292109,-9.727835,-0.345465,-6.886250
52.700000,8.779930,19.153440,-0.292664,-9.754767,-0.346250,-6.899895
52.800000,8.796490,19.203260,-0.293216,-9.780140,-0.347031,-6.912443
52.900000,8.813220,19.258170,-0.293774,-9.808105,-0.347820,-6.926739
53.000000,8.829970,19.304570,-0.294332,-9.831737,-0.348611,-6.937939
53.100000,8.846650,19.356590,-0.294888,-9.858230,-0.349399,-6.951153
53.200000,8.863210,19.412130,-0.295440,-9.886517,-0.350182,-6.965641
53.300000,8.879920,19.459120,-0.295997,-9.910448,-0.350973,-6.976982
53.400000,8.896580,19.511880,-0.296553,-9.937319,-0.351762,-6.990380
53.500000,8.913250,19.568520,-0.297108,-9.966165,-0.352553,-7.005135
53.600000,8.929910,19.620990,-0.297664,-9.992888,-0.353343,-7.018368
53.700000,8.946590,19.667280,-0.298220,-10.016463,-0.354135,-7.029357
53.800000,8.963240,19.725990,-0.298775,-10.046364,-0.354926,-7.044765
53.900000,8.979900,19.775940,-0.299330,-10.071804,-0.355718,-7.057011
54.000000,8.996600,19.825430,-0.299887,-10.097009,-0.356513,-7.069050
54.100000,9.013250,19.878520,-0.300442,-10.124047,-0.357306,-7.082362
54.200000,9.029930,19.936960,-0.300998,-10.153810,-0.358101,-7.097537
54.300000,9.046620,19.987100,-0.301554,-10.179346,-0.358897,-7.109724
54.400000,9.063310,20.044040,-0.302110,-10.208346,-0.359694,-7.124299
54.500000,9.079950,20.094470,-0.302665,-10.234030,-0.360489,-7.136547
54.600000,9.096590,20.145580,-0.303220,-10.260060,-0.361285,-7.149008
54.700000,9.113270,20.196720,-0.303776,-10.286105,-0.362083,-7.161437
54.800000,9.129940,20.253640,-0.304331,-10.315094,-0.362882,-7.175888
54.900000,9.146560,20.302060,-0.304885,-10.339754,-0.363678,-7.187315
55.000000,9.163220,20.363610,-0.305441,-10.371101,-0.364478,-7.203345
55.100000,9.179930,20.413120,-0.305998,-10.396317,-0.365280,-7.215068
55.200000,9.196610,20.471270,-0.306554,-10.425932,-0.366081,-7.229824
55.300000,9.213320,20.516620,-0.307111,-10.449029,-0.366885,-7.240021
55.400000,9.229880,20.572400,-0.307663,-10.477437,-0.367682,-7.253921
55.500000,9.246560,20.614770,-0.308219,-10.499016,-0.368485,-7.263023
55.600000,9.263230,20.681530,-0.308774,-10.533017,-0.369289,-7.280692
55.700000,9.279940,20.735740,-0.309331,-10.560626,-0.370095,-7.293893
55.800000,9.296560,20.787240,-0.309885,-10.586854,-0.370898,-7.306143
55.900000,9.313210,20.834440,-0.310440,-10.610893,-0.371702,-7.316844
56.000000,9.329910,20.889090,-0.310997,-10.638726,-0.372510,-7.330114
56.100000,9.346590,20.946180,-0.311553,-10.667802,-0.373317,-7.344216
56.200000,9.363250,20.999010,-0.312108,-10.694708,-0.374124,-7.356800
56.300000,9.379850,21.058280,-0.312662,-10.724894,-0.374929,-7.371631
56.400000,9.396570,21.113910,-0.313219,-10.753226,-0.375740,-7.385111
56.500000,9.413240,21.169010,-0.313775,-10.781288,-0.376549,-7.398393
56.600000,9.429910,21.220480,-0.314330,-10.807502,-0.377359,-7.410376
56.700000,9.446510,21.270430,-0.314884,-10.832941,-0.378167,-7.421825
56.800000,9.463190,21.335240,-0.315440,-10.865949,-0.378978,-7.438397
56.900000,9.479860,21.394050,-0.315995,-10.895900,-0.379791,-7.452847
57.000000,9.496580,21.446240,-0.316553,-10.922480,-0.380606,-7.464940
57.100000,9.513230,21.499810,-0.317108,-10.949763,-0.381418,-7.477509
57.200000,9.529860,21.553130,-0.317662,-10.976919,-0.382230,-7.489969
57.300000,9.546620,21.622900,-0.318221,-11.012453,-0.383049,-7.508063
57.400000,9.563310,21.672770,-0.318777,-11.037851,-0.383866,-7.519238
57.500000,9.579940,21.724420,-0.319331,-11.064156,-0.384680,-7.531024
57.600000,9.596570,21.786440,-0.319886,-11.095743,-0.385494,-7.546374
57.700000,9.613270,21.848240,-0.320442,-11.127217,-0.386313,-7.561586
57.800000,9.630000,21.902860,-0.321000,-11.155035,-0.387134,-7.574269
57.900000,9.646620,21.956470,-0.321554,-11.182338,-0.387950,-7.586613
58.000000,9.663200,22.014550,-0.322107,-11.211918,-0.388765,-7.600485
