Repository: abubakardawood/tissue-phantom-material-database

Title:
A Database of Silicone Phantom Materials for Modeling Human Tissue Mechanics Across Varying Stiffnesses

Description:
This dataset contains processed mechanical compression test data for soft silicone phantoms
fabricated using Ecoflex (Smooth-On) with varying base materials and thinner concentrations.
The dataset provides force–compression measurements together with derived engineering and
true stress–strain quantities, intended for mechanical characterization, constitutive model
fitting, and the design of tissue-equivalent phantoms.

All files in this dataset are processed outputs generated from raw experimental measurements.
The raw data files are not included in this archive.

File: data/EF10_25T/EF10_25T_B4.csv (part 1 of 2)
EF10_25T_B_sample_4
Compression test;
Cylinder Diameter: 50mm;
Cylinder Height: 30mm;
Speed (mm/min): 10;
Machine: INSTRON 5900;
Load cell: 1kN;
Time (s),Compression (mm),Load (N),Engineering Strain [-],Engineering Stress (kPa),True Strain [-],True Stress (kPa)
0.000000,0.000000,0.006210,-0.000000,-0.003163,0.000000,-0.003163
0.100000,0.006760,0.030920,-0.000225,-0.015747,-0.000225,-0.015744
0.200000,0.027760,0.068430,-0.000925,-0.034851,-0.000926,-0.034819
0.300000,0.046340,0.103660,-0.001545,-0.052794,-0.001546,-0.052712
0.400000,0.063320,0.150270,-0.002111,-0.076532,-0.002113,-0.076370
0.500000,0.080010,0.177580,-0.002667,-0.090441,-0.002671,-0.090200
0.600000,0.096690,0.210740,-0.003223,-0.107329,-0.003228,-0.106983
0.700000,0.113380,0.250680,-0.003779,-0.127670,-0.003786,-0.127188
0.800000,0.130030,0.273880,-0.004334,-0.139486,-0.004344,-0.138881
0.900000,0.146680,0.307760,-0.004889,-0.156741,-0.004901,-0.155975
1.000000,0.163330,0.340920,-0.005444,-0.173629,-0.005459,-0.172684
1.100000,0.180020,0.371200,-0.006001,-0.189051,-0.006019,-0.187916
1.200000,0.196680,0.404600,-0.006556,-0.206061,-0.006578,-0.204710
1.300000,0.213350,0.433320,-0.007112,-0.220688,-0.007137,-0.219119
1.400000,0.229970,0.470340,-0.007666,-0.239542,-0.007695,-0.237706
1.500000,0.246690,0.495450,-0.008223,-0.252331,-0.008257,-0.250256
1.600000,0.263370,0.527110,-0.008779,-0.268455,-0.008818,-0.266098
1.700000,0.280000,0.560380,-0.009333,-0.285399,-0.009377,-0.282735
1.800000,0.296560,0.591770,-0.009885,-0.301386,-0.009935,-0.298407
1.900000,0.313250,0.621930,-0.010442,-0.316746,-0.010497,-0.313439
2.000000,0.329990,0.646670,-0.011000,-0.329346,-0.011061,-0.325724
2.100000,0.346680,0.682280,-0.011556,-0.347482,-0.011623,-0.343467
2.200000,0.363280,0.715380,-0.012109,-0.364340,-0.012183,-0.359928
2.300000,0.379880,0.749500,-0.012663,-0.381717,-0.012744,-0.376884
2.400000,0.396530,0.777700,-0.013218,-0.396079,-0.013306,-0.390844
2.500000,0.413200,0.805710,-0.013773,-0.410345,-0.013869,-0.404693
2.600000,0.429930,0.835740,-0.014331,-0.425639,-0.014435,-0.419539
2.700000,0.446550,0.865920,-0.014885,-0.441009,-0.014997,-0.434445
2.800000,0.463220,0.895970,-0.015441,-0.456314,-0.015561,-0.449268
2.900000,0.479940,0.931650,-0.015998,-0.474485,-0.016127,-0.466895
3.000000,0.496590,0.962020,-0.016553,-0.489953,-0.016692,-0.481843
3.100000,0.513160,0.991330,-0.017105,-0.504880,-0.017253,-0.496244
3.200000,0.529880,1.020680,-0.017663,-0.519828,-0.017821,-0.510647
3.300000,0.546590,1.053860,-0.018220,-0.536726,-0.018388,-0.526948
3.400000,0.563280,1.083520,-0.018776,-0.551832,-0.018955,-0.541471
3.500000,0.579930,1.104730,-0.019331,-0.562634,-0.019520,-0.551758
3.600000,0.596550,1.146420,-0.019885,-0.583867,-0.020085,-0.572257
3.700000,0.613220,1.179030,-0.020441,-0.600475,-0.020652,-0.588201
3.800000,0.629920,1.211150,-0.020997,-0.616834,-0.021221,-0.603882
3.900000,0.646580,1.238130,-0.021553,-0.630574,-0.021788,-0.616984
4.000000,0.663220,1.268340,-0.022107,-0.645960,-0.022355,-0.631680
4.100000,0.679850,1.303240,-0.022662,-0.663735,-0.022922,-0.648693
4.200000,0.696590,1.330390,-0.023220,-0.677562,-0.023493,-0.661829
4.300000,0.713250,1.359210,-0.023775,-0.692240,-0.024062,-0.675782
4.400000,0.729860,1.389110,-0.024329,-0.707468,-0.024629,-0.690256
4.500000,0.746540,1.427590,-0.024885,-0.727066,-0.025200,-0.708973
4.600000,0.763220,1.456710,-0.025441,-0.741896,-0.025770,-0.723022
4.700000,0.779940,1.487290,-0.025998,-0.757471,-0.026342,-0.737778
4.800000,0.796550,1.516150,-0.026552,-0.772169,-0.026911,-0.751666
4.900000,0.813280,1.549390,-0.027109,-0.789098,-0.027484,-0.767706
5.000000,0.829930,1.583230,-0.027664,-0.806332,-0.028054,-0.784026
5.100000,0.846580,1.611050,-0.028219,-0.820501,-0.028625,-0.797347
5.200000,0.863270,1.641380,-0.028776,-0.835948,-0.029198,-0.811893
5.300000,0.879910,1.677440,-0.029330,-0.854313,-0.029769,-0.829256
5.400000,0.896580,1.703520,-0.029886,-0.867596,-0.030342,-0.841667
5.500000,0.913290,1.734970,-0.030443,-0.883613,-0.030916,-0.856713
5.600000,0.930010,1.768520,-0.031000,-0.900700,-0.031491,-0.872778
5.700000,0.946560,1.806230,-0.031552,-0.919905,-0.032060,-0.890881
5.800000,0.963220,1.827950,-0.032107,-0.930967,-0.032634,-0.901076
5.900000,0.979930,1.862200,-0.032664,-0.948411,-0.033210,-0.917431
6.000000,0.996610,1.886830,-0.033220,-0.960955,-0.033785,-0.929031
6.100000,1.013260,1.921910,-0.033775,-0.978821,-0.034359,-0.945761
6.200000,1.029900,1.951290,-0.034330,-0.993784,-0.034933,-0.959667
6.300000,1.046570,1.985200,-0.034886,-1.011054,-0.035509,-0.975783
6.400000,1.063230,2.018320,-0.035441,-1.027922,-0.036084,-0.991491
6.500000,1.079940,2.048360,-0.035998,-1.043221,-0.036662,-1.005667
6.600000,1.096530,2.085710,-0.036551,-1.062243,-0.037236,-1.023417
6.700000,1.113190,2.107130,-0.037106,-1.073152,-0.037812,-1.033332
6.800000,1.129910,2.144210,-0.037664,-1.092037,-0.038391,-1.050907
6.900000,1.146660,2.173200,-0.038222,-1.106802,-0.038972,-1.064497
7.000000,1.163300,2.210060,-0.038777,-1.125574,-0.039549,-1.081928
7.100000,1.179920,2.235930,-0.039331,-1.138750,-0.040125,-1.093962
7.200000,1.196620,2.270270,-0.039887,-1.156239,-0.040705,-1.110120
7.300000,1.213330,2.299410,-0.040444,-1.171080,-0.041285,-1.123716
7.400000,1.229950,2.332450,-0.040998,-1.187907,-0.041862,-1.139205
7.500000,1.246590,2.365780,-0.041553,-1.204882,-0.042441,-1.154815
7.600000,1.263270,2.402320,-0.042109,-1.223492,-0.043021,-1.171972
7.700000,1.279900,2.435770,-0.042663,-1.240527,-0.043600,-1.187602
7.800000,1.296590,2.461490,-0.043220,-1.253627,-0.044181,-1.199445
7.900000,1.313210,2.492310,-0.043774,-1.269323,-0.044761,-1.213760
8.000000,1.329860,2.524010,-0.044329,-1.285468,-0.045341,-1.228485
8.100000,1.346540,2.557030,-0.044885,-1.302285,-0.045923,-1.243832
8.200000,1.363270,2.587860,-0.045442,-1.317986,-0.046507,-1.258094
8.300000,1.379840,2.613930,-0.045995,-1.331264,-0.047086,-1.270033
8.400000,1.396520,2.651660,-0.046551,-1.350479,-0.047669,-1.287614
8.500000,1.413290,2.680260,-0.047110,-1.365045,-0.048255,-1.300738
8.600000,1.429930,2.710910,-0.047664,-1.380655,-0.048838,-1.314847
8.700000,1.446550,2.747520,-0.048218,-1.399300,-0.049420,-1.331829
8.800000,1.463190,2.776130,-0.048773,-1.413871,-0.050003,-1.344913
8.900000,1.479880,2.802960,-0.049329,-1.427536,-0.050588,-1.357116
9.000000,1.496560,2.835140,-0.049885,-1.443925,-0.051173,-1.371894
9.100000,1.513310,2.871890,-0.050444,-1.462642,-0.051760,-1.388861
9.200000,1.529950,2.899030,-0.050998,-1.476464,-0.052345,-1.401167
9.300000,1.546560,2.938230,-0.051552,-1.496428,-0.052928,-1.419284
9.400000,1.563230,2.967370,-0.052108,-1.511269,-0.053514,-1.432520
9.500000,1.579930,3.000050,-0.052664,-1.527913,-0.054102,-1.447446
9.600000,1.596600,3.026950,-0.053220,-1.541613,-0.054689,-1.459568
9.700000,1.613210,3.056630,-0.053774,-1.556729,-0.055273,-1.473018
9.800000,1.629910,3.097040,-0.054330,-1.577310,-0.055862,-1.491614
9.900000,1.646620,3.122210,-0.054887,-1.590128,-0.056451,-1.502851
10.000000,1.663280,3.155510,-0.055443,-1.607088,-0.057039,-1.517987
10.100000,1.679920,3.191570,-0.055997,-1.625453,-0.057626,-1.534432
10.200000,1.696640,3.219300,-0.056555,-1.639576,-0.058217,-1.546850
10.300000,1.713340,3.251810,-0.057111,-1.656133,-0.058807,-1.561549
10.400000,1.729980,3.290220,-0.057666,-1.675695,-0.059396,-1.579065
10.500000,1.746600,3.319900,-0.058220,-1.690811,-0.059984,-1.592372
10.600000,1.763230,3.342790,-0.058774,-1.702469,-0.060572,-1.602407
10.700000,1.779960,3.380590,-0.059332,-1.721720,-0.061165,-1.619567
10.800000,1.796640,3.417160,-0.059888,-1.740345,-0.061756,-1.636119
10.900000,1.813280,3.448430,-0.060443,-1.756271,-0.062346,-1.650117
11.000000,1.829840,3.485020,-0.060995,-1.774906,-0.062934,-1.666646
11.100000,1.846580,3.518250,-0.061553,-1.791830,-0.063529,-1.681538
11.200000,1.863260,3.544890,-0.062109,-1.805398,-0.064121,-1.693267
11.300000,1.879930,3.585010,-0.062664,-1.825831,-0.064714,-1.711416
11.400000,1.896540,3.612210,-0.063218,-1.839683,-0.065305,-1.723382
11.500000,1.913230,3.650670,-0.063774,-1.859271,-0.065899,-1.740697
11.600000,1.929900,3.682750,-0.064330,-1.875609,-0.066492,-1.754951
11.700000,1.946570,3.713780,-0.064886,-1.891413,-0.067086,-1.768687
11.800000,1.963240,3.751870,-0.065441,-1.910812,-0.067681,-1.785766
11.900000,1.979900,3.784570,-0.065997,-1.927466,-0.068275,-1.800259
12.000000,1.996570,3.810030,-0.066552,-1.940432,-0.068870,-1.811292
12.100000,2.013270,3.846310,-0.067109,-1.958910,-0.069467,-1.827449
12.200000,2.029950,3.879900,-0.067665,-1.976017,-0.070063,-1.842310
12.300000,2.046550,3.912000,-0.068218,-1.992365,-0.070657,-1.856449
12.400000,2.063200,3.941090,-0.068773,-2.007181,-0.071253,-1.869140
12.500000,2.079900,3.973400,-0.069330,-2.023636,-0.071851,-1.883337
12.600000,2.096580,4.006360,-0.069886,-2.040422,-0.072448,-1.897825
12.700000,2.113210,4.040250,-0.070440,-2.057682,-0.073044,-1.912739
12.800000,2.129870,4.078780,-0.070996,-2.077306,-0.073642,-1.929826
12.900000,2.146530,4.102680,-0.071551,-2.089478,-0.074240,-1.939974
13.000000,2.163210,4.145570,-0.072107,-2.111321,-0.074839,-1.959080
13.100000,2.179860,4.170180,-0.072662,-2.123855,-0.075437,-1.969532
13.200000,2.196530,4.208020,-0.073218,-2.143127,-0.076037,-1.986212
13.300000,2.213230,4.236010,-0.073774,-2.157382,-0.076637,-1.998223
13.400000,2.229940,4.270620,-0.074331,-2.175009,-0.077239,-2.013338
13.500000,2.246620,4.302410,-0.074887,-2.191199,-0.077840,-2.027106
13.600000,2.263260,4.339470,-0.075442,-2.210074,-0.078439,-2.043342
13.700000,2.279920,4.375670,-0.075997,-2.228510,-0.079040,-2.059150
13.800000,2.296670,4.408200,-0.076556,-2.245078,-0.079645,-2.073204
13.900000,2.313350,4.433870,-0.077112,-2.258151,-0.080247,-2.084022
14.000000,2.329910,4.468180,-0.077664,-2.275625,-0.080845,-2.098892
14.100000,2.346510,4.502030,-0.078217,-2.292865,-0.081445,-2.113524
14.200000,2.363260,4.535300,-0.078775,-2.309809,-0.082051,-2.127853
14.300000,2.379900,4.566000,-0.079330,-2.325445,-0.082654,-2.140967
14.400000,2.396570,4.602600,-0.079886,-2.344085,-0.083257,-2.156826
14.500000,2.413240,4.633000,-0.080441,-2.359568,-0.083861,-2.169761
14.600000,2.429900,4.671730,-0.080997,-2.379293,-0.084466,-2.186578
14.700000,2.446570,4.701840,-0.081552,-2.394627,-0.085070,-2.199340
14.800000,2.463240,4.735750,-0.082108,-2.411898,-0.085676,-2.213862
14.900000,2.479880,4.768090,-0.082663,-2.428368,-0.086280,-2.227633
15.000000,2.496560,4.801530,-0.083219,-2.445399,-0.086886,-2.241896
15.100000,2.513290,4.832240,-0.083776,-2.461040,-0.087495,-2.254863
15.200000,2.529960,4.870390,-0.084332,-2.480469,-0.088101,-2.271286
15.300000,2.546560,4.902700,-0.084885,-2.496925,-0.088706,-2.284972
15.400000,2.563230,4.933930,-0.085441,-2.512830,-0.089313,-2.298131
15.500000,2.579960,4.973390,-0.085999,-2.532927,-0.089923,-2.315098
15.600000,2.596640,5.005640,-0.086555,-2.549352,-0.090532,-2.328693
15.700000,2.613240,5.032320,-0.087108,-2.562940,-0.091138,-2.339687
15.800000,2.629870,5.070650,-0.087662,-2.582461,-0.091745,-2.356076
15.900000,2.646530,5.108970,-0.088218,-2.601977,-0.092354,-2.372437
16.000000,2.663230,5.137700,-0.088774,-2.616609,-0.092965,-2.384321
16.100000,2.679940,5.182560,-0.089331,-2.639456,-0.093576,-2.403670
16.200000,2.696580,5.204970,-0.089886,-2.650869,-0.094185,-2.412593
16.300000,2.713190,5.240120,-0.090440,-2.668771,-0.094794,-2.427408
16.400000,2.729880,5.278070,-0.090996,-2.688099,-0.095406,-2.443493
16.500000,2.746570,5.309270,-0.091552,-2.703989,-0.096018,-2.456433
16.600000,2.763160,5.342960,-0.092105,-2.721147,-0.096627,-2.470515
16.700000,2.779860,5.378030,-0.092662,-2.739008,-0.097240,-2.485206
16.800000,2.796600,5.407580,-0.093220,-2.754058,-0.097855,-2.497325
16.900000,2.813280,5.446730,-0.093776,-2.773997,-0.098469,-2.513862
17.000000,2.829910,5.476450,-0.094330,-2.789133,-0.099081,-2.526033
17.100000,2.846610,5.513620,-0.094887,-2.808064,-0.099695,-2.541615
17.200000,2.863300,5.545040,-0.095443,-2.824066,-0.100310,-2.554527
17.300000,2.879980,5.582560,-0.095999,-2.843174,-0.100925,-2.570232
17.400000,2.896660,5.617870,-0.096555,-2.861158,-0.101540,-2.584898
17.500000,2.913250,5.645450,-0.097108,-2.875204,-0.102153,-2.595998
17.600000,2.929900,5.677660,-0.097663,-2.891608,-0.102768,-2.609204
17.700000,2.946580,5.718720,-0.098219,-2.912520,-0.103384,-2.626454
17.800000,2.963310,5.749200,-0.098777,-2.928044,-0.104003,-2.638820
17.900000,2.979910,5.779070,-0.099330,-2.943256,-0.104617,-2.650902
18.000000,2.996560,5.820190,-0.099885,-2.964198,-0.105233,-2.668118
18.100000,3.013260,5.849520,-0.100442,-2.979136,-0.105852,-2.679906
18.200000,3.029990,5.880740,-0.101000,-2.995036,-0.106472,-2.692539
18.300000,3.046600,5.915180,-0.101553,-3.012576,-0.107088,-2.706639
18.400000,3.063260,5.941270,-0.102109,-3.025864,-0.107706,-2.716897
18.500000,3.079940,5.988720,-0.102665,-3.050030,-0.108326,-2.736900
18.600000,3.096620,6.020530,-0.103221,-3.066231,-0.108945,-2.749732
18.700000,3.113350,6.045380,-0.103778,-3.078887,-0.109568,-2.759365
18.800000,3.129920,6.083990,-0.104331,-3.098551,-0.110184,-2.775277
18.900000,3.146540,6.118350,-0.104885,-3.116050,-0.110803,-2.789224
19.000000,3.163230,6.150810,-0.105441,-3.132582,-0.111424,-2.802279
19.100000,3.179950,6.182590,-0.105998,-3.148767,-0.112048,-2.815003
19.200000,3.196560,6.209230,-0.106552,-3.162335,-0.112667,-2.825382
19.300000,3.213220,6.249360,-0.107107,-3.182773,-0.113289,-2.841875
19.400000,3.229890,6.286910,-0.107663,-3.201897,-0.113911,-2.857171
19.500000,3.246540,6.316670,-0.108218,-3.217054,-0.114534,-2.868911
19.600000,3.263210,6.350050,-0.108774,-3.234054,-0.115157,-2.882274
19.700000,3.279850,6.385890,-0.109328,-3.252307,-0.115779,-2.896738
19.800000,3.296580,6.415300,-0.109886,-3.267285,-0.116406,-2.908257
19.900000,3.313260,6.448610,-0.110442,-3.284250,-0.117031,-2.921531
20.000000,3.329900,6.485540,-0.110997,-3.303058,-0.117654,-2.936430
20.100000,3.346510,6.519250,-0.111550,-3.320227,-0.118277,-2.949854
20.200000,3.363210,6.545520,-0.112107,-3.333606,-0.118904,-2.959885
20.300000,3.379940,6.587770,-0.112665,-3.355124,-0.119532,-2.977120
20.400000,3.396620,6.615560,-0.113221,-3.369277,-0.120159,-2.987805
20.500000,3.413250,6.648340,-0.113775,-3.385972,-0.120784,-3.000733
20.600000,3.429870,6.684890,-0.114329,-3.404587,-0.121410,-3.015344
20.700000,3.446580,6.719140,-0.114886,-3.422030,-0.122039,-3.028887
20.800000,3.463300,6.751510,-0.115443,-3.438516,-0.122669,-3.041562
20.900000,3.479970,6.789870,-0.115999,-3.458052,-0.123297,-3.056922
21.000000,3.496560,6.820540,-0.116552,-3.473672,-0.123923,-3.068809
21.100000,3.513250,6.857420,-0.117108,-3.492455,-0.124553,-3.083460
21.200000,3.529900,6.888210,-0.117663,-3.508137,-0.125182,-3.095358
21.300000,3.546580,6.925810,-0.118219,-3.527286,-0.125812,-3.110293
21.400000,3.563260,6.965030,-0.118775,-3.547261,-0.126443,-3.125934
21.500000,3.579880,6.996510,-0.119329,-3.563293,-0.127072,-3.138088
21.600000,3.596560,7.032840,-0.119885,-3.581796,-0.127703,-3.152391
21.700000,3.613280,7.060220,-0.120443,-3.595741,-0.128337,-3.162660
21.800000,3.629950,7.092180,-0.120998,-3.612018,-0.128968,-3.174970
21.900000,3.646570,7.132670,-0.121552,-3.632639,-0.129599,-3.191083
22.000000,3.663280,7.165720,-0.122109,-3.649471,-0.130233,-3.203837
22.100000,3.679970,7.194860,-0.122666,-3.664312,-0.130867,-3.214827
22.200000,3.696690,7.227000,-0.123223,-3.680681,-0.131503,-3.227136
22.300000,3.713260,7.266740,-0.123775,-3.700920,-0.132133,-3.242838
22.400000,3.729940,7.298070,-0.124331,-3.716877,-0.132767,-3.254752
22.500000,3.746600,7.335540,-0.124887,-3.735960,-0.133402,-3.269388
22.600000,3.763300,7.370490,-0.125443,-3.753760,-0.134038,-3.282876
22.700000,3.779900,7.400620,-0.125997,-3.769105,-0.134671,-3.294210
22.800000,3.796540,7.436380,-0.126551,-3.787317,-0.135306,-3.308027
22.900000,3.813240,7.472760,-0.127108,-3.805845,-0.135943,-3.322092
23.000000,3.829930,7.501050,-0.127664,-3.820253,-0.136581,-3.332543
23.100000,3.846640,7.537320,-0.128221,-3.838726,-0.137220,-3.346519
23.200000,3.863220,7.575350,-0.128774,-3.858094,-0.137854,-3.361272
23.300000,3.879880,7.614070,-0.129329,-3.877814,-0.138491,-3.376299
23.400000,3.896590,7.646520,-0.129886,-3.894341,-0.139131,-3.388519
23.500000,3.913260,7.677580,-0.130442,-3.910159,-0.139770,-3.400110
23.600000,3.929890,7.711090,-0.130996,-3.927226,-0.140408,-3.412774
23.700000,3.946580,7.743740,-0.131553,-3.943854,-0.141048,-3.425030
23.800000,3.963270,7.775560,-0.132109,-3.960060,-0.141689,-3.436901
23.900000,3.979930,7.811950,-0.132664,-3.978593,-0.142329,-3.450776
24.000000,3.996610,7.847560,-0.133220,-3.996729,-0.142970,-3.464284
24.100000,4.013220,7.879560,-0.133774,-4.013027,-0.143609,-3.476188
24.200000,4.029920,7.911720,-0.134331,-4.029406,-0.144252,-3.488133
24.300000,4.046640,7.948700,-0.134888,-4.048240,-0.144896,-3.502181
24.400000,4.063310,7.978750,-0.135444,-4.063544,-0.145539,-3.513163
24.500000,4.079880,8.015380,-0.135996,-4.082200,-0.146178,-3.527037
24.600000,4.096570,8.052100,-0.136552,-4.100901,-0.146822,-3.540913
24.700000,4.113240,8.086680,-0.137108,-4.118512,-0.147466,-3.553831
24.800000,4.129880,8.117160,-0.137663,-4.134036,-0.148109,-3.564933
24.900000,4.146480,8.150400,-0.138216,-4.150965,-0.148751,-3.577235
25.000000,4.163200,8.190610,-0.138773,-4.171443,-0.149398,-3.592558
25.100000,4.179900,8.222290,-0.139330,-4.187578,-0.150044,-3.604123
25.200000,4.196600,8.249290,-0.139887,-4.201329,-0.150691,-3.613619
25.300000,4.213210,8.290680,-0.140440,-4.222409,-0.151335,-3.629412
25.400000,4.229910,8.323660,-0.140997,-4.239205,-0.151983,-3.641490
25.500000,4.246630,8.354090,-0.141554,-4.254703,-0.152632,-3.652431
25.600000,4.263330,8.388700,-0.142111,-4.272330,-0.153281,-3.665185
25.700000,4.279980,8.426560,-0.142666,-4.291612,-0.153928,-3.679345
25.800000,4.296590,8.465040,-0.143220,-4.311209,-0.154574,-3.693759
25.900000,4.313220,8.497490,-0.143774,-4.327736,-0.155221,-3.705520
26.000000,4.329920,8.537260,-0.144331,-4.347991,-0.155871,-3.720442
26.100000,4.346600,8.572080,-0.144887,-4.365724,-0.156521,-3.733189
26.200000,4.363240,8.601870,-0.145441,-4.380896,-0.157170,-3.743733
26.300000,4.379900,8.640940,-0.145997,-4.400795,-0.157820,-3.758293
26.400000,4.396620,8.674600,-0.146554,-4.417938,-0.158473,-3.770471
26.500000,4.413270,8.709590,-0.147109,-4.435758,-0.159124,-3.783218
26.600000,4.429940,8.744330,-0.147665,-4.453451,-0.159775,-3.795833
26.700000,4.446620,8.789280,-0.148221,-4.476344,-0.160428,-3.812857
26.800000,4.463330,8.814860,-0.148778,-4.489371,-0.161082,-3.821453
26.900000,4.479950,8.850680,-0.149332,-4.507614,-0.161733,-3.834485
27.000000,4.496560,8.885550,-0.149885,-4.525373,-0.162384,-3.847086
27.100000,4.513190,8.924150,-0.150440,-4.545032,-0.163036,-3.861279
27.200000,4.529870,8.961440,-0.150996,-4.564024,-0.163691,-3.874876
27.300000,4.546630,8.997690,-0.151554,-4.582486,-0.164349,-3.887990
27.400000,4.563300,9.031940,-0.152110,-4.599929,-0.165004,-3.900234
27.500000,4.579890,9.066590,-0.152663,-4.617576,-0.165657,-3.912643
27.600000,4.596530,9.108480,-0.153218,-4.638911,-0.166312,-3.928148
27.700000,4.613230,9.132930,-0.153774,-4.651363,-0.166969,-3.936103
27.800000,4.629950,9.170630,-0.154332,-4.670564,-0.167628,-3.949748
27.900000,4.646580,9.208900,-0.154886,-4.690054,-0.168284,-3.963631
28.000000,4.663240,9.246840,-0.155441,-4.709377,-0.168941,-3.977345
28.100000,4.679850,9.274880,-0.155995,-4.723658,-0.169597,-3.986791
28.200000,4.696540,9.325170,-0.156551,-4.749270,-0.170256,-4.005766
28.300000,4.713220,9.356250,-0.157107,-4.765099,-0.170916,-4.016467
28.400000,4.729880,9.387130,-0.157663,-4.780826,-0.171575,-4.027068
28.500000,4.746520,9.417330,-0.158217,-4.796207,-0.172233,-4.037364
28.600000,4.763250,9.462370,-0.158775,-4.819145,-0.172896,-4.053986
28.700000,4.779950,9.493960,-0.159332,-4.835234,-0.173558,-4.064828
28.800000,4.796560,9.527020,-0.159885,-4.852071,-0.174217,-4.076296
28.900000,4.813260,9.567890,-0.160442,-4.872886,-0.174880,-4.091071
29.000000,4.829960,9.603390,-0.160999,-4.890966,-0.175543,-4.103527
29.100000,4.846650,9.636340,-0.161555,-4.907748,-0.176206,-4.114876
29.200000,4.863250,9.672680,-0.162108,-4.926255,-0.176866,-4.127668
29.300000,4.879890,9.702470,-0.162663,-4.941427,-0.177529,-4.137640
29.400000,4.896510,9.740220,-0.163217,-4.960653,-0.178191,-4.150990
29.500000,4.913260,9.769010,-0.163775,-4.975316,-0.178858,-4.160482
29.600000,4.929920,9.800190,-0.164331,-4.991196,-0.179522,-4.170989
29.700000,4.946530,9.837530,-0.164884,-5.010213,-0.180185,-4.184107
29.800000,4.963200,9.863500,-0.165440,-5.023439,-0.180851,-4.192362
29.900000,4.979910,9.899010,-0.165997,-5.041524,-0.181518,-4.204646
30.000000,4.996670,9.921260,-0.166556,-5.052856,-0.182188,-4.211274
30.100000,5.013200,9.955570,-0.167107,-5.070330,-0.182850,-4.223044
30.200000,5.029900,9.988740,-0.167663,-5.087224,-0.183518,-4.234283
30.300000,5.046570,10.017950,-0.168219,-5.102100,-0.184186,-4.243830
30.400000,5.063320,10.061020,-0.168777,-5.124035,-0.184858,-4.259214
30.500000,5.079900,10.083380,-0.169330,-5.135423,-0.185523,-4.265842
30.600000,5.096550,10.121450,-0.169885,-5.154812,-0.186191,-4.279087
30.700000,5.113230,10.158160,-0.170441,-5.173508,-0.186861,-4.291730
30.800000,5.129890,10.201420,-0.170996,-5.195541,-0.187531,-4.307122
30.900000,5.146630,10.233680,-0.171554,-5.211970,-0.188204,-4.317834
31.000000,5.163210,10.265060,-0.172107,-5.227952,-0.188871,-4.328185
31.100000,5.179890,10.299860,-0.172663,-5.245676,-0.189543,-4.339942
31.200000,5.196580,10.334920,-0.173219,-5.263532,-0.190216,-4.351786
31.300000,5.213290,10.368270,-0.173776,-5.280517,-0.190890,-4.362888
31.400000,5.229900,10.410960,-0.174330,-5.302258,-0.191560,-4.377916
31.500000,5.246580,10.444770,-0.174886,-5.319478,-0.192234,-4.389176
31.600000,5.263280,10.490820,-0.175443,-5.342931,-0.192909,-4.405553
31.700000,5.279940,10.513650,-0.175998,-5.354558,-0.193582,-4.412166
31.800000,5.296590,10.560350,-0.176553,-5.378342,-0.194256,-4.428780
31.900000,5.313230,10.590610,-0.177108,-5.393753,-0.194930,-4.438478
32.000000,5.329920,10.631240,-0.177664,-5.414446,-0.195606,-4.452494
32.100000,5.346590,10.669080,-0.178220,-5.433718,-0.196282,-4.465322
32.200000,5.363290,10.706720,-0.178776,-5.452888,-0.196960,-4.478040
32.300000,5.379880,10.740010,-0.179329,-5.469842,-0.197633,-4.488939
32.400000,5.396540,10.781130,-0.179885,-5.490784,-0.198310,-4.503076
32.500000,5.413270,10.822240,-0.180442,-5.511722,-0.198991,-4.517174
32.600000,5.429990,10.852850,-0.181000,-5.527311,-0.199671,-4.526870
32.700000,5.446610,10.893110,-0.181554,-5.547815,-0.200347,-4.540589
32.800000,5.463230,10.931970,-0.182108,-5.567607,-0.201025,-4.553703
32.900000,5.479890,10.964490,-0.182663,-5.584169,-0.201704,-4.564148
33.000000,5.496590,11.011310,-0.183220,-5.608014,-0.202385,-4.580516
33.100000,5.513270,11.044240,-0.183776,-5.624785,-0.203066,-4.591087
33.200000,5.529880,11.083980,-0.184329,-5.645025,-0.203745,-4.604481
33.300000,5.546560,11.122640,-0.184885,-5.664714,-0.204426,-4.617391
33.400000,5.563260,11.157590,-0.185442,-5.682514,-0.205110,-4.628737
33.500000,5.579930,11.195840,-0.185998,-5.701994,-0.205792,-4.641437
33.600000,5.596600,11.235990,-0.186553,-5.722443,-0.206475,-4.654902
33.700000,5.613250,11.272470,-0.187108,-5.741022,-0.207157,-4.666829
33.800000,5.629890,11.313350,-0.187663,-5.761842,-0.207840,-4.680557
33.900000,5.646580,11.347220,-0.188219,-5.779092,-0.208525,-4.691355
34.000000,5.663210,11.385600,-0.188774,-5.798638,-0.209208,-4.704008
34.100000,5.679840,11.421430,-0.189328,-5.816887,-0.209892,-4.715587
34.200000,5.696580,11.460940,-0.189886,-5.837009,-0.210580,-4.728643
34.300000,5.713290,11.503970,-0.190443,-5.858924,-0.211268,-4.743133
34.400000,5.729960,11.535510,-0.190999,-5.874987,-0.211955,-4.752872
34.500000,5.746570,11.578500,-0.191552,-5.896882,-0.212639,-4.767320
34.600000,5.763260,11.618930,-0.192109,-5.917472,-0.213328,-4.780675
34.700000,5.779970,11.652990,-0.192666,-5.934819,-0.214017,-4.791383
34.800000,5.796630,11.693910,-0.193221,-5.955659,-0.214706,-4.804901
34.900000,5.813300,11.732980,-0.193777,-5.975558,-0.215394,-4.817634
35.000000,5.829910,11.767760,-0.194330,-5.993271,-0.216081,-4.828597
35.100000,5.846580,11.806210,-0.194886,-6.012853,-0.216771,-4.841032
35.200000,5.863260,11.848360,-0.195442,-6.034320,-0.217462,-4.854961
35.300000,5.879940,11.883820,-0.195998,-6.052380,-0.218154,-4.866125
35.400000,5.896560,11.927020,-0.196552,-6.074381,-0.218843,-4.880450
35.500000,5.913250,11.965380,-0.197108,-6.093918,-0.219535,-4.892756
35.600000,5.929930,12.006210,-0.197664,-6.114713,-0.220228,-4.906052
35.700000,5.946620,12.045920,-0.198221,-6.134937,-0.220922,-4.918865
35.800000,5.963220,12.088810,-0.198774,-6.156780,-0.221612,-4.932973
35.900000,5.979890,12.123950,-0.199330,-6.174677,-0.222306,-4.943881
36.000000,5.996580,12.160000,-0.199886,-6.193037,-0.223001,-4.955136
36.100000,6.013260,12.200260,-0.200442,-6.213541,-0.223696,-4.968087
36.200000,6.029870,12.246760,-0.200996,-6.237224,-0.224389,-4.983569
36.300000,6.046550,12.282740,-0.201552,-6.255548,-0.225085,-4.994732
36.400000,6.063250,12.322190,-0.202108,-6.275640,-0.225782,-5.007281
36.500000,6.079920,12.357790,-0.202664,-6.293771,-0.226479,-5.018250
36.600000,6.096590,12.400050,-0.203220,-6.315294,-0.227176,-5.031902
36.700000,6.113200,12.439040,-0.203773,-6.335151,-0.227871,-5.044216
36.800000,6.129900,12.478230,-0.204330,-6.355110,-0.228571,-5.056571
36.900000,6.146640,12.517900,-0.204888,-6.375314,-0.229272,-5.069089
37.000000,6.163290,12.559520,-0.205443,-6.396511,-0.229971,-5.082393
37.100000,6.179870,12.599490,-0.205996,-6.416868,-0.230666,-5.095021
37.200000,6.196550,12.642600,-0.206552,-6.438823,-0.231367,-5.108874
37.300000,6.213240,12.685920,-0.207108,-6.460886,-0.232068,-5.122785
37.400000,6.229910,12.725370,-0.207664,-6.480978,-0.232769,-5.135114
37.500000,6.246550,12.758350,-0.208218,-6.497774,-0.233470,-5.144819
37.600000,6.263210,12.801200,-0.208774,-6.519598,-0.234171,-5.158477
37.700000,6.279860,12.841100,-0.209329,-6.539919,-0.234873,-5.170926
37.800000,6.296560,12.885270,-0.209885,-6.562414,-0.235577,-5.185060
37.900000,6.313240,12.918650,-0.210441,-6.579414,-0.236281,-5.194834
38.000000,6.329880,12.969470,-0.210996,-6.605297,-0.236984,-5.211606
38.100000,6.346530,13.010560,-0.211551,-6.626224,-0.237688,-5.224440
38.200000,6.363270,13.048460,-0.212109,-6.645526,-0.238396,-5.235950
38.300000,6.379930,13.090860,-0.212664,-6.667120,-0.239101,-5.249262
38.400000,6.396580,13.128330,-0.213219,-6.686204,-0.239806,-5.260576
38.500000,6.413230,13.170170,-0.213774,-6.707513,-0.240511,-5.273618
38.600000,6.429940,13.203980,-0.214331,-6.724732,-0.241220,-5.283411
38.700000,6.446590,13.245080,-0.214886,-6.745664,-0.241927,-5.296113
38.800000,6.463230,13.290130,-0.215441,-6.768608,-0.242634,-5.310372
38.900000,6.479880,13.325810,-0.215996,-6.786779,-0.243341,-5.320862
39.000000,6.496560,13.369880,-0.216552,-6.809224,-0.244051,-5.334673
39.100000,6.513280,13.412510,-0.217109,-6.830935,-0.244762,-5.347875
39.200000,6.529940,13.453040,-0.217665,-6.851577,-0.245472,-5.360231
39.300000,6.546560,13.498100,-0.218219,-6.874526,-0.246180,-5.374376
39.400000,6.563230,13.532720,-0.218774,-6.892158,-0.246891,-5.384330
39.500000,6.579930,13.572810,-0.219331,-6.912575,-0.247604,-5.396433
39.600000,6.596650,13.614540,-0.219888,-6.933828,-0.248318,-5.409160
39.700000,6.613230,13.654850,-0.220441,-6.954358,-0.249027,-5.421332
39.800000,6.629870,13.695490,-0.220996,-6.975056,-0.249739,-5.433599
39.900000,6.646600,13.746640,-0.221553,-7.001106,-0.250455,-5.449988
40.000000,6.663280,13.774320,-0.222109,-7.015204,-0.251169,-5.457061
40.100000,6.679970,13.824890,-0.222666,-7.040959,-0.251885,-5.473179
40.200000,6.696620,13.871350,-0.223221,-7.064621,-0.252599,-5.487651
40.300000,6.713250,13.902200,-0.223775,-7.080332,-0.253313,-5.495931
40.400000,6.729950,13.948220,-0.224332,-7.103770,-0.254030,-5.510170
40.500000,6.746620,13.987930,-0.224887,-7.123994,-0.254747,-5.521898
40.600000,6.763240,14.031310,-0.225441,-7.146088,-0.255462,-5.535064
40.700000,6.779890,14.075130,-0.225996,-7.168405,-0.256179,-5.548372
40.800000,6.796650,14.113320,-0.226555,-7.187855,-0.256901,-5.559410
40.900000,6.813270,14.154850,-0.227109,-7.209006,-0.257617,-5.571776
41.000000,6.829840,14.196430,-0.227661,-7.230182,-0.258332,-5.584149
41.100000,6.846520,14.238480,-0.228217,-7.251598,-0.259052,-5.596658
41.200000,6.863210,14.286000,-0.228774,-7.275800,-0.259773,-5.611289
41.300000,6.879930,14.319720,-0.229331,-7.292974,-0.260496,-5.620469
41.400000,6.896600,14.373890,-0.229887,-7.320562,-0.261218,-5.637662
41.500000,6.913210,14.412650,-0.230440,-7.340302,-0.261937,-5.648801
41.600000,6.929880,14.456790,-0.230996,-7.362783,-0.262659,-5.662009
41.700000,6.946580,14.499760,-0.231553,-7.384667,-0.263383,-5.674728
41.800000,6.963320,14.541410,-0.232111,-7.405879,-0.264110,-5.686896
41.900000,6.979920,14.576990,-0.232664,-7.424000,-0.264831,-5.696702
42.000000,6.996540,14.628120,-0.233218,-7.450040,-0.265553,-5.712557
42.100000,7.013250,14.666790,-0.233775,-7.469735,-0.266279,-5.723498
42.200000,7.029960,14.714480,-0.234332,-7.494023,-0.267007,-5.737934
42.300000,7.046530,14.749270,-0.234884,-7.511742,-0.267728,-5.747351
42.400000,7.063220,14.793730,-0.235441,-7.534385,-0.268456,-5.760484
42.500000,7.079920,14.840860,-0.235997,-7.558388,-0.269184,-5.774629
42.600000,7.096590,14.884160,-0.236553,-7.580440,-0.269912,-5.787265
42.700000,7.113230,14.925100,-0.237108,-7.601291,-0.270638,-5.798967
42.800000,7.129900,14.967870,-0.237663,-7.623074,-0.271367,-5.811349
42.900000,7.146600,15.011780,-0.238220,-7.645437,-0.272097,-5.824141
43.000000,7.163270,15.053430,-0.238776,-7.666649,-0.272827,-5.836040
43.100000,7.179980,15.096440,-0.239333,-7.688554,-0.273559,-5.848432
43.200000,7.196580,15.144990,-0.239886,-7.713280,-0.274287,-5.862972
43.300000,7.213240,15.183570,-0.240441,-7.732929,-0.275018,-5.873613
43.400000,7.229950,15.227840,-0.240998,-7.755475,-0.275751,-5.886419
43.500000,7.246630,15.272570,-0.241554,-7.778256,-0.276484,-5.899385
43.600000,7.263250,15.312630,-0.242108,-7.798658,-0.277215,-5.910538
43.700000,7.279920,15.357780,-0.242664,-7.821653,-0.277948,-5.923619
43.800000,7.296620,15.399020,-0.243221,-7.842656,-0.278684,-5.935160
43.900000,7.313290,15.444000,-0.243776,-7.865565,-0.279418,-5.948126
44.000000,7.329960,15.489980,-0.244332,-7.888982,-0.280153,-5.961451
44.100000,7.346590,15.535270,-0.244886,-7.912048,-0.280887,-5.974496
44.200000,7.363260,15.580800,-0.245442,-7.935236,-0.281623,-5.987596
44.300000,7.379930,15.620290,-0.245998,-7.955348,-0.282360,-5.998351
44.400000,7.396610,15.666970,-0.246554,-7.979122,-0.283097,-6.011840
44.500000,7.413160,15.715900,-0.247105,-8.004042,-0.283830,-6.026201
44.600000,7.429850,15.756390,-0.247662,-8.024664,-0.284569,-6.037262
44.700000,7.446580,15.796240,-0.248219,-8.044959,-0.285311,-6.048045
44.800000,7.463290,15.845760,-0.248776,-8.070179,-0.286052,-6.062510
44.900000,7.479930,15.890510,-0.249331,-8.092970,-0.286790,-6.075142
45.000000,7.496550,15.926340,-0.249885,-8.111218,-0.287529,-6.084347
45.100000,7.513270,15.976340,-0.250442,-8.136683,-0.288272,-6.098913
45.200000,7.529970,16.021440,-0.250999,-8.159652,-0.289015,-6.111588
45.300000,7.546600,16.069300,-0.251553,-8.184027,-0.289755,-6.125308
45.400000,7.563240,16.113620,-0.252108,-8.206599,-0.290497,-6.137650
45.500000,7.579920,16.157750,-0.252664,-8.229075,-0.291240,-6.149884
45.600000,7.596610,16.199090,-0.253220,-8.250129,-0.291985,-6.161028
45.700000,7.613250,16.245820,-0.253775,-8.273928,-0.292728,-6.174212
45.800000,7.629850,16.297830,-0.254328,-8.300417,-0.293470,-6.189386
45.900000,7.646540,16.340230,-0.254885,-8.322011,-0.294216,-6.200858
46.000000,7.663240,16.388160,-0.255441,-8.346421,-0.294964,-6.214400
46.100000,7.679910,16.438260,-0.255997,-8.371937,-0.295710,-6.228746
46.200000,7.696570,16.473210,-0.256552,-8.389737,-0.296457,-6.237330
46.300000,7.713190,16.519550,-0.257106,-8.413338,-0.297202,-6.250215
46.400000,7.729880,16.568220,-0.257663,-8.438125,-0.297952,-6.263935
46.500000,7.746600,16.618050,-0.258220,-8.463503,-0.298703,-6.278058
46.600000,7.763310,16.659360,-0.258777,-8.484542,-0.299454,-6.288938
46.700000,7.779900,16.700580,-0.259330,-8.505536,-0.300200,-6.299795
46.800000,7.796580,16.747010,-0.259886,-8.529182,-0.300951,-6.312567
46.900000,7.813270,16.802520,-0.260442,-8.557453,-0.301703,-6.328730
47.000000,7.829940,16.833780,-0.260998,-8.573374,-0.302455,-6.335740
47.100000,7.846590,16.885550,-0.261553,-8.599740,-0.303206,-6.350452
47.200000,7.863230,16.935020,-0.262108,-8.624935,-0.303957,-6.364273
47.300000,7.879870,16.975700,-0.262662,-8.645653,-0.304709,-6.374766
47.400000,7.896580,17.021860,-0.263219,-8.669162,-0.305465,-6.387271
47.500000,7.913230,17.069630,-0.263774,-8.693491,-0.306219,-6.400371
47.600000,7.929880,17.117410,-0.264329,-8.717825,-0.306973,-6.413448
47.700000,7.946590,17.160920,-0.264886,-8.739985,-0.307730,-6.424882
47.800000,7.963250,17.210390,-0.265442,-8.765180,-0.308486,-6.438536
47.900000,7.979890,17.246440,-0.265996,-8.783540,-0.309241,-6.447150
48.000000,7.996500,17.300960,-0.266550,-8.811307,-0.309996,-6.462653
48.100000,8.013220,17.347650,-0.267107,-8.835086,-0.310756,-6.475169
48.200000,8.029910,17.390930,-0.267664,-8.857128,-0.311515,-6.486397
48.300000,8.046650,17.443920,-0.268222,-8.884116,-0.312278,-6.501203
48.400000,8.063220,17.485430,-0.268774,-8.905256,-0.313033,-6.511755
48.500000,8.079880,17.538160,-0.269329,-8.932112,-0.313792,-6.526432
48.600000,8.096570,17.578660,-0.269886,-8.952738,-0.314554,-6.536522
48.700000,8.113290,17.632140,-0.270443,-8.979975,-0.315318,-6.551404
48.800000,8.129950,17.678420,-0.270998,-9.003545,-0.316079,-6.563600
48.900000,8.146580,17.721210,-0.271553,-9.025338,-0.316840,-6.574484
49.000000,8.163230,17.775530,-0.272108,-9.053003,-0.317602,-6.589612
49.100000,8.179940,17.823170,-0.272665,-9.077266,-0.318368,-6.602216
49.200000,8.196610,17.868290,-0.273220,-9.100245,-0.319132,-6.613873
49.300000,8.213210,17.919530,-0.273774,-9.126342,-0.319894,-6.627790
49.400000,8.229860,17.960480,-0.274329,-9.147197,-0.320658,-6.637859
49.500000,8.246570,18.012620,-0.274886,-9.173752,-0.321426,-6.652019
49.600000,8.263230,18.063910,-0.275441,-9.199874,-0.322192,-6.665851
49.700000,8.279870,18.112690,-0.275996,-9.224717,-0.322958,-6.678735
49.800000,8.296580,18.157360,-0.276553,-9.247468,-0.323728,-6.690056
49.900000,8.313230,18.201920,-0.277108,-9.270162,-0.324495,-6.701329
50.000000,8.329940,18.259720,-0.277665,-9.299599,-0.325266,-6.717429
50.100000,8.346650,18.306290,-0.278222,-9.323317,-0.326037,-6.729368
50.200000,8.363240,18.354120,-0.278775,-9.347677,-0.326804,-6.741781
50.300000,8.379930,18.401390,-0.279331,-9.371751,-0.327575,-6.753930
50.400000,8.396690,18.459000,-0.279890,-9.401092,-0.328351,-6.769823
50.500000,8.413300,18.505020,-0.280443,-9.424529,-0.329120,-6.781483
50.600000,8.429890,18.551230,-0.280996,-9.448064,-0.329889,-6.793193
50.700000,8.446600,18.597680,-0.281553,-9.471721,-0.330664,-6.804926
50.800000,8.463320,18.646680,-0.282111,-9.496676,-0.331440,-6.817563
50.900000,8.479980,18.698720,-0.282666,-9.523180,-0.332214,-6.831301
51.000000,8.496620,18.744570,-0.283221,-9.546531,-0.332987,-6.842756
51.100000,8.513240,18.800190,-0.283775,-9.574858,-0.333760,-6.857756
51.200000,8.529910,18.834730,-0.284330,-9.592449,-0.334537,-6.865025
51.300000,8.546610,18.894140,-0.284887,-9.622706,-0.335315,-6.881323
51.400000,8.563260,18.938270,-0.285442,-9.645182,-0.336091,-6.892042
51.500000,8.579880,18.984940,-0.285996,-9.668951,-0.336867,-6.903669
51.600000,8.596500,19.031560,-0.286550,-9.692694,-0.337643,-6.915252
51.700000,8.613270,19.080300,-0.287109,-9.717517,-0.338427,-6.927530
51.800000,8.630000,19.133000,-0.287667,-9.744357,-0.339209,-6.941230
51.900000,8.646550,19.191680,-0.288218,-9.774242,-0.339984,-6.957127
52.000000,8.663230,19.244780,-0.288774,-9.801286,-0.340766,-6.970926
52.100000,8.679950,19.287040,-0.289332,-9.822809,-0.341549,-6.980759
52.200000,8.696590,19.338760,-0.289886,-9.849150,-0.342330,-6.994016
52.300000,8.713220,19.389300,-0.290441,-9.874889,-0.343111,-7.006820
52.400000,8.729900,19.438390,-0.290997,-9.899891,-0.343895,-7.019056
52.500000,8.746560,19.480530,-0.291552,-9.921352,-0.344679,-7.028762
52.600000,8.763240,19.537640,-0.292108,-9.950438,-0.345464,-7.043836
52.700000,8.779920,19.592050,-0.292664,-9.978149,-0.346249,-7.057904
52.800000,8.796490,19.636230,-0.293216,-10.000650,-0.347031,-7.068296
52.900000,8.813200,19.698810,-0.293773,-10.032522,-0.347819,-7.085234
53.000000,8.829950,19.744040,-0.294332,-10.055557,-0.348610,-7.095888
53.100000,8.846640,19.800070,-0.294888,-10.084093,-0.349399,-7.110415
53.200000,8.863200,19.853440,-0.295440,-10.111274,-0.350182,-7.123999
53.300000,8.879910,19.912800,-0.295997,-10.141506,-0.350973,-7.139650
53.400000,8.896570,19.956760,-0.296552,-10.163894,-0.351762,-7.149768
53.500000,8.913250,20.004300,-0.297108,-10.188106,-0.352553,-7.161135
53.600000,8.929920,20.057080,-0.297664,-10.214987,-0.353343,-7.174353
53.700000,8.946590,20.117800,-0.298220,-10.245911,-0.354135,-7.190379
53.800000,8.963240,20.169080,-0.298775,-10.272028,-0.354926,-7.203006
53.900000,8.979930,20.214040,-0.299331,-10.294926,-0.355720,-7.213336
54.000000,8.996640,20.266160,-0.299888,-10.321471,-0.356515,-7.226185
54.100000,9.013260,20.323500,-0.300442,-10.350674,-0.357307,-7.240896
54.200000,9.029940,20.378180,-0.300998,-10.378522,-0.358102,-7.254608
54.300000,9.046620,20.431760,-0.301554,-10.405810,-0.358897,-7.267896
54.400000,9.063320,20.486220,-0.302111,-10.433546,-0.359695,-7.281461
54.500000,9.079930,20.535890,-0.302664,-10.458843,-0.360488,-7.293324
54.600000,9.096580,20.586290,-0.303219,-10.484511,-0.361285,-7.305405
54.700000,9.113260,20.633830,-0.303775,-10.508723,-0.362083,-7.316432
54.800000,9.129920,20.689980,-0.304331,-10.537320,-0.362881,-7.330491
54.900000,9.146550,20.739510,-0.304885,-10.562546,-0.363678,-7.342184
55.000000,9.163210,20.795200,-0.305440,-10.590908,-0.364477,-7.356018
55.100000,9.179920,20.851980,-0.305997,-10.619826,-0.365279,-7.370188
55.200000,9.196600,20.909720,-0.306553,-10.649233,-0.366081,-7.384675
55.300000,9.213320,20.957210,-0.307111,-10.673419,-0.366885,-7.395498
55.400000,9.229880,21.015180,-0.307663,-10.702943,-0.367682,-7.410047
55.500000,9.246540,21.067740,-0.308218,-10.729712,-0.368484,-7.422622
55.600000,9.263220,21.128310,-0.308774,-10.760560,-0.369288,-7.437979
55.700000,9.279950,21.180100,-0.309332,-10.786936,-0.370096,-7.450195
55.800000,9.296560,21.229110,-0.309885,-10.811897,-0.370898,-7.461449
55.900000,9.313200,21.283670,-0.310440,-10.839684,-0.371702,-7.474613
56.000000,9.329910,21.343820,-0.310997,-10.870318,-0.372510,-7.489682
56.100000,9.346600,21.399030,-0.311553,-10.898436,-0.373317,-7.502992
56.200000,9.363260,21.448230,-0.312109,-10.923494,-0.374124,-7.514177
56.300000,9.379860,21.507130,-0.312662,-10.953491,-0.374929,-7.528751
56.400000,9.396570,21.561060,-0.313219,-10.980958,-0.375740,-7.541513
56.500000,9.413240,21.617190,-0.313775,-11.009544,-0.376549,-7.555028
56.600000,9.429900,21.680590,-0.314330,-11.041834,-0.377359,-7.571054
56.700000,9.446520,21.730090,-0.314884,-11.067044,-0.378167,-7.582209
56.800000,9.463190,21.787870,-0.315440,-11.096471,-0.378978,-7.596204
56.900000,9.479870,21.849970,-0.315996,-11.128098,-0.379791,-7.611667
57.000000,9.496580,21.898160,-0.316553,-11.152641,-0.380606,-7.622243
57.100000,9.513230,21.961890,-0.317108,-11.185099,-0.381418,-7.638218
57.200000,9.529850,22.021000,-0.317662,-11.215203,-0.382230,-7.652563
57.300000,9.546630,22.070270,-0.318221,-11.240296,-0.383050,-7.663398
57.400000,9.563310,22.129670,-0.318777,-11.270548,-0.383866,-7.677757
57.500000,9.579940,22.186610,-0.319331,-11.299548,-0.384680,-7.691248
57.600000,9.596560,22.248480,-0.319885,-11.331058,-0.385494,-7.706419
57.700000,9.613260,22.301240,-0.320442,-11.357928,-0.386313,-7.718371
57.800000,9.629980,22.356660,-0.320999,-11.386153,-0.387133,-7.731206
57.900000,9.646620,22.416770,-0.321554,-11.416767,-0.387950,-7.745660
58.000000,9.663210,22.478380,-0.322107,-11.448145,-0.388766,-7.760617
