Repository: abubakardawood/tissue-phantom-material-database

Title:
A Database of Silicone Phantom Materials for Modeling Human Tissue Mechanics Across Varying Stiffnesses

Description:
This dataset contains processed mechanical compression test data for soft silicone phantoms
fabricated using Ecoflex (Smooth-On) with varying base materials and thinner concentrations.
The dataset provides force–compression measurements together with derived engineering and
true stress–strain quantities, intended for mechanical characterization, constitutive model
fitting, and the design of tissue-equivalent phantoms.

All files in this dataset are processed outputs generated from raw experimental measurements.
The raw data files are not included in this archive.

File: data/EF10_25T/EF10_25T_B5.csv (part 1 of 2)
EF10_25T_B_sample_5
Compression test;
Cylinder Diameter: 50mm;
Cylinder Height: 30mm;
Speed (mm/min): 10;
Machine: INSTRON 5900;
Load cell: 1kN;
Time (s),Compression (mm),Load (N),Engineering Strain [-],Engineering Stress (kPa),True Strain [-],True Stress (kPa)
0.000000,0.000000,0.001920,-0.000000,-0.000978,0.000000,-0.000978
0.100000,0.006700,0.028970,-0.000223,-0.014754,-0.000223,-0.014751
0.200000,0.027710,0.068580,-0.000924,-0.034928,-0.000924,-0.034895
0.300000,0.046340,0.108970,-0.001545,-0.055498,-0.001546,-0.055412
0.400000,0.063320,0.142310,-0.002111,-0.072478,-0.002113,-0.072325
0.500000,0.080030,0.181660,-0.002668,-0.092519,-0.002671,-0.092272
0.600000,0.096670,0.211850,-0.003222,-0.107894,-0.003228,-0.107547
0.700000,0.113380,0.239570,-0.003779,-0.122012,-0.003786,-0.121551
0.800000,0.130040,0.281520,-0.004335,-0.143377,-0.004344,-0.142755
0.900000,0.146680,0.311890,-0.004889,-0.158844,-0.004901,-0.158068
1.000000,0.163330,0.343210,-0.005444,-0.174795,-0.005459,-0.173844
1.100000,0.180020,0.368440,-0.006001,-0.187645,-0.006019,-0.186519
1.200000,0.196680,0.404130,-0.006556,-0.205822,-0.006578,-0.204472
1.300000,0.213350,0.438400,-0.007112,-0.223275,-0.007137,-0.221687
1.400000,0.229970,0.471070,-0.007666,-0.239914,-0.007695,-0.238075
1.500000,0.246690,0.501400,-0.008223,-0.255361,-0.008257,-0.253261
1.600000,0.263380,0.538640,-0.008779,-0.274327,-0.008818,-0.271919
1.700000,0.280000,0.564100,-0.009333,-0.287294,-0.009377,-0.284612
1.800000,0.296580,0.598300,-0.009886,-0.304712,-0.009935,-0.301699
1.900000,0.313260,0.623330,-0.010442,-0.317459,-0.010497,-0.314144
2.000000,0.329990,0.659470,-0.011000,-0.335865,-0.011061,-0.332171
2.100000,0.346670,0.685520,-0.011556,-0.349132,-0.011623,-0.345098
2.200000,0.363270,0.715860,-0.012109,-0.364585,-0.012183,-0.360170
2.300000,0.379880,0.748200,-0.012663,-0.381055,-0.012744,-0.376230
2.400000,0.396540,0.774740,-0.013218,-0.394572,-0.013306,-0.389356
2.500000,0.413210,0.807290,-0.013774,-0.411149,-0.013869,-0.405486
2.600000,0.429930,0.837860,-0.014331,-0.426719,-0.014435,-0.420603
2.700000,0.446540,0.872470,-0.014885,-0.444345,-0.014997,-0.437731
2.800000,0.463220,0.894050,-0.015441,-0.455336,-0.015561,-0.448305
2.900000,0.479930,0.926500,-0.015998,-0.471863,-0.016127,-0.464314
3.000000,0.496580,0.966220,-0.016553,-0.492092,-0.016691,-0.483946
3.100000,0.513150,0.992530,-0.017105,-0.505491,-0.017253,-0.496845
3.200000,0.529880,1.023360,-0.017663,-0.521193,-0.017821,-0.511987
3.300000,0.546600,1.056320,-0.018220,-0.537979,-0.018388,-0.528177
3.400000,0.563280,1.079670,-0.018776,-0.549871,-0.018955,-0.539547
3.500000,0.579930,1.116620,-0.019331,-0.568690,-0.019520,-0.557697
3.600000,0.596550,1.144160,-0.019885,-0.582716,-0.020085,-0.571129
3.700000,0.613220,1.182630,-0.020441,-0.602309,-0.020652,-0.589997
3.800000,0.629930,1.209070,-0.020998,-0.615774,-0.021221,-0.602844
3.900000,0.646590,1.239190,-0.021553,-0.631114,-0.021789,-0.617512
4.000000,0.663220,1.276730,-0.022107,-0.650233,-0.022355,-0.635858
4.100000,0.679850,1.303210,-0.022662,-0.663719,-0.022922,-0.648678
4.200000,0.696570,1.335690,-0.023219,-0.680261,-0.023493,-0.664466
4.300000,0.713230,1.365280,-0.023774,-0.695331,-0.024062,-0.678800
4.400000,0.729850,1.399790,-0.024328,-0.712907,-0.024629,-0.695563
4.500000,0.746530,1.424830,-0.024884,-0.725660,-0.025199,-0.707602
4.600000,0.763220,1.459240,-0.025441,-0.743185,-0.025770,-0.724278
4.700000,0.779920,1.495650,-0.025997,-0.761728,-0.026341,-0.741925
4.800000,0.796540,1.523590,-0.026551,-0.775958,-0.026910,-0.755355
4.900000,0.813280,1.545840,-0.027109,-0.787290,-0.027484,-0.765947
5.000000,0.829920,1.578550,-0.027664,-0.803949,-0.028054,-0.781708
5.100000,0.846560,1.610870,-0.028219,-0.820409,-0.028624,-0.797258
5.200000,0.863240,1.637660,-0.028775,-0.834053,-0.029197,-0.810054
5.300000,0.879880,1.672880,-0.029329,-0.851991,-0.029768,-0.827002
5.400000,0.896560,1.707270,-0.029885,-0.869505,-0.030341,-0.843520
5.500000,0.913280,1.739800,-0.030443,-0.886073,-0.030916,-0.859098
5.600000,0.930000,1.764610,-0.031000,-0.898708,-0.031491,-0.870849
5.700000,0.946560,1.800800,-0.031552,-0.917140,-0.032060,-0.888202
5.800000,0.963220,1.833300,-0.032107,-0.933692,-0.032634,-0.903714
5.900000,0.979920,1.867440,-0.032664,-0.951079,-0.033209,-0.920013
6.000000,0.996600,1.893750,-0.033220,-0.964479,-0.033784,-0.932439
6.100000,1.013260,1.925980,-0.033775,-0.980894,-0.034359,-0.947764
6.200000,1.029910,1.956290,-0.034330,-0.996330,-0.034933,-0.962126
6.300000,1.046580,1.987980,-0.034886,-1.012470,-0.035509,-0.977149
6.400000,1.063230,2.023500,-0.035441,-1.030560,-0.036084,-0.994036
6.500000,1.079940,2.054880,-0.035998,-1.046542,-0.036662,-1.008868
6.600000,1.096550,2.083090,-0.036552,-1.060909,-0.037236,-1.022131
6.700000,1.113200,2.111250,-0.037107,-1.075251,-0.037813,-1.035352
6.800000,1.129920,2.147210,-0.037664,-1.093565,-0.038392,-1.052377
6.900000,1.146670,2.175440,-0.038222,-1.107942,-0.038972,-1.065594
7.000000,1.163300,2.207770,-0.038777,-1.124408,-0.039549,-1.080807
7.100000,1.179940,2.242850,-0.039331,-1.142274,-0.040126,-1.097347
7.200000,1.196640,2.275710,-0.039888,-1.159010,-0.040705,-1.112779
7.300000,1.213340,2.308260,-0.040445,-1.175587,-0.041285,-1.128041
7.400000,1.229930,2.337300,-0.040998,-1.190377,-0.041862,-1.141574
7.500000,1.246590,2.366210,-0.041553,-1.205101,-0.042441,-1.155025
7.600000,1.263260,2.399860,-0.042109,-1.222239,-0.043021,-1.170772
7.700000,1.279880,2.426880,-0.042663,-1.236000,-0.043599,-1.183269
7.800000,1.296570,2.458910,-0.043219,-1.252313,-0.044181,-1.198189
7.900000,1.313200,2.493120,-0.043773,-1.269736,-0.044760,-1.214155
8.000000,1.329860,2.519240,-0.044329,-1.283038,-0.045341,-1.226163
8.100000,1.346550,2.556970,-0.044885,-1.302254,-0.045924,-1.243802
8.200000,1.363280,2.591490,-0.045443,-1.319835,-0.046508,-1.259858
8.300000,1.379850,2.621050,-0.045995,-1.334890,-0.047086,-1.273492
8.400000,1.396530,2.650150,-0.046551,-1.349710,-0.047669,-1.286880
8.500000,1.413290,2.682540,-0.047110,-1.366206,-0.048255,-1.301845
8.600000,1.429940,2.715750,-0.047665,-1.383120,-0.048838,-1.317194
8.700000,1.446560,2.749860,-0.048219,-1.400492,-0.049420,-1.332962
8.800000,1.463190,2.781190,-0.048773,-1.416448,-0.050003,-1.347364
8.900000,1.479870,2.813470,-0.049329,-1.432889,-0.050587,-1.362206
9.000000,1.496550,2.840790,-0.049885,-1.446802,-0.051172,-1.374629
9.100000,1.513290,2.878970,-0.050443,-1.466247,-0.051760,-1.392285
9.200000,1.529930,2.905880,-0.050998,-1.479953,-0.052344,-1.404478
9.300000,1.546540,2.932380,-0.051551,-1.493449,-0.052928,-1.416460
9.400000,1.563220,2.965540,-0.052107,-1.510337,-0.053514,-1.431637
9.500000,1.579940,3.002510,-0.052665,-1.529166,-0.054102,-1.448633
9.600000,1.596610,3.029230,-0.053220,-1.542774,-0.054689,-1.460667
9.700000,1.613230,3.063720,-0.053774,-1.560340,-0.055274,-1.476434
9.800000,1.629920,3.094850,-0.054331,-1.576194,-0.055862,-1.490558
9.900000,1.646630,3.132390,-0.054888,-1.595313,-0.056451,-1.507750
10.000000,1.663270,3.159950,-0.055442,-1.609349,-0.057039,-1.520123
10.100000,1.679910,3.190740,-0.055997,-1.625031,-0.057626,-1.534034
10.200000,1.696630,3.221510,-0.056554,-1.640702,-0.058217,-1.547913
10.300000,1.713330,3.253880,-0.057111,-1.657187,-0.058807,-1.562544
10.400000,1.729970,3.283040,-0.057666,-1.672039,-0.059395,-1.575619
10.500000,1.746590,3.316520,-0.058220,-1.689090,-0.059983,-1.590752
10.600000,1.763230,3.348980,-0.058774,-1.705622,-0.060572,-1.605375
10.700000,1.779950,3.390000,-0.059332,-1.726513,-0.061165,-1.624076
10.800000,1.796640,3.416880,-0.059888,-1.740203,-0.061756,-1.635985
10.900000,1.813260,3.457820,-0.060442,-1.761053,-0.062346,-1.654612
11.000000,1.829830,3.487040,-0.060994,-1.775935,-0.062934,-1.667613
11.100000,1.846590,3.518430,-0.061553,-1.791922,-0.063529,-1.681624
11.200000,1.863260,3.556460,-0.062109,-1.811290,-0.064121,-1.698793
11.300000,1.879920,3.582340,-0.062664,-1.824471,-0.064713,-1.710142
11.400000,1.896530,3.613710,-0.063218,-1.840447,-0.065304,-1.724099
11.500000,1.913220,3.644960,-0.063774,-1.856363,-0.065898,-1.737975
11.600000,1.929900,3.675780,-0.064330,-1.872059,-0.066492,-1.751630
11.700000,1.946590,3.706200,-0.064886,-1.887552,-0.067087,-1.765076
11.800000,1.963230,3.739470,-0.065441,-1.904496,-0.067681,-1.779864
11.900000,1.979880,3.773410,-0.065996,-1.921782,-0.068275,-1.794952
12.000000,1.996570,3.810040,-0.066552,-1.940437,-0.068870,-1.811297
12.100000,2.013260,3.841900,-0.067109,-1.956664,-0.069467,-1.825355
12.200000,2.029940,3.875650,-0.067665,-1.973852,-0.070063,-1.840292
12.300000,2.046550,3.908560,-0.068218,-1.990613,-0.070657,-1.854817
12.400000,2.063200,3.943830,-0.068773,-2.008576,-0.071253,-1.870440
12.500000,2.079890,3.971130,-0.069330,-2.022480,-0.071850,-1.882262
12.600000,2.096570,3.999780,-0.069886,-2.037071,-0.072448,-1.894709
12.700000,2.113210,4.029620,-0.070440,-2.052269,-0.073044,-1.907706
12.800000,2.129870,4.065600,-0.070996,-2.070593,-0.073642,-1.923590
12.900000,2.146540,4.097560,-0.071551,-2.086870,-0.074240,-1.937552
13.000000,2.163210,4.133180,-0.072107,-2.105011,-0.074839,-1.953225
13.100000,2.179870,4.165120,-0.072662,-2.121278,-0.075438,-1.967141
13.200000,2.196540,4.201100,-0.073218,-2.139603,-0.076037,-1.982945
13.300000,2.213220,4.234830,-0.073774,-2.156781,-0.076637,-1.997667
13.400000,2.229940,4.261570,-0.074331,-2.170400,-0.077239,-2.009071
13.500000,2.246630,4.303320,-0.074888,-2.191663,-0.077840,-2.027534
13.600000,2.263270,4.322140,-0.075442,-2.201248,-0.078440,-2.035181
13.700000,2.279910,4.359520,-0.075997,-2.220285,-0.079040,-2.051550
13.800000,2.296670,4.400020,-0.076556,-2.240912,-0.079645,-2.069357
13.900000,2.313340,4.432480,-0.077111,-2.257444,-0.080247,-2.083369
14.000000,2.329900,4.463030,-0.077663,-2.273003,-0.080845,-2.096474
14.100000,2.346510,4.494170,-0.078217,-2.288862,-0.081445,-2.109834
14.200000,2.363250,4.523900,-0.078775,-2.304003,-0.082051,-2.122505
14.300000,2.379900,4.556990,-0.079330,-2.320856,-0.082654,-2.136742
14.400000,2.396560,4.590800,-0.079885,-2.338075,-0.083257,-2.151297
14.500000,2.413230,4.622100,-0.080441,-2.354016,-0.083861,-2.164657
14.600000,2.429900,4.653210,-0.080997,-2.369860,-0.084466,-2.177910
14.700000,2.446560,4.697730,-0.081552,-2.392534,-0.085070,-2.197418
14.800000,2.463240,4.713950,-0.082108,-2.400795,-0.085676,-2.203671
14.900000,2.479890,4.755220,-0.082663,-2.421814,-0.086280,-2.221619
15.000000,2.496560,4.794840,-0.083219,-2.441992,-0.086886,-2.238773
15.100000,2.513280,4.823190,-0.083776,-2.456430,-0.087494,-2.250641
15.200000,2.529950,4.860340,-0.084332,-2.475351,-0.088101,-2.266600
15.300000,2.546550,4.880280,-0.084885,-2.485506,-0.088706,-2.274524
15.400000,2.563230,4.921910,-0.085441,-2.506708,-0.089313,-2.292533
15.500000,2.579960,4.957450,-0.085999,-2.524809,-0.089923,-2.307678
15.600000,2.596630,4.988750,-0.086554,-2.540750,-0.090531,-2.320837
15.700000,2.613230,5.033950,-0.087108,-2.563770,-0.091137,-2.340446
15.800000,2.629870,5.050920,-0.087662,-2.572412,-0.091745,-2.346909
15.900000,2.646530,5.091540,-0.088218,-2.593100,-0.092354,-2.364343
16.000000,2.663230,5.123250,-0.088774,-2.609250,-0.092965,-2.377615
16.100000,2.679940,5.153260,-0.089331,-2.624534,-0.093576,-2.390081
16.200000,2.696600,5.191220,-0.089887,-2.643867,-0.094186,-2.406218
16.300000,2.713190,5.228820,-0.090440,-2.663016,-0.094794,-2.422174
16.400000,2.729880,5.254520,-0.090996,-2.676105,-0.095406,-2.432590
16.500000,2.746560,5.293300,-0.091552,-2.695856,-0.096018,-2.449045
16.600000,2.763150,5.322620,-0.092105,-2.710788,-0.096627,-2.461111
16.700000,2.779870,5.358140,-0.092662,-2.728878,-0.097241,-2.476014
16.800000,2.796610,5.385460,-0.093220,-2.742792,-0.097856,-2.487108
16.900000,2.813280,5.423640,-0.093776,-2.762237,-0.098469,-2.503206
17.000000,2.829900,5.458230,-0.094330,-2.779854,-0.099080,-2.517630
17.100000,2.846590,5.490630,-0.094886,-2.796355,-0.099695,-2.531019
17.200000,2.863280,5.524810,-0.095443,-2.813763,-0.100310,-2.545210
17.300000,2.879990,5.556440,-0.096000,-2.829872,-0.100926,-2.558205
17.400000,2.896650,5.596810,-0.096555,-2.850432,-0.101540,-2.575208
17.500000,2.913270,5.626990,-0.097109,-2.865802,-0.102153,-2.587507
17.600000,2.929920,5.661090,-0.097664,-2.883169,-0.102768,-2.601588
17.700000,2.946610,5.699210,-0.098220,-2.902584,-0.103385,-2.617491
17.800000,2.963310,5.729270,-0.098777,-2.917893,-0.104003,-2.629673
17.900000,2.979920,5.762940,-0.099331,-2.935041,-0.104617,-2.643502
18.000000,2.996560,5.796720,-0.099885,-2.952245,-0.105233,-2.657359
18.100000,3.013260,5.831980,-0.100442,-2.970203,-0.105852,-2.671870
18.200000,3.029990,5.866380,-0.101000,-2.987723,-0.106472,-2.685964
18.300000,3.046610,5.895090,-0.101554,-3.002345,-0.107088,-2.697446
18.400000,3.063260,5.930930,-0.102109,-3.020598,-0.107706,-2.712169
18.500000,3.079930,5.964800,-0.102664,-3.037848,-0.108325,-2.725969
18.600000,3.096600,6.002530,-0.103220,-3.057063,-0.108945,-2.741513
18.700000,3.113340,6.023680,-0.103778,-3.067835,-0.109567,-2.749461
18.800000,3.129920,6.063090,-0.104331,-3.087906,-0.110184,-2.765743
18.900000,3.146550,6.092000,-0.104885,-3.102630,-0.110803,-2.777211
19.000000,3.163240,6.133580,-0.105441,-3.123807,-0.111425,-2.794428
19.100000,3.179970,6.162120,-0.105999,-3.138342,-0.112048,-2.805681
19.200000,3.196580,6.195830,-0.106553,-3.155510,-0.112668,-2.819282
19.300000,3.213220,6.226060,-0.107107,-3.170906,-0.113289,-2.831279
19.400000,3.229900,6.262400,-0.107663,-3.189414,-0.113912,-2.846031
19.500000,3.246560,6.294330,-0.108219,-3.205676,-0.114534,-2.858762
19.600000,3.263240,6.337860,-0.108775,-3.227846,-0.115158,-2.876738
19.700000,3.279850,6.378430,-0.109328,-3.248508,-0.115779,-2.893354
19.800000,3.296570,6.404340,-0.109886,-3.261704,-0.116405,-2.903289
19.900000,3.313240,6.438180,-0.110441,-3.278938,-0.117030,-2.916808
20.000000,3.329890,6.476930,-0.110996,-3.298673,-0.117654,-2.932533
20.100000,3.346510,6.499690,-0.111550,-3.310265,-0.118277,-2.941004
20.200000,3.363220,6.541820,-0.112107,-3.331722,-0.118904,-2.958211
20.300000,3.379940,6.571760,-0.112665,-3.346970,-0.119532,-2.969885
20.400000,3.396620,6.617790,-0.113221,-3.370413,-0.120159,-2.988812
20.500000,3.413250,6.645070,-0.113775,-3.384306,-0.120784,-2.999257
20.600000,3.429860,6.681060,-0.114329,-3.402636,-0.121409,-3.013617
20.700000,3.446570,6.710070,-0.114886,-3.417411,-0.122038,-3.024799
20.800000,3.463290,6.743400,-0.115443,-3.434385,-0.122668,-3.037910
20.900000,3.479950,6.779840,-0.115998,-3.452944,-0.123296,-3.052408
21.000000,3.496530,6.818030,-0.116551,-3.472394,-0.123922,-3.067683
21.100000,3.513220,6.849560,-0.117107,-3.488452,-0.124552,-3.079929
21.200000,3.529860,6.885650,-0.117662,-3.506833,-0.125180,-3.094212
21.300000,3.546550,6.917840,-0.118218,-3.523227,-0.125811,-3.106717
21.400000,3.563260,6.955800,-0.118775,-3.542560,-0.126443,-3.121791
21.500000,3.579880,6.990270,-0.119329,-3.560115,-0.127072,-3.135289
21.600000,3.596550,7.029160,-0.119885,-3.579922,-0.127703,-3.150743
21.700000,3.613270,7.061780,-0.120442,-3.596535,-0.128336,-3.163360
21.800000,3.629940,7.092130,-0.120998,-3.611992,-0.128968,-3.174948
21.900000,3.646570,7.126040,-0.121552,-3.629262,-0.129599,-3.188117
22.000000,3.663300,7.163330,-0.122110,-3.648254,-0.130234,-3.202766
22.100000,3.679980,7.201880,-0.122666,-3.667887,-0.130868,-3.217962
22.200000,3.696680,7.232090,-0.123223,-3.683273,-0.131502,-3.229410
22.300000,3.713250,7.267860,-0.123775,-3.701491,-0.132132,-3.243339
22.400000,3.729930,7.309260,-0.124331,-3.722576,-0.132767,-3.259744
22.500000,3.746600,7.339430,-0.124887,-3.737941,-0.133402,-3.271122
22.600000,3.763280,7.373090,-0.125443,-3.755084,-0.134037,-3.284036
22.700000,3.779890,7.404300,-0.125996,-3.770979,-0.134671,-3.295849
22.800000,3.796530,7.452100,-0.126551,-3.795323,-0.135306,-3.315021
22.900000,3.813220,7.478290,-0.127107,-3.808662,-0.135943,-3.324553
23.000000,3.829930,7.523180,-0.127664,-3.831524,-0.136581,-3.342375
23.100000,3.846630,7.544210,-0.128221,-3.842235,-0.137219,-3.349579
23.200000,3.863230,7.586260,-0.128774,-3.863650,-0.137854,-3.366111
23.300000,3.879870,7.617110,-0.129329,-3.879362,-0.138491,-3.377648
23.400000,3.896580,7.647460,-0.129886,-3.894819,-0.139131,-3.388937
23.500000,3.913260,7.688940,-0.130442,-3.915945,-0.139770,-3.405141
23.600000,3.929890,7.721750,-0.130996,-3.932655,-0.140408,-3.417492
23.700000,3.946580,7.760530,-0.131553,-3.952405,-0.141048,-3.432456
23.800000,3.963270,7.797880,-0.132109,-3.971428,-0.141689,-3.446766
23.900000,3.979930,7.830990,-0.132664,-3.988290,-0.142329,-3.459187
24.000000,3.996610,7.864430,-0.133220,-4.005321,-0.142970,-3.471731
24.100000,4.013230,7.895180,-0.133774,-4.020982,-0.143610,-3.483078
24.200000,4.029920,7.939380,-0.134331,-4.043493,-0.144252,-3.500328
24.300000,4.046650,7.973370,-0.134888,-4.060804,-0.144897,-3.513049
24.400000,4.063310,8.004560,-0.135444,-4.076689,-0.145539,-3.524527
24.500000,4.079870,8.039620,-0.135996,-4.094545,-0.146177,-3.537704
24.600000,4.096560,8.077290,-0.136552,-4.113730,-0.146822,-3.551992
24.700000,4.113230,8.114170,-0.137108,-4.132513,-0.147465,-3.565914
24.800000,4.129870,8.143660,-0.137662,-4.147532,-0.148108,-3.576573
24.900000,4.146470,8.182930,-0.138216,-4.167532,-0.148750,-3.591514
25.000000,4.163210,8.218020,-0.138774,-4.185403,-0.149398,-3.604579
25.100000,4.179920,8.249440,-0.139331,-4.201405,-0.150045,-3.616021
25.200000,4.196600,8.285240,-0.139887,-4.219638,-0.150691,-3.629367
25.300000,4.213190,8.319090,-0.140440,-4.236878,-0.151334,-3.641852
25.400000,4.229900,8.349130,-0.140997,-4.252177,-0.151982,-3.652634
25.500000,4.246620,8.403100,-0.141554,-4.279664,-0.152632,-3.673860
25.600000,4.263300,8.426370,-0.142110,-4.291515,-0.153279,-3.681648
25.700000,4.279980,8.467970,-0.142666,-4.312702,-0.153928,-3.697426
25.800000,4.296590,8.499780,-0.143220,-4.328902,-0.154574,-3.708918
25.900000,4.313230,8.534830,-0.143774,-4.346753,-0.155221,-3.721802
26.000000,4.329930,8.573290,-0.144331,-4.366341,-0.155872,-3.736142
26.100000,4.346610,8.609040,-0.144887,-4.384548,-0.156522,-3.749284
26.200000,4.363260,8.643990,-0.145442,-4.402348,-0.157171,-3.762062
26.300000,4.379920,8.679450,-0.145997,-4.420408,-0.157821,-3.775040
26.400000,4.396620,8.720050,-0.146554,-4.441085,-0.158473,-3.790226
26.500000,4.413270,8.751580,-0.147109,-4.457143,-0.159124,-3.801457
26.600000,4.429940,8.794460,-0.147665,-4.478982,-0.159775,-3.817594
26.700000,4.446620,8.825780,-0.148221,-4.494933,-0.160428,-3.828691
26.800000,4.463340,8.854750,-0.148778,-4.509687,-0.161082,-3.838745
26.900000,4.479950,8.896330,-0.149332,-4.530864,-0.161733,-3.854262
27.000000,4.496550,8.927980,-0.149885,-4.546983,-0.162384,-3.865458
27.100000,4.513190,8.963720,-0.150440,-4.565185,-0.163036,-3.878400
27.200000,4.529880,9.006530,-0.150996,-4.586988,-0.163691,-3.894371
27.300000,4.546620,9.031780,-0.151554,-4.599848,-0.164349,-3.902722
27.400000,4.563290,9.071050,-0.152110,-4.619848,-0.165004,-3.917124
27.500000,4.579890,9.111860,-0.152663,-4.640632,-0.165657,-3.932179
27.600000,4.596540,9.147250,-0.153218,-4.658656,-0.166312,-3.944866
27.700000,4.613240,9.188300,-0.153775,-4.679563,-0.166970,-3.959965
27.800000,4.629940,9.218170,-0.154331,-4.694775,-0.167628,-3.970224
27.900000,4.646580,9.252330,-0.154886,-4.712173,-0.168284,-3.982323
28.000000,4.663220,9.297670,-0.155441,-4.735264,-0.168940,-3.999212
28.100000,4.679850,9.334340,-0.155995,-4.753940,-0.169597,-4.012349
28.200000,4.696540,9.368770,-0.156551,-4.771475,-0.170256,-4.024495
28.300000,4.713220,9.407960,-0.157107,-4.791435,-0.170916,-4.038665
28.400000,4.729890,9.444070,-0.157663,-4.809825,-0.171575,-4.051494
28.500000,4.746520,9.478820,-0.158217,-4.827523,-0.172233,-4.063726
28.600000,4.763240,9.512330,-0.158775,-4.844590,-0.172896,-4.075392
28.700000,4.779940,9.553610,-0.159331,-4.865614,-0.173558,-4.090369
28.800000,4.796560,9.589140,-0.159885,-4.883709,-0.174217,-4.102875
28.900000,4.813270,9.623790,-0.160442,-4.901356,-0.174880,-4.114971
29.000000,4.829960,9.665010,-0.160999,-4.922349,-0.175543,-4.129858
29.100000,4.846640,9.697110,-0.161555,-4.938698,-0.176206,-4.140828
29.200000,4.863250,9.735280,-0.162108,-4.958137,-0.176866,-4.154382
29.300000,4.879900,9.772310,-0.162663,-4.976997,-0.177529,-4.167422
29.400000,4.896510,9.816210,-0.163217,-4.999355,-0.178191,-4.183375
29.500000,4.913260,9.845990,-0.163775,-5.014522,-0.178858,-4.193267
29.600000,4.929930,9.885280,-0.164331,-5.034532,-0.179523,-4.207202
29.700000,4.946560,9.917610,-0.164885,-5.050997,-0.180186,-4.218162
29.800000,4.963220,9.957510,-0.165441,-5.071318,-0.180851,-4.232316
29.900000,4.979920,9.990000,-0.165997,-5.087865,-0.181519,-4.243293
30.000000,4.996680,10.032290,-0.166556,-5.109403,-0.182189,-4.258402
30.100000,5.013210,10.069190,-0.167107,-5.128196,-0.182850,-4.271239
30.200000,5.029900,10.103590,-0.167663,-5.145716,-0.183518,-4.282968
30.300000,5.046580,10.144000,-0.168219,-5.166297,-0.184186,-4.297226
30.400000,5.063320,10.181420,-0.168777,-5.185355,-0.184858,-4.310184
30.500000,5.079900,10.219920,-0.169330,-5.204963,-0.185523,-4.323606
30.600000,5.096550,10.253600,-0.169885,-5.222116,-0.186191,-4.334956
30.700000,5.113220,10.293950,-0.170441,-5.242666,-0.186861,-4.349102
30.800000,5.129880,10.328310,-0.170996,-5.260165,-0.187530,-4.360698
30.900000,5.146630,10.369680,-0.171554,-5.281235,-0.188204,-4.375216
31.000000,5.163210,10.408070,-0.172107,-5.300787,-0.188871,-4.388484
31.100000,5.179880,10.446040,-0.172663,-5.320124,-0.189543,-4.401538
31.200000,5.196570,10.484060,-0.173219,-5.339488,-0.190215,-4.414587
31.300000,5.213270,10.519220,-0.173776,-5.357395,-0.190889,-4.426410
31.400000,5.229890,10.560070,-0.174330,-5.378199,-0.191560,-4.440620
31.500000,5.246580,10.601640,-0.174886,-5.399371,-0.192234,-4.455097
31.600000,5.263270,10.635550,-0.175442,-5.416641,-0.192908,-4.466333
31.700000,5.279930,10.673260,-0.175998,-5.435847,-0.193582,-4.479150
31.800000,5.296570,10.712690,-0.176552,-5.455928,-0.194255,-4.492671
31.900000,5.313220,10.746210,-0.177107,-5.473000,-0.194930,-4.503691
32.000000,5.329900,10.786970,-0.177663,-5.493759,-0.195605,-4.517719
32.100000,5.346580,10.829180,-0.178219,-5.515256,-0.196282,-4.532331
32.200000,5.363290,10.864130,-0.178776,-5.533056,-0.196960,-4.543877
32.300000,5.379870,10.904310,-0.179329,-5.553519,-0.197633,-4.557612
32.400000,5.396530,10.939250,-0.179884,-5.571314,-0.198310,-4.569122
32.500000,5.413270,10.978820,-0.180442,-5.591467,-0.198991,-4.582530
32.600000,5.429990,11.023340,-0.181000,-5.614141,-0.199671,-4.597983
32.700000,5.446610,11.056710,-0.181554,-5.631136,-0.200347,-4.608783
32.800000,5.463230,11.092490,-0.182108,-5.649359,-0.201025,-4.620567
32.900000,5.479910,11.141740,-0.182664,-5.674442,-0.201705,-4.637927
33.000000,5.496590,11.169070,-0.183220,-5.688361,-0.202385,-4.646141
33.100000,5.513270,11.214580,-0.183776,-5.711539,-0.203066,-4.661897
33.200000,5.529880,11.251490,-0.184329,-5.730337,-0.203745,-4.674068
33.300000,5.546560,11.284750,-0.184885,-5.747276,-0.204426,-4.684689
33.400000,5.563250,11.324160,-0.185442,-5.767347,-0.205109,-4.697841
33.500000,5.579930,11.368130,-0.185998,-5.789741,-0.205792,-4.712863
33.600000,5.596590,11.399920,-0.186553,-5.805932,-0.206475,-4.722818
33.700000,5.613250,11.441470,-0.187108,-5.827093,-0.207157,-4.736795
33.800000,5.629880,11.478600,-0.187663,-5.846003,-0.207840,-4.748926
33.900000,5.646580,11.519000,-0.188219,-5.866579,-0.208525,-4.762375
34.000000,5.663230,11.560180,-0.188774,-5.887551,-0.209209,-4.776133
34.100000,5.679840,11.597210,-0.189328,-5.906411,-0.209892,-4.788162
34.200000,5.696580,11.636000,-0.189886,-5.926166,-0.210580,-4.800870
34.300000,5.713290,11.672490,-0.190443,-5.944750,-0.211268,-4.812614
34.400000,5.729960,11.707980,-0.190999,-5.962825,-0.211955,-4.823934
34.500000,5.746570,11.746550,-0.191552,-5.982469,-0.212639,-4.836513
34.600000,5.763270,11.781640,-0.192109,-6.000340,-0.213328,-4.847621
34.700000,5.779980,11.831690,-0.192666,-6.025830,-0.214018,-4.864858
34.800000,5.796640,11.865490,-0.193221,-6.043044,-0.214706,-4.875399
34.900000,5.813290,11.897420,-0.193776,-6.059306,-0.215394,-4.885156
35.000000,5.829900,11.941760,-0.194330,-6.081888,-0.216081,-4.899995
35.100000,5.846590,11.986740,-0.194886,-6.104797,-0.216772,-4.915055
35.200000,5.863260,12.025860,-0.195442,-6.124720,-0.217462,-4.927693
35.300000,5.879940,12.060440,-0.195998,-6.142332,-0.218154,-4.938447
35.400000,5.896550,12.102450,-0.196552,-6.163727,-0.218842,-4.952236
35.500000,5.913240,12.137820,-0.197108,-6.181741,-0.219535,-4.963270
35.600000,5.929930,12.180000,-0.197664,-6.203223,-0.220228,-4.977067
35.700000,5.946620,12.221220,-0.198221,-6.224216,-0.220922,-4.990448
35.800000,5.963210,12.258150,-0.198774,-6.243025,-0.221612,-5.002076
35.900000,5.979870,12.296490,-0.199329,-6.262551,-0.222305,-5.014243
36.000000,5.996570,12.338260,-0.199886,-6.283824,-0.223001,-5.027778
36.100000,6.013250,12.382810,-0.200442,-6.306513,-0.223696,-5.042425
36.200000,6.029870,12.420890,-0.200996,-6.325907,-0.224389,-5.054427
36.300000,6.046530,12.463010,-0.201551,-6.347359,-0.225084,-5.068042
36.400000,6.063230,12.498240,-0.202108,-6.365301,-0.225782,-5.078825
36.500000,6.079900,12.545830,-0.202663,-6.389539,-0.226478,-5.094614
36.600000,6.096570,12.579550,-0.203219,-6.406712,-0.227175,-5.104747
36.700000,6.113160,12.620300,-0.203772,-6.427466,-0.227870,-5.117728
36.800000,6.129880,12.660310,-0.204329,-6.447843,-0.228570,-5.130359
36.900000,6.146640,12.698940,-0.204888,-6.467517,-0.229272,-5.142400
37.000000,6.163310,12.738090,-0.205444,-6.487456,-0.229971,-5.154649
37.100000,6.179860,12.786300,-0.205995,-6.512009,-0.230666,-5.170566
37.200000,6.196550,12.826670,-0.206552,-6.532569,-0.231367,-5.183256
37.300000,6.213240,12.864530,-0.207108,-6.551851,-0.232068,-5.194911
37.400000,6.229900,12.900430,-0.207663,-6.570135,-0.232769,-5.205759
37.500000,6.246540,12.950560,-0.208218,-6.595666,-0.233469,-5.222330
37.600000,6.263200,12.984990,-0.208773,-6.613201,-0.234171,-5.232541
37.700000,6.279860,13.022090,-0.209329,-6.632096,-0.234873,-5.243808
37.800000,6.296550,13.068750,-0.209885,-6.655860,-0.235577,-5.258895
37.900000,6.313220,13.105250,-0.210441,-6.674449,-0.236280,-5.269874
38.000000,6.329870,13.144860,-0.210996,-6.694622,-0.236983,-5.282086
38.100000,6.346520,13.189500,-0.211551,-6.717357,-0.237687,-5.296296
38.200000,6.363270,13.226700,-0.212109,-6.736303,-0.238396,-5.307473
38.300000,6.379930,13.265190,-0.212664,-6.755906,-0.239101,-5.319166
38.400000,6.396590,13.310630,-0.213220,-6.779048,-0.239806,-5.333622
38.500000,6.413250,13.348510,-0.213775,-6.798340,-0.240512,-5.345025
38.600000,6.429960,13.390730,-0.214332,-6.819843,-0.241221,-5.358132
38.700000,6.446600,13.431460,-0.214887,-6.840586,-0.241927,-5.370636
38.800000,6.463240,13.468880,-0.215441,-6.859644,-0.242634,-5.381793
38.900000,6.479890,13.507480,-0.215996,-6.879303,-0.243342,-5.393399
39.000000,6.496570,13.553180,-0.216552,-6.902578,-0.244051,-5.407809
39.100000,6.513300,13.601970,-0.217110,-6.927426,-0.244763,-5.423413
39.200000,6.529950,13.634700,-0.217665,-6.944096,-0.245472,-5.432609
39.300000,6.546570,13.677690,-0.218219,-6.965990,-0.246181,-5.445879
39.400000,6.563240,13.716660,-0.218775,-6.985838,-0.246892,-5.457513
39.500000,6.579940,13.760170,-0.219331,-7.007997,-0.247604,-5.470924
39.600000,6.596660,13.803560,-0.219889,-7.030095,-0.248319,-5.484257
39.700000,6.613230,13.843270,-0.220441,-7.050320,-0.249027,-5.496140
39.800000,6.629880,13.885420,-0.220996,-7.071786,-0.249739,-5.508950
39.900000,6.646610,13.933050,-0.221554,-7.096044,-0.250455,-5.523890
40.000000,6.663270,13.967710,-0.222109,-7.113696,-0.251169,-5.533680
40.100000,6.679960,14.018120,-0.222665,-7.139370,-0.251884,-5.549680
40.200000,6.696610,14.049390,-0.223220,-7.155296,-0.252599,-5.558088
40.300000,6.713260,14.100730,-0.223775,-7.181443,-0.253313,-5.574413
40.400000,6.729950,14.141340,-0.224332,-7.202125,-0.254030,-5.586461
40.500000,6.746630,14.180120,-0.224888,-7.221876,-0.254747,-5.597765
40.600000,6.763240,14.231220,-0.225441,-7.247901,-0.255462,-5.613924
40.700000,6.779890,14.266610,-0.225996,-7.265925,-0.256179,-5.623852
40.800000,6.796660,14.309890,-0.226555,-7.287967,-0.256901,-5.636839
40.900000,6.813270,14.352750,-0.227109,-7.309796,-0.257617,-5.649675
41.000000,6.829840,14.393240,-0.227661,-7.330417,-0.258332,-5.661564
41.100000,6.846520,14.438550,-0.228217,-7.353493,-0.259052,-5.675299
41.200000,6.863210,14.480870,-0.228774,-7.375047,-0.259773,-5.687830
41.300000,6.879940,14.522970,-0.229331,-7.396488,-0.260497,-5.700241
41.400000,6.896610,14.561270,-0.229887,-7.415994,-0.261218,-5.711153
41.500000,6.913210,14.604820,-0.230440,-7.438174,-0.261937,-5.724119
41.600000,6.929880,14.649600,-0.230996,-7.460980,-0.262659,-5.737523
41.700000,6.946580,14.693710,-0.231553,-7.483445,-0.263383,-5.750633
41.800000,6.963330,14.731400,-0.232111,-7.502640,-0.264110,-5.761195
41.900000,6.979920,14.778210,-0.232664,-7.526481,-0.264831,-5.775339
42.000000,6.996550,14.820910,-0.233218,-7.548227,-0.265553,-5.787842
42.100000,7.013240,14.865640,-0.233775,-7.571008,-0.266279,-5.801098
42.200000,7.029950,14.910240,-0.234332,-7.593723,-0.267006,-5.814273
42.300000,7.046540,14.946210,-0.234885,-7.612042,-0.267729,-5.824090
42.400000,7.063220,14.994260,-0.235441,-7.636514,-0.268456,-5.838568
42.500000,7.079910,15.034820,-0.235997,-7.657171,-0.269184,-5.850102
42.600000,7.096570,15.077340,-0.236552,-7.678826,-0.269911,-5.862382
42.700000,7.113230,15.124930,-0.237108,-7.703064,-0.270638,-5.876608
42.800000,7.129900,15.162640,-0.237663,-7.722269,-0.271367,-5.886969
42.900000,7.146600,15.203330,-0.238220,-7.742992,-0.272097,-5.898457
43.000000,7.163270,15.256850,-0.238776,-7.770250,-0.272827,-5.914903
43.100000,7.179970,15.297110,-0.239332,-7.790754,-0.273559,-5.926175
43.200000,7.196580,15.341740,-0.239886,-7.813484,-0.274287,-5.939139
43.300000,7.213250,15.382450,-0.240442,-7.834217,-0.275018,-5.950545
43.400000,7.229960,15.425480,-0.240999,-7.856132,-0.275752,-5.962815
43.500000,7.246630,15.474790,-0.241554,-7.881246,-0.276484,-5.977497
43.600000,7.263260,15.520570,-0.242109,-7.904561,-0.277215,-5.990799
43.700000,7.279920,15.567020,-0.242664,-7.928218,-0.277948,-6.004325
43.800000,7.296630,15.603870,-0.243221,-7.946986,-0.278684,-6.014112
43.900000,7.313300,15.653230,-0.243777,-7.972125,-0.279419,-6.028707
44.000000,7.329970,15.695960,-0.244332,-7.993887,-0.280154,-6.040722
44.100000,7.346580,15.739210,-0.244886,-8.015914,-0.280887,-6.052929
44.200000,7.363240,15.787430,-0.245441,-8.040472,-0.281622,-6.067008
44.300000,7.379920,15.830130,-0.245997,-8.062219,-0.282359,-6.078935
44.400000,7.396600,15.874820,-0.246553,-8.084979,-0.283097,-6.091601
44.500000,7.413150,15.914880,-0.247105,-8.105382,-0.283830,-6.102501
44.600000,7.429840,15.963930,-0.247661,-8.130363,-0.284569,-6.116786
44.700000,7.446570,16.012790,-0.248219,-8.155247,-0.285310,-6.130960
44.800000,7.463290,16.052070,-0.248776,-8.175252,-0.286052,-6.141443
44.900000,7.479940,16.100940,-0.249331,-8.200141,-0.286791,-6.155589
45.000000,7.496560,16.150630,-0.249885,-8.225448,-0.287529,-6.170029
45.100000,7.513290,16.190450,-0.250443,-8.245728,-0.288273,-6.180643
45.200000,7.530000,16.234880,-0.251000,-8.268356,-0.289016,-6.192999
45.300000,7.546600,16.275460,-0.251553,-8.289024,-0.289755,-6.203892
45.400000,7.563230,16.322850,-0.252108,-8.313159,-0.290496,-6.217348
45.500000,7.579920,16.373320,-0.252664,-8.338863,-0.291240,-6.231933
45.600000,7.596600,16.417510,-0.253220,-8.361369,-0.291985,-6.244103
45.700000,7.613240,16.459490,-0.253775,-8.382749,-0.292728,-6.255420
45.800000,7.629850,16.515440,-0.254328,-8.411245,-0.293470,-6.272027
45.900000,7.646520,16.560000,-0.254884,-8.433939,-0.294215,-6.284263
46.000000,7.663240,16.603290,-0.255441,-8.455986,-0.294964,-6.295978
46.100000,7.679920,16.643410,-0.255997,-8.476419,-0.295711,-6.306478
46.200000,7.696590,16.692240,-0.256553,-8.501288,-0.296458,-6.320257
46.300000,7.713190,16.737980,-0.257106,-8.524583,-0.297202,-6.332859
46.400000,7.729880,16.785180,-0.257663,-8.548622,-0.297952,-6.345961
46.500000,7.746590,16.825870,-0.258220,-8.569345,-0.298702,-6.356572
46.600000,7.763310,16.870240,-0.258777,-8.591943,-0.299454,-6.368546
46.700000,7.779890,16.927430,-0.259330,-8.621069,-0.300200,-6.385370
46.800000,7.796570,16.968250,-0.259886,-8.641859,-0.300951,-6.395964
46.900000,7.813250,17.016350,-0.260442,-8.666356,-0.301702,-6.409276
47.000000,7.829940,17.061960,-0.260998,-8.689585,-0.302455,-6.421621
47.100000,7.846580,17.108080,-0.261553,-8.713074,-0.303205,-6.434146
47.200000,7.863250,17.155210,-0.262108,-8.737077,-0.303958,-6.447016
47.300000,7.879890,17.203130,-0.262663,-8.761482,-0.304710,-6.460165
47.400000,7.896590,17.252800,-0.263220,-8.786779,-0.305465,-6.473926
47.500000,7.913240,17.297300,-0.263775,-8.809443,-0.306219,-6.485735
47.600000,7.929880,17.339210,-0.264329,-8.830787,-0.306973,-6.496551
47.700000,7.946590,17.386350,-0.264886,-8.854795,-0.307730,-6.509281
47.800000,7.963250,17.439020,-0.265442,-8.881620,-0.308486,-6.524068
47.900000,7.979890,17.483810,-0.265996,-8.904431,-0.309241,-6.535885
48.000000,7.996520,17.530960,-0.266551,-8.928445,-0.309997,-6.548562
48.100000,8.013210,17.577910,-0.267107,-8.952356,-0.310756,-6.561119
48.200000,8.029900,17.628000,-0.267663,-8.977867,-0.311515,-6.574821
48.300000,8.046640,17.680010,-0.268221,-9.004355,-0.312277,-6.589195
48.400000,8.063210,17.723670,-0.268774,-9.026591,-0.313032,-6.600481
48.500000,8.079890,17.771570,-0.269330,-9.050986,-0.313793,-6.613287
48.600000,8.096560,17.825320,-0.269885,-9.078361,-0.314554,-6.628244
48.700000,8.113270,17.869820,-0.270442,-9.101025,-0.315317,-6.639722
48.800000,8.129950,17.918000,-0.270998,-9.125562,-0.316079,-6.652550
48.900000,8.146580,17.960560,-0.271553,-9.147238,-0.316840,-6.663281
49.000000,8.163230,18.008810,-0.272108,-9.171812,-0.317602,-6.676091
49.100000,8.179950,18.062080,-0.272665,-9.198942,-0.318368,-6.690712
49.200000,8.196620,18.110560,-0.273221,-9.223632,-0.319132,-6.703545
49.300000,8.213210,18.156010,-0.273774,-9.246780,-0.319894,-6.715255
49.400000,8.229860,18.208530,-0.274329,-9.273528,-0.320658,-6.729534
49.500000,8.246570,18.255010,-0.274886,-9.297200,-0.321426,-6.741533
49.600000,8.263230,18.303550,-0.275441,-9.321921,-0.322192,-6.754282
49.700000,8.279870,18.355340,-0.275996,-9.348298,-0.322958,-6.768208
49.800000,8.296580,18.403970,-0.276553,-9.373065,-0.323728,-6.780919
49.900000,8.313230,18.457360,-0.277108,-9.400256,-0.324495,-6.795373
50.000000,8.329930,18.501690,-0.277664,-9.422833,-0.325265,-6.806449
50.100000,8.346640,18.545980,-0.278221,-9.445390,-0.326037,-6.817481
50.200000,8.363250,18.602630,-0.278775,-9.474242,-0.326804,-6.833060
50.300000,8.379930,18.651110,-0.279331,-9.498932,-0.327575,-6.845586
50.400000,8.396690,18.694370,-0.279890,-9.520964,-0.328351,-6.856145
50.500000,8.413290,18.744220,-0.280443,-9.546353,-0.329120,-6.869145
50.600000,8.429880,18.795480,-0.280996,-9.572459,-0.329888,-6.882637
50.700000,8.446580,18.849000,-0.281553,-9.599717,-0.330663,-6.896891
50.800000,8.463300,18.894140,-0.282110,-9.622706,-0.331439,-6.908045
50.900000,8.479990,18.939920,-0.282666,-9.646022,-0.332214,-6.919416
51.000000,8.496610,18.996990,-0.283220,-9.675088,-0.332987,-6.934906
51.100000,8.513240,19.045790,-0.283775,-9.699941,-0.333760,-6.947344
51.200000,8.529900,19.096620,-0.284330,-9.725829,-0.334536,-6.960484
51.300000,8.546610,19.145190,-0.284887,-9.750565,-0.335315,-6.972756
51.400000,8.563270,19.195810,-0.285442,-9.776346,-0.336092,-6.985763
51.500000,8.579880,19.250170,-0.285996,-9.804031,-0.336867,-7.000117
51.600000,8.596490,19.294390,-0.286550,-9.826552,-0.337642,-7.010757
51.700000,8.613260,19.352700,-0.287109,-9.856249,-0.338426,-7.026435
51.800000,8.630000,19.400820,-0.287667,-9.880756,-0.339209,-7.038392
51.900000,8.646540,19.455660,-0.288218,-9.908686,-0.339984,-7.052825
52.000000,8.663230,19.498730,-0.288774,-9.930622,-0.340766,-7.062913
52.100000,8.679930,19.555010,-0.289331,-9.959285,-0.341548,-7.077755
52.200000,8.696580,19.605670,-0.289886,-9.985086,-0.342330,-7.090549
52.300000,8.713210,19.659360,-0.290440,-10.012430,-0.343111,-7.104416
52.400000,8.729900,19.712150,-0.290997,-10.039316,-0.343895,-7.117908
52.500000,8.746570,19.759470,-0.291552,-10.063415,-0.344679,-7.129403
52.600000,8.763260,19.813400,-0.292109,-10.090882,-0.345465,-7.143248
52.700000,8.779940,19.863820,-0.292665,-10.116560,-0.346250,-7.155801
52.800000,8.796490,19.915630,-0.293216,-10.142947,-0.347031,-7.168869
52.900000,8.813200,19.972540,-0.293773,-10.171931,-0.347819,-7.183689
53.000000,8.829950,20.024280,-0.294332,-10.198282,-0.348610,-7.196605
53.100000,8.846650,20.070750,-0.294888,-10.221949,-0.349399,-7.207616
53.200000,8.863210,20.120260,-0.295440,-10.247164,-0.350182,-7.219739
53.300000,8.879910,20.177810,-0.295997,-10.276474,-0.350973,-7.234669
53.400000,8.896580,20.235460,-0.296553,-10.305835,-0.351762,-7.249612
53.500000,8.913250,20.288910,-0.297108,-10.333057,-0.352553,-7.263020
53.600000,8.929940,20.336780,-0.297665,-10.357437,-0.353344,-7.274394
53.700000,8.946610,20.396990,-0.298220,-10.388102,-0.354136,-7.290159
53.800000,8.963230,20.442790,-0.298774,-10.411427,-0.354926,-7.300760
53.900000,8.979910,20.503630,-0.299330,-10.442413,-0.355719,-7.316682
54.000000,8.996610,20.554770,-0.299887,-10.468458,-0.356514,-7.329104
54.100000,9.013260,20.600920,-0.300442,-10.491962,-0.357307,-7.339736
54.200000,9.029950,20.655820,-0.300998,-10.519923,-0.358102,-7.353444
54.300000,9.046640,20.712070,-0.301555,-10.548571,-0.358898,-7.367600
54.400000,9.063320,20.758990,-0.302111,-10.572467,-0.359695,-7.378412
54.500000,9.079930,20.819990,-0.302664,-10.603534,-0.360488,-7.394222
54.600000,9.096590,20.865480,-0.303220,-10.626702,-0.361285,-7.404477
54.700000,9.113260,20.915400,-0.303775,-10.652126,-0.362083,-7.416273
54.800000,9.129940,20.979400,-0.304331,-10.684721,-0.362882,-7.433025
54.900000,9.146570,21.032220,-0.304886,-10.711622,-0.363679,-7.445802
55.000000,9.163230,21.094590,-0.305441,-10.743386,-0.364478,-7.461916
55.100000,9.179940,21.147560,-0.305998,-10.770364,-0.365280,-7.474654
55.200000,9.196620,21.194910,-0.306554,-10.794479,-0.366082,-7.485388
55.300000,9.213340,21.256700,-0.307111,-10.825948,-0.366886,-7.501177
55.400000,9.229890,21.309990,-0.307663,-10.853089,-0.367682,-7.513995
55.500000,9.246560,21.364330,-0.308219,-10.880764,-0.368485,-7.527109
55.600000,9.263240,21.422570,-0.308775,-10.910425,-0.369289,-7.541562
55.700000,9.279950,21.479010,-0.309332,-10.939170,-0.370096,-7.555338
55.800000,9.296560,21.534400,-0.309885,-10.967380,-0.370898,-7.568750
55.900000,9.313210,21.589410,-0.310440,-10.995396,-0.371702,-7.581982
56.000000,9.329900,21.644370,-0.310997,-11.023387,-0.372509,-7.595150
56.100000,9.346590,21.700640,-0.311553,-11.052045,-0.373317,-7.608747
56.200000,9.363250,21.751960,-0.312108,-11.078182,-0.374124,-7.620589
56.300000,9.379850,21.809720,-0.312662,-11.107599,-0.374929,-7.634679
56.400000,9.396560,21.873800,-0.313219,-11.140235,-0.375739,-7.650905
56.500000,9.413230,21.922220,-0.313774,-11.164895,-0.376549,-7.661637
56.600000,9.429890,21.987970,-0.314330,-11.198381,-0.377358,-7.678398
56.700000,9.446520,22.041970,-0.314884,-11.225883,-0.378167,-7.691032
56.800000,9.463190,22.095260,-0.315440,-11.253024,-0.378978,-7.703374
56.900000,9.479880,22.150790,-0.315996,-11.281305,-0.379792,-7.716458
57.000000,9.496580,22.215770,-0.316553,-11.314399,-0.380606,-7.732796
57.100000,9.513220,22.266280,-0.317107,-11.340123,-0.381418,-7.744087
57.200000,9.529860,22.327550,-0.317662,-11.371328,-0.382230,-7.759089
57.300000,9.546620,22.388720,-0.318221,-11.402481,-0.383049,-7.773976
57.400000,9.563310,22.433040,-0.318777,-11.425053,-0.383866,-7.783009
57.500000,9.579930,22.496130,-0.319331,-11.457185,-0.384679,-7.798551
57.600000,9.596560,22.555510,-0.319885,-11.487427,-0.385494,-7.812768
57.700000,9.613250,22.609160,-0.320442,-11.514751,-0.386312,-7.824945
57.800000,9.629970,22.671050,-0.320999,-11.546271,-0.387133,-7.839930
57.900000,9.646610,22.729230,-0.321554,-11.575902,-0.387950,-7.853628
