Repository: abubakardawood/tissue-phantom-material-database

Title:
A Database of Silicone Phantom Materials for Modeling Human Tissue Mechanics Across Varying Stiffnesses

Description:
This dataset contains processed mechanical compression test data for soft silicone phantoms
fabricated using Ecoflex (Smooth-On) with varying base materials and thinner concentrations.
The dataset provides force–compression measurements together with derived engineering and
true stress–strain quantities, intended for mechanical characterization, constitutive model
fitting, and the design of tissue-equivalent phantoms.

All files in this dataset are processed outputs generated from raw experimental measurements.
The raw data files are not included in this archive.

File: data/EF10_25T/EF10_25T_A2.csv (part 2 of 2)
Speed (mm/min): 10;
Machine: INSTRON 5900;
Load cell: 1kN;
Time (s),Compression (mm),Load (N),Engineering Strain [-],Engineering Stress (kPa),True Strain [-],True Stress (kPa)
58.100000,9.679950,21.920260,-0.322665,-11.163897,-0.389589,-7.561698
58.200000,9.696670,21.975300,-0.323222,-11.191928,-0.390412,-7.574447
58.300000,9.713220,22.030650,-0.323774,-11.220118,-0.391228,-7.587335
58.400000,9.729870,22.088870,-0.324329,-11.249769,-0.392049,-7.601143
58.500000,9.746580,22.146780,-0.324886,-11.279262,-0.392874,-7.614788
58.600000,9.763280,22.204840,-0.325443,-11.308832,-0.393699,-7.628456
58.700000,9.779930,22.264390,-0.325998,-11.339161,-0.394522,-7.642621
58.800000,9.796560,22.312750,-0.326552,-11.363790,-0.395344,-7.652922
58.900000,9.813220,22.372260,-0.327107,-11.394098,-0.396169,-7.667005
59.000000,9.829890,22.425920,-0.327663,-11.421427,-0.396996,-7.679048
59.100000,9.846600,22.490290,-0.328220,-11.454211,-0.397824,-7.694710
59.200000,9.863190,22.543650,-0.328773,-11.481387,-0.398648,-7.706617
59.300000,9.879920,22.600690,-0.329331,-11.510437,-0.399479,-7.719697
59.400000,9.896660,22.659870,-0.329889,-11.540577,-0.400311,-7.733471
59.500000,9.913310,22.723300,-0.330444,-11.572882,-0.401140,-7.748696
59.600000,9.929920,22.779990,-0.330997,-11.601754,-0.401967,-7.761604
59.700000,9.946580,22.844830,-0.331553,-11.634776,-0.402798,-7.777235
59.800000,9.963260,22.901800,-0.332109,-11.663791,-0.403630,-7.790145
59.900000,9.979980,22.962910,-0.332666,-11.694914,-0.404465,-7.804414
60.000000,9.996610,23.017880,-0.333220,-11.722910,-0.405296,-7.816598
60.100000,10.013200,23.084310,-0.333773,-11.756743,-0.406125,-7.832655
60.200000,10.029880,23.145780,-0.334329,-11.788049,-0.406960,-7.846958
60.300000,10.046580,23.195670,-0.334886,-11.813458,-0.407797,-7.857296
60.400000,10.063280,23.264290,-0.335443,-11.848406,-0.408634,-7.873945
60.500000,10.079920,23.322530,-0.335997,-11.878067,-0.409469,-7.887068
60.600000,10.096580,23.380220,-0.336553,-11.907448,-0.410306,-7.899965
60.700000,10.113230,23.439720,-0.337108,-11.937751,-0.411143,-7.913444
60.800000,10.129940,23.501890,-0.337665,-11.969414,-0.411983,-7.927766
60.900000,10.146600,23.568350,-0.338220,-12.003262,-0.412822,-7.943519
61.000000,10.163210,23.623650,-0.338774,-12.031426,-0.413659,-7.955496
61.100000,10.179880,23.689690,-0.339329,-12.065060,-0.414500,-7.971031
61.200000,10.196580,23.748890,-0.339886,-12.095210,-0.415343,-7.984218
61.300000,10.213260,23.813960,-0.340442,-12.128350,-0.416185,-7.999350
61.400000,10.229890,23.872260,-0.340996,-12.158042,-0.417026,-8.012194
61.500000,10.246590,23.934880,-0.341553,-12.189934,-0.417871,-8.026426
61.600000,10.263280,23.999430,-0.342109,-12.222809,-0.418717,-8.041272
61.700000,10.279980,24.057640,-0.342666,-12.252455,-0.419563,-8.053956
61.800000,10.296600,24.128100,-0.343220,-12.288340,-0.420406,-8.070736
61.900000,10.313270,24.180340,-0.343776,-12.314946,-0.421253,-8.081367
62.000000,10.329930,24.250710,-0.344331,-12.350785,-0.422099,-8.098027
62.100000,10.346610,24.308790,-0.344887,-12.380365,-0.422948,-8.110538
62.200000,10.363280,24.370370,-0.345443,-12.411728,-0.423796,-8.124187
62.300000,10.379870,24.431890,-0.345996,-12.443059,-0.424641,-8.137815
62.400000,10.396590,24.501160,-0.346553,-12.478338,-0.425494,-8.153933
62.500000,10.413270,24.566760,-0.347109,-12.511748,-0.426345,-8.168808
62.600000,10.429950,24.624610,-0.347665,-12.541211,-0.427197,-8.181071
62.700000,10.446520,24.693040,-0.348217,-12.576062,-0.428044,-8.196859
62.800000,10.463250,24.756070,-0.348775,-12.608163,-0.428900,-8.210751
62.900000,10.480000,24.825230,-0.349333,-12.643386,-0.429758,-8.226630
63.000000,10.496700,24.885350,-0.349890,-12.674005,-0.430614,-8.239497
63.100000,10.513270,24.949630,-0.350442,-12.706742,-0.431464,-8.253762
63.200000,10.529880,25.019270,-0.350996,-12.742210,-0.432316,-8.269745
63.300000,10.546550,25.079950,-0.351552,-12.773114,-0.433173,-8.282704
63.400000,10.563240,25.143810,-0.352108,-12.805637,-0.434031,-8.296670
63.500000,10.579960,25.211220,-0.352665,-12.839969,-0.434892,-8.311757
63.600000,10.596550,25.275730,-0.353218,-12.872824,-0.435746,-8.325906
63.700000,10.613210,25.342540,-0.353774,-12.906850,-0.436605,-8.340746
63.800000,10.629870,25.413780,-0.354329,-12.943132,-0.437465,-8.357005
63.900000,10.646550,25.478170,-0.354885,-12.975925,-0.438327,-8.370964
64.000000,10.663180,25.543720,-0.355439,-13.009310,-0.439186,-8.385289
64.100000,10.679860,25.609880,-0.355995,-13.043005,-0.440049,-8.399756
64.200000,10.696570,25.675180,-0.356552,-13.076262,-0.440915,-8.413890
64.300000,10.713220,25.737200,-0.357107,-13.107848,-0.441777,-8.426940
64.400000,10.729810,25.811820,-0.357660,-13.145852,-0.442638,-8.444102
64.500000,10.746550,25.877580,-0.358218,-13.179343,-0.443507,-8.458261
64.600000,10.763260,25.940950,-0.358775,-13.211617,-0.444375,-8.471615
64.700000,10.779940,26.016640,-0.359331,-13.250166,-0.445243,-8.488966
64.800000,10.796630,26.077430,-0.359888,-13.281126,-0.446112,-8.501413
64.900000,10.813220,26.142480,-0.360441,-13.314256,-0.446976,-8.515257
65.000000,10.829890,26.215950,-0.360996,-13.351674,-0.447845,-8.531768
65.100000,10.846610,26.291120,-0.361554,-13.389957,-0.448718,-8.548769
65.200000,10.863300,26.353440,-0.362110,-13.421697,-0.449589,-8.561566
65.300000,10.879900,26.424100,-0.362663,-13.457684,-0.450457,-8.577075
65.400000,10.896540,26.500930,-0.363218,-13.496813,-0.451328,-8.594527
65.500000,10.913230,26.562730,-0.363774,-13.528287,-0.452202,-8.607044
65.600000,10.929870,26.641240,-0.364329,-13.568272,-0.453074,-8.624957
65.700000,10.946550,26.716090,-0.364885,-13.606393,-0.453949,-8.641624
65.800000,10.963200,26.775430,-0.365440,-13.636615,-0.454823,-8.653250
65.900000,10.979890,26.849240,-0.365996,-13.674206,-0.455701,-8.669497
66.000000,10.996550,26.922410,-0.366552,-13.711471,-0.456577,-8.685508
66.100000,11.013250,26.989320,-0.367108,-13.745548,-0.457456,-8.699443
66.200000,11.029920,27.061970,-0.367664,-13.782548,-0.458334,-8.715201
66.300000,11.046570,27.140500,-0.368219,-13.822543,-0.459212,-8.732820
66.400000,11.063310,27.209510,-0.368777,-13.857690,-0.460096,-8.747292
66.500000,11.079950,27.282900,-0.369332,-13.895067,-0.460975,-8.763179
66.600000,11.096630,27.352580,-0.369888,-13.930555,-0.461857,-8.777814
66.700000,11.113250,27.430730,-0.370442,-13.970356,-0.462737,-8.795154
66.800000,11.129990,27.500530,-0.371000,-14.005905,-0.463623,-8.809719
66.900000,11.146640,27.563200,-0.371555,-14.037822,-0.464506,-8.822004
67.000000,11.163250,27.641830,-0.372108,-14.077868,-0.465388,-8.839376
67.100000,11.179910,27.720260,-0.372664,-14.117812,-0.466272,-8.856617
67.200000,11.196560,27.781680,-0.373219,-14.149093,-0.467158,-8.868388
67.300000,11.213240,27.863160,-0.373775,-14.190591,-0.468045,-8.886507
67.400000,11.229930,27.931950,-0.374331,-14.225625,-0.468934,-8.900533
67.500000,11.246550,28.004990,-0.374885,-14.262824,-0.469820,-8.915905
67.600000,11.263220,28.074770,-0.375441,-14.298363,-0.470709,-8.930176
67.700000,11.279960,28.157830,-0.375999,-14.340665,-0.471603,-8.948594
67.800000,11.296630,28.233170,-0.376554,-14.379035,-0.472494,-8.964547
67.900000,11.313220,28.300640,-0.377107,-14.413398,-0.473381,-8.978000
68.000000,11.329880,28.384790,-0.377663,-14.456255,-0.474273,-8.996667
68.100000,11.346600,28.466310,-0.378220,-14.497773,-0.475169,-9.014425
68.200000,11.363310,28.531500,-0.378777,-14.530974,-0.476065,-9.026975
68.300000,11.379960,28.617570,-0.379332,-14.574809,-0.476959,-9.046117
68.400000,11.396620,28.692740,-0.379887,-14.613092,-0.477854,-9.061764
68.500000,11.413280,28.764780,-0.380443,-14.649782,-0.478750,-9.076380
68.600000,11.429950,28.847490,-0.380998,-14.691906,-0.479647,-9.094314
68.700000,11.446620,28.928130,-0.381554,-14.732976,-0.480545,-9.111550
68.800000,11.463230,29.001960,-0.382108,-14.770577,-0.481441,-9.126626
68.900000,11.479880,29.072220,-0.382663,-14.806360,-0.482340,-9.140519
69.000000,11.496520,29.171170,-0.383217,-14.856755,-0.483239,-9.163389
69.100000,11.513210,29.232600,-0.383774,-14.888041,-0.484141,-9.174403
69.200000,11.529830,29.313660,-0.384328,-14.929324,-0.485040,-9.191572
69.300000,11.546510,29.394380,-0.384884,-14.970435,-0.485944,-9.208559
69.400000,11.563230,29.474700,-0.385441,-15.011341,-0.486850,-9.225355
69.500000,11.579940,29.550830,-0.385998,-15.050114,-0.487757,-9.240800
69.600000,11.596580,29.620860,-0.386553,-15.085780,-0.488661,-9.254332
69.700000,11.613230,29.708420,-0.387108,-15.130374,-0.489566,-9.273290
69.800000,11.629970,29.792550,-0.387666,-15.173221,-0.490477,-9.291084
69.900000,11.646650,29.866150,-0.388222,-15.210705,-0.491385,-9.305580
70.000000,11.663310,29.953780,-0.388777,-15.255335,-0.492293,-9.324412
70.100000,11.679910,30.032240,-0.389330,-15.295294,-0.493199,-9.340372
70.200000,11.696530,30.114440,-0.389884,-15.337158,-0.494107,-9.357441
70.300000,11.713210,30.189790,-0.390440,-15.375534,-0.495018,-9.372305
70.400000,11.729950,30.281210,-0.390998,-15.422094,-0.495934,-9.392081
70.500000,11.746550,30.357600,-0.391552,-15.460999,-0.496843,-9.407219
70.600000,11.763190,30.444080,-0.392106,-15.505043,-0.497755,-9.425417
70.700000,11.779880,30.532040,-0.392663,-15.549840,-0.498671,-9.443999
70.800000,11.796580,30.606070,-0.393219,-15.587543,-0.499588,-9.458220
70.900000,11.813240,30.697470,-0.393775,-15.634093,-0.500504,-9.477783
71.000000,11.829900,30.772560,-0.394330,-15.672336,-0.501420,-9.492264
71.100000,11.846590,30.861820,-0.394886,-15.717796,-0.502339,-9.511053
71.200000,11.863270,30.943510,-0.395442,-15.759400,-0.503258,-9.527466
71.300000,11.879940,31.028560,-0.395998,-15.802716,-0.504178,-9.544872
71.400000,11.896570,31.107710,-0.396552,-15.843027,-0.505096,-9.560437
71.500000,11.913240,31.198590,-0.397108,-15.889311,-0.506017,-9.579539
71.600000,11.929920,31.274210,-0.397664,-15.927824,-0.506940,-9.593902
71.700000,11.946660,31.367000,-0.398222,-15.975082,-0.507867,-9.613453
71.800000,11.963270,31.453160,-0.398776,-16.018963,-0.508787,-9.630990
71.900000,11.979910,31.542730,-0.399330,-16.064580,-0.509710,-9.649506
72.000000,11.996610,31.630440,-0.399887,-16.109251,-0.510637,-9.667371
72.100000,12.013320,31.711740,-0.400444,-16.150657,-0.511566,-9.683223
72.200000,12.029970,31.801480,-0.400999,-16.196361,-0.512492,-9.701636
72.300000,12.046570,31.887150,-0.401552,-16.239992,-0.513416,-9.718785
72.400000,12.063230,31.981360,-0.402108,-16.287973,-0.514345,-9.738454
72.500000,12.079910,32.066350,-0.402664,-16.331258,-0.515275,-9.755254
72.600000,12.096630,32.156380,-0.403221,-16.377110,-0.516208,-9.773515
72.700000,12.113230,32.240430,-0.403774,-16.419916,-0.517136,-9.789975
72.800000,12.129910,32.335350,-0.404330,-16.468259,-0.518069,-9.809642
72.900000,12.146550,32.425590,-0.404885,-16.514217,-0.519001,-9.827858
73.000000,12.163260,32.515390,-0.405442,-16.559952,-0.519937,-9.845852
73.100000,12.179920,32.602600,-0.405997,-16.604368,-0.520871,-9.863039
73.200000,12.196560,32.701250,-0.406552,-16.654610,-0.521806,-9.883645
73.300000,12.213250,32.780600,-0.407108,-16.695022,-0.522744,-9.898340
73.400000,12.229950,32.872370,-0.407665,-16.741761,-0.523683,-9.916731
73.500000,12.246610,32.965720,-0.408220,-16.789303,-0.524621,-9.935568
73.600000,12.263210,33.053470,-0.408774,-16.833994,-0.525556,-9.952701
73.700000,12.279900,33.143920,-0.409330,-16.880060,-0.526498,-9.970545
73.800000,12.296580,33.246440,-0.409886,-16.932273,-0.527440,-9.991971
73.900000,12.313240,33.332530,-0.410441,-16.976118,-0.528381,-10.008418
74.000000,12.329860,33.427490,-0.410995,-17.024481,-0.529321,-10.027499
74.100000,12.346540,33.525090,-0.411551,-17.074188,-0.530266,-10.047283
74.200000,12.363230,33.617990,-0.412108,-17.121502,-0.531211,-10.065600
74.300000,12.379920,33.707680,-0.412664,-17.167180,-0.532158,-10.082903
74.400000,12.396600,33.804340,-0.413220,-17.216409,-0.533105,-10.102244
74.500000,12.413210,33.897000,-0.413774,-17.263600,-0.534049,-10.120377
74.600000,12.429900,33.995610,-0.414330,-17.313822,-0.534999,-10.140186
74.700000,12.446600,34.091220,-0.414887,-17.362516,-0.535950,-10.159039
74.800000,12.463300,34.190690,-0.415443,-17.413175,-0.536902,-10.178988
74.900000,12.479880,34.291000,-0.415996,-17.464263,-0.537847,-10.199199
75.000000,12.496580,34.390810,-0.416553,-17.515096,-0.538801,-10.219136
75.100000,12.513260,34.477380,-0.417109,-17.559185,-0.539755,-10.235097
75.200000,12.529950,34.582910,-0.417665,-17.612931,-0.540709,-10.256626
75.300000,12.546600,34.685210,-0.418220,-17.665032,-0.541663,-10.277163
75.400000,12.563250,34.777490,-0.418775,-17.712030,-0.542617,-10.294675
75.500000,12.579920,34.886400,-0.419331,-17.767498,-0.543574,-10.317041
75.600000,12.596590,34.982670,-0.419886,-17.816528,-0.544531,-10.335611
75.700000,12.613260,35.081570,-0.420442,-17.866897,-0.545490,-10.354903
75.800000,12.629920,35.182090,-0.420997,-17.918091,-0.546448,-10.374623
75.900000,12.646580,35.288650,-0.421553,-17.972362,-0.547408,-10.396065
76.000000,12.663250,35.389380,-0.422108,-18.023663,-0.548369,-10.415725
76.100000,12.679950,35.490710,-0.422665,-18.075270,-0.549333,-10.435486
76.200000,12.696550,35.589590,-0.423218,-18.125629,-0.550291,-10.454531
76.300000,12.713280,35.697290,-0.423776,-18.180481,-0.551259,-10.476029
76.400000,12.729980,35.804190,-0.424333,-18.234924,-0.552225,-10.497250
76.500000,12.746590,35.904570,-0.424886,-18.286047,-0.553188,-10.516556
76.600000,12.763220,36.014510,-0.425441,-18.342039,-0.554152,-10.538590
76.700000,12.779910,36.118550,-0.425997,-18.395026,-0.555121,-10.558800
76.800000,12.796610,36.226490,-0.426554,-18.450000,-0.556091,-10.580085
76.900000,12.813290,36.331400,-0.427110,-18.503430,-0.557061,-10.600436
77.000000,12.830050,36.441230,-0.427668,-18.559366,-0.558037,-10.622113
77.100000,12.846540,36.543090,-0.428218,-18.611243,-0.558997,-10.641574
77.200000,12.863160,36.642780,-0.428772,-18.662015,-0.559967,-10.660265
77.300000,12.879900,36.756370,-0.429330,-18.719866,-0.560944,-10.682866
77.400000,12.896590,36.867510,-0.429886,-18.776469,-0.561920,-10.704721
77.500000,12.913220,36.979840,-0.430441,-18.833678,-0.562892,-10.726897
77.600000,12.929890,37.084630,-0.430996,-18.887047,-0.563868,-10.746799
77.700000,12.946570,37.201820,-0.431552,-18.946731,-0.564846,-10.770225
77.800000,12.963210,37.305070,-0.432107,-18.999316,-0.565822,-10.789579
77.900000,12.979880,37.413260,-0.432663,-19.054417,-0.566801,-10.810282
78.000000,12.996580,37.526570,-0.433219,-19.112125,-0.567783,-10.832383
78.100000,13.013250,37.634110,-0.433775,-19.166895,-0.568764,-10.852775
78.200000,13.029920,37.756190,-0.434331,-19.229070,-0.569746,-10.877295
78.300000,13.046600,37.863530,-0.434887,-19.283737,-0.570729,-10.897497
78.400000,13.063210,37.976190,-0.435440,-19.341115,-0.571709,-10.919213
78.500000,13.079850,38.087540,-0.435995,-19.397825,-0.572692,-10.940470
78.600000,13.096590,38.204590,-0.436553,-19.457438,-0.573682,-10.963235
78.700000,13.113260,38.311950,-0.437109,-19.512116,-0.574669,-10.983201
78.800000,13.129880,38.436500,-0.437663,-19.575549,-0.575653,-11.008062
78.900000,13.146500,38.548900,-0.438217,-19.632794,-0.576639,-11.029376
79.000000,13.163250,38.665890,-0.438775,-19.692376,-0.577633,-11.051854
79.100000,13.179950,38.794060,-0.439332,-19.757653,-0.578626,-11.077490
79.200000,13.196580,38.901370,-0.439886,-19.812305,-0.579615,-11.097149
79.300000,13.213230,39.017440,-0.440441,-19.871419,-0.580606,-11.119231
79.400000,13.229910,39.144710,-0.440997,-19.936237,-0.581600,-11.144416
79.500000,13.246610,39.261100,-0.441554,-19.995514,-0.582597,-11.166421
79.600000,13.263300,39.377630,-0.442110,-20.054862,-0.583593,-11.188407
79.700000,13.279920,39.505830,-0.442664,-20.120154,-0.584587,-11.213686
79.800000,13.296560,39.630220,-0.443219,-20.183505,-0.585583,-11.237799
79.900000,13.313280,39.748880,-0.443776,-20.243938,-0.586584,-11.260164
80.000000,13.329980,39.874810,-0.444333,-20.308074,-0.587585,-11.284533
80.100000,13.346560,39.989430,-0.444885,-20.366449,-0.588581,-11.305715
80.200000,13.363230,40.108810,-0.445441,-20.427249,-0.589582,-11.328115
80.300000,13.379960,40.233060,-0.445999,-20.490529,-0.590588,-11.351780
80.400000,13.396640,40.354470,-0.446555,-20.552363,-0.591592,-11.374609
80.500000,13.413280,40.485790,-0.447109,-20.619244,-0.592595,-11.400187
80.600000,13.429900,40.610000,-0.447663,-20.682503,-0.593598,-11.423705
80.700000,13.446540,40.724390,-0.448218,-20.740762,-0.594602,-11.444379
80.800000,13.463220,40.859070,-0.448774,-20.809353,-0.595610,-11.470657
80.900000,13.479910,40.986770,-0.449330,-20.874391,-0.596620,-11.494894
81.000000,13.496530,41.110490,-0.449884,-20.937401,-0.597627,-11.517992
81.100000,13.513190,41.242820,-0.450440,-21.004796,-0.598637,-11.543403
81.200000,13.529890,41.362960,-0.450996,-21.065983,-0.599650,-11.565302
81.300000,13.546590,41.495500,-0.451553,-21.133485,-0.600665,-11.590596
81.400000,13.563190,41.624800,-0.452106,-21.199337,-0.601674,-11.614982
81.500000,13.579860,41.757350,-0.452662,-21.266844,-0.602689,-11.640152
81.600000,13.596560,41.884810,-0.453219,-21.331759,-0.603706,-11.663807
81.700000,13.613270,42.014820,-0.453776,-21.397972,-0.604726,-11.688093
81.800000,13.629890,42.142290,-0.454330,-21.462892,-0.605740,-11.711663
81.900000,13.646510,42.274440,-0.454884,-21.530195,-0.606756,-11.736461
82.000000,13.663220,42.410880,-0.455441,-21.599684,-0.607778,-11.762309
82.100000,13.679930,42.543760,-0.455998,-21.667359,-0.608802,-11.787094
82.200000,13.696630,42.683430,-0.456554,-21.738492,-0.609826,-11.813689
82.300000,13.713290,42.821400,-0.457110,-21.808760,-0.610848,-11.839765
82.400000,13.729930,42.956070,-0.457664,-21.877347,-0.611870,-11.864865
82.500000,13.746610,43.100300,-0.458220,-21.950803,-0.612896,-11.892498
82.600000,13.763290,43.233840,-0.458776,-22.018814,-0.613923,-11.917103
82.700000,13.779930,43.369090,-0.459331,-22.087696,-0.614948,-11.942133
82.800000,13.796590,43.504570,-0.459886,-22.156696,-0.615976,-11.967134
82.900000,13.813280,43.644290,-0.460443,-22.227854,-0.617006,-11.993202
83.000000,13.829950,43.782730,-0.460998,-22.298361,-0.618037,-12.018854
83.100000,13.846560,43.923160,-0.461552,-22.369882,-0.619064,-12.045018
83.200000,13.863220,44.063840,-0.462107,-22.441529,-0.620096,-12.071134
83.300000,13.879930,44.211300,-0.462664,-22.516630,-0.621132,-12.098988
83.400000,13.896620,44.348180,-0.463221,-22.586343,-0.622168,-12.123882
83.500000,13.913270,44.494880,-0.463776,-22.661056,-0.623203,-12.151410
83.600000,13.929910,44.636130,-0.464330,-22.732994,-0.624238,-12.177375
83.700000,13.946590,44.783180,-0.464886,-22.807886,-0.625276,-12.204812
83.800000,13.963280,44.928090,-0.465443,-22.881688,-0.626316,-12.231574
83.900000,13.980030,45.075660,-0.466001,-22.956845,-0.627361,-12.258932
84.000000,13.996620,45.217260,-0.466554,-23.028961,-0.628397,-12.284707
84.100000,14.013210,45.362090,-0.467107,-23.102723,-0.629435,-12.311279
84.200000,14.029890,45.512150,-0.467663,-23.179148,-0.630479,-12.339118
84.300000,14.046620,45.661080,-0.468221,-23.254997,-0.631527,-12.366527
84.400000,14.063270,45.802670,-0.468776,-23.327108,-0.632571,-12.391928
84.500000,14.079930,45.957100,-0.469331,-23.405759,-0.633617,-12.420711
84.600000,14.096570,46.108420,-0.469886,-23.482825,-0.634663,-12.448582
84.700000,14.113260,46.259100,-0.470442,-23.559566,-0.635713,-12.476157
84.800000,14.129930,46.404220,-0.470998,-23.633475,-0.636762,-12.502164
84.900000,14.146530,46.565700,-0.471551,-23.715716,-0.637809,-12.532547
85.000000,14.163230,46.717150,-0.472108,-23.792849,-0.638863,-12.560063
85.100000,14.179910,46.872540,-0.472664,-23.871989,-0.639917,-12.588567
85.200000,14.196620,47.029060,-0.473221,-23.951704,-0.640974,-12.617262
85.300000,14.213260,47.182820,-0.473775,-24.030013,-0.642027,-12.645186
85.400000,14.229840,47.334870,-0.474328,-24.107451,-0.643078,-12.672612
85.500000,14.246580,47.490250,-0.474886,-24.186586,-0.644140,-12.700715
85.600000,14.263270,47.648060,-0.475442,-24.266958,-0.645200,-12.729419
85.700000,14.279960,47.819390,-0.475999,-24.354215,-0.646261,-12.761641
85.800000,14.296550,47.967980,-0.476552,-24.429892,-0.647317,-12.787786
85.900000,14.313230,48.130760,-0.477108,-24.512795,-0.648380,-12.817552
86.000000,14.329930,48.291390,-0.477664,-24.594603,-0.649445,-12.846638
86.100000,14.346610,48.459290,-0.478220,-24.680114,-0.650510,-12.877582
86.200000,14.363220,48.610660,-0.478774,-24.757206,-0.651572,-12.904099
86.300000,14.379920,48.776620,-0.479331,-24.841729,-0.652640,-12.934326
86.400000,14.396570,48.944510,-0.479886,-24.927234,-0.653707,-12.965012
86.500000,14.413280,49.113250,-0.480443,-25.013173,-0.654778,-12.995777
86.600000,14.429970,49.284140,-0.480999,-25.100206,-0.655849,-13.027032
86.700000,14.446570,49.447950,-0.481552,-25.183634,-0.656916,-13.056396
86.800000,14.463260,49.617730,-0.482109,-25.270102,-0.657990,-13.087167
86.900000,14.479960,49.786880,-0.482665,-25.356250,-0.659065,-13.117667
87.000000,14.496660,49.952730,-0.483222,-25.440716,-0.660142,-13.147203
87.100000,14.513260,50.132780,-0.483775,-25.532415,-0.661213,-13.180463
87.200000,14.529940,50.294330,-0.484331,-25.614692,-0.662291,-13.208694
87.300000,14.546620,50.465290,-0.484887,-25.701761,-0.663370,-13.239303
87.400000,14.563290,50.642860,-0.485443,-25.792197,-0.664449,-13.271555
87.500000,14.579930,50.809300,-0.485998,-25.876964,-0.665527,-13.300820
87.600000,14.596620,50.979310,-0.486554,-25.963549,-0.666610,-13.330881
87.700000,14.613290,51.158950,-0.487110,-26.055039,-0.667693,-13.363378
87.800000,14.629950,51.337380,-0.487665,-26.145913,-0.668777,-13.395466
87.900000,14.646640,51.515450,-0.488221,-26.236603,-0.669863,-13.427334
88.000000,14.663230,51.693470,-0.488774,-26.327268,-0.670944,-13.459175
88.100000,14.679910,51.877700,-0.489330,-26.421096,-0.672032,-13.492452
88.200000,14.696610,52.054370,-0.489887,-26.511073,-0.673123,-13.523643
88.300000,14.713310,52.236900,-0.490444,-26.604035,-0.674215,-13.556254
88.400000,14.729850,52.411950,-0.490995,-26.693187,-0.675297,-13.586966
88.500000,14.746540,52.596880,-0.491551,-26.787371,-0.676391,-13.620003
88.600000,14.763290,52.779190,-0.492110,-26.880221,-0.677490,-13.652204
88.700000,14.779970,52.967890,-0.492666,-26.976325,-0.678585,-13.686016
88.800000,14.796610,53.152180,-0.493220,-27.070183,-0.679679,-13.718618
88.900000,14.813250,53.340000,-0.493775,-27.165839,-0.680774,-13.752027
89.000000,14.829910,53.521830,-0.494330,-27.258444,-0.681872,-13.783768
89.100000,14.846580,53.716010,-0.494886,-27.357339,-0.682971,-13.818575
89.200000,14.863320,53.898270,-0.495444,-27.450164,-0.684076,-13.850145
89.300000,14.879940,54.087460,-0.495998,-27.546517,-0.685175,-13.883500
89.400000,14.896540,54.275190,-0.496551,-27.642127,-0.686274,-13.916392
89.500000,14.913250,54.472480,-0.497108,-27.742606,-0.687381,-13.951525
89.600000,14.929930,54.662970,-0.497664,-27.839622,-0.688487,-13.984835
89.700000,14.946540,54.861790,-0.498218,-27.940880,-0.689590,-14.020231
89.800000,14.963200,55.061250,-0.498773,-28.042464,-0.690697,-14.055631
89.900000,14.979910,55.257980,-0.499330,-28.142658,-0.691809,-14.090175
90.000000,14.996550,55.453630,-0.499885,-28.242302,-0.692917,-14.124399
90.100000,15.013150,55.654600,-0.500438,-28.344655,-0.694024,-14.159903
90.200000,15.029860,55.854290,-0.500995,-28.446356,-0.695140,-14.194865
90.300000,15.046610,56.054520,-0.501554,-28.548333,-0.696259,-14.229812
90.400000,15.063300,56.255370,-0.502110,-28.650625,-0.697376,-14.264860
90.500000,15.079970,56.453770,-0.502666,-28.751669,-0.698493,-14.299192
90.600000,15.096570,56.660490,-0.503219,-28.856951,-0.699606,-14.335585
90.700000,15.113210,56.864120,-0.503774,-28.960659,-0.700723,-14.371041
90.800000,15.129940,57.074080,-0.504331,-29.067590,-0.701848,-14.407894
90.900000,15.146640,57.284940,-0.504888,-29.174980,-0.702971,-14.444883
91.000000,15.163230,57.488140,-0.505441,-29.278469,-0.704089,-14.479930
91.100000,15.179850,57.699930,-0.505995,-29.386333,-0.705210,-14.516995
91.200000,15.196560,57.904160,-0.506552,-29.490347,-0.706338,-14.551953
91.300000,15.213250,58.116680,-0.507108,-29.598582,-0.707466,-14.588894
91.400000,15.229920,58.323750,-0.507664,-29.704042,-0.708594,-14.624369
91.500000,15.246580,58.545650,-0.508219,-29.817055,-0.709722,-14.663451
91.600000,15.263230,58.761430,-0.508774,-29.926951,-0.710852,-14.700886
91.700000,15.279950,58.978280,-0.509332,-30.037391,-0.711987,-14.738397
91.800000,15.296600,59.200520,-0.509887,-30.150577,-0.713119,-14.777200
91.900000,15.313240,59.411910,-0.510441,-30.258237,-0.714251,-14.813182
92.000000,15.329900,59.631740,-0.510997,-30.370196,-0.715386,-14.851127
92.100000,15.346620,59.849530,-0.511554,-30.481115,-0.716526,-14.888379
92.200000,15.363340,60.075130,-0.512111,-30.596012,-0.717668,-14.927448
92.300000,15.379910,60.302120,-0.512664,-30.711618,-0.718801,-14.966887
92.400000,15.396560,60.526730,-0.513219,-30.826010,-0.719940,-15.005526
92.500000,15.413270,60.742310,-0.513776,-30.935804,-0.721085,-15.041741
92.600000,15.430000,60.974600,-0.514333,-31.054109,-0.722233,-15.081945
92.700000,15.446590,61.206120,-0.514886,-31.172021,-0.723372,-15.121973
92.800000,15.463250,61.439320,-0.515442,-31.290789,-0.724517,-15.162212
92.900000,15.479920,61.668610,-0.515997,-31.407565,-0.725665,-15.201345
93.000000,15.496590,61.895350,-0.516553,-31.523043,-0.726814,-15.239721
93.100000,15.513240,62.131720,-0.517108,-31.643425,-0.727962,-15.280357
93.200000,15.529880,62.360370,-0.517663,-31.759876,-0.729112,-15.318974
93.300000,15.546530,62.601830,-0.518218,-31.882850,-0.730263,-15.360594
93.400000,15.563210,62.843050,-0.518774,-32.005703,-0.731418,-15.401987
93.500000,15.579940,63.085810,-0.519331,-32.129339,-0.732577,-15.443567
93.600000,15.596510,63.311700,-0.519884,-32.244384,-0.733727,-15.481055
93.700000,15.613180,63.555590,-0.520439,-32.368596,-0.734885,-15.522706
93.800000,15.629910,63.800450,-0.520997,-32.493302,-0.736048,-15.564389
93.900000,15.646630,64.048900,-0.521554,-32.619837,-0.737213,-15.606820
94.000000,15.663270,64.293820,-0.522109,-32.744574,-0.738373,-15.648337
94.100000,15.679900,64.541830,-0.522663,-32.870884,-0.739533,-15.690478
94.200000,15.696580,64.789910,-0.523219,-32.997230,-0.740699,-15.732441
94.300000,15.713290,65.031120,-0.523776,-33.120077,-0.741868,-15.772565
94.400000,15.729970,65.286030,-0.524332,-33.249902,-0.743036,-15.815903
94.500000,15.746580,65.542430,-0.524886,-33.380485,-0.744201,-15.859536
94.600000,15.763250,65.799010,-0.525442,-33.511161,-0.745371,-15.903001
94.700000,15.779880,66.051530,-0.525996,-33.639768,-0.746540,-15.945385
94.800000,15.796540,66.304760,-0.526551,-33.768737,-0.747712,-15.987763
94.900000,15.813200,66.561800,-0.527107,-33.899646,-0.748885,-16.030917
95.000000,15.829880,66.818210,-0.527663,-34.030235,-0.750062,-16.073750
95.100000,15.846580,67.077130,-0.528219,-34.162102,-0.751241,-16.117019
95.200000,15.863330,67.337300,-0.528778,-34.294605,-0.752425,-16.160384
95.300000,15.879890,67.594310,-0.529330,-34.425499,-0.753597,-16.203061
95.400000,15.896520,67.869530,-0.529884,-34.565668,-0.754776,-16.249873
95.500000,15.913240,68.144230,-0.530441,-34.705571,-0.755962,-16.296302
95.600000,15.929950,68.405330,-0.530998,-34.838548,-0.757149,-16.339337
95.700000,15.946630,68.672400,-0.531554,-34.974566,-0.758335,-16.383684
95.800000,15.963270,68.945140,-0.532109,-35.113471,-0.759520,-16.429277
95.900000,15.979950,69.213920,-0.532665,-35.250360,-0.760709,-16.473727
96.000000,15.996620,69.495570,-0.533221,-35.393803,-0.761899,-16.521096
96.100000,16.013330,69.773290,-0.533778,-35.535245,-0.763093,-16.567325
96.200000,16.029940,70.042070,-0.534331,-35.672133,-0.764281,-16.611395
96.300000,16.046630,70.321160,-0.534888,-35.814273,-0.765476,-16.657660
96.400000,16.063300,70.598360,-0.535443,-35.955449,-0.766672,-16.703344
96.500000,16.079970,70.883720,-0.535999,-36.100782,-0.767869,-16.750799
96.600000,16.096600,71.171050,-0.536553,-36.247118,-0.769064,-16.798606
96.700000,16.113210,71.460690,-0.537107,-36.394631,-0.770259,-16.846820
96.800000,16.129920,71.745030,-0.537664,-36.539444,-0.771463,-16.893500
96.900000,16.146570,72.027830,-0.538219,-36.683473,-0.772665,-16.939731
97.000000,16.163250,72.331130,-0.538775,-36.837942,-0.773869,-16.990580
97.100000,16.179870,72.611760,-0.539329,-36.980866,-0.775071,-17.036012
97.200000,16.196560,72.916180,-0.539885,-37.135906,-0.776280,-17.086775
97.300000,16.213230,73.212650,-0.540441,-37.286896,-0.777488,-17.135529
97.400000,16.229930,73.507390,-0.540998,-37.437006,-0.778700,-17.183673
97.500000,16.246600,73.807850,-0.541553,-37.590029,-0.779911,-17.233024
97.600000,16.263220,74.102300,-0.542107,-37.739991,-0.781120,-17.280865
97.700000,16.279900,74.411220,-0.542663,-37.897323,-0.782335,-17.331835
97.800000,16.296640,74.727400,-0.543221,-38.058352,-0.783556,-17.384243
97.900000,16.313310,75.030120,-0.543777,-38.212526,-0.784774,-17.433433
98.000000,16.329850,75.328080,-0.544328,-38.364276,-0.785983,-17.481514
98.100000,16.346520,75.639600,-0.544884,-38.522932,-0.787203,-17.532403
98.200000,16.363220,75.943660,-0.545441,-38.677788,-0.788427,-17.581350
98.300000,16.379880,76.252530,-0.545996,-38.835095,-0.789649,-17.631288
98.400000,16.396550,76.571170,-0.546552,-38.997377,-0.790874,-17.683295
98.500000,16.413270,76.894270,-0.547109,-39.161930,-0.792104,-17.736086
98.600000,16.429950,77.198970,-0.547665,-39.317113,-0.793332,-17.784506
98.700000,16.446590,77.523550,-0.548220,-39.482420,-0.794559,-17.837381
98.800000,16.463250,77.844000,-0.548775,-39.645624,-0.795789,-17.889097
98.900000,16.479910,78.165200,-0.549330,-39.809209,-0.797021,-17.940803
99.000000,16.496550,78.483130,-0.549885,-39.971130,-0.798252,-17.991605
99.100000,16.513270,78.822690,-0.550442,-40.144066,-0.799491,-18.047073
99.200000,16.529980,79.159260,-0.550999,-40.315480,-0.800731,-18.101677
99.300000,16.546520,79.476310,-0.551551,-40.476952,-0.801960,-18.151862
99.400000,16.563220,79.820850,-0.552107,-40.652425,-0.803202,-18.207923
99.500000,16.579920,80.152650,-0.552664,-40.821409,-0.804445,-18.260886
99.600000,16.596610,80.495000,-0.553220,-40.995767,-0.805690,-18.316075
99.700000,16.613230,80.826070,-0.553774,-41.164379,-0.806930,-18.368603
99.800000,16.629890,81.166630,-0.554330,-41.337825,-0.808176,-18.423042
99.900000,16.646570,81.502270,-0.554886,-41.508765,-0.809424,-18.476146
100.000000,16.663240,81.854300,-0.555441,-41.688053,-0.810673,-18.532785
100.100000,16.679940,82.204640,-0.555998,-41.866479,-0.811926,-18.588801
100.200000,16.696530,82.555970,-0.556551,-42.045410,-0.813172,-18.644995
100.300000,16.713210,82.903880,-0.557107,-42.222599,-0.814427,-18.700094
100.400000,16.729930,83.264870,-0.557664,-42.406450,-0.815686,-18.757885
100.500000,16.746630,83.613460,-0.558221,-42.583985,-0.816946,-18.812711
100.600000,16.763240,83.977120,-0.558775,-42.769196,-0.818200,-18.870853
100.700000,16.779910,84.340610,-0.559330,-42.954320,-0.819460,-18.928666
100.800000,16.796620,84.702430,-0.559887,-43.138593,-0.820725,-18.985841
100.900000,16.813280,85.059910,-0.560443,-43.320656,-0.821987,-19.041912
101.000000,16.829940,85.436650,-0.560998,-43.512529,-0.823251,-19.102087
101.100000,16.846590,85.801020,-0.561553,-43.698101,-0.824516,-19.159301
101.200000,16.863240,86.171800,-0.562108,-43.886937,-0.825783,-19.217739
101.300000,16.879930,86.548980,-0.562664,-44.079034,-0.827054,-19.277334
101.400000,16.896620,86.916650,-0.563221,-44.266286,-0.828327,-19.334599
101.500000,16.913230,87.298760,-0.563774,-44.460893,-0.829596,-19.394983
101.600000,16.929890,87.676310,-0.564330,-44.653178,-0.830869,-19.454065
101.700000,16.946550,88.061490,-0.564885,-44.849349,-0.832145,-19.514624
101.800000,16.963210,88.444350,-0.565440,-45.044338,-0.833422,-19.574452
101.900000,16.979840,88.821860,-0.565995,-45.236602,-0.834698,-19.632926
102.000000,16.996530,89.220270,-0.566551,-45.439510,-0.835981,-19.695710
102.100000,17.013290,89.612210,-0.567110,-45.639124,-0.837271,-19.756736
102.200000,17.029940,89.995390,-0.567665,-45.834276,-0.838554,-19.815777
102.300000,17.046550,90.387480,-0.568218,-46.033966,-0.839835,-19.876622
102.400000,17.063170,90.797920,-0.568772,-46.243001,-0.841119,-19.941261
102.500000,17.079940,91.197690,-0.569331,-46.446602,-0.842416,-20.003096
102.600000,17.096630,91.604930,-0.569888,-46.654008,-0.843709,-20.066464
102.700000,17.113310,91.997600,-0.570444,-46.853993,-0.845002,-20.126429
102.800000,17.129920,92.399910,-0.570997,-47.058888,-0.846292,-20.188388
102.900000,17.146540,92.822410,-0.571551,-47.274065,-0.847584,-20.254510
103.000000,17.163260,93.226900,-0.572109,-47.480070,-0.848886,-20.316311
103.100000,17.179920,93.638070,-0.572664,-47.689477,-0.850185,-20.379431
103.200000,17.196570,94.056080,-0.573219,-47.902368,-0.851484,-20.443821
103.300000,17.213210,94.482700,-0.573774,-48.119644,-0.852785,-20.509859
103.400000,17.229910,94.899130,-0.574330,-48.331730,-0.854092,-20.573351
103.500000,17.246560,95.323020,-0.574885,-48.547615,-0.855396,-20.638303
103.600000,17.263200,95.746840,-0.575440,-48.763465,-0.856702,-20.703017
103.700000,17.279890,96.183690,-0.575996,-48.985951,-0.858013,-20.770223
103.800000,17.296590,96.626340,-0.576553,-49.211391,-0.859327,-20.838416
103.900000,17.313280,97.066280,-0.577109,-49.435450,-0.860642,-20.905791
104.000000,17.329960,97.506240,-0.577665,-49.659520,-0.861957,-20.972937
104.100000,17.346610,97.951330,-0.578220,-49.886203,-0.863272,-21.040986
104.200000,17.363280,98.395650,-0.578776,-50.112493,-0.864591,-21.108585
104.300000,17.379970,98.850990,-0.579332,-50.344396,-0.865912,-21.178260
104.400000,17.396650,99.293760,-0.579888,-50.569897,-0.867235,-21.245004
104.500000,17.413290,99.759520,-0.580443,-50.807106,-0.868556,-21.316477
104.600000,17.429920,100.214560,-0.580997,-51.038856,-0.869878,-21.385417
104.700000,17.446590,100.673650,-0.581553,-51.272669,-0.871205,-21.454894
104.800000,17.463310,101.132600,-0.582110,-51.506410,-0.872538,-21.523997
104.900000,17.479920,101.607080,-0.582664,-51.748061,-0.873864,-21.596329
105.000000,17.496570,102.071560,-0.583219,-51.984619,-0.875194,-21.666201
105.100000,17.513240,102.532680,-0.583775,-52.219465,-0.876528,-21.735064
105.200000,17.529920,103.006650,-0.584331,-52.460856,-0.877865,-21.806369
105.300000,17.546590,103.487640,-0.584886,-52.705822,-0.879203,-21.878907
105.400000,17.563220,103.959980,-0.585441,-52.946383,-0.880539,-21.949417
105.500000,17.579880,104.433240,-0.585996,-53.187412,-0.881880,-22.019801
105.600000,17.596550,104.927380,-0.586552,-53.439076,-0.883223,-22.094297
105.700000,17.613290,105.423030,-0.587110,-53.691508,-0.884573,-22.168705
105.800000,17.629880,105.897130,-0.587663,-53.932965,-0.885913,-22.238575
105.900000,17.646520,106.393520,-0.588217,-54.185775,-0.887260,-22.312763
106.000000,17.663240,106.898920,-0.588775,-54.443173,-0.888614,-22.388412
106.100000,17.679960,107.403040,-0.589332,-54.699919,-0.889970,-22.463506
106.200000,17.696600,107.907150,-0.589887,-54.956660,-0.891322,-22.538459
106.300000,17.713260,108.407450,-0.590442,-55.211461,-0.892677,-22.612296
106.400000,17.729920,108.925870,-0.590997,-55.475490,-0.894034,-22.689623
106.500000,17.746610,109.439090,-0.591554,-55.736871,-0.895395,-22.765521
106.600000,17.763240,109.946530,-0.592108,-55.995308,-0.896753,-22.840038
106.700000,17.779880,110.468360,-0.592663,-56.261074,-0.898114,-22.917236
106.800000,17.796570,110.993100,-0.593219,-56.528322,-0.899480,-22.994647
106.900000,17.813240,111.511700,-0.593775,-56.792442,-0.900847,-23.070529
107.000000,17.829940,112.041160,-0.594331,-57.062094,-0.902219,-23.148304
107.100000,17.846540,112.579800,-0.594885,-57.336421,-0.903583,-23.227863
107.200000,17.863160,113.117630,-0.595439,-57.610336,-0.904952,-23.306914
107.300000,17.879900,113.665660,-0.595997,-57.889445,-0.906332,-23.387529
107.400000,17.896620,114.212090,-0.596554,-58.167740,-0.907713,-23.467542
107.500000,17.913280,114.754360,-0.597109,-58.443916,-0.909090,-23.546508
107.600000,17.929870,115.307330,-0.597662,-58.725541,-0.910464,-23.627497
107.700000,17.946580,115.870230,-0.598219,-59.012224,-0.911849,-23.709971
107.800000,17.963280,116.425540,-0.598776,-59.295041,-0.913235,-23.790593
107.900000,17.979970,116.975230,-0.599332,-59.574995,-0.914623,-23.869774
108.000000,17.996580,117.539580,-0.599886,-59.862417,-0.916006,-23.951791
108.100000,18.013270,118.106350,-0.600442,-60.151070,-0.917397,-24.033821
108.200000,18.029920,118.676810,-0.600997,-60.441603,-0.918787,-24.116361
108.300000,18.046610,119.261460,-0.601554,-60.739363,-0.920182,-24.201376
108.400000,18.063280,119.838190,-0.602109,-61.033089,-0.921578,-24.284496
108.500000,18.079920,120.411450,-0.602664,-61.325048,-0.922973,-24.366649
108.600000,18.096640,121.012450,-0.603221,-61.631135,-0.924377,-24.453919
108.700000,18.113340,121.607650,-0.603778,-61.934268,-0.925781,-24.539719
108.800000,18.129940,122.188140,-0.604331,-62.229909,-0.927178,-24.622425
108.900000,18.146550,122.791570,-0.604885,-62.537233,-0.928578,-24.709399
109.000000,18.163290,123.399930,-0.605443,-62.847068,-0.929992,-24.796751
109.100000,18.179980,123.996920,-0.605999,-63.151113,-0.931403,-24.881581
109.200000,18.196630,124.616780,-0.606554,-63.466805,-0.932812,-24.970739
109.300000,18.213210,125.224620,-0.607107,-63.776375,-0.934218,-25.057291
109.400000,18.229860,125.841060,-0.607662,-64.090326,-0.935632,-25.145070
109.500000,18.246530,126.469250,-0.608218,-64.410260,-0.937049,-25.234802
109.600000,18.263270,127.105640,-0.608776,-64.734371,-0.938474,-25.325661
109.700000,18.279960,127.730030,-0.609332,-65.052370,-0.939897,-25.413879
109.800000,18.296570,128.365600,-0.609886,-65.376063,-0.941315,-25.504139
109.900000,18.313240,129.008880,-0.610441,-65.703683,-0.942741,-25.595439
110.000000,18.329880,129.643360,-0.610996,-66.026821,-0.944166,-25.684698
110.100000,18.346580,130.299850,-0.611553,-66.361169,-0.945598,-25.777819
110.200000,18.363190,130.952000,-0.612106,-66.693306,-0.947024,-25.869911
110.300000,18.379910,131.612000,-0.612664,-67.029441,-0.948462,-25.962938
110.400000,18.396560,132.280530,-0.613219,-67.369921,-0.949896,-26.057428
110.500000,18.413240,132.950590,-0.613775,-67.711179,-0.951334,-26.151773
110.600000,18.429840,133.618820,-0.614328,-68.051506,-0.952768,-26.245561
110.700000,18.446560,134.290330,-0.614885,-68.393503,-0.954214,-26.339341
110.800000,18.463240,134.972030,-0.615441,-68.740690,-0.955659,-26.434828
110.900000,18.479900,135.677950,-0.615997,-69.100213,-0.957104,-26.534712
111.000000,18.496580,136.363750,-0.616553,-69.449488,-0.958553,-26.630221
111.100000,18.513230,137.055770,-0.617108,-69.801930,-0.960001,-26.726624
111.200000,18.529900,137.760880,-0.617663,-70.161040,-0.961454,-26.825138
111.300000,18.546580,138.473880,-0.618219,-70.524168,-0.962909,-26.924764
111.400000,18.563300,139.194990,-0.618777,-70.891426,-0.964370,-27.025466
111.500000,18.579870,139.901960,-0.619329,-71.251483,-0.965820,-27.123373
111.600000,18.596520,140.632250,-0.619884,-71.623417,-0.967279,-27.225207
111.700000,18.613250,141.363010,-0.620442,-71.995590,-0.968747,-27.326526
111.800000,18.629930,142.088820,-0.620998,-72.365242,-0.970213,-27.426595
111.900000,18.646550,142.843510,-0.621552,-72.749602,-0.971676,-27.531966
112.000000,18.663210,143.582320,-0.622107,-73.125875,-0.973144,-27.633756
112.100000,18.679910,144.339490,-0.622664,-73.511499,-0.974618,-27.738559
112.200000,18.696630,145.095410,-0.623221,-73.896486,-0.976096,-27.842644
112.300000,18.713320,145.845570,-0.623777,-74.278539,-0.977574,-27.945270
112.400000,18.729920,146.603520,-0.624331,-74.664560,-0.979046,-28.049185
112.500000,18.746580,147.377200,-0.624886,-75.058592,-0.980525,-28.155529
112.600000,18.763300,148.168060,-0.625443,-75.461373,-0.982012,-28.264560
112.700000,18.779980,148.925280,-0.625999,-75.847022,-0.983498,-28.366837
112.800000,18.796540,149.721150,-0.626551,-76.252356,-0.984975,-28.476341
112.900000,18.813210,150.498640,-0.627107,-76.648328,-0.986464,-28.581625
113.000000,18.829880,151.289380,-0.627663,-77.051049,-0.987955,-28.688982
113.100000,18.846580,152.099060,-0.628219,-77.463415,-0.989451,-28.799400
113.200000,18.863250,152.893920,-0.628775,-77.868234,-0.990947,-28.906635
113.300000,18.879870,153.706070,-0.629329,-78.281859,-0.992440,-29.016815
113.400000,18.896550,154.526640,-0.629885,-78.699772,-0.993942,-29.127966
113.500000,18.913250,155.376130,-0.630442,-79.132413,-0.995447,-29.244043
113.600000,18.929890,156.196040,-0.630996,-79.549990,-0.996949,-29.354238
113.700000,18.946530,157.035430,-0.631551,-79.977488,-0.998453,-29.467625
113.800000,18.963230,157.881030,-0.632108,-80.408148,-0.999965,-29.581541
113.900000,18.979940,158.744080,-0.632665,-80.847696,-1.001480,-29.698215
114.000000,18.996600,159.580350,-0.633220,-81.273605,-1.002993,-29.809533
114.100000,19.013180,160.437210,-0.633773,-81.710000,-1.004501,-29.924435
114.200000,19.029870,161.298750,-0.634329,-82.148779,-1.006021,-30.039426
114.300000,19.046580,162.172590,-0.634886,-82.593822,-1.007546,-30.156161
114.400000,19.063250,163.031830,-0.635442,-83.031429,-1.009069,-30.269799
114.500000,19.079870,163.921020,-0.635996,-83.484290,-1.010590,-30.388643
114.600000,19.096540,164.811140,-0.636551,-83.937624,-1.012117,-30.507018
114.700000,19.113220,165.718690,-0.637107,-84.399836,-1.013648,-30.628081
114.800000,19.129900,166.626920,-0.637663,-84.862394,-1.015181,-30.748757
114.900000,19.146610,167.552370,-0.638220,-85.333721,-1.016720,-30.872005
115.000000,19.163280,168.458650,-0.638776,-85.795286,-1.018257,-30.991316
115.100000,19.179930,169.398480,-0.639331,-86.273937,-1.019795,-31.116335
115.200000,19.196630,170.344770,-0.639888,-86.755879,-1.021339,-31.241862
115.300000,19.213320,171.297650,-0.640444,-87.241177,-1.022885,-31.368089
115.400000,19.229950,172.235210,-0.640998,-87.718672,-1.024428,-31.491149
115.500000,19.246620,173.201840,-0.641554,-88.210973,-1.025977,-31.618870
115.600000,19.263320,174.167570,-0.642111,-88.702815,-1.027531,-31.745791
115.700000,19.280000,175.132520,-0.642667,-89.194260,-1.029086,-31.872082
115.800000,19.296600,176.112260,-0.643220,-89.693237,-1.030636,-32.000753
115.900000,19.313270,177.092900,-0.643776,-90.192673,-1.032195,-32.128825
116.000000,19.329940,178.073850,-0.644331,-90.692267,-1.033756,-32.256398
116.100000,19.346600,179.079040,-0.644887,-91.204206,-1.035318,-32.387830
116.200000,19.363240,180.079420,-0.645441,-91.713695,-1.036881,-32.517886
116.300000,19.379850,181.081710,-0.645995,-92.224158,-1.038444,-32.647813
116.400000,19.396550,182.120160,-0.646552,-92.753036,-1.040018,-32.783406
116.500000,19.413250,183.151410,-0.647108,-93.278247,-1.041594,-32.917116
116.600000,19.429980,184.202880,-0.647666,-93.813756,-1.043176,-33.053776
116.700000,19.446580,185.245680,-0.648219,-94.344850,-1.044747,-33.188694
116.800000,19.463260,186.308820,-0.648775,-94.886303,-1.046329,-33.326410
116.900000,19.479920,187.371860,-0.649331,-95.427705,-1.047912,-33.463570
117.000000,19.496650,188.433980,-0.649888,-95.968638,-1.049503,-33.599740
117.100000,19.513260,189.526290,-0.650442,-96.524947,-1.051086,-33.741067
117.200000,19.529940,190.622830,-0.650998,-97.083410,-1.052678,-33.882304
117.300000,19.546640,191.732090,-0.651555,-97.648352,-1.054274,-34.025112
117.400000,19.563310,192.840790,-0.652110,-98.213008,-1.055870,-34.167291
117.500000,19.579930,193.941760,-0.652664,-98.773727,-1.057464,-34.307638
117.600000,19.596550,195.056490,-0.653218,-99.341455,-1.059060,-34.449795
117.700000,19.613230,196.201600,-0.653774,-99.924654,-1.060665,-34.596480
117.800000,19.629920,197.341250,-0.654331,-100.505073,-1.062273,-34.741522
117.900000,19.646630,198.499160,-0.654888,-101.094792,-1.063885,-34.889060
118.000000,19.663240,199.659620,-0.655441,-101.685809,-1.065491,-35.036727
118.100000,19.679890,200.829820,-0.655996,-102.281787,-1.067103,-35.185310
118.200000,19.696550,202.005170,-0.656552,-102.880388,-1.068719,-35.334098
118.300000,19.713240,203.220350,-0.657108,-103.499274,-1.070340,-35.489073
118.400000,19.729870,204.413090,-0.657662,-104.106732,-1.071958,-35.639656
118.500000,19.746510,205.633790,-0.658217,-104.728429,-1.073579,-35.794397
118.600000,19.763240,206.881610,-0.658775,-105.363939,-1.075212,-35.952845
118.700000,19.779950,208.104810,-0.659332,-105.986909,-1.076846,-36.106384
118.800000,19.796600,209.350740,-0.659887,-106.621456,-1.078476,-36.263379
118.900000,19.813250,210.590470,-0.660442,-107.252846,-1.080110,-36.418598
119.000000,19.829910,211.847460,-0.660997,-107.893025,-1.081746,-36.576059
119.100000,19.846590,213.111660,-0.661553,-108.536877,-1.083388,-36.733980
119.200000,19.863340,214.395480,-0.662111,-109.190721,-1.085039,-36.894307
119.300000,19.879930,215.650470,-0.662664,-109.829882,-1.086677,-37.049537
119.400000,19.896550,216.921720,-0.663218,-110.477325,-1.088320,-37.206738
119.500000,19.913230,218.237930,-0.663774,-111.147665,-1.089973,-37.370698
119.600000,19.929910,219.540890,-0.664330,-111.811257,-1.091628,-37.531647
119.700000,19.946540,220.855210,-0.664885,-112.480635,-1.093281,-37.693985
119.800000,19.963180,222.175640,-0.665439,-113.153124,-1.094937,-37.856585
119.900000,19.979880,223.516200,-0.665996,-113.835866,-1.096602,-38.021635
120.000000,19.996580,224.882900,-0.666553,-114.531920,-1.098270,-38.190363
120.021000,20.000130,225.178860,-0.666671,-114.682652,-1.098625,-38.227054
