Repository: abubakardawood/tissue-phantom-material-database

Title:
A Database of Silicone Phantom Materials for Modeling Human Tissue Mechanics Across Varying Stiffnesses

Description:
This dataset contains processed mechanical compression test data for soft silicone phantoms
fabricated using Ecoflex (Smooth-On) with varying base materials and thinner concentrations.
The dataset provides force–compression measurements together with derived engineering and
true stress–strain quantities, intended for mechanical characterization, constitutive model
fitting, and the design of tissue-equivalent phantoms.

All files in this dataset are processed outputs generated from raw experimental measurements.
The raw data files are not included in this archive.

File: data/EF10_25T/EF10_25T_A3.csv (part 2 of 2)
Speed (mm/min): 10;
Machine: INSTRON 5900;
Load cell: 1kN;
Time (s),Compression (mm),Load (N),Engineering Strain [-],Engineering Stress (kPa),True Strain [-],True Stress (kPa)
58.000000,9.663250,22.921370,-0.322108,-11.673758,-0.388768,-7.913543
58.100000,9.679960,22.983420,-0.322665,-11.705360,-0.389590,-7.928446
58.200000,9.696670,23.037770,-0.323222,-11.733040,-0.390412,-7.940659
58.300000,9.713220,23.107770,-0.323774,-11.768691,-0.391228,-7.958295
58.400000,9.729870,23.157140,-0.324329,-11.793835,-0.392049,-7.968752
58.500000,9.746580,23.225750,-0.324886,-11.828777,-0.392874,-7.985773
58.600000,9.763280,23.283200,-0.325443,-11.858036,-0.393699,-7.998925
58.700000,9.779930,23.345530,-0.325998,-11.889781,-0.394522,-8.013740
58.800000,9.796570,23.406400,-0.326552,-11.920782,-0.395345,-8.028023
58.900000,9.813230,23.466560,-0.327108,-11.951421,-0.396170,-8.042019
59.000000,9.829890,23.524690,-0.327663,-11.981026,-0.396996,-8.055287
59.100000,9.846600,23.587700,-0.328220,-12.013117,-0.397824,-8.070172
59.200000,9.863190,23.641830,-0.328773,-12.040685,-0.398648,-8.082033
59.300000,9.879930,23.714030,-0.329331,-12.077456,-0.399480,-8.099976
59.400000,9.896640,23.773290,-0.329888,-12.107637,-0.400310,-8.113473
59.500000,9.913280,23.830670,-0.330443,-12.136861,-0.401138,-8.126324
59.600000,9.929920,23.896410,-0.330997,-12.170342,-0.401967,-8.141991
59.700000,9.946570,23.958020,-0.331552,-12.201719,-0.402797,-8.156211
59.800000,9.963270,24.017130,-0.332109,-12.231824,-0.403630,-8.169525
59.900000,9.979990,24.072020,-0.332666,-12.259779,-0.404465,-8.181363
60.000000,9.996620,24.142020,-0.333221,-12.295430,-0.405296,-8.198338
60.100000,10.013210,24.205530,-0.333774,-12.327775,-0.406126,-8.213088
60.200000,10.029880,24.264060,-0.334329,-12.357584,-0.406960,-8.226081
60.300000,10.046570,24.325320,-0.334886,-12.388784,-0.407796,-8.239958
60.400000,10.063280,24.386740,-0.335443,-12.420065,-0.408634,-8.253845
60.500000,10.079920,24.448150,-0.335997,-12.451341,-0.409469,-8.267723
60.600000,10.096580,24.520320,-0.336553,-12.488096,-0.410306,-8.285194
60.700000,10.113230,24.575470,-0.337108,-12.516184,-0.411143,-8.296882
60.800000,10.129940,24.643160,-0.337665,-12.550658,-0.411983,-8.312744
60.900000,10.146590,24.702270,-0.338220,-12.580763,-0.412822,-8.325701
61.000000,10.163200,24.766460,-0.338773,-12.613455,-0.413659,-8.340352
61.100000,10.179870,24.839170,-0.339329,-12.650485,-0.414499,-8.357809
61.200000,10.196570,24.901750,-0.339886,-12.682357,-0.415342,-8.371806
61.300000,10.213240,24.963100,-0.340441,-12.713602,-0.416184,-8.385367
61.400000,10.229880,25.031700,-0.340996,-12.748540,-0.417026,-8.401339
61.500000,10.246570,25.097280,-0.341552,-12.781940,-0.417870,-8.416238
61.600000,10.263260,25.158090,-0.342109,-12.812910,-0.418716,-8.429502
61.700000,10.279960,25.228620,-0.342665,-12.848831,-0.419562,-8.445982
61.800000,10.296600,25.289020,-0.343220,-12.879592,-0.420406,-8.459059
61.900000,10.313280,25.353980,-0.343776,-12.912676,-0.421253,-8.473608
62.000000,10.329960,25.421180,-0.344332,-12.946901,-0.422101,-8.488868
62.100000,10.346640,25.492290,-0.344888,-12.983117,-0.422949,-8.505396
62.200000,10.363280,25.556580,-0.345443,-13.015859,-0.423796,-8.519626
62.300000,10.379870,25.617560,-0.345996,-13.046916,-0.424641,-8.532740
62.400000,10.396560,25.693310,-0.346552,-13.085495,-0.425492,-8.550691
62.500000,10.413230,25.754440,-0.347108,-13.116629,-0.426343,-8.563746
62.600000,10.429930,25.821530,-0.347664,-13.150797,-0.427196,-8.578734
62.700000,10.446510,25.887510,-0.348217,-13.184401,-0.428044,-8.593368
62.800000,10.463250,25.948630,-0.348775,-13.215529,-0.428900,-8.606283
62.900000,10.480010,26.016790,-0.349334,-13.250242,-0.429758,-8.621487
63.000000,10.496710,26.090040,-0.349890,-13.287548,-0.430614,-8.638364
63.100000,10.513290,26.149910,-0.350443,-13.318040,-0.431465,-8.650826
63.200000,10.529900,26.219500,-0.350997,-13.353482,-0.432317,-8.666454
63.300000,10.546560,26.288760,-0.351552,-13.388756,-0.433173,-8.681912
63.400000,10.563260,26.361140,-0.352109,-13.425618,-0.434032,-8.698342
63.500000,10.579970,26.431580,-0.352666,-13.461493,-0.434892,-8.714087
63.600000,10.596550,26.495540,-0.353218,-13.494068,-0.435746,-8.727716
63.700000,10.613220,26.558830,-0.353774,-13.526301,-0.436606,-8.741047
63.800000,10.629880,26.634360,-0.354329,-13.564768,-0.437466,-8.758373
63.900000,10.646580,26.704810,-0.354886,-13.600648,-0.438328,-8.773968
64.000000,10.663210,26.773770,-0.355440,-13.635769,-0.439188,-8.789067
64.100000,10.679880,26.849300,-0.355996,-13.674236,-0.440050,-8.806263
64.200000,10.696580,26.919880,-0.356553,-13.710182,-0.440915,-8.821780
64.300000,10.713220,26.985390,-0.357107,-13.743546,-0.441777,-8.835625
64.400000,10.729810,27.055780,-0.357660,-13.779396,-0.442638,-8.851052
64.500000,10.746540,27.122070,-0.358218,-13.813157,-0.443507,-8.865035
64.600000,10.763260,27.210530,-0.358775,-13.858209,-0.444375,-8.886226
64.700000,10.779940,27.279290,-0.359331,-13.893228,-0.445243,-8.900956
64.800000,10.796640,27.341760,-0.359888,-13.925044,-0.446112,-8.913588
64.900000,10.813240,27.410030,-0.360441,-13.959814,-0.446977,-8.928120
65.000000,10.829900,27.484630,-0.360997,-13.997807,-0.447846,-8.944645
65.100000,10.846630,27.558400,-0.361554,-14.035378,-0.448719,-8.960826
65.200000,10.863320,27.629440,-0.362111,-14.071558,-0.449590,-8.976097
65.300000,10.879890,27.699330,-0.362663,-14.107153,-0.450457,-8.991011
65.400000,10.896530,27.772670,-0.363218,-14.144505,-0.451327,-9.006971
65.500000,10.913240,27.843160,-0.363775,-14.180405,-0.452202,-9.021933
65.600000,10.929880,27.917010,-0.364329,-14.218016,-0.453075,-9.037976
65.700000,10.946560,27.990820,-0.364885,-14.255608,-0.453950,-9.053945
65.800000,10.963210,28.064300,-0.365440,-14.293031,-0.454824,-9.069781
65.900000,10.979890,28.132710,-0.365996,-14.327872,-0.455701,-9.083923
66.000000,10.996550,28.217770,-0.366552,-14.371192,-0.456577,-9.103408
66.100000,11.013250,28.288530,-0.367108,-14.407230,-0.457456,-9.118216
66.200000,11.029920,28.358710,-0.367664,-14.442972,-0.458334,-9.132811
66.300000,11.046570,28.439030,-0.368219,-14.483879,-0.459212,-9.150640
66.400000,11.063290,28.519500,-0.368776,-14.524862,-0.460095,-9.168437
66.500000,11.079930,28.587110,-0.369331,-14.559296,-0.460974,-9.182096
66.600000,11.096620,28.660890,-0.369887,-14.596871,-0.461857,-9.197674
66.700000,11.113230,28.748040,-0.370441,-14.641257,-0.462736,-9.217535
66.800000,11.129990,28.820760,-0.371000,-14.678293,-0.463623,-9.232651
66.900000,11.146640,28.902730,-0.371555,-14.720040,-0.464506,-9.250740
67.000000,11.163240,28.966550,-0.372108,-14.752543,-0.465387,-9.263004
67.100000,11.179920,29.050280,-0.372664,-14.795186,-0.466273,-9.281553
67.200000,11.196570,29.130650,-0.373219,-14.836118,-0.467158,-9.298997
67.300000,11.213240,29.207000,-0.373775,-14.875003,-0.468045,-9.315104
67.400000,11.229930,29.290640,-0.374331,-14.917600,-0.468934,-9.333480
67.500000,11.246550,29.358240,-0.374885,-14.952029,-0.469820,-9.346738
67.600000,11.263220,29.439410,-0.375441,-14.993368,-0.470709,-9.364248
67.700000,11.279950,29.521610,-0.375998,-15.035233,-0.471602,-9.382010
67.800000,11.296620,29.596700,-0.376554,-15.073476,-0.472493,-9.397498
67.900000,11.313200,29.671010,-0.377107,-15.111321,-0.473380,-9.412741
68.000000,11.329890,29.757960,-0.377663,-15.155605,-0.474274,-9.431893
68.100000,11.346610,29.831770,-0.378220,-15.193196,-0.475169,-9.446820
68.200000,11.363330,29.910430,-0.378778,-15.233257,-0.476066,-9.463239
68.300000,11.379960,29.989990,-0.379332,-15.273776,-0.476959,-9.479944
68.400000,11.396610,30.068800,-0.379887,-15.313914,-0.477854,-9.496357
68.500000,11.413270,30.149040,-0.380442,-15.354780,-0.478749,-9.513172
68.600000,11.429930,30.239440,-0.380998,-15.400820,-0.479646,-9.533144
68.700000,11.446610,30.323000,-0.381554,-15.443377,-0.480545,-9.550900
68.800000,11.463220,30.405160,-0.382107,-15.485221,-0.481441,-9.568204
68.900000,11.479890,30.487720,-0.382663,-15.527268,-0.482340,-9.585557
69.000000,11.496530,30.571620,-0.383218,-15.569998,-0.483239,-9.603300
69.100000,11.513230,30.653570,-0.383774,-15.611735,-0.484142,-9.620352
69.200000,11.529840,30.737480,-0.384328,-15.654470,-0.485041,-9.638019
69.300000,11.546520,30.820290,-0.384884,-15.696645,-0.485944,-9.655257
69.400000,11.563210,30.904980,-0.385440,-15.739777,-0.486849,-9.673032
69.500000,11.579910,30.987790,-0.385997,-15.781952,-0.487755,-9.690166
69.600000,11.596540,31.067800,-0.386551,-15.822701,-0.488659,-9.706415
69.700000,11.613200,31.150880,-0.387107,-15.865013,-0.489564,-9.723561
69.800000,11.629940,31.238190,-0.387665,-15.909480,-0.490475,-9.741936
69.900000,11.646660,31.318180,-0.388222,-15.950218,-0.491386,-9.757993
70.000000,11.663320,31.402770,-0.388777,-15.993299,-0.492294,-9.775467
70.100000,11.679910,31.487860,-0.389330,-16.036635,-0.493199,-9.793087
70.200000,11.696520,31.580180,-0.389884,-16.083654,-0.494106,-9.812894
70.300000,11.713210,31.661950,-0.390440,-16.125299,-0.495018,-9.829332
70.400000,11.729940,31.752460,-0.390998,-16.171395,-0.495934,-9.848412
70.500000,11.746550,31.837050,-0.391552,-16.214476,-0.496843,-9.865671
70.600000,11.763200,31.927120,-0.392107,-16.260349,-0.497756,-9.884558
70.700000,11.779860,32.014600,-0.392662,-16.304902,-0.498670,-9.902587
70.800000,11.796570,32.103560,-0.393219,-16.350209,-0.499587,-9.920996
70.900000,11.813200,32.189480,-0.393773,-16.393968,-0.500501,-9.938460
71.000000,11.829860,32.277180,-0.394329,-16.438633,-0.501418,-9.956409
71.100000,11.846550,32.366530,-0.394885,-16.484138,-0.502337,-9.974799
71.200000,11.863230,32.456040,-0.395441,-16.529725,-0.503256,-9.993194
71.300000,11.879900,32.544360,-0.395997,-16.574706,-0.504176,-10.011178
71.400000,11.896550,32.635110,-0.396552,-16.620925,-0.505095,-10.029870
71.500000,11.913230,32.723240,-0.397108,-16.665809,-0.506017,-10.047689
71.600000,11.929920,32.815720,-0.397664,-16.712909,-0.506940,-10.066787
71.700000,11.946670,32.902950,-0.398222,-16.757335,-0.507867,-10.084190
71.800000,11.963270,33.000260,-0.398776,-16.806894,-0.508787,-10.104714
71.900000,11.979910,33.098480,-0.399330,-16.856917,-0.509710,-10.125439
72.000000,11.996620,33.186500,-0.399887,-16.901746,-0.510638,-10.142952
72.100000,12.013310,33.276490,-0.400444,-16.947577,-0.511565,-10.161027
72.200000,12.029970,33.362500,-0.400999,-16.991382,-0.512492,-10.177855
72.300000,12.046600,33.460220,-0.401553,-17.041150,-0.513418,-10.198219
72.400000,12.063250,33.551520,-0.402108,-17.087649,-0.514346,-10.216563
72.500000,12.079940,33.651190,-0.402665,-17.138410,-0.515277,-10.237378
72.600000,12.096630,33.741460,-0.403221,-17.184384,-0.516208,-10.255280
72.700000,12.113240,33.844780,-0.403775,-17.237005,-0.517137,-10.277139
72.800000,12.129920,33.936960,-0.404331,-17.283952,-0.518070,-10.295520
72.900000,12.146560,34.027420,-0.404885,-17.330023,-0.519001,-10.313351
73.000000,12.163270,34.130330,-0.405442,-17.382434,-0.519938,-10.334860
73.100000,12.179940,34.218670,-0.405998,-17.427426,-0.520873,-10.351926
73.200000,12.196580,34.320920,-0.406553,-17.479501,-0.521807,-10.373163
73.300000,12.213250,34.417150,-0.407108,-17.528511,-0.522744,-10.392508
73.400000,12.229950,34.521900,-0.407665,-17.581859,-0.523683,-10.414351
73.500000,12.246610,34.612170,-0.408220,-17.627833,-0.524621,-10.431793
73.600000,12.263210,34.718190,-0.408774,-17.681829,-0.525556,-10.453963
73.700000,12.279890,34.805040,-0.409330,-17.726061,-0.526497,-10.470259
73.800000,12.296570,34.913230,-0.409886,-17.781162,-0.527439,-10.492919
73.900000,12.313220,35.004200,-0.410441,-17.827493,-0.528380,-10.510365
74.000000,12.329840,35.101200,-0.410995,-17.876894,-0.529320,-10.529586
74.100000,12.346540,35.196200,-0.411551,-17.925277,-0.530266,-10.548106
74.200000,12.363250,35.300520,-0.412108,-17.978407,-0.531213,-10.569356
74.300000,12.379940,35.405600,-0.412665,-18.031924,-0.532159,-10.590786
74.400000,12.396610,35.508420,-0.413220,-18.084290,-0.533106,-10.611494
74.500000,12.413220,35.610980,-0.413774,-18.136523,-0.534050,-10.632101
74.600000,12.429890,35.711670,-0.414330,-18.187804,-0.534998,-10.652057
74.700000,12.446600,35.819400,-0.414887,-18.242671,-0.535950,-10.674030
74.800000,12.463290,35.912480,-0.415443,-18.290076,-0.536901,-10.691592
74.900000,12.479880,36.026300,-0.415996,-18.348044,-0.537847,-10.715331
75.000000,12.496570,36.131550,-0.416552,-18.401647,-0.538801,-10.736398
75.100000,12.513250,36.232960,-0.417108,-18.453295,-0.539754,-10.756272
75.200000,12.529940,36.342430,-0.417665,-18.509048,-0.540709,-10.778472
75.300000,12.546590,36.448390,-0.418220,-18.563013,-0.541662,-10.799596
75.400000,12.563250,36.557080,-0.418775,-18.618368,-0.542617,-10.821461
75.500000,12.579930,36.658780,-0.419331,-18.670163,-0.543574,-10.841185
75.600000,12.596600,36.757830,-0.419887,-18.720609,-0.544532,-10.860075
75.700000,12.613270,36.864090,-0.420442,-18.774727,-0.545490,-10.881037
75.800000,12.629930,36.982940,-0.420998,-18.835257,-0.546449,-10.905658
75.900000,12.646590,37.075220,-0.421553,-18.882254,-0.547408,-10.922383
76.000000,12.663240,37.194370,-0.422108,-18.942937,-0.548368,-10.946972
76.100000,12.679950,37.299610,-0.422665,-18.996535,-0.549333,-10.967365
76.200000,12.696540,37.405720,-0.423218,-19.050577,-0.550291,-10.988030
76.300000,12.713270,37.524330,-0.423776,-19.110984,-0.551258,-11.012214
76.400000,12.729970,37.633790,-0.424332,-19.166732,-0.552225,-11.033668
76.500000,12.746590,37.741790,-0.424886,-19.221736,-0.553188,-11.054683
76.600000,12.763220,37.848750,-0.425441,-19.276210,-0.554152,-11.075326
76.700000,12.779900,37.972050,-0.425997,-19.339006,-0.555120,-11.100654
76.800000,12.796600,38.079400,-0.426553,-19.393679,-0.556090,-11.121241
76.900000,12.813270,38.191040,-0.427109,-19.450537,-0.557060,-11.143038
77.000000,12.830030,38.310070,-0.427668,-19.511158,-0.558035,-11.166867
77.100000,12.846530,38.410740,-0.428218,-19.562429,-0.558997,-11.185451
77.200000,12.863150,38.523660,-0.428772,-19.619939,-0.559966,-11.207465
77.300000,12.879900,38.640560,-0.429330,-19.679476,-0.560944,-11.230486
77.400000,12.896580,38.754210,-0.429886,-19.737357,-0.561919,-11.252544
77.500000,12.913220,38.866530,-0.430441,-19.794561,-0.562892,-11.274177
77.600000,12.929900,38.984580,-0.430997,-19.854684,-0.563869,-11.297381
77.700000,12.946570,39.107830,-0.431552,-19.917454,-0.564846,-11.322030
77.800000,12.963200,39.224140,-0.432107,-19.976690,-0.565822,-11.344629
77.900000,12.979890,39.337040,-0.432663,-20.034190,-0.566802,-11.366137
78.000000,12.996580,39.449710,-0.433219,-20.091572,-0.567783,-11.387515
78.100000,13.013250,39.566690,-0.433775,-20.151150,-0.568764,-11.410085
78.200000,13.029930,39.698550,-0.434331,-20.218305,-0.569746,-11.436869
78.300000,13.046610,39.810940,-0.434887,-20.275545,-0.570730,-11.457974
78.400000,13.063230,39.932950,-0.435441,-20.337684,-0.571710,-11.481823
78.500000,13.079870,40.051330,-0.435996,-20.397975,-0.572693,-11.504546
78.600000,13.096590,40.168600,-0.436553,-20.457700,-0.573682,-11.526830
78.700000,13.113260,40.285290,-0.437109,-20.517130,-0.574669,-11.548915
78.800000,13.129890,40.417160,-0.437663,-20.584291,-0.575654,-11.575308
78.900000,13.146500,40.538350,-0.438217,-20.646012,-0.576639,-11.598586
79.000000,13.163250,40.654590,-0.438775,-20.705213,-0.577633,-11.620283
79.100000,13.179940,40.785930,-0.439331,-20.772104,-0.578625,-11.646268
79.200000,13.196580,40.907550,-0.439886,-20.834044,-0.579615,-11.669440
79.300000,13.213220,41.030790,-0.440441,-20.896810,-0.580606,-11.693005
79.400000,13.229910,41.161060,-0.440997,-20.963156,-0.581600,-11.718467
79.500000,13.246600,41.283540,-0.441553,-21.025534,-0.582596,-11.741640
79.600000,13.263290,41.415860,-0.442110,-21.092924,-0.583593,-11.767539
79.700000,13.279920,41.548690,-0.442664,-21.160574,-0.584587,-11.793550
79.800000,13.296550,41.658560,-0.443218,-21.216530,-0.585582,-11.812975
79.900000,13.313260,41.799770,-0.443775,-21.288448,-0.586583,-11.841160
80.000000,13.329970,41.925980,-0.444332,-21.352726,-0.587585,-11.865020
80.100000,13.346560,42.050250,-0.444885,-21.416016,-0.588581,-11.888345
80.200000,13.363220,42.179710,-0.445441,-21.481950,-0.589581,-11.913016
80.300000,13.379940,42.309900,-0.445998,-21.548255,-0.590587,-11.937776
80.400000,13.396640,42.436440,-0.446555,-21.612701,-0.591592,-11.961449
80.500000,13.413270,42.565090,-0.447109,-21.678222,-0.592594,-11.985694
80.600000,13.429900,42.701550,-0.447663,-21.747721,-0.593598,-12.012064
80.700000,13.446540,42.831060,-0.448218,-21.813680,-0.594602,-12.036396
80.800000,13.463220,42.967180,-0.448774,-21.883005,-0.595610,-12.062481
80.900000,13.479900,43.104030,-0.449330,-21.952702,-0.596620,-12.088695
81.000000,13.496520,43.232000,-0.449884,-22.017877,-0.597626,-12.112386
81.100000,13.513180,43.373990,-0.450439,-22.090192,-0.598636,-12.139900
81.200000,13.529890,43.508490,-0.450996,-22.158692,-0.599650,-12.165203
81.300000,13.546580,43.641420,-0.451553,-22.226393,-0.600664,-12.190006
81.400000,13.563190,43.769020,-0.452106,-22.291379,-0.601674,-12.213305
81.500000,13.579860,43.915860,-0.452662,-22.366164,-0.602689,-12.241851
81.600000,13.596550,44.043500,-0.453218,-22.431170,-0.603706,-12.264953
81.700000,13.613260,44.183640,-0.453775,-22.502543,-0.604725,-12.291444
81.800000,13.629880,44.325610,-0.454329,-22.574848,-0.605740,-12.318432
81.900000,13.646500,44.465390,-0.454883,-22.646037,-0.606755,-12.344732
82.000000,13.663220,44.609810,-0.455441,-22.719590,-0.607778,-12.372165
82.100000,13.679910,44.749550,-0.455997,-22.790759,-0.608801,-12.398241
82.200000,13.696620,44.883430,-0.456554,-22.858943,-0.609825,-12.422601
82.300000,13.713290,45.036010,-0.457110,-22.936652,-0.610848,-12.452086
82.400000,13.729920,45.181740,-0.457664,-23.010871,-0.611870,-12.479624
82.500000,13.746590,45.325230,-0.458220,-23.083950,-0.612895,-12.506430
82.600000,13.763290,45.471090,-0.458776,-23.158236,-0.613923,-12.533785
82.700000,13.779940,45.614520,-0.459331,-23.231284,-0.614949,-12.560427
82.800000,13.796610,45.753330,-0.459887,-23.301980,-0.615977,-12.585702
82.900000,13.813280,45.903560,-0.460443,-23.378491,-0.617006,-12.614036
83.000000,13.829950,46.046580,-0.460998,-23.451331,-0.618037,-12.640306
83.100000,13.846570,46.197110,-0.461552,-23.527995,-0.619065,-12.668594
83.200000,13.863230,46.340110,-0.462108,-23.600824,-0.620097,-12.694702
83.300000,13.879930,46.493200,-0.462664,-23.678792,-0.621132,-12.723460
83.400000,13.896630,46.643450,-0.463221,-23.755314,-0.622169,-12.751354
83.500000,13.913280,46.795980,-0.463776,-23.832997,-0.623203,-12.779825
83.600000,13.929920,46.948860,-0.464331,-23.910858,-0.624238,-12.808313
83.700000,13.946590,47.102390,-0.464886,-23.989050,-0.625276,-12.836869
83.800000,13.963270,47.255690,-0.465442,-24.067125,-0.626316,-12.865266
83.900000,13.980040,47.406750,-0.466001,-24.144060,-0.627362,-12.892896
84.000000,13.996620,47.560930,-0.466554,-24.222583,-0.628397,-12.921440
84.100000,14.013210,47.709110,-0.467107,-24.298050,-0.629435,-12.948261
84.200000,14.029880,47.869040,-0.467663,-24.379502,-0.630478,-12.978119
84.300000,14.046590,48.029090,-0.468220,-24.461015,-0.631525,-13.007887
84.400000,14.063260,48.185940,-0.468775,-24.540898,-0.632570,-13.036730
84.500000,14.079900,48.346120,-0.469330,-24.622477,-0.633615,-13.066410
84.600000,14.096550,48.499570,-0.469885,-24.700628,-0.634661,-13.094174
84.700000,14.113250,48.667180,-0.470442,-24.785991,-0.635712,-13.125628
84.800000,14.129940,48.821850,-0.470998,-24.864764,-0.636763,-13.153510
84.900000,14.146550,48.991520,-0.471552,-24.951176,-0.637810,-13.185408
85.000000,14.163240,49.143430,-0.472108,-25.028543,-0.638864,-13.212368
85.100000,14.179910,49.311400,-0.472664,-25.114090,-0.639917,-13.243572
85.200000,14.196620,49.468530,-0.473221,-25.194115,-0.640974,-13.271739
85.300000,14.213260,49.634500,-0.473775,-25.278643,-0.642027,-13.302246
85.400000,14.229830,49.797950,-0.474328,-25.361888,-0.643077,-13.332043
85.500000,14.246590,49.962580,-0.474886,-25.445733,-0.644141,-13.361902
85.600000,14.263290,50.133820,-0.475443,-25.532945,-0.645201,-13.393485
85.700000,14.279970,50.302920,-0.475999,-25.619067,-0.646262,-13.424417
85.800000,14.296550,50.472130,-0.476552,-25.705245,-0.647317,-13.455368
85.900000,14.313230,50.640750,-0.477108,-25.791122,-0.648380,-13.485980
86.000000,14.329910,50.809170,-0.477664,-25.876898,-0.649444,-13.516444
86.100000,14.346590,50.978080,-0.478220,-25.962923,-0.650509,-13.546943
86.200000,14.363200,51.148910,-0.478773,-26.049926,-0.651570,-13.577916
86.300000,14.379930,51.319500,-0.479331,-26.136807,-0.652641,-13.608625
86.400000,14.396580,51.493310,-0.479886,-26.225327,-0.653707,-13.640160
86.500000,14.413280,51.672580,-0.480443,-26.316629,-0.654778,-13.672998
86.600000,14.429970,51.848260,-0.480999,-26.406102,-0.655849,-13.704793
86.700000,14.446560,52.022730,-0.481552,-26.494959,-0.656916,-13.736258
86.800000,14.463250,52.206620,-0.482108,-26.588613,-0.657989,-13.770021
86.900000,14.479950,52.383340,-0.482665,-26.678616,-0.659065,-13.801782
87.000000,14.496640,52.561100,-0.483221,-26.769148,-0.660141,-13.833725
87.100000,14.513260,52.737130,-0.483775,-26.858800,-0.661213,-13.865175
87.200000,14.529940,52.918230,-0.484331,-26.951033,-0.662291,-13.897803
87.300000,14.546610,53.096800,-0.484887,-27.041978,-0.663369,-13.929675
87.400000,14.563270,53.272720,-0.485442,-27.131574,-0.664448,-13.960759
87.500000,14.579910,53.467410,-0.485997,-27.230728,-0.665526,-13.996676
87.600000,14.596610,53.638900,-0.486554,-27.318067,-0.666610,-14.026362
87.700000,14.613290,53.827400,-0.487110,-27.414070,-0.667693,-14.060411
87.800000,14.629940,54.020770,-0.487665,-27.512552,-0.668776,-14.095653
87.900000,14.646630,54.208000,-0.488221,-27.607908,-0.669862,-14.129147
88.000000,14.663230,54.396290,-0.488774,-27.703803,-0.670944,-14.162895
88.100000,14.679900,54.572530,-0.489330,-27.793561,-0.672032,-14.193338
88.200000,14.696600,54.768470,-0.489887,-27.893353,-0.673122,-14.228771
88.300000,14.713310,54.953770,-0.490444,-27.987725,-0.674215,-14.261323
88.400000,14.729850,55.153750,-0.490995,-28.089574,-0.675297,-14.297734
88.500000,14.746530,55.346890,-0.491551,-28.187940,-0.676390,-14.332130
88.600000,14.763280,55.543570,-0.492109,-28.288108,-0.677489,-14.367266
88.700000,14.779950,55.739470,-0.492665,-28.387879,-0.678584,-14.402165
88.800000,14.796600,55.926200,-0.493220,-28.482980,-0.679678,-14.434604
88.900000,14.813250,56.118980,-0.493775,-28.581162,-0.680774,-14.468499
89.000000,14.829900,56.309210,-0.494330,-28.678045,-0.681871,-14.501627
89.100000,14.846580,56.505730,-0.494886,-28.778132,-0.682971,-14.536237
89.200000,14.863320,56.703000,-0.495444,-28.878601,-0.684076,-14.570871
89.300000,14.879950,56.904960,-0.495998,-28.981458,-0.685176,-14.606703
89.400000,14.896550,57.106330,-0.496552,-29.084015,-0.686274,-14.642299
89.500000,14.913250,57.308140,-0.497108,-29.186796,-0.687381,-14.677797
89.600000,14.929930,57.517670,-0.497664,-29.293509,-0.688487,-14.715174
89.700000,14.946540,57.723150,-0.498218,-29.398159,-0.689590,-14.751467
89.800000,14.963210,57.924440,-0.498774,-29.500675,-0.690698,-14.786515
89.900000,14.979920,58.128960,-0.499331,-29.604836,-0.691809,-14.822234
90.000000,14.996560,58.330930,-0.499885,-29.707699,-0.692918,-14.857256
90.100000,15.013150,58.537580,-0.500438,-29.812945,-0.694024,-14.893404
90.200000,15.029850,58.749400,-0.500995,-29.920824,-0.695139,-14.930641
90.300000,15.046600,58.967870,-0.501553,-30.032090,-0.696259,-14.969395
90.400000,15.063300,59.181760,-0.502110,-30.141023,-0.697376,-15.006914
90.500000,15.079960,59.399290,-0.502665,-30.251810,-0.698492,-15.045274
90.600000,15.096570,59.606730,-0.503219,-30.357458,-0.699606,-15.081008
90.700000,15.113210,59.818440,-0.503774,-30.465281,-0.700723,-15.117675
90.800000,15.129940,60.033090,-0.504331,-30.574602,-0.701848,-15.154872
90.900000,15.146640,60.238740,-0.504888,-30.679338,-0.702971,-15.189709
91.000000,15.163250,60.464860,-0.505442,-30.794500,-0.704090,-15.229677
91.100000,15.179880,60.680050,-0.505996,-30.904096,-0.705212,-15.266747
91.200000,15.196570,60.919130,-0.506552,-31.025858,-0.706338,-15.309637
91.300000,15.213260,61.121120,-0.507109,-31.128731,-0.707467,-15.343082
91.400000,15.229920,61.356680,-0.507664,-31.248701,-0.708594,-15.384860
91.500000,15.246570,61.575850,-0.508219,-31.360323,-0.709722,-15.422411
91.600000,15.263240,61.802560,-0.508775,-31.475785,-0.710852,-15.461703
91.700000,15.279960,62.030980,-0.509332,-31.592119,-0.711988,-15.501242
91.800000,15.296620,62.253660,-0.509887,-31.705529,-0.713120,-15.539281
91.900000,15.313250,62.475200,-0.510442,-31.818358,-0.714252,-15.576942
92.000000,15.329900,62.716080,-0.510997,-31.941037,-0.715386,-15.619274
92.100000,15.346630,62.945790,-0.511554,-32.058028,-0.716527,-15.658605
92.200000,15.363340,63.170310,-0.512111,-32.172375,-0.717668,-15.696537
92.300000,15.379920,63.413430,-0.512664,-32.296195,-0.718801,-15.739098
92.400000,15.396570,63.644330,-0.513219,-32.413791,-0.719941,-15.778418
92.500000,15.413280,63.879760,-0.513776,-32.533695,-0.721086,-15.818663
92.600000,15.430000,64.115010,-0.514333,-32.653506,-0.722233,-15.858720
92.700000,15.446580,64.369420,-0.514886,-32.783076,-0.723371,-15.903529
92.800000,15.463240,64.604940,-0.515441,-32.903026,-0.724517,-15.943446
92.900000,15.479900,64.834620,-0.515997,-33.020001,-0.725663,-15.981790
93.000000,15.496590,65.077680,-0.516553,-33.143790,-0.726814,-16.023266
93.100000,15.513240,65.324730,-0.517108,-33.269612,-0.727962,-16.065629
93.200000,15.529880,65.585610,-0.517663,-33.402477,-0.729112,-16.111262
93.300000,15.546530,65.835780,-0.518218,-33.529887,-0.730263,-16.154107
93.400000,15.563210,66.059230,-0.518774,-33.643690,-0.731418,-16.190229
93.500000,15.579940,66.323260,-0.519331,-33.778159,-0.732577,-16.236103
93.600000,15.596520,66.559840,-0.519884,-33.898648,-0.733728,-16.275283
93.700000,15.613170,66.824750,-0.520439,-34.033566,-0.734884,-16.321171
93.800000,15.629910,67.078110,-0.520997,-34.162601,-0.736048,-16.363988
93.900000,15.646630,67.326510,-0.521554,-34.289110,-0.737213,-16.405476
94.000000,15.663280,67.585060,-0.522109,-34.420788,-0.738373,-16.449374
94.100000,15.679920,67.834120,-0.522664,-34.547634,-0.739535,-16.490829
94.200000,15.696590,68.096950,-0.523220,-34.681492,-0.740699,-16.535453
94.300000,15.713300,68.360970,-0.523777,-34.815956,-0.741868,-16.580171
94.400000,15.729960,68.626190,-0.524332,-34.951032,-0.743035,-16.625087
94.500000,15.746570,68.887160,-0.524886,-35.083942,-0.744200,-16.668884
94.600000,15.763230,69.156060,-0.525441,-35.220892,-0.745369,-16.714391
94.700000,15.779890,69.414460,-0.525996,-35.352494,-0.746540,-16.757212
94.800000,15.796530,69.691730,-0.526551,-35.493707,-0.747711,-16.804460
94.900000,15.813190,69.961700,-0.527106,-35.631201,-0.748885,-16.849769
95.000000,15.829890,70.226430,-0.527663,-35.766027,-0.750063,-16.893618
95.100000,15.846570,70.487670,-0.528219,-35.899076,-0.751240,-16.936502
95.200000,15.863330,70.760380,-0.528778,-36.037966,-0.752425,-16.981894
95.300000,15.879900,71.027830,-0.529330,-36.174177,-0.753598,-17.026100
95.400000,15.896520,71.314090,-0.529884,-36.319968,-0.754776,-17.074598
95.500000,15.913240,71.607160,-0.530441,-36.469227,-0.755962,-17.124442
95.600000,15.929940,71.877760,-0.530998,-36.607043,-0.757148,-17.168776
95.700000,15.946630,72.158460,-0.531554,-36.750002,-0.758335,-17.215379
95.800000,15.963260,72.431850,-0.532109,-36.889238,-0.759519,-17.260155
95.900000,15.979940,72.717770,-0.532665,-37.034856,-0.760708,-17.307697
96.000000,15.996610,73.006300,-0.533220,-37.181803,-0.761898,-17.355710
96.100000,16.013330,73.286090,-0.533778,-37.324299,-0.763093,-17.401422
96.200000,16.029950,73.572270,-0.534332,-37.470049,-0.764282,-17.448615
96.300000,16.046620,73.854120,-0.534887,-37.613594,-0.765476,-17.494559
96.400000,16.063290,74.159290,-0.535443,-37.769016,-0.766671,-17.545861
96.500000,16.079960,74.442360,-0.535999,-37.913183,-0.767868,-17.591767
96.600000,16.096600,74.743860,-0.536553,-38.066735,-0.769064,-17.641902
96.700000,16.113210,75.046150,-0.537107,-38.220690,-0.770259,-17.692090
96.800000,16.129920,75.343850,-0.537664,-38.372308,-0.771463,-17.740899
96.900000,16.146570,75.642810,-0.538219,-38.524567,-0.772665,-17.789913
97.000000,16.163260,75.945360,-0.538775,-38.678654,-0.773870,-17.839549
97.100000,16.179870,76.246060,-0.539329,-38.831799,-0.775071,-17.888684
97.200000,16.196570,76.555500,-0.539886,-38.989396,-0.776280,-17.939580
97.300000,16.213230,76.866230,-0.540441,-39.147649,-0.777488,-17.990655
97.400000,16.229930,77.176910,-0.540998,-39.305878,-0.778700,-18.041489
97.500000,16.246610,77.491640,-0.541554,-39.466168,-0.779912,-18.093120
97.600000,16.263230,77.794440,-0.542108,-39.620383,-0.781121,-18.141870
97.700000,16.279910,78.109960,-0.542664,-39.781076,-0.782336,-18.193331
97.800000,16.296660,78.434010,-0.543222,-39.946113,-0.783558,-18.246506
97.900000,16.313320,78.747760,-0.543777,-40.105905,-0.784774,-18.297223
98.000000,16.329860,79.063030,-0.544329,-40.266471,-0.785983,-18.348276
98.100000,16.346530,79.390560,-0.544884,-40.433280,-0.787204,-18.401819
98.200000,16.363220,79.700310,-0.545441,-40.591035,-0.788427,-18.451034
98.300000,16.379870,80.030300,-0.545996,-40.759097,-0.789649,-18.504807
98.400000,16.396540,80.353650,-0.546551,-40.923778,-0.790873,-18.556833
98.500000,16.413260,80.676200,-0.547109,-41.088051,-0.792103,-18.608422
98.600000,16.429940,81.006030,-0.547665,-41.256032,-0.793331,-18.661561
98.700000,16.446580,81.336920,-0.548219,-41.424553,-0.794558,-18.714812
98.800000,16.463250,81.670110,-0.548775,-41.594245,-0.795789,-18.768363
98.900000,16.479920,82.003700,-0.549331,-41.764141,-0.797021,-18.821818
99.000000,16.496550,82.340450,-0.549885,-41.935647,-0.798252,-18.875864
99.100000,16.513260,82.680860,-0.550442,-42.109016,-0.799490,-18.930445
99.200000,16.529970,83.023430,-0.550999,-42.283486,-0.800730,-18.985327
99.300000,16.546530,83.367770,-0.551551,-42.458857,-0.801960,-19.040632
99.400000,16.563220,83.708660,-0.552107,-42.632470,-0.803202,-19.094771
99.500000,16.579920,84.062030,-0.552664,-42.812440,-0.804445,-19.151546
99.600000,16.596610,84.412610,-0.553220,-42.990989,-0.805690,-19.207500
99.700000,16.613230,84.765500,-0.553774,-43.170715,-0.806930,-19.263881
99.800000,16.629890,85.111430,-0.554330,-43.346895,-0.808176,-19.318425
99.900000,16.646570,85.462550,-0.554886,-43.525719,-0.809424,-19.373922
100.000000,16.663240,85.827870,-0.555441,-43.711775,-0.810673,-19.432449
100.100000,16.679940,86.190420,-0.555998,-43.896420,-0.811926,-19.490098
100.200000,16.696530,86.541210,-0.556551,-44.075076,-0.813172,-19.545049
100.300000,16.713230,86.907720,-0.557108,-44.261738,-0.814429,-19.603185
100.400000,16.729940,87.281430,-0.557665,-44.452067,-0.815687,-19.662720
100.500000,16.746650,87.646930,-0.558222,-44.638215,-0.816947,-19.720196
100.600000,16.763240,88.014690,-0.558775,-44.825514,-0.818200,-19.778152
100.700000,16.779920,88.389630,-0.559331,-45.016469,-0.819460,-19.837377
100.800000,16.796650,88.762440,-0.559888,-45.206339,-0.820727,-19.895837
100.900000,16.813300,89.141560,-0.560443,-45.399424,-0.821989,-19.955619
101.000000,16.829930,89.522740,-0.560998,-45.593557,-0.823251,-20.015678
101.100000,16.846570,89.902070,-0.561552,-45.786748,-0.824515,-20.075093
101.200000,16.863240,90.281440,-0.562108,-45.979960,-0.825783,-20.134257
101.300000,16.879930,90.675840,-0.562664,-46.180826,-0.827054,-20.196522
101.400000,16.896610,91.058750,-0.563220,-46.375841,-0.828326,-20.256024
101.500000,16.913230,91.448390,-0.563774,-46.574283,-0.829596,-20.316897
101.600000,16.929900,91.835640,-0.564330,-46.771507,-0.830870,-20.376943
101.700000,16.946570,92.224920,-0.564886,-46.969766,-0.832146,-20.437218
101.800000,16.963200,92.624530,-0.565440,-47.173286,-0.833421,-20.499623
101.900000,16.979850,93.028480,-0.565995,-47.379016,-0.834699,-20.562730
102.000000,16.996540,93.426760,-0.566551,-47.581858,-0.835982,-20.624293
102.100000,17.013300,93.825690,-0.567110,-47.785032,-0.837272,-20.685662
102.200000,17.029940,94.233830,-0.567665,-47.992896,-0.838554,-20.749024
102.300000,17.046560,94.636570,-0.568219,-48.198009,-0.839836,-20.811001
102.400000,17.063170,95.065480,-0.568772,-48.416451,-0.841119,-20.878513
102.500000,17.079940,95.460030,-0.569331,-48.617394,-0.842416,-20.937988
102.600000,17.096630,95.880880,-0.569888,-48.831731,-0.843709,-21.003130
102.700000,17.113310,96.299790,-0.570444,-49.045080,-0.845002,-21.067625
102.800000,17.129930,96.717010,-0.570998,-49.257569,-0.846293,-21.131612
102.900000,17.146540,97.142720,-0.571551,-49.474381,-0.847584,-21.197233
103.000000,17.163260,97.558920,-0.572109,-49.686350,-0.848886,-21.260359
103.100000,17.179930,97.982330,-0.572664,-49.901991,-0.850185,-21.324901
103.200000,17.196580,98.414690,-0.573219,-50.122190,-0.851485,-21.391182
103.300000,17.213230,98.845080,-0.573774,-50.341386,-0.852786,-21.456791
103.400000,17.229930,99.279910,-0.574331,-50.562843,-0.854093,-21.523035
103.500000,17.246580,99.715290,-0.574886,-50.784580,-0.855398,-21.589236
103.600000,17.263220,100.165300,-0.575441,-51.013768,-0.856704,-21.658371
103.700000,17.279890,100.595040,-0.575996,-51.232633,-0.858013,-21.722824
103.800000,17.296580,101.045290,-0.576553,-51.461944,-0.859326,-21.791423
103.900000,17.313270,101.500690,-0.577109,-51.693877,-0.860641,-21.860875
104.000000,17.329960,101.963220,-0.577665,-51.929442,-0.861957,-21.931603
104.100000,17.346620,102.414740,-0.578221,-52.159399,-0.863273,-21.999756
104.200000,17.363290,102.873650,-0.578776,-52.393120,-0.864591,-22.069222
104.300000,17.379980,103.333760,-0.579333,-52.627452,-0.865913,-22.138650
104.400000,17.396650,103.807460,-0.579888,-52.868705,-0.867235,-22.210760
104.500000,17.413290,104.273370,-0.580443,-53.105991,-0.868556,-22.280990
104.600000,17.429920,104.734710,-0.580997,-53.340950,-0.869878,-22.350000
104.700000,17.446610,105.216490,-0.581554,-53.586318,-0.871207,-22.422998
104.800000,17.463320,105.702650,-0.582111,-53.833918,-0.872539,-22.496620
104.900000,17.479920,106.169400,-0.582664,-54.071631,-0.873864,-22.566038
105.000000,17.496560,106.645640,-0.583219,-54.314178,-0.875194,-22.637136
105.100000,17.513240,107.141960,-0.583775,-54.566952,-0.876528,-22.712148
105.200000,17.529920,107.621440,-0.584331,-54.811149,-0.877865,-22.783314
105.300000,17.546600,108.102430,-0.584887,-55.056116,-0.879204,-22.854528
105.400000,17.563230,108.602080,-0.585441,-55.310585,-0.880540,-22.929501
105.500000,17.579880,109.094760,-0.585996,-55.561505,-0.881880,-23.002685
105.600000,17.596560,109.590370,-0.586552,-55.813917,-0.883224,-23.076152
105.700000,17.613280,110.097690,-0.587109,-56.072293,-0.884572,-23.151726
105.800000,17.629850,110.591640,-0.587662,-56.323860,-0.885911,-23.224486
105.900000,17.646520,111.106010,-0.588217,-56.585826,-0.887260,-23.301062
106.000000,17.663230,111.616310,-0.588774,-56.845720,-0.888613,-23.376419
106.100000,17.679950,112.142650,-0.589332,-57.113783,-0.889969,-23.454822
106.200000,17.696590,112.660160,-0.589886,-57.377348,-0.891321,-23.531235
106.300000,17.713260,113.173810,-0.590442,-57.638948,-0.892677,-23.606492
106.400000,17.729900,113.699760,-0.590997,-57.906812,-0.894032,-23.684079
106.500000,17.746600,114.226460,-0.591553,-58.175058,-0.895394,-23.761409
106.600000,17.763230,114.763690,-0.592108,-58.448667,-0.896752,-23.840763
106.700000,17.779870,115.283690,-0.592662,-58.713501,-0.898113,-23.916221
106.800000,17.796550,115.818690,-0.593218,-58.985974,-0.899479,-23.994413
106.900000,17.813240,116.379040,-0.593775,-59.271358,-0.900847,-24.077527
107.000000,17.829940,116.914490,-0.594331,-59.544061,-0.902219,-24.155160
107.100000,17.846540,117.463830,-0.594885,-59.823837,-0.903583,-24.235554
107.200000,17.863160,118.014140,-0.595439,-60.104108,-0.904952,-24.315798
107.300000,17.879910,118.581490,-0.595997,-60.393057,-0.906333,-24.398976
107.400000,17.896630,119.133370,-0.596554,-60.674127,-0.907713,-24.478714
107.500000,17.913290,119.705120,-0.597110,-60.965317,-0.909091,-24.562337
107.600000,17.929870,120.271280,-0.597662,-61.253660,-0.910464,-24.644655
107.700000,17.946570,120.846340,-0.598219,-61.546536,-0.911848,-24.728229
107.800000,17.963270,121.422660,-0.598776,-61.840053,-0.913235,-24.811734
107.900000,17.979970,121.995080,-0.599332,-62.131584,-0.914623,-24.894117
108.000000,17.996570,122.567920,-0.599886,-62.423329,-0.916005,-24.976469
108.100000,18.013260,123.157990,-0.600442,-62.723849,-0.917396,-25.061816
108.200000,18.029910,123.746320,-0.600997,-63.023483,-0.918786,-25.146559
108.300000,18.046600,124.348120,-0.601553,-63.329977,-0.920182,-25.233618
108.400000,18.063280,124.947680,-0.602109,-63.635331,-0.921578,-25.319904
108.500000,18.079930,125.545330,-0.602664,-63.939712,-0.922974,-25.405528
108.600000,18.096630,126.150850,-0.603221,-64.248100,-0.924376,-25.492297
108.700000,18.113330,126.773070,-0.603778,-64.564994,-0.925780,-25.582093
108.800000,18.129940,127.374870,-0.604331,-64.871489,-0.927178,-25.667615
108.900000,18.146560,127.985300,-0.604885,-65.182378,-0.928579,-25.754514
109.000000,18.163290,128.616240,-0.605443,-65.503713,-0.929992,-25.844949
109.100000,18.179980,129.234010,-0.605999,-65.818341,-0.931403,-25.932470
109.200000,18.196640,129.861130,-0.606555,-66.137730,-0.932813,-26.021581
109.300000,18.213210,130.504970,-0.607107,-66.465635,-0.934218,-26.113883
109.400000,18.229850,131.132710,-0.607662,-66.785341,-0.935631,-26.202449
109.500000,18.246530,131.769420,-0.608218,-67.109615,-0.937049,-26.292361
109.600000,18.263270,132.441090,-0.608776,-67.451693,-0.938474,-26.388744
109.700000,18.279960,133.081180,-0.609332,-67.777688,-0.939897,-26.478574
109.800000,18.296570,133.729840,-0.609886,-68.108048,-0.941315,-26.569926
109.900000,18.313240,134.388410,-0.610441,-68.443455,-0.942741,-26.662741
110.000000,18.329870,135.046480,-0.610996,-68.778607,-0.944165,-26.755176
110.100000,18.346580,135.723130,-0.611553,-69.123223,-0.945598,-26.850731
110.200000,18.363200,136.395450,-0.612107,-69.465632,-0.947025,-26.945256
110.300000,18.379900,137.064250,-0.612663,-69.806249,-0.948461,-27.038520
110.400000,18.396560,137.751790,-0.613219,-70.156411,-0.949896,-27.135190
110.500000,18.413230,138.444560,-0.613774,-70.509235,-0.951333,-27.232476
110.600000,18.429820,139.125400,-0.614327,-70.855984,-0.952766,-27.327216
110.700000,18.446560,139.819320,-0.614885,-71.209395,-0.954214,-27.423782
110.800000,18.463250,140.532060,-0.615442,-71.572390,-0.955660,-27.523759
110.900000,18.479930,141.249180,-0.615998,-71.937617,-0.957107,-27.624213
111.000000,18.496600,141.960140,-0.616553,-72.299706,-0.958555,-27.723081
111.100000,18.513240,142.673070,-0.617108,-72.662798,-0.960002,-27.822004
111.200000,18.529910,143.398060,-0.617664,-73.032032,-0.961455,-27.922799
111.300000,18.546580,144.130810,-0.618219,-73.405219,-0.962909,-28.024693
111.400000,18.563310,144.873720,-0.618777,-73.783580,-0.964371,-28.127998
111.500000,18.579880,145.591420,-0.619329,-74.149101,-0.965821,-28.226388
111.600000,18.596520,146.344940,-0.619884,-74.532866,-0.967279,-28.331135
111.700000,18.613250,147.090160,-0.620442,-74.912403,-0.968747,-28.433627
111.800000,18.629930,147.846560,-0.620998,-75.297635,-0.970213,-28.537979
111.900000,18.646550,148.612210,-0.621552,-75.687577,-0.971676,-28.643837
112.000000,18.663200,149.364960,-0.622107,-76.070949,-0.973143,-28.746705
112.100000,18.679890,150.150410,-0.622663,-76.470976,-0.974617,-28.855329
112.200000,18.696630,150.924300,-0.623221,-76.865115,-0.976096,-28.961161
112.300000,18.713310,151.701510,-0.623777,-77.260945,-0.977573,-29.067344
112.400000,18.729890,152.477140,-0.624330,-77.655970,-0.979043,-29.173044
112.500000,18.746570,153.275440,-0.624886,-78.062541,-0.980524,-29.282378
112.600000,18.763280,154.072890,-0.625443,-78.468679,-0.982010,-29.391019
112.700000,18.779950,154.857280,-0.625998,-78.868165,-0.983495,-29.496825
112.800000,18.796520,155.672410,-0.626551,-79.283307,-0.984973,-29.608298
112.900000,18.813210,156.483570,-0.627107,-79.696428,-0.986464,-29.718240
113.000000,18.829890,157.300840,-0.627663,-80.112660,-0.987956,-29.828907
113.100000,18.846590,158.127030,-0.628220,-80.533435,-0.989452,-29.940747
113.200000,18.863250,158.952120,-0.628775,-80.953650,-0.990947,-30.052019
113.300000,18.879860,159.774230,-0.629329,-81.372347,-0.992440,-30.162396
113.400000,18.896560,160.627080,-0.629885,-81.806700,-0.993942,-30.277860
113.500000,18.913250,161.479390,-0.630442,-82.240778,-0.995447,-30.392765
113.600000,18.929900,162.351140,-0.630997,-82.684757,-0.996950,-30.510951
113.700000,18.946530,163.202410,-0.631551,-83.118305,-0.998453,-30.624856
113.800000,18.963220,164.067550,-0.632107,-83.558917,-0.999964,-30.740713
113.900000,18.979940,164.945420,-0.632665,-84.006013,-1.001480,-30.858377
114.000000,18.996590,165.827760,-0.633220,-84.455385,-1.002992,-30.976574
114.100000,19.013180,166.701230,-0.633773,-84.900239,-1.004501,-31.092788
114.200000,19.029860,167.597720,-0.634329,-85.356818,-1.006020,-31.212541
114.300000,19.046570,168.492390,-0.634886,-85.812470,-1.007545,-31.331363
114.400000,19.063240,169.383040,-0.635441,-86.266074,-1.009068,-31.449045
114.500000,19.079860,170.280490,-0.635995,-86.723141,-1.010589,-31.567628
114.600000,19.096530,171.204070,-0.636551,-87.193517,-1.012116,-31.690397
114.700000,19.113220,172.128400,-0.637107,-87.664274,-1.013648,-31.812722
114.800000,19.129900,173.060750,-0.637663,-88.139116,-1.015181,-31.936034
114.900000,19.146620,174.002120,-0.638221,-88.618552,-1.016721,-32.060361
115.000000,19.163300,174.957140,-0.638777,-89.104940,-1.018259,-32.186783
115.100000,19.179940,175.916410,-0.639331,-89.593492,-1.019796,-32.313565
115.200000,19.196640,176.884930,-0.639888,-90.086755,-1.021340,-32.441322
115.300000,19.213330,177.861880,-0.640444,-90.584312,-1.022886,-32.570103
115.400000,19.229940,178.843050,-0.640998,-91.084017,-1.024427,-32.699344
115.500000,19.246630,179.840240,-0.641554,-91.591882,-1.025978,-32.830713
115.600000,19.263330,180.846730,-0.642111,-92.104483,-1.027532,-32.963181
115.700000,19.279990,181.857930,-0.642666,-92.619483,-1.029085,-33.096060
115.800000,19.296590,182.861360,-0.643220,-93.130526,-1.030635,-33.227140
115.900000,19.313270,183.877620,-0.643776,-93.648103,-1.032195,-33.359733
116.000000,19.329950,184.883850,-0.644332,-94.160572,-1.033757,-33.489934
116.100000,19.346600,185.921720,-0.644887,-94.689154,-1.035318,-33.625381
116.200000,19.363230,186.946490,-0.645441,-95.211066,-1.036881,-33.757940
116.300000,19.379860,187.994000,-0.645995,-95.744558,-1.038445,-33.894020
116.400000,19.396550,189.058240,-0.646552,-96.286571,-1.040018,-34.032328
116.500000,19.413240,190.125180,-0.647108,-96.829959,-1.041593,-34.170518
116.600000,19.429970,191.208210,-0.647666,-97.381542,-1.043175,-34.310861
116.700000,19.446580,192.278320,-0.648219,-97.926544,-1.044747,-34.448665
116.800000,19.463270,193.382310,-0.648776,-98.488802,-1.046330,-34.591664
116.900000,19.479930,194.469890,-0.649331,-99.042702,-1.047913,-34.731205
117.000000,19.496670,195.568700,-0.649889,-99.602321,-1.049505,-34.871868
117.100000,19.513270,196.691440,-0.650442,-100.174128,-1.051087,-35.016634
117.200000,19.529950,197.806950,-0.650998,-100.742252,-1.052679,-35.159214
117.300000,19.546640,198.951050,-0.651555,-101.324938,-1.054274,-35.306202
117.400000,19.563310,200.098210,-0.652110,-101.909182,-1.055870,-35.453151
117.500000,19.579920,201.226960,-0.652664,-102.484049,-1.057463,-35.596400
117.600000,19.596550,202.379490,-0.653218,-103.071028,-1.059060,-35.743143
117.700000,19.613220,203.564030,-0.653774,-103.674309,-1.060664,-35.894741
117.800000,19.629900,204.733760,-0.654330,-104.270048,-1.062271,-36.043027
117.900000,19.646600,205.931790,-0.654887,-104.880199,-1.063882,-36.195555
118.000000,19.663220,207.116260,-0.655441,-105.483445,-1.065489,-36.345305
118.100000,19.679860,208.326160,-0.655995,-106.099642,-1.067100,-36.498772
118.200000,19.696520,209.533520,-0.656551,-106.714545,-1.068716,-36.651039
118.300000,19.713230,210.796080,-0.657108,-107.357562,-1.070339,-36.812085
118.400000,19.729850,212.031520,-0.657662,-107.986766,-1.071956,-36.968010
118.500000,19.746510,213.285460,-0.658217,-108.625393,-1.073579,-37.126313
118.600000,19.763250,214.563480,-0.658775,-109.276283,-1.075213,-37.287800
118.700000,19.779940,215.818280,-0.659331,-109.915347,-1.076845,-37.444715
118.800000,19.796610,217.095150,-0.659887,-110.565652,-1.078477,-37.604816
118.900000,19.813250,218.368030,-0.660442,-111.213924,-1.080110,-37.763615
119.000000,19.829940,219.685420,-0.660998,-111.884866,-1.081749,-37.929193
119.100000,19.846610,220.975890,-0.661554,-112.542097,-1.083390,-38.089460
119.200000,19.863350,222.299900,-0.662112,-113.216409,-1.085040,-38.254504
119.300000,19.879940,223.578490,-0.662665,-113.867590,-1.086678,-38.411561
119.400000,19.896550,224.887660,-0.663218,-114.534345,-1.088320,-38.573068
119.500000,19.913220,226.228740,-0.663774,-115.217351,-1.089972,-38.739069
119.600000,19.929920,227.567030,-0.664331,-115.898937,-1.091629,-38.903719
119.700000,19.946580,228.916410,-0.664886,-116.586170,-1.093285,-39.069658
119.800000,19.963200,230.270110,-0.665440,-117.275604,-1.094939,-39.235726
119.900000,19.979890,231.624330,-0.665996,-117.965303,-1.096603,-39.400844
120.000000,19.996550,233.002550,-0.666552,-118.667224,-1.098267,-39.569388
120.021000,20.000120,233.309250,-0.666671,-118.823425,-1.098624,-39.607333
