Repository: abubakardawood/tissue-phantom-material-database

Title:
A Database of Silicone Phantom Materials for Modeling Human Tissue Mechanics Across Varying Stiffnesses

Description:
This dataset contains processed mechanical compression test data for soft silicone phantoms
fabricated using Ecoflex (Smooth-On) with varying base materials and thinner concentrations.
The dataset provides force–compression measurements together with derived engineering and
true stress–strain quantities, intended for mechanical characterization, constitutive model
fitting, and the design of tissue-equivalent phantoms.

All files in this dataset are processed outputs generated from raw experimental measurements.
The raw data files are not included in this archive.

File: data/EF10_25T/EF10_25T_A4.csv (part 2 of 2)
Speed (mm/min): 10;
Machine: INSTRON 5900;
Load cell: 1kN;
Time (s),Compression (mm),Load (N),Engineering Strain [-],Engineering Stress (kPa),True Strain [-],True Stress (kPa)
58.000000,9.663250,23.151360,-0.322108,-11.790891,-0.388768,-7.992947
58.100000,9.679970,23.224550,-0.322666,-11.828166,-0.389590,-8.011623
58.200000,9.696670,23.274770,-0.323222,-11.853743,-0.390412,-8.022349
58.300000,9.713220,23.338990,-0.323774,-11.886450,-0.391228,-8.037927
58.400000,9.729850,23.403490,-0.324328,-11.919300,-0.392048,-8.053533
58.500000,9.746580,23.460100,-0.324886,-11.948131,-0.392874,-8.066350
58.600000,9.763270,23.516200,-0.325442,-11.976702,-0.393698,-8.078976
58.700000,9.779920,23.584450,-0.325997,-12.011462,-0.394521,-8.095757
58.800000,9.796560,23.646450,-0.326552,-12.043038,-0.395344,-8.110360
58.900000,9.813210,23.709130,-0.327107,-12.074961,-0.396169,-8.125157
59.000000,9.829870,23.769460,-0.327662,-12.105687,-0.396995,-8.139109
59.100000,9.846590,23.839640,-0.328220,-12.141429,-0.397824,-8.156373
59.200000,9.863180,23.893770,-0.328773,-12.168997,-0.398647,-8.168163
59.300000,9.879920,23.951990,-0.329331,-12.198648,-0.399479,-8.181259
59.400000,9.896660,24.022750,-0.329889,-12.234686,-0.400311,-8.198602
59.500000,9.913310,24.083200,-0.330444,-12.265473,-0.401140,-8.212425
59.600000,9.929930,24.133480,-0.330998,-12.291080,-0.401968,-8.222761
59.700000,9.946590,24.206110,-0.331553,-12.328071,-0.402798,-8.240662
59.800000,9.963280,24.272420,-0.332109,-12.361842,-0.403631,-8.256359
59.900000,9.979990,24.325600,-0.332666,-12.388926,-0.404465,-8.267548
60.000000,9.996600,24.398990,-0.333220,-12.426304,-0.405295,-8.285611
60.100000,10.013200,24.448200,-0.333773,-12.451366,-0.406125,-8.295432
60.200000,10.029880,24.524370,-0.334329,-12.490159,-0.406960,-8.314333
60.300000,10.046580,24.579190,-0.334886,-12.518079,-0.407797,-8.325949
60.400000,10.063290,24.653470,-0.335443,-12.555909,-0.408635,-8.344117
60.500000,10.079940,24.719480,-0.335998,-12.589528,-0.409470,-8.359472
60.600000,10.096610,24.780120,-0.336554,-12.620411,-0.410307,-8.372966
60.700000,10.113260,24.842520,-0.337109,-12.652192,-0.411144,-8.387028
60.800000,10.129950,24.916800,-0.337665,-12.690022,-0.411984,-8.405046
60.900000,10.146610,24.965920,-0.338220,-12.715039,-0.412823,-8.414554
61.000000,10.163240,25.044700,-0.338775,-12.755161,-0.413661,-8.434036
61.100000,10.179910,25.106950,-0.339330,-12.786865,-0.414501,-8.447894
61.200000,10.196610,25.182180,-0.339887,-12.825179,-0.415344,-8.466067
61.300000,10.213280,25.239280,-0.340443,-12.854260,-0.416186,-8.478121
61.400000,10.229910,25.303700,-0.340997,-12.887069,-0.417027,-8.492617
61.500000,10.246600,25.374690,-0.341553,-12.923223,-0.417872,-8.509253
61.600000,10.263280,25.451480,-0.342109,-12.962332,-0.418717,-8.527797
61.700000,10.279980,25.507120,-0.342666,-12.990670,-0.419563,-8.539209
61.800000,10.296610,25.573660,-0.343220,-13.024558,-0.420407,-8.554265
61.900000,10.313280,25.646950,-0.343776,-13.061884,-0.421253,-8.571522
62.000000,10.329950,25.714410,-0.344332,-13.096241,-0.422100,-8.586791
62.100000,10.346630,25.780350,-0.344888,-13.129824,-0.422949,-8.601510
62.200000,10.363280,25.849830,-0.345443,-13.165210,-0.423796,-8.617385
62.300000,10.379870,25.915100,-0.345996,-13.198452,-0.424641,-8.631845
62.400000,10.396570,25.979180,-0.346552,-13.231088,-0.425493,-8.645823
62.500000,10.413260,26.051280,-0.347109,-13.267808,-0.426345,-8.662437
62.600000,10.429950,26.115020,-0.347665,-13.300270,-0.427197,-8.676232
62.700000,10.446510,26.186300,-0.348217,-13.336573,-0.428044,-8.692552
62.800000,10.463230,26.254190,-0.348774,-13.371149,-0.428899,-8.707636
62.900000,10.479990,26.325880,-0.349333,-13.407661,-0.429757,-8.723922
63.000000,10.496690,26.388590,-0.349890,-13.439599,-0.430613,-8.737222
63.100000,10.513280,26.452260,-0.350443,-13.472025,-0.431464,-8.750853
63.200000,10.529880,26.529090,-0.350996,-13.511155,-0.432316,-8.768793
63.300000,10.546560,26.602230,-0.351552,-13.548404,-0.433173,-8.785436
63.400000,10.563260,26.667530,-0.352109,-13.581662,-0.434032,-8.799441
63.500000,10.579990,26.744620,-0.352666,-13.620923,-0.434893,-8.817282
63.600000,10.596570,26.813730,-0.353219,-13.656121,-0.435748,-8.832519
63.700000,10.613240,26.883520,-0.353775,-13.691664,-0.436607,-8.847900
63.800000,10.629900,26.952080,-0.354330,-13.726582,-0.437467,-8.862842
63.900000,10.646590,27.025800,-0.354886,-13.764127,-0.438329,-8.879426
64.000000,10.663220,27.097430,-0.355441,-13.800608,-0.439188,-8.895311
64.100000,10.679870,27.166150,-0.355996,-13.835607,-0.440050,-8.910191
64.200000,10.696580,27.237780,-0.356553,-13.872087,-0.440915,-8.925958
64.300000,10.713220,27.311200,-0.357107,-13.909480,-0.441777,-8.942303
64.400000,10.729830,27.388060,-0.357661,-13.948624,-0.442639,-8.959745
64.500000,10.746540,27.456160,-0.358218,-13.983307,-0.443507,-8.974235
64.600000,10.763260,27.530010,-0.358775,-14.020919,-0.444375,-8.990559
64.700000,10.779920,27.608050,-0.359331,-14.060664,-0.445242,-9.008236
64.800000,10.796620,27.676400,-0.359887,-14.095475,-0.446111,-9.022692
64.900000,10.813230,27.751080,-0.360441,-14.133509,-0.446976,-9.039213
65.000000,10.829890,27.830260,-0.360996,-14.173835,-0.447845,-9.057133
65.100000,10.846610,27.897930,-0.361554,-14.208299,-0.448718,-9.071236
65.200000,10.863290,27.972850,-0.362110,-14.246456,-0.449589,-9.087676
65.300000,10.879880,28.045530,-0.362663,-14.283471,-0.450456,-9.103389
65.400000,10.896530,28.119780,-0.363218,-14.321286,-0.451327,-9.119542
65.500000,10.913240,28.195770,-0.363775,-14.359988,-0.452202,-9.136188
65.600000,10.929870,28.274420,-0.364329,-14.400044,-0.453074,-9.153690
65.700000,10.946560,28.341230,-0.364885,-14.434070,-0.453950,-9.167290
65.800000,10.963200,28.428440,-0.365440,-14.478486,-0.454823,-9.187468
65.900000,10.979900,28.504200,-0.365997,-14.517070,-0.455701,-9.203871
66.000000,10.996560,28.575260,-0.366552,-14.553260,-0.456577,-9.218734
66.100000,11.013250,28.648130,-0.367108,-14.590373,-0.457456,-9.234125
66.200000,11.029920,28.729370,-0.367664,-14.631748,-0.458334,-9.252181
66.300000,11.046570,28.805810,-0.368219,-14.670679,-0.459212,-9.268656
66.400000,11.063310,28.881140,-0.368777,-14.709044,-0.460096,-9.284687
66.500000,11.079940,28.965930,-0.369331,-14.752227,-0.460975,-9.303767
66.600000,11.096610,29.043210,-0.369887,-14.791585,-0.461856,-9.320370
66.700000,11.113220,29.120740,-0.370441,-14.831071,-0.462735,-9.337039
66.800000,11.129980,29.209020,-0.370999,-14.876032,-0.463623,-9.357034
66.900000,11.146610,29.276400,-0.371554,-14.910348,-0.464505,-9.370354
67.000000,11.163240,29.353860,-0.372108,-14.949798,-0.465387,-9.386859
67.100000,11.179910,29.435650,-0.372664,-14.991453,-0.466272,-9.404683
67.200000,11.196560,29.515720,-0.373219,-15.032233,-0.467158,-9.421923
67.300000,11.213230,29.591260,-0.373774,-15.070705,-0.468044,-9.437662
67.400000,11.229930,29.669880,-0.374331,-15.110746,-0.468934,-9.454325
67.500000,11.246560,29.753420,-0.374885,-15.153292,-0.469820,-9.472545
67.600000,11.263230,29.838660,-0.375441,-15.196705,-0.470709,-9.491239
67.700000,11.279960,29.908070,-0.375999,-15.232055,-0.471603,-9.504823
67.800000,11.296630,29.988880,-0.376554,-15.273211,-0.472494,-9.522017
67.900000,11.313210,30.076630,-0.377107,-15.317902,-0.473381,-9.541414
68.000000,11.329880,30.160760,-0.377663,-15.360749,-0.474273,-9.559568
68.100000,11.346610,30.239910,-0.378220,-15.401060,-0.475169,-9.576066
68.200000,11.363320,30.318700,-0.378777,-15.441187,-0.476066,-9.592415
68.300000,11.379950,30.398990,-0.379332,-15.482078,-0.476958,-9.609236
68.400000,11.396620,30.483920,-0.379887,-15.525333,-0.477854,-9.627456
68.500000,11.413290,30.571200,-0.380443,-15.569784,-0.478751,-9.646369
68.600000,11.429960,30.657030,-0.380999,-15.613497,-0.479648,-9.664776
68.700000,11.446630,30.735250,-0.381554,-15.653334,-0.480546,-9.680737
68.800000,11.463240,30.815040,-0.382108,-15.693971,-0.481442,-9.697179
68.900000,11.479900,30.913130,-0.382663,-15.743928,-0.482341,-9.719304
69.000000,11.496540,30.994770,-0.383218,-15.785507,-0.483240,-9.736216
69.100000,11.513240,31.077770,-0.383775,-15.827778,-0.484143,-9.753478
69.200000,11.529860,31.168130,-0.384329,-15.873798,-0.485042,-9.773043
69.300000,11.546520,31.252840,-0.384884,-15.916941,-0.485944,-9.790765
69.400000,11.563210,31.334830,-0.385440,-15.958698,-0.486849,-9.807572
69.500000,11.579920,31.420330,-0.385997,-16.002243,-0.487756,-9.825420
69.600000,11.596550,31.503950,-0.386552,-16.044830,-0.488659,-9.842674
69.700000,11.613210,31.588360,-0.387107,-16.087820,-0.489565,-9.860112
69.800000,11.629940,31.669680,-0.387665,-16.129236,-0.490475,-9.876501
69.900000,11.646650,31.760260,-0.388222,-16.175368,-0.491385,-9.895739
70.000000,11.663310,31.850400,-0.388777,-16.221276,-0.492293,-9.914817
70.100000,11.679920,31.935830,-0.389331,-16.264785,-0.493200,-9.932405
70.200000,11.696530,32.029890,-0.389884,-16.312689,-0.494107,-9.952627
70.300000,11.713210,32.115660,-0.390440,-16.356371,-0.495018,-9.970184
70.400000,11.729930,32.209330,-0.390998,-16.404077,-0.495933,-9.990121
70.500000,11.746540,32.289540,-0.391551,-16.444928,-0.496843,-10.005894
70.600000,11.763190,32.377980,-0.392106,-16.489970,-0.497755,-10.024148
70.700000,11.779860,32.477600,-0.392662,-16.540706,-0.498670,-10.045799
70.800000,11.796560,32.563300,-0.393219,-16.584353,-0.499587,-10.063076
70.900000,11.813200,32.651510,-0.393773,-16.629277,-0.500501,-10.081111
71.000000,11.829860,32.747490,-0.394329,-16.678160,-0.501418,-10.101483
71.100000,11.846550,32.826280,-0.394885,-16.718287,-0.502337,-10.116486
71.200000,11.863230,32.927310,-0.395441,-16.769741,-0.503256,-10.138298
71.300000,11.879900,33.018130,-0.395997,-16.815996,-0.504176,-10.156917
71.400000,11.896550,33.111950,-0.396552,-16.863778,-0.505095,-10.176419
71.500000,11.913220,33.197920,-0.397107,-16.907562,-0.506016,-10.193445
71.600000,11.929910,33.290370,-0.397664,-16.954646,-0.506939,-10.212399
71.700000,11.946670,33.387870,-0.398222,-17.004303,-0.507867,-10.232810
71.800000,11.963280,33.477890,-0.398776,-17.050149,-0.508788,-10.250959
71.900000,11.979930,33.572140,-0.399331,-17.098150,-0.509711,-10.270329
72.000000,11.996630,33.667690,-0.399888,-17.146814,-0.510638,-10.290014
72.100000,12.013330,33.764180,-0.400444,-17.195956,-0.511566,-10.309933
72.200000,12.029970,33.855690,-0.400999,-17.242561,-0.512492,-10.328311
72.300000,12.046590,33.952680,-0.401553,-17.291958,-0.513417,-10.348320
72.400000,12.063230,34.046690,-0.402108,-17.339837,-0.514345,-10.367356
72.500000,12.079910,34.142940,-0.402664,-17.388857,-0.515275,-10.386996
72.600000,12.096630,34.242840,-0.403221,-17.439735,-0.516208,-10.407668
72.700000,12.113230,34.344980,-0.403774,-17.491755,-0.517136,-10.429033
72.800000,12.129900,34.436550,-0.404330,-17.538391,-0.518068,-10.447093
72.900000,12.146530,34.532120,-0.404884,-17.587064,-0.518999,-10.466337
73.000000,12.163250,34.632950,-0.405442,-17.638417,-0.519936,-10.487068
73.100000,12.179920,34.727310,-0.405997,-17.686474,-0.520871,-10.505813
73.200000,12.196570,34.823300,-0.406552,-17.735361,-0.521806,-10.525009
73.300000,12.213250,34.923140,-0.407108,-17.786209,-0.522744,-10.545295
73.400000,12.229950,35.022380,-0.407665,-17.836752,-0.523683,-10.565332
73.500000,12.246620,35.121320,-0.408221,-17.887141,-0.524621,-10.585241
73.600000,12.263220,35.223970,-0.408774,-17.939421,-0.525557,-10.606252
73.700000,12.279890,35.320800,-0.409330,-17.988736,-0.526497,-10.625413
73.800000,12.296570,35.423830,-0.409886,-18.041208,-0.527439,-10.646376
73.900000,12.313230,35.531280,-0.410441,-18.095932,-0.528380,-10.668620
74.000000,12.329840,35.626940,-0.410995,-18.144652,-0.529320,-10.687297
74.100000,12.346530,35.730320,-0.411551,-18.197303,-0.530265,-10.708184
74.200000,12.363240,35.831060,-0.412108,-18.248609,-0.531212,-10.728211
74.300000,12.379930,35.940360,-0.412664,-18.304275,-0.532159,-10.750754
74.400000,12.396590,36.042070,-0.413220,-18.356076,-0.533105,-10.770984
74.500000,12.413190,36.140850,-0.413773,-18.406384,-0.534048,-10.790319
74.600000,12.429890,36.250390,-0.414330,-18.462172,-0.534998,-10.812746
74.700000,12.446590,36.353940,-0.414886,-18.514910,-0.535949,-10.833327
74.800000,12.463290,36.465800,-0.415443,-18.571879,-0.536901,-10.856322
74.900000,12.479880,36.561070,-0.415996,-18.620400,-0.537847,-10.874388
75.000000,12.496580,36.672830,-0.416553,-18.677319,-0.538801,-10.897232
75.100000,12.513260,36.769680,-0.417109,-18.726644,-0.539755,-10.915599
75.200000,12.529940,36.883590,-0.417665,-18.784658,-0.540709,-10.938970
75.300000,12.546600,36.980360,-0.418220,-18.833943,-0.541663,-10.957211
75.400000,12.563260,37.093160,-0.418775,-18.891391,-0.542618,-10.980143
75.500000,12.579930,37.195140,-0.419331,-18.943329,-0.543574,-10.999804
75.600000,12.596590,37.308850,-0.419886,-19.001241,-0.544531,-11.022880
75.700000,12.613270,37.413270,-0.420442,-19.054422,-0.545490,-11.043136
75.800000,12.629920,37.527800,-0.420997,-19.112752,-0.546448,-11.066334
75.900000,12.646600,37.643730,-0.421553,-19.171794,-0.547409,-11.089860
76.000000,12.663260,37.749110,-0.422109,-19.225464,-0.548369,-11.110229
76.100000,12.679970,37.863260,-0.422666,-19.283600,-0.549334,-11.133084
76.200000,12.696570,37.969410,-0.423219,-19.337662,-0.550293,-11.153596
76.300000,12.713300,38.087450,-0.423777,-19.397779,-0.551260,-11.177453
76.400000,12.729990,38.200210,-0.424333,-19.455207,-0.552226,-11.199721
76.500000,12.746590,38.307940,-0.424886,-19.510074,-0.553188,-11.220510
76.600000,12.763230,38.424650,-0.425441,-19.569514,-0.554152,-11.243840
76.700000,12.779920,38.537060,-0.425997,-19.626763,-0.555121,-11.265815
76.800000,12.796610,38.639530,-0.426554,-19.678951,-0.556091,-11.284822
76.900000,12.813280,38.761340,-0.427109,-19.740988,-0.557060,-11.309428
77.000000,12.830040,38.872490,-0.427668,-19.797597,-0.558036,-11.330798
77.100000,12.846540,38.985820,-0.428218,-19.855315,-0.558997,-11.352912
77.200000,12.863170,39.111230,-0.428772,-19.919186,-0.559967,-11.378390
77.300000,12.879900,39.230040,-0.429330,-19.979695,-0.560944,-11.401813
77.400000,12.896580,39.348060,-0.429886,-20.039802,-0.561919,-11.424972
77.500000,12.913220,39.459600,-0.430441,-20.096609,-0.562892,-11.446211
77.600000,12.929900,39.575310,-0.430997,-20.155540,-0.563869,-11.468569
77.700000,12.946570,39.705180,-0.431552,-20.221682,-0.564846,-11.494968
77.800000,12.963200,39.814560,-0.432107,-20.277389,-0.565822,-11.515394
77.900000,12.979880,39.933300,-0.432663,-20.337863,-0.566801,-11.538429
78.000000,12.996570,40.054000,-0.433219,-20.399335,-0.567782,-11.561955
78.100000,13.013250,40.169690,-0.433775,-20.458255,-0.568764,-11.583976
78.200000,13.029930,40.293540,-0.434331,-20.521331,-0.569746,-11.608281
78.300000,13.046600,40.412380,-0.434887,-20.581856,-0.570729,-11.631081
78.400000,13.063220,40.536970,-0.435441,-20.645309,-0.571710,-11.655502
78.500000,13.079880,40.658680,-0.435996,-20.707296,-0.572694,-11.678998
78.600000,13.096610,40.778050,-0.436554,-20.768090,-0.573683,-11.701704
78.700000,13.113270,40.905010,-0.437109,-20.832751,-0.574669,-11.726568
78.800000,13.129890,41.037450,-0.437663,-20.900202,-0.575654,-11.752957
78.900000,13.146510,41.150880,-0.438217,-20.957971,-0.576640,-11.773832
79.000000,13.163270,41.282150,-0.438776,-21.024826,-0.577635,-11.799644
79.100000,13.179940,41.409900,-0.439331,-21.089889,-0.578625,-11.824440
79.200000,13.196580,41.534900,-0.439886,-21.153551,-0.579615,-11.848400
79.300000,13.213230,41.664550,-0.440441,-21.219581,-0.580606,-11.873608
79.400000,13.229910,41.791570,-0.440997,-21.284272,-0.581600,-11.897972
79.500000,13.246610,41.917880,-0.441554,-21.348601,-0.582597,-11.922048
79.600000,13.263300,42.046420,-0.442110,-21.414066,-0.583593,-11.946693
79.700000,13.279920,42.176220,-0.442664,-21.480172,-0.584587,-11.971673
79.800000,13.296550,42.306170,-0.443218,-21.546355,-0.585582,-11.996616
79.900000,13.313260,42.434580,-0.443775,-21.611754,-0.586583,-12.020991
80.000000,13.329970,42.576170,-0.444332,-21.683865,-0.587585,-12.049023
80.100000,13.346570,42.694660,-0.444886,-21.744212,-0.588581,-12.070524
80.200000,13.363240,42.830180,-0.445441,-21.813232,-0.589583,-12.096717
80.300000,13.379960,42.961040,-0.445999,-21.879878,-0.590588,-12.121482
80.400000,13.396650,43.102840,-0.446555,-21.952096,-0.591593,-12.149278
80.500000,13.413280,43.224230,-0.447109,-22.013920,-0.592595,-12.171291
80.600000,13.429900,43.364070,-0.447663,-22.085139,-0.593598,-12.198432
80.700000,13.446550,43.504830,-0.448218,-22.156828,-0.594603,-12.225731
80.800000,13.463230,43.631170,-0.448774,-22.221172,-0.595611,-12.248881
80.900000,13.479900,43.775550,-0.449330,-22.294705,-0.596620,-12.277025
81.000000,13.496520,43.900440,-0.449884,-22.358310,-0.597626,-12.299664
81.100000,13.513190,44.038860,-0.450440,-22.428807,-0.598637,-12.325983
81.200000,13.529880,44.175110,-0.450996,-22.498199,-0.599650,-12.351601
81.300000,13.546580,44.315520,-0.451553,-22.569709,-0.600664,-12.378297
81.400000,13.563190,44.448950,-0.452106,-22.637664,-0.601674,-12.403033
81.500000,13.579860,44.590760,-0.452662,-22.709888,-0.602689,-12.429984
81.600000,13.596560,44.732380,-0.453219,-22.782014,-0.603706,-12.456780
81.700000,13.613270,44.875660,-0.453776,-22.854986,-0.604726,-12.483949
81.800000,13.629900,45.020830,-0.454330,-22.928920,-0.605741,-12.511624
81.900000,13.646510,45.168150,-0.454884,-23.003950,-0.606756,-12.539829
82.000000,13.663210,45.301220,-0.455440,-23.071722,-0.607778,-12.563929
82.100000,13.679930,45.447400,-0.455998,-23.146171,-0.608802,-12.591571
82.200000,13.696630,45.594570,-0.456554,-23.221124,-0.609826,-12.619419
82.300000,13.713290,45.729190,-0.457110,-23.289685,-0.610848,-12.643745
82.400000,13.729920,45.881350,-0.457664,-23.367180,-0.611870,-12.672863
82.500000,13.746600,46.033210,-0.458220,-23.444521,-0.612895,-12.701773
82.600000,13.763290,46.171000,-0.458776,-23.514697,-0.613923,-12.726711
82.700000,13.779930,46.315700,-0.459331,-23.588392,-0.614948,-12.753512
82.800000,13.796610,46.470970,-0.459887,-23.667471,-0.615977,-12.783109
82.900000,13.813280,46.619470,-0.460443,-23.743101,-0.617006,-12.810764
83.000000,13.829950,46.768480,-0.460998,-23.818991,-0.618037,-12.838476
83.100000,13.846570,46.925350,-0.461552,-23.898885,-0.619065,-12.868299
83.200000,13.863220,47.076640,-0.462107,-23.975936,-0.620096,-12.896480
83.300000,13.879920,47.230670,-0.462664,-24.054383,-0.621132,-12.925286
83.400000,13.896620,47.389360,-0.463221,-24.135203,-0.622168,-12.955278
83.500000,13.913270,47.529850,-0.463776,-24.206754,-0.623203,-12.980250
83.600000,13.929910,47.685050,-0.464330,-24.285797,-0.624238,-13.009165
83.700000,13.946600,47.833480,-0.464887,-24.361391,-0.625277,-13.036105
83.800000,13.963280,47.999860,-0.465443,-24.446128,-0.626316,-13.067857
83.900000,13.980040,48.144840,-0.466001,-24.519966,-0.627362,-13.093629
84.000000,13.996620,48.305470,-0.466554,-24.601774,-0.628397,-13.123718
84.100000,14.013220,48.456460,-0.467107,-24.678672,-0.629435,-13.151084
84.200000,14.029900,48.618830,-0.467663,-24.761367,-0.630479,-13.181383
84.300000,14.046610,48.776840,-0.468220,-24.841841,-0.631526,-13.210386
84.400000,14.063280,48.941900,-0.468776,-24.925905,-0.632572,-13.241239
84.500000,14.079920,49.103220,-0.469331,-25.008065,-0.633616,-13.271013
84.600000,14.096560,49.262580,-0.469885,-25.089226,-0.634662,-13.300167
84.700000,14.113250,49.418520,-0.470442,-25.168646,-0.635712,-13.328266
84.800000,14.129920,49.585680,-0.470997,-25.253779,-0.636762,-13.359317
84.900000,14.146520,49.744370,-0.471551,-25.334600,-0.637808,-13.388052
85.000000,14.163240,49.909310,-0.472108,-25.418603,-0.638864,-13.418277
85.100000,14.179920,50.076960,-0.472664,-25.503986,-0.639917,-13.449170
85.200000,14.196620,50.236780,-0.473221,-25.585382,-0.640974,-13.477850
85.300000,14.213260,50.401840,-0.473775,-25.669446,-0.642027,-13.507896
85.400000,14.229820,50.569440,-0.474327,-25.754804,-0.643077,-13.538597
85.500000,14.246580,50.739220,-0.474886,-25.841273,-0.644140,-13.569614
85.600000,14.263270,50.915210,-0.475442,-25.930904,-0.645200,-13.602254
85.700000,14.279980,51.074180,-0.475999,-26.011866,-0.646262,-13.630235
85.800000,14.296550,51.249200,-0.476552,-26.101003,-0.647317,-13.662527
85.900000,14.313220,51.423390,-0.477107,-26.189717,-0.648379,-13.694411
86.000000,14.329900,51.595760,-0.477663,-26.277505,-0.649443,-13.725704
86.100000,14.346610,51.773830,-0.478220,-26.368195,-0.650510,-13.758388
86.200000,14.363210,51.945660,-0.478774,-26.455707,-0.651571,-13.789411
86.300000,14.379910,52.121250,-0.479330,-26.545135,-0.652639,-13.821246
86.400000,14.396560,52.293690,-0.479885,-26.632958,-0.653706,-13.852192
86.500000,14.413250,52.471100,-0.480442,-26.723312,-0.654776,-13.884319
86.600000,14.429940,52.649600,-0.480998,-26.814221,-0.655848,-13.916634
86.700000,14.446540,52.824960,-0.481551,-26.903531,-0.656914,-13.948100
86.800000,14.463250,52.998780,-0.482108,-26.992057,-0.657989,-13.978961
86.900000,14.479950,53.191840,-0.482665,-27.090382,-0.659065,-14.014803
87.000000,14.496640,53.371760,-0.483221,-27.182014,-0.660141,-14.047085
87.100000,14.513240,53.552920,-0.483775,-27.274278,-0.661212,-14.079673
87.200000,14.529920,53.734830,-0.484331,-27.366924,-0.662290,-14.112284
87.300000,14.546610,53.920560,-0.484887,-27.461516,-0.663369,-14.145784
87.400000,14.563270,54.104740,-0.485442,-27.555318,-0.664448,-14.178800
87.500000,14.579920,54.279100,-0.485997,-27.644119,-0.665527,-14.209151
87.600000,14.596610,54.465350,-0.486554,-27.738975,-0.666610,-14.242475
87.700000,14.613270,54.642220,-0.487109,-27.829054,-0.667692,-14.273271
87.800000,14.629920,54.841610,-0.487664,-27.930603,-0.668775,-14.309853
87.900000,14.646600,55.032270,-0.488220,-28.027705,-0.669860,-14.344019
88.000000,14.663230,55.218540,-0.488774,-28.122571,-0.670944,-14.376980
88.100000,14.679900,55.410150,-0.489330,-28.220158,-0.672032,-14.411188
88.200000,14.696600,55.606660,-0.489887,-28.320239,-0.673122,-14.446532
88.300000,14.713290,55.798840,-0.490443,-28.418116,-0.674214,-14.480650
88.400000,14.729860,55.984930,-0.490995,-28.512891,-0.675298,-14.513194
88.500000,14.746520,56.181730,-0.491551,-28.613120,-0.676390,-14.548322
88.600000,14.763290,56.377970,-0.492110,-28.713064,-0.677490,-14.583088
88.700000,14.779960,56.571040,-0.492665,-28.811394,-0.678584,-14.617019
88.800000,14.796600,56.767270,-0.493220,-28.911333,-0.679678,-14.651685
88.900000,14.813250,56.962540,-0.493775,-29.010783,-0.680774,-14.685984
89.000000,14.829900,57.157750,-0.494330,-29.110203,-0.681871,-14.720156
89.100000,14.846580,57.370480,-0.494886,-29.218546,-0.682971,-14.758696
89.200000,14.863310,57.569230,-0.495444,-29.319768,-0.684076,-14.793475
89.300000,14.879940,57.768780,-0.495998,-29.421398,-0.685175,-14.828443
89.400000,14.896550,57.971960,-0.496552,-29.524877,-0.686274,-14.864250
89.500000,14.913250,58.174360,-0.497108,-29.627958,-0.687381,-14.899653
89.600000,14.929930,58.371440,-0.497664,-29.728330,-0.688487,-14.933601
89.700000,14.946530,58.572700,-0.498218,-29.830831,-0.689589,-14.968584
89.800000,14.963190,58.801560,-0.498773,-29.947389,-0.690696,-15.010440
89.900000,14.979910,59.004380,-0.499330,-30.050684,-0.691809,-15.045466
90.000000,14.996560,59.215630,-0.499885,-30.158273,-0.692918,-15.082595
90.100000,15.013160,59.426600,-0.500439,-30.265719,-0.694025,-15.119583
90.200000,15.029860,59.637030,-0.500995,-30.372890,-0.695140,-15.156214
90.300000,15.046590,59.848090,-0.501553,-30.480382,-0.696258,-15.192855
90.400000,15.063300,60.058620,-0.502110,-30.587604,-0.697376,-15.229262
90.500000,15.079940,60.274860,-0.502665,-30.697734,-0.698491,-15.267068
90.600000,15.096570,60.489980,-0.503219,-30.807294,-0.699606,-15.304478
90.700000,15.113210,60.712700,-0.503774,-30.920724,-0.700723,-15.343678
90.800000,15.129940,60.929160,-0.504331,-31.030966,-0.701848,-15.381078
90.900000,15.146650,61.148000,-0.504888,-31.142421,-0.702972,-15.418976
91.000000,15.163240,61.368570,-0.505441,-31.254756,-0.704089,-15.457310
91.100000,15.179870,61.581340,-0.505996,-31.363119,-0.705211,-15.493517
91.200000,15.196560,61.809890,-0.506552,-31.479518,-0.706338,-15.533505
91.300000,15.213250,62.027260,-0.507108,-31.590224,-0.707466,-15.570558
91.400000,15.229920,62.254430,-0.507664,-31.705921,-0.708594,-15.609966
91.500000,15.246580,62.475880,-0.508219,-31.818704,-0.709722,-15.647824
91.600000,15.263240,62.705180,-0.508775,-31.935486,-0.710852,-15.687520
91.700000,15.279950,62.941370,-0.509332,-32.055777,-0.711987,-15.728754
91.800000,15.296600,63.168120,-0.509887,-32.171259,-0.713119,-15.767563
91.900000,15.313240,63.394080,-0.510441,-32.286340,-0.714251,-15.806057
92.000000,15.329890,63.621450,-0.510996,-32.402138,-0.715385,-15.844764
92.100000,15.346620,63.860630,-0.511554,-32.523952,-0.716526,-15.886194
92.200000,15.363330,64.090990,-0.512111,-32.641273,-0.717667,-15.925318
92.300000,15.379900,64.322530,-0.512663,-32.759196,-0.718800,-15.964757
92.400000,15.396550,64.563920,-0.513218,-32.882134,-0.719940,-16.006420
92.500000,15.413260,64.801350,-0.513775,-33.003057,-0.721084,-16.046900
92.600000,15.429980,65.047690,-0.514333,-33.128516,-0.722231,-16.089438
92.700000,15.446570,65.285080,-0.514886,-33.249418,-0.723371,-16.129769
92.800000,15.463240,65.524900,-0.515441,-33.371558,-0.724517,-16.170477
92.900000,15.479910,65.767950,-0.515997,-33.495342,-0.725664,-16.211846
93.000000,15.496590,66.010310,-0.516553,-33.618775,-0.726814,-16.252896
93.100000,15.513250,66.258360,-0.517108,-33.745106,-0.727963,-16.295230
93.200000,15.529890,66.508730,-0.517663,-33.872618,-0.729112,-16.338017
93.300000,15.546540,66.751040,-0.518218,-33.996026,-0.730264,-16.378673
93.400000,15.563210,66.999410,-0.518774,-34.122519,-0.731418,-16.420655
93.500000,15.579940,67.256750,-0.519331,-34.253582,-0.732577,-16.464623
93.600000,15.596520,67.503870,-0.519884,-34.379439,-0.733728,-16.506119
93.700000,15.613180,67.759210,-0.520439,-34.509482,-0.734885,-16.549390
93.800000,15.629900,68.022030,-0.520997,-34.643335,-0.736048,-16.594273
93.900000,15.646630,68.275400,-0.521554,-34.772376,-0.737213,-16.636692
94.000000,15.663270,68.530920,-0.522109,-34.902511,-0.738373,-16.679596
94.100000,15.679900,68.782460,-0.522663,-35.030619,-0.739533,-16.721399
94.200000,15.696580,69.044170,-0.523219,-35.163907,-0.740699,-16.765471
94.300000,15.713300,69.305990,-0.523777,-35.297251,-0.741868,-16.809374
94.400000,15.729970,69.574630,-0.524332,-35.434068,-0.743036,-16.854840
94.500000,15.746600,69.833980,-0.524887,-35.566154,-0.744202,-16.897954
94.600000,15.763260,70.105500,-0.525442,-35.704438,-0.745371,-16.943827
94.700000,15.779910,70.369830,-0.525997,-35.839060,-0.746542,-16.987822
94.800000,15.796550,70.635300,-0.526552,-35.974263,-0.747712,-17.031955
94.900000,15.813200,70.913670,-0.527107,-36.116036,-0.748885,-17.079032
95.000000,15.829890,71.180960,-0.527663,-36.252165,-0.750063,-17.123239
95.100000,15.846560,71.450260,-0.528219,-36.389319,-0.751240,-17.167801
95.200000,15.863310,71.732780,-0.528777,-36.533205,-0.752424,-17.215286
95.300000,15.879880,72.002680,-0.529329,-36.670664,-0.753597,-17.259806
95.400000,15.896520,72.280340,-0.529884,-36.812075,-0.754776,-17.305945
95.500000,15.913240,72.562420,-0.530441,-36.955737,-0.755962,-17.352887
95.600000,15.929960,72.842150,-0.530999,-37.098202,-0.757150,-17.399106
95.700000,15.946630,73.126450,-0.531554,-37.242995,-0.758335,-17.446320
95.800000,15.963280,73.408860,-0.532109,-37.386825,-0.759521,-17.492947
95.900000,15.979950,73.687180,-0.532665,-37.528573,-0.760709,-17.538415
96.000000,15.996620,73.980480,-0.533221,-37.677949,-0.761899,-17.587288
96.100000,16.013340,74.263770,-0.533778,-37.822227,-0.763093,-17.633555
96.200000,16.029950,74.544570,-0.534332,-37.965238,-0.764282,-17.679209
96.300000,16.046620,74.839320,-0.534887,-38.115353,-0.765476,-17.727933
96.400000,16.063310,75.136730,-0.535444,-38.266822,-0.766672,-17.777095
96.500000,16.079980,75.436730,-0.535999,-38.419611,-0.767869,-17.826725
96.600000,16.096610,75.726040,-0.536554,-38.566955,-0.769065,-17.873714
96.700000,16.113220,76.017750,-0.537107,-38.715522,-0.770260,-17.921131
96.800000,16.129930,76.317670,-0.537664,-38.868270,-0.771464,-17.970188
96.900000,16.146580,76.617770,-0.538219,-39.021110,-0.772665,-18.019194
97.000000,16.163270,76.931700,-0.538776,-39.180993,-0.773871,-18.071227
97.100000,16.179890,77.233390,-0.539330,-39.334643,-0.775073,-18.120303
97.200000,16.196580,77.539990,-0.539886,-39.490793,-0.776281,-18.170267
97.300000,16.213220,77.842670,-0.540441,-39.644946,-0.777487,-18.219205
97.400000,16.229920,78.160710,-0.540997,-39.806923,-0.778699,-18.271484
97.500000,16.246600,78.471820,-0.541553,-39.965370,-0.779911,-18.321991
97.600000,16.263210,78.791210,-0.542107,-40.128034,-0.781120,-18.374346
97.700000,16.279900,79.103420,-0.542663,-40.287041,-0.782335,-18.424741
97.800000,16.296640,79.420010,-0.543221,-40.448279,-0.783556,-18.475911
97.900000,16.313300,79.739970,-0.543777,-40.611233,-0.784773,-18.527792
98.000000,16.329870,80.058470,-0.544329,-40.773444,-0.785984,-18.579276
98.100000,16.346540,80.380840,-0.544885,-40.937626,-0.787204,-18.631341
98.200000,16.363220,80.705580,-0.545441,-41.103014,-0.788427,-18.683759
98.300000,16.379880,81.029750,-0.545996,-41.268113,-0.789649,-18.735888
98.400000,16.396550,81.353530,-0.546552,-41.433013,-0.790874,-18.787731
98.500000,16.413260,81.673200,-0.547109,-41.595819,-0.792103,-18.838386
98.600000,16.429940,82.002560,-0.547665,-41.763561,-0.793331,-18.891134
98.700000,16.446600,82.344290,-0.548220,-41.937603,-0.794560,-18.946570
98.800000,16.463250,82.676080,-0.548775,-42.106582,-0.795789,-18.999542
98.900000,16.479930,83.005000,-0.549331,-42.274099,-0.797022,-19.051626
99.000000,16.496560,83.340400,-0.549885,-42.444917,-0.798253,-19.105080
99.100000,16.513280,83.677220,-0.550443,-42.616458,-0.799492,-19.158541
99.200000,16.529990,84.028470,-0.551000,-42.795348,-0.800732,-19.215126
99.300000,16.546520,84.373910,-0.551551,-42.971280,-0.801960,-19.270442
99.400000,16.563220,84.716810,-0.552107,-43.145917,-0.803202,-19.324740
99.500000,16.579930,85.054150,-0.552664,-43.317723,-0.804446,-19.377562
99.600000,16.596610,85.410610,-0.553220,-43.499266,-0.805690,-19.434588
99.700000,16.613230,85.777210,-0.553774,-43.685974,-0.806930,-19.493803
99.800000,16.629890,86.122970,-0.554330,-43.862068,-0.808176,-19.548023
99.900000,16.646580,86.471700,-0.554886,-44.039675,-0.809425,-19.602676
100.000000,16.663230,86.828600,-0.555441,-44.221443,-0.810672,-19.659040
100.100000,16.679920,87.192660,-0.555997,-44.406857,-0.811925,-19.716763
100.200000,16.696520,87.554770,-0.556551,-44.591278,-0.813172,-19.773973
100.300000,16.713220,87.924190,-0.557107,-44.779422,-0.814428,-19.832478
100.400000,16.729950,88.292190,-0.557665,-44.966843,-0.815688,-19.890409
100.500000,16.746630,88.665310,-0.558221,-45.156872,-0.816946,-19.949358
100.600000,16.763230,89.023350,-0.558774,-45.339220,-0.818199,-20.004828
100.700000,16.779920,89.407310,-0.559331,-45.534769,-0.819460,-20.065776
100.800000,16.796630,89.788700,-0.559888,-45.729009,-0.820725,-20.125901
100.900000,16.813300,90.162580,-0.560443,-45.919425,-0.821989,-20.184189
101.000000,16.829950,90.534580,-0.560998,-46.108883,-0.823252,-20.241876
101.100000,16.846580,90.921620,-0.561553,-46.306001,-0.824516,-20.302743
101.200000,16.863240,91.309060,-0.562108,-46.503322,-0.825783,-20.363433
101.300000,16.879930,91.699490,-0.562664,-46.702167,-0.827054,-20.424523
101.400000,16.896630,92.081050,-0.563221,-46.896494,-0.828328,-20.483404
101.500000,16.913230,92.468290,-0.563774,-47.093713,-0.829596,-20.543487
101.600000,16.929890,92.866390,-0.564330,-47.296464,-0.830869,-20.605666
101.700000,16.946560,93.269440,-0.564885,-47.501736,-0.832146,-20.668702
101.800000,16.963200,93.656480,-0.565440,-47.698854,-0.833421,-20.728014
101.900000,16.979850,94.051960,-0.565995,-47.900270,-0.834699,-20.788957
102.000000,16.996550,94.458730,-0.566552,-48.107436,-0.835983,-20.852088
102.100000,17.013300,94.868000,-0.567110,-48.315876,-0.837272,-20.915459
102.200000,17.029930,95.276870,-0.567664,-48.524111,-0.838553,-20.978704
102.300000,17.046550,95.672740,-0.568218,-48.725726,-0.839835,-21.038875
102.400000,17.063180,96.088260,-0.568773,-48.937349,-0.841120,-21.103122
102.500000,17.079950,96.507610,-0.569332,-49.150922,-0.842417,-21.167746
102.600000,17.096640,96.924280,-0.569888,-49.363130,-0.843710,-21.231675
102.700000,17.113300,97.343600,-0.570443,-49.576688,-0.845002,-21.295997
102.800000,17.129930,97.747220,-0.570998,-49.782250,-0.846293,-21.356702
102.900000,17.146550,98.173010,-0.571552,-49.999103,-0.847585,-21.422033
103.000000,17.163270,98.618410,-0.572109,-50.225944,-0.848887,-21.491229
103.100000,17.179930,99.041730,-0.572664,-50.441539,-0.850185,-21.555469
103.200000,17.196580,99.462570,-0.573219,-50.655871,-0.851485,-21.618946
103.300000,17.213230,99.903560,-0.573774,-50.880465,-0.852786,-21.686560
103.400000,17.229920,100.340930,-0.574331,-51.103216,-0.854092,-21.753072
103.500000,17.246580,100.783950,-0.574886,-51.328844,-0.855398,-21.820610
103.600000,17.263220,101.222430,-0.575441,-51.552160,-0.856704,-21.886951
103.700000,17.279890,101.666400,-0.575996,-51.778272,-0.858013,-21.954177
103.800000,17.296580,102.118570,-0.576553,-52.008561,-0.859326,-22.022886
103.900000,17.313270,102.577160,-0.577109,-52.242119,-0.860641,-22.092722
104.000000,17.329960,103.032490,-0.577665,-52.474016,-0.861957,-22.161596
104.100000,17.346590,103.487940,-0.578220,-52.705975,-0.863271,-22.230344
104.200000,17.363270,103.950290,-0.578776,-52.941448,-0.864590,-22.300226
104.300000,17.379970,104.402770,-0.579332,-53.171894,-0.865912,-22.367697
104.400000,17.396650,104.874300,-0.579888,-53.412042,-0.867235,-22.439022
104.500000,17.413290,105.355220,-0.580443,-53.656973,-0.868556,-22.512159
104.600000,17.429930,105.827330,-0.580998,-53.897417,-0.869879,-22.583143
104.700000,17.446620,106.300320,-0.581554,-54.138308,-0.871207,-22.653959
104.800000,17.463330,106.772260,-0.582111,-54.378665,-0.872539,-22.724246
104.900000,17.479920,107.265340,-0.582664,-54.629789,-0.873864,-22.798978
105.000000,17.496560,107.741820,-0.583219,-54.872458,-0.875194,-22.869816
105.100000,17.513240,108.221290,-0.583775,-55.116650,-0.876528,-22.940946
105.200000,17.529920,108.707240,-0.584331,-55.364143,-0.877865,-23.013176
105.300000,17.546600,109.210010,-0.584887,-55.620201,-0.879204,-23.088687
105.400000,17.563250,109.688870,-0.585442,-55.864083,-0.880542,-23.158921
105.500000,17.579890,110.182430,-0.585996,-56.115451,-0.881880,-23.232002
105.600000,17.596550,110.690850,-0.586552,-56.374387,-0.883223,-23.307896
105.700000,17.613280,111.198240,-0.587109,-56.632799,-0.884572,-23.383154
105.800000,17.629860,111.688700,-0.587662,-56.882588,-0.885912,-23.454852
105.900000,17.646520,112.199770,-0.588217,-57.142874,-0.887260,-23.530445
106.000000,17.663220,112.717850,-0.588774,-57.406730,-0.888612,-23.607140
106.100000,17.679930,113.250370,-0.589331,-57.677940,-0.889968,-23.686542
106.200000,17.696570,113.767230,-0.589886,-57.941174,-0.891319,-23.762506
106.300000,17.713230,114.278020,-0.590441,-58.201318,-0.892674,-23.836873
106.400000,17.729880,114.810840,-0.590996,-58.472681,-0.894030,-23.915560
106.500000,17.746560,115.339880,-0.591552,-58.742119,-0.895391,-23.993101
106.600000,17.763200,115.870630,-0.592107,-59.012427,-0.896750,-24.070776
106.700000,17.779840,116.404260,-0.592661,-59.284203,-0.898110,-24.148748
106.800000,17.796550,116.942060,-0.593218,-59.558102,-0.899479,-24.227144
106.900000,17.813230,117.488390,-0.593774,-59.836346,-0.900846,-24.307059
107.000000,17.829940,118.037460,-0.594331,-60.115985,-0.902219,-24.387171
107.100000,17.846530,118.583250,-0.594884,-60.393953,-0.903583,-24.466537
107.200000,17.863160,119.141890,-0.595439,-60.678466,-0.904952,-24.548161
107.300000,17.879910,119.714320,-0.595997,-60.970003,-0.906333,-24.632064
107.400000,17.896620,120.263690,-0.596554,-61.249794,-0.907713,-24.710985
107.500000,17.913280,120.828360,-0.597109,-61.537378,-0.909090,-24.792835
107.600000,17.929870,121.404900,-0.597662,-61.831008,-0.910464,-24.876943
107.700000,17.946570,121.984630,-0.598219,-62.126262,-0.911848,-24.961152
107.800000,17.963290,122.563980,-0.598776,-62.421322,-0.913236,-25.044912
107.900000,17.979990,123.144240,-0.599333,-62.716846,-0.914625,-25.128571
108.000000,17.996580,123.714730,-0.599886,-63.007395,-0.916006,-25.210141
108.100000,18.013270,124.301290,-0.600442,-63.306127,-0.917397,-25.294448
108.200000,18.029920,124.905820,-0.600997,-63.614012,-0.918787,-25.382160
108.300000,18.046610,125.501910,-0.601554,-63.917598,-0.920182,-25.467733
108.400000,18.063270,126.098080,-0.602109,-64.221225,-0.921577,-25.553047
108.500000,18.079930,126.700250,-0.602664,-64.527907,-0.922974,-25.639239
108.600000,18.096650,127.322720,-0.603222,-64.844929,-0.924378,-25.729063
108.700000,18.113330,127.924450,-0.603778,-65.151387,-0.925780,-25.814435
108.800000,18.129930,128.537250,-0.604331,-65.463484,-0.927177,-25.901871
108.900000,18.146550,129.160540,-0.604885,-65.780923,-0.928578,-25.991029
109.000000,18.163290,129.783260,-0.605443,-66.098072,-0.929992,-26.079457
109.100000,18.179980,130.420210,-0.605999,-66.422468,-0.931403,-26.170496
109.200000,18.196640,131.047470,-0.606555,-66.741928,-0.932813,-26.259300
109.300000,18.213210,131.683500,-0.607107,-67.065856,-0.934218,-26.349705
109.400000,18.229860,132.325530,-0.607662,-67.392839,-0.935632,-26.440772
109.500000,18.246530,132.959240,-0.608218,-67.715585,-0.937049,-26.529770
109.600000,18.263260,133.627520,-0.608775,-68.055937,-0.938473,-26.625161
109.700000,18.279940,134.283620,-0.609331,-68.390086,-0.939895,-26.717864
109.800000,18.296560,134.924450,-0.609885,-68.716458,-0.941315,-26.807298
109.900000,18.313230,135.603420,-0.610441,-69.062255,-0.942740,-26.903823
110.000000,18.329870,136.260650,-0.610996,-69.396979,-0.944165,-26.995726
110.100000,18.346580,136.930940,-0.611553,-69.738355,-0.945598,-27.089678
110.200000,18.363180,137.606580,-0.612106,-70.082456,-0.947023,-27.184564
110.300000,18.379900,138.286530,-0.612663,-70.428751,-0.948461,-27.279638
110.400000,18.396550,138.968350,-0.613218,-70.775999,-0.949895,-27.374859
110.500000,18.413220,139.679460,-0.613774,-71.138165,-0.951333,-27.475409
110.600000,18.429820,140.354660,-0.614327,-71.482041,-0.952766,-27.568670
110.700000,18.446560,141.054780,-0.614885,-71.838610,-0.954214,-27.666102
110.800000,18.463230,141.764300,-0.615441,-72.199965,-0.955658,-27.765146
110.900000,18.479900,142.489590,-0.615997,-72.569352,-0.957104,-27.866873
111.000000,18.496570,143.206790,-0.616552,-72.934619,-0.958552,-27.966610
111.100000,18.513240,143.925660,-0.617108,-73.300737,-0.960002,-28.066266
111.200000,18.529900,144.661100,-0.617663,-73.675293,-0.961454,-28.168766
111.300000,18.546580,145.392150,-0.618219,-74.047614,-0.962909,-28.269947
111.400000,18.563300,146.130290,-0.618777,-74.423546,-0.964370,-28.371992
111.500000,18.579870,146.872470,-0.619329,-74.801535,-0.965820,-28.474775
111.600000,18.596530,147.617110,-0.619884,-75.180777,-0.967280,-28.577391
111.700000,18.613240,148.379000,-0.620441,-75.568804,-0.968746,-28.682795
111.800000,18.629920,149.127120,-0.620997,-75.949819,-0.970212,-28.785184
111.900000,18.646540,149.893920,-0.621551,-76.340347,-0.971675,-28.890902
112.000000,18.663200,150.655110,-0.622107,-76.728017,-0.973143,-28.995006
112.100000,18.679890,151.442340,-0.622663,-77.128950,-0.974617,-29.103607
112.200000,18.696620,152.224640,-0.623221,-77.527373,-0.976096,-29.210712
112.300000,18.713300,152.994540,-0.623777,-77.919479,-0.977572,-29.315126
112.400000,18.729910,153.786650,-0.624330,-78.322898,-0.979045,-29.423537
112.500000,18.746580,154.592010,-0.624886,-78.733064,-0.980525,-29.533875
112.600000,18.763290,155.405760,-0.625443,-79.147504,-0.982011,-29.645252
112.700000,18.779960,156.197400,-0.625999,-79.550683,-0.983496,-29.752061
112.800000,18.796530,157.008900,-0.626551,-79.963976,-0.984974,-29.862467
112.900000,18.813210,157.830000,-0.627107,-80.382159,-0.986464,-29.973944
113.000000,18.829890,158.646730,-0.627663,-80.798116,-0.987956,-30.084128
113.100000,18.846600,159.494960,-0.628220,-81.230116,-0.989453,-30.199733
113.200000,18.863270,160.317960,-0.628776,-81.649267,-0.990949,-30.310195
113.300000,18.879870,161.147280,-0.629329,-82.071636,-0.992440,-30.421575
113.400000,18.896560,162.001920,-0.629885,-82.506900,-0.993942,-30.537014
113.500000,18.913250,162.876690,-0.630442,-82.952417,-0.995447,-30.655757
113.600000,18.929900,163.737980,-0.630997,-83.391068,-0.996950,-30.771582
113.700000,18.946530,164.605610,-0.631551,-83.832949,-0.998453,-30.888166
113.800000,18.963220,165.479130,-0.632107,-84.277829,-0.999964,-31.005195
113.900000,18.979940,166.371610,-0.632665,-84.732365,-1.001480,-31.125192
114.000000,18.996600,167.244420,-0.633220,-85.176884,-1.002993,-31.241177
114.100000,19.013190,168.132480,-0.633773,-85.629169,-1.004502,-31.359714
114.200000,19.029870,169.031430,-0.634329,-86.087000,-1.006021,-31.479520
114.300000,19.046570,169.936190,-0.634886,-86.547791,-1.007545,-31.599839
114.400000,19.063260,170.843200,-0.635442,-87.009727,-1.009070,-31.720092
114.500000,19.079890,171.758710,-0.635996,-87.475993,-1.010591,-31.841582
114.600000,19.096550,172.674240,-0.636552,-87.942268,-1.012118,-31.962471
114.700000,19.113210,173.618010,-0.637107,-88.422926,-1.013647,-32.088061
114.800000,19.129900,174.558440,-0.637663,-88.901883,-1.015181,-32.212412
114.900000,19.146610,175.514820,-0.638220,-89.388964,-1.016720,-32.339110
115.000000,19.163290,176.465190,-0.638776,-89.872983,-1.018258,-32.464249
115.100000,19.179930,177.431060,-0.639331,-90.364897,-1.019795,-32.591817
115.200000,19.196620,178.417110,-0.639887,-90.867088,-1.021338,-32.722389
115.300000,19.213320,179.393880,-0.640444,-91.364553,-1.022885,-32.850673
115.400000,19.229960,180.380830,-0.640999,-91.867202,-1.024429,-32.980448
115.500000,19.246630,181.378130,-0.641554,-92.375123,-1.025978,-33.111463
115.600000,19.263320,182.391910,-0.642111,-92.891437,-1.027531,-33.244854
115.700000,19.280000,183.400670,-0.642667,-93.405194,-1.029086,-33.376789
115.800000,19.296590,184.414860,-0.643220,-93.921717,-1.030635,-33.509421
115.900000,19.313270,185.432910,-0.643776,-94.440206,-1.032195,-33.641899
116.000000,19.329950,186.446110,-0.644332,-94.956224,-1.033757,-33.772922
116.100000,19.346610,187.509480,-0.644887,-95.497794,-1.035319,-33.912508
116.200000,19.363240,188.528930,-0.645441,-96.016996,-1.036881,-34.043658
116.300000,19.379860,189.582860,-0.645995,-96.553758,-1.038445,-34.180481
116.400000,19.396550,190.650940,-0.646552,-97.097726,-1.040018,-34.319030
116.500000,19.413240,191.723910,-0.647108,-97.644186,-1.041593,-34.457852
116.600000,19.429970,192.818770,-0.647666,-98.201793,-1.043175,-34.599863
116.700000,19.446580,193.899150,-0.648219,-98.752026,-1.044747,-34.739054
116.800000,19.463270,195.012760,-0.648776,-99.319183,-1.046330,-34.883314
116.900000,19.479930,196.107860,-0.649331,-99.876913,-1.047913,-35.023737
117.000000,19.496660,197.225540,-0.649889,-100.446143,-1.049504,-35.167333
117.100000,19.513270,198.353130,-0.650442,-101.020420,-1.051087,-35.312462
117.200000,19.529930,199.487750,-0.650998,-101.598277,-1.052677,-35.458036
117.300000,19.546640,200.645610,-0.651555,-102.187970,-1.054274,-35.606921
117.400000,19.563310,201.805830,-0.652110,-102.778865,-1.055870,-35.755705
117.500000,19.579940,202.950160,-0.652665,-103.361668,-1.057465,-35.901159
117.600000,19.596560,204.108280,-0.653219,-103.951493,-1.059061,-36.048437
117.700000,19.613220,205.298140,-0.653774,-104.557484,-1.060664,-36.200519
117.800000,19.629910,206.489210,-0.654330,-105.164091,-1.062272,-36.352036
117.900000,19.646610,207.696400,-0.654887,-105.778908,-1.063883,-36.505676
118.000000,19.663240,208.900130,-0.655441,-106.391963,-1.065491,-36.658273
118.100000,19.679870,210.112110,-0.655996,-107.009219,-1.067101,-36.811635
118.200000,19.696530,211.341520,-0.656551,-107.635352,-1.068717,-36.967254
118.300000,19.713220,212.607850,-0.657107,-108.280289,-1.070338,-37.128517
118.400000,19.729850,213.853210,-0.657662,-108.914545,-1.071956,-37.285624
118.500000,19.746500,215.122500,-0.658217,-109.560990,-1.073578,-37.446120
118.600000,19.763260,216.410830,-0.658775,-110.217131,-1.075214,-37.608804
118.700000,19.779950,217.697490,-0.659332,-110.872421,-1.076846,-37.770723
118.800000,19.796620,218.989170,-0.659887,-111.530268,-1.078478,-37.932857
118.900000,19.813270,220.277110,-0.660442,-112.186211,-1.080111,-38.093688
119.000000,19.829940,221.594910,-0.660998,-112.857361,-1.081749,-38.258871
119.100000,19.846600,222.907730,-0.661553,-113.525975,-1.083389,-38.422488
119.200000,19.863340,224.240340,-0.662111,-114.204667,-1.085039,-38.588463
119.300000,19.879940,225.537230,-0.662665,-114.865168,-1.086678,-38.748080
119.400000,19.896540,226.874050,-0.663218,-115.546005,-1.088319,-38.913815
119.500000,19.913220,228.227160,-0.663774,-116.235138,-1.089972,-39.081276
119.600000,19.929910,229.567730,-0.664330,-116.917885,-1.091628,-39.245787
119.700000,19.946550,230.928820,-0.664885,-117.611082,-1.093282,-39.413238
119.800000,19.963180,232.309940,-0.665439,-118.314481,-1.094937,-39.583372
119.900000,19.979890,233.689500,-0.665996,-119.017085,-1.096603,-39.752143
120.000000,19.996570,235.081600,-0.666552,-119.726076,-1.098269,-39.922381
120.021000,20.000130,235.395780,-0.666671,-119.886086,-1.098625,-39.961509
