Repository: abubakardawood/tissue-phantom-material-database

Title:
A Database of Silicone Phantom Materials for Modeling Human Tissue Mechanics Across Varying Stiffnesses

Description:
This dataset contains processed mechanical compression test data for soft silicone phantoms
fabricated using Ecoflex (Smooth-On) with varying base materials and thinner concentrations.
The dataset provides force–compression measurements together with derived engineering and
true stress–strain quantities, intended for mechanical characterization, constitutive model
fitting, and the design of tissue-equivalent phantoms.

All files in this dataset are processed outputs generated from raw experimental measurements.
The raw data files are not included in this archive.

File: data/EF10_25T/EF10_25T_A5.csv (part 2 of 2)
Speed (mm/min): 10;
Machine: INSTRON 5900;
Load cell: 1kN;
Time (s),Compression (mm),Load (N),Engineering Strain [-],Engineering Stress (kPa),True Strain [-],True Stress (kPa)
58.000000,9.663240,23.020010,-0.322108,-11.723995,-0.388767,-7.947602
58.100000,9.679950,23.076780,-0.322665,-11.752908,-0.389589,-7.960656
58.200000,9.696660,23.140010,-0.323222,-11.785110,-0.390412,-7.975903
58.300000,9.713240,23.190380,-0.323775,-11.810764,-0.391229,-7.986738
58.400000,9.729880,23.260140,-0.324329,-11.846292,-0.392050,-8.004192
58.500000,9.746580,23.319150,-0.324886,-11.876346,-0.392874,-8.017887
58.600000,9.763280,23.383500,-0.325443,-11.909119,-0.393699,-8.033383
58.700000,9.779940,23.441150,-0.325998,-11.938480,-0.394522,-8.046559
58.800000,9.796600,23.504450,-0.326553,-11.970718,-0.395346,-8.061640
58.900000,9.813240,23.565280,-0.327108,-12.001699,-0.396170,-8.075847
59.000000,9.829900,23.626050,-0.327663,-12.032648,-0.396996,-8.089991
59.100000,9.846610,23.690330,-0.328220,-12.065386,-0.397825,-8.105281
59.200000,9.863190,23.749490,-0.328773,-12.095516,-0.398648,-8.118837
59.300000,9.879910,23.811230,-0.329330,-12.126960,-0.399479,-8.133184
59.400000,9.896640,23.878140,-0.329888,-12.161037,-0.400310,-8.149257
59.500000,9.913300,23.938000,-0.330443,-12.191523,-0.401139,-8.162916
59.600000,9.929930,23.999950,-0.330998,-12.223074,-0.401968,-8.177265
59.700000,9.946580,24.061210,-0.331553,-12.254274,-0.402798,-8.191337
59.800000,9.963280,24.123870,-0.332109,-12.286186,-0.403631,-8.205829
59.900000,9.980000,24.182090,-0.332667,-12.315837,-0.404466,-8.218769
60.000000,9.996620,24.242560,-0.333221,-12.346634,-0.405296,-8.232481
60.100000,10.013220,24.308800,-0.333774,-12.380370,-0.406126,-8.248125
60.200000,10.029890,24.371740,-0.334330,-12.412425,-0.406961,-8.262583
60.300000,10.046570,24.432910,-0.334886,-12.443579,-0.407796,-8.276403
60.400000,10.063270,24.493960,-0.335442,-12.474671,-0.408634,-8.290139
60.500000,10.079910,24.564390,-0.335997,-12.510541,-0.409469,-8.307037
60.600000,10.096570,24.630590,-0.336552,-12.544256,-0.410305,-8.322458
60.700000,10.113230,24.696080,-0.337108,-12.577610,-0.411143,-8.337601
60.800000,10.129940,24.756160,-0.337665,-12.608209,-0.411983,-8.350862
60.900000,10.146600,24.824070,-0.338220,-12.642795,-0.412822,-8.366749
61.000000,10.163220,24.885730,-0.338774,-12.674198,-0.413660,-8.380509
61.100000,10.179880,24.952150,-0.339329,-12.708026,-0.414500,-8.395820
61.200000,10.196570,25.024810,-0.339886,-12.745031,-0.415342,-8.413178
61.300000,10.213240,25.080240,-0.340441,-12.773261,-0.416184,-8.424715
61.400000,10.229870,25.146710,-0.340996,-12.807114,-0.417025,-8.439944
61.500000,10.246570,25.217810,-0.341552,-12.843325,-0.417870,-8.456657
61.600000,10.263260,25.287190,-0.342109,-12.878660,-0.418716,-8.472759
61.700000,10.279950,25.354500,-0.342665,-12.912941,-0.419561,-8.488128
61.800000,10.296570,25.419430,-0.343219,-12.946009,-0.420405,-8.502693
61.900000,10.313250,25.482610,-0.343775,-12.978187,-0.421252,-8.516611
62.000000,10.329940,25.552350,-0.344331,-13.013705,-0.422100,-8.532679
62.100000,10.346630,25.615950,-0.344888,-13.046096,-0.422949,-8.546659
62.200000,10.363260,25.686400,-0.345442,-13.081976,-0.423795,-8.562912
62.300000,10.379850,25.756390,-0.345995,-13.117622,-0.424640,-8.578990
62.400000,10.396560,25.821190,-0.346552,-13.150624,-0.425492,-8.593249
62.500000,10.413240,25.892460,-0.347108,-13.186922,-0.426344,-8.609636
62.600000,10.429950,25.953330,-0.347665,-13.217922,-0.427197,-8.622513
62.700000,10.446530,26.021100,-0.348218,-13.252437,-0.428045,-8.637705
62.800000,10.463250,26.093800,-0.348775,-13.289463,-0.428900,-8.654431
62.900000,10.480000,26.162050,-0.349333,-13.324223,-0.429758,-8.669628
63.000000,10.496690,26.221420,-0.349890,-13.354460,-0.430613,-8.681872
63.100000,10.513270,26.294650,-0.350442,-13.391755,-0.431464,-8.698717
63.200000,10.529880,26.371620,-0.350996,-13.430956,-0.432316,-8.716744
63.300000,10.546550,26.434920,-0.351552,-13.463194,-0.433173,-8.730186
63.400000,10.563250,26.507910,-0.352108,-13.500368,-0.434032,-8.746776
63.500000,10.579960,26.571710,-0.352665,-13.532861,-0.434892,-8.760290
63.600000,10.596540,26.646710,-0.353218,-13.571058,-0.435746,-8.777516
63.700000,10.613210,26.717260,-0.353774,-13.606989,-0.436605,-8.793194
63.800000,10.629880,26.787090,-0.354329,-13.642553,-0.437466,-8.808596
63.900000,10.646570,26.861930,-0.354886,-13.680669,-0.438328,-8.825595
64.000000,10.663200,26.931280,-0.355440,-13.715988,-0.439187,-8.840777
64.100000,10.679880,26.998520,-0.355996,-13.750233,-0.440050,-8.855205
64.200000,10.696570,27.070210,-0.356552,-13.786745,-0.440915,-8.871049
64.300000,10.713230,27.142710,-0.357108,-13.823669,-0.441778,-8.887131
64.400000,10.729840,27.219900,-0.357661,-13.862981,-0.442640,-8.904729
64.500000,10.746540,27.290830,-0.358218,-13.899106,-0.443507,-8.920196
64.600000,10.763250,27.358770,-0.358775,-13.933707,-0.444375,-8.934641
64.700000,10.779920,27.432990,-0.359331,-13.971507,-0.445242,-8.951116
64.800000,10.796640,27.506580,-0.359888,-14.008986,-0.446112,-8.967320
64.900000,10.813240,27.587220,-0.360441,-14.050056,-0.446977,-8.985835
65.000000,10.829900,27.657920,-0.360997,-14.086063,-0.447846,-9.001041
65.100000,10.846630,27.730360,-0.361554,-14.122956,-0.448719,-9.016740
65.200000,10.863310,27.795960,-0.362110,-14.156366,-0.449590,-9.030200
65.300000,10.879900,27.871570,-0.362663,-14.194874,-0.450457,-9.046914
65.400000,10.896550,27.952220,-0.363218,-14.235949,-0.451328,-9.065191
65.500000,10.913220,28.019020,-0.363774,-14.269970,-0.452201,-9.078926
65.600000,10.929870,28.091750,-0.364329,-14.307011,-0.453074,-9.094552
65.700000,10.946550,28.165160,-0.364885,-14.344398,-0.453949,-9.110342
65.800000,10.963210,28.243710,-0.365440,-14.384403,-0.454824,-9.127762
65.900000,10.979890,28.321730,-0.365996,-14.424139,-0.455701,-9.144957
66.000000,10.996560,28.397290,-0.366552,-14.462621,-0.456577,-9.161318
66.100000,11.013250,28.474080,-0.367108,-14.501730,-0.457456,-9.178024
66.200000,11.029930,28.545150,-0.367664,-14.537926,-0.458335,-9.192849
66.300000,11.046570,28.624900,-0.368219,-14.578542,-0.459212,-9.210446
66.400000,11.063300,28.702000,-0.368777,-14.617809,-0.460096,-9.227102
66.500000,11.079930,28.776180,-0.369331,-14.655588,-0.460974,-9.242825
66.600000,11.096610,28.855100,-0.369887,-14.695782,-0.461856,-9.260003
66.700000,11.113220,28.930300,-0.370441,-14.734081,-0.462735,-9.275978
66.800000,11.129980,29.013980,-0.370999,-14.776699,-0.463623,-9.294553
66.900000,11.146630,29.089170,-0.371554,-14.814993,-0.464506,-9.310418
67.000000,11.163240,29.170020,-0.372108,-14.856169,-0.465387,-9.328070
67.100000,11.179910,29.245830,-0.372664,-14.894779,-0.466272,-9.344036
67.200000,11.196540,29.320740,-0.373218,-14.932930,-0.467156,-9.359692
67.300000,11.213220,29.403090,-0.373774,-14.974871,-0.468044,-9.377653
67.400000,11.229920,29.479650,-0.374331,-15.013862,-0.468933,-9.393713
67.500000,11.246540,29.555270,-0.374885,-15.052375,-0.469819,-9.409471
67.600000,11.263220,29.629210,-0.375441,-15.090033,-0.470709,-9.424621
67.700000,11.279950,29.717310,-0.375998,-15.134902,-0.471602,-9.444204
67.800000,11.296630,29.784560,-0.376554,-15.169152,-0.472494,-9.457142
67.900000,11.313220,29.870790,-0.377107,-15.213068,-0.473381,-9.476109
68.000000,11.329870,29.949860,-0.377662,-15.253338,-0.474272,-9.492727
68.100000,11.346600,30.037530,-0.378220,-15.297988,-0.475169,-9.511983
68.200000,11.363320,30.118060,-0.378777,-15.339002,-0.476066,-9.528936
68.300000,11.379970,30.202420,-0.379332,-15.381966,-0.476959,-9.547089
68.400000,11.396630,30.276880,-0.379888,-15.419888,-0.477855,-9.562063
68.500000,11.413290,30.365040,-0.380443,-15.464788,-0.478751,-9.581318
68.600000,11.429950,30.441680,-0.380998,-15.503820,-0.479647,-9.596891
68.700000,11.446620,30.529460,-0.381554,-15.548526,-0.480545,-9.615924
68.800000,11.463260,30.614010,-0.382109,-15.591587,-0.481443,-9.633907
68.900000,11.479920,30.695810,-0.382664,-15.633248,-0.482342,-9.650967
69.000000,11.496560,30.782940,-0.383219,-15.677623,-0.483241,-9.669665
69.100000,11.513240,30.873340,-0.383775,-15.723663,-0.484143,-9.689319
69.200000,11.529840,30.952510,-0.384328,-15.763984,-0.485041,-9.705443
69.300000,11.546510,31.031980,-0.384884,-15.804458,-0.485944,-9.721580
69.400000,11.563230,31.117420,-0.385441,-15.847972,-0.486850,-9.739514
69.500000,11.579950,31.202930,-0.385998,-15.891522,-0.487758,-9.757421
69.600000,11.596580,31.285160,-0.386553,-15.933401,-0.488661,-9.774302
69.700000,11.613230,31.369820,-0.387108,-15.976518,-0.489566,-9.791885
69.800000,11.629960,31.460150,-0.387665,-16.022523,-0.490476,-9.811146
69.900000,11.646650,31.539460,-0.388222,-16.062915,-0.491385,-9.826943
70.000000,11.663320,31.627990,-0.388777,-16.108003,-0.492294,-9.845577
70.100000,11.679920,31.721230,-0.389331,-16.155490,-0.493200,-9.865662
70.200000,11.696530,31.809050,-0.389884,-16.200216,-0.494107,-9.884006
70.300000,11.713210,31.890830,-0.390440,-16.241866,-0.495018,-9.900387
70.400000,11.729940,31.983850,-0.390998,-16.289241,-0.495934,-9.920180
70.500000,11.746560,32.066590,-0.391552,-16.331380,-0.496844,-9.936796
70.600000,11.763210,32.152440,-0.392107,-16.375103,-0.497756,-9.954311
70.700000,11.779870,32.237410,-0.392662,-16.418378,-0.498670,-9.971499
70.800000,11.796570,32.332350,-0.393219,-16.466731,-0.499587,-9.991699
70.900000,11.813210,32.420040,-0.393774,-16.511391,-0.500502,-10.009640
71.000000,11.829870,32.515660,-0.394329,-16.560090,-0.501418,-10.029966
71.100000,11.846560,32.606860,-0.394885,-16.606537,-0.502337,-10.048859
71.200000,11.863230,32.694450,-0.395441,-16.651147,-0.503256,-10.066601
71.300000,11.879900,32.782310,-0.395997,-16.695893,-0.504176,-10.084375
71.400000,11.896540,32.871890,-0.396551,-16.741516,-0.505094,-10.102646
71.500000,11.913230,32.965660,-0.397108,-16.789273,-0.506017,-10.122124
71.600000,11.929900,33.051500,-0.397663,-16.832991,-0.506939,-10.139128
71.700000,11.946650,33.147180,-0.398222,-16.881720,-0.507866,-10.159053
71.800000,11.963270,33.241070,-0.398776,-16.929538,-0.508787,-10.178450
71.900000,11.979920,33.331420,-0.399331,-16.975553,-0.509711,-10.196694
72.000000,11.996610,33.416440,-0.399887,-17.018853,-0.510637,-10.213235
72.100000,12.013310,33.513350,-0.400444,-17.068209,-0.511565,-10.233353
72.200000,12.029980,33.609920,-0.400999,-17.117392,-0.512493,-10.253329
72.300000,12.046600,33.712900,-0.401553,-17.169839,-0.513418,-10.275233
72.400000,12.063260,33.800620,-0.402109,-17.214514,-0.514346,-10.292409
72.500000,12.079940,33.896250,-0.402665,-17.263218,-0.515277,-10.311930
72.600000,12.096650,33.993850,-0.403222,-17.312926,-0.516210,-10.331979
72.700000,12.113230,34.088240,-0.403774,-17.360998,-0.517136,-10.351073
72.800000,12.129920,34.183300,-0.404331,-17.409412,-0.518070,-10.370253
72.900000,12.146560,34.280270,-0.404885,-17.458798,-0.519001,-10.389987
73.000000,12.163270,34.379450,-0.405442,-17.509310,-0.519938,-10.410295
73.100000,12.179940,34.474930,-0.405998,-17.557938,-0.520873,-10.429450
73.200000,12.196580,34.567550,-0.406553,-17.605109,-0.521807,-10.447705
73.300000,12.213250,34.670800,-0.407108,-17.657693,-0.522744,-10.469099
73.400000,12.229950,34.766630,-0.407665,-17.706499,-0.523683,-10.488179
73.500000,12.246610,34.863860,-0.408220,-17.756018,-0.524621,-10.507650
73.600000,12.263210,34.960700,-0.408774,-17.805338,-0.525556,-10.526985
73.700000,12.279910,35.070830,-0.409330,-17.861427,-0.526498,-10.550203
73.800000,12.296590,35.161870,-0.409886,-17.907793,-0.527440,-10.567634
73.900000,12.313230,35.255310,-0.410441,-17.955382,-0.528380,-10.585757
74.000000,12.329850,35.359740,-0.410995,-18.008568,-0.529321,-10.607136
74.100000,12.346530,35.461840,-0.411551,-18.060567,-0.530265,-10.627722
74.200000,12.363250,35.559990,-0.412108,-18.110554,-0.531213,-10.647044
74.300000,12.379940,35.673620,-0.412665,-18.168425,-0.532159,-10.670958
74.400000,12.396620,35.763460,-0.413221,-18.214181,-0.533106,-10.687705
74.500000,12.413210,35.868530,-0.413774,-18.267692,-0.534049,-10.709002
74.600000,12.429900,35.983120,-0.414330,-18.326053,-0.534999,-10.733019
74.700000,12.446600,36.080050,-0.414887,-18.375419,-0.535950,-10.751702
74.800000,12.463290,36.186650,-0.415443,-18.429710,-0.536901,-10.773216
74.900000,12.479870,36.287710,-0.415996,-18.481179,-0.537847,-10.793089
75.000000,12.496580,36.398860,-0.416553,-18.537787,-0.538801,-10.815822
75.100000,12.513260,36.508130,-0.417109,-18.593438,-0.539755,-10.837954
75.200000,12.529950,36.604140,-0.417665,-18.642335,-0.540709,-10.856084
75.300000,12.546600,36.713630,-0.418220,-18.698098,-0.541663,-10.878180
75.400000,12.563240,36.813470,-0.418775,-18.748946,-0.542617,-10.897363
75.500000,12.579920,36.920980,-0.419331,-18.803701,-0.543574,-10.918732
75.600000,12.596600,37.033790,-0.419887,-18.861154,-0.544532,-10.941607
75.700000,12.613270,37.142940,-0.420442,-18.916744,-0.545490,-10.963344
75.800000,12.629920,37.251780,-0.420997,-18.972176,-0.546448,-10.984940
75.900000,12.646580,37.362000,-0.421553,-19.028310,-0.547408,-11.006875
76.000000,12.663240,37.463470,-0.422108,-19.079989,-0.548368,-11.026173
76.100000,12.679940,37.581480,-0.422665,-19.140091,-0.549332,-11.050251
76.200000,12.696530,37.684580,-0.423218,-19.192599,-0.550290,-11.069952
76.300000,12.713270,37.802910,-0.423776,-19.252864,-0.551258,-11.093969
76.400000,12.729950,37.915320,-0.424332,-19.310114,-0.552224,-11.116221
76.500000,12.746580,38.028310,-0.424886,-19.367659,-0.553187,-11.138612
76.600000,12.763210,38.142860,-0.425440,-19.425999,-0.554151,-11.161396
76.700000,12.779890,38.251980,-0.425996,-19.481573,-0.555119,-11.182495
76.800000,12.796600,38.363850,-0.426553,-19.538548,-0.556090,-11.204315
76.900000,12.813290,38.475350,-0.427110,-19.595335,-0.557061,-11.225978
77.000000,12.830040,38.588820,-0.427668,-19.653125,-0.558036,-11.248112
77.100000,12.846540,38.700700,-0.428218,-19.710105,-0.558997,-11.269883
77.200000,12.863160,38.816150,-0.428772,-19.768903,-0.559967,-11.292551
77.300000,12.879880,38.931820,-0.429329,-19.827813,-0.560943,-11.315151
77.400000,12.896570,39.049450,-0.429886,-19.887722,-0.561918,-11.338275
77.500000,12.913210,39.163010,-0.430440,-19.945557,-0.562892,-11.360185
77.600000,12.929900,39.281990,-0.430997,-20.006153,-0.563869,-11.383568
77.700000,12.946570,39.405120,-0.431552,-20.068863,-0.564846,-11.408098
77.800000,12.963210,39.518610,-0.432107,-20.126663,-0.565822,-11.429791
77.900000,12.979870,39.640590,-0.432662,-20.188787,-0.566801,-11.453859
78.000000,12.996560,39.757650,-0.433219,-20.248405,-0.567782,-11.476418
78.100000,13.013250,39.880080,-0.433775,-20.310758,-0.568764,-11.500459
78.200000,13.029930,39.999990,-0.434331,-20.371828,-0.569746,-11.523711
78.300000,13.046590,40.121270,-0.434886,-20.433595,-0.570728,-11.547304
78.400000,13.063230,40.234860,-0.435441,-20.491446,-0.571710,-11.568630
78.500000,13.079880,40.365290,-0.435996,-20.557873,-0.572694,-11.594723
78.600000,13.096590,40.479730,-0.436553,-20.616157,-0.573682,-11.616112
78.700000,13.113260,40.601240,-0.437109,-20.678042,-0.574669,-11.639490
78.800000,13.129880,40.728130,-0.437663,-20.742666,-0.575653,-11.664376
78.900000,13.146500,40.843750,-0.438217,-20.801551,-0.576639,-11.685965
79.000000,13.163270,40.975500,-0.438776,-20.868651,-0.577635,-11.711995
79.100000,13.179960,41.101220,-0.439332,-20.932679,-0.578626,-11.736284
79.200000,13.196590,41.231480,-0.439886,-20.999020,-0.579616,-11.761838
79.300000,13.213230,41.356390,-0.440441,-21.062636,-0.580606,-11.785788
79.400000,13.229910,41.482490,-0.440997,-21.126859,-0.581600,-11.809977
79.500000,13.246600,41.615480,-0.441553,-21.194590,-0.582596,-11.836048
79.600000,13.263280,41.747040,-0.442109,-21.261593,-0.583592,-11.861644
79.700000,13.279910,41.864680,-0.442664,-21.321506,-0.584586,-11.883250
79.800000,13.296540,41.994610,-0.443218,-21.387679,-0.585581,-11.908275
79.900000,13.313250,42.119960,-0.443775,-21.451519,-0.586582,-11.931871
80.000000,13.329960,42.248550,-0.444332,-21.517010,-0.587584,-11.956314
80.100000,13.346550,42.380300,-0.444885,-21.584110,-0.588580,-11.981663
80.200000,13.363220,42.511670,-0.445441,-21.651016,-0.589581,-12.006773
80.300000,13.379950,42.641970,-0.445998,-21.717377,-0.590588,-12.031463
80.400000,13.396640,42.769820,-0.446555,-21.782490,-0.591592,-12.055418
80.500000,13.413270,42.902710,-0.447109,-21.850171,-0.592594,-12.080763
80.600000,13.429890,43.041030,-0.447663,-21.920617,-0.593597,-12.107568
80.700000,13.446550,43.181140,-0.448218,-21.991974,-0.594603,-12.134768
80.800000,13.463230,43.311500,-0.448774,-22.058366,-0.595611,-12.159137
80.900000,13.479910,43.447440,-0.449330,-22.127599,-0.596620,-12.184998
81.000000,13.496550,43.574260,-0.449885,-22.192188,-0.597628,-12.208256
81.100000,13.513210,43.706920,-0.450440,-22.259752,-0.598638,-12.233062
81.200000,13.529890,43.856820,-0.450996,-22.336095,-0.599650,-12.262598
81.300000,13.546600,43.988570,-0.451553,-22.403195,-0.600665,-12.286957
81.400000,13.563200,44.121890,-0.452107,-22.471094,-0.601675,-12.311763
81.500000,13.579870,44.257630,-0.452662,-22.540226,-0.602689,-12.337115
81.600000,13.596550,44.398510,-0.453218,-22.611975,-0.603706,-12.363814
81.700000,13.613270,44.537380,-0.453776,-22.682701,-0.604726,-12.389843
81.800000,13.629890,44.677710,-0.454330,-22.754171,-0.605740,-12.416276
81.900000,13.646510,44.817120,-0.454884,-22.825172,-0.606756,-12.442374
82.000000,13.663220,44.971720,-0.455441,-22.903909,-0.607778,-12.472537
82.100000,13.679910,45.116620,-0.455997,-22.977706,-0.608801,-12.499941
82.200000,13.696600,45.249390,-0.456553,-23.045325,-0.609824,-12.523905
82.300000,13.713260,45.395890,-0.457109,-23.119937,-0.610846,-12.551613
82.400000,13.729910,45.540100,-0.457664,-23.193382,-0.611869,-12.578614
82.500000,13.746580,45.687270,-0.458219,-23.268336,-0.612894,-12.606334
82.600000,13.763280,45.823820,-0.458776,-23.337880,-0.613922,-12.631021
82.700000,13.779930,45.969830,-0.459331,-23.412242,-0.614948,-12.658274
82.800000,13.796600,46.117990,-0.459887,-23.487699,-0.615976,-12.686020
82.900000,13.813280,46.265340,-0.460443,-23.562744,-0.617006,-12.713451
83.000000,13.829940,46.416440,-0.460998,-23.639699,-0.618036,-12.741845
83.100000,13.846570,46.566800,-0.461552,-23.716276,-0.619065,-12.769974
83.200000,13.863220,46.719350,-0.462107,-23.793970,-0.620096,-12.798602
83.300000,13.879920,46.868090,-0.462664,-23.869722,-0.621132,-12.826061
83.400000,13.896620,47.030300,-0.463221,-23.952335,-0.622168,-12.857118
83.500000,13.913270,47.175000,-0.463776,-24.026030,-0.623203,-12.883342
83.600000,13.929910,47.322700,-0.464330,-24.101253,-0.624238,-12.910310
83.700000,13.946580,47.476790,-0.464886,-24.179731,-0.625275,-12.938912
83.800000,13.963260,47.630480,-0.465442,-24.258004,-0.626315,-12.967310
83.900000,13.980040,47.790800,-0.466001,-24.339655,-0.627362,-12.997343
84.000000,13.996620,47.937970,-0.466554,-24.414608,-0.628397,-13.023875
84.100000,14.013220,48.093230,-0.467107,-24.493681,-0.629435,-13.052503
84.200000,14.029880,48.251140,-0.467663,-24.574104,-0.630478,-13.081713
84.300000,14.046600,48.417010,-0.468220,-24.658581,-0.631525,-13.112940
84.400000,14.063260,48.565060,-0.468775,-24.733982,-0.632570,-13.139301
84.500000,14.079920,48.723230,-0.469331,-24.814537,-0.633616,-13.168314
84.600000,14.096570,48.885650,-0.469886,-24.897257,-0.634663,-13.198393
84.700000,14.113250,49.046910,-0.470442,-24.979386,-0.635712,-13.228042
84.800000,14.129930,49.204270,-0.470998,-25.059529,-0.636762,-13.256549
84.900000,14.146530,49.364720,-0.471551,-25.141245,-0.637809,-13.285866
85.000000,14.163230,49.522250,-0.472108,-25.221475,-0.638863,-13.314223
85.100000,14.179890,49.691020,-0.472663,-25.307429,-0.639915,-13.345544
85.200000,14.196620,49.858650,-0.473221,-25.392802,-0.640974,-13.376403
85.300000,14.213270,50.017490,-0.473776,-25.473698,-0.642028,-13.404880
85.400000,14.229840,50.186900,-0.474328,-25.559978,-0.643078,-13.436165
85.500000,14.246580,50.355070,-0.474886,-25.645627,-0.644140,-13.466878
85.600000,14.263290,50.523520,-0.475443,-25.731417,-0.645201,-13.497595
85.700000,14.279960,50.692320,-0.475999,-25.817387,-0.646261,-13.528345
85.800000,14.296550,50.857170,-0.476552,-25.901344,-0.647317,-13.558015
85.900000,14.313220,51.027970,-0.477107,-25.988332,-0.648379,-13.589108
86.000000,14.329910,51.201190,-0.477664,-26.076552,-0.649444,-13.620731
86.100000,14.346590,51.369900,-0.478220,-26.162475,-0.650509,-13.651065
86.200000,14.363190,51.542950,-0.478773,-26.250609,-0.651570,-13.682526
86.300000,14.379910,51.719770,-0.479330,-26.340663,-0.652639,-13.714784
86.400000,14.396560,51.897340,-0.479885,-26.431098,-0.653706,-13.747202
86.500000,14.413260,52.068730,-0.480442,-26.518386,-0.654777,-13.777840
86.600000,14.429950,52.247390,-0.480998,-26.609377,-0.655848,-13.810311
86.700000,14.446550,52.418580,-0.481552,-26.696564,-0.656915,-13.840789
86.800000,14.463240,52.599760,-0.482108,-26.788838,-0.657989,-13.873725
86.900000,14.479940,52.778830,-0.482665,-26.880037,-0.659064,-13.905993
87.000000,14.496630,52.962440,-0.483221,-26.973549,-0.660140,-13.939364
87.100000,14.513270,53.140690,-0.483776,-27.064331,-0.661214,-13.971266
87.200000,14.529950,53.317280,-0.484332,-27.154268,-0.662291,-14.002596
87.300000,14.546630,53.501920,-0.484888,-27.248304,-0.663370,-14.035938
87.400000,14.563290,53.687710,-0.485443,-27.342926,-0.664449,-14.069494
87.500000,14.579930,53.868100,-0.485998,-27.434798,-0.665527,-14.101550
87.600000,14.596610,54.050530,-0.486554,-27.527709,-0.666610,-14.134001
87.700000,14.613290,54.237520,-0.487110,-27.622942,-0.667693,-14.167540
87.800000,14.629940,54.417260,-0.487665,-27.714483,-0.668776,-14.199109
87.900000,14.646620,54.610240,-0.488221,-27.812767,-0.669862,-14.233999
88.000000,14.663230,54.793850,-0.488774,-27.906279,-0.670944,-14.266406
88.100000,14.679890,54.983310,-0.489330,-28.002770,-0.672031,-14.300184
88.200000,14.696610,55.183610,-0.489887,-28.104782,-0.673123,-14.336615
88.300000,14.713300,55.369580,-0.490443,-28.199496,-0.674214,-14.369241
88.400000,14.729850,55.555820,-0.490995,-28.294347,-0.675297,-14.401964
88.500000,14.746530,55.759500,-0.491551,-28.398080,-0.676390,-14.438975
88.600000,14.763280,55.942010,-0.492109,-28.491032,-0.677489,-14.470329
88.700000,14.779950,56.148240,-0.492665,-28.596064,-0.678584,-14.507784
88.800000,14.796590,56.336770,-0.493220,-28.692081,-0.679678,-14.540583
88.900000,14.813240,56.523790,-0.493775,-28.787330,-0.680773,-14.572876
89.000000,14.829890,56.729030,-0.494330,-28.891858,-0.681870,-14.609755
89.100000,14.846560,56.920270,-0.494885,-28.989255,-0.682970,-14.642898
89.200000,14.863300,57.118680,-0.495443,-29.090305,-0.684075,-14.677707
89.300000,14.879950,57.317530,-0.495998,-29.191578,-0.685176,-14.712604
89.400000,14.896550,57.531380,-0.496552,-29.300491,-0.686274,-14.751283
89.500000,14.913250,57.740550,-0.497108,-29.407021,-0.687381,-14.788546
89.600000,14.929940,57.938010,-0.497665,-29.507586,-0.688487,-14.822703
89.700000,14.946550,58.137980,-0.498218,-29.609430,-0.689590,-14.857469
89.800000,14.963220,58.346360,-0.498774,-29.715557,-0.690698,-14.894210
89.900000,14.979930,58.559590,-0.499331,-29.824154,-0.691810,-14.932030
90.000000,14.996580,58.761940,-0.499886,-29.927210,-0.692919,-14.967017
90.100000,15.013170,58.974400,-0.500439,-30.035415,-0.694026,-15.004522
90.200000,15.029850,59.183740,-0.500995,-30.142031,-0.695139,-15.041024
90.300000,15.046590,59.396180,-0.501553,-30.250226,-0.696258,-15.078134
90.400000,15.063280,59.610120,-0.502109,-30.359185,-0.697375,-15.115555
90.500000,15.079940,59.827280,-0.502665,-30.469783,-0.698491,-15.153700
90.600000,15.096570,60.032140,-0.503219,-30.574118,-0.699606,-15.188641
90.700000,15.113210,60.249760,-0.503774,-30.684951,-0.700723,-15.226681
90.800000,15.129940,60.455780,-0.504331,-30.789876,-0.701848,-15.261577
90.900000,15.146640,60.686280,-0.504888,-30.907269,-0.702971,-15.302560
91.000000,15.163250,60.905660,-0.505442,-31.018998,-0.704090,-15.340704
91.100000,15.179870,61.126550,-0.505996,-31.131496,-0.705211,-15.379094
91.200000,15.196560,61.353860,-0.506552,-31.247264,-0.706338,-15.418900
91.300000,15.213260,61.573010,-0.507109,-31.358876,-0.707467,-15.456518
91.400000,15.229930,61.787430,-0.507664,-31.468080,-0.708595,-15.492858
91.500000,15.246590,62.015000,-0.508220,-31.583980,-0.709723,-15.532380
91.600000,15.263230,62.242440,-0.508774,-31.699814,-0.710852,-15.571762
91.700000,15.279940,62.473740,-0.509331,-31.817615,-0.711986,-15.611906
91.800000,15.296600,62.710160,-0.509887,-31.938022,-0.713119,-15.653251
91.900000,15.313240,62.930830,-0.510441,-32.050409,-0.714251,-15.690555
92.000000,15.329880,63.167190,-0.510996,-32.170786,-0.715385,-15.731643
92.100000,15.346610,63.398690,-0.511554,-32.288688,-0.716526,-15.771291
92.200000,15.363320,63.628600,-0.512111,-32.405780,-0.717667,-15.810434
92.300000,15.379910,63.860860,-0.512664,-32.524069,-0.718801,-15.850160
92.400000,15.396560,64.102880,-0.513219,-32.647329,-0.719940,-15.892110
92.500000,15.413260,64.334600,-0.513775,-32.765343,-0.721084,-15.931318
92.600000,15.429990,64.581320,-0.514333,-32.890996,-0.722232,-15.974071
92.700000,15.446580,64.815160,-0.514886,-33.010090,-0.723371,-16.013657
92.800000,15.463240,65.054250,-0.515441,-33.131857,-0.724517,-16.054329
92.900000,15.479920,65.293000,-0.515997,-33.253452,-0.725665,-16.094759
93.000000,15.496590,65.540210,-0.516553,-33.379355,-0.726814,-16.137149
93.100000,15.513250,65.782350,-0.517108,-33.502676,-0.727963,-16.178163
93.200000,15.529890,66.032300,-0.517663,-33.629974,-0.729112,-16.220981
93.300000,15.546540,66.281160,-0.518218,-33.756718,-0.730264,-16.263379
93.400000,15.563210,66.537640,-0.518774,-33.887342,-0.731418,-16.307481
93.500000,15.579940,66.779820,-0.519331,-34.010683,-0.732577,-16.347870
93.600000,15.596520,67.026430,-0.519884,-34.136280,-0.733728,-16.389374
93.700000,15.613170,67.290180,-0.520439,-34.270607,-0.734884,-16.434847
93.800000,15.629900,67.543030,-0.520997,-34.399383,-0.736048,-16.477419
93.900000,15.646620,67.800160,-0.521554,-34.530338,-0.737212,-16.520902
94.000000,15.663270,68.061920,-0.522109,-34.663651,-0.738373,-16.565447
94.100000,15.679900,68.318100,-0.522663,-34.794123,-0.739533,-16.608511
94.200000,15.696600,68.576740,-0.523220,-34.925847,-0.740700,-16.651945
94.300000,15.713300,68.837310,-0.523777,-35.058554,-0.741868,-16.695701
94.400000,15.729970,69.097500,-0.524332,-35.191068,-0.743036,-16.739253
94.500000,15.746580,69.361350,-0.524886,-35.325445,-0.744201,-16.783614
94.600000,15.763250,69.630130,-0.525442,-35.462334,-0.745371,-16.828946
94.700000,15.779890,69.896690,-0.525996,-35.598092,-0.746540,-16.873626
94.800000,15.796550,70.165000,-0.526552,-35.734741,-0.747712,-16.918554
94.900000,15.813190,70.435670,-0.527106,-35.872592,-0.748885,-16.963922
95.000000,15.829890,70.696590,-0.527663,-36.005478,-0.750063,-17.006719
95.100000,15.846570,70.968080,-0.528219,-36.143746,-0.751240,-17.051933
95.200000,15.863320,71.247230,-0.528777,-36.285916,-0.752425,-17.098746
95.300000,15.879890,71.515100,-0.529330,-36.422341,-0.753597,-17.142916
95.400000,15.896530,71.803000,-0.529884,-36.568968,-0.754777,-17.191645
95.500000,15.913240,72.078530,-0.530441,-36.709294,-0.755962,-17.237167
95.600000,15.929960,72.359720,-0.530999,-36.852503,-0.757150,-17.283873
95.700000,15.946640,72.630760,-0.531555,-36.990542,-0.758336,-17.328047
95.800000,15.963280,72.918180,-0.532109,-37.136924,-0.759521,-17.376020
95.900000,15.979960,73.209030,-0.532665,-37.285053,-0.760710,-17.424598
96.000000,15.996630,73.498410,-0.533221,-37.432433,-0.761899,-17.472674
96.100000,16.013330,73.787580,-0.533778,-37.579706,-0.763093,-17.520498
96.200000,16.029930,74.068540,-0.534331,-37.722798,-0.764280,-17.566337
96.300000,16.046610,74.359870,-0.534887,-37.871171,-0.765475,-17.614374
96.400000,16.063290,74.651240,-0.535443,-38.019564,-0.766671,-17.662255
96.500000,16.079960,74.947200,-0.535999,-38.170296,-0.767868,-17.711068
96.600000,16.096590,75.244420,-0.536553,-38.321668,-0.769063,-17.760062
96.700000,16.113200,75.538190,-0.537107,-38.471284,-0.770259,-17.808101
96.800000,16.129910,75.841660,-0.537664,-38.625840,-0.771463,-17.858129
96.900000,16.146550,76.136700,-0.538218,-38.776103,-0.772663,-17.906093
97.000000,16.163240,76.434300,-0.538775,-38.927669,-0.773869,-17.954427
97.100000,16.179860,76.745930,-0.539329,-39.086381,-0.775070,-18.005975
97.200000,16.196570,77.058250,-0.539886,-39.245444,-0.776280,-18.057392
97.300000,16.213240,77.361280,-0.540441,-39.399776,-0.777489,-18.106509
97.400000,16.229940,77.672230,-0.540998,-39.558142,-0.778701,-18.157266
97.500000,16.246620,77.980440,-0.541554,-39.715112,-0.779913,-18.207234
97.600000,16.263240,78.297470,-0.542108,-39.876574,-0.781122,-18.259164
97.700000,16.279930,78.617260,-0.542664,-40.039442,-0.782338,-18.311465
97.800000,16.296670,78.938770,-0.543222,-40.203185,-0.783559,-18.363917
97.900000,16.313300,79.250310,-0.543777,-40.361851,-0.784773,-18.414018
98.000000,16.329860,79.570960,-0.544329,-40.525157,-0.785983,-18.466152
98.100000,16.346540,79.893260,-0.544885,-40.689303,-0.787204,-18.518326
98.200000,16.363230,80.216660,-0.545441,-40.854009,-0.788428,-18.570558
98.300000,16.379890,80.538920,-0.545996,-41.018135,-0.789650,-18.622384
98.400000,16.396560,80.866950,-0.546552,-41.185199,-0.790875,-18.675346
98.500000,16.413270,81.179600,-0.547109,-41.344431,-0.792104,-18.724521
98.600000,16.429940,81.507650,-0.547665,-41.511505,-0.793331,-18.777121
98.700000,16.446590,81.855870,-0.548220,-41.688852,-0.794559,-18.834204
98.800000,16.463250,82.191470,-0.548775,-41.859772,-0.795789,-18.888176
98.900000,16.479930,82.526320,-0.549331,-42.030310,-0.797022,-18.941758
99.000000,16.496560,82.863340,-0.549885,-42.201953,-0.798253,-18.995718
99.100000,16.513270,83.198940,-0.550442,-42.372872,-0.799491,-19.049050
99.200000,16.529980,83.537190,-0.550999,-42.545142,-0.800731,-19.102797
99.300000,16.546530,83.883310,-0.551551,-42.721419,-0.801960,-19.158378
99.400000,16.563220,84.231130,-0.552107,-42.898562,-0.803202,-19.213951
99.500000,16.579930,84.581720,-0.552664,-43.077116,-0.804446,-19.269931
99.600000,16.596600,84.929340,-0.553220,-43.254158,-0.805689,-19.325093
99.700000,16.613220,85.286540,-0.553774,-43.436078,-0.806930,-19.382307
99.800000,16.629890,85.631200,-0.554330,-43.611612,-0.808176,-19.436402
99.900000,16.646570,85.991810,-0.554886,-43.795269,-0.809424,-19.493902
100.000000,16.663230,86.348740,-0.555441,-43.977052,-0.810672,-19.550394
100.100000,16.679930,86.708130,-0.555998,-44.160088,-0.811925,-19.607182
100.200000,16.696530,87.069760,-0.556551,-44.344265,-0.813172,-19.664420
100.300000,16.713220,87.432830,-0.557107,-44.529175,-0.814428,-19.721645
100.400000,16.729940,87.806820,-0.557665,-44.719646,-0.815687,-19.781080
100.500000,16.746630,88.175500,-0.558221,-44.907413,-0.816946,-19.839152
100.600000,16.763220,88.540340,-0.558774,-45.093225,-0.818198,-19.896303
100.700000,16.779900,88.919630,-0.559330,-45.286396,-0.819459,-19.956356
100.800000,16.796620,89.310460,-0.559887,-45.485444,-0.820725,-20.018720
100.900000,16.813290,89.685590,-0.560443,-45.676496,-0.821988,-20.077424
101.000000,16.829940,90.062800,-0.560998,-45.868607,-0.823251,-20.136410
101.100000,16.846590,90.442200,-0.561553,-46.061834,-0.824516,-20.195673
101.200000,16.863240,90.828980,-0.562108,-46.258820,-0.825783,-20.256367
101.300000,16.879930,91.225780,-0.562664,-46.460908,-0.827054,-20.319012
101.400000,16.896620,91.609090,-0.563221,-46.656126,-0.828327,-20.378432
101.500000,16.913230,91.996510,-0.563774,-46.853438,-0.829596,-20.438672
101.600000,16.929890,92.383260,-0.564330,-47.050408,-0.830869,-20.498467
101.700000,16.946570,92.774930,-0.564886,-47.249884,-0.832146,-20.559102
101.800000,16.963200,93.181800,-0.565440,-47.457101,-0.833421,-20.622958
101.900000,16.979850,93.578620,-0.565995,-47.659200,-0.834699,-20.684331
102.000000,16.996530,93.979670,-0.566551,-47.863453,-0.835981,-20.746366
102.100000,17.013300,94.386060,-0.567110,-48.070426,-0.837272,-20.809207
102.200000,17.029940,94.794680,-0.567665,-48.278534,-0.838554,-20.872516
102.300000,17.046560,95.202640,-0.568219,-48.486306,-0.839836,-20.935482
102.400000,17.063180,95.620950,-0.568773,-48.699350,-0.841120,-21.000491
102.500000,17.079940,96.030850,-0.569331,-48.908110,-0.842416,-21.063191
102.600000,17.096620,96.454960,-0.569887,-49.124108,-0.843708,-21.128901
102.700000,17.113290,96.872010,-0.570443,-49.336510,-0.845001,-21.192843
102.800000,17.129920,97.278900,-0.570997,-49.543737,-0.846292,-21.254395
102.900000,17.146540,97.704000,-0.571551,-49.760239,-0.847584,-21.319708
103.000000,17.163260,98.146830,-0.572109,-49.985770,-0.848886,-21.388478
103.100000,17.179910,98.567240,-0.572664,-50.199883,-0.850184,-21.452234
103.200000,17.196550,98.992390,-0.573218,-50.416410,-0.851483,-21.516800
103.300000,17.213200,99.427700,-0.573773,-50.638112,-0.852784,-21.583314
103.400000,17.229900,99.860010,-0.574330,-50.858285,-0.854091,-21.648846
103.500000,17.246550,100.310490,-0.574885,-51.087713,-0.855396,-21.718153
103.600000,17.263180,100.750040,-0.575439,-51.311574,-0.856700,-21.784876
103.700000,17.279870,101.188870,-0.575996,-51.535068,-0.858012,-21.851092
103.800000,17.296580,101.642210,-0.576553,-51.765952,-0.859326,-21.920155
103.900000,17.313260,102.107330,-0.577109,-52.002836,-0.860640,-21.991549
104.000000,17.329950,102.555050,-0.577665,-52.230858,-0.861956,-22.058919
104.100000,17.346600,103.014140,-0.578220,-52.464671,-0.863271,-22.128549
104.200000,17.363280,103.479880,-0.578776,-52.701870,-0.864591,-22.199293
104.300000,17.379980,103.940700,-0.579333,-52.936564,-0.865913,-22.268683
104.400000,17.396660,104.408580,-0.579889,-53.174853,-0.867236,-22.339358
104.500000,17.413290,104.878690,-0.580443,-53.414278,-0.868556,-22.410334
104.600000,17.429920,105.352870,-0.580997,-53.655776,-0.869878,-22.481913
104.700000,17.446610,105.828640,-0.581554,-53.898084,-0.871207,-22.553456
104.800000,17.463330,106.307070,-0.582111,-54.141746,-0.872539,-22.625240
104.900000,17.479920,106.786400,-0.582664,-54.385867,-0.873864,-22.697180
105.000000,17.496570,107.277440,-0.583219,-54.635952,-0.875194,-22.771227
105.100000,17.513240,107.761410,-0.583775,-54.882435,-0.876528,-22.843460
105.200000,17.529930,108.241040,-0.584331,-55.126709,-0.877866,-22.914464
105.300000,17.546610,108.742350,-0.584887,-55.382024,-0.879205,-22.989798
105.400000,17.563250,109.231770,-0.585442,-55.631284,-0.880542,-23.062412
105.500000,17.579890,109.718280,-0.585996,-55.879061,-0.881880,-23.134136
105.600000,17.596560,110.221730,-0.586552,-56.135466,-0.883224,-23.209096
105.700000,17.613290,110.737620,-0.587110,-56.398207,-0.884573,-23.286274
105.800000,17.629870,111.231960,-0.587662,-56.649972,-0.885913,-23.358917
105.900000,17.646520,111.738440,-0.588217,-56.907920,-0.887260,-23.433695
106.000000,17.663220,112.257640,-0.588774,-57.172347,-0.888612,-23.510755
106.100000,17.679930,112.789480,-0.589331,-57.443210,-0.889968,-23.590146
106.200000,17.696570,113.304180,-0.589886,-57.705345,-0.891319,-23.665789
106.300000,17.713230,113.807620,-0.590441,-57.961745,-0.892674,-23.738754
106.400000,17.729880,114.351290,-0.590996,-58.238634,-0.894030,-23.819834
106.500000,17.746570,114.878800,-0.591552,-58.507292,-0.895391,-23.897167
106.600000,17.763200,115.402690,-0.592107,-58.774107,-0.896750,-23.973567
106.700000,17.779840,115.938000,-0.592661,-59.046739,-0.898110,-24.052020
106.800000,17.796550,116.481330,-0.593218,-59.323454,-0.899479,-24.131694
106.900000,17.813250,117.027730,-0.593775,-59.601733,-0.900848,-24.211714
107.000000,17.829950,117.559790,-0.594332,-59.872709,-0.902219,-24.288462
107.100000,17.846540,118.112490,-0.594885,-60.154197,-0.903583,-24.369388
107.200000,17.863160,118.669440,-0.595439,-60.437850,-0.904952,-24.450817
107.300000,17.879910,119.231830,-0.595997,-60.724272,-0.906333,-24.532788
107.400000,17.896630,119.790050,-0.596554,-61.008571,-0.907713,-24.613644
107.500000,17.913300,120.355170,-0.597110,-61.296385,-0.909092,-24.695700
107.600000,17.929890,120.922670,-0.597663,-61.585410,-0.910465,-24.778089
107.700000,17.946580,121.519520,-0.598219,-61.889383,-0.911849,-24.865958
107.800000,17.963280,122.093840,-0.598776,-62.181882,-0.913235,-24.948863
107.900000,17.979970,122.658120,-0.599332,-62.469268,-0.914623,-25.029416
108.000000,17.996580,123.244010,-0.599886,-62.767659,-0.916006,-25.114219
108.100000,18.013270,123.818780,-0.600442,-63.060387,-0.917397,-25.196261
108.200000,18.029910,124.415470,-0.600997,-63.364279,-0.918786,-25.282537
108.300000,18.046600,125.020230,-0.601553,-63.672280,-0.920182,-25.370008
108.400000,18.063280,125.620080,-0.602109,-63.977781,-0.921578,-25.456162
108.500000,18.079930,126.214260,-0.602664,-64.280395,-0.922974,-25.540894
108.600000,18.096660,126.837210,-0.603222,-64.597661,-0.924378,-25.630931
108.700000,18.113340,127.431990,-0.603778,-64.900580,-0.925781,-25.715037
108.800000,18.129950,128.038010,-0.604332,-65.209223,-0.927179,-25.801225
108.900000,18.146560,128.671420,-0.604885,-65.531816,-0.928579,-25.892582
109.000000,18.163300,129.293850,-0.605443,-65.848817,-0.929993,-25.981090
109.100000,18.180000,129.922650,-0.606000,-66.169062,-0.931404,-26.070611
109.200000,18.196640,130.561020,-0.606555,-66.494181,-0.932813,-26.161825
109.300000,18.213210,131.177890,-0.607107,-66.808351,-0.934218,-26.248533
109.400000,18.229850,131.817520,-0.607662,-67.134112,-0.935631,-26.339285
109.500000,18.246530,132.460450,-0.608218,-67.461553,-0.937049,-26.430245
109.600000,18.263280,133.121190,-0.608776,-67.798065,-0.938475,-26.524230
109.700000,18.279950,133.774120,-0.609332,-68.130600,-0.939896,-26.616468
109.800000,18.296570,134.438980,-0.609886,-68.469210,-0.941315,-26.710820
109.900000,18.313250,135.102800,-0.610442,-68.807291,-0.942742,-26.804454
110.000000,18.329880,135.760350,-0.610996,-69.142178,-0.944166,-26.896584
110.100000,18.346590,136.426350,-0.611553,-69.481370,-0.945599,-26.989830
110.200000,18.363190,137.101460,-0.612106,-69.825200,-0.947024,-27.084753
110.300000,18.379900,137.783620,-0.612663,-70.172621,-0.948461,-27.180429
110.400000,18.396550,138.458530,-0.613218,-70.516350,-0.949895,-27.274431
110.500000,18.413230,139.168870,-0.613774,-70.878123,-0.951333,-27.374950
110.600000,18.429820,139.846010,-0.614327,-71.222988,-0.952766,-27.468760
110.700000,18.446550,140.540500,-0.614885,-71.576689,-0.954213,-27.565257
110.800000,18.463240,141.249440,-0.615441,-71.937749,-0.955659,-27.664285
110.900000,18.479900,141.970780,-0.615997,-72.305125,-0.957104,-27.765409
111.000000,18.496580,142.688830,-0.616553,-72.670824,-0.958553,-27.865434
111.100000,18.513230,143.400680,-0.617108,-73.033367,-0.960001,-27.963916
111.200000,18.529880,144.120390,-0.617663,-73.399912,-0.961452,-28.063527
111.300000,18.546570,144.860900,-0.618219,-73.777051,-0.962908,-28.166676
111.400000,18.563300,145.597550,-0.618777,-74.152223,-0.964370,-28.268558
111.500000,18.579870,146.330290,-0.619329,-74.525405,-0.965820,-28.369660
111.600000,18.596530,147.081540,-0.619884,-74.908013,-0.967280,-28.473709
111.700000,18.613250,147.831630,-0.620442,-75.290031,-0.968747,-28.576959
111.800000,18.629930,148.594210,-0.620998,-75.678410,-0.970213,-28.682294
111.900000,18.646560,149.354220,-0.621552,-76.065480,-0.971677,-28.786829
112.000000,18.663230,150.121190,-0.622108,-76.456094,-0.973146,-28.892172
112.100000,18.679910,150.896180,-0.622664,-76.850793,-0.974618,-28.998597
112.200000,18.696640,151.693130,-0.623221,-77.256677,-0.976097,-29.108668
112.300000,18.713320,152.456760,-0.623777,-77.645590,-0.977574,-29.212031
112.400000,18.729910,153.231490,-0.624330,-78.040157,-0.979045,-29.317320
112.500000,18.746580,154.053340,-0.624886,-78.458722,-0.980525,-29.430965
112.600000,18.763290,154.847980,-0.625443,-78.863429,-0.982011,-29.538849
112.700000,18.779960,155.643230,-0.625999,-79.268446,-0.983496,-29.646505
112.800000,18.796520,156.447300,-0.626551,-79.677956,-0.984973,-29.755679
112.900000,18.813210,157.273650,-0.627107,-80.098812,-0.986464,-29.868286
113.000000,18.829880,158.081010,-0.627663,-80.509997,-0.987955,-29.976878
113.100000,18.846590,158.928560,-0.628220,-80.941651,-0.989452,-30.092514
113.200000,18.863260,159.748490,-0.628775,-81.359238,-0.990948,-30.202556
113.300000,18.879870,160.587370,-0.629329,-81.786476,-0.992440,-30.315875
113.400000,18.896570,161.439880,-0.629886,-82.220656,-0.993943,-30.431043
113.500000,18.913250,162.310070,-0.630442,-82.663840,-0.995447,-30.549111
113.600000,18.929900,163.165280,-0.630997,-83.099395,-0.996950,-30.663954
113.700000,18.946520,164.034260,-0.631551,-83.541963,-0.998452,-30.780980
113.800000,18.963230,164.911000,-0.632108,-83.988483,-0.999965,-30.898719
113.900000,18.979950,165.794270,-0.632665,-84.438328,-1.001481,-31.017153
114.000000,18.996600,166.669650,-0.633220,-84.884156,-1.002993,-31.133811
114.100000,19.013180,167.556980,-0.633773,-85.336069,-1.004501,-31.252401
114.200000,19.029870,168.461440,-0.634329,-85.796707,-1.006021,-31.373368
114.300000,19.046570,169.357760,-0.634886,-86.253199,-1.007545,-31.492279
114.400000,19.063250,170.262480,-0.635442,-86.713969,-1.009069,-31.612300
114.500000,19.079870,171.177860,-0.635996,-87.180168,-1.010590,-31.733959
114.600000,19.096540,172.099400,-0.636551,-87.649505,-1.012117,-31.856096
114.700000,19.113220,173.037230,-0.637107,-88.127138,-1.013648,-31.980692
114.800000,19.129890,173.972090,-0.637663,-88.603258,-1.015181,-32.104239
114.900000,19.146590,174.916290,-0.638220,-89.084135,-1.016718,-32.228888
115.000000,19.163260,175.871950,-0.638775,-89.570849,-1.018255,-32.355200
115.100000,19.179900,176.841830,-0.639330,-90.064804,-1.019792,-32.483673
115.200000,19.196620,177.812420,-0.639887,-90.559122,-1.021338,-32.611487
115.300000,19.213310,178.804260,-0.640444,-91.064262,-1.022884,-32.742732
115.400000,19.229950,179.769840,-0.640998,-91.556028,-1.024428,-32.868767
115.500000,19.246620,180.775210,-0.641554,-92.068058,-1.025977,-33.001427
115.600000,19.263330,181.774550,-0.642111,-92.577018,-1.027532,-33.132296
115.700000,19.280010,182.787900,-0.642667,-93.093113,-1.029087,-33.265241
115.800000,19.296600,183.802060,-0.643220,-93.609620,-1.030636,-33.398040
115.900000,19.313260,184.813110,-0.643775,-94.124544,-1.032194,-33.529484
116.000000,19.329940,185.836560,-0.644331,-94.645783,-1.033756,-33.662539
116.100000,19.346600,186.879150,-0.644887,-95.176770,-1.035318,-33.798540
116.200000,19.363240,187.915440,-0.645441,-95.704548,-1.036881,-33.932877
116.300000,19.379850,188.960110,-0.645995,-96.236594,-1.038444,-34.068235
116.400000,19.396550,190.026200,-0.646552,-96.779549,-1.040018,-34.206570
116.500000,19.413250,191.115070,-0.647108,-97.334106,-1.041594,-34.348395
116.600000,19.429970,192.192600,-0.647666,-97.882887,-1.043175,-34.487502
116.700000,19.446580,193.282850,-0.648219,-98.438147,-1.044747,-34.628637
116.800000,19.463270,194.392610,-0.648776,-99.003343,-1.046330,-34.772383
116.900000,19.479940,195.478420,-0.649331,-99.556342,-1.047913,-34.911290
117.000000,19.496670,196.598420,-0.649889,-100.126753,-1.049505,-35.055478
117.100000,19.513260,197.724640,-0.650442,-100.700332,-1.051086,-35.200607
117.200000,19.529940,198.853940,-0.650998,-101.275480,-1.052678,-35.345345
117.300000,19.546630,200.018660,-0.651554,-101.868667,-1.054273,-35.495696
117.400000,19.563310,201.171910,-0.652110,-102.456012,-1.055870,-35.643388
117.500000,19.579930,202.329910,-0.652664,-103.045777,-1.057464,-35.791474
117.600000,19.596550,203.501280,-0.653218,-103.642351,-1.059060,-35.941267
117.700000,19.613230,204.682250,-0.653774,-104.243814,-1.060665,-36.091884
117.800000,19.629920,205.891780,-0.654331,-104.859822,-1.062273,-36.246825
117.900000,19.646620,207.098800,-0.654887,-105.474553,-1.063884,-36.400604
118.000000,19.663240,208.299670,-0.655441,-106.086151,-1.065491,-36.552903
118.100000,19.679870,209.519520,-0.655996,-106.707415,-1.067101,-36.707813
118.200000,19.696530,210.753110,-0.656551,-107.335678,-1.068717,-36.864331
118.300000,19.713230,212.015700,-0.657108,-107.978709,-1.070339,-37.025072
118.400000,19.729870,213.269450,-0.657662,-108.617239,-1.071958,-37.183772
118.500000,19.746500,214.542710,-0.658217,-109.265705,-1.073578,-37.345197
118.600000,19.763240,215.838290,-0.658775,-109.925538,-1.075212,-37.509378
118.700000,19.779940,217.113650,-0.659331,-110.575074,-1.076845,-37.669463
118.800000,19.796590,218.420330,-0.659886,-111.240561,-1.078475,-37.834435
118.900000,19.813250,219.725280,-0.660442,-111.905166,-1.080110,-37.998332
119.000000,19.829930,221.046390,-0.660998,-112.578002,-1.081748,-38.164205
119.100000,19.846590,222.374370,-0.661553,-113.254337,-1.083388,-38.330590
119.200000,19.863340,223.723860,-0.662111,-113.941626,-1.085039,-38.499584
119.300000,19.879920,225.044370,-0.662664,-114.614156,-1.086676,-38.663481
119.400000,19.896530,226.387530,-0.663218,-115.298222,-1.088318,-38.830404
119.500000,19.913220,227.765380,-0.663774,-115.999955,-1.089972,-39.002201
119.600000,19.929910,229.138340,-0.664330,-116.699198,-1.091628,-39.172381
119.700000,19.946560,230.523150,-0.664885,-117.404476,-1.093283,-39.343962
119.800000,19.963190,231.931200,-0.665440,-118.121590,-1.094938,-39.518799
119.900000,19.979890,233.321560,-0.665996,-118.829695,-1.096603,-39.689554
120.000000,19.996570,234.728450,-0.666552,-119.546218,-1.098269,-39.862407
120.021000,20.000120,235.039460,-0.666671,-119.704614,-1.098624,-39.901059
