Repository: abubakardawood/tissue-phantom-material-database

Title:
A Database of Silicone Phantom Materials for Modeling Human Tissue Mechanics Across Varying Stiffnesses

Description:
This dataset contains processed mechanical compression test data for soft silicone phantoms
fabricated using Ecoflex (Smooth-On) with varying base materials and thinner concentrations.
The dataset provides force–compression measurements together with derived engineering and
true stress–strain quantities, intended for mechanical characterization, constitutive model
fitting, and the design of tissue-equivalent phantoms.

All files in this dataset are processed outputs generated from raw experimental measurements.
The raw data files are not included in this archive.

File: data/EF10_25T/EF10_25T_B1.csv (part 2 of 2)
Speed (mm/min): 10;
Machine: INSTRON 5900;
Load cell: 1kN;
Time (s),Compression (mm),Load (N),Engineering Strain [-],Engineering Stress (kPa),True Strain [-],True Stress (kPa)
58.000000,9.663200,22.872920,-0.322107,-11.649082,-0.388765,-7.896835
58.100000,9.679820,22.936740,-0.322661,-11.681586,-0.389583,-7.912398
58.200000,9.696560,22.995460,-0.323219,-11.711492,-0.390407,-7.926119
58.300000,9.713260,23.059110,-0.323775,-11.743908,-0.391230,-7.941520
58.400000,9.729910,23.118190,-0.324330,-11.773997,-0.392051,-7.955333
58.500000,9.746560,23.179630,-0.324885,-11.805289,-0.392873,-7.969923
58.600000,9.763220,23.241820,-0.325441,-11.836962,-0.393696,-7.984733
58.700000,9.779960,23.299230,-0.325999,-11.866200,-0.394523,-7.997835
58.800000,9.796630,23.355960,-0.326554,-11.895093,-0.395348,-8.010699
58.900000,9.813250,23.413180,-0.327108,-11.924235,-0.396171,-8.023718
59.000000,9.829950,23.475200,-0.327665,-11.955821,-0.396999,-8.038317
59.100000,9.846620,23.547580,-0.328221,-11.992684,-0.397825,-8.056437
59.200000,9.863240,23.610570,-0.328775,-12.024765,-0.398650,-8.071327
59.300000,9.879930,23.672660,-0.329331,-12.056387,-0.399480,-8.085845
59.400000,9.896600,23.735700,-0.329887,-12.088493,-0.400308,-8.100660
59.500000,9.913310,23.790900,-0.330444,-12.116606,-0.401140,-8.112750
59.600000,9.929960,23.852680,-0.330999,-12.148070,-0.401969,-8.127075
59.700000,9.946580,23.911890,-0.331553,-12.178226,-0.402798,-8.140502
59.800000,9.963160,23.970640,-0.332105,-12.208147,-0.403625,-8.153756
59.900000,9.979900,24.043230,-0.332663,-12.245116,-0.404461,-8.171615
60.000000,9.996610,24.092030,-0.333220,-12.269970,-0.405296,-8.181367
60.100000,10.013280,24.164490,-0.333776,-12.306874,-0.406129,-8.199135
60.200000,10.029880,24.226730,-0.334329,-12.338572,-0.406960,-8.213426
60.300000,10.046570,24.293720,-0.334886,-12.372690,-0.407796,-8.229253
60.400000,10.063260,24.347910,-0.335442,-12.400289,-0.408633,-8.240711
60.500000,10.079930,24.411390,-0.335998,-12.432619,-0.409470,-8.255288
60.600000,10.096600,24.472860,-0.336553,-12.463925,-0.410307,-8.269150
60.700000,10.113250,24.541790,-0.337108,-12.499031,-0.411144,-8.285503
60.800000,10.129920,24.603950,-0.337664,-12.530689,-0.411982,-8.299526
60.900000,10.146620,24.667050,-0.338221,-12.562825,-0.412823,-8.313818
61.000000,10.163310,24.735250,-0.338777,-12.597559,-0.413664,-8.329796
61.100000,10.179960,24.800320,-0.339332,-12.630699,-0.414504,-8.344699
61.200000,10.196590,24.859660,-0.339886,-12.660921,-0.415343,-8.357647
61.300000,10.213290,24.934550,-0.340443,-12.699062,-0.416187,-8.375755
61.400000,10.229960,24.995350,-0.340999,-12.730027,-0.417030,-8.389105
61.500000,10.246590,25.055320,-0.341553,-12.760570,-0.417871,-8.402159
61.600000,10.263280,25.131040,-0.342109,-12.799134,-0.418717,-8.420431
61.700000,10.279970,25.194430,-0.342666,-12.831418,-0.419563,-8.434531
61.800000,10.296600,25.257090,-0.343220,-12.863330,-0.420406,-8.448378
61.900000,10.313210,25.326250,-0.343774,-12.898553,-0.421250,-8.464370
62.000000,10.329880,25.397220,-0.344329,-12.934698,-0.422097,-8.480902
62.100000,10.346550,25.459090,-0.344885,-12.966208,-0.422944,-8.494357
62.200000,10.363280,25.523350,-0.345443,-12.998935,-0.423796,-8.508549
62.300000,10.379980,25.588460,-0.345999,-13.032096,-0.424647,-8.522999
62.400000,10.396580,25.658180,-0.346553,-13.067604,-0.425493,-8.538991
62.500000,10.413240,25.721880,-0.347108,-13.100046,-0.426344,-8.552915
62.600000,10.429980,25.790310,-0.347666,-13.134897,-0.427199,-8.568340
62.700000,10.446630,25.855950,-0.348221,-13.168327,-0.428050,-8.582839
62.800000,10.463200,25.920950,-0.348773,-13.201431,-0.428898,-8.597124
62.900000,10.479870,25.992670,-0.349329,-13.237958,-0.429751,-8.613555
63.000000,10.496600,26.058460,-0.349887,-13.271465,-0.430609,-8.627956
63.100000,10.513240,26.124760,-0.350441,-13.305231,-0.431462,-8.642528
63.200000,10.529890,26.196910,-0.350996,-13.341977,-0.432317,-8.658992
63.300000,10.546550,26.270660,-0.351552,-13.379537,-0.433173,-8.675939
63.400000,10.563220,26.334150,-0.352107,-13.411872,-0.434030,-8.689454
63.500000,10.579910,26.400450,-0.352664,-13.445639,-0.434889,-8.703851
63.600000,10.596590,26.471940,-0.353220,-13.482048,-0.435749,-8.719924
63.700000,10.613230,26.539440,-0.353774,-13.516426,-0.436607,-8.734661
63.800000,10.629870,26.611670,-0.354329,-13.553212,-0.437465,-8.750916
63.900000,10.646580,26.685020,-0.354886,-13.590569,-0.438328,-8.767466
64.000000,10.663260,26.744980,-0.355442,-13.621106,-0.439190,-8.779593
64.100000,10.679850,26.818080,-0.355995,-13.658336,-0.440049,-8.796037
64.200000,10.696540,26.896730,-0.356551,-13.698392,-0.440913,-8.814212
64.300000,10.713250,26.964370,-0.357108,-13.732841,-0.441779,-8.828729
64.400000,10.729940,27.037130,-0.357665,-13.769897,-0.442645,-8.844892
64.500000,10.746560,27.104390,-0.358219,-13.804152,-0.443508,-8.859247
64.600000,10.763230,27.188630,-0.358774,-13.847056,-0.444374,-8.879087
64.700000,10.779890,27.250750,-0.359330,-13.878693,-0.445240,-8.891667
64.800000,10.796590,27.321530,-0.359886,-13.914741,-0.446110,-8.907016
64.900000,10.813270,27.397910,-0.360442,-13.953641,-0.446978,-8.924158
65.000000,10.829900,27.469570,-0.360997,-13.990137,-0.447846,-8.939744
65.100000,10.846540,27.540340,-0.361551,-14.026180,-0.448714,-8.954996
65.200000,10.863200,27.612900,-0.362107,-14.063134,-0.449584,-8.970780
65.300000,10.879910,27.685580,-0.362664,-14.100150,-0.450458,-8.986538
65.400000,10.896510,27.761770,-0.363217,-14.138953,-0.451326,-9.003445
65.500000,10.913210,27.823610,-0.363774,-14.170448,-0.452201,-9.015612
65.600000,10.929920,27.902410,-0.364331,-14.210581,-0.453077,-9.033230
65.700000,10.946600,27.981470,-0.364887,-14.250846,-0.453952,-9.050902
65.800000,10.963260,28.042300,-0.365442,-14.281826,-0.454827,-9.062647
65.900000,10.979920,28.126790,-0.365997,-14.324857,-0.455702,-9.081997
66.000000,10.996600,28.194680,-0.366553,-14.359433,-0.456579,-9.095935
66.100000,11.013250,28.272990,-0.367108,-14.399316,-0.457456,-9.113207
66.200000,11.029930,28.348430,-0.367664,-14.437737,-0.458335,-9.129496
66.300000,11.046580,28.421830,-0.368219,-14.475119,-0.459213,-9.145100
66.400000,11.063250,28.501540,-0.368775,-14.515715,-0.460093,-9.162682
66.500000,11.079980,28.575780,-0.369333,-14.553525,-0.460977,-9.178433
66.600000,11.096650,28.653120,-0.369888,-14.592914,-0.461858,-9.195165
66.700000,11.113190,28.736920,-0.370440,-14.635593,-0.462734,-9.213989
66.800000,11.129870,28.805760,-0.370996,-14.670653,-0.463617,-9.227904
66.900000,11.146550,28.885460,-0.371552,-14.711244,-0.464501,-9.245257
67.000000,11.163250,28.965390,-0.372108,-14.751952,-0.465388,-9.262628
67.100000,11.179920,29.037990,-0.372664,-14.788927,-0.466273,-9.277626
67.200000,11.196570,29.119460,-0.373219,-14.830419,-0.467158,-9.295425
67.300000,11.213260,29.192940,-0.373775,-14.867842,-0.468046,-9.310610
67.400000,11.229960,29.279910,-0.374332,-14.912136,-0.468935,-9.330046
67.500000,11.246640,29.353140,-0.374888,-14.949431,-0.469824,-9.345069
67.600000,11.263260,29.427480,-0.375442,-14.987292,-0.470711,-9.360433
67.700000,11.279960,29.511800,-0.375999,-15.030236,-0.471603,-9.378888
67.800000,11.296640,29.588410,-0.376555,-15.069253,-0.472494,-9.394856
67.900000,11.313320,29.670230,-0.377111,-15.110924,-0.473386,-9.412433
68.000000,11.329970,29.749850,-0.377666,-15.151474,-0.474278,-9.429283
68.100000,11.346590,29.827540,-0.378220,-15.191041,-0.475168,-9.445491
68.200000,11.363280,29.907410,-0.378776,-15.231719,-0.476064,-9.462309
68.300000,11.379960,29.994390,-0.379332,-15.276017,-0.476959,-9.481335
68.400000,11.396590,30.066020,-0.379886,-15.312498,-0.477852,-9.495489
68.500000,11.413220,30.152410,-0.380441,-15.356496,-0.478747,-9.514261
68.600000,11.429910,30.235610,-0.380997,-15.398870,-0.479645,-9.531947
68.700000,11.446520,30.316470,-0.381551,-15.440051,-0.480540,-9.548889
68.800000,11.463220,30.401660,-0.382107,-15.483438,-0.481441,-9.567103
68.900000,11.479830,30.485300,-0.382661,-15.526036,-0.482337,-9.584827
69.000000,11.496530,30.569950,-0.383218,-15.569148,-0.483239,-9.602775
69.100000,11.513230,30.650460,-0.383774,-15.610151,-0.484142,-9.619376
69.200000,11.529950,30.735830,-0.384332,-15.653630,-0.485047,-9.637444
69.300000,11.546610,30.819300,-0.384887,-15.696141,-0.485949,-9.654900
69.400000,11.563220,30.907160,-0.385441,-15.740887,-0.486850,-9.673709
69.500000,11.579930,30.990240,-0.385998,-15.783200,-0.487757,-9.690921
69.600000,11.596620,31.066870,-0.386554,-15.822227,-0.488663,-9.706082
69.700000,11.613270,31.158350,-0.387109,-15.868817,-0.489568,-9.725855
69.800000,11.629880,31.239160,-0.387663,-15.909974,-0.490472,-9.742271
69.900000,11.646570,31.328820,-0.388219,-15.955637,-0.491381,-9.761356
70.000000,11.663260,31.418170,-0.388775,-16.001143,-0.492291,-9.780293
70.100000,11.679940,31.491320,-0.389331,-16.038398,-0.493201,-9.794147
70.200000,11.696560,31.580890,-0.389885,-16.084015,-0.494108,-9.813094
70.300000,11.713190,31.678420,-0.390440,-16.133687,-0.495017,-9.834456
70.400000,11.729850,31.762860,-0.390995,-16.176692,-0.495929,-9.851686
70.500000,11.746560,31.849950,-0.391552,-16.221046,-0.496844,-9.869663
70.600000,11.763240,31.938390,-0.392108,-16.266088,-0.497758,-9.888025
70.700000,11.779840,32.032650,-0.392661,-16.314095,-0.498669,-9.908181
70.800000,11.796540,32.116130,-0.393218,-16.356611,-0.499586,-9.924897
70.900000,11.813240,32.206340,-0.393775,-16.402554,-0.500504,-9.943644
71.000000,11.829900,32.291190,-0.394330,-16.445768,-0.501420,-9.960708
71.100000,11.846530,32.380080,-0.394884,-16.491039,-0.502336,-9.978986
71.200000,11.863250,32.466850,-0.395442,-16.535231,-0.503257,-9.996512
71.300000,11.879970,32.567160,-0.395999,-16.586318,-0.504179,-10.018153
71.400000,11.896620,32.661500,-0.396554,-16.634365,-0.505099,-10.037941
71.500000,11.913250,32.753360,-0.397108,-16.681149,-0.506018,-10.056926
71.600000,11.929910,32.842010,-0.397664,-16.726298,-0.506939,-10.074857
71.700000,11.946620,32.925850,-0.398221,-16.768998,-0.507864,-10.091236
71.800000,11.963290,33.021870,-0.398776,-16.817900,-0.508788,-10.111320
71.900000,11.979940,33.114790,-0.399331,-16.865224,-0.509712,-10.130412
72.000000,11.996580,33.206890,-0.399886,-16.912130,-0.510636,-10.149206
72.100000,12.013240,33.293430,-0.400441,-16.956205,-0.511561,-10.166239
72.200000,12.029970,33.389670,-0.400999,-17.005219,-0.512492,-10.186143
72.300000,12.046610,33.482460,-0.401554,-17.052477,-0.513418,-10.204992
72.400000,12.063250,33.572700,-0.402108,-17.098436,-0.514346,-10.223012
72.500000,12.079940,33.686070,-0.402665,-17.156175,-0.515277,-10.247989
72.600000,12.096610,33.780030,-0.403220,-17.204028,-0.516207,-10.267014
72.700000,12.113270,33.869180,-0.403776,-17.249432,-0.517138,-10.284531
72.800000,12.129930,33.967810,-0.404331,-17.299664,-0.518070,-10.304873
72.900000,12.146600,34.070450,-0.404887,-17.351938,-0.519003,-10.326369
73.000000,12.163230,34.162360,-0.405441,-17.398747,-0.519935,-10.344582
73.100000,12.179930,34.257250,-0.405998,-17.447074,-0.520872,-10.363603
73.200000,12.196580,34.352600,-0.406553,-17.495636,-0.521807,-10.382738
73.300000,12.213210,34.452250,-0.407107,-17.546387,-0.522741,-10.403130
73.400000,12.229900,34.552860,-0.407663,-17.597627,-0.523680,-10.423720
73.500000,12.246640,34.652190,-0.408221,-17.648215,-0.524623,-10.443837
73.600000,12.263280,34.746190,-0.408776,-17.696089,-0.525560,-10.462353
73.700000,12.279880,34.847950,-0.409329,-17.747915,-0.526497,-10.483173
73.800000,12.296530,34.955260,-0.409884,-17.802568,-0.527437,-10.505574
73.900000,12.313230,35.048250,-0.410441,-17.849927,-0.528380,-10.523585
74.000000,12.329910,35.144510,-0.410997,-17.898952,-0.529324,-10.542536
74.100000,12.346550,35.247190,-0.411552,-17.951246,-0.530266,-10.563381
74.200000,12.363180,35.351810,-0.412106,-18.004529,-0.531209,-10.584755
74.300000,12.379870,35.458520,-0.412662,-18.058876,-0.532155,-10.606658
74.400000,12.396600,35.558510,-0.413220,-18.109800,-0.533105,-10.626469
74.500000,12.413290,35.664390,-0.413776,-18.163725,-0.534054,-10.648005
74.600000,12.429940,35.765690,-0.414331,-18.215316,-0.535001,-10.668140
74.700000,12.446590,35.870220,-0.414886,-18.268553,-0.535949,-10.689180
74.800000,12.463290,35.974820,-0.415443,-18.321825,-0.536901,-10.710151
74.900000,12.479980,36.076610,-0.415999,-18.373667,-0.537853,-10.730234
75.000000,12.496580,36.188860,-0.416553,-18.430835,-0.538801,-10.753422
75.100000,12.513230,36.297360,-0.417108,-18.486094,-0.539753,-10.775402
75.200000,12.529930,36.411890,-0.417664,-18.544423,-0.540708,-10.799079
75.300000,12.546600,36.521860,-0.418220,-18.600431,-0.541663,-10.821358
75.400000,12.563220,36.617580,-0.418774,-18.649180,-0.542616,-10.839389
75.500000,12.579930,36.720260,-0.419331,-18.701475,-0.543574,-10.859367
75.600000,12.596590,36.821970,-0.419886,-18.753275,-0.544531,-10.879031
75.700000,12.613270,36.941690,-0.420442,-18.814248,-0.545490,-10.903942
75.800000,12.629960,37.043190,-0.420999,-18.865942,-0.546450,-10.923405
75.900000,12.646610,37.158760,-0.421554,-18.924801,-0.547410,-10.946982
76.000000,12.663320,37.266870,-0.422111,-18.979861,-0.548373,-10.968259
76.100000,12.679990,37.375230,-0.422666,-19.035048,-0.549335,-10.989574
76.200000,12.696640,37.490530,-0.423221,-19.093770,-0.550297,-11.012879
76.300000,12.713220,37.593930,-0.423774,-19.146431,-0.551255,-11.032672
76.400000,12.729930,37.722510,-0.424331,-19.211917,-0.552222,-11.059705
76.500000,12.746590,37.828030,-0.424886,-19.265657,-0.553188,-11.079943
76.600000,12.763270,37.937360,-0.425442,-19.321339,-0.554155,-11.101223
76.700000,12.779930,38.053290,-0.425998,-19.380381,-0.555122,-11.124384
76.800000,12.796500,38.163510,-0.426550,-19.436516,-0.556085,-11.145870
76.900000,12.813230,38.283110,-0.427108,-19.497428,-0.557057,-11.169927
77.000000,12.829960,38.394450,-0.427665,-19.554133,-0.558031,-11.191508
77.100000,12.846610,38.507740,-0.428220,-19.611831,-0.559002,-11.213646
77.200000,12.863210,38.618270,-0.428774,-19.668123,-0.559970,-11.234950
77.300000,12.879870,38.737920,-0.429329,-19.729061,-0.560942,-11.258803
77.400000,12.896520,38.857690,-0.429884,-19.790059,-0.561915,-11.282629
77.500000,12.913230,38.980070,-0.430441,-19.852387,-0.562893,-11.307105
77.600000,12.929860,39.096910,-0.430995,-19.911893,-0.563867,-11.329960
77.700000,12.946540,39.207270,-0.431551,-19.968099,-0.564844,-11.350839
77.800000,12.963210,39.326420,-0.432107,-20.028781,-0.565822,-11.374205
77.900000,12.979910,39.442670,-0.432664,-20.087987,-0.566803,-11.396645
78.000000,12.996550,39.567030,-0.433218,-20.151323,-0.567781,-11.421400
78.100000,13.013220,39.688040,-0.433774,-20.212953,-0.568762,-11.445099
78.200000,13.029920,39.806580,-0.434331,-20.273325,-0.569746,-11.467998
78.300000,13.046580,39.932280,-0.434886,-20.337343,-0.570728,-11.492917
78.400000,13.063260,40.050100,-0.435442,-20.397348,-0.571712,-11.515486
78.500000,13.079890,40.180130,-0.435996,-20.463572,-0.572695,-11.541530
78.600000,13.096520,40.295830,-0.436551,-20.522498,-0.573678,-11.563388
78.700000,13.113250,40.422090,-0.437108,-20.586801,-0.574668,-11.588139
78.800000,13.129960,40.542810,-0.437665,-20.648284,-0.575658,-11.611246
78.900000,13.146550,40.669620,-0.438218,-20.712867,-0.576642,-11.636109
79.000000,13.163220,40.795760,-0.438774,-20.777110,-0.577632,-11.660654
79.100000,13.179930,40.919550,-0.439331,-20.840156,-0.578625,-11.684429
79.200000,13.196650,41.045700,-0.439888,-20.904403,-0.579619,-11.708800
79.300000,13.213270,41.177490,-0.440442,-20.971523,-0.580609,-11.734777
79.400000,13.229910,41.302440,-0.440997,-21.035160,-0.581600,-11.758718
79.500000,13.246610,41.440780,-0.441554,-21.105616,-0.582597,-11.786354
79.600000,13.263300,41.567060,-0.442110,-21.169930,-0.583593,-11.810492
79.700000,13.279980,41.697590,-0.442666,-21.236408,-0.584591,-11.835772
79.800000,13.296580,41.819580,-0.443219,-21.298537,-0.585584,-11.858614
79.900000,13.313240,41.953600,-0.443775,-21.366793,-0.586582,-11.884752
80.000000,13.329900,42.078180,-0.444330,-21.430241,-0.587581,-11.908142
80.100000,13.346570,42.214290,-0.444886,-21.499561,-0.588581,-11.934715
80.200000,13.363230,42.346950,-0.445441,-21.567125,-0.589582,-11.960243
80.300000,13.379850,42.473150,-0.445995,-21.631398,-0.590582,-11.983902
80.400000,13.396600,42.604000,-0.446553,-21.698039,-0.591590,-12.008707
80.500000,13.413300,42.745950,-0.447110,-21.770334,-0.592596,-12.036600
80.600000,13.429960,42.870250,-0.447665,-21.833639,-0.593601,-12.059476
80.700000,13.446540,43.010910,-0.448218,-21.905277,-0.594602,-12.086937
80.800000,13.463250,43.146450,-0.448775,-21.974307,-0.595612,-12.112787
80.900000,13.479900,43.292680,-0.449330,-22.048781,-0.596620,-12.141602
81.000000,13.496580,43.420630,-0.449886,-22.113945,-0.597630,-12.165191
81.100000,13.513240,43.553260,-0.450441,-22.181493,-0.598640,-12.190032
81.200000,13.529860,43.692600,-0.450995,-22.252458,-0.599648,-12.216704
81.300000,13.546550,43.827350,-0.451552,-22.321086,-0.600662,-12.241962
81.400000,13.563240,43.964740,-0.452108,-22.391058,-0.601677,-12.267882
81.500000,13.579860,44.102750,-0.452662,-22.461346,-0.602689,-12.293948
81.600000,13.596470,44.245400,-0.453216,-22.533997,-0.603701,-12.321237
81.700000,13.613250,44.386990,-0.453775,-22.606108,-0.604724,-12.348022
81.800000,13.629970,44.532570,-0.454332,-22.680252,-0.605745,-12.375880
81.900000,13.646620,44.681970,-0.454887,-22.756340,-0.606763,-12.404769
82.000000,13.663260,44.828750,-0.455442,-22.831095,-0.607781,-12.432855
82.100000,13.679910,44.962440,-0.455997,-22.899183,-0.608801,-12.457224
82.200000,13.696600,45.113540,-0.456553,-22.976137,-0.609824,-12.486305
82.300000,13.713250,45.268990,-0.457108,-23.055307,-0.610845,-12.516534
82.400000,13.729930,45.410560,-0.457664,-23.127408,-0.611870,-12.542818
82.500000,13.746600,45.550520,-0.458220,-23.198689,-0.612895,-12.568586
82.600000,13.763260,45.696370,-0.458775,-23.272970,-0.613921,-12.595906
82.700000,13.779950,45.845120,-0.459332,-23.348728,-0.614949,-12.623918
82.800000,13.796610,46.001960,-0.459887,-23.428606,-0.615977,-12.654095
82.900000,13.813240,46.136430,-0.460441,-23.497091,-0.617004,-12.678059
83.000000,13.829950,46.298690,-0.460998,-23.579729,-0.618037,-12.709513
83.100000,13.846680,46.454880,-0.461556,-23.659276,-0.619072,-12.739195
83.200000,13.863260,46.601580,-0.462109,-23.733990,-0.620099,-12.766307
83.300000,13.879900,46.758580,-0.462663,-23.813949,-0.621130,-12.796108
83.400000,13.896570,46.913710,-0.463219,-23.892956,-0.622165,-12.825285
83.500000,13.913290,47.067490,-0.463776,-23.971276,-0.623204,-12.853965
83.600000,13.929950,47.220880,-0.464332,-24.049397,-0.624240,-12.882500
83.700000,13.946560,47.377710,-0.464885,-24.129270,-0.625274,-12.911926
83.800000,13.963220,47.524280,-0.465441,-24.203917,-0.626313,-12.938430
83.900000,13.979900,47.690960,-0.465997,-24.288806,-0.627353,-12.970304
84.000000,13.996620,47.843520,-0.466554,-24.366505,-0.628397,-12.998214
84.100000,14.013270,47.989680,-0.467109,-24.440943,-0.629438,-13.024359
84.200000,14.029960,48.162300,-0.467665,-24.528858,-0.630483,-13.057561
84.300000,14.046530,48.317860,-0.468218,-24.608084,-0.631521,-13.086144
84.400000,14.063260,48.481170,-0.468775,-24.691257,-0.632570,-13.116605
84.500000,14.079900,48.640240,-0.469330,-24.772271,-0.633615,-13.145901
84.600000,14.096530,48.806880,-0.469884,-24.857140,-0.634660,-13.177159
84.700000,14.113260,48.959720,-0.470442,-24.934981,-0.635713,-13.204518
84.800000,14.129930,49.122580,-0.470998,-25.017925,-0.636762,-13.234540
84.900000,14.146590,49.293370,-0.471553,-25.104907,-0.637813,-13.266613
85.000000,14.163210,49.458020,-0.472107,-25.188763,-0.638862,-13.296972
85.100000,14.179860,49.628050,-0.472662,-25.275358,-0.639914,-13.328657
85.200000,14.196570,49.787060,-0.473219,-25.356341,-0.640970,-13.357239
85.300000,14.213280,49.962630,-0.473776,-25.445759,-0.642028,-13.390169
85.400000,14.229930,50.122570,-0.474331,-25.527215,-0.643084,-13.418866
85.500000,14.246520,50.293480,-0.474884,-25.614259,-0.644136,-13.450457
85.600000,14.263180,50.469910,-0.475439,-25.704114,-0.645194,-13.483367
85.700000,14.279930,50.637460,-0.475998,-25.789447,-0.646259,-13.513730
85.800000,14.296590,50.810650,-0.476553,-25.877652,-0.647319,-13.545579
85.900000,14.313200,50.986600,-0.477107,-25.967262,-0.648378,-13.578108
86.000000,14.329890,51.157960,-0.477663,-26.054535,-0.649442,-13.609248
86.100000,14.346570,51.327020,-0.478219,-26.140637,-0.650507,-13.639688
86.200000,14.363270,51.510940,-0.478776,-26.234306,-0.651575,-13.673959
86.300000,14.379900,51.694520,-0.479330,-26.327803,-0.652639,-13.708097
86.400000,14.396560,51.853980,-0.479885,-26.409015,-0.653706,-13.735716
86.500000,14.413220,52.044890,-0.480441,-26.506245,-0.654774,-13.771567
86.600000,14.429950,52.213870,-0.480998,-26.592306,-0.655848,-13.801451
86.700000,14.446600,52.403500,-0.481553,-26.688883,-0.656918,-13.836763
86.800000,14.463240,52.569880,-0.482108,-26.773620,-0.657989,-13.865844
86.900000,14.479890,52.762440,-0.482663,-26.871690,-0.659061,-13.901720
87.000000,14.496590,52.937070,-0.483220,-26.960628,-0.660137,-13.932723
87.100000,14.513250,53.109050,-0.483775,-27.048217,-0.661213,-13.962966
87.200000,14.529890,53.307300,-0.484330,-27.149185,-0.662288,-14.000029
87.300000,14.546600,53.484230,-0.484887,-27.239295,-0.663368,-14.031324
87.400000,14.563330,53.679910,-0.485444,-27.338954,-0.664452,-14.067414
87.500000,14.579940,53.857390,-0.485998,-27.429343,-0.665528,-14.098737
87.600000,14.596560,54.054600,-0.486552,-27.529782,-0.666607,-14.135111
87.700000,14.613270,54.235050,-0.487109,-27.621684,-0.667692,-14.166913
87.800000,14.629930,54.430510,-0.487664,-27.721231,-0.668775,-14.202575
87.900000,14.646610,54.614420,-0.488220,-27.814896,-0.669861,-14.235098
88.000000,14.663270,54.809410,-0.488776,-27.914203,-0.670947,-14.270420
88.100000,14.679870,54.994990,-0.489329,-28.008718,-0.672030,-14.303240
88.200000,14.696580,55.202330,-0.489886,-28.114316,-0.673121,-14.341506
88.300000,14.713280,55.397970,-0.490443,-28.213954,-0.674213,-14.376627
88.400000,14.729970,55.588100,-0.490999,-28.310787,-0.675305,-14.410219
88.500000,14.746540,55.782130,-0.491551,-28.409606,-0.676391,-14.444826
88.600000,14.763230,55.974660,-0.492108,-28.507660,-0.677486,-14.478822
88.700000,14.779900,56.175380,-0.492663,-28.609886,-0.678580,-14.514844
88.800000,14.796610,56.372570,-0.493220,-28.710314,-0.679679,-14.549803
88.900000,14.813270,56.567210,-0.493776,-28.809443,-0.680775,-14.584041
89.000000,14.829940,56.774310,-0.494331,-28.914919,-0.681874,-14.621368
89.100000,14.846570,56.976680,-0.494886,-29.017985,-0.682970,-14.657400
89.200000,14.863250,57.184110,-0.495442,-29.123628,-0.684072,-14.694569
89.300000,14.879940,57.390380,-0.495998,-29.228681,-0.685175,-14.731313
89.400000,14.896550,57.589680,-0.496552,-29.330183,-0.686274,-14.766232
89.500000,14.913220,57.799480,-0.497107,-29.437033,-0.687379,-14.803668
89.600000,14.929920,58.000090,-0.497664,-29.539203,-0.688486,-14.838605
89.700000,14.946600,58.209050,-0.498220,-29.645626,-0.689594,-14.875582
89.800000,14.963180,58.420090,-0.498773,-29.753108,-0.690696,-14.913071
89.900000,14.979880,58.628240,-0.499329,-29.859117,-0.691807,-14.949584
90.000000,14.996590,58.839890,-0.499886,-29.966910,-0.692920,-14.986861
90.100000,15.013280,59.057510,-0.500443,-30.077743,-0.694033,-15.025557
90.200000,15.029910,59.285100,-0.500997,-30.193653,-0.695143,-15.066724
90.300000,15.046530,59.502820,-0.501551,-30.304537,-0.696254,-15.105266
90.400000,15.063230,59.708800,-0.502108,-30.409442,-0.697371,-15.140628
90.500000,15.079910,59.917960,-0.502664,-30.515966,-0.698489,-15.176699
90.600000,15.096630,60.137470,-0.503221,-30.627762,-0.699610,-15.215229
90.700000,15.113240,60.357310,-0.503775,-30.739726,-0.700725,-15.253831
90.800000,15.129900,60.577740,-0.504330,-30.851990,-0.701845,-15.292406
90.900000,15.146580,60.807880,-0.504886,-30.969199,-0.702967,-15.333284
91.000000,15.163310,61.026290,-0.505444,-31.080434,-0.704094,-15.371026
91.100000,15.179920,61.254230,-0.505997,-31.196523,-0.705214,-15.411166
91.200000,15.196550,61.474010,-0.506552,-31.308456,-0.706337,-15.449106
91.300000,15.213240,61.700150,-0.507108,-31.423628,-0.707465,-15.488455
91.400000,15.229930,61.927110,-0.507664,-31.539218,-0.708595,-15.527882
91.500000,15.246570,62.156490,-0.508219,-31.656040,-0.709722,-15.567839
91.600000,15.263220,62.387730,-0.508774,-31.773810,-0.710851,-15.608122
91.700000,15.279920,62.618760,-0.509331,-31.891473,-0.711985,-15.648168
91.800000,15.296610,62.864840,-0.509887,-32.016800,-0.713119,-15.691850
91.900000,15.313280,63.092870,-0.510443,-32.132935,-0.714254,-15.730914
92.000000,15.329910,63.326100,-0.510997,-32.251718,-0.715387,-15.771187
92.100000,15.346580,63.563570,-0.511553,-32.372660,-0.716524,-15.812340
92.200000,15.363290,63.797690,-0.512110,-32.491897,-0.717665,-15.852482
92.300000,15.379980,64.037480,-0.512666,-32.614021,-0.718806,-15.893921
92.400000,15.396580,64.282280,-0.513219,-32.738696,-0.719942,-15.936564
92.500000,15.413190,64.529300,-0.513773,-32.864503,-0.721080,-15.979609
92.600000,15.429910,64.767680,-0.514330,-32.985909,-0.722227,-16.020255
92.700000,15.446590,65.005300,-0.514886,-33.106927,-0.723372,-16.060623
92.800000,15.463240,65.254620,-0.515441,-33.233905,-0.724517,-16.103777
92.900000,15.479840,65.495250,-0.515995,-33.356457,-0.725659,-16.144703
93.000000,15.496550,65.749100,-0.516552,-33.485742,-0.726811,-16.188626
93.100000,15.513250,66.005230,-0.517108,-33.616188,-0.727963,-16.232977
93.200000,15.529940,66.252720,-0.517665,-33.742233,-0.729116,-16.275071
93.300000,15.546550,66.501020,-0.518218,-33.868691,-0.730264,-16.317315
93.400000,15.563220,66.762740,-0.518774,-34.001984,-0.731418,-16.362639
93.500000,15.579900,67.023380,-0.519330,-34.134727,-0.732574,-16.407539
93.600000,15.596590,67.273410,-0.519886,-34.262066,-0.733732,-16.449686
93.700000,15.613260,67.522250,-0.520442,-34.388800,-0.734890,-16.491424
93.800000,15.629860,67.791990,-0.520995,-34.526177,-0.736045,-16.538200
93.900000,15.646600,68.059460,-0.521553,-34.662398,-0.737211,-16.584109
94.000000,15.663300,68.323260,-0.522110,-34.796751,-0.738375,-16.629019
94.100000,15.679910,68.579190,-0.522664,-34.927095,-0.739534,-16.671971
94.200000,15.696540,68.845040,-0.523218,-35.062491,-0.740696,-16.717165
94.300000,15.713280,69.108610,-0.523776,-35.196726,-0.741867,-16.761526
94.400000,15.729950,69.377010,-0.524332,-35.333421,-0.743034,-16.806990
94.500000,15.746560,69.653390,-0.524885,-35.474180,-0.744199,-16.854303
94.600000,15.763250,69.924840,-0.525442,-35.612429,-0.745371,-16.900175
94.700000,15.779880,70.187240,-0.525996,-35.746068,-0.746540,-16.943779
94.800000,15.796550,70.466890,-0.526552,-35.888492,-0.747712,-16.991347
94.900000,15.813230,70.732190,-0.527108,-36.023609,-0.748888,-17.035288
95.000000,15.829820,71.004010,-0.527661,-36.162045,-0.750058,-17.080756
95.100000,15.846530,71.293020,-0.528218,-36.309237,-0.751238,-17.130057
95.200000,15.863270,71.583690,-0.528776,-36.457274,-0.752421,-17.179555
95.300000,15.879980,71.863910,-0.529333,-36.599989,-0.753604,-17.226419
95.400000,15.896610,72.142210,-0.529887,-36.741726,-0.754782,-17.272763
95.500000,15.913250,72.425360,-0.530442,-36.885933,-0.755963,-17.320097
95.600000,15.929950,72.717780,-0.530998,-37.034861,-0.757149,-17.369412
95.700000,15.946630,72.999210,-0.531554,-37.178192,-0.758335,-17.415963
95.800000,15.963300,73.301900,-0.532110,-37.332351,-0.759522,-17.467434
95.900000,15.979950,73.574780,-0.532665,-37.471328,-0.760709,-17.511663
96.000000,15.996630,73.875880,-0.533221,-37.624677,-0.761899,-17.562409
96.100000,16.013280,74.163060,-0.533776,-37.770936,-0.763089,-17.609717
96.200000,16.029950,74.456950,-0.534332,-37.920613,-0.764282,-17.658429
96.300000,16.046620,74.761440,-0.534887,-38.075689,-0.765476,-17.709485
96.400000,16.063260,75.065390,-0.535442,-38.230489,-0.766669,-17.760280
96.500000,16.079920,75.366610,-0.535997,-38.383899,-0.767865,-17.810232
96.600000,16.096630,75.665460,-0.536554,-38.536102,-0.769066,-17.859390
96.700000,16.113280,75.976430,-0.537109,-38.694478,-0.770264,-17.911313
96.800000,16.129880,76.276960,-0.537663,-38.847537,-0.771460,-17.960667
96.900000,16.146580,76.582910,-0.538219,-39.003356,-0.772665,-18.010996
97.000000,16.163260,76.896960,-0.538775,-39.163300,-0.773870,-18.063080
97.100000,16.179920,77.205360,-0.539331,-39.320367,-0.775075,-18.113687
97.200000,16.196580,77.521710,-0.539886,-39.481483,-0.776281,-18.165983
97.300000,16.213230,77.838040,-0.540441,-39.642588,-0.777488,-18.218108
97.400000,16.229910,78.150280,-0.540997,-39.801611,-0.778699,-18.269059
97.500000,16.246680,78.482300,-0.541556,-39.970707,-0.779917,-18.324331
97.600000,16.263240,78.797000,-0.542108,-40.130983,-0.781122,-18.375656
97.700000,16.279860,79.118720,-0.542662,-40.294833,-0.782333,-18.428358
97.800000,16.296560,79.440480,-0.543219,-40.458704,-0.783550,-18.480781
97.900000,16.313300,79.764320,-0.543777,-40.623635,-0.784773,-18.533450
98.000000,16.329950,80.087390,-0.544332,-40.788173,-0.785990,-18.585879
98.100000,16.346610,80.420260,-0.544887,-40.957702,-0.787210,-18.640383
98.200000,16.363250,80.744530,-0.545442,-41.122851,-0.788429,-18.692735
98.300000,16.379880,81.076470,-0.545996,-41.291907,-0.789649,-18.746691
98.400000,16.396530,81.416920,-0.546551,-41.465297,-0.790872,-18.802397
98.500000,16.413180,81.750800,-0.547106,-41.635341,-0.792097,-18.856396
98.600000,16.429870,82.085490,-0.547662,-41.805797,-0.793326,-18.910337
98.700000,16.446530,82.420290,-0.548218,-41.976309,-0.794555,-18.964155
98.800000,16.463210,82.767230,-0.548774,-42.153004,-0.795786,-19.020545
98.900000,16.479900,83.112680,-0.549330,-42.328940,-0.797020,-19.076384
99.000000,16.496530,83.458430,-0.549884,-42.505029,-0.798251,-19.132180
99.100000,16.513210,83.814360,-0.550440,-42.686303,-0.799487,-19.190040
99.200000,16.529970,84.168230,-0.550999,-42.866528,-0.800730,-19.247114
99.300000,16.546640,84.520050,-0.551555,-43.045708,-0.801968,-19.303647
99.400000,16.563220,84.869930,-0.552107,-43.223900,-0.803202,-19.359668
99.500000,16.579900,85.230320,-0.552663,-43.407446,-0.804444,-19.417742
99.600000,16.596580,85.581900,-0.553219,-43.586504,-0.805687,-19.473607
99.700000,16.613270,85.956020,-0.553776,-43.777042,-0.806933,-19.534381
99.800000,16.629880,86.313350,-0.554329,-43.959028,-0.808175,-19.591249
99.900000,16.646560,86.668950,-0.554885,-44.140134,-0.809423,-19.647421
100.000000,16.663220,87.051630,-0.555441,-44.335031,-0.810672,-19.709552
100.100000,16.679930,87.424560,-0.555998,-44.524963,-0.811925,-19.769187
100.200000,16.696590,87.798340,-0.556553,-44.715327,-0.813177,-19.828878
100.300000,16.713220,88.174880,-0.557107,-44.907098,-0.814428,-19.889024
100.400000,16.729910,88.551820,-0.557664,-45.099072,-0.815685,-19.948958
100.500000,16.746620,88.937840,-0.558221,-45.295670,-0.816945,-20.010691
100.600000,16.763330,89.327120,-0.558778,-45.493929,-0.818206,-20.072937
100.700000,16.779890,89.696690,-0.559330,-45.682149,-0.819458,-20.130768
100.800000,16.796550,90.093070,-0.559885,-45.884024,-0.820719,-20.194247
100.900000,16.813260,90.474070,-0.560442,-46.078065,-0.821986,-20.253982
101.000000,16.829960,90.872160,-0.560999,-46.280811,-0.823253,-20.317338
101.100000,16.846550,91.263240,-0.561552,-46.479986,-0.824513,-20.379073
101.200000,16.863270,91.658040,-0.562109,-46.681056,-0.825785,-20.441214
101.300000,16.879970,92.047730,-0.562666,-46.879524,-0.827057,-20.502025
101.400000,16.896610,92.448550,-0.563220,-47.083660,-0.828326,-20.565185
101.500000,16.913260,92.857960,-0.563775,-47.292171,-0.829598,-20.630011
101.600000,16.929860,93.251600,-0.564329,-47.492650,-0.830867,-20.691186
101.700000,16.946550,93.656650,-0.564885,-47.698940,-0.832145,-20.754524
101.800000,16.963250,94.073590,-0.565442,-47.911286,-0.833425,-20.820249
101.900000,16.979930,94.482410,-0.565998,-48.119496,-0.834705,-20.883974
102.000000,16.996490,94.888310,-0.566550,-48.326219,-0.835978,-20.947016
102.100000,17.013240,95.315670,-0.567108,-48.543872,-0.837267,-21.014254
102.200000,17.029940,95.726150,-0.567665,-48.752928,-0.838554,-21.077613
102.300000,17.046660,96.148570,-0.568222,-48.968065,-0.839844,-21.143333
102.400000,17.063250,96.579150,-0.568775,-49.187357,-0.841125,-21.210818
102.500000,17.079880,96.999950,-0.569329,-49.401669,-0.842412,-21.275850
102.600000,17.096560,97.424800,-0.569885,-49.618043,-0.843703,-21.341448
102.700000,17.113240,97.853640,-0.570441,-49.836450,-0.844997,-21.407679
102.800000,17.129950,98.296010,-0.570998,-50.061747,-0.846294,-21.476573
102.900000,17.146590,98.724050,-0.571553,-50.279746,-0.847588,-21.542206
103.000000,17.163210,99.155240,-0.572107,-50.499349,-0.848882,-21.608318
103.100000,17.179880,99.597370,-0.572663,-50.724524,-0.850182,-21.676483
103.200000,17.196560,100.039990,-0.573219,-50.949949,-0.851483,-21.744487
103.300000,17.213200,100.485470,-0.573773,-51.176830,-0.852784,-21.812930
103.400000,17.229860,100.932870,-0.574329,-51.404689,-0.854088,-21.881502
103.500000,17.246580,101.393300,-0.574886,-51.639184,-0.855398,-21.952540
103.600000,17.263270,101.848660,-0.575442,-51.871097,-0.856707,-22.022272
103.700000,17.279920,102.316010,-0.575997,-52.109116,-0.858016,-22.094404
103.800000,17.296550,102.769630,-0.576552,-52.340143,-0.859324,-22.163346
103.900000,17.313290,103.226890,-0.577110,-52.573023,-0.860642,-22.232623
104.000000,17.329940,103.703610,-0.577665,-52.815815,-0.861956,-22.305985
104.100000,17.346630,104.183440,-0.578221,-53.060190,-0.863274,-22.379674
104.200000,17.363270,104.652470,-0.578776,-53.299065,-0.864590,-22.450863
104.300000,17.379910,105.126530,-0.579330,-53.540502,-0.865907,-22.522865
104.400000,17.396630,105.609730,-0.579888,-53.786594,-0.867233,-22.596411
104.500000,17.413340,106.087340,-0.580445,-54.029839,-0.868560,-22.668507
104.600000,17.429940,106.565870,-0.580998,-54.273552,-0.869880,-22.740727
104.700000,17.446560,107.060840,-0.581552,-54.525638,-0.871203,-22.816144
104.800000,17.463290,107.551020,-0.582110,-54.775285,-0.872536,-22.890062
104.900000,17.479950,108.029050,-0.582665,-55.018743,-0.873866,-22.961247
105.000000,17.496620,108.526640,-0.583221,-55.272164,-0.875198,-23.036296
105.100000,17.513230,109.028370,-0.583774,-55.527693,-0.876528,-23.112051
105.200000,17.529920,109.517070,-0.584331,-55.776586,-0.877865,-23.184616
105.300000,17.546570,110.025010,-0.584886,-56.035277,-0.879201,-23.261047
105.400000,17.563250,110.534410,-0.585442,-56.294713,-0.880542,-23.337442
105.500000,17.579910,111.044080,-0.585997,-56.554286,-0.881882,-23.413644
105.600000,17.596570,111.548040,-0.586552,-56.810950,-0.883224,-23.488355
105.700000,17.613270,112.062930,-0.587109,-57.073182,-0.884572,-23.565003
105.800000,17.629960,112.600070,-0.587665,-57.346745,-0.885920,-23.646051
105.900000,17.646610,113.113460,-0.588220,-57.608212,-0.887267,-23.721890
106.000000,17.663210,113.625890,-0.588774,-57.869191,-0.888612,-23.797335
106.100000,17.679910,114.173560,-0.589330,-58.148117,-0.889966,-23.879668
106.200000,17.696620,114.704170,-0.589887,-58.418354,-0.891323,-23.958107
106.300000,17.713250,115.237380,-0.590442,-58.689916,-0.892676,-24.036944
106.400000,17.729890,115.769550,-0.590996,-58.960948,-0.894031,-24.115244
106.500000,17.746580,116.319050,-0.591553,-59.240806,-0.895392,-24.196749
106.600000,17.763260,116.859910,-0.592109,-59.516263,-0.896754,-24.276168
106.700000,17.779890,117.403190,-0.592663,-59.792954,-0.898114,-24.355882
106.800000,17.796520,117.961380,-0.593217,-60.077238,-0.899476,-24.438379
106.900000,17.813210,118.520840,-0.593774,-60.362168,-0.900845,-24.520702
107.000000,17.829900,119.080960,-0.594330,-60.647435,-0.902215,-24.602845
107.100000,17.846610,119.654790,-0.594887,-60.939684,-0.903589,-24.687458
107.200000,17.863270,120.210910,-0.595442,-61.222914,-0.904961,-24.768199
107.300000,17.879850,120.781850,-0.595995,-61.513691,-0.906328,-24.851839
107.400000,17.896560,121.373960,-0.596552,-61.815250,-0.907708,-24.939239
107.500000,17.913300,121.952240,-0.597110,-62.109766,-0.909092,-25.023404
107.600000,17.929940,122.519260,-0.597665,-62.398547,-0.910469,-25.105140
107.700000,17.946590,123.118250,-0.598220,-62.703610,-0.911850,-25.193077
107.800000,17.963280,123.713600,-0.598776,-63.006819,-0.913235,-25.279848
107.900000,17.979980,124.301600,-0.599333,-63.306285,-0.914624,-25.364760
108.000000,17.996630,124.912040,-0.599888,-63.617180,-0.916010,-25.454018
108.100000,18.013290,125.514810,-0.600443,-63.924168,-0.917399,-25.541349
108.200000,18.029960,126.107110,-0.600999,-64.225824,-0.918791,-25.626189
108.300000,18.046630,126.726670,-0.601554,-64.541363,-0.920184,-25.716226
108.400000,18.063300,127.341800,-0.602110,-64.854646,-0.921580,-25.805015
108.500000,18.079910,127.948150,-0.602664,-65.163458,-0.922972,-25.891809
108.600000,18.096550,128.581050,-0.603218,-65.485791,-0.924369,-25.983561
108.700000,18.113240,129.204300,-0.603775,-65.803210,-0.925772,-26.072899
108.800000,18.129940,129.829010,-0.604331,-66.121372,-0.927178,-26.162155
108.900000,18.146570,130.474910,-0.604886,-66.450326,-0.928580,-26.255476
109.000000,18.163200,131.115950,-0.605440,-66.776805,-0.929984,-26.347456
109.100000,18.179900,131.761220,-0.605997,-67.105438,-0.931396,-26.439766
109.200000,18.196590,132.410460,-0.606553,-67.436094,-0.932809,-26.532529
109.300000,18.213310,133.069260,-0.607110,-67.771618,-0.934226,-26.626768
109.400000,18.229930,133.723850,-0.607664,-68.104998,-0.935638,-26.720020
109.500000,18.246580,134.391910,-0.608219,-68.445238,-0.937053,-26.815521
109.600000,18.263230,135.047360,-0.608774,-68.779056,-0.938471,-26.908132
109.700000,18.279940,135.721910,-0.609331,-69.122601,-0.939895,-27.004034
109.800000,18.296610,136.392140,-0.609887,-69.463946,-0.941319,-27.098789
109.900000,18.313230,137.069400,-0.610441,-69.808872,-0.942740,-27.194674
110.000000,18.329900,137.758060,-0.610997,-70.159604,-0.944167,-27.292320
110.100000,18.346560,138.443920,-0.611552,-70.508909,-0.945596,-27.389045
110.200000,18.363240,139.140760,-0.612108,-70.863807,-0.947028,-27.487504
110.300000,18.379860,139.835720,-0.612662,-71.217747,-0.948458,-27.585340
110.400000,18.396570,140.534700,-0.613219,-71.573735,-0.949897,-27.683361
110.500000,18.413240,141.258270,-0.613775,-71.942246,-0.951334,-27.785918
110.600000,18.429900,141.971560,-0.614330,-72.305522,-0.952773,-27.886071
110.700000,18.446520,142.703870,-0.614884,-72.678484,-0.954211,-27.989647
110.800000,18.463250,143.421400,-0.615442,-73.043919,-0.955660,-28.089648
110.900000,18.479880,144.135670,-0.615996,-73.407694,-0.957102,-28.188848
111.000000,18.496580,144.899860,-0.616553,-73.796893,-0.958553,-28.297222
111.100000,18.513270,145.630200,-0.617109,-74.168852,-0.960005,-28.398586
111.200000,18.529890,146.375060,-0.617663,-74.548206,-0.961453,-28.502537
111.300000,18.546540,147.129320,-0.618218,-74.932347,-0.962906,-28.607821
111.400000,18.563260,147.899260,-0.618775,-75.324475,-0.964366,-28.715548
111.500000,18.579980,148.656980,-0.619333,-75.710378,-0.965829,-28.820468
111.600000,18.596560,149.411320,-0.619885,-76.094560,-0.967282,-28.924658
111.700000,18.613180,150.199750,-0.620439,-76.496105,-0.968741,-29.034912
111.800000,18.629910,150.978680,-0.620997,-76.892810,-0.970211,-29.142606
111.900000,18.646640,151.761540,-0.621555,-77.291518,-0.971684,-29.250614
112.000000,18.663260,152.539280,-0.622109,-77.687617,-0.973149,-29.357477
112.100000,18.679890,153.347730,-0.622663,-78.099358,-0.974617,-29.469777
112.200000,18.696580,154.148270,-0.623219,-78.507069,-0.976092,-29.579946
112.300000,18.713250,154.957810,-0.623775,-78.919365,-0.977568,-29.691438
112.400000,18.729910,155.761120,-0.624330,-79.328487,-0.979045,-29.801306
112.500000,18.746570,156.585480,-0.624886,-79.748330,-0.980524,-29.914742
112.600000,18.763260,157.407650,-0.625442,-80.167058,-0.982009,-30.027213
112.700000,18.779910,158.228680,-0.625997,-80.585205,-0.983491,-30.139108
112.800000,18.796640,159.080670,-0.626555,-81.019120,-0.984984,-30.256212
112.900000,18.813220,159.880840,-0.627107,-81.426643,-0.986465,-30.363398
113.000000,18.829890,160.752380,-0.627663,-81.870515,-0.987956,-30.483422
113.100000,18.846590,161.615370,-0.628220,-82.310032,-0.989452,-30.601251
113.200000,18.863290,162.478130,-0.628776,-82.749432,-0.990951,-30.718548
113.300000,18.879890,163.339720,-0.629330,-83.188236,-0.992442,-30.835411
113.400000,18.896560,164.217880,-0.629885,-83.635480,-0.993942,-30.954718
113.500000,18.913260,165.090240,-0.630442,-84.079769,-0.995448,-31.072351
113.600000,18.929920,165.978320,-0.630997,-84.532064,-0.996951,-31.192557
113.700000,18.946590,166.859210,-0.631553,-84.980698,-0.998458,-31.310883
113.800000,18.963200,167.753780,-0.632107,-85.436299,-0.999962,-31.431445
113.900000,18.979890,168.650650,-0.632663,-85.893071,-1.001476,-31.551703
114.000000,18.996560,169.564000,-0.633219,-86.358236,-1.002989,-31.674589
114.100000,19.013260,170.457430,-0.633775,-86.813256,-1.004508,-31.793156
114.200000,19.029840,171.384020,-0.634328,-87.285165,-1.006019,-31.917741
114.300000,19.046510,172.304520,-0.634884,-87.753971,-1.007539,-32.040408
114.400000,19.063220,173.257350,-0.635441,-88.239244,-1.009066,-32.168440
114.500000,19.079920,174.182590,-0.635997,-88.710465,-1.010594,-32.290846
114.600000,19.096600,175.147460,-0.636553,-89.201869,-1.012123,-32.420122
114.700000,19.113280,176.100750,-0.637109,-89.687376,-1.013654,-32.546711
114.800000,19.129990,177.073300,-0.637666,-90.182691,-1.015190,-32.676225
114.900000,19.146610,178.034680,-0.638220,-90.672318,-1.016720,-32.803401
115.000000,19.163300,179.030520,-0.638777,-91.179495,-1.018259,-32.936161
115.100000,19.179960,180.018390,-0.639332,-91.682613,-1.019797,-33.066985
115.200000,19.196630,181.017410,-0.639888,-92.191410,-1.021339,-33.199264
115.300000,19.213310,182.045430,-0.640444,-92.714976,-1.022884,-33.336257
115.400000,19.230000,183.065770,-0.641000,-93.234631,-1.024433,-33.471233
115.500000,19.246580,184.080200,-0.641553,-93.751276,-1.025974,-33.604895
115.600000,19.263210,185.092900,-0.642107,-94.267040,-1.027521,-33.737514
115.700000,19.279900,186.147830,-0.642663,-94.804311,-1.029077,-33.877057
115.800000,19.296570,187.205840,-0.643219,-95.343151,-1.030633,-34.016625
115.900000,19.313180,188.237370,-0.643773,-95.868505,-1.032186,-34.150982
116.000000,19.329860,189.313830,-0.644329,-96.416742,-1.033748,-34.292671
116.100000,19.346640,190.381900,-0.644888,-96.960705,-1.035322,-34.431910
116.200000,19.363310,191.458710,-0.645444,-97.509120,-1.036888,-34.572476
116.300000,19.379980,192.554050,-0.645999,-98.066972,-1.038456,-34.715774
116.400000,19.396570,193.649950,-0.646552,-98.625110,-1.040020,-34.858815
116.500000,19.413260,194.763400,-0.647109,-99.192185,-1.041595,-35.004062
116.600000,19.429930,195.882080,-0.647664,-99.761924,-1.043171,-35.149684
116.700000,19.446660,197.007060,-0.648222,-100.334872,-1.044755,-35.295601
116.800000,19.463300,198.152890,-0.648777,-100.918438,-1.046333,-35.444910
116.900000,19.479890,199.285680,-0.649330,-101.495363,-1.047909,-35.591413
117.000000,19.496630,200.461870,-0.649888,-102.094392,-1.049501,-35.744506
117.100000,19.513280,201.621810,-0.650443,-102.685145,-1.051088,-35.894345
117.200000,19.529900,202.782330,-0.650997,-103.276193,-1.052674,-36.043735
117.300000,19.546550,203.967900,-0.651552,-103.879998,-1.054265,-36.196812
117.400000,19.563260,205.165620,-0.652109,-104.489992,-1.055865,-36.351163
117.500000,19.579930,206.361710,-0.652664,-105.099156,-1.057464,-36.504685
117.600000,19.596570,207.577970,-0.653219,-105.718592,-1.059062,-36.661199
117.700000,19.613230,208.816890,-0.653774,-106.349569,-1.060665,-36.820950
117.800000,19.629870,210.028980,-0.654329,-106.966881,-1.062268,-36.975349
117.900000,19.646560,211.289980,-0.654885,-107.609103,-1.063879,-37.137480
118.000000,19.663250,212.572390,-0.655442,-108.262229,-1.065492,-37.302653
118.100000,19.679890,213.822100,-0.655996,-108.898701,-1.067103,-37.461553
118.200000,19.696520,215.110780,-0.656551,-109.555021,-1.068716,-37.626599
118.300000,19.713230,216.418620,-0.657108,-110.221098,-1.070339,-37.793970
118.400000,19.729940,217.720050,-0.657665,-110.883911,-1.071965,-37.959481
118.500000,19.746560,219.012450,-0.658219,-111.542125,-1.073584,-38.123016
118.600000,19.763220,220.339610,-0.658774,-112.218042,-1.075210,-38.291714
118.700000,19.779920,221.699830,-0.659331,-112.910796,-1.076843,-38.465246
118.800000,19.796610,223.039050,-0.659887,-113.592855,-1.078477,-38.634407
118.900000,19.813300,224.388930,-0.660443,-114.280344,-1.080114,-38.804653
119.000000,19.829940,225.731570,-0.660998,-114.964145,-1.081749,-38.973075
119.100000,19.846550,227.102650,-0.661552,-115.662430,-1.083384,-39.145757
119.200000,19.863230,228.496670,-0.662108,-116.372398,-1.085028,-39.321341
119.300000,19.879930,229.904950,-0.662664,-117.089630,-1.086677,-39.498508
119.400000,19.896580,231.292210,-0.663219,-117.796155,-1.088323,-39.671468
119.500000,19.913260,232.730940,-0.663775,-118.528894,-1.089976,-39.852338
119.600000,19.929920,234.158100,-0.664331,-119.255741,-1.091629,-40.030495
119.700000,19.946660,235.616130,-0.664889,-119.998310,-1.093292,-40.212794
119.800000,19.963240,237.060870,-0.665441,-120.734110,-1.094943,-40.392643
119.900000,19.979890,238.534790,-0.665996,-121.484771,-1.096603,-40.576359
120.000000,19.996570,240.013030,-0.666552,-122.237632,-1.098269,-40.759853
120.021000,20.000080,240.340010,-0.666669,-122.404162,-1.098620,-40.801061
