Repository: abubakardawood/tissue-phantom-material-database

Title:
A Database of Silicone Phantom Materials for Modeling Human Tissue Mechanics Across Varying Stiffnesses

Description:
This dataset contains processed mechanical compression test data for soft silicone phantoms
fabricated using Ecoflex (Smooth-On) with varying base materials and thinner concentrations.
The dataset provides force–compression measurements together with derived engineering and
true stress–strain quantities, intended for mechanical characterization, constitutive model
fitting, and the design of tissue-equivalent phantoms.

All files in this dataset are processed outputs generated from raw experimental measurements.
The raw data files are not included in this archive.

File: data/EF10_25T/EF10_25T_B2.csv (part 2 of 2)
Speed (mm/min): 10;
Machine: INSTRON 5900;
Load cell: 1kN;
Time (s),Compression (mm),Load (N),Engineering Strain [-],Engineering Stress (kPa),True Strain [-],True Stress (kPa)
58.000000,9.663210,22.889560,-0.322107,-11.657557,-0.388766,-7.902576
58.100000,9.679840,22.941150,-0.322661,-11.683832,-0.389584,-7.913911
58.200000,9.696570,23.008100,-0.323219,-11.717929,-0.390408,-7.930472
58.300000,9.713270,23.066280,-0.323776,-11.747560,-0.391230,-7.943986
58.400000,9.729920,23.119680,-0.324331,-11.774756,-0.392051,-7.955842
58.500000,9.746580,23.184120,-0.324886,-11.807575,-0.392874,-7.971459
58.600000,9.763250,23.246860,-0.325442,-11.839529,-0.393697,-7.986453
58.700000,9.779980,23.303900,-0.325999,-11.868579,-0.394524,-7.999430
58.800000,9.796630,23.360130,-0.326554,-11.897217,-0.395348,-8.012129
58.900000,9.813250,23.425910,-0.327108,-11.930718,-0.396171,-8.028081
59.000000,9.829940,23.484520,-0.327665,-11.960568,-0.396998,-8.041512
59.100000,9.846620,23.545090,-0.328221,-11.991416,-0.397825,-8.055585
59.200000,9.863260,23.604990,-0.328775,-12.021923,-0.398651,-8.069411
59.300000,9.879930,23.664940,-0.329331,-12.052455,-0.399480,-8.083208
59.400000,9.896600,23.724760,-0.329887,-12.082921,-0.400308,-8.096927
59.500000,9.913310,23.795250,-0.330444,-12.118821,-0.401140,-8.114234
59.600000,9.929950,23.852290,-0.330998,-12.147872,-0.401969,-8.126946
59.700000,9.946580,23.919060,-0.331553,-12.181877,-0.402798,-8.142943
59.800000,9.963150,23.976680,-0.332105,-12.211223,-0.403624,-8.155815
59.900000,9.979900,24.041970,-0.332663,-12.244475,-0.404461,-8.171187
60.000000,9.996610,24.101140,-0.333220,-12.274610,-0.405296,-8.184460
60.100000,10.013270,24.157410,-0.333776,-12.303268,-0.406129,-8.196736
60.200000,10.029870,24.225510,-0.334329,-12.337951,-0.406960,-8.213016
60.300000,10.046560,24.288740,-0.334885,-12.370154,-0.407796,-8.227571
60.400000,10.063250,24.352860,-0.335442,-12.402810,-0.408633,-8.242391
60.500000,10.079910,24.414760,-0.335997,-12.434335,-0.409469,-8.256436
60.600000,10.096580,24.479500,-0.336553,-12.467307,-0.410306,-8.271402
60.700000,10.113220,24.537370,-0.337107,-12.496780,-0.411142,-8.284024
60.800000,10.129880,24.606280,-0.337663,-12.531875,-0.411980,-8.300329
60.900000,10.146590,24.669300,-0.338220,-12.563971,-0.412822,-8.314589
61.000000,10.163290,24.731150,-0.338776,-12.595471,-0.413663,-8.328424
61.100000,10.179960,24.801730,-0.339332,-12.631417,-0.414504,-8.345173
61.200000,10.196600,24.866850,-0.339887,-12.664583,-0.415344,-8.360060
61.300000,10.213310,24.932990,-0.340444,-12.698268,-0.416188,-8.375223
61.400000,10.229950,24.992140,-0.340998,-12.728392,-0.417029,-8.388032
61.500000,10.246580,25.062510,-0.341553,-12.764232,-0.417871,-8.404574
61.600000,10.263280,25.125940,-0.342109,-12.796536,-0.418717,-8.418722
61.700000,10.279970,25.190280,-0.342666,-12.829304,-0.419563,-8.433142
61.800000,10.296620,25.257380,-0.343221,-12.863478,-0.420407,-8.448467
61.900000,10.313230,25.327230,-0.343774,-12.899052,-0.421251,-8.464689
62.000000,10.329880,25.387570,-0.344329,-12.929783,-0.422097,-8.477680
62.100000,10.346540,25.458770,-0.344885,-12.966045,-0.422944,-8.494255
62.200000,10.363280,25.523370,-0.345443,-12.998946,-0.423796,-8.508555
62.300000,10.379980,25.587940,-0.345999,-13.031831,-0.424647,-8.522826
62.400000,10.396570,25.652440,-0.346552,-13.064680,-0.425493,-8.537085
62.500000,10.413230,25.719070,-0.347108,-13.098615,-0.426343,-8.551985
62.600000,10.429990,25.795400,-0.347666,-13.137489,-0.427199,-8.570027
62.700000,10.446640,25.860670,-0.348221,-13.170731,-0.428050,-8.584402
62.800000,10.463210,25.921790,-0.348774,-13.201859,-0.428898,-8.597398
62.900000,10.479880,25.993030,-0.349329,-13.238141,-0.429752,-8.613670
63.000000,10.496600,26.061800,-0.349887,-13.273166,-0.430609,-8.629062
63.100000,10.513240,26.125610,-0.350441,-13.305664,-0.431462,-8.642809
63.200000,10.529900,26.193450,-0.350997,-13.340215,-0.432317,-8.657844
63.300000,10.546540,26.259770,-0.351551,-13.373991,-0.433172,-8.672347
63.400000,10.563190,26.334330,-0.352106,-13.411964,-0.434029,-8.689527
63.500000,10.579890,26.404910,-0.352663,-13.447910,-0.434888,-8.705330
63.600000,10.596560,26.470550,-0.353219,-13.481340,-0.435747,-8.719479
63.700000,10.613210,26.541610,-0.353774,-13.517531,-0.436605,-8.735384
63.800000,10.629850,26.615110,-0.354328,-13.554964,-0.437464,-8.752056
63.900000,10.646560,26.681130,-0.354885,-13.588588,-0.438327,-8.766197
64.000000,10.663230,26.754690,-0.355441,-13.626052,-0.439189,-8.782794
64.100000,10.679820,26.823430,-0.355994,-13.661061,-0.440047,-8.797805
64.200000,10.696570,26.898260,-0.356552,-13.699171,-0.440915,-8.814700
64.300000,10.713270,26.967540,-0.357109,-13.734455,-0.441780,-8.829758
64.400000,10.729970,27.036750,-0.357666,-13.769704,-0.442646,-8.844753
64.500000,10.746590,27.108580,-0.358220,-13.806286,-0.443509,-8.860603
64.600000,10.763250,27.181200,-0.358775,-13.843271,-0.444375,-8.876652
64.700000,10.779930,27.257330,-0.359331,-13.882044,-0.445242,-8.893795
64.800000,10.796600,27.325760,-0.359887,-13.916895,-0.446110,-8.908390
64.900000,10.813270,27.403000,-0.360442,-13.956233,-0.446978,-8.925816
65.000000,10.829890,27.472490,-0.360996,-13.991624,-0.447845,-8.940699
65.100000,10.846540,27.549770,-0.361551,-14.030983,-0.448714,-8.958062
65.200000,10.863210,27.622580,-0.362107,-14.068064,-0.449585,-8.973920
65.300000,10.879920,27.688980,-0.362664,-14.101882,-0.450458,-8.987637
65.400000,10.896500,27.765070,-0.363217,-14.140634,-0.451326,-9.004520
65.500000,10.913200,27.834130,-0.363773,-14.175806,-0.452200,-9.019026
65.600000,10.929910,27.905910,-0.364330,-14.212363,-0.453076,-9.034368
65.700000,10.946600,27.982420,-0.364887,-14.251329,-0.453952,-9.051209
65.800000,10.963260,28.057060,-0.365442,-14.289343,-0.454827,-9.067417
65.900000,10.979910,28.134490,-0.365997,-14.328778,-0.455702,-9.084488
66.000000,10.996620,28.207110,-0.366554,-14.365763,-0.456581,-9.099935
66.100000,11.013280,28.283590,-0.367109,-14.404714,-0.457458,-9.116609
66.200000,11.029950,28.364600,-0.367665,-14.445972,-0.458336,-9.134694
66.300000,11.046590,28.437350,-0.368220,-14.483023,-0.459214,-9.150089
66.400000,11.063270,28.513440,-0.368776,-14.521776,-0.460094,-9.166498
66.500000,11.080000,28.593020,-0.369333,-14.562306,-0.460978,-9.183961
66.600000,11.096650,28.662010,-0.369888,-14.597442,-0.461858,-9.198018
66.700000,11.113200,28.739170,-0.370440,-14.636739,-0.462734,-9.214705
66.800000,11.129870,28.825450,-0.370996,-14.680681,-0.463617,-9.234212
66.900000,11.146550,28.896460,-0.371552,-14.716846,-0.464501,-9.248777
67.000000,11.163250,28.979010,-0.372108,-14.758889,-0.465388,-9.266983
67.100000,11.179930,29.053160,-0.372664,-14.796653,-0.466274,-9.282468
67.200000,11.196580,29.127820,-0.373219,-14.834677,-0.467159,-9.298089
67.300000,11.213250,29.211240,-0.373775,-14.877162,-0.468046,-9.316451
67.400000,11.229960,29.296730,-0.374332,-14.920702,-0.468935,-9.335406
67.500000,11.246630,29.366390,-0.374888,-14.956180,-0.469824,-9.349292
67.600000,11.263230,29.447700,-0.375441,-14.997590,-0.470709,-9.366880
67.700000,11.279930,29.523860,-0.375998,-15.036378,-0.471601,-9.382735
67.800000,11.296610,29.602170,-0.376554,-15.076261,-0.472493,-9.399240
67.900000,11.313300,29.681290,-0.377110,-15.116557,-0.473385,-9.415952
68.000000,11.329950,29.761060,-0.377665,-15.157183,-0.474277,-9.432846
68.100000,11.346570,29.844500,-0.378219,-15.199679,-0.475167,-9.450872
68.200000,11.363270,29.929230,-0.378776,-15.242832,-0.476063,-9.469218
68.300000,11.379930,30.005290,-0.379331,-15.281569,-0.476957,-9.484796
68.400000,11.396560,30.092000,-0.379885,-15.325730,-0.477851,-9.503710
68.500000,11.413190,30.172530,-0.380440,-15.366743,-0.478745,-9.520625
68.600000,11.429890,30.256860,-0.380996,-15.409692,-0.479644,-9.538656
68.700000,11.446510,30.340620,-0.381550,-15.452351,-0.480539,-9.556501
68.800000,11.463230,30.426330,-0.382108,-15.496003,-0.481441,-9.574861
68.900000,11.479840,30.506200,-0.382661,-15.536680,-0.482338,-9.591393
69.000000,11.496530,30.590640,-0.383218,-15.579685,-0.483239,-9.609274
69.100000,11.513240,30.670270,-0.383775,-15.620240,-0.484143,-9.625588
69.200000,11.529950,30.757030,-0.384332,-15.664427,-0.485047,-9.644092
69.300000,11.546600,30.845290,-0.384887,-15.709377,-0.485949,-9.663047
69.400000,11.563210,30.927610,-0.385440,-15.751302,-0.486849,-9.680115
69.500000,11.579950,31.004700,-0.385998,-15.790564,-0.487758,-9.695433
69.600000,11.596630,31.090710,-0.386554,-15.834369,-0.488664,-9.713525
69.700000,11.613280,31.177370,-0.387109,-15.878504,-0.489569,-9.731787
69.800000,11.629890,31.264980,-0.387663,-15.923124,-0.490472,-9.750318
69.900000,11.646570,31.354970,-0.388219,-15.968955,-0.491381,-9.769503
70.000000,11.663270,31.435980,-0.388776,-16.010213,-0.492291,-9.785832
70.100000,11.679930,31.526870,-0.389331,-16.056503,-0.493200,-9.805209
70.200000,11.696550,31.609410,-0.389885,-16.098540,-0.494108,-9.821961
70.300000,11.713170,31.691790,-0.390439,-16.140496,-0.495016,-9.838617
70.400000,11.729860,31.782210,-0.390995,-16.186547,-0.495929,-9.857682
70.500000,11.746560,31.870830,-0.391552,-16.231680,-0.496844,-9.876133
70.600000,11.763250,31.963040,-0.392108,-16.278643,-0.497759,-9.895651
70.700000,11.779870,32.048800,-0.392662,-16.322320,-0.498670,-9.913160
70.800000,11.796550,32.139650,-0.393218,-16.368589,-0.499586,-9.932160
70.900000,11.813250,32.233580,-0.393775,-16.416427,-0.500504,-9.952049
71.000000,11.829900,32.324390,-0.394330,-16.462677,-0.501420,-9.970949
71.100000,11.846530,32.408610,-0.394884,-16.505570,-0.502336,-9.987779
71.200000,11.863260,32.501100,-0.395442,-16.552674,-0.503258,-10.007052
71.300000,11.879960,32.597430,-0.395999,-16.601735,-0.504179,-10.027470
71.400000,11.896640,32.687830,-0.396555,-16.647775,-0.505100,-10.046022
71.500000,11.913250,32.784370,-0.397108,-16.696943,-0.506018,-10.066448
71.600000,11.929910,32.869720,-0.397664,-16.740411,-0.506939,-10.083358
71.700000,11.946610,32.963910,-0.398220,-16.788382,-0.507864,-10.102907
71.800000,11.963290,33.057500,-0.398776,-16.836047,-0.508788,-10.122230
71.900000,11.979940,33.147090,-0.399331,-16.881674,-0.509712,-10.140293
72.000000,11.996580,33.241490,-0.399886,-16.929752,-0.510636,-10.159781
72.100000,12.013220,33.334150,-0.400441,-16.976943,-0.511560,-10.178685
72.200000,12.029950,33.422580,-0.400998,-17.021980,-0.512491,-10.196195
72.300000,12.046610,33.517320,-0.401554,-17.070231,-0.513418,-10.215617
72.400000,12.063240,33.612420,-0.402108,-17.118665,-0.514345,-10.235113
72.500000,12.079930,33.710290,-0.402664,-17.168510,-0.515276,-10.255363
72.600000,12.096600,33.811930,-0.403220,-17.220275,-0.516207,-10.276715
72.700000,12.113260,33.905810,-0.403775,-17.268087,-0.517138,-10.295660
72.800000,12.129910,33.996200,-0.404330,-17.314122,-0.518069,-10.313498
72.900000,12.146600,34.097530,-0.404887,-17.365729,-0.519003,-10.334577
73.000000,12.163230,34.188490,-0.405441,-17.412055,-0.519935,-10.352494
73.100000,12.179930,34.294450,-0.405998,-17.466020,-0.520872,-10.374857
73.200000,12.196580,34.398040,-0.406553,-17.518778,-0.521807,-10.396472
73.300000,12.213210,34.487980,-0.407107,-17.564584,-0.522741,-10.413919
73.400000,12.229900,34.587840,-0.407663,-17.615442,-0.523680,-10.434272
73.500000,12.246650,34.693390,-0.408222,-17.669198,-0.524623,-10.456249
73.600000,12.263290,34.788550,-0.408776,-17.717663,-0.525561,-10.475102
73.700000,12.279870,34.886410,-0.409329,-17.767503,-0.526496,-10.494749
73.800000,12.296530,34.986640,-0.409884,-17.818549,-0.527437,-10.515005
73.900000,12.313230,35.090500,-0.410441,-17.871445,-0.528380,-10.536271
74.000000,12.329910,35.187790,-0.410997,-17.920994,-0.529324,-10.555519
74.100000,12.346550,35.292500,-0.411552,-17.974323,-0.530266,-10.576960
74.200000,12.363180,35.387930,-0.412106,-18.022925,-0.531209,-10.595569
74.300000,12.379870,35.498510,-0.412662,-18.079243,-0.532155,-10.618620
74.400000,12.396590,35.596560,-0.413220,-18.129179,-0.533105,-10.637846
74.500000,12.413290,35.698960,-0.413776,-18.181331,-0.534054,-10.658327
74.600000,12.429930,35.806060,-0.414331,-18.235877,-0.535000,-10.680188
74.700000,12.446590,35.912130,-0.414886,-18.289898,-0.535949,-10.701669
74.800000,12.463290,36.012070,-0.415443,-18.340797,-0.536901,-10.721241
74.900000,12.479970,36.117470,-0.415999,-18.394476,-0.537853,-10.742393
75.000000,12.496560,36.226020,-0.416552,-18.449760,-0.538800,-10.764476
75.100000,12.513220,36.327950,-0.417107,-18.501673,-0.539752,-10.784490
75.200000,12.529930,36.439590,-0.417664,-18.558531,-0.540708,-10.807294
75.300000,12.546590,36.549240,-0.418220,-18.614375,-0.541662,-10.829477
75.400000,12.563220,36.658950,-0.418774,-18.670250,-0.542616,-10.851635
75.500000,12.579940,36.764770,-0.419331,-18.724144,-0.543575,-10.872524
75.600000,12.596580,36.865310,-0.419886,-18.775348,-0.544531,-10.891842
75.700000,12.613260,36.979030,-0.420442,-18.833265,-0.545490,-10.914970
75.800000,12.629960,37.089410,-0.420999,-18.889481,-0.546450,-10.937035
75.900000,12.646610,37.195130,-0.421554,-18.943324,-0.547410,-10.957696
76.000000,12.663320,37.308730,-0.422111,-19.001180,-0.548373,-10.980579
76.100000,12.680000,37.419940,-0.422667,-19.057819,-0.549335,-11.002714
76.200000,12.696650,37.529790,-0.423222,-19.113765,-0.550297,-11.024406
76.300000,12.713210,37.642320,-0.423774,-19.171076,-0.551255,-11.046879
76.400000,12.729930,37.755500,-0.424331,-19.228718,-0.552222,-11.069377
76.500000,12.746580,37.866900,-0.424886,-19.285454,-0.553187,-11.091334
76.600000,12.763260,37.982120,-0.425442,-19.344135,-0.554154,-11.114327
76.700000,12.779930,38.095050,-0.425998,-19.401650,-0.555122,-11.136592
76.800000,12.796500,38.209840,-0.426550,-19.460112,-0.556085,-11.159401
76.900000,12.813210,38.326360,-0.427107,-19.519455,-0.557056,-11.182559
77.000000,12.829940,38.434820,-0.427665,-19.574693,-0.558030,-11.203288
77.100000,12.846590,38.551610,-0.428220,-19.634174,-0.559000,-11.226434
77.200000,12.863190,38.667760,-0.428773,-19.693328,-0.559969,-11.249361
77.300000,12.879860,38.782330,-0.429329,-19.751678,-0.560942,-11.271717
77.400000,12.896510,38.898070,-0.429884,-19.810624,-0.561915,-11.294361
77.500000,12.913250,39.017170,-0.430442,-19.871282,-0.562894,-11.317854
77.600000,12.929880,39.135490,-0.430996,-19.931541,-0.563868,-11.341127
77.700000,12.946560,39.255920,-0.431552,-19.992876,-0.564845,-11.364910
77.800000,12.963210,39.372550,-0.432107,-20.052275,-0.565822,-11.387547
77.900000,12.979900,39.490710,-0.432663,-20.112453,-0.566802,-11.410532
78.000000,12.996540,39.617170,-0.433218,-20.176859,-0.567781,-11.435880
78.100000,13.013210,39.732190,-0.433774,-20.235438,-0.568761,-11.457838
78.200000,13.029920,39.853480,-0.434331,-20.297211,-0.569746,-11.481510
78.300000,13.046600,39.977420,-0.434887,-20.360333,-0.570729,-11.505896
78.400000,13.063280,40.102630,-0.435443,-20.424102,-0.571713,-11.530576
78.500000,13.079900,40.222850,-0.435997,-20.485329,-0.572695,-11.553794
78.600000,13.096530,40.344940,-0.436551,-20.547509,-0.573678,-11.577474
78.700000,13.113250,40.458740,-0.437108,-20.605467,-0.574668,-11.598646
78.800000,13.129960,40.584800,-0.437665,-20.669669,-0.575658,-11.623271
78.900000,13.146550,40.713470,-0.438218,-20.735200,-0.576642,-11.648655
79.000000,13.163220,40.841850,-0.438774,-20.800583,-0.577632,-11.673828
79.100000,13.179940,40.973170,-0.439331,-20.867464,-0.578625,-11.699733
79.200000,13.196650,41.098950,-0.439888,-20.931523,-0.579619,-11.723990
79.300000,13.213280,41.225730,-0.440443,-20.996092,-0.580609,-11.748517
79.400000,13.229920,41.355000,-0.440997,-21.061929,-0.581601,-11.773674
79.500000,13.246620,41.482350,-0.441554,-21.126787,-0.582597,-11.798170
79.600000,13.263300,41.612270,-0.442110,-21.192955,-0.583593,-11.823338
79.700000,13.279980,41.743280,-0.442666,-21.259678,-0.584591,-11.848741
79.800000,13.296590,41.868870,-0.443220,-21.323640,-0.585584,-11.872584
79.900000,13.313250,42.002470,-0.443775,-21.391682,-0.586582,-11.898588
80.000000,13.329890,42.125640,-0.444330,-21.454412,-0.587580,-11.921580
80.100000,13.346570,42.259960,-0.444886,-21.522821,-0.588581,-11.947626
80.200000,13.363220,42.388890,-0.445441,-21.588484,-0.589581,-11.972096
80.300000,13.379860,42.524080,-0.445995,-21.657336,-0.590582,-11.998265
80.400000,13.396600,42.657380,-0.446553,-21.725225,-0.591590,-12.023753
80.500000,13.413300,42.793050,-0.447110,-21.794321,-0.592596,-12.049862
80.600000,13.429950,42.925580,-0.447665,-21.861818,-0.593601,-12.075047
80.700000,13.446530,43.056390,-0.448218,-21.928439,-0.594602,-12.099725
80.800000,13.463250,43.194310,-0.448775,-21.998681,-0.595612,-12.126223
80.900000,13.479910,43.334560,-0.449330,-22.070110,-0.596620,-12.153340
81.000000,13.496580,43.468310,-0.449886,-22.138228,-0.597630,-12.178549
81.100000,13.513260,43.602050,-0.450442,-22.206342,-0.598641,-12.203673
81.200000,13.529880,43.741990,-0.450996,-22.277613,-0.599650,-12.230498
81.300000,13.546550,43.883000,-0.451552,-22.349428,-0.600662,-12.257507
81.400000,13.563260,44.020520,-0.452109,-22.419467,-0.601678,-12.283432
81.500000,13.579880,44.162100,-0.452663,-22.491573,-0.602690,-12.310478
81.600000,13.596490,44.302710,-0.453216,-22.563185,-0.603702,-12.337181
81.700000,13.613260,44.437440,-0.453775,-22.631802,-0.604725,-12.362049
81.800000,13.629970,44.583260,-0.454332,-22.706068,-0.605745,-12.389967
81.900000,13.646640,44.730080,-0.454888,-22.780843,-0.606764,-12.418111
82.000000,13.663270,44.869980,-0.455442,-22.852093,-0.607781,-12.444283
82.100000,13.679920,45.018920,-0.455997,-22.927948,-0.608801,-12.472865
82.200000,13.696620,45.163890,-0.456554,-23.001780,-0.609825,-12.500225
82.300000,13.713280,45.311450,-0.457109,-23.076932,-0.610847,-12.528251
82.400000,13.729960,45.466010,-0.457665,-23.155649,-0.611872,-12.558111
82.500000,13.746620,45.602930,-0.458221,-23.225382,-0.612896,-12.583032
82.600000,13.763280,45.752780,-0.458776,-23.301700,-0.613922,-12.611439
82.700000,13.779950,45.897690,-0.459332,-23.375502,-0.614949,-12.638393
82.800000,13.796620,46.043980,-0.459887,-23.450006,-0.615978,-12.665646
82.900000,13.813260,46.198720,-0.460442,-23.528815,-0.617005,-12.695160
83.000000,13.829970,46.356440,-0.460999,-23.609141,-0.618038,-12.725351
83.100000,13.846700,46.501410,-0.461557,-23.682974,-0.619073,-12.751939
83.200000,13.863260,46.654330,-0.462109,-23.760855,-0.620099,-12.780758
83.300000,13.879900,46.808540,-0.462663,-23.839394,-0.621130,-12.809780
83.400000,13.896570,46.961850,-0.463219,-23.917474,-0.622165,-12.838446
83.500000,13.913290,47.116690,-0.463776,-23.996333,-0.623204,-12.867402
83.600000,13.929950,47.269730,-0.464332,-24.074276,-0.624240,-12.895827
83.700000,13.946550,47.422460,-0.464885,-24.152061,-0.625274,-12.924130
83.800000,13.963200,47.570280,-0.465440,-24.227345,-0.626311,-12.950969
83.900000,13.979880,47.733600,-0.465996,-24.310523,-0.627352,-12.981916
84.000000,13.996600,47.895020,-0.466553,-24.392733,-0.628396,-13.012222
84.100000,14.013260,48.047190,-0.467109,-24.470233,-0.629438,-13.039975
84.200000,14.029930,48.208210,-0.467664,-24.552240,-0.630481,-13.070033
84.300000,14.046510,48.361110,-0.468217,-24.630111,-0.631520,-13.097874
84.400000,14.063260,48.524220,-0.468775,-24.713182,-0.632570,-13.128252
84.500000,14.079890,48.690430,-0.469330,-24.797832,-0.633614,-13.159474
84.600000,14.096520,48.844680,-0.469884,-24.876391,-0.634659,-13.187373
84.700000,14.113260,49.014060,-0.470442,-24.962656,-0.635713,-13.219174
84.800000,14.129930,49.167150,-0.470998,-25.040624,-0.636762,-13.246548
84.900000,14.146590,49.337110,-0.471553,-25.127184,-0.637813,-13.278385
85.000000,14.163210,49.500810,-0.472107,-25.210556,-0.638862,-13.308476
85.100000,14.179860,49.666670,-0.472662,-25.295027,-0.639914,-13.339029
85.200000,14.196580,49.831340,-0.473219,-25.378893,-0.640971,-13.369110
85.300000,14.213290,50.001210,-0.473776,-25.465407,-0.642029,-13.400500
85.400000,14.229920,50.164630,-0.474331,-25.548636,-0.643083,-13.430135
85.500000,14.246520,50.332000,-0.474884,-25.633877,-0.644136,-13.460759
85.600000,14.263180,50.511560,-0.475439,-25.725326,-0.645194,-13.494494
85.700000,14.279930,50.675570,-0.475998,-25.808856,-0.646259,-13.523901
85.800000,14.296610,50.847310,-0.476554,-25.896322,-0.647321,-13.555335
85.900000,14.313210,51.011770,-0.477107,-25.980081,-0.648378,-13.584803
86.000000,14.329900,51.188030,-0.477663,-26.069850,-0.649443,-13.617238
86.100000,14.346570,51.358540,-0.478219,-26.156690,-0.650507,-13.648064
86.200000,14.363270,51.539020,-0.478776,-26.248607,-0.651575,-13.681413
86.300000,14.379920,51.716300,-0.479331,-26.338895,-0.652640,-13.713855
86.400000,14.396570,51.896310,-0.479886,-26.430574,-0.653707,-13.746920
86.500000,14.413230,52.066970,-0.480441,-26.517490,-0.654775,-13.777401
86.600000,14.429930,52.250130,-0.480998,-26.610773,-0.655847,-13.811053
86.700000,14.446590,52.434230,-0.481553,-26.704534,-0.656917,-13.844886
86.800000,14.463230,52.605710,-0.482108,-26.791868,-0.657988,-13.875303
86.900000,14.479890,52.781240,-0.482663,-26.881265,-0.659061,-13.906673
87.000000,14.496600,52.968480,-0.483220,-26.976625,-0.660138,-13.940980
87.100000,14.513270,53.144370,-0.483776,-27.066205,-0.661214,-13.972234
87.200000,14.529910,53.337370,-0.484330,-27.164499,-0.662289,-14.007908
87.300000,14.546610,53.520490,-0.484887,-27.257762,-0.663369,-14.040827
87.400000,14.563330,53.703270,-0.485444,-27.350851,-0.664452,-14.073535
87.500000,14.579940,53.886470,-0.485998,-27.444154,-0.665528,-14.106350
87.600000,14.596570,54.078400,-0.486552,-27.541903,-0.666607,-14.141326
87.700000,14.613270,54.261020,-0.487109,-27.634911,-0.667692,-14.173697
87.800000,14.629910,54.449530,-0.487664,-27.730918,-0.668774,-14.207557
87.900000,14.646590,54.639550,-0.488220,-27.827694,-0.669860,-14.241667
88.000000,14.663270,54.830790,-0.488776,-27.925092,-0.670947,-14.275987
88.100000,14.679880,55.019920,-0.489329,-28.021415,-0.672030,-14.309715
88.200000,14.696580,55.221790,-0.489886,-28.124227,-0.673121,-14.346562
88.300000,14.713270,55.423070,-0.490442,-28.226738,-0.674212,-14.383151
88.400000,14.729960,55.608800,-0.490999,-28.321329,-0.675305,-14.415594
88.500000,14.746540,55.810410,-0.491551,-28.424008,-0.676391,-14.452149
88.600000,14.763230,56.002560,-0.492108,-28.521870,-0.677486,-14.486039
88.700000,14.779910,56.190770,-0.492664,-28.617724,-0.678581,-14.518811
88.800000,14.796610,56.391330,-0.493220,-28.719869,-0.679679,-14.554645
88.900000,14.813270,56.585490,-0.493776,-28.818753,-0.680775,-14.588754
89.000000,14.829940,56.783950,-0.494331,-28.919828,-0.681874,-14.623851
89.100000,14.846580,56.993810,-0.494886,-29.026709,-0.682971,-14.661797
89.200000,14.863260,57.193130,-0.495442,-29.128222,-0.684072,-14.696877
89.300000,14.879940,57.401270,-0.495998,-29.234227,-0.685175,-14.734109
89.400000,14.896560,57.610750,-0.496552,-29.340914,-0.686275,-14.771624
89.500000,14.913240,57.818070,-0.497108,-29.446501,-0.687380,-14.808410
89.600000,14.929920,58.016320,-0.497664,-29.547469,-0.688486,-14.842757
89.700000,14.946600,58.223570,-0.498220,-29.653021,-0.689594,-14.879293
89.800000,14.963170,58.435360,-0.498772,-29.760884,-0.690695,-14.916979
89.900000,14.979900,58.646830,-0.499330,-29.868585,-0.691808,-14.954305
90.000000,14.996600,58.859220,-0.499887,-29.976755,-0.692921,-14.991775
90.100000,15.013290,59.076900,-0.500443,-30.087618,-0.694034,-15.030480
90.200000,15.029900,59.290560,-0.500997,-30.196434,-0.695143,-15.068121
90.300000,15.046520,59.504970,-0.501551,-30.305632,-0.696253,-15.105822
90.400000,15.063240,59.715760,-0.502108,-30.412987,-0.697372,-15.142383
90.500000,15.079910,59.933250,-0.502664,-30.523754,-0.698489,-15.180572
90.600000,15.096630,60.151870,-0.503221,-30.635096,-0.699610,-15.218872
90.700000,15.113250,60.363300,-0.503775,-30.742776,-0.700726,-15.255334
90.800000,15.129920,60.585090,-0.504331,-30.855733,-0.701846,-15.294241
90.900000,15.146590,60.811200,-0.504886,-30.970890,-0.702968,-15.334111
91.000000,15.163320,61.035230,-0.505444,-31.084987,-0.704095,-15.373267
91.100000,15.179920,61.254930,-0.505997,-31.196880,-0.705214,-15.411342
91.200000,15.196560,61.475550,-0.506552,-31.309241,-0.706338,-15.449482
91.300000,15.213250,61.700660,-0.507108,-31.423888,-0.707466,-15.488573
91.400000,15.229940,61.931920,-0.507665,-31.541668,-0.708595,-15.529078
91.500000,15.246570,62.156970,-0.508219,-31.656285,-0.709722,-15.567959
91.600000,15.263220,62.391570,-0.508774,-31.775766,-0.710851,-15.609082
91.700000,15.279930,62.619650,-0.509331,-31.891926,-0.711986,-15.648379
91.800000,15.296610,62.859620,-0.509887,-32.014142,-0.713119,-15.690547
91.900000,15.313270,63.092000,-0.510442,-32.132492,-0.714253,-15.730708
92.000000,15.329920,63.321940,-0.510997,-32.249599,-0.715387,-15.770140
92.100000,15.346590,63.555860,-0.511553,-32.368734,-0.716524,-15.810411
92.200000,15.363300,63.791220,-0.512110,-32.488602,-0.717665,-15.850864
92.300000,15.379990,64.029940,-0.512666,-32.610181,-0.718806,-15.892039
92.400000,15.396580,64.273850,-0.513219,-32.734403,-0.719942,-15.934475
92.500000,15.413190,64.518580,-0.513773,-32.859043,-0.721080,-15.976954
92.600000,15.429910,64.760720,-0.514330,-32.982364,-0.722227,-16.018534
92.700000,15.446590,65.003360,-0.514886,-33.105939,-0.723372,-16.060144
92.800000,15.463240,65.251080,-0.515441,-33.232102,-0.724517,-16.102903
92.900000,15.479850,65.492340,-0.515995,-33.354975,-0.725660,-16.143975
93.000000,15.496560,65.748410,-0.516552,-33.485390,-0.726812,-16.188445
93.100000,15.513260,65.991040,-0.517109,-33.608961,-0.727964,-16.229476
93.200000,15.529940,66.244980,-0.517665,-33.738291,-0.729116,-16.273170
93.300000,15.546550,66.496040,-0.518218,-33.866155,-0.730264,-16.316093
93.400000,15.563220,66.752830,-0.518774,-33.996937,-0.731418,-16.360210
93.500000,15.579890,67.004680,-0.519330,-34.125203,-0.732574,-16.402973
93.600000,15.596590,67.260670,-0.519886,-34.255578,-0.733732,-16.446571
93.700000,15.613260,67.514310,-0.520442,-34.384756,-0.734890,-16.489485
93.800000,15.629860,67.776590,-0.520995,-34.518334,-0.736045,-16.534443
93.900000,15.646600,68.037120,-0.521553,-34.651021,-0.737211,-16.578665
94.000000,15.663300,68.306300,-0.522110,-34.788113,-0.738375,-16.624891
94.100000,15.679900,68.557260,-0.522663,-34.915926,-0.739533,-16.666652
94.200000,15.696530,68.818510,-0.523218,-35.048979,-0.740695,-16.710734
94.300000,15.713260,69.090510,-0.523775,-35.187508,-0.741866,-16.757159
94.400000,15.729960,69.353140,-0.524332,-35.321264,-0.743035,-16.801195
94.500000,15.746570,69.618740,-0.524886,-35.456533,-0.744200,-16.845907
94.600000,15.763270,69.894040,-0.525442,-35.596742,-0.745372,-16.892707
94.700000,15.779900,70.154770,-0.525997,-35.729531,-0.746541,-16.935917
94.800000,15.796550,70.429210,-0.526552,-35.869302,-0.747712,-16.982261
94.900000,15.813230,70.698440,-0.527108,-36.006420,-0.748888,-17.027160
95.000000,15.829840,70.970100,-0.527661,-36.144775,-0.750059,-17.072575
95.100000,15.846530,71.256100,-0.528218,-36.290434,-0.751238,-17.121186
95.200000,15.863260,71.544410,-0.528775,-36.437269,-0.752420,-17.170140
95.300000,15.879980,71.821430,-0.529333,-36.578354,-0.753604,-17.216236
95.400000,15.896620,72.094750,-0.529887,-36.717555,-0.754783,-17.261388
95.500000,15.913270,72.381110,-0.530442,-36.863397,-0.755964,-17.309491
95.600000,15.929980,72.661160,-0.530999,-37.006025,-0.757151,-17.355850
95.700000,15.946650,72.953420,-0.531555,-37.154872,-0.758337,-17.405014
95.800000,15.963300,73.243590,-0.532110,-37.302654,-0.759522,-17.453539
95.900000,15.979930,73.529740,-0.532664,-37.448389,-0.760708,-17.500968
96.000000,15.996620,73.820850,-0.533221,-37.596650,-0.761899,-17.549339
96.100000,16.013260,74.108190,-0.533775,-37.742991,-0.763088,-17.596714
96.200000,16.029950,74.404130,-0.534332,-37.893712,-0.764282,-17.645902
96.300000,16.046600,74.699680,-0.534887,-38.044235,-0.765474,-17.694881
96.400000,16.063230,74.999990,-0.535441,-38.197181,-0.766667,-17.744844
96.500000,16.079880,75.298010,-0.535996,-38.348962,-0.767862,-17.794072
96.600000,16.096610,75.607100,-0.536554,-38.506380,-0.769065,-17.845641
96.700000,16.113240,75.907140,-0.537108,-38.659189,-0.770262,-17.895029
96.800000,16.129850,76.206650,-0.537662,-38.811728,-0.771458,-17.944150
96.900000,16.146560,76.517440,-0.538219,-38.970012,-0.772664,-17.995624
97.000000,16.163260,76.829000,-0.538775,-39.128688,-0.773870,-18.047116
97.100000,16.179930,77.141250,-0.539331,-39.287716,-0.775075,-18.098633
97.200000,16.196590,77.454510,-0.539886,-39.447258,-0.776282,-18.150223
97.300000,16.213230,77.764950,-0.540441,-39.605364,-0.777488,-18.201001
97.400000,16.229910,78.071080,-0.540997,-39.761275,-0.778699,-18.250544
97.500000,16.246680,78.393830,-0.541556,-39.925650,-0.779917,-18.303675
97.600000,16.263260,78.716650,-0.542109,-40.090061,-0.781123,-18.356891
97.700000,16.279880,79.036780,-0.542663,-40.253102,-0.782334,-18.409246
97.800000,16.296560,79.360480,-0.543219,-40.417961,-0.783550,-18.462170
97.900000,16.313310,79.676010,-0.543777,-40.578659,-0.784774,-18.512917
98.000000,16.329950,79.998340,-0.544332,-40.742820,-0.785990,-18.565213
98.100000,16.346610,80.322200,-0.544887,-40.907761,-0.787210,-18.617654
98.200000,16.363240,80.656090,-0.545441,-41.077809,-0.788428,-18.672274
98.300000,16.379860,80.986640,-0.545995,-41.246157,-0.789648,-18.725948
98.400000,16.396530,81.317220,-0.546551,-41.414520,-0.790872,-18.779373
98.500000,16.413180,81.650220,-0.547106,-41.584116,-0.792097,-18.833196
98.600000,16.429880,81.979110,-0.547663,-41.751618,-0.793327,-18.885815
98.700000,16.446530,82.317540,-0.548218,-41.923979,-0.794555,-18.940513
98.800000,16.463220,82.663380,-0.548774,-42.100114,-0.795787,-18.996666
98.900000,16.479910,83.002870,-0.549330,-42.273015,-0.797021,-19.051165
99.000000,16.496530,83.344180,-0.549884,-42.446842,-0.798251,-19.105989
99.100000,16.513200,83.687780,-0.550440,-42.621836,-0.799486,-19.161073
99.200000,16.529970,84.048690,-0.550999,-42.805646,-0.800730,-19.219778
99.300000,16.546640,84.389530,-0.551555,-42.979235,-0.801968,-19.273837
99.400000,16.563220,84.740520,-0.552107,-43.157992,-0.803202,-19.330148
99.500000,16.579900,85.088520,-0.552663,-43.335227,-0.804444,-19.385436
99.600000,16.596590,85.449010,-0.553220,-43.518823,-0.805688,-19.443354
99.700000,16.613280,85.811610,-0.553776,-43.703494,-0.806934,-19.501548
99.800000,16.629910,86.168110,-0.554330,-43.885058,-0.808177,-19.558239
99.900000,16.646570,86.529750,-0.554886,-44.069240,-0.809424,-19.615850
100.000000,16.663230,86.894230,-0.555441,-44.254868,-0.810672,-19.673900
100.100000,16.679930,87.262520,-0.555998,-44.442436,-0.811925,-19.732546
100.200000,16.696580,87.634480,-0.556553,-44.631874,-0.813176,-19.791886
100.300000,16.713220,88.005040,-0.557107,-44.820599,-0.814428,-19.850715
100.400000,16.729900,88.386250,-0.557663,-45.014747,-0.815684,-19.911673
100.500000,16.746610,88.753740,-0.558220,-45.201909,-0.816944,-19.969284
100.600000,16.763320,89.134570,-0.558777,-45.395864,-0.818206,-20.029684
100.700000,16.779900,89.507510,-0.559330,-45.585801,-0.819459,-20.088295
100.800000,16.796570,89.896870,-0.559886,-45.784100,-0.820721,-20.150239
100.900000,16.813260,90.281970,-0.560442,-45.980230,-0.821986,-20.210978
101.000000,16.829960,90.669350,-0.560999,-46.177521,-0.823253,-20.271993
101.100000,16.846560,91.054380,-0.561552,-46.373615,-0.824514,-20.332419
101.200000,16.863270,91.447850,-0.562109,-46.574008,-0.825785,-20.394339
101.300000,16.879970,91.829970,-0.562666,-46.768620,-0.827057,-20.453523
101.400000,16.896590,92.217430,-0.563220,-46.965951,-0.828325,-20.513804
101.500000,16.913260,92.620710,-0.563775,-47.171340,-0.829598,-20.577302
101.600000,16.929870,93.014430,-0.564329,-47.371860,-0.830868,-20.638546
101.700000,16.946550,93.422910,-0.564885,-47.579897,-0.832145,-20.702727
101.800000,16.963240,93.822060,-0.565441,-47.783183,-0.833424,-20.764596
101.900000,16.979930,94.225340,-0.565998,-47.988572,-0.834705,-20.827152
102.000000,16.996490,94.632310,-0.566550,-48.195840,-0.835978,-20.890503
102.100000,17.013230,95.060270,-0.567108,-48.413798,-0.837266,-20.957962
102.200000,17.029950,95.463500,-0.567665,-48.619161,-0.838555,-21.019765
102.300000,17.046660,95.878490,-0.568222,-48.830514,-0.839844,-21.083942
102.400000,17.063260,96.297840,-0.568775,-49.044087,-0.841126,-21.149020
102.500000,17.079890,96.718000,-0.569330,-49.258073,-0.842412,-21.213991
102.600000,17.096580,97.145260,-0.569886,-49.475675,-0.843705,-21.280180
102.700000,17.113260,97.567880,-0.570442,-49.690913,-0.844999,-21.345129
102.800000,17.129950,97.989140,-0.570998,-49.905459,-0.846294,-21.409525
102.900000,17.146580,98.426610,-0.571553,-50.128261,-0.847587,-21.477320
103.000000,17.163220,98.858780,-0.572107,-50.348363,-0.848883,-21.543695
103.100000,17.179890,99.295390,-0.572663,-50.570727,-0.850182,-21.610743
103.200000,17.196580,99.738400,-0.573219,-50.796350,-0.851485,-21.678900
103.300000,17.213220,100.182350,-0.573774,-51.022452,-0.852786,-21.747096
103.400000,17.229870,100.625480,-0.574329,-51.248136,-0.854089,-21.814845
103.500000,17.246580,101.064920,-0.574886,-51.471941,-0.855398,-21.881443
103.600000,17.263260,101.522550,-0.575442,-51.705010,-0.856707,-21.951776
103.700000,17.279920,101.986210,-0.575997,-51.941150,-0.858016,-22.023186
103.800000,17.296560,102.438560,-0.576552,-52.171530,-0.859325,-22.091930
103.900000,17.313310,102.896830,-0.577110,-52.404925,-0.860644,-22.161501
104.000000,17.329960,103.360310,-0.577665,-52.640974,-0.861957,-22.232108
104.100000,17.346650,103.840090,-0.578222,-52.885324,-0.863275,-22.305884
104.200000,17.363270,104.305520,-0.578776,-53.122365,-0.864590,-22.376433
104.300000,17.379900,104.768490,-0.579330,-53.358154,-0.865907,-22.446175
104.400000,17.396620,105.249020,-0.579887,-53.602886,-0.867232,-22.519251
104.500000,17.413350,105.740350,-0.580445,-53.853118,-0.868561,-22.594345
104.600000,17.429930,106.208150,-0.580998,-54.091367,-0.869879,-22.664409
104.700000,17.446550,106.688160,-0.581552,-54.335834,-0.871202,-22.736739
104.800000,17.463260,107.178910,-0.582109,-54.585771,-0.872534,-22.810920
104.900000,17.479920,107.658450,-0.582664,-54.829998,-0.873864,-22.882532
105.000000,17.496580,108.140470,-0.583219,-55.075489,-0.875195,-22.954399
105.100000,17.513200,108.639210,-0.583773,-55.329495,-0.876525,-23.029611
105.200000,17.529900,109.140230,-0.584330,-55.584663,-0.877864,-23.104877
105.300000,17.546550,109.647310,-0.584885,-55.842916,-0.879200,-23.181232
105.400000,17.563230,110.135760,-0.585441,-56.091682,-0.880540,-23.253312
105.500000,17.579880,110.647220,-0.585996,-56.352166,-0.881880,-23.330022
105.600000,17.596560,111.155670,-0.586552,-56.611118,-0.883224,-23.405753
105.700000,17.613260,111.664770,-0.587109,-56.870400,-0.884571,-23.481295
105.800000,17.629940,112.186840,-0.587665,-57.136288,-0.885918,-23.559311
105.900000,17.646600,112.707150,-0.588220,-57.401280,-0.887266,-23.636699
106.000000,17.663210,113.219220,-0.588774,-57.662075,-0.888612,-23.712164
106.100000,17.679900,113.752500,-0.589330,-57.933673,-0.889965,-23.791621
106.200000,17.696620,114.288060,-0.589887,-58.206431,-0.891323,-23.871195
106.300000,17.713250,114.812850,-0.590442,-58.473704,-0.892676,-23.948393
106.400000,17.729890,115.353690,-0.590996,-58.749152,-0.894031,-24.028619
106.500000,17.746580,115.893920,-0.591553,-59.024289,-0.895392,-24.108313
106.600000,17.763250,116.438290,-0.592108,-59.301534,-0.896754,-24.188602
106.700000,17.779900,116.975270,-0.592663,-59.575016,-0.898115,-24.267088
106.800000,17.796530,117.527050,-0.593218,-59.856035,-0.899477,-24.348378
106.900000,17.813210,118.090230,-0.593774,-60.142860,-0.900845,-24.431614
107.000000,17.829900,118.643100,-0.594330,-60.424435,-0.902215,-24.512380
107.100000,17.846610,119.202410,-0.594887,-60.709289,-0.903589,-24.594122
107.200000,17.863270,119.769390,-0.595442,-60.998049,-0.904961,-24.677229
107.300000,17.879850,120.333360,-0.595995,-61.285277,-0.906328,-24.759558
107.400000,17.896560,120.918370,-0.596552,-61.583220,-0.907708,-24.845627
107.500000,17.913280,121.498270,-0.597109,-61.878561,-0.909090,-24.930295
107.600000,17.929930,122.062770,-0.597664,-62.166058,-0.910469,-25.011623
107.700000,17.946580,122.642290,-0.598219,-62.461205,-0.911849,-25.095705
107.800000,17.963270,123.242810,-0.598776,-62.767048,-0.913235,-25.183667
107.900000,17.979970,123.837930,-0.599332,-63.070140,-0.914623,-25.270166
108.000000,17.996630,124.435460,-0.599888,-63.374459,-0.916010,-25.356903
108.100000,18.013300,125.034770,-0.600443,-63.679685,-0.917400,-25.443643
108.200000,18.029970,125.625750,-0.600999,-63.980669,-0.918791,-25.528351
108.300000,18.046640,126.233800,-0.601555,-64.290346,-0.920185,-25.616189
108.400000,18.063310,126.852490,-0.602110,-64.605443,-0.921581,-25.705838
108.500000,18.079920,127.460370,-0.602664,-64.915033,-0.922973,-25.793080
108.600000,18.096550,128.072590,-0.603218,-65.226834,-0.924369,-25.880812
108.700000,18.113240,128.704270,-0.603775,-65.548546,-0.925772,-25.971995
108.800000,18.129960,129.329700,-0.604332,-65.867075,-0.927180,-26.061494
108.900000,18.146580,129.952870,-0.604886,-66.184453,-0.928581,-26.150404
109.000000,18.163200,130.597180,-0.605440,-66.512598,-0.929984,-26.243211
109.100000,18.179910,131.235460,-0.605997,-66.837671,-0.931397,-26.334243
109.200000,18.196610,131.877620,-0.606554,-67.164720,-0.932811,-26.425713
109.300000,18.213310,132.536650,-0.607110,-67.500362,-0.934226,-26.520195
109.400000,18.229930,133.178040,-0.607664,-67.827019,-0.935638,-26.610959
109.500000,18.246580,133.836990,-0.608219,-68.162619,-0.937053,-26.704796
109.600000,18.263230,134.492810,-0.608774,-68.496626,-0.938471,-26.797638
109.700000,18.279930,135.155110,-0.609331,-68.833932,-0.939895,-26.891283
109.800000,18.296610,135.830840,-0.609887,-69.178079,-0.941319,-26.987268
109.900000,18.313230,136.497770,-0.610441,-69.517743,-0.942740,-27.081263
110.000000,18.329900,137.176910,-0.610997,-69.863627,-0.944167,-27.177184
110.100000,18.346560,137.868880,-0.611552,-70.216044,-0.945596,-27.275282
110.200000,18.363240,138.544040,-0.612108,-70.559900,-0.947028,-27.369621
110.300000,18.379850,139.245190,-0.612662,-70.916993,-0.948457,-27.468870
110.400000,18.396580,139.936390,-0.613219,-71.269018,-0.949897,-27.565478
110.500000,18.413250,140.646620,-0.613775,-71.630735,-0.951335,-27.665581
110.600000,18.429910,141.362930,-0.614330,-71.995549,-0.952774,-27.766499
110.700000,18.446540,142.072850,-0.614885,-72.357108,-0.954212,-27.865832
110.800000,18.463260,142.796620,-0.615442,-72.725721,-0.955661,-27.967258
110.900000,18.479890,143.506530,-0.615996,-73.087276,-0.957103,-28.065782
111.000000,18.496580,144.248030,-0.616553,-73.464918,-0.958553,-28.169927
111.100000,18.513250,144.976670,-0.617108,-73.836012,-0.960003,-28.271194
111.200000,18.529890,145.711580,-0.617663,-74.210298,-0.961453,-28.373343
111.300000,18.546530,146.471300,-0.618218,-74.597221,-0.962905,-28.479901
111.400000,18.563250,147.223940,-0.618775,-74.980537,-0.964366,-28.584455
111.500000,18.579950,147.974370,-0.619332,-75.362728,-0.965827,-28.688204
111.600000,18.596540,148.728520,-0.619885,-75.746813,-0.967281,-28.792525
111.700000,18.613170,149.490540,-0.620439,-76.134907,-0.968740,-28.897841
111.800000,18.629910,150.275220,-0.620997,-76.534541,-0.970211,-29.006821
111.900000,18.646640,151.040770,-0.621555,-76.924432,-0.971684,-29.111692
112.000000,18.663250,151.826190,-0.622108,-77.324444,-0.973148,-29.220263
112.100000,18.679890,152.603070,-0.622663,-77.720105,-0.974617,-29.326671
112.200000,18.696570,153.400590,-0.623219,-78.126279,-0.976091,-29.436498
112.300000,18.713240,154.196520,-0.623775,-78.531643,-0.977567,-29.545593
112.400000,18.729900,154.985900,-0.624330,-78.933671,-0.979044,-29.653012
112.500000,18.746570,155.800520,-0.624886,-79.348553,-0.980524,-29.764780
112.600000,18.763260,156.606410,-0.625442,-79.758990,-0.982009,-29.874368
112.700000,18.779910,157.429230,-0.625997,-80.178048,-0.983491,-29.986831
112.800000,18.796640,158.250630,-0.626555,-80.596384,-0.984984,-30.098344
112.900000,18.813190,159.055310,-0.627106,-81.006204,-0.986462,-30.206701
113.000000,18.829880,159.896030,-0.627663,-81.434379,-0.987955,-30.321060
113.100000,18.846570,160.763030,-0.628219,-81.875939,-0.989450,-30.439918
113.200000,18.863270,161.607010,-0.628776,-82.305774,-0.990949,-30.553906
113.300000,18.879880,162.461270,-0.629329,-82.740845,-0.992441,-30.669604
113.400000,18.896550,163.323720,-0.629885,-83.180088,-0.993942,-30.786198
113.500000,18.913260,164.195080,-0.630442,-83.623868,-0.995448,-30.903869
113.600000,18.929910,165.067570,-0.630997,-84.068223,-0.996951,-31.021427
113.700000,18.946590,165.955110,-0.631553,-84.520243,-0.998458,-31.141230
113.800000,18.963200,166.830200,-0.632107,-84.965923,-0.999962,-31.258397
113.900000,18.979890,167.735690,-0.632663,-85.427085,-1.001476,-31.380529
114.000000,18.996570,168.636470,-0.633219,-85.885849,-1.002990,-31.501298
114.100000,19.013280,169.552000,-0.633776,-86.352125,-1.004510,-31.624220
114.200000,19.029860,170.451510,-0.634329,-86.810241,-1.006020,-31.744017
114.300000,19.046510,171.384370,-0.634884,-87.285343,-1.007539,-31.869304
114.400000,19.063230,172.322910,-0.635441,-87.763337,-1.009067,-31.994915
114.500000,19.079940,173.267430,-0.635998,-88.244377,-1.010596,-32.121130
114.600000,19.096610,174.203830,-0.636554,-88.721282,-1.012124,-32.245425
114.700000,19.113280,175.178410,-0.637109,-89.217632,-1.013654,-32.376246
114.800000,19.129980,176.142780,-0.637666,-89.708781,-1.015189,-32.504542
114.900000,19.146610,177.115130,-0.638220,-90.203995,-1.016720,-32.633971
115.000000,19.163310,178.103490,-0.638777,-90.707363,-1.018260,-32.765586
115.100000,19.179970,179.096080,-0.639332,-91.212885,-1.019798,-32.897538
115.200000,19.196640,180.097460,-0.639888,-91.722883,-1.021340,-33.030511
115.300000,19.213310,181.110020,-0.640444,-92.238576,-1.022884,-33.164964
115.400000,19.230010,182.140760,-0.641000,-92.763527,-1.024434,-33.302075
115.500000,19.246580,183.132930,-0.641553,-93.268835,-1.025974,-33.431965
115.600000,19.263200,184.147380,-0.642107,-93.785491,-1.027520,-33.565202
115.700000,19.279900,185.190570,-0.642663,-94.316783,-1.029077,-33.702845
115.800000,19.296560,186.239850,-0.643219,-94.851177,-1.030632,-33.841129
115.900000,19.313160,187.274980,-0.643772,-95.378364,-1.032184,-33.976444
116.000000,19.329850,188.330950,-0.644328,-95.916165,-1.033747,-34.114662
116.100000,19.346630,189.410550,-0.644888,-96.466001,-1.035321,-34.256267
116.200000,19.363320,190.463520,-0.645444,-97.002274,-1.036889,-34.392738
116.300000,19.379990,191.564730,-0.646000,-97.563116,-1.038457,-34.537376
116.400000,19.396570,192.656170,-0.646552,-98.118982,-1.040020,-34.679925
116.500000,19.413250,193.742390,-0.647108,-98.672189,-1.041594,-34.820593
116.600000,19.429920,194.855510,-0.647664,-99.239096,-1.043170,-34.965506
116.700000,19.446650,195.978740,-0.648222,-99.811153,-1.044754,-35.111401
116.800000,19.463310,197.111050,-0.648777,-100.387833,-1.046334,-35.258516
116.900000,19.479900,198.249100,-0.649330,-100.967438,-1.047910,-35.406251
117.000000,19.496640,199.408580,-0.649888,-101.557956,-1.049502,-35.556659
117.100000,19.513280,200.548430,-0.650443,-102.138477,-1.051088,-35.703254
117.200000,19.529910,201.712710,-0.650997,-102.731440,-1.052675,-35.853581
117.300000,19.546550,202.880330,-0.651552,-103.326104,-1.054265,-36.003809
117.400000,19.563260,204.071870,-0.652109,-103.932950,-1.055865,-36.157373
117.500000,19.579920,205.271550,-0.652664,-104.543942,-1.057463,-36.311875
117.600000,19.596570,206.473460,-0.653219,-105.156070,-1.059062,-36.466127
117.700000,19.613240,207.703310,-0.653775,-105.782427,-1.060665,-36.624556
117.800000,19.629870,208.907640,-0.654329,-106.395787,-1.062268,-36.777938
117.900000,19.646550,210.148420,-0.654885,-107.027711,-1.063878,-36.936869
118.000000,19.663240,211.416810,-0.655441,-107.673697,-1.065491,-37.099906
118.100000,19.679900,212.661410,-0.655997,-108.307567,-1.067104,-37.258164
118.200000,19.696530,213.944990,-0.656551,-108.961289,-1.068717,-37.422646
118.300000,19.713250,215.231570,-0.657108,-109.616538,-1.070341,-37.586598
118.400000,19.729950,216.515230,-0.657665,-110.270301,-1.071965,-37.749384
118.500000,19.746570,217.805540,-0.658219,-110.927451,-1.073585,-37.912895
118.600000,19.763210,219.111010,-0.658774,-111.592321,-1.075209,-38.078239
118.700000,19.779900,220.438430,-0.659330,-112.268371,-1.076841,-38.246466
118.800000,19.796580,221.772080,-0.659886,-112.947593,-1.078474,-38.415058
118.900000,19.813280,223.120450,-0.660443,-113.634312,-1.080112,-38.585364
119.000000,19.829920,224.449660,-0.660997,-114.311273,-1.081747,-38.751826
119.100000,19.846540,225.805650,-0.661551,-115.001873,-1.083383,-38.922231
119.200000,19.863210,227.181240,-0.662107,-115.702455,-1.085026,-39.095050
119.300000,19.879910,228.569760,-0.662664,-116.409623,-1.086675,-39.269195
119.400000,19.896560,229.956130,-0.663219,-117.115695,-1.088321,-39.442380
119.500000,19.913240,231.376510,-0.663775,-117.839089,-1.089974,-39.620487
119.600000,19.929900,232.766310,-0.664330,-118.546908,-1.091627,-39.792641
119.700000,19.946640,234.210300,-0.664888,-119.282326,-1.093290,-39.972939
119.800000,19.963250,235.643510,-0.665442,-120.012254,-1.094944,-40.151100
119.900000,19.979880,237.090240,-0.665996,-120.749068,-1.096602,-40.330672
120.000000,19.996560,238.549610,-0.666552,-121.492319,-1.098268,-40.511371
120.021000,20.000090,238.889250,-0.666670,-121.665296,-1.098621,-40.554734
