Repository: abubakardawood/tissue-phantom-material-database

Title:
A Database of Silicone Phantom Materials for Modeling Human Tissue Mechanics Across Varying Stiffnesses

Description:
This dataset contains processed mechanical compression test data for soft silicone phantoms
fabricated using Ecoflex (Smooth-On) with varying base materials and thinner concentrations.
The dataset provides force–compression measurements together with derived engineering and
true stress–strain quantities, intended for mechanical characterization, constitutive model
fitting, and the design of tissue-equivalent phantoms.

All files in this dataset are processed outputs generated from raw experimental measurements.
The raw data files are not included in this archive.

File: data/EF10_25T/EF10_25T_B3.csv (part 2 of 2)
Speed (mm/min): 10;
Machine: INSTRON 5900;
Load cell: 1kN;
Time (s),Compression (mm),Load (N),Engineering Strain [-],Engineering Stress (kPa),True Strain [-],True Stress (kPa)
58.100000,9.679830,22.065690,-0.322661,-11.237964,-0.389583,-7.611911
58.200000,9.696570,22.124370,-0.323219,-11.267849,-0.390408,-7.625866
58.300000,9.713260,22.186730,-0.323775,-11.299609,-0.391230,-7.641074
58.400000,9.729920,22.238910,-0.324331,-11.326184,-0.392051,-7.652755
58.500000,9.746570,22.301750,-0.324886,-11.358188,-0.392873,-7.668076
58.600000,9.763240,22.352330,-0.325441,-11.383948,-0.393697,-7.679141
58.700000,9.779960,22.408760,-0.325999,-11.412688,-0.394523,-7.692167
58.800000,9.796630,22.472420,-0.326554,-11.445110,-0.395348,-7.707659
58.900000,9.813240,22.528740,-0.327108,-11.473793,-0.396170,-7.720624
59.000000,9.829930,22.593410,-0.327664,-11.506729,-0.396998,-7.736384
59.100000,9.846600,22.649840,-0.328220,-11.535469,-0.397824,-7.749297
59.200000,9.863240,22.709010,-0.328775,-11.565604,-0.398650,-7.763126
59.300000,9.879910,22.766100,-0.329330,-11.594680,-0.399479,-7.776200
59.400000,9.896580,22.824470,-0.329886,-11.624407,-0.400307,-7.789678
59.500000,9.913280,22.879870,-0.330443,-11.652622,-0.401138,-7.802099
59.600000,9.929960,22.940590,-0.330999,-11.683547,-0.401969,-7.816308
59.700000,9.946590,23.003600,-0.331553,-11.715637,-0.402798,-7.831283
59.800000,9.963160,23.058470,-0.332105,-11.743582,-0.403625,-7.843476
59.900000,9.979910,23.124710,-0.332664,-11.777318,-0.404461,-7.859432
60.000000,9.996620,23.189170,-0.333221,-11.810147,-0.405296,-7.874762
60.100000,10.013280,23.240340,-0.333776,-11.836208,-0.406129,-7.885566
60.200000,10.029890,23.301030,-0.334330,-11.867117,-0.406961,-7.899588
60.300000,10.046580,23.367940,-0.334886,-11.901194,-0.407797,-7.915651
60.400000,10.063260,23.431430,-0.335442,-11.933529,-0.408633,-7.930522
60.500000,10.079930,23.490530,-0.335998,-11.963629,-0.409470,-7.943877
60.600000,10.096600,23.550360,-0.336553,-11.994100,-0.410307,-7.957446
60.700000,10.113250,23.613550,-0.337108,-12.026282,-0.411144,-7.972122
60.800000,10.129930,23.671190,-0.337664,-12.055638,-0.411983,-7.984879
60.900000,10.146630,23.732180,-0.338221,-12.086700,-0.412824,-7.998724
61.000000,10.163320,23.799910,-0.338777,-12.121195,-0.413665,-8.014809
61.100000,10.179970,23.862060,-0.339332,-12.152847,-0.414504,-8.028993
61.200000,10.196600,23.924470,-0.339887,-12.184633,-0.415344,-8.043238
61.300000,10.213290,23.979960,-0.340443,-12.212893,-0.416187,-8.055099
61.400000,10.229940,24.043010,-0.340998,-12.245004,-0.417029,-8.069482
61.500000,10.246570,24.105610,-0.341552,-12.276886,-0.417870,-8.083687
61.600000,10.263270,24.169910,-0.342109,-12.309634,-0.418716,-8.098397
61.700000,10.279950,24.238290,-0.342665,-12.344460,-0.419561,-8.114445
61.800000,10.296610,24.295990,-0.343220,-12.373846,-0.420407,-8.126891
61.900000,10.313230,24.357080,-0.343774,-12.404959,-0.421251,-8.140452
62.000000,10.329880,24.418710,-0.344329,-12.436347,-0.422097,-8.154148
62.100000,10.346550,24.486890,-0.344885,-12.471071,-0.422944,-8.169985
62.200000,10.363290,24.546100,-0.345443,-12.501226,-0.423797,-8.182765
62.300000,10.379980,24.606930,-0.345999,-12.532207,-0.424647,-8.196071
62.400000,10.396580,24.676160,-0.346553,-12.567465,-0.425493,-8.212177
62.500000,10.413230,24.739200,-0.347108,-12.599571,-0.426343,-8.226163
62.600000,10.429980,24.802140,-0.347666,-12.631626,-0.427199,-8.240039
62.700000,10.446630,24.871860,-0.348221,-12.667134,-0.428050,-8.256172
62.800000,10.463200,24.929000,-0.348773,-12.696235,-0.428898,-8.268127
62.900000,10.479860,25.003810,-0.349329,-12.734336,-0.429751,-8.285867
63.000000,10.496590,25.064060,-0.349886,-12.765021,-0.430608,-8.298715
63.100000,10.513230,25.132460,-0.350441,-12.799857,-0.431462,-8.314262
63.200000,10.529890,25.195060,-0.350996,-12.831739,-0.432317,-8.327845
63.300000,10.546530,25.262820,-0.351551,-12.866249,-0.433172,-8.343106
63.400000,10.563210,25.328650,-0.352107,-12.899776,-0.434030,-8.357674
63.500000,10.579900,25.396700,-0.352663,-12.934433,-0.434889,-8.372933
63.600000,10.596570,25.463080,-0.353219,-12.968240,-0.435748,-8.387611
63.700000,10.613210,25.532440,-0.353774,-13.003565,-0.436605,-8.403246
63.800000,10.629840,25.592280,-0.354328,-13.034041,-0.437464,-8.415715
63.900000,10.646570,25.663260,-0.354886,-13.070191,-0.438328,-8.431768
64.000000,10.663230,25.733090,-0.355441,-13.105755,-0.439189,-8.447432
64.100000,10.679830,25.804080,-0.355994,-13.141910,-0.440048,-8.463465
64.200000,10.696570,25.870350,-0.356552,-13.175661,-0.440915,-8.477848
64.300000,10.713260,25.928870,-0.357109,-13.205465,-0.441780,-8.489679
64.400000,10.729950,25.997740,-0.357665,-13.240540,-0.442645,-8.504862
64.500000,10.746580,26.068420,-0.358219,-13.276537,-0.443509,-8.520625
64.600000,10.763230,26.138000,-0.358774,-13.311974,-0.444374,-8.535979
64.700000,10.779910,26.210320,-0.359330,-13.348806,-0.445241,-8.552175
64.800000,10.796590,26.270200,-0.359886,-13.379303,-0.446110,-8.564275
64.900000,10.813270,26.339750,-0.360442,-13.414725,-0.446978,-8.579490
65.000000,10.829900,26.414500,-0.360997,-13.452794,-0.447846,-8.596380
65.100000,10.846540,26.491020,-0.361551,-13.491766,-0.448714,-8.613800
65.200000,10.863200,26.552560,-0.362107,-13.523108,-0.449584,-8.626300
65.300000,10.879910,26.622810,-0.362664,-13.558886,-0.450458,-8.641571
65.400000,10.896500,26.699250,-0.363217,-13.597816,-0.451326,-8.658863
65.500000,10.913210,26.765730,-0.363774,-13.631674,-0.452201,-8.672830
65.600000,10.929920,26.836980,-0.364331,-13.667962,-0.453077,-8.688304
65.700000,10.946590,26.909850,-0.364886,-13.705074,-0.453951,-8.704280
65.800000,10.963250,26.977270,-0.365442,-13.739411,-0.454826,-8.718458
65.900000,10.979920,27.050000,-0.365997,-13.776452,-0.455702,-8.734307
66.000000,10.996620,27.129960,-0.366554,-13.817175,-0.456581,-8.752434
66.100000,11.013290,27.202290,-0.367110,-13.854013,-0.457458,-8.768071
66.200000,11.029950,27.271790,-0.367665,-13.889409,-0.458336,-8.782759
66.300000,11.046600,27.340490,-0.368220,-13.924397,-0.459214,-8.797156
66.400000,11.063270,27.418420,-0.368776,-13.964087,-0.460094,-8.814471
66.500000,11.079990,27.494030,-0.369333,-14.002594,-0.460977,-8.830974
66.600000,11.096650,27.554770,-0.369888,-14.033529,-0.461858,-8.842690
66.700000,11.113210,27.625580,-0.370440,-14.069592,-0.462735,-8.857648
66.800000,11.129880,27.711520,-0.370996,-14.113361,-0.463618,-8.877361
66.900000,11.146560,27.779280,-0.371552,-14.147871,-0.464502,-8.891201
67.000000,11.163250,27.852280,-0.372108,-14.185050,-0.465388,-8.906675
67.100000,11.179920,27.928000,-0.372664,-14.223614,-0.466273,-8.922985
67.200000,11.196570,27.995340,-0.373219,-14.257910,-0.467158,-8.936587
67.300000,11.213240,28.078500,-0.373775,-14.300263,-0.468045,-8.955187
67.400000,11.229940,28.144780,-0.374331,-14.334019,-0.468934,-8.968346
67.500000,11.246630,28.232050,-0.374888,-14.378465,-0.469824,-8.988156
67.600000,11.263250,28.306620,-0.375442,-14.416443,-0.470711,-9.003910
67.700000,11.279950,28.377560,-0.375998,-14.452573,-0.471602,-9.018429
67.800000,11.296630,28.454680,-0.376554,-14.491850,-0.472494,-9.034881
67.900000,11.313310,28.529500,-0.377110,-14.529955,-0.473386,-9.050559
68.000000,11.329950,28.605330,-0.377665,-14.568575,-0.474277,-9.066534
68.100000,11.346580,28.690500,-0.378219,-14.611952,-0.475168,-9.085429
68.200000,11.363290,28.766760,-0.378776,-14.650791,-0.476064,-9.101418
68.300000,11.379950,28.848030,-0.379332,-14.692181,-0.476958,-9.118972
68.400000,11.396580,28.923840,-0.379886,-14.730791,-0.477852,-9.134770
68.500000,11.413200,29.005260,-0.380440,-14.772258,-0.478746,-9.152300
68.600000,11.429890,29.082730,-0.380996,-14.811713,-0.479644,-9.168505
68.700000,11.446510,29.167540,-0.381550,-14.854906,-0.480539,-9.187012
68.800000,11.463210,29.243560,-0.382107,-14.893623,-0.481440,-9.202665
68.900000,11.479830,29.323390,-0.382661,-14.934280,-0.482337,-9.219513
69.000000,11.496530,29.397850,-0.383218,-14.972202,-0.483239,-9.234590
69.100000,11.513220,29.479520,-0.383774,-15.013796,-0.484141,-9.251892
69.200000,11.529930,29.559460,-0.384331,-15.054509,-0.485046,-9.268595
69.300000,11.546580,29.633440,-0.384886,-15.092187,-0.485948,-9.283416
69.400000,11.563200,29.715840,-0.385440,-15.134153,-0.486849,-9.300845
69.500000,11.579930,29.792830,-0.385998,-15.173364,-0.487757,-9.316481
69.600000,11.596630,29.874910,-0.386554,-15.215167,-0.488664,-9.333678
69.700000,11.613280,29.953980,-0.387109,-15.255437,-0.489569,-9.349915
69.800000,11.629870,30.038090,-0.387662,-15.298274,-0.490471,-9.367709
69.900000,11.646560,30.122660,-0.388219,-15.341345,-0.491380,-9.385548
70.000000,11.663260,30.202670,-0.388775,-15.382094,-0.492291,-9.401915
70.100000,11.679950,30.293290,-0.389332,-15.428246,-0.493201,-9.421541
70.200000,11.696570,30.372360,-0.389886,-15.468516,-0.494109,-9.437563
70.300000,11.713200,30.453200,-0.390440,-15.509687,-0.495018,-9.454085
70.400000,11.729870,30.536470,-0.390996,-15.552096,-0.495930,-9.471294
70.500000,11.746560,30.627410,-0.391552,-15.598412,-0.496844,-9.490822
70.600000,11.763250,30.708580,-0.392108,-15.639751,-0.497759,-9.507275
70.700000,11.779870,30.793700,-0.392662,-15.683103,-0.498670,-9.524939
70.800000,11.796550,30.874420,-0.393218,-15.724213,-0.499586,-9.541164
70.900000,11.813250,30.960720,-0.393775,-15.768165,-0.500504,-9.559056
71.000000,11.829910,31.045990,-0.394330,-15.811593,-0.501421,-9.576602
71.100000,11.846540,31.128230,-0.394885,-15.853477,-0.502336,-9.593182
71.200000,11.863260,31.223070,-0.395442,-15.901779,-0.503258,-9.613548
71.300000,11.879960,31.304040,-0.395999,-15.943017,-0.504179,-9.629603
71.400000,11.896630,31.392240,-0.396554,-15.987937,-0.505099,-9.647851
71.500000,11.913270,31.474850,-0.397109,-16.030009,-0.506019,-9.664348
71.600000,11.929930,31.565920,-0.397664,-16.076391,-0.506940,-9.683384
71.700000,11.946620,31.648730,-0.398221,-16.118566,-0.507864,-9.699820
71.800000,11.963300,31.741740,-0.398777,-16.165935,-0.508789,-9.719338
71.900000,11.979940,31.826680,-0.399331,-16.209195,-0.509712,-9.736356
72.000000,11.996580,31.915820,-0.399886,-16.254594,-0.510636,-9.754609
72.100000,12.013230,32.009580,-0.400441,-16.302345,-0.511561,-9.774218
72.200000,12.029970,32.100330,-0.400999,-16.348564,-0.512492,-9.792806
72.300000,12.046620,32.191900,-0.401554,-16.395200,-0.513419,-9.811642
72.400000,12.063250,32.278680,-0.402108,-16.439397,-0.514346,-9.828978
72.500000,12.079940,32.368370,-0.402665,-16.485075,-0.515277,-9.847118
72.600000,12.096610,32.462030,-0.403220,-16.532776,-0.516207,-9.866425
72.700000,12.113270,32.548710,-0.403776,-16.576922,-0.517138,-9.883564
72.800000,12.129920,32.641450,-0.404331,-16.624154,-0.518070,-9.902499
72.900000,12.146610,32.738250,-0.404887,-16.673454,-0.519004,-9.922589
73.000000,12.163230,32.830100,-0.405441,-16.720233,-0.519935,-9.941165
73.100000,12.179930,32.924790,-0.405998,-16.768458,-0.520872,-9.960503
73.200000,12.196580,33.015420,-0.406553,-16.814615,-0.521807,-9.978589
73.300000,12.213200,33.104260,-0.407107,-16.859861,-0.522741,-9.996099
73.400000,12.229900,33.199200,-0.407663,-16.908214,-0.523680,-10.015355
73.500000,12.246650,33.290700,-0.408222,-16.954814,-0.524623,-10.033492
73.600000,12.263280,33.383880,-0.408776,-17.002270,-0.525560,-10.052150
73.700000,12.279870,33.482600,-0.409329,-17.052548,-0.526496,-10.072446
73.800000,12.296540,33.580000,-0.409885,-17.102154,-0.527437,-10.092243
73.900000,12.313230,33.672980,-0.410441,-17.149508,-0.528380,-10.110647
74.000000,12.329910,33.768500,-0.410997,-17.198156,-0.529324,-10.129765
74.100000,12.346550,33.863260,-0.411552,-17.246417,-0.530266,-10.148625
74.200000,12.363180,33.965160,-0.412106,-17.298314,-0.531209,-10.169575
74.300000,12.379870,34.061710,-0.412662,-17.347486,-0.532155,-10.188832
74.400000,12.396590,34.158420,-0.413220,-17.396740,-0.533105,-10.208065
74.500000,12.413280,34.260470,-0.413776,-17.448714,-0.534053,-10.228855
74.600000,12.429940,34.359040,-0.414331,-17.498915,-0.535001,-10.248566
74.700000,12.446590,34.458900,-0.414886,-17.549774,-0.535949,-10.268612
74.800000,12.463290,34.551320,-0.415443,-17.596843,-0.536901,-10.286358
74.900000,12.479990,34.656500,-0.416000,-17.650411,-0.537854,-10.307846
75.000000,12.496580,34.750080,-0.416553,-17.698070,-0.538801,-10.325892
75.100000,12.513220,34.857520,-0.417107,-17.752789,-0.539752,-10.347971
75.200000,12.529920,34.957410,-0.417664,-17.803663,-0.540708,-10.367714
75.300000,12.546590,35.060050,-0.418220,-17.855937,-0.541662,-10.388233
75.400000,12.563210,35.160000,-0.418774,-17.906841,-0.542615,-10.407928
75.500000,12.579910,35.259120,-0.419330,-17.957322,-0.543573,-10.427272
75.600000,12.596570,35.363470,-0.419886,-18.010467,-0.544530,-10.448130
75.700000,12.613270,35.463740,-0.420442,-18.061534,-0.545490,-10.467701
75.800000,12.629960,35.569460,-0.420999,-18.115377,-0.546450,-10.488828
75.900000,12.646600,35.674170,-0.421553,-18.168706,-0.547409,-10.509627
76.000000,12.663310,35.778190,-0.422110,-18.221683,-0.548372,-10.530122
76.100000,12.679980,35.887940,-0.422666,-18.277578,-0.549334,-10.552267
76.200000,12.696640,35.991360,-0.423221,-18.330249,-0.550297,-10.572497
76.300000,12.713220,36.098970,-0.423774,-18.385054,-0.551255,-10.593946
76.400000,12.729930,36.201640,-0.424331,-18.437344,-0.552222,-10.613807
76.500000,12.746580,36.307670,-0.424886,-18.491344,-0.553187,-10.634631
76.600000,12.763270,36.414150,-0.425442,-18.545574,-0.554155,-10.655502
76.700000,12.779920,36.517450,-0.425997,-18.598185,-0.555121,-10.675408
76.800000,12.796490,36.620770,-0.426550,-18.650805,-0.556084,-10.695310
76.900000,12.813220,36.736330,-0.427107,-18.709659,-0.557057,-10.718627
77.000000,12.829950,36.842140,-0.427665,-18.763548,-0.558031,-10.739035
77.100000,12.846610,36.951620,-0.428220,-18.819306,-0.559002,-10.760496
77.200000,12.863230,37.059520,-0.428774,-18.874259,-0.559971,-10.781461
77.300000,12.879870,37.173670,-0.429329,-18.932395,-0.560942,-10.804169
77.400000,12.896510,37.278800,-0.429884,-18.985937,-0.561915,-10.824193
77.500000,12.913250,37.395400,-0.430442,-19.045321,-0.562894,-10.847421
77.600000,12.929880,37.511710,-0.430996,-19.104557,-0.563868,-10.870569
77.700000,12.946550,37.625550,-0.431552,-19.162535,-0.564845,-10.892911
77.800000,12.963220,37.737780,-0.432107,-19.219694,-0.565823,-10.914723
77.900000,12.979910,37.848420,-0.432664,-19.276042,-0.566803,-10.935999
78.000000,12.996550,37.966060,-0.433218,-19.335956,-0.567781,-10.959265
78.100000,13.013230,38.076880,-0.433774,-19.392396,-0.568763,-10.980472
78.200000,13.029920,38.194530,-0.434331,-19.452314,-0.569746,-11.003578
78.300000,13.046580,38.313680,-0.434886,-19.512997,-0.570728,-11.027068
78.400000,13.063270,38.428220,-0.435442,-19.571332,-0.571713,-11.049145
78.500000,13.079900,38.528940,-0.435997,-19.622628,-0.572695,-11.067228
78.600000,13.096530,38.655530,-0.436551,-19.687100,-0.573678,-11.092677
78.700000,13.113240,38.768940,-0.437108,-19.744859,-0.574667,-11.114223
78.800000,13.129950,38.890520,-0.437665,-19.806779,-0.575658,-11.138045
78.900000,13.146530,39.009810,-0.438218,-19.867533,-0.576641,-11.161229
79.000000,13.163210,39.130810,-0.438774,-19.929158,-0.577631,-11.184768
79.100000,13.179930,39.251980,-0.439331,-19.990869,-0.578625,-11.208261
79.200000,13.196650,39.374500,-0.439888,-20.053268,-0.579619,-11.232069
79.300000,13.213270,39.500600,-0.440442,-20.117490,-0.580609,-11.256896
79.400000,13.229910,39.615710,-0.440997,-20.176115,-0.581600,-11.278509
79.500000,13.246610,39.737710,-0.441554,-20.238250,-0.582597,-11.301976
79.600000,13.263290,39.861600,-0.442110,-20.301346,-0.583593,-11.325925
79.700000,13.279980,39.976920,-0.442666,-20.360078,-0.584591,-11.347364
79.800000,13.296590,40.104550,-0.443220,-20.425080,-0.585584,-11.372283
79.900000,13.313250,40.229840,-0.443775,-20.488889,-0.586582,-11.396432
80.000000,13.329890,40.350310,-0.444330,-20.550244,-0.587580,-11.419161
80.100000,13.346570,40.476890,-0.444886,-20.614711,-0.588581,-11.443521
80.200000,13.363250,40.599110,-0.445442,-20.676957,-0.589583,-11.466579
80.300000,13.379870,40.731650,-0.445996,-20.744459,-0.590583,-11.492520
80.400000,13.396600,40.852400,-0.446553,-20.805956,-0.591590,-11.514987
80.500000,13.413290,40.988260,-0.447110,-20.875149,-0.592596,-11.541668
80.600000,13.429930,41.110080,-0.447664,-20.937192,-0.593599,-11.564358
80.700000,13.446520,41.241100,-0.448217,-21.003920,-0.594601,-11.589599
80.800000,13.463240,41.369600,-0.448775,-21.069364,-0.595612,-11.613967
80.900000,13.479900,41.498360,-0.449330,-21.134941,-0.596620,-11.638378
81.000000,13.496570,41.632680,-0.449886,-21.203350,-0.597629,-11.664267
81.100000,13.513240,41.759000,-0.450441,-21.267684,-0.598640,-11.687840
81.200000,13.529870,41.891950,-0.450996,-21.335395,-0.599649,-11.713224
81.300000,13.546550,42.020790,-0.451552,-21.401013,-0.600662,-11.737350
81.400000,13.563260,42.150090,-0.452109,-21.466865,-0.601678,-11.761509
81.500000,13.579880,42.282120,-0.452663,-21.534107,-0.602690,-11.786421
81.600000,13.596490,42.413540,-0.453216,-21.601039,-0.603702,-11.811095
81.700000,13.613250,42.550330,-0.453775,-21.670705,-0.604724,-11.837081
81.800000,13.629970,42.688930,-0.454332,-21.741294,-0.605745,-11.863521
81.900000,13.646630,42.825670,-0.454888,-21.810935,-0.606763,-11.889409
82.000000,13.663260,42.965390,-0.455442,-21.882093,-0.607781,-11.916069
82.100000,13.679910,43.107130,-0.455997,-21.954281,-0.608801,-11.943195
82.200000,13.696610,43.241210,-0.456554,-22.022567,-0.609824,-11.968084
82.300000,13.713270,43.383830,-0.457109,-22.095203,-0.610847,-11.995287
82.400000,13.729950,43.521820,-0.457665,-22.165481,-0.611871,-12.021116
82.500000,13.746620,43.657850,-0.458221,-22.234760,-0.612896,-12.046334
82.600000,13.763280,43.798630,-0.458776,-22.306459,-0.613922,-12.072791
82.700000,13.779960,43.934580,-0.459332,-22.375698,-0.614950,-12.097824
82.800000,13.796610,44.074990,-0.459887,-22.447208,-0.615977,-12.124029
82.900000,13.813250,44.223490,-0.460442,-22.522839,-0.617004,-12.152385
83.000000,13.829960,44.359460,-0.460999,-22.592087,-0.618037,-12.177165
83.100000,13.846690,44.509120,-0.461556,-22.668309,-0.619072,-12.205607
83.200000,13.863260,44.656950,-0.462109,-22.743598,-0.620099,-12.233584
83.300000,13.879910,44.798950,-0.462664,-22.815918,-0.621131,-12.259822
83.400000,13.896570,44.948110,-0.463219,-22.891884,-0.622165,-12.287929
83.500000,13.913270,45.095500,-0.463776,-22.966950,-0.623203,-12.315437
83.600000,13.929930,45.239850,-0.464331,-23.040466,-0.624239,-12.342064
83.700000,13.946550,45.383640,-0.464885,-23.113698,-0.625274,-12.368487
83.800000,13.963210,45.542200,-0.465440,-23.194452,-0.626312,-12.398819
83.900000,13.979890,45.684230,-0.465996,-23.266787,-0.627353,-12.424550
84.000000,13.996630,45.831790,-0.466554,-23.341939,-0.628398,-12.451656
84.100000,14.013270,45.979300,-0.467109,-23.417065,-0.629438,-12.478743
84.200000,14.029950,46.126040,-0.467665,-23.491799,-0.630482,-12.505507
84.300000,14.046530,46.281330,-0.468218,-23.570888,-0.631521,-12.534582
84.400000,14.063260,46.436790,-0.468775,-23.650063,-0.632570,-12.563497
84.500000,14.079910,46.594920,-0.469330,-23.730598,-0.633616,-12.593108
84.600000,14.096540,46.748370,-0.469885,-23.808749,-0.634661,-12.621383
84.700000,14.113260,46.906350,-0.470442,-23.889208,-0.635713,-12.650721
84.800000,14.129940,47.058210,-0.470998,-23.966550,-0.636763,-12.678353
84.900000,14.146590,47.218460,-0.471553,-24.048164,-0.637813,-12.708180
85.000000,14.163210,47.370510,-0.472107,-24.125603,-0.638862,-12.735737
85.100000,14.179860,47.534650,-0.472662,-24.209198,-0.639914,-12.766430
85.200000,14.196580,47.686310,-0.473219,-24.286438,-0.640971,-12.793626
85.300000,14.213290,47.852480,-0.473776,-24.371068,-0.642029,-12.824633
85.400000,14.229910,48.010240,-0.474330,-24.451414,-0.643082,-12.853367
85.500000,14.246510,48.170720,-0.474884,-24.533146,-0.644135,-12.882756
85.600000,14.263190,48.331630,-0.475440,-24.615097,-0.645195,-12.912104
85.700000,14.279940,48.501650,-0.475998,-24.701688,-0.646260,-12.943734
85.800000,14.296600,48.671710,-0.476553,-24.788298,-0.647320,-12.975352
85.900000,14.313210,48.831090,-0.477107,-24.869470,-0.648378,-13.004072
86.000000,14.329890,48.994250,-0.477663,-24.952567,-0.649442,-13.033649
86.100000,14.346560,49.161130,-0.478219,-25.037558,-0.650507,-13.064130
86.200000,14.363280,49.329890,-0.478776,-25.123507,-0.651575,-13.094975
86.300000,14.379900,49.496680,-0.479330,-25.208452,-0.652639,-13.125285
86.400000,14.396550,49.664720,-0.479885,-25.294034,-0.653705,-13.155807
86.500000,14.413210,49.826560,-0.480440,-25.376459,-0.654774,-13.184584
86.600000,14.429940,50.005630,-0.480998,-25.467658,-0.655848,-13.217766
86.700000,14.446590,50.180440,-0.481553,-25.556688,-0.656917,-13.249788
86.800000,14.463230,50.343590,-0.482108,-25.639780,-0.657988,-13.278645
86.900000,14.479890,50.520430,-0.482663,-25.729844,-0.659061,-13.311000
87.000000,14.496600,50.689370,-0.483220,-25.815884,-0.660138,-13.341133
87.100000,14.513270,50.866710,-0.483776,-25.906203,-0.661214,-13.373412
87.200000,14.529910,51.035000,-0.484330,-25.991912,-0.662289,-13.403241
87.300000,14.546620,51.214610,-0.484887,-26.083387,-0.663370,-13.435883
87.400000,14.563330,51.393610,-0.485444,-26.174551,-0.664452,-13.468263
87.500000,14.579940,51.566590,-0.485998,-26.262649,-0.665528,-13.499054
87.600000,14.596550,51.753320,-0.486552,-26.357749,-0.666606,-13.533343
87.700000,14.613260,51.932890,-0.487109,-26.449204,-0.667691,-13.565567
87.800000,14.629910,52.108470,-0.487664,-26.538626,-0.668774,-13.596702
87.900000,14.646600,52.294410,-0.488220,-26.633324,-0.669860,-13.630403
88.000000,14.663270,52.479630,-0.488776,-26.727656,-0.670947,-13.663828
88.100000,14.679870,52.657380,-0.489329,-26.818183,-0.672030,-13.695269
88.200000,14.696580,52.847190,-0.489886,-26.914853,-0.673121,-13.729643
88.300000,14.713280,53.026790,-0.490443,-27.006322,-0.674213,-13.761270
88.400000,14.729970,53.215980,-0.490999,-27.102676,-0.675305,-13.795289
88.500000,14.746550,53.404700,-0.491552,-27.198790,-0.676392,-13.829180
88.600000,14.763230,53.595230,-0.492108,-27.295826,-0.677486,-13.863341
88.700000,14.779910,53.779570,-0.492664,-27.389710,-0.678581,-13.895795
88.800000,14.796600,53.981470,-0.493220,-27.492537,-0.679678,-13.932668
88.900000,14.813260,54.163190,-0.493775,-27.585086,-0.680775,-13.964251
89.000000,14.829930,54.356480,-0.494331,-27.683528,-0.681873,-13.998702
89.100000,14.846570,54.547090,-0.494886,-27.780605,-0.682970,-14.032382
89.200000,14.863250,54.744040,-0.495442,-27.880911,-0.684072,-14.067546
89.300000,14.879950,54.942670,-0.495998,-27.982072,-0.685176,-14.103011
89.400000,14.896560,55.135640,-0.496552,-28.080351,-0.686275,-14.136996
89.500000,14.913230,55.342390,-0.497108,-28.185648,-0.687379,-14.174346
89.600000,14.929920,55.539020,-0.497664,-28.285791,-0.688486,-14.208971
89.700000,14.946610,55.742070,-0.498220,-28.389203,-0.689594,-14.245125
89.800000,14.963180,55.937190,-0.498773,-28.488577,-0.690696,-14.279253
89.900000,14.979890,56.136540,-0.499330,-28.590105,-0.691807,-14.314217
90.000000,14.996600,56.345810,-0.499887,-28.696685,-0.692921,-14.351595
90.100000,15.013290,56.544060,-0.500443,-28.797653,-0.694034,-14.386069
90.200000,15.029890,56.755780,-0.500996,-28.905481,-0.695142,-14.423941
90.300000,15.046520,56.963880,-0.501551,-29.011466,-0.696253,-14.460746
90.400000,15.063230,57.177930,-0.502108,-29.120481,-0.697371,-14.498864
90.500000,15.079920,57.382750,-0.502664,-29.224795,-0.698489,-14.534542
90.600000,15.096630,57.596120,-0.503221,-29.333463,-0.699610,-14.572248
90.700000,15.113240,57.801350,-0.503775,-29.437986,-0.700725,-14.607874
90.800000,15.129900,58.011460,-0.504330,-29.544994,-0.701845,-14.644567
90.900000,15.146570,58.225190,-0.504886,-29.653846,-0.702967,-14.682044
91.000000,15.163310,58.439680,-0.505444,-29.763085,-0.704094,-14.719522
91.100000,15.179920,58.649870,-0.505997,-29.870134,-0.705214,-14.755926
91.200000,15.196540,58.867260,-0.506551,-29.980849,-0.706336,-14.794010
91.300000,15.213240,59.097730,-0.507108,-30.098227,-0.707465,-14.835175
91.400000,15.229930,59.318370,-0.507664,-30.210598,-0.708595,-14.873755
91.500000,15.246570,59.530470,-0.508219,-30.318619,-0.709722,-14.910121
91.600000,15.263220,59.751990,-0.508774,-30.431439,-0.710851,-14.948714
91.700000,15.279930,59.971680,-0.509331,-30.543326,-0.711986,-14.986663
91.800000,15.296610,60.201580,-0.509887,-30.660413,-0.713119,-15.027067
91.900000,15.313280,60.417610,-0.510443,-30.770436,-0.714254,-15.063893
92.000000,15.329930,60.649970,-0.510998,-30.888776,-0.715388,-15.104684
92.100000,15.346610,60.873240,-0.511554,-31.002487,-0.716526,-15.143051
92.200000,15.363320,61.107650,-0.512111,-31.121871,-0.717667,-15.184029
92.300000,15.379990,61.338370,-0.512666,-31.239375,-0.718806,-15.223999
92.400000,15.396570,61.562760,-0.513219,-31.353656,-0.719941,-15.262364
92.500000,15.413200,61.792570,-0.513773,-31.470697,-0.721080,-15.301892
92.600000,15.429910,62.030140,-0.514330,-31.591691,-0.722227,-15.343126
92.700000,15.446590,62.268090,-0.514886,-31.712878,-0.723372,-15.384350
92.800000,15.463260,62.505330,-0.515442,-31.833703,-0.724518,-15.425276
92.900000,15.479850,62.743170,-0.515995,-31.954834,-0.725660,-15.466299
93.000000,15.496550,62.985880,-0.516552,-32.078445,-0.726811,-15.508271
93.100000,15.513250,63.229080,-0.517108,-32.202306,-0.727963,-15.550225
93.200000,15.529930,63.469250,-0.517664,-32.324624,-0.729115,-15.591319
93.300000,15.546540,63.703930,-0.518218,-32.444145,-0.730264,-15.631005
93.400000,15.563210,63.951710,-0.518774,-32.570338,-0.731418,-15.673705
93.500000,15.579890,64.203160,-0.519330,-32.698401,-0.732574,-15.717151
93.600000,15.596590,64.448800,-0.519886,-32.823504,-0.733732,-15.759013
93.700000,15.613260,64.695470,-0.520442,-32.949132,-0.734890,-15.801020
93.800000,15.629850,64.940580,-0.520995,-33.073966,-0.736044,-15.842595
93.900000,15.646600,65.196780,-0.521553,-33.204447,-0.737211,-15.886557
94.000000,15.663310,65.445790,-0.522110,-33.331267,-0.738375,-15.928668
94.100000,15.679900,65.697060,-0.522663,-33.459238,-0.739533,-15.971321
94.200000,15.696550,65.954440,-0.523218,-33.590320,-0.740697,-16.015249
94.300000,15.713290,66.216090,-0.523776,-33.723578,-0.741868,-16.059966
94.400000,15.729970,66.465690,-0.524332,-33.850698,-0.743036,-16.101683
94.500000,15.746550,66.726810,-0.524885,-33.983685,-0.744198,-16.146159
94.600000,15.763250,66.986890,-0.525442,-34.116143,-0.745371,-16.190100
94.700000,15.779880,67.242650,-0.525996,-34.246400,-0.746540,-16.232931
94.800000,15.796550,67.508190,-0.526552,-34.381639,-0.747712,-16.277930
94.900000,15.813220,67.779240,-0.527107,-34.519683,-0.748887,-16.324105
95.000000,15.829820,68.036350,-0.527661,-34.650629,-0.750058,-16.366855
95.100000,15.846530,68.312580,-0.528218,-34.791311,-0.751238,-16.413926
95.200000,15.863260,68.584140,-0.528775,-34.929616,-0.752420,-16.459697
95.300000,15.879970,68.848450,-0.529332,-35.064228,-0.753603,-16.503598
95.400000,15.896610,69.123070,-0.529887,-35.204090,-0.754782,-16.549901
95.500000,15.913260,69.402570,-0.530442,-35.346439,-0.755963,-16.597203
95.600000,15.929960,69.682880,-0.530999,-35.489199,-0.757150,-16.644482
95.700000,15.946650,69.955750,-0.531555,-35.628171,-0.758337,-16.689839
95.800000,15.963290,70.236660,-0.532110,-35.771237,-0.759521,-16.737016
95.900000,15.979940,70.505290,-0.532665,-35.908049,-0.760708,-16.781100
96.000000,15.996630,70.788190,-0.533221,-36.052129,-0.761899,-16.828377
96.100000,16.013270,71.076320,-0.533776,-36.198873,-0.763088,-16.876795
96.200000,16.029960,71.372530,-0.534332,-36.349731,-0.764282,-16.926907
96.300000,16.046610,71.654080,-0.534887,-36.493123,-0.765475,-16.973426
96.400000,16.063240,71.939740,-0.535441,-36.638609,-0.766667,-17.020783
96.500000,16.079880,72.236610,-0.535996,-36.789803,-0.767862,-17.070616
96.600000,16.096610,72.525440,-0.536554,-36.936903,-0.769065,-17.118272
96.700000,16.113240,72.814330,-0.537108,-37.084034,-0.770262,-17.165903
96.800000,16.129850,73.120250,-0.537662,-37.239838,-0.771458,-17.217404
96.900000,16.146550,73.419050,-0.538218,-37.392015,-0.772663,-17.266947
97.000000,16.163250,73.717100,-0.538775,-37.543811,-0.773869,-17.316144
97.100000,16.179920,74.015550,-0.539331,-37.695810,-0.775075,-17.365304
97.200000,16.196580,74.328240,-0.539886,-37.855062,-0.776281,-17.417644
97.300000,16.213230,74.627670,-0.540441,-38.007560,-0.777488,-17.466716
97.400000,16.229910,74.942130,-0.540997,-38.167713,-0.778699,-17.519095
97.500000,16.246660,75.252530,-0.541555,-38.325799,-0.779916,-17.570258
97.600000,16.263270,75.554270,-0.542109,-38.479474,-0.781124,-17.619405
97.700000,16.279870,75.854910,-0.542662,-38.632588,-0.782333,-17.668138
97.800000,16.296560,76.173830,-0.543219,-38.795013,-0.783550,-17.720838
97.900000,16.313310,76.492820,-0.543777,-38.957473,-0.784774,-17.773295
98.000000,16.329950,76.806550,-0.544332,-39.117255,-0.785990,-17.824494
98.100000,16.346610,77.129110,-0.544887,-39.281533,-0.787210,-17.877536
98.200000,16.363240,77.446190,-0.545441,-39.443021,-0.788428,-17.929167
98.300000,16.379860,77.763570,-0.545995,-39.604661,-0.789648,-17.980701
98.400000,16.396530,78.088330,-0.546551,-39.770060,-0.790872,-18.033694
98.500000,16.413190,78.419020,-0.547106,-39.938479,-0.792098,-18.087884
98.600000,16.429880,78.744740,-0.547663,-40.104367,-0.793327,-18.140702
98.700000,16.446540,79.071190,-0.548218,-40.270626,-0.794556,-18.193544
98.800000,16.463240,79.399770,-0.548775,-40.437971,-0.795788,-18.246637
98.900000,16.479920,79.736260,-0.549331,-40.609344,-0.797021,-18.301386
99.000000,16.496540,80.071220,-0.549885,-40.779937,-0.798251,-18.355675
99.100000,16.513210,80.409810,-0.550440,-40.952380,-0.799487,-18.410538
99.200000,16.529970,80.761340,-0.550999,-41.131413,-0.800730,-18.468045
99.300000,16.546630,81.092620,-0.551554,-41.300132,-0.801968,-18.520865
99.400000,16.563220,81.438540,-0.552107,-41.476308,-0.803202,-18.576934
99.500000,16.579910,81.785060,-0.552664,-41.652789,-0.804445,-18.632806
99.600000,16.596590,82.139880,-0.553220,-41.833497,-0.805688,-18.690384
99.700000,16.613260,82.490140,-0.553775,-42.011883,-0.806933,-18.746739
99.800000,16.629890,82.838530,-0.554330,-42.189317,-0.808176,-18.802527
99.900000,16.646570,83.191400,-0.554886,-42.369032,-0.809424,-18.859063
100.000000,16.663230,83.552030,-0.555441,-42.552699,-0.810672,-18.917186
100.100000,16.679930,83.915110,-0.555998,-42.737615,-0.811925,-18.975601
100.200000,16.696600,84.280070,-0.556553,-42.923487,-0.813178,-19.034277
100.300000,16.713230,84.639720,-0.557108,-43.106655,-0.814429,-19.091607
100.400000,16.729920,85.013870,-0.557664,-43.297208,-0.815686,-19.151914
100.500000,16.746630,85.382420,-0.558221,-43.484909,-0.816946,-19.210720
100.600000,16.763340,85.756280,-0.558778,-43.675315,-0.818207,-19.270510
100.700000,16.779880,86.126060,-0.559329,-43.863642,-0.819457,-19.329420
100.800000,16.796550,86.501080,-0.559885,-44.054638,-0.820719,-19.389107
100.900000,16.813250,86.886130,-0.560442,-44.250743,-0.821985,-19.450783
101.000000,16.829950,87.264620,-0.560998,-44.443506,-0.823252,-19.510773
101.100000,16.846550,87.639950,-0.561552,-44.634660,-0.824513,-19.569992
101.200000,16.863260,88.026260,-0.562109,-44.831406,-0.825784,-19.631284
101.300000,16.879960,88.405800,-0.562665,-45.024704,-0.827057,-19.690864
101.400000,16.896590,88.796100,-0.563220,-45.223482,-0.828325,-19.752728
101.500000,16.913260,89.193400,-0.563775,-45.425826,-0.829598,-19.815866
101.600000,16.929860,89.581660,-0.564329,-45.623565,-0.830867,-19.876879
101.700000,16.946540,89.973050,-0.564885,-45.822898,-0.832144,-19.938246
101.800000,16.963230,90.374820,-0.565441,-46.027518,-0.833424,-20.001672
101.900000,16.979910,90.771550,-0.565997,-46.229571,-0.834704,-20.063772
102.000000,16.996480,91.178120,-0.566549,-46.436635,-0.835977,-20.127990
102.100000,17.013220,91.588860,-0.567107,-46.645823,-0.837265,-20.192635
102.200000,17.029940,91.990410,-0.567665,-46.850331,-0.838554,-20.255054
102.300000,17.046660,92.398780,-0.568222,-47.058312,-0.839844,-20.318744
102.400000,17.063260,92.814720,-0.568775,-47.270149,-0.841126,-20.384054
102.500000,17.079900,93.230670,-0.569330,-47.481990,-0.842413,-20.449069
102.600000,17.096580,93.651360,-0.569886,-47.696246,-0.843705,-20.514823
102.700000,17.113250,94.061210,-0.570442,-47.904981,-0.844998,-20.577984
102.800000,17.129960,94.486660,-0.570999,-48.121661,-0.846295,-20.644257
102.900000,17.146600,94.922120,-0.571553,-48.343439,-0.847589,-20.712585
103.000000,17.163230,95.338300,-0.572108,-48.555397,-0.848884,-20.776482
103.100000,17.179910,95.771940,-0.572664,-48.776249,-0.850184,-20.843863
103.200000,17.196580,96.204920,-0.573219,-48.996763,-0.851485,-20.910871
103.300000,17.213210,96.644400,-0.573774,-49.220589,-0.852785,-20.979111
103.400000,17.229880,97.080280,-0.574329,-49.442581,-0.854089,-21.046256
103.500000,17.246590,97.528300,-0.574886,-49.670755,-0.855399,-21.115717
103.600000,17.263280,97.979590,-0.575443,-49.900595,-0.856708,-21.185664
103.700000,17.279930,98.435710,-0.575998,-50.132895,-0.858016,-21.256465
103.800000,17.296570,98.884400,-0.576552,-50.361411,-0.859325,-21.325422
103.900000,17.313290,99.328670,-0.577110,-50.587676,-0.860642,-21.393039
104.000000,17.329940,99.790010,-0.577665,-50.822635,-0.861956,-21.464194
104.100000,17.346630,100.268000,-0.578221,-51.066073,-0.863274,-21.538597
104.200000,17.363270,100.730900,-0.578776,-51.301826,-0.864590,-21.609577
104.300000,17.379900,101.179160,-0.579330,-51.530123,-0.865907,-21.677177
104.400000,17.396630,101.666590,-0.579888,-51.778369,-0.867233,-21.752731
104.500000,17.413340,102.142760,-0.580445,-52.020880,-0.868560,-21.825638
104.600000,17.429930,102.604320,-0.580998,-52.255951,-0.869879,-21.895365
104.700000,17.446560,103.085040,-0.581552,-52.500780,-0.871203,-21.968846
104.800000,17.463280,103.560340,-0.582109,-52.742848,-0.872535,-22.040744
104.900000,17.479940,104.040100,-0.582665,-52.987188,-0.873865,-22.113426
105.000000,17.496610,104.522140,-0.583220,-53.232689,-0.875198,-22.186302
105.100000,17.513220,105.006920,-0.583774,-53.479585,-0.876527,-22.259594
105.200000,17.529910,105.501610,-0.584330,-53.731529,-0.877864,-22.334567
105.300000,17.546560,106.002340,-0.584885,-53.986548,-0.879200,-22.410608
105.400000,17.563250,106.490210,-0.585442,-54.235019,-0.880542,-22.483579
105.500000,17.579900,106.998390,-0.585997,-54.493833,-0.881881,-22.560628
105.600000,17.596570,107.502410,-0.586552,-54.750528,-0.883224,-22.636478
105.700000,17.613270,108.001980,-0.587109,-55.004957,-0.884572,-22.711052
105.800000,17.629950,108.526630,-0.587665,-55.272159,-0.885919,-22.790646
105.900000,17.646620,109.038380,-0.588221,-55.532791,-0.887268,-22.867256
106.000000,17.663220,109.539800,-0.588774,-55.788162,-0.888612,-22.941543
106.100000,17.679910,110.069820,-0.589330,-56.058099,-0.889966,-23.021361
106.200000,17.696630,110.591080,-0.589888,-56.323575,-0.891324,-23.098993
106.300000,17.713260,111.110080,-0.590442,-56.587899,-0.892677,-23.176027
106.400000,17.729890,111.629650,-0.590996,-56.852514,-0.894031,-23.252887
106.500000,17.746580,112.161800,-0.591553,-57.123536,-0.895392,-23.331956
106.600000,17.763240,112.696520,-0.592108,-57.395866,-0.896753,-23.411315
106.700000,17.779890,113.226410,-0.592663,-57.665737,-0.898114,-23.489388
106.800000,17.796520,113.775270,-0.593217,-57.945269,-0.899476,-23.571131
106.900000,17.813210,114.326700,-0.593774,-58.226110,-0.900845,-23.652979
107.000000,17.829890,114.872510,-0.594330,-58.504089,-0.902214,-23.733373
107.100000,17.846590,115.426250,-0.594886,-58.786106,-0.903588,-23.815055
107.200000,17.863250,115.983980,-0.595442,-59.070156,-0.904959,-23.897324
107.300000,17.879830,116.542480,-0.595994,-59.354598,-0.906326,-23.979594
107.400000,17.896560,117.116090,-0.596552,-59.646735,-0.907708,-24.064356
107.500000,17.913300,117.695440,-0.597110,-59.941795,-0.909092,-24.149950
107.600000,17.929940,118.250910,-0.597665,-60.224694,-0.910469,-24.230522
107.700000,17.946600,118.826410,-0.598220,-60.517794,-0.911851,-24.314839
107.800000,17.963270,119.409000,-0.598776,-60.814504,-0.913235,-24.400259
107.900000,17.979980,119.994240,-0.599333,-61.112565,-0.914624,-24.485808
108.000000,17.996630,120.580740,-0.599888,-61.411267,-0.916010,-24.571405
108.100000,18.013300,121.169100,-0.600443,-61.710916,-0.917400,-24.657008
108.200000,18.029960,121.764970,-0.600999,-62.014390,-0.918791,-24.743824
108.300000,18.046630,122.356600,-0.601554,-62.315705,-0.920184,-24.829422
108.400000,18.063300,122.960800,-0.602110,-62.623421,-0.921580,-24.917233
108.500000,18.079910,123.564350,-0.602664,-62.930807,-0.922972,-25.004696
108.600000,18.096540,124.167140,-0.603218,-63.237805,-0.924368,-25.091623
108.700000,18.113230,124.790110,-0.603774,-63.555081,-0.925771,-25.182154
108.800000,18.129960,125.409830,-0.604332,-63.870702,-0.927180,-25.271593
108.900000,18.146570,126.021160,-0.604886,-64.182050,-0.928580,-25.359248
109.000000,18.163190,126.659650,-0.605440,-64.507230,-0.929983,-25.451994
109.100000,18.179900,127.290890,-0.605997,-64.828718,-0.931396,-25.542731
109.200000,18.196590,127.919750,-0.606553,-65.148994,-0.932809,-25.632676
109.300000,18.213310,128.576250,-0.607110,-65.483346,-0.934226,-25.727730
109.400000,18.229930,129.208860,-0.607664,-65.805532,-0.935638,-25.817857
109.500000,18.246570,129.850560,-0.608219,-66.132347,-0.937052,-25.909397
109.600000,18.263220,130.510790,-0.608774,-66.468600,-0.938470,-26.004244
109.700000,18.279930,131.159270,-0.609331,-66.798868,-0.939895,-26.096247
109.800000,18.296600,131.818620,-0.609887,-67.134672,-0.941318,-26.190131
109.900000,18.313230,132.481750,-0.610441,-67.472401,-0.942740,-26.284481
110.000000,18.329900,133.145310,-0.610997,-67.810350,-0.944167,-26.378452
110.100000,18.346570,133.827930,-0.611552,-68.158005,-0.945597,-26.475818
110.200000,18.363240,134.502730,-0.612108,-68.501678,-0.947028,-26.571253
110.300000,18.379870,135.174380,-0.612662,-68.843746,-0.948458,-26.665776
110.400000,18.396580,135.866730,-0.613219,-69.196357,-0.949897,-26.763813
110.500000,18.413250,136.560930,-0.613775,-69.549911,-0.951335,-26.861914
110.600000,18.429910,137.267240,-0.614330,-69.909631,-0.952774,-26.962024
110.700000,18.446530,137.965620,-0.614884,-70.265313,-0.954212,-27.060273
110.800000,18.463260,138.673600,-0.615442,-70.625885,-0.955661,-27.159749
110.900000,18.479890,139.383730,-0.615996,-70.987551,-0.957103,-27.259480
111.000000,18.496570,140.117130,-0.616552,-71.361068,-0.958552,-27.363235
111.100000,18.513260,140.835370,-0.617109,-71.726865,-0.960004,-27.463595
111.200000,18.529880,141.554110,-0.617663,-72.092916,-0.961452,-27.563813
111.300000,18.546530,142.289920,-0.618218,-72.467661,-0.962905,-27.666873
111.400000,18.563270,143.040650,-0.618776,-72.850005,-0.964367,-27.772195
111.500000,18.579980,143.768260,-0.619333,-73.220574,-0.965829,-27.872680
111.600000,18.596570,144.524370,-0.619886,-73.605657,-0.967283,-27.978565
111.700000,18.613190,145.270750,-0.620440,-73.985785,-0.968742,-28.082069
111.800000,18.629920,146.030780,-0.620997,-74.372866,-0.970212,-28.187514
111.900000,18.646640,146.790760,-0.621555,-74.759920,-0.971684,-28.292543
112.000000,18.663260,147.530700,-0.622109,-75.136769,-0.973149,-28.393534
112.100000,18.679880,148.315120,-0.622663,-75.536270,-0.974616,-28.502655
112.200000,18.696570,149.089870,-0.623219,-75.930847,-0.976091,-28.609301
112.300000,18.713250,149.875320,-0.623775,-76.330874,-0.977568,-28.717583
112.400000,18.729920,150.649610,-0.624331,-76.725216,-0.979046,-28.823311
112.500000,18.746580,151.456700,-0.624886,-77.136264,-0.980525,-28.934892
112.600000,18.763260,152.247860,-0.625442,-77.539198,-0.982009,-29.042927
112.700000,18.779910,153.050580,-0.625997,-77.948020,-0.983491,-29.152793
112.800000,18.796630,153.875870,-0.626554,-78.368337,-0.984983,-29.266316
112.900000,18.813200,154.662630,-0.627107,-78.769031,-0.986463,-29.372446
113.000000,18.829890,155.507800,-0.627663,-79.199472,-0.987956,-29.488894
113.100000,18.846590,156.349080,-0.628220,-79.627933,-0.989452,-29.604099
113.200000,18.863290,157.193600,-0.628776,-80.058043,-0.990951,-29.719440
113.300000,18.879880,158.034850,-0.629329,-80.486488,-0.992441,-29.833980
113.400000,18.896550,158.889950,-0.629885,-80.921987,-0.993942,-29.950441
113.500000,18.913250,159.743160,-0.630442,-81.356523,-0.995447,-30.065981
113.600000,18.929900,160.612240,-0.630997,-81.799142,-0.996950,-30.184156
113.700000,18.946580,161.476930,-0.631553,-82.239525,-0.998457,-30.300934
113.800000,18.963190,162.348240,-0.632106,-82.683280,-0.999961,-30.418655
113.900000,18.979900,163.223310,-0.632663,-83.128949,-1.001477,-30.536311
114.000000,18.996570,164.113540,-0.633219,-83.582340,-1.002990,-30.656414
114.100000,19.013270,165.000530,-0.633776,-84.034080,-1.004509,-30.775325
114.200000,19.029850,165.896480,-0.634328,-84.490383,-1.006019,-30.895739
114.300000,19.046510,166.793140,-0.634884,-84.947049,-1.007539,-31.015555
114.400000,19.063230,167.715820,-0.635441,-85.416966,-1.009067,-31.139524
114.500000,19.079940,168.627840,-0.635998,-85.881454,-1.010596,-31.261021
114.600000,19.096610,169.568370,-0.636554,-86.360462,-1.012124,-31.387393
114.700000,19.113270,170.502430,-0.637109,-86.836175,-1.013653,-31.512066
114.800000,19.129980,171.461360,-0.637666,-87.324554,-1.015189,-31.640655
114.900000,19.146620,172.411290,-0.638221,-87.808349,-1.016721,-31.767246
115.000000,19.163310,173.390380,-0.638777,-88.306995,-1.018260,-31.898518
115.100000,19.179960,174.351440,-0.639332,-88.796459,-1.019797,-32.026041
115.200000,19.196630,175.333080,-0.639888,-89.296404,-1.021339,-32.156737
115.300000,19.213310,176.174550,-0.640444,-89.724962,-1.022884,-32.261178
115.400000,19.230000,176.769710,-0.641000,-90.028074,-1.024433,-32.320079
115.500000,19.246590,177.824460,-0.641553,-90.565254,-1.025974,-32.462844
115.600000,19.263210,178.870040,-0.642107,-91.097763,-1.027521,-32.603252
115.700000,19.279900,179.909420,-0.642663,-91.627115,-1.029077,-32.741728
115.800000,19.296560,180.956150,-0.643219,-92.160210,-1.030632,-32.881043
115.900000,19.313160,181.990780,-0.643772,-92.687143,-1.032184,-33.017756
116.000000,19.329840,183.041370,-0.644328,-93.222204,-1.033746,-33.156528
116.100000,19.346630,184.120880,-0.644888,-93.771994,-1.035321,-33.299592
116.200000,19.363310,185.170990,-0.645444,-94.306811,-1.036888,-33.437077
116.300000,19.379990,186.256700,-0.646000,-94.859758,-1.038457,-33.580386
116.400000,19.396580,187.347560,-0.646553,-95.415329,-1.040021,-33.724294
116.500000,19.413250,188.422200,-0.647108,-95.962638,-1.041594,-33.864415
116.600000,19.429920,189.538510,-0.647664,-96.531170,-1.043170,-34.011406
116.700000,19.446660,190.649640,-0.648222,-97.097064,-1.044755,-34.156611
116.800000,19.463310,191.762770,-0.648777,-97.663977,-1.046334,-34.301835
116.900000,19.479880,192.802090,-0.649329,-98.193298,-1.047908,-34.433509
117.000000,19.496630,193.964520,-0.649888,-98.785319,-1.049501,-34.585958
117.100000,19.513290,195.112720,-0.650443,-99.370092,-1.051089,-34.735511
117.200000,19.529910,196.278520,-0.650997,-99.963829,-1.052675,-34.887676
117.300000,19.546550,197.449020,-0.651552,-100.559960,-1.054265,-35.039951
117.400000,19.563260,198.619930,-0.652109,-101.156300,-1.055865,-35.191400
117.500000,19.579920,199.814030,-0.652664,-101.764450,-1.057463,-35.346457
117.600000,19.596570,201.009200,-0.653219,-102.373145,-1.059062,-35.501062
117.700000,19.613230,202.230060,-0.653774,-102.994924,-1.060665,-35.659486
117.800000,19.629860,203.442350,-0.654329,-103.612338,-1.062267,-35.815815
117.900000,19.646540,204.667400,-0.654885,-104.236251,-1.063877,-35.973528
118.000000,19.663230,205.936740,-0.655441,-104.882720,-1.065490,-36.138285
118.100000,19.679880,207.176800,-0.655996,-105.514278,-1.067102,-36.297334
118.200000,19.696520,208.448210,-0.656551,-106.161802,-1.068716,-36.461200
118.300000,19.713270,209.736820,-0.657109,-106.818085,-1.070343,-36.626960
118.400000,19.729980,211.016450,-0.657666,-107.469795,-1.071968,-36.790565
118.500000,19.746580,212.295870,-0.658219,-108.121399,-1.073586,-36.953804
118.600000,19.763220,213.598800,-0.658774,-108.784976,-1.075210,-37.120262
118.700000,19.779900,214.923140,-0.659330,-109.459456,-1.076841,-37.289553
118.800000,19.796590,216.240100,-0.659886,-110.130179,-1.078475,-37.456779
118.900000,19.813280,217.582090,-0.660443,-110.813648,-1.080112,-37.627587
119.000000,19.829920,218.897110,-0.660997,-111.483383,-1.081747,-37.793164
119.100000,19.846540,220.240540,-0.661551,-112.167586,-1.083383,-37.962970
119.200000,19.863210,221.615680,-0.662107,-112.867939,-1.085026,-38.137287
119.300000,19.879920,222.991760,-0.662664,-113.568771,-1.086676,-38.310835
119.400000,19.896560,224.283100,-0.663219,-114.226445,-1.088321,-38.469334
119.500000,19.913230,225.619580,-0.663774,-114.907109,-1.089973,-38.634719
119.600000,19.929900,227.008900,-0.664330,-115.614683,-1.091627,-38.808381
119.700000,19.946640,228.424640,-0.664888,-116.335714,-1.093290,-38.985494
119.800000,19.963240,229.833130,-0.665441,-117.053052,-1.094943,-39.161113
119.900000,19.979890,231.287960,-0.665996,-117.793991,-1.096603,-39.343625
120.000000,19.996560,232.747250,-0.666552,-118.537201,-1.098268,-39.525993
120.021000,20.000080,233.072690,-0.666669,-118.702946,-1.098620,-39.567332
