Repository: abubakardawood/tissue-phantom-material-database

# Tissue Phantom Materials Database

Open-access database of silicone tissue phantoms for modelling the mechanical behaviour of human soft tissues, including compression-derived hyperelastic material parameters, model selection guidance, and an inverse design framework.

## Overview

This repository provides a comprehensive, open-access dataset of soft silicone phantoms and accompanying analysis code for modelling the mechanical behaviour of human soft tissues under compressive loading.

The database comprises nineteen silicone phantoms fabricated from three EcoFlex families (00-10, 00-30, and 00-50) with systematically varied thinner concentrations, spanning an elastic modulus range of 6.19 to 158.80 kPa. This range covers the stiffness of a wide variety of healthy and pathological human soft tissues, including adipose, liver, kidney, prostate, lung, cardiac muscle, and skeletal muscle.

Each phantom was characterised through ten repeated uniaxial compression tests. Both engineering and true stress-strain responses were used to estimate parameters for six hyperelastic material models: Neo-Hookean, Mooney-Rivlin, Yeoh, Ogden, Veronda-Westmann, and Humphrey. 
The resulting dataset provides validated hyperelastic material model parameters, raw experimental data, and model performance metrics (Standard Error and Akaike Information Criterion) to support reproducible biomechanical simulation, surgical training, and medical device evaluation.

## Repository Contents

- Raw compression stress-strain data (engineering and true) for all nineteen phantoms, each across ten repeated tests

Title:
A Database of Silicone Phantom Materials for Modeling Human Tissue Mechanics Across Varying Stiffnesses

Description:
This dataset contains processed mechanical compression test data for soft silicone phantoms
fabricated using Ecoflex (Smooth-On) with varying base materials and thinner concentrations.
The dataset provides force–compression measurements together with derived engineering and
true stress–strain quantities, intended for mechanical characterization, constitutive model
fitting, and the design of tissue-equivalent phantoms.

All files in this dataset are processed outputs generated from raw experimental measurements.
The raw data files are not included in this archive.

------------------------------------------------------------

Directory structure
------------------------------------------------------------

Each material has a dedicated folder. Example:

<material_name>/
  ├── sample_A_01_processed.csv
  ├── ...
  ├── sample_A_05_processed.csv  
  ├── sample_B_01_processed.csv
  ├── ...
  └── sample_B_5_processed.csv

Each CSV file corresponds to a single compression test and contains both measured and
derived quantities, preceded by a metadata header.

------------------------------------------------------------

File format
------------------------------------------------------------

File type:
- CSV 

Each CSV file consists of:
1. A metadata header describing specimen geometry, test conditions, and material information
2. A blank line
3. A data table with the following columns:

- Time
- Compression (mm)
- Load (N)
- Engineering strain (-)
- Engineering stress (N/mm^2)
- True strain (-)
- True stress (N/mm^2)

------------------------------------------------------------

Experimental conditions (summary)
------------------------------------------------------------

- Test type: Uniaxial compression
- Testing machine: Instron 5900
- Load cell: 1 kN / 10 kN
- Compression speed: 10 mm/min
- Laboratory: Centre for Advanced Robotics @ QM, Queen Mary University of London, UK

Specimen geometry and additional details are recorded in the metadata header of each file.

------------------------------------------------------------

Derivation of strain and stress measures
------------------------------------------------------------

Measured quantities:
- Compression (mm): crosshead displacement during compression
- Load (N): measured compressive force

Engineering strain is calculated as:

  engineering strain = compression / initial specimen height

Engineering stress is calculated as:

  engineering stress = load / initial cross-sectional area

True strain is calculated from engineering strain as:

  true strain = | ln(1 − engineering strain) |

True stress is calculated from engineering stress as:

  true stress = | engineering stress × (1 − engineering strain) |

Compressive stress and strain are reported using a negative sign convention.

------------------------------------------------------------

Notes
------------------------------------------------------------

- No filtering or smoothing is applied to the data.
- Engineering and true measures are derived solely from force and compression measurements.
- Each file represents one independent compression test.

------------------------------------------------------------

File: data/EF10_37_5T/EF10_37_5T_A1.csv (part 1 of 2)
EF10_37_5T_A_sample_1
Compression test;
Cylinder Diameter: 50mm;
Cylinder Height: 30mm;
Speed (mm/min): 10;
Machine: INSTRON 5900;
Load cell: 1kN;
Time (s),Compression (mm),Load (N),Engineering Strain [-],Engineering Stress (kPa),True Strain [-],True Stress (kPa)
0.000000,0.000000,0.001410,-0.000000,-0.000718,0.000000,-0.000718
0.100000,0.007270,0.018160,-0.000242,-0.009249,-0.000242,-0.009247
0.200000,0.028040,0.015630,-0.000935,-0.007960,-0.000935,-0.007953
0.300000,0.046370,0.045190,-0.001546,-0.023015,-0.001547,-0.022980
0.400000,0.063230,0.058440,-0.002108,-0.029763,-0.002110,-0.029701
0.500000,0.079950,0.063560,-0.002665,-0.032371,-0.002669,-0.032285
0.600000,0.096680,0.076070,-0.003223,-0.038742,-0.003228,-0.038617
0.700000,0.113370,0.090840,-0.003779,-0.046264,-0.003786,-0.046090
0.800000,0.130080,0.099550,-0.004336,-0.050700,-0.004345,-0.050481
0.900000,0.146640,0.115170,-0.004888,-0.058656,-0.004900,-0.058369
1.000000,0.163330,0.134100,-0.005444,-0.068297,-0.005459,-0.067925
1.100000,0.180060,0.145540,-0.006002,-0.074123,-0.006020,-0.073678
1.200000,0.196690,0.149970,-0.006556,-0.076379,-0.006578,-0.075878
1.300000,0.213280,0.169760,-0.007109,-0.086458,-0.007135,-0.085843
1.400000,0.230000,0.196820,-0.007667,-0.100240,-0.007696,-0.099471
1.500000,0.246680,0.220660,-0.008223,-0.112381,-0.008257,-0.111457
1.600000,0.263370,0.230920,-0.008779,-0.117607,-0.008818,-0.116574
1.700000,0.279980,0.252430,-0.009333,-0.128562,-0.009376,-0.127362
1.800000,0.296630,0.270270,-0.009888,-0.137647,-0.009937,-0.136286
1.900000,0.313270,0.286190,-0.010442,-0.145755,-0.010497,-0.144233
2.000000,0.329990,0.303890,-0.011000,-0.154770,-0.011061,-0.153067
2.100000,0.346630,0.323210,-0.011554,-0.164610,-0.011622,-0.162708
2.200000,0.363250,0.337840,-0.012108,-0.172060,-0.012182,-0.169977
2.300000,0.379930,0.364430,-0.012664,-0.185603,-0.012745,-0.183252
2.400000,0.396600,0.383110,-0.013220,-0.195116,-0.013308,-0.192537
2.500000,0.413300,0.410880,-0.013777,-0.209259,-0.013872,-0.206377
2.600000,0.429980,0.427470,-0.014333,-0.217709,-0.014436,-0.214588
2.700000,0.446590,0.445870,-0.014886,-0.227080,-0.014998,-0.223699
2.800000,0.463260,0.465200,-0.015442,-0.236924,-0.015562,-0.233266
2.900000,0.479960,0.490200,-0.015999,-0.249657,-0.016128,-0.245663
3.000000,0.496590,0.496180,-0.016553,-0.252702,-0.016692,-0.248519
3.100000,0.513220,0.518880,-0.017107,-0.264263,-0.017255,-0.259743
3.200000,0.529930,0.538580,-0.017664,-0.274297,-0.017822,-0.269451
3.300000,0.546590,0.565020,-0.018220,-0.287762,-0.018388,-0.282519
3.400000,0.563270,0.592390,-0.018776,-0.301702,-0.018954,-0.296037
3.500000,0.579840,0.603420,-0.019328,-0.307319,-0.019517,-0.301379
3.600000,0.596540,0.618450,-0.019885,-0.314974,-0.020085,-0.308711
3.700000,0.613210,0.640500,-0.020440,-0.326204,-0.020652,-0.319536
3.800000,0.629930,0.656310,-0.020998,-0.334256,-0.021221,-0.327237
3.900000,0.646540,0.691180,-0.021551,-0.352015,-0.021787,-0.344429
4.000000,0.663190,0.696550,-0.022106,-0.354750,-0.022354,-0.346908
4.100000,0.679890,0.725210,-0.022663,-0.369346,-0.022924,-0.360976
4.200000,0.696610,0.744190,-0.023220,-0.379013,-0.023494,-0.370212
4.300000,0.713310,0.759080,-0.023777,-0.386596,-0.024064,-0.377404
4.400000,0.729940,0.783320,-0.024331,-0.398942,-0.024632,-0.389235
4.500000,0.746600,0.801070,-0.024887,-0.407982,-0.025202,-0.397828
4.600000,0.763280,0.828480,-0.025443,-0.421941,-0.025772,-0.411206
4.700000,0.779960,0.840360,-0.025999,-0.427992,-0.026343,-0.416865
4.800000,0.796570,0.860780,-0.026552,-0.438392,-0.026911,-0.426751
4.900000,0.813230,0.880600,-0.027108,-0.448486,-0.027482,-0.436328
5.000000,0.829900,0.905410,-0.027663,-0.461122,-0.028053,-0.448365
5.100000,0.846580,0.923200,-0.028219,-0.470182,-0.028625,-0.456914
5.200000,0.863220,0.942600,-0.028774,-0.480062,-0.029196,-0.466249
5.300000,0.879890,0.955420,-0.029330,-0.486591,-0.029768,-0.472320
5.400000,0.896570,0.974060,-0.029886,-0.496085,-0.030341,-0.481259
5.500000,0.913260,1.006180,-0.030442,-0.512443,-0.030915,-0.496843
5.600000,0.929940,1.024640,-0.030998,-0.521845,-0.031489,-0.505669
5.700000,0.946530,1.043820,-0.031551,-0.531613,-0.032059,-0.514840
5.800000,0.963240,1.064610,-0.032108,-0.542201,-0.032635,-0.524792
5.900000,0.979930,1.077440,-0.032664,-0.548736,-0.033210,-0.530812
6.000000,0.996610,1.105300,-0.033220,-0.562925,-0.033785,-0.544224
6.100000,1.013280,1.122180,-0.033776,-0.571522,-0.034360,-0.552218
6.200000,1.029930,1.139310,-0.034331,-0.580246,-0.034934,-0.560325
6.300000,1.046590,1.159630,-0.034886,-0.590595,-0.035509,-0.569991
6.400000,1.063280,1.182650,-0.035443,-0.602319,-0.036086,-0.580971
6.500000,1.079930,1.199060,-0.035998,-0.610676,-0.036662,-0.588693
6.600000,1.096540,1.230490,-0.036551,-0.626683,-0.037236,-0.603777
6.700000,1.113270,1.243880,-0.037109,-0.633503,-0.037815,-0.609994
6.800000,1.129920,1.268150,-0.037664,-0.645863,-0.038392,-0.621538
6.900000,1.146580,1.285350,-0.038219,-0.654623,-0.038969,-0.629604
7.000000,1.163190,1.303150,-0.038773,-0.663689,-0.039545,-0.637956
7.100000,1.179880,1.324980,-0.039329,-0.674807,-0.040124,-0.648267
7.200000,1.196600,1.351000,-0.039887,-0.688059,-0.040704,-0.660614
7.300000,1.213290,1.367090,-0.040443,-0.696253,-0.041284,-0.668095
7.400000,1.229950,1.392710,-0.040998,-0.709301,-0.041862,-0.680221
7.500000,1.246580,1.415820,-0.041553,-0.721071,-0.042441,-0.691109
7.600000,1.263300,1.433620,-0.042110,-0.730137,-0.043022,-0.699391
7.700000,1.279980,1.464250,-0.042666,-0.745736,-0.043603,-0.713919
7.800000,1.296620,1.481920,-0.043221,-0.754736,-0.044182,-0.722115
7.900000,1.313210,1.500550,-0.043774,-0.764224,-0.044761,-0.730771
8.000000,1.329900,1.527110,-0.044330,-0.777751,-0.045343,-0.743273
8.100000,1.346600,1.545280,-0.044887,-0.787005,-0.045925,-0.751679
8.200000,1.363250,1.567370,-0.045442,-0.798255,-0.046507,-0.761981
8.300000,1.379850,1.592570,-0.045995,-0.811089,-0.047086,-0.773783
8.400000,1.396560,1.616290,-0.046552,-0.823170,-0.047670,-0.784850
8.500000,1.413270,1.634070,-0.047109,-0.832225,-0.048255,-0.793020
8.600000,1.429910,1.661480,-0.047664,-0.846185,-0.048837,-0.805853
8.700000,1.446570,1.685250,-0.048219,-0.858291,-0.049420,-0.816905
8.800000,1.463160,1.702640,-0.048772,-0.867147,-0.050001,-0.824855
8.900000,1.479890,1.727350,-0.049330,-0.879732,-0.050588,-0.836335
9.000000,1.496580,1.757690,-0.049886,-0.895184,-0.051173,-0.850527
9.100000,1.513250,1.772940,-0.050442,-0.902951,-0.051758,-0.857405
9.200000,1.529860,1.798520,-0.050995,-0.915979,-0.052342,-0.869268
9.300000,1.546530,1.815940,-0.051551,-0.924851,-0.052927,-0.877174
9.400000,1.563260,1.839420,-0.052109,-0.936809,-0.053515,-0.887993
9.500000,1.579930,1.859710,-0.052664,-0.947143,-0.054102,-0.897262
9.600000,1.596600,1.884410,-0.053220,-0.959722,-0.054689,-0.908646
9.700000,1.613230,1.905200,-0.053774,-0.970310,-0.055274,-0.918133
9.800000,1.629970,1.925560,-0.054332,-0.980680,-0.055864,-0.927397
9.900000,1.646550,1.954010,-0.054885,-0.995169,-0.056449,-0.940549
10.000000,1.663260,1.971680,-0.055442,-1.004168,-0.057038,-0.948495
10.100000,1.679880,1.994290,-0.055996,-1.015684,-0.057625,-0.958809
10.200000,1.696570,2.017770,-0.056552,-1.027642,-0.058214,-0.969526
10.300000,1.713280,2.037850,-0.057109,-1.037868,-0.058805,-0.978597
10.400000,1.729910,2.068450,-0.057664,-1.053453,-0.059393,-0.992707
10.500000,1.746520,2.086640,-0.058217,-1.062717,-0.059981,-1.000848
10.600000,1.763190,2.110890,-0.058773,-1.075067,-0.060571,-1.011883
10.700000,1.779910,2.131930,-0.059330,-1.085783,-0.061163,-1.021363
10.800000,1.796600,2.162270,-0.059887,-1.101235,-0.061755,-1.035286
10.900000,1.813260,2.184490,-0.060442,-1.112552,-0.062346,-1.045307
11.000000,1.829920,2.204060,-0.060997,-1.122519,-0.062937,-1.054048
11.100000,1.846590,2.226960,-0.061553,-1.134181,-0.063529,-1.064369
11.200000,1.863300,2.249160,-0.062110,-1.145488,-0.064123,-1.074342
11.300000,1.879980,2.268170,-0.062666,-1.155169,-0.064716,-1.082780
11.400000,1.896560,2.295760,-0.063219,-1.169221,-0.065305,-1.095304
11.500000,1.913200,2.323540,-0.063773,-1.183369,-0.065898,-1.107902
11.600000,1.929920,2.341490,-0.064331,-1.192511,-0.066493,-1.115796
11.700000,1.946570,2.367670,-0.064886,-1.205844,-0.067086,-1.127602
11.800000,1.963210,2.386300,-0.065440,-1.215333,-0.067680,-1.135801
11.900000,1.979880,2.406350,-0.065996,-1.225544,-0.068275,-1.144663
12.000000,1.996570,2.429880,-0.066552,-1.237528,-0.068870,-1.155167
12.100000,2.013240,2.461350,-0.067108,-1.253555,-0.069466,-1.169432
12.200000,2.029830,2.476610,-0.067661,-1.261327,-0.070059,-1.175984
12.300000,2.046530,2.508820,-0.068218,-1.277732,-0.070656,-1.190568
12.400000,2.063240,2.524760,-0.068775,-1.285850,-0.071254,-1.197416
12.500000,2.079930,2.549750,-0.069331,-1.298577,-0.071852,-1.208545
12.600000,2.096550,2.565650,-0.069885,-1.306675,-0.072447,-1.215358
12.700000,2.113210,2.596930,-0.070440,-1.322606,-0.073044,-1.229441
12.800000,2.129870,2.616340,-0.070996,-1.332491,-0.073642,-1.237890
12.900000,2.146580,2.641680,-0.071553,-1.345397,-0.074242,-1.249130
13.000000,2.163290,2.665090,-0.072110,-1.357319,-0.074842,-1.259443
13.100000,2.179900,2.693640,-0.072663,-1.371860,-0.075439,-1.272176
13.200000,2.196540,2.708280,-0.073218,-1.379316,-0.076037,-1.278325
13.300000,2.213260,2.737760,-0.073775,-1.394330,-0.076638,-1.291463
13.400000,2.229920,2.754520,-0.074331,-1.402866,-0.077238,-1.298590
13.500000,2.246550,2.782560,-0.074885,-1.417146,-0.077837,-1.311023
13.600000,2.263230,2.797720,-0.075441,-1.424867,-0.078438,-1.317374
13.700000,2.279900,2.821580,-0.075997,-1.437019,-0.079040,-1.327810
13.800000,2.296600,2.842970,-0.076553,-1.447913,-0.079642,-1.337070
13.900000,2.313270,2.869070,-0.077109,-1.461205,-0.080244,-1.348533
14.000000,2.329910,2.893670,-0.077664,-1.473734,-0.080845,-1.359278
14.100000,2.346550,2.915970,-0.078218,-1.485091,-0.081447,-1.368930
14.200000,2.363260,2.941540,-0.078775,-1.498114,-0.082051,-1.380100
14.300000,2.379970,2.966780,-0.079332,-1.510969,-0.082656,-1.391100
14.400000,2.396600,2.994540,-0.079887,-1.525107,-0.083258,-1.403271
14.500000,2.413270,3.014770,-0.080442,-1.535410,-0.083863,-1.411898
14.600000,2.429980,3.043840,-0.080999,-1.550215,-0.084468,-1.424649
14.700000,2.446690,3.060900,-0.081556,-1.558904,-0.085075,-1.431765
14.800000,2.463240,3.087790,-0.082108,-1.572599,-0.085676,-1.443476
14.900000,2.479920,3.100330,-0.082664,-1.578985,-0.086281,-1.448460
15.000000,2.496610,3.132220,-0.083220,-1.595227,-0.086888,-1.462471
15.100000,2.513300,3.144110,-0.083777,-1.601282,-0.087495,-1.467132
15.200000,2.529980,3.177830,-0.084333,-1.618456,-0.088102,-1.481967
15.300000,2.546600,3.203560,-0.084887,-1.631560,-0.088707,-1.493062
15.400000,2.563280,3.230160,-0.085443,-1.645107,-0.089315,-1.504545
15.500000,2.579970,3.250940,-0.085999,-1.655690,-0.089924,-1.513302
15.600000,2.596640,3.271080,-0.086555,-1.665947,-0.090532,-1.521752
15.700000,2.613240,3.292440,-0.087108,-1.676826,-0.091138,-1.530761
15.800000,2.629910,3.316150,-0.087664,-1.688901,-0.091747,-1.540846
15.900000,2.646590,3.346450,-0.088220,-1.704333,-0.092356,-1.553977
16.000000,2.663310,3.368420,-0.088777,-1.715522,-0.092968,-1.563223
16.100000,2.679900,3.394980,-0.089330,-1.729049,-0.093575,-1.574593
16.200000,2.696510,3.417210,-0.089884,-1.740371,-0.094183,-1.583940
16.300000,2.713250,3.444570,-0.090442,-1.754305,-0.094796,-1.595643
16.400000,2.729940,3.467960,-0.090998,-1.766218,-0.095408,-1.605495
16.500000,2.746570,3.487750,-0.091552,-1.776296,-0.096018,-1.613672
16.600000,2.763210,3.514670,-0.092107,-1.790007,-0.096629,-1.625135
16.700000,2.779860,3.534970,-0.092662,-1.800345,-0.097240,-1.633522
16.800000,2.796500,3.569690,-0.093217,-1.818028,-0.097852,-1.648558
16.900000,2.813200,3.585530,-0.093773,-1.826095,-0.098466,-1.654856
17.000000,2.829840,3.617290,-0.094328,-1.842271,-0.099078,-1.668493
17.100000,2.846500,3.639260,-0.094883,-1.853460,-0.099691,-1.677597
17.200000,2.863250,3.663610,-0.095442,-1.865861,-0.100308,-1.687780
17.300000,2.879930,3.683590,-0.095998,-1.876037,-0.100923,-1.695942
17.400000,2.896570,3.707320,-0.096552,-1.888123,-0.101537,-1.705820
17.500000,2.913200,3.737070,-0.097107,-1.903274,-0.102151,-1.718454
17.600000,2.929940,3.751170,-0.097665,-1.910455,-0.102769,-1.723871
17.700000,2.946620,3.782860,-0.098221,-1.926595,-0.103385,-1.737363
17.800000,2.963290,3.809740,-0.098776,-1.940285,-0.104002,-1.748630
17.900000,2.979920,3.836130,-0.099331,-1.953725,-0.104617,-1.759660
18.000000,2.996580,3.859950,-0.099886,-1.965856,-0.105234,-1.769495
18.100000,3.013240,3.884840,-0.100441,-1.978533,-0.105851,-1.779806
18.200000,3.029970,3.904660,-0.100999,-1.988627,-0.106471,-1.787778
18.300000,3.046600,3.931420,-0.101553,-2.002256,-0.107088,-1.798920
18.400000,3.063240,3.954580,-0.102108,-2.014051,-0.107705,-1.808400
18.500000,3.079940,3.976030,-0.102665,-2.024975,-0.108326,-1.817082
18.600000,3.096610,4.001470,-0.103220,-2.037932,-0.108945,-1.827576
18.700000,3.113310,4.026850,-0.103777,-2.050858,-0.109566,-1.838026
18.800000,3.129910,4.055280,-0.104330,-2.065337,-0.110184,-1.849860
18.900000,3.146600,4.073680,-0.104887,-2.074708,-0.110805,-1.857099
19.000000,3.163310,4.103350,-0.105444,-2.089819,-0.111427,-1.869461
19.100000,3.179980,4.125530,-0.105999,-2.101115,-0.112049,-1.878398
19.200000,3.196570,4.154480,-0.106552,-2.115859,-0.112668,-1.890410
19.300000,3.213290,4.178180,-0.107110,-2.127930,-0.113292,-1.900008
19.400000,3.229940,4.207710,-0.107665,-2.142969,-0.113913,-1.912247
19.500000,3.246640,4.221070,-0.108221,-2.149773,-0.114537,-1.917122
19.600000,3.263260,4.256390,-0.108775,-2.167762,-0.115159,-1.931963
19.700000,3.279870,4.278950,-0.109329,-2.179251,-0.115780,-1.940996
19.800000,3.296580,4.297550,-0.109886,-2.188724,-0.116406,-1.948214
19.900000,3.313300,4.323620,-0.110443,-2.202002,-0.117032,-1.958805
20.000000,3.329970,4.350300,-0.110999,-2.215590,-0.117657,-1.969661
20.100000,3.346510,4.380050,-0.111550,-2.230741,-0.118277,-1.981901
20.200000,3.363280,4.400050,-0.112109,-2.240927,-0.118907,-1.989698
20.300000,3.379940,4.425300,-0.112665,-2.253787,-0.119532,-1.999865
20.400000,3.396580,4.449980,-0.113219,-2.266356,-0.120158,-2.009761
20.500000,3.413190,4.477640,-0.113773,-2.280443,-0.120782,-2.020990
20.600000,3.429850,4.508030,-0.114328,-2.295921,-0.121409,-2.033432
20.700000,3.446550,4.531990,-0.114885,-2.308124,-0.122038,-2.042955
20.800000,3.463250,4.552260,-0.115442,-2.318447,-0.122667,-2.050802
20.900000,3.479900,4.573510,-0.115997,-2.329270,-0.123294,-2.059082
21.000000,3.496540,4.603360,-0.116551,-2.344472,-0.123922,-2.071221
21.100000,3.513200,4.628070,-0.117107,-2.357057,-0.124551,-2.081030
21.200000,3.529910,4.657130,-0.117664,-2.371857,-0.125182,-2.092775
21.300000,3.546560,4.678570,-0.118219,-2.382776,-0.125811,-2.101088
21.400000,3.563180,4.702300,-0.118773,-2.394862,-0.126440,-2.110418
21.500000,3.579860,4.726510,-0.119329,-2.407192,-0.127071,-2.119945
21.600000,3.596580,4.754380,-0.119886,-2.421386,-0.127704,-2.131096
21.700000,3.613250,4.778130,-0.120442,-2.433482,-0.128335,-2.140389
21.800000,3.629900,4.804830,-0.120997,-2.447080,-0.128967,-2.150991
21.900000,3.646570,4.832050,-0.121552,-2.460943,-0.129599,-2.161810
22.000000,3.663280,4.851120,-0.122109,-2.470655,-0.130233,-2.168965
22.100000,3.679950,4.878230,-0.122665,-2.484462,-0.130866,-2.179706
22.200000,3.696610,4.912620,-0.123220,-2.501977,-0.131500,-2.193682
22.300000,3.713230,4.933870,-0.123774,-2.512799,-0.132132,-2.201779
22.400000,3.729920,4.958670,-0.124331,-2.525430,-0.132767,-2.211442
22.500000,3.746650,4.981760,-0.124888,-2.537190,-0.133404,-2.220324
22.600000,3.763290,5.010690,-0.125443,-2.551923,-0.134038,-2.231803
22.700000,3.779860,5.030720,-0.125995,-2.562125,-0.134670,-2.239309
22.800000,3.796580,5.056380,-0.126553,-2.575193,-0.135307,-2.249296
22.900000,3.813270,5.090940,-0.127109,-2.592794,-0.135945,-2.263227
23.000000,3.829940,5.116910,-0.127665,-2.606021,-0.136581,-2.273324
23.100000,3.846590,5.135430,-0.128220,-2.615453,-0.137218,-2.280101
23.200000,3.863240,5.164650,-0.128775,-2.630335,-0.137855,-2.291614
23.300000,3.879900,5.188960,-0.129330,-2.642716,-0.138492,-2.300933
23.400000,3.896620,5.215000,-0.129887,-2.655978,-0.139133,-2.311000
23.500000,3.913320,5.240240,-0.130444,-2.668832,-0.139773,-2.320699
23.600000,3.929980,5.264250,-0.130999,-2.681061,-0.140411,-2.329843
23.700000,3.946630,5.294210,-0.131554,-2.696319,-0.141050,-2.341607
23.800000,3.963290,5.318310,-0.132110,-2.708593,-0.141690,-2.350762
23.900000,3.979900,5.349280,-0.132663,-2.724366,-0.142328,-2.362942
24.000000,3.996540,5.369290,-0.133218,-2.734557,-0.142968,-2.370265
24.100000,4.013230,5.396580,-0.133774,-2.748456,-0.143610,-2.380783
24.200000,4.029920,5.420400,-0.134331,-2.760587,-0.144252,-2.389756
24.300000,4.046570,5.446610,-0.134886,-2.773936,-0.144894,-2.399772
24.400000,4.063180,5.477680,-0.135439,-2.789760,-0.145534,-2.411916
24.500000,4.079890,5.501640,-0.135996,-2.801962,-0.146178,-2.420906
24.600000,4.096550,5.532210,-0.136552,-2.817531,-0.146821,-2.432793
24.700000,4.113250,5.558100,-0.137108,-2.830717,-0.147466,-2.442602
24.800000,4.129910,5.582270,-0.137664,-2.843027,-0.148110,-2.451645
24.900000,4.146550,5.608410,-0.138218,-2.856340,-0.148753,-2.461541
25.000000,4.163180,5.634020,-0.138773,-2.869383,-0.149397,-2.471191
25.100000,4.179890,5.662610,-0.139330,-2.883944,-0.150044,-2.482125
25.200000,4.196600,5.687620,-0.139887,-2.896681,-0.150691,-2.491474
25.300000,4.213210,5.713360,-0.140440,-2.909790,-0.151335,-2.501138
25.400000,4.229860,5.738140,-0.140995,-2.922411,-0.151981,-2.510364
25.500000,4.246540,5.759510,-0.141551,-2.933294,-0.152628,-2.518083
25.600000,4.263230,5.789810,-0.142108,-2.948726,-0.153277,-2.529689
25.700000,4.279870,5.811790,-0.142662,-2.959920,-0.153923,-2.537651
25.800000,4.296560,5.845660,-0.143219,-2.977170,-0.154573,-2.550784
25.900000,4.313240,5.873000,-0.143775,-2.991094,-0.155222,-2.561051
26.000000,4.329960,5.902280,-0.144332,-3.006007,-0.155873,-2.572144
26.100000,4.346610,5.930980,-0.144887,-3.020623,-0.156522,-2.582974
26.200000,4.363250,5.945580,-0.145442,-3.028059,-0.157171,-2.587653
26.300000,4.379910,5.983300,-0.145997,-3.047270,-0.157821,-2.602377
26.400000,4.396600,6.005860,-0.146553,-3.058759,-0.158472,-2.610488
26.500000,4.413290,6.029680,-0.147110,-3.070891,-0.159124,-2.619133
26.600000,4.429920,6.064680,-0.147664,-3.088716,-0.159774,-2.632624
26.700000,4.446550,6.089660,-0.148218,-3.101438,-0.160425,-2.641748
26.800000,4.463290,6.123690,-0.148776,-3.118770,-0.161080,-2.654771
26.900000,4.479970,6.140440,-0.149332,-3.127300,-0.161734,-2.660293
27.000000,4.496570,6.164810,-0.149886,-3.139712,-0.162384,-2.669114
27.100000,4.513250,6.190380,-0.150442,-3.152735,-0.163039,-2.678432
27.200000,4.529960,6.214680,-0.150999,-3.165111,-0.163695,-2.687183
27.300000,4.546620,6.238700,-0.151554,-3.177344,-0.164349,-2.695805
27.400000,4.563250,6.274630,-0.152108,-3.195643,-0.165002,-2.709559
27.500000,4.579840,6.301090,-0.152661,-3.209119,-0.165655,-2.719210
27.600000,4.596510,6.322710,-0.153217,-3.220130,-0.166311,-2.726751
27.700000,4.613250,6.349140,-0.153775,-3.233590,-0.166970,-2.736345
27.800000,4.629940,6.365280,-0.154331,-3.241810,-0.167628,-2.741498
27.900000,4.646540,6.404270,-0.154885,-3.261668,-0.168282,-2.756486
28.000000,4.663180,6.427010,-0.155439,-3.273249,-0.168939,-2.764458
28.100000,4.679870,6.456180,-0.155996,-3.288105,-0.169598,-2.775175
28.200000,4.696590,6.480620,-0.156553,-3.300553,-0.170258,-2.783841
28.300000,4.713240,6.503760,-0.157108,-3.312338,-0.170916,-2.791943
28.400000,4.729900,6.535920,-0.157663,-3.328717,-0.171576,-2.803900
28.500000,4.746600,6.562510,-0.158220,-3.342259,-0.172237,-2.813447
28.600000,4.763250,6.591990,-0.158775,-3.357273,-0.172896,-2.824222
28.700000,4.779900,6.614250,-0.159330,-3.368610,-0.173556,-2.831889
28.800000,4.796560,6.645560,-0.159885,-3.384556,-0.174217,-2.843415
28.900000,4.813270,6.668180,-0.160442,-3.396076,-0.174880,-2.851202
29.000000,4.829930,6.699500,-0.160998,-3.412027,-0.175542,-2.862699
29.100000,4.846600,6.724840,-0.161553,-3.424933,-0.176204,-2.871624
29.200000,4.863240,6.752050,-0.162108,-3.438791,-0.176866,-2.881335
29.300000,4.879860,6.772160,-0.162662,-3.449033,-0.177527,-2.888006
29.400000,4.896530,6.807380,-0.163218,-3.466970,-0.178191,-2.901099
29.500000,4.913260,6.831990,-0.163775,-3.479504,-0.178858,-2.909647
29.600000,4.929860,6.861180,-0.164329,-3.494370,-0.179520,-2.920145
29.700000,4.946490,6.887470,-0.164883,-3.507760,-0.180183,-2.929390
29.800000,4.963260,6.916520,-0.165442,-3.522555,-0.180853,-2.939776
29.900000,4.979950,6.939820,-0.165998,-3.534421,-0.181520,-2.947713
30.000000,4.996640,6.974650,-0.166555,-3.552160,-0.182187,-2.960531
30.100000,5.013270,6.999350,-0.167109,-3.564740,-0.182852,-2.969040
30.200000,5.029960,7.025350,-0.167665,-3.577981,-0.183521,-2.978078
30.300000,5.046640,7.058530,-0.168221,-3.594880,-0.184189,-2.990144
30.400000,5.063310,7.082910,-0.168777,-3.607296,-0.184857,-2.998468
30.500000,5.079960,7.112870,-0.169332,-3.622555,-0.185525,-3.009140
30.600000,5.096600,7.136110,-0.169887,-3.634391,-0.186193,-3.016956
30.700000,5.113280,7.163360,-0.170443,-3.648269,-0.186863,-3.026449
30.800000,5.129950,7.191300,-0.170998,-3.662499,-0.187533,-3.036218
30.900000,5.146570,7.218060,-0.171552,-3.676128,-0.188202,-3.045479
31.000000,5.163180,7.244890,-0.172106,-3.689792,-0.188870,-3.054757
31.100000,5.179910,7.276250,-0.172664,-3.705764,-0.189544,-3.065913
31.200000,5.196570,7.305860,-0.173219,-3.720844,-0.190215,-3.076323
31.300000,5.213250,7.334210,-0.173775,-3.735282,-0.190888,-3.086184
31.400000,5.229880,7.354910,-0.174329,-3.745825,-0.191559,-3.092818
31.500000,5.246560,7.390830,-0.174885,-3.764119,-0.192233,-3.105830
31.600000,5.263230,7.416380,-0.175441,-3.777131,-0.192907,-3.114468
31.700000,5.279950,7.442840,-0.175998,-3.790607,-0.193583,-3.123467
31.800000,5.296620,7.470030,-0.176554,-3.804455,-0.194257,-3.132763
31.900000,5.313250,7.490920,-0.177108,-3.815094,-0.194931,-3.139409
32.000000,5.329980,7.528960,-0.177666,-3.834468,-0.195609,-3.153213
32.100000,5.346680,7.557480,-0.178223,-3.848993,-0.196286,-3.163015
32.200000,5.363290,7.580360,-0.178776,-3.860646,-0.196960,-3.170454
32.300000,5.379890,7.612050,-0.179330,-3.876785,-0.197634,-3.181563
32.400000,5.396590,7.641420,-0.179886,-3.891743,-0.198312,-3.191672
32.500000,5.413300,7.665670,-0.180443,-3.904094,-0.198992,-3.199626
32.600000,5.429920,7.691170,-0.180997,-3.917081,-0.199668,-3.208100
32.700000,5.446560,7.721540,-0.181552,-3.932548,-0.200345,-3.218586
32.800000,5.463210,7.762080,-0.182107,-3.953195,-0.201024,-3.233290
32.900000,5.479850,7.784350,-0.182662,-3.964537,-0.201702,-3.240368
33.000000,5.496520,7.811940,-0.183217,-3.978588,-0.202382,-3.249642
33.100000,5.513200,7.837100,-0.183773,-3.991402,-0.203063,-3.257889
33.200000,5.529830,7.864870,-0.184328,-4.005545,-0.203743,-3.267213
33.300000,5.546540,7.891780,-0.184885,-4.019251,-0.204426,-3.276153
33.400000,5.563250,7.924880,-0.185442,-4.036108,-0.205109,-3.287646
33.500000,5.579950,7.955770,-0.185998,-4.051840,-0.205793,-3.298205
33.600000,5.596560,7.979310,-0.186552,-4.063829,-0.206473,-3.305714
33.700000,5.613270,8.014700,-0.187109,-4.081853,-0.207158,-3.318102
33.800000,5.629950,8.037380,-0.187665,-4.093404,-0.207842,-3.325215
33.900000,5.646630,8.061240,-0.188221,-4.105556,-0.208527,-3.332804
34.000000,5.663280,8.088730,-0.188776,-4.119556,-0.209211,-3.341883
34.100000,5.679960,8.122340,-0.189332,-4.136674,-0.209897,-3.353469
34.200000,5.696630,8.147170,-0.189888,-4.149320,-0.210582,-3.361415
34.300000,5.713270,8.175920,-0.190442,-4.163962,-0.211267,-3.370967
34.400000,5.729920,8.208910,-0.190997,-4.180764,-0.211953,-3.382249
34.500000,5.746550,8.230210,-0.191552,-4.191612,-0.212639,-3.388701
34.600000,5.763230,8.261880,-0.192108,-4.207741,-0.213326,-3.399402
34.700000,5.779940,8.289190,-0.192665,-4.221650,-0.214016,-3.408287
34.800000,5.796590,8.320730,-0.193220,-4.237713,-0.214704,-3.418903
34.900000,5.813230,8.349100,-0.193774,-4.252162,-0.215392,-3.428202
35.000000,5.829880,8.382350,-0.194329,-4.269096,-0.216080,-3.439485
35.100000,5.846590,8.405290,-0.194886,-4.280779,-0.216772,-3.446514
35.200000,5.863250,8.427620,-0.195442,-4.292152,-0.217462,-3.453286
35.300000,5.879900,8.457470,-0.195997,-4.307354,-0.218152,-3.463127
35.400000,5.896600,8.490570,-0.196553,-4.324212,-0.218844,-3.474274
35.500000,5.913280,8.522840,-0.197109,-4.340647,-0.219537,-3.485065
35.600000,5.929980,8.543680,-0.197666,-4.351260,-0.220230,-3.491164
35.700000,5.946600,8.579730,-0.198220,-4.369621,-0.220921,-3.503474
35.800000,5.963250,8.610670,-0.198775,-4.385378,-0.221613,-3.513675
35.900000,5.979920,8.640970,-0.199331,-4.400810,-0.222307,-3.523594
36.000000,5.996650,8.664790,-0.199888,-4.412941,-0.223004,-3.530846
36.100000,6.013290,8.692350,-0.200443,-4.426978,-0.223697,-3.539621
36.200000,6.029870,8.728100,-0.200996,-4.445185,-0.224389,-3.551722
36.300000,6.046510,8.756490,-0.201550,-4.459644,-0.225083,-3.560801
36.400000,6.063270,8.785510,-0.202109,-4.474424,-0.225783,-3.570102
36.500000,6.079960,8.816920,-0.202665,-4.490420,-0.226481,-3.580368
36.600000,6.096540,8.845840,-0.203218,-4.505149,-0.227174,-3.589622
36.700000,6.113240,8.868500,-0.203775,-4.516690,-0.227873,-3.596303
36.800000,6.129890,8.904320,-0.204330,-4.534933,-0.228570,-3.608312
36.900000,6.146600,8.932460,-0.204887,-4.549265,-0.229271,-3.617181
37.000000,6.163290,8.960710,-0.205443,-4.563652,-0.229971,-3.626082
37.100000,6.179950,8.990880,-0.205998,-4.579018,-0.230670,-3.635748
37.200000,6.196600,9.022650,-0.206553,-4.595198,-0.231369,-3.646044
37.300000,6.213280,9.049890,-0.207109,-4.609071,-0.232070,-3.654489
37.400000,6.229970,9.082580,-0.207666,-4.625720,-0.232772,-3.665117
37.500000,6.246630,9.116670,-0.208221,-4.643082,-0.233473,-3.676295
37.600000,6.263280,9.139360,-0.208776,-4.654638,-0.234174,-3.682861
37.700000,6.279930,9.177890,-0.209331,-4.674261,-0.234876,-3.695793
37.800000,6.296620,9.199090,-0.209887,-4.685058,-0.235580,-3.701724
37.900000,6.313220,9.231050,-0.210441,-4.701335,-0.236280,-3.711983
38.000000,6.329890,9.257920,-0.210996,-4.715020,-0.236984,-3.720168
38.100000,6.346640,9.288220,-0.211555,-4.730452,-0.237692,-3.729702
38.200000,6.363310,9.319260,-0.212110,-4.746260,-0.238397,-3.739529
38.300000,6.379910,9.350710,-0.212664,-4.762277,-0.239100,-3.749514
38.400000,6.396580,9.377490,-0.213219,-4.775916,-0.239806,-3.757599
38.500000,6.413260,9.408370,-0.213775,-4.791643,-0.240513,-3.767308
38.600000,6.429900,9.441170,-0.214330,-4.808348,-0.241218,-3.777775
38.700000,6.446620,9.471810,-0.214887,-4.823953,-0.241928,-3.787347
38.800000,6.463210,9.501080,-0.215440,-4.838860,-0.242633,-3.796375
38.900000,6.479870,9.532470,-0.215996,-4.854847,-0.243341,-3.806221
39.000000,6.496580,9.563770,-0.216553,-4.870788,-0.244051,-3.816006
39.100000,6.513300,9.590560,-0.217110,-4.884432,-0.244763,-3.823973
39.200000,6.529930,9.629350,-0.217664,-4.904188,-0.245471,-3.836721
39.300000,6.546570,9.652720,-0.218219,-4.916090,-0.246181,-3.843306
39.400000,6.563230,9.683840,-0.218774,-4.931939,-0.246891,-3.852957
39.500000,6.579940,9.709580,-0.219331,-4.945048,-0.247604,-3.860444
39.600000,6.596590,9.737800,-0.219886,-4.959421,-0.248316,-3.868912
39.700000,6.613220,9.773760,-0.220441,-4.977735,-0.249026,-3.880440
39.800000,6.629870,9.797670,-0.220996,-4.989912,-0.249739,-3.887163
39.900000,6.646510,9.832560,-0.221550,-5.007682,-0.250451,-3.898228
40.000000,6.663260,9.862880,-0.222109,-5.023124,-0.251168,-3.907444
40.100000,6.679880,9.890480,-0.222663,-5.037180,-0.251881,-3.915588
40.200000,6.696570,9.923480,-0.223219,-5.053987,-0.252597,-3.925841
40.300000,6.713260,9.957990,-0.223775,-5.071563,-0.253313,-3.936672
40.400000,6.729980,9.978190,-0.224333,-5.081850,-0.254032,-3.941825
40.500000,6.746610,10.017630,-0.224887,-5.101937,-0.254746,-3.954578
40.600000,6.763260,10.045590,-0.225442,-5.116177,-0.255463,-3.962776
40.700000,6.779990,10.081710,-0.226000,-5.134573,-0.256183,-3.974161
40.800000,6.796650,10.106220,-0.226555,-5.147056,-0.256901,-3.980964
40.900000,6.813290,10.141470,-0.227110,-5.165008,-0.257618,-3.991985
41.000000,6.829910,10.167500,-0.227664,-5.178265,-0.258335,-3.999362
41.100000,6.846560,10.201340,-0.228219,-5.195500,-0.259054,-4.009790
41.200000,6.863230,10.227170,-0.228774,-5.208655,-0.259774,-4.017048
41.300000,6.879920,10.261410,-0.229331,-5.226093,-0.260496,-4.027590
41.400000,6.896520,10.294790,-0.229884,-5.243093,-0.261214,-4.037790
41.500000,6.913150,10.323180,-0.230438,-5.257552,-0.261934,-4.046011
41.600000,6.929900,10.353180,-0.230997,-5.272831,-0.262660,-4.054825
41.700000,6.946650,10.392410,-0.231555,-5.292811,-0.263386,-4.067234
41.800000,6.963290,10.414360,-0.232110,-5.303990,-0.264108,-4.072883
41.900000,6.979910,10.446840,-0.232664,-5.320532,-0.264830,-4.082637
42.000000,6.996600,10.482400,-0.233220,-5.338642,-0.265555,-4.093564
42.100000,7.013310,10.516120,-0.233777,-5.355816,-0.266282,-4.103749
42.200000,7.029950,10.539330,-0.234332,-5.367637,-0.267006,-4.109829
42.300000,7.046560,10.572680,-0.234885,-5.384622,-0.267730,-4.119853
42.400000,7.063280,10.603590,-0.235443,-5.400364,-0.268458,-4.128888
42.500000,7.079930,10.641840,-0.235998,-5.419845,-0.269184,-4.140774
42.600000,7.096610,10.673110,-0.236554,-5.435770,-0.269912,-4.149919
42.700000,7.113230,10.704840,-0.237108,-5.451930,-0.270638,-4.159236
42.800000,7.129900,10.736780,-0.237663,-5.468197,-0.271367,-4.168607
42.900000,7.146600,10.763700,-0.238220,-5.481907,-0.272097,-4.176007
43.000000,7.163270,10.802150,-0.238776,-5.501490,-0.272827,-4.187868
43.100000,7.179890,10.832450,-0.239330,-5.516921,-0.273555,-4.196559
43.200000,7.196470,10.864030,-0.239882,-5.533005,-0.274282,-4.205735
43.300000,7.213240,10.892050,-0.240441,-5.547276,-0.275018,-4.213481
43.400000,7.229920,10.929210,-0.240997,-5.566201,-0.275750,-4.224761
43.500000,7.246550,10.953690,-0.241552,-5.578669,-0.276481,-4.231132
43.600000,7.263190,10.993290,-0.242106,-5.598837,-0.277212,-4.243323
43.700000,7.279880,11.022160,-0.242663,-5.613540,-0.277947,-4.251343
43.800000,7.296580,11.055930,-0.243219,-5.630739,-0.278682,-4.261234
43.900000,7.313300,11.092190,-0.243777,-5.649206,-0.279419,-4.272061
44.000000,7.329950,11.121510,-0.244332,-5.664139,-0.280153,-4.280210
44.100000,7.346550,11.155200,-0.244885,-5.681297,-0.280885,-4.290032
44.200000,7.363240,11.185180,-0.245441,-5.696565,-0.281622,-4.298393
44.300000,7.379960,11.217570,-0.245999,-5.713061,-0.282361,-4.307656
44.400000,7.396620,11.252350,-0.246554,-5.730775,-0.283098,-4.317829
44.500000,7.413190,11.278880,-0.247106,-5.744286,-0.283831,-4.324837
44.600000,7.429880,11.313040,-0.247663,-5.761684,-0.284570,-4.334730
44.700000,7.446550,11.353480,-0.248218,-5.782280,-0.285309,-4.347012
44.800000,7.463190,11.383070,-0.248773,-5.797350,-0.286047,-4.355126
44.900000,7.479830,11.411610,-0.249328,-5.811885,-0.286786,-4.362821
45.000000,7.496530,11.443640,-0.249884,-5.828198,-0.287528,-4.371823
45.100000,7.513270,11.478400,-0.250442,-5.845901,-0.288272,-4.381840
45.200000,7.529930,11.508890,-0.250998,-5.861430,-0.289013,-4.390224
45.300000,7.546620,11.544980,-0.251554,-5.879810,-0.289756,-4.400720
45.400000,7.563260,11.571700,-0.252109,-5.893418,-0.290498,-4.407637
45.500000,7.579930,11.608530,-0.252664,-5.912176,-0.291241,-4.418380
45.600000,7.596590,11.644480,-0.253220,-5.930485,-0.291984,-4.428770
45.700000,7.613270,11.673440,-0.253776,-5.945234,-0.292729,-4.436478
45.800000,7.629860,11.703230,-0.254329,-5.960406,-0.293470,-4.444504
45.900000,7.646560,11.738490,-0.254885,-5.978364,-0.294217,-4.454567
46.000000,7.663290,11.768360,-0.255443,-5.993577,-0.294966,-4.462559
46.100000,7.679930,11.801550,-0.255998,-6.010480,-0.295711,-4.471811
46.200000,7.696590,11.835910,-0.256553,-6.027979,-0.296458,-4.481483
46.300000,7.713230,11.866600,-0.257108,-6.043610,-0.297204,-4.489751
46.400000,7.729900,11.900870,-0.257663,-6.061063,-0.297952,-4.499350
46.500000,7.746620,11.932370,-0.258221,-6.077106,-0.298703,-4.507872
46.600000,7.763280,11.968160,-0.258776,-6.095334,-0.299452,-4.518008
46.700000,7.779910,12.002700,-0.259330,-6.112925,-0.300201,-4.527658
46.800000,7.796560,12.030410,-0.259885,-6.127038,-0.300950,-4.534710
46.900000,7.813230,12.061670,-0.260441,-6.142958,-0.301701,-4.543080
47.000000,7.829900,12.096810,-0.260997,-6.160855,-0.302453,-4.552892
47.100000,7.846560,12.133020,-0.261552,-6.179296,-0.303205,-4.563089
47.200000,7.863260,12.165440,-0.262109,-6.195808,-0.303959,-4.571833
47.300000,7.879950,12.203660,-0.262665,-6.215273,-0.304713,-4.582738
47.400000,7.896660,12.239100,-0.263222,-6.233322,-0.305469,-4.592575
47.500000,7.913260,12.272870,-0.263775,-6.250521,-0.306220,-4.601788
47.600000,7.929920,12.306890,-0.264331,-6.267848,-0.306975,-4.611063
47.700000,7.946640,12.339280,-0.264888,-6.284344,-0.307732,-4.619696
47.800000,7.963340,12.375240,-0.265445,-6.302658,-0.308490,-4.629651
47.900000,7.979920,12.407380,-0.265997,-6.319027,-0.309243,-4.638182
48.000000,7.996560,12.441510,-0.266552,-6.336409,-0.309999,-4.647427
48.100000,8.013220,12.477240,-0.267107,-6.354606,-0.310756,-4.657244
48.200000,8.029970,12.510990,-0.267666,-6.371795,-0.311518,-4.666284
48.300000,8.046620,12.544270,-0.268221,-6.388744,-0.312276,-4.675151
48.400000,8.063200,12.579220,-0.268773,-6.406544,-0.313032,-4.684636
48.500000,8.079850,12.611960,-0.269328,-6.423218,-0.313791,-4.693264
48.600000,8.096600,12.643610,-0.269887,-6.439338,-0.314556,-4.701446
48.700000,8.113300,12.677240,-0.270443,-6.456465,-0.315318,-4.710357
48.800000,8.129900,12.710810,-0.270997,-6.473562,-0.316077,-4.719249
48.900000,8.146590,12.742700,-0.271553,-6.489804,-0.316840,-4.727478
49.000000,8.163220,12.784220,-0.272107,-6.510950,-0.317602,-4.739273
49.100000,8.179940,12.817430,-0.272665,-6.527863,-0.318368,-4.747946
49.200000,8.196580,12.846720,-0.273219,-6.542781,-0.319131,-4.755167
49.300000,8.213200,12.885390,-0.273773,-6.562475,-0.319893,-4.765845
49.400000,8.229880,12.918380,-0.274329,-6.579277,-0.320659,-4.774388
49.500000,8.246590,12.953320,-0.274886,-6.597072,-0.321427,-4.783627
49.600000,8.263230,12.987370,-0.275441,-6.614413,-0.322192,-4.792533
49.700000,8.279850,13.024950,-0.275995,-6.633553,-0.322957,-4.802725
49.800000,8.296530,13.057110,-0.276551,-6.649932,-0.323725,-4.810886
49.900000,8.313230,13.102400,-0.277108,-6.672998,-0.324495,-4.823859
50.000000,8.329950,13.130090,-0.277665,-6.687100,-0.325266,-4.830326
50.100000,8.346530,13.161560,-0.278218,-6.703127,-0.326032,-4.838199
50.200000,8.363190,13.195570,-0.278773,-6.720449,-0.326801,-4.846969
50.300000,8.379930,13.238430,-0.279331,-6.742277,-0.327575,-4.858950
50.400000,8.396610,13.269150,-0.279887,-6.757923,-0.328347,-4.866468
50.500000,8.413260,13.311920,-0.280442,-6.779705,-0.329118,-4.878391
50.600000,8.429930,13.347840,-0.280998,-6.797999,-0.329891,-4.887777
50.700000,8.446590,13.375660,-0.281553,-6.812168,-0.330663,-4.894181
50.800000,8.463240,13.418680,-0.282108,-6.834078,-0.331436,-4.906130
50.900000,8.479940,13.449090,-0.282665,-6.849565,-0.332212,-4.913435
51.000000,8.496570,13.483540,-0.283219,-6.867111,-0.332985,-4.922214
51.100000,8.513240,13.519990,-0.283775,-6.885674,-0.333760,-4.931694
51.200000,8.529930,13.555950,-0.284331,-6.903989,-0.334538,-4.940971
51.300000,8.546630,13.591210,-0.284888,-6.921946,-0.335316,-4.949969
51.400000,8.563280,13.628950,-0.285443,-6.941167,-0.336092,-4.959862
51.500000,8.579930,13.661880,-0.285998,-6.957938,-0.336869,-4.967984
51.600000,8.596630,13.696530,-0.286554,-6.975585,-0.337649,-4.976701
51.700000,8.613280,13.734190,-0.287109,-6.994766,-0.338427,-4.986503
51.800000,8.629960,13.767700,-0.287665,-7.011832,-0.339207,-4.994771
51.900000,8.646600,13.810690,-0.288220,-7.033727,-0.339986,-5.006466
52.000000,8.663270,13.844510,-0.288776,-7.050951,-0.340767,-5.014808
52.100000,8.679930,13.884530,-0.289331,-7.071333,-0.341548,-5.025377
52.200000,8.696640,13.920020,-0.289888,-7.089408,-0.342333,-5.034274
52.300000,8.713250,13.951400,-0.290442,-7.105390,-0.343113,-5.041688
52.400000,8.729910,13.992800,-0.290997,-7.126475,-0.343896,-5.052692
52.500000,8.746600,14.026900,-0.291553,-7.143842,-0.344680,-5.061031
52.600000,8.763290,14.075340,-0.292110,-7.168512,-0.345466,-5.074520
52.700000,8.779880,14.105160,-0.292663,-7.183699,-0.346248,-5.081298
52.800000,8.796520,14.139980,-0.293217,-7.201433,-0.347032,-5.089848
52.900000,8.813250,14.180130,-0.293775,-7.221881,-0.347821,-5.100273
53.000000,8.829940,14.220620,-0.294331,-7.242502,-0.348609,-5.110807
53.100000,8.846620,14.255960,-0.294887,-7.260501,-0.349398,-5.119471
53.200000,8.863200,14.294730,-0.295440,-7.280246,-0.350182,-5.129370
53.300000,8.879830,14.331630,-0.295994,-7.299039,-0.350969,-5.138565
53.400000,8.896530,14.374560,-0.296551,-7.320903,-0.351760,-5.149882
53.500000,8.913280,14.407370,-0.297109,-7.337613,-0.352554,-5.157540
53.600000,8.929880,14.443750,-0.297663,-7.356141,-0.353341,-5.166493
53.700000,8.946540,14.487070,-0.298218,-7.378204,-0.354132,-5.177891
53.800000,8.963230,14.524570,-0.298774,-7.397303,-0.354926,-5.187179
53.900000,8.979910,14.564650,-0.299330,-7.417715,-0.355719,-5.197368
54.000000,8.996530,14.598950,-0.299884,-7.435184,-0.356510,-5.205489
54.100000,9.013190,14.640260,-0.300440,-7.456223,-0.357303,-5.216078
54.200000,9.029910,14.678180,-0.300997,-7.475536,-0.358100,-5.225422
54.300000,9.046570,14.723510,-0.301552,-7.498622,-0.358895,-5.237395
54.400000,9.063230,14.752140,-0.302108,-7.513203,-0.359690,-5.243407
54.500000,9.079860,14.801530,-0.302662,-7.538357,-0.360485,-5.256783
54.600000,9.096600,14.842520,-0.303220,-7.559233,-0.361286,-5.267123
54.700000,9.113290,14.872650,-0.303776,-7.574578,-0.362084,-5.273601
54.800000,9.129950,14.920650,-0.304332,-7.599025,-0.362882,-5.286401
54.900000,9.146580,14.952520,-0.304886,-7.615256,-0.363679,-5.293471
55.000000,9.163200,14.998020,-0.305440,-7.638429,-0.364477,-5.305347
55.100000,9.179890,15.037320,-0.305996,-7.658444,-0.365278,-5.314988
55.200000,9.196630,15.071130,-0.306554,-7.675663,-0.366082,-5.322656
55.300000,9.213270,15.112200,-0.307109,-7.696580,-0.366883,-5.332891
55.400000,9.229890,15.155590,-0.307663,-7.718679,-0.367682,-5.343927
55.500000,9.246580,15.191760,-0.308219,-7.737100,-0.368486,-5.352376
55.600000,9.263260,15.234850,-0.308775,-7.759045,-0.369290,-5.363244
55.700000,9.279950,15.271280,-0.309332,-7.777599,-0.370096,-5.371741
55.800000,9.296590,15.314860,-0.309886,-7.799794,-0.370899,-5.382745
55.900000,9.313250,15.353250,-0.310442,-7.819346,-0.371704,-5.391895
56.000000,9.329890,15.393830,-0.310996,-7.840013,-0.372509,-5.401798
56.100000,9.346620,15.434290,-0.311554,-7.860619,-0.373318,-5.411612
56.200000,9.363220,15.472380,-0.312107,-7.880018,-0.374122,-5.420607
56.300000,9.379890,15.521850,-0.312663,-7.905213,-0.374931,-5.433546
56.400000,9.396640,15.554270,-0.313221,-7.921725,-0.375743,-5.440472
56.500000,9.413280,15.597310,-0.313776,-7.943645,-0.376551,-5.451120
56.600000,9.429930,15.634040,-0.314331,-7.962351,-0.377360,-5.459537
56.700000,9.446590,15.672630,-0.314886,-7.982005,-0.378171,-5.468581
56.800000,9.463260,15.714010,-0.315442,-8.003080,-0.378982,-5.478572
56.900000,9.479970,15.762540,-0.315999,-8.027796,-0.379796,-5.491020
57.000000,9.496610,15.808070,-0.316554,-8.050984,-0.380607,-5.502415
57.100000,9.513230,15.849760,-0.317108,-8.072216,-0.381418,-5.512455
57.200000,9.529870,15.891660,-0.317662,-8.093556,-0.382231,-5.522538
57.300000,9.546550,15.936820,-0.318218,-8.116556,-0.383046,-5.533719
57.400000,9.563240,15.972140,-0.318775,-8.134544,-0.383862,-5.541458
57.500000,9.579910,16.011130,-0.319330,-8.154402,-0.384678,-5.550454
57.600000,9.596530,16.058810,-0.319884,-8.178685,-0.385492,-5.562452
57.700000,9.613240,16.101030,-0.320441,-8.200187,-0.386312,-5.572508
57.800000,9.629950,16.142150,-0.320998,-8.221129,-0.387132,-5.582161
57.900000,9.646600,16.184700,-0.321553,-8.242800,-0.387949,-5.592300
58.000000,9.663210,16.236150,-0.322107,-8.269003,-0.388766,-5.605499
58.100000,9.679900,16.274490,-0.322663,-8.288530,-0.389587,-5.614125
58.200000,9.696600,16.313320,-0.323220,-8.308306,-0.390409,-5.622895
