Repository: abubakardawood/tissue-phantom-material-database

Title:
A Database of Silicone Phantom Materials for Modeling Human Tissue Mechanics Across Varying Stiffnesses

Description:
This dataset contains processed mechanical compression test data for soft silicone phantoms
fabricated using Ecoflex (Smooth-On) with varying base materials and thinner concentrations.
The dataset provides force–compression measurements together with derived engineering and
true stress–strain quantities, intended for mechanical characterization, constitutive model
fitting, and the design of tissue-equivalent phantoms.

All files in this dataset are processed outputs generated from raw experimental measurements.
The raw data files are not included in this archive.

File: data/EF10_37_5T/EF10_37_5T_A2.csv (part 1 of 2)
EF10_37_5T_A_sample_2
Compression test;
Cylinder Diameter: 50mm;
Cylinder Height: 30mm;
Speed (mm/min): 10;
Machine: INSTRON 5900;
Load cell: 1kN;
Time (s),Compression (mm),Load (N),Engineering Strain [-],Engineering Stress (kPa),True Strain [-],True Stress (kPa)
0.000000,0.000000,0.011220,-0.000000,-0.005714,0.000000,-0.005714
0.100000,0.006840,0.017750,-0.000228,-0.009040,-0.000228,-0.009038
0.200000,0.027810,0.048680,-0.000927,-0.024793,-0.000927,-0.024770
0.300000,0.046340,0.078220,-0.001545,-0.039837,-0.001546,-0.039776
0.400000,0.063240,0.106650,-0.002108,-0.054316,-0.002110,-0.054202
0.500000,0.079960,0.134390,-0.002665,-0.068444,-0.002669,-0.068262
0.600000,0.096700,0.149100,-0.003223,-0.075936,-0.003229,-0.075691
0.700000,0.113380,0.174990,-0.003779,-0.089122,-0.003786,-0.088785
0.800000,0.130080,0.196970,-0.004336,-0.100316,-0.004345,-0.099881
0.900000,0.146650,0.219380,-0.004888,-0.111729,-0.004900,-0.111183
1.000000,0.163320,0.240520,-0.005444,-0.122496,-0.005459,-0.121829
1.100000,0.180060,0.260760,-0.006002,-0.132804,-0.006020,-0.132007
1.200000,0.196690,0.281780,-0.006556,-0.143509,-0.006578,-0.142568
1.300000,0.213280,0.309770,-0.007109,-0.157765,-0.007135,-0.156643
1.400000,0.230000,0.326010,-0.007667,-0.166036,-0.007696,-0.164763
1.500000,0.246680,0.349240,-0.008223,-0.177866,-0.008257,-0.176404
1.600000,0.263360,0.371290,-0.008779,-0.189096,-0.008817,-0.187436
1.700000,0.280000,0.403000,-0.009333,-0.205246,-0.009377,-0.203331
1.800000,0.296630,0.417610,-0.009888,-0.212687,-0.009937,-0.210584
1.900000,0.313270,0.438320,-0.010442,-0.223235,-0.010497,-0.220903
2.000000,0.330000,0.460810,-0.011000,-0.234689,-0.011061,-0.232107
2.100000,0.346650,0.491890,-0.011555,-0.250518,-0.011622,-0.247623
2.200000,0.363240,0.506380,-0.012108,-0.257897,-0.012182,-0.254775
2.300000,0.379920,0.532460,-0.012664,-0.271180,-0.012745,-0.267745
2.400000,0.396600,0.552010,-0.013220,-0.281136,-0.013308,-0.277420
2.500000,0.413300,0.576180,-0.013777,-0.293446,-0.013872,-0.289403
2.600000,0.429970,0.597220,-0.014332,-0.304162,-0.014436,-0.299802
2.700000,0.446600,0.615490,-0.014887,-0.313466,-0.014999,-0.308800
2.800000,0.463280,0.646050,-0.015443,-0.329031,-0.015563,-0.323949
2.900000,0.479980,0.659530,-0.015999,-0.335896,-0.016129,-0.330522
3.000000,0.496600,0.679760,-0.016553,-0.346199,-0.016692,-0.340468
3.100000,0.513220,0.703680,-0.017107,-0.358381,-0.017255,-0.352250
3.200000,0.529920,0.723490,-0.017664,-0.368470,-0.017822,-0.361962
3.300000,0.546590,0.749120,-0.018220,-0.381524,-0.018388,-0.374572
3.400000,0.563280,0.767260,-0.018776,-0.390762,-0.018955,-0.383425
3.500000,0.579850,0.789620,-0.019328,-0.402150,-0.019518,-0.394377
3.600000,0.596530,0.817730,-0.019884,-0.416466,-0.020085,-0.408185
3.700000,0.613200,0.835550,-0.020440,-0.425542,-0.020652,-0.416844
3.800000,0.629920,0.853960,-0.020997,-0.434918,-0.021221,-0.425786
3.900000,0.646520,0.876170,-0.021551,-0.446230,-0.021786,-0.436613
4.000000,0.663210,0.900820,-0.022107,-0.458784,-0.022355,-0.448642
4.100000,0.679890,0.924910,-0.022663,-0.471053,-0.022924,-0.460377
4.200000,0.696600,0.948060,-0.023220,-0.482843,-0.023494,-0.471631
4.300000,0.713310,0.959150,-0.023777,-0.488491,-0.024064,-0.476876
4.400000,0.729940,0.988530,-0.024331,-0.503454,-0.024632,-0.491204
4.500000,0.746600,1.006090,-0.024887,-0.512397,-0.025202,-0.499646
4.600000,0.763290,1.025600,-0.025443,-0.522334,-0.025772,-0.509044
4.700000,0.779970,1.041800,-0.025999,-0.530584,-0.026343,-0.516790
4.800000,0.796580,1.060380,-0.026553,-0.540047,-0.026912,-0.525707
4.900000,0.813240,1.080080,-0.027108,-0.550080,-0.027482,-0.535169
5.000000,0.829910,1.105460,-0.027664,-0.563006,-0.028054,-0.547431
5.100000,0.846580,1.123400,-0.028219,-0.572143,-0.028625,-0.555997
5.200000,0.863230,1.143250,-0.028774,-0.582252,-0.029196,-0.565499
5.300000,0.879890,1.161130,-0.029330,-0.591359,-0.029768,-0.574014
5.400000,0.896580,1.184860,-0.029886,-0.603444,-0.030342,-0.585410
5.500000,0.913270,1.205600,-0.030442,-0.614007,-0.030915,-0.595315
5.600000,0.929940,1.226820,-0.030998,-0.624814,-0.031489,-0.605446
5.700000,0.946520,1.236240,-0.031551,-0.629612,-0.032059,-0.609747
5.800000,0.963250,1.265520,-0.032108,-0.644524,-0.032635,-0.623829
5.900000,0.979930,1.282060,-0.032664,-0.652948,-0.033210,-0.631620
6.000000,0.996610,1.306750,-0.033220,-0.665522,-0.033785,-0.643413
6.100000,1.013280,1.324490,-0.033776,-0.674557,-0.034360,-0.651773
6.200000,1.029930,1.348610,-0.034331,-0.686841,-0.034934,-0.663261
6.300000,1.046580,1.363450,-0.034886,-0.694399,-0.035509,-0.670175
6.400000,1.063280,1.382140,-0.035443,-0.703918,-0.036086,-0.678969
6.500000,1.079930,1.408690,-0.035998,-0.717440,-0.036662,-0.691614
6.600000,1.096520,1.432550,-0.036551,-0.729592,-0.037235,-0.702925
6.700000,1.113270,1.446440,-0.037109,-0.736666,-0.037815,-0.709329
6.800000,1.129910,1.471290,-0.037664,-0.749322,-0.038391,-0.721100
6.900000,1.146570,1.491650,-0.038219,-0.759691,-0.038969,-0.730656
7.000000,1.163170,1.514080,-0.038772,-0.771115,-0.039544,-0.741217
7.100000,1.179860,1.529530,-0.039329,-0.778983,-0.040123,-0.748347
7.200000,1.196590,1.561250,-0.039886,-0.795138,-0.040704,-0.763423
7.300000,1.213270,1.570440,-0.040442,-0.799819,-0.041283,-0.767472
7.400000,1.229930,1.597660,-0.040998,-0.813682,-0.041862,-0.780323
7.500000,1.246550,1.621440,-0.041552,-0.825793,-0.042440,-0.791480
7.600000,1.263260,1.644120,-0.042109,-0.837343,-0.043021,-0.802084
7.700000,1.279980,1.664940,-0.042666,-0.847947,-0.043603,-0.811768
7.800000,1.296650,1.687610,-0.043222,-0.859493,-0.044184,-0.822344
7.900000,1.313240,1.708630,-0.043775,-0.870198,-0.044762,-0.832105
8.000000,1.329940,1.730980,-0.044331,-0.881581,-0.045344,-0.842499
8.100000,1.346640,1.759120,-0.044888,-0.895912,-0.045927,-0.855697
8.200000,1.363270,1.781940,-0.045442,-0.907535,-0.046507,-0.866294
8.300000,1.379880,1.796750,-0.045996,-0.915077,-0.047087,-0.872987
8.400000,1.396560,1.818540,-0.046552,-0.926175,-0.047670,-0.883060
8.500000,1.413280,1.842150,-0.047109,-0.938199,-0.048255,-0.894001
8.600000,1.429930,1.853700,-0.047664,-0.944082,-0.048838,-0.899083
8.700000,1.446600,1.882150,-0.048220,-0.958571,-0.049421,-0.912349
8.800000,1.463190,1.905540,-0.048773,-0.970484,-0.050003,-0.923150
8.900000,1.479880,1.929750,-0.049329,-0.982814,-0.050588,-0.934332
9.000000,1.496580,1.950560,-0.049886,-0.993412,-0.051173,-0.943855
9.100000,1.513250,1.973970,-0.050442,-1.005335,-0.051758,-0.954624
9.200000,1.529860,1.993460,-0.050995,-1.015261,-0.052342,-0.963487
9.300000,1.546520,2.015330,-0.051551,-1.026399,-0.052927,-0.973488
9.400000,1.563250,2.041120,-0.052108,-1.039534,-0.053515,-0.985366
9.500000,1.579920,2.055920,-0.052664,-1.047071,-0.054101,-0.991928
9.600000,1.596590,2.082260,-0.053220,-1.060486,-0.054688,-1.004048
9.700000,1.613220,2.101530,-0.053774,-1.070300,-0.055274,-1.012746
9.800000,1.629950,2.134710,-0.054332,-1.087199,-0.055863,-1.028130
9.900000,1.646550,2.159450,-0.054885,-1.099799,-0.056449,-1.039436
10.000000,1.663230,2.175890,-0.055441,-1.108172,-0.057037,-1.046734
10.100000,1.679870,2.186880,-0.055996,-1.113769,-0.057625,-1.051403
10.200000,1.696550,2.215260,-0.056552,-1.128223,-0.058214,-1.064420
10.300000,1.713260,2.244440,-0.057109,-1.143084,-0.058804,-1.077804
10.400000,1.729900,2.256140,-0.057663,-1.149043,-0.059393,-1.082785
10.500000,1.746510,2.275270,-0.058217,-1.158785,-0.059980,-1.091324
10.600000,1.763190,2.300480,-0.058773,-1.171625,-0.060571,-1.102765
10.700000,1.779910,2.330070,-0.059330,-1.186695,-0.061163,-1.116288
10.800000,1.796610,2.352630,-0.059887,-1.198185,-0.061755,-1.126429
10.900000,1.813250,2.370180,-0.060442,-1.207123,-0.062345,-1.134162
11.000000,1.829900,2.397860,-0.060997,-1.221220,-0.062936,-1.146730
11.100000,1.846580,2.413010,-0.061553,-1.228936,-0.063529,-1.153292
11.200000,1.863290,2.433380,-0.062110,-1.239310,-0.064122,-1.162337
11.300000,1.879970,2.464520,-0.062666,-1.255170,-0.064715,-1.176514
11.400000,1.896570,2.481510,-0.063219,-1.263823,-0.065306,-1.183925
11.500000,1.913200,2.505340,-0.063773,-1.275959,-0.065898,-1.194587
11.600000,1.929920,2.530270,-0.064331,-1.288656,-0.066493,-1.205756
11.700000,1.946590,2.551620,-0.064886,-1.299529,-0.067087,-1.215208
11.800000,1.963220,2.570480,-0.065441,-1.309135,-0.067680,-1.223464
11.900000,1.979890,2.592720,-0.065996,-1.320461,-0.068275,-1.233316
12.000000,1.996580,2.613150,-0.066553,-1.330866,-0.068871,-1.242294
12.100000,2.013260,2.629920,-0.067109,-1.339407,-0.069467,-1.249521
12.200000,2.029870,2.632030,-0.067662,-1.340482,-0.070060,-1.249782
12.300000,2.046560,2.642550,-0.068219,-1.345840,-0.070657,-1.254028
12.400000,2.063240,2.656280,-0.068775,-1.352832,-0.071254,-1.259792
12.500000,2.079940,2.676170,-0.069331,-1.362962,-0.071852,-1.268466
12.600000,2.096570,2.693320,-0.069886,-1.371697,-0.072448,-1.275835
12.700000,2.113230,2.714370,-0.070441,-1.382417,-0.073045,-1.285038
12.800000,2.129880,2.738210,-0.070996,-1.394559,-0.073642,-1.295551
12.900000,2.146590,2.761620,-0.071553,-1.406482,-0.074242,-1.305844
13.000000,2.163290,2.781460,-0.072110,-1.416586,-0.074842,-1.314436
13.100000,2.179900,2.812020,-0.072663,-1.432150,-0.075439,-1.328085
13.200000,2.196560,2.835980,-0.073219,-1.444353,-0.076038,-1.338599
13.300000,2.213280,2.848550,-0.073776,-1.450755,-0.076639,-1.343724
13.400000,2.229930,2.876230,-0.074331,-1.464852,-0.077239,-1.355968
13.500000,2.246570,2.900230,-0.074886,-1.477075,-0.077838,-1.366463
13.600000,2.263250,2.922430,-0.075442,-1.488381,-0.078439,-1.376095
13.700000,2.279910,2.947030,-0.075997,-1.500910,-0.079040,-1.386845
13.800000,2.296590,2.968640,-0.076553,-1.511916,-0.079642,-1.396174
13.900000,2.313250,2.995680,-0.077108,-1.525687,-0.080243,-1.408044
14.000000,2.329890,3.018210,-0.077663,-1.537162,-0.080845,-1.417781
14.100000,2.346520,3.039160,-0.078217,-1.547831,-0.081446,-1.426764
14.200000,2.363240,3.059210,-0.078775,-1.558043,-0.082051,-1.435309
14.300000,2.379960,3.091670,-0.079332,-1.574575,-0.082656,-1.449660
14.400000,2.396570,3.109350,-0.079886,-1.583579,-0.083257,-1.457074
14.500000,2.413230,3.138130,-0.080441,-1.598236,-0.083861,-1.469673
14.600000,2.429940,3.158820,-0.080998,-1.608774,-0.084467,-1.478466
14.700000,2.446670,3.185110,-0.081556,-1.622163,-0.085074,-1.489867
14.800000,2.463230,3.210110,-0.082108,-1.634896,-0.085675,-1.500658
14.900000,2.479920,3.234240,-0.082664,-1.647185,-0.086281,-1.511022
15.000000,2.496600,3.252660,-0.083220,-1.656566,-0.086888,-1.518707
15.100000,2.513290,3.277510,-0.083776,-1.669222,-0.087495,-1.529381
15.200000,2.529970,3.303290,-0.084332,-1.682352,-0.088102,-1.540475
15.300000,2.546570,3.329270,-0.084886,-1.695583,-0.088706,-1.551653
15.400000,2.563260,3.351270,-0.085442,-1.706788,-0.089314,-1.560956
15.500000,2.579970,3.376320,-0.085999,-1.719546,-0.089924,-1.571666
15.600000,2.596640,3.396860,-0.086555,-1.730007,-0.090532,-1.580266
15.700000,2.613240,3.424170,-0.087108,-1.743915,-0.091138,-1.592006
15.800000,2.629910,3.443300,-0.087664,-1.753658,-0.091747,-1.599926
15.900000,2.646610,3.470870,-0.088220,-1.767700,-0.092357,-1.611753
16.000000,2.663340,3.492300,-0.088778,-1.778614,-0.092969,-1.620712
16.100000,2.679910,3.514970,-0.089330,-1.790160,-0.093575,-1.630244
16.200000,2.696530,3.539890,-0.089884,-1.802851,-0.094184,-1.640803
16.300000,2.713240,3.562440,-0.090441,-1.814336,-0.094796,-1.650245
16.400000,2.729930,3.588940,-0.090998,-1.827832,-0.095408,-1.661504
16.500000,2.746590,3.611610,-0.091553,-1.839378,-0.096019,-1.670977
16.600000,2.763230,3.639880,-0.092108,-1.853776,-0.096629,-1.683029
16.700000,2.779890,3.661610,-0.092663,-1.864843,-0.097241,-1.692041
16.800000,2.796520,3.681190,-0.093217,-1.874815,-0.097852,-1.700049
16.900000,2.813220,3.711000,-0.093774,-1.889997,-0.098467,-1.712764
17.000000,2.829840,3.736570,-0.094328,-1.903019,-0.099078,-1.723511
17.100000,2.846490,3.759610,-0.094883,-1.914754,-0.099691,-1.733076
17.200000,2.863250,3.782010,-0.095442,-1.926162,-0.100308,-1.742326
17.300000,2.879920,3.807530,-0.095997,-1.939159,-0.100923,-1.753005
17.400000,2.896570,3.828260,-0.096552,-1.949717,-0.101537,-1.761467
17.500000,2.913180,3.859160,-0.097106,-1.965454,-0.102150,-1.774597
17.600000,2.929920,3.880270,-0.097664,-1.976205,-0.102768,-1.783201
17.700000,2.946620,3.900440,-0.098221,-1.986478,-0.103385,-1.791365
17.800000,2.963280,3.924870,-0.098776,-1.998920,-0.104001,-1.801475
17.900000,2.979920,3.953820,-0.099331,-2.013664,-0.104617,-1.813645
18.000000,2.996570,3.981840,-0.099886,-2.027934,-0.105233,-1.825373
18.100000,3.013230,4.002370,-0.100441,-2.038390,-0.105851,-1.833652
18.200000,3.029940,4.028310,-0.100998,-2.051601,-0.106470,-1.844394
18.300000,3.046580,4.049680,-0.101553,-2.062485,-0.107087,-1.853034
18.400000,3.063210,4.070390,-0.102107,-2.073033,-0.107704,-1.861361
18.500000,3.079900,4.099220,-0.102663,-2.087716,-0.108324,-1.873384
18.600000,3.096570,4.127500,-0.103219,-2.102118,-0.108944,-1.885140
18.700000,3.113270,4.147970,-0.103776,-2.112544,-0.109565,-1.893313
18.800000,3.129870,4.175510,-0.104329,-2.126570,-0.110182,-1.904707
18.900000,3.146560,4.201730,-0.104885,-2.139924,-0.110803,-1.915477
19.000000,3.163270,4.227300,-0.105442,-2.152946,-0.111426,-1.925935
19.100000,3.179920,4.249480,-0.105997,-2.164242,-0.112047,-1.934838
19.200000,3.196520,4.269150,-0.106551,-2.174260,-0.112666,-1.942591
19.300000,3.213250,4.301220,-0.107108,-2.190593,-0.113290,-1.955963
19.400000,3.229890,4.320180,-0.107663,-2.200250,-0.113911,-1.963364
19.500000,3.246630,4.347170,-0.108221,-2.213996,-0.114537,-1.974395
19.600000,3.263260,4.372500,-0.108775,-2.226896,-0.115159,-1.984665
19.700000,3.279870,4.396280,-0.109329,-2.239007,-0.115780,-1.994219
19.800000,3.296570,4.424280,-0.109886,-2.253267,-0.116405,-2.005666
19.900000,3.313300,4.441210,-0.110443,-2.261890,-0.117032,-2.012079
20.000000,3.329970,4.465700,-0.110999,-2.274362,-0.117657,-2.021910
20.100000,3.346500,4.501490,-0.111550,-2.292590,-0.118277,-2.036852
20.200000,3.363280,4.518080,-0.112109,-2.301039,-0.118907,-2.043071
20.300000,3.379960,4.541480,-0.112665,-2.312957,-0.119533,-2.052367
20.400000,3.396610,4.571390,-0.113220,-2.328190,-0.120159,-2.064591
20.500000,3.413230,4.592700,-0.113774,-2.339043,-0.120784,-2.072920
20.600000,3.429890,4.619430,-0.114330,-2.352656,-0.121410,-2.083678
20.700000,3.446580,4.648060,-0.114886,-2.367238,-0.122039,-2.095275
20.800000,3.463300,4.666550,-0.115443,-2.376654,-0.122669,-2.102285
20.900000,3.479960,4.692750,-0.115999,-2.389998,-0.123297,-2.112761
21.000000,3.496570,4.721790,-0.116552,-2.404788,-0.123923,-2.124504
21.100000,3.513230,4.737070,-0.117108,-2.412570,-0.124552,-2.130040
21.200000,3.529940,4.775910,-0.117665,-2.432351,-0.125183,-2.146149
21.300000,3.546610,4.796640,-0.118220,-2.442909,-0.125813,-2.154107
21.400000,3.563240,4.817040,-0.118775,-2.453298,-0.126442,-2.161909
21.500000,3.579890,4.845780,-0.119330,-2.467935,-0.127072,-2.173438
21.600000,3.596600,4.873760,-0.119887,-2.482186,-0.127705,-2.184605
21.700000,3.613260,4.901640,-0.120442,-2.496385,-0.128336,-2.195715
21.800000,3.629900,4.920820,-0.120997,-2.506153,-0.128967,-2.202917
21.900000,3.646550,4.947180,-0.121552,-2.519578,-0.129598,-2.213319
22.000000,3.663240,4.975030,-0.122108,-2.533762,-0.130232,-2.224369
22.100000,3.679910,5.000050,-0.122664,-2.546505,-0.130865,-2.234141
22.200000,3.696570,5.020130,-0.123219,-2.556731,-0.131498,-2.241693
22.300000,3.713210,5.054010,-0.123774,-2.573986,-0.132131,-2.255394
22.400000,3.729900,5.080420,-0.124330,-2.587437,-0.132766,-2.265741
22.500000,3.746620,5.098280,-0.124887,-2.596533,-0.133403,-2.272259
22.600000,3.763260,5.132520,-0.125442,-2.613971,-0.134037,-2.286069
22.700000,3.779840,5.152020,-0.125995,-2.623902,-0.134669,-2.293305
22.800000,3.796570,5.183000,-0.126552,-2.639680,-0.135307,-2.305623
22.900000,3.813270,5.207260,-0.127109,-2.652036,-0.135945,-2.314938
23.000000,3.829920,5.228580,-0.127664,-2.662894,-0.136581,-2.322938
23.100000,3.846580,5.256710,-0.128219,-2.677220,-0.137217,-2.333949
23.200000,3.863240,5.286280,-0.128775,-2.692280,-0.137855,-2.345583
23.300000,3.879900,5.311060,-0.129330,-2.704901,-0.138492,-2.355076
23.400000,3.896610,5.330080,-0.129887,-2.714587,-0.139132,-2.361998
23.500000,3.913320,5.364080,-0.130444,-2.731904,-0.139773,-2.375543
23.600000,3.929980,5.384040,-0.130999,-2.742069,-0.140411,-2.382860
23.700000,3.946600,5.409010,-0.131553,-2.754786,-0.141049,-2.392385
23.800000,3.963280,5.438620,-0.132109,-2.769866,-0.141690,-2.403941
23.900000,3.979900,5.461490,-0.132663,-2.781514,-0.142328,-2.412509
24.000000,3.996510,5.488260,-0.133217,-2.795148,-0.142967,-2.422787
24.100000,4.013210,5.520200,-0.133774,-2.811415,-0.143609,-2.435322
24.200000,4.029910,5.550650,-0.134330,-2.826923,-0.144252,-2.447181
24.300000,4.046590,5.566750,-0.134886,-2.835122,-0.144894,-2.452703
24.400000,4.063200,5.596010,-0.135440,-2.850024,-0.145535,-2.464017
24.500000,4.079900,5.622310,-0.135997,-2.863419,-0.146179,-2.474004
24.600000,4.096570,5.648280,-0.136552,-2.876645,-0.146822,-2.483833
24.700000,4.113260,5.674760,-0.137109,-2.890132,-0.147467,-2.493869
24.800000,4.129930,5.701740,-0.137664,-2.903872,-0.148111,-2.504113
24.900000,4.146580,5.723750,-0.138219,-2.915082,-0.148754,-2.512161
25.000000,4.163190,5.754370,-0.138773,-2.930677,-0.149397,-2.523978
25.100000,4.179890,5.783040,-0.139330,-2.945278,-0.150044,-2.534913
25.200000,4.196610,5.807440,-0.139887,-2.957705,-0.150692,-2.543960
25.300000,4.213220,5.826660,-0.140441,-2.967494,-0.151335,-2.550737
25.400000,4.229880,5.856660,-0.140996,-2.982772,-0.151982,-2.562213
25.500000,4.246570,5.875200,-0.141552,-2.992215,-0.152630,-2.568660
25.600000,4.263250,5.907990,-0.142108,-3.008915,-0.153277,-2.581323
25.700000,4.279890,5.939190,-0.142663,-3.024805,-0.153924,-2.593277
25.800000,4.296560,5.954240,-0.143219,-3.032470,-0.154573,-2.598163
25.900000,4.313240,5.987360,-0.143775,-3.049337,-0.155222,-2.610920
26.000000,4.329960,6.008810,-0.144332,-3.060262,-0.155873,-2.618568
26.100000,4.346620,6.034620,-0.144887,-3.073407,-0.156522,-2.628109
26.200000,4.363260,6.063690,-0.145442,-3.088212,-0.157171,-2.639056
26.300000,4.379910,6.098610,-0.145997,-3.105997,-0.157821,-2.652530
26.400000,4.396600,6.123440,-0.146553,-3.118642,-0.158472,-2.661595
26.500000,4.413300,6.143780,-0.147110,-3.129001,-0.159125,-2.668694
26.600000,4.429920,6.174340,-0.147664,-3.144566,-0.159774,-2.680226
26.700000,4.446540,6.190770,-0.148218,-3.152933,-0.160425,-2.685612
26.800000,4.463270,6.218790,-0.148776,-3.167204,-0.161080,-2.696001
26.900000,4.479980,6.246570,-0.149333,-3.181352,-0.161734,-2.706272
27.000000,4.496590,6.279270,-0.149886,-3.198006,-0.162385,-2.718669
27.100000,4.513250,6.295730,-0.150442,-3.206389,-0.163039,-2.724014
27.200000,4.529960,6.328150,-0.150999,-3.222900,-0.163695,-2.736247
27.300000,4.546630,6.351420,-0.151554,-3.234752,-0.164349,-2.744511
27.400000,4.563260,6.374800,-0.152109,-3.246659,-0.165003,-2.752814
27.500000,4.579840,6.402970,-0.152661,-3.261006,-0.165655,-2.763176
27.600000,4.596520,6.444750,-0.153217,-3.282284,-0.166311,-2.779381
27.700000,4.613230,6.464490,-0.153774,-3.292338,-0.166969,-2.786061
27.800000,4.629950,6.485820,-0.154332,-3.303201,-0.167628,-2.793412
27.900000,4.646570,6.519410,-0.154886,-3.320308,-0.168283,-2.806040
28.000000,4.663200,6.539060,-0.155440,-3.330316,-0.168939,-2.812652
28.100000,4.679870,6.576440,-0.155996,-3.349353,-0.169598,-2.826869
28.200000,4.696590,6.601040,-0.156553,-3.361882,-0.170258,-2.835569
28.300000,4.713240,6.627920,-0.157108,-3.375572,-0.170916,-2.845243
28.400000,4.729890,6.646810,-0.157663,-3.385193,-0.171575,-2.851473
28.500000,4.746590,6.679720,-0.158220,-3.401953,-0.172236,-2.863698
28.600000,4.763240,6.702970,-0.158775,-3.413795,-0.172896,-2.871770
28.700000,4.779900,6.731940,-0.159330,-3.428549,-0.173556,-2.882278
28.800000,4.796550,6.763930,-0.159885,-3.444841,-0.174216,-2.894063
28.900000,4.813270,6.789120,-0.160442,-3.457670,-0.174880,-2.902914
29.000000,4.829920,6.820510,-0.160997,-3.473657,-0.175541,-2.914408
29.100000,4.846590,6.852840,-0.161553,-3.490123,-0.176204,-2.926283
29.200000,4.863210,6.875150,-0.162107,-3.501485,-0.176865,-2.933870
29.300000,4.879820,6.903200,-0.162661,-3.515771,-0.177526,-2.943893
29.400000,4.896540,6.921830,-0.163218,-3.525259,-0.178192,-2.949873
29.500000,4.913260,6.955980,-0.163775,-3.542652,-0.178858,-2.962453
29.600000,4.929870,6.981800,-0.164329,-3.555802,-0.179520,-2.971480
29.700000,4.946490,7.009750,-0.164883,-3.570036,-0.180183,-2.981398
29.800000,4.963260,7.032530,-0.165442,-3.581638,-0.180853,-2.989085
29.900000,4.979960,7.062090,-0.165999,-3.596693,-0.181520,-2.999647
30.000000,4.996650,7.087140,-0.166555,-3.609451,-0.182188,-3.008279
30.100000,5.013280,7.121750,-0.167109,-3.627077,-0.182853,-3.020959
30.200000,5.029960,7.149620,-0.167665,-3.641272,-0.183521,-3.030757
30.300000,5.046660,7.170370,-0.168222,-3.651839,-0.184190,-3.037520
30.400000,5.063320,7.199250,-0.168777,-3.666548,-0.184858,-3.047718
30.500000,5.079960,7.225860,-0.169332,-3.680100,-0.185525,-3.056942
30.600000,5.096600,7.252740,-0.169887,-3.693790,-0.186193,-3.066264
30.700000,5.113280,7.284100,-0.170443,-3.709762,-0.186863,-3.077460
30.800000,5.129950,7.315610,-0.170998,-3.725810,-0.187533,-3.088702
30.900000,5.146570,7.340860,-0.171552,-3.738669,-0.188202,-3.097292
31.000000,5.163190,7.370860,-0.172106,-3.753948,-0.188871,-3.107870
31.100000,5.179920,7.392150,-0.172664,-3.764791,-0.189544,-3.114747
31.200000,5.196580,7.421100,-0.173219,-3.779535,-0.190216,-3.124847
31.300000,5.213260,7.458900,-0.173775,-3.798787,-0.190889,-3.138651
31.400000,5.229880,7.477790,-0.174329,-3.808407,-0.191559,-3.144490
31.500000,5.246560,7.502640,-0.174885,-3.821063,-0.192233,-3.152815
31.600000,5.263220,7.540220,-0.175441,-3.840203,-0.192906,-3.166475
31.700000,5.279940,7.553950,-0.175998,-3.847195,-0.193582,-3.170096
31.800000,5.296620,7.598720,-0.176554,-3.869996,-0.194257,-3.186733
31.900000,5.313230,7.619010,-0.177108,-3.880330,-0.194930,-3.193094
32.000000,5.329960,7.659310,-0.177665,-3.900855,-0.195608,-3.207808
32.100000,5.346680,7.682360,-0.178223,-3.912594,-0.196286,-3.215281
32.200000,5.363300,7.707260,-0.178777,-3.925275,-0.196960,-3.223528
32.300000,5.379890,7.727750,-0.179330,-3.935711,-0.197634,-3.229921
32.400000,5.396570,7.759830,-0.179886,-3.952049,-0.198312,-3.241132
32.500000,5.413260,7.788100,-0.180442,-3.966447,-0.198990,-3.250733
32.600000,5.429890,7.809460,-0.180996,-3.977325,-0.199667,-3.257444
32.700000,5.446540,7.839200,-0.181551,-3.992472,-0.200345,-3.267633
32.800000,5.463200,7.867780,-0.182107,-4.007027,-0.201023,-3.277321
32.900000,5.479860,7.900650,-0.182662,-4.023768,-0.201703,-3.288778
33.000000,5.496540,7.922750,-0.183218,-4.035023,-0.202383,-3.295735
33.100000,5.513210,7.955110,-0.183774,-4.051504,-0.203064,-3.306944
33.200000,5.529820,7.978030,-0.184327,-4.063177,-0.203742,-3.314223
33.300000,5.546530,8.008660,-0.184884,-4.078777,-0.204425,-3.324675
33.400000,5.563250,8.037170,-0.185442,-4.093297,-0.205109,-3.334229
33.500000,5.579940,8.067940,-0.185998,-4.108968,-0.205792,-3.344708
33.600000,5.596570,8.095290,-0.186552,-4.122897,-0.206474,-3.353761
33.700000,5.613280,8.122790,-0.187109,-4.136903,-0.207159,-3.362850
33.800000,5.629950,8.148220,-0.187665,-4.149854,-0.207842,-3.371072
33.900000,5.646630,8.173870,-0.188221,-4.162918,-0.208527,-3.379369
34.000000,5.663280,8.208630,-0.188776,-4.180621,-0.209211,-3.391420
34.100000,5.679950,8.235060,-0.189332,-4.194082,-0.209896,-3.400009
34.200000,5.696610,8.262680,-0.189887,-4.208148,-0.210582,-3.409076
34.300000,5.713260,8.291220,-0.190442,-4.222684,-0.211267,-3.418507
34.400000,5.729900,8.317190,-0.190997,-4.235910,-0.211952,-3.426865
34.500000,5.746540,8.342420,-0.191551,-4.248760,-0.212638,-3.434904
34.600000,5.763240,8.368710,-0.192108,-4.262149,-0.213327,-3.443356
34.700000,5.779950,8.410970,-0.192665,-4.283672,-0.214017,-3.458358
34.800000,5.796580,8.435580,-0.193219,-4.296206,-0.214703,-3.466096
34.900000,5.813220,8.459450,-0.193774,-4.308363,-0.215391,-3.473514
35.000000,5.829880,8.492800,-0.194329,-4.325348,-0.216080,-3.484806
35.100000,5.846580,8.514270,-0.194886,-4.336282,-0.216771,-3.491201
35.200000,5.863240,8.552080,-0.195441,-4.355539,-0.217461,-3.504286
35.300000,5.879890,8.583260,-0.195996,-4.371418,-0.218151,-3.514636
35.400000,5.896590,8.608570,-0.196553,-4.384309,-0.218844,-3.522560
35.500000,5.913280,8.639130,-0.197109,-4.399873,-0.219537,-3.532617
35.600000,5.929980,8.666870,-0.197666,-4.414001,-0.220230,-3.541503
35.700000,5.946610,8.697900,-0.198220,-4.429804,-0.220921,-3.551727
35.800000,5.963280,8.722960,-0.198776,-4.442567,-0.221615,-3.559491
35.900000,5.979950,8.749440,-0.199332,-4.456053,-0.222308,-3.567821
36.000000,5.996660,8.781770,-0.199889,-4.472519,-0.223004,-3.578513
36.100000,6.013290,8.806320,-0.200443,-4.485022,-0.223697,-3.586031
36.200000,6.029890,8.847220,-0.200996,-4.505852,-0.224390,-3.600192
36.300000,6.046520,8.873610,-0.201551,-4.519292,-0.225084,-3.608426
36.400000,6.063270,8.904090,-0.202109,-4.534816,-0.225783,-3.618289
36.500000,6.079940,8.927850,-0.202665,-4.546917,-0.226480,-3.625417
36.600000,6.096540,8.957130,-0.203218,-4.561829,-0.227174,-3.634783
36.700000,6.113240,8.977690,-0.203775,-4.572300,-0.227873,-3.640581
36.800000,6.129900,9.014880,-0.204330,-4.591241,-0.228571,-3.653112
36.900000,6.146600,9.039410,-0.204887,-4.603734,-0.229271,-3.660490
37.000000,6.163280,9.074510,-0.205443,-4.621610,-0.229970,-3.672134
37.100000,6.179940,9.103720,-0.205998,-4.636487,-0.230669,-3.681380
37.200000,6.196590,9.135730,-0.206553,-4.652789,-0.231369,-3.691742
37.300000,6.213280,9.164820,-0.207109,-4.667604,-0.232070,-3.700900
37.400000,6.229960,9.188500,-0.207665,-4.679665,-0.232771,-3.707861
37.500000,6.246600,9.222490,-0.208220,-4.696976,-0.233472,-3.718971
37.600000,6.263250,9.252380,-0.208775,-4.712198,-0.234173,-3.728409
37.700000,6.279910,9.283000,-0.209330,-4.727793,-0.234875,-3.738123
37.800000,6.296580,9.312200,-0.209886,-4.742665,-0.235578,-3.747246
37.900000,6.313190,9.339220,-0.210440,-4.756426,-0.236279,-3.755485
38.000000,6.329870,9.377660,-0.210996,-4.776003,-0.236983,-3.768287
38.100000,6.346620,9.395300,-0.211554,-4.784987,-0.237691,-3.772704
38.200000,6.363300,9.433540,-0.212110,-4.804462,-0.238397,-3.785388
38.300000,6.379910,9.460640,-0.212664,-4.818264,-0.239100,-3.793595
38.400000,6.396570,9.491460,-0.213219,-4.833961,-0.239805,-3.803269
38.500000,6.413250,9.515470,-0.213775,-4.846189,-0.240512,-3.810195
38.600000,6.429900,9.552310,-0.214330,-4.864952,-0.241218,-3.822246
38.700000,6.446630,9.580970,-0.214888,-4.879548,-0.241928,-3.830993
38.800000,6.463230,9.611700,-0.215441,-4.895199,-0.242634,-3.840572
38.900000,6.479880,9.639250,-0.215996,-4.909230,-0.243341,-3.848856
39.000000,6.496580,9.670320,-0.216553,-4.925054,-0.244051,-3.858520
39.100000,6.513320,9.703280,-0.217111,-4.941840,-0.244764,-3.868914
39.200000,6.529920,9.726100,-0.217664,-4.953462,-0.245471,-3.875272
39.300000,6.546570,9.764490,-0.218219,-4.973014,-0.246181,-3.887808
39.400000,6.563240,9.787300,-0.218775,-4.984631,-0.246892,-3.894120
39.500000,6.579940,9.814500,-0.219331,-4.998484,-0.247604,-3.902160
39.600000,6.596580,9.853630,-0.219886,-5.018413,-0.248315,-3.914934
39.700000,6.613220,9.875390,-0.220441,-5.029495,-0.249026,-3.920790
39.800000,6.629870,9.911160,-0.220996,-5.047712,-0.249739,-3.932190
39.900000,6.646520,9.933740,-0.221551,-5.059212,-0.250451,-3.938340
40.000000,6.663250,9.966020,-0.222108,-5.075652,-0.251168,-3.948308
40.100000,6.679850,9.997270,-0.222662,-5.091568,-0.251880,-3.957871
40.200000,6.696550,10.031050,-0.223218,-5.108772,-0.252596,-3.968400
40.300000,6.713240,10.055830,-0.223775,-5.121392,-0.253312,-3.975354
40.400000,6.729960,10.084090,-0.224332,-5.135785,-0.254031,-3.983664
40.500000,6.746600,10.123430,-0.224887,-5.155821,-0.254746,-3.996345
40.600000,6.763250,10.149090,-0.225442,-5.168889,-0.255462,-4.003606
40.700000,6.779980,10.176400,-0.225999,-5.182798,-0.256183,-4.011489
40.800000,6.796650,10.220140,-0.226555,-5.205075,-0.256901,-4.025839
40.900000,6.813290,10.242080,-0.227110,-5.216249,-0.257618,-4.031588
41.000000,6.829910,10.279990,-0.227664,-5.235556,-0.258335,-4.043610
41.100000,6.846580,10.304370,-0.228219,-5.247973,-0.259055,-4.050284
41.200000,6.863240,10.331130,-0.228775,-5.261601,-0.259775,-4.057880
41.300000,6.879920,10.360350,-0.229331,-5.276483,-0.260496,-4.066424
41.400000,6.896510,10.396450,-0.229884,-5.294869,-0.261214,-4.077665
41.500000,6.913130,10.428630,-0.230438,-5.311258,-0.261933,-4.087344
41.600000,6.929890,10.462910,-0.230996,-5.328716,-0.262660,-4.097802
41.700000,6.946640,10.488330,-0.231555,-5.341663,-0.263386,-4.104776
41.800000,6.963290,10.519770,-0.232110,-5.357675,-0.264108,-4.114107
41.900000,6.979920,10.550860,-0.232664,-5.373509,-0.264831,-4.123287
42.000000,6.996590,10.578460,-0.233220,-5.387565,-0.265555,-4.131079
42.100000,7.013290,10.613180,-0.233776,-5.405248,-0.266281,-4.141629
42.200000,7.029940,10.641690,-0.234331,-5.419768,-0.267006,-4.149747
42.300000,7.046580,10.680810,-0.234886,-5.439692,-0.267730,-4.161984
42.400000,7.063290,10.706220,-0.235443,-5.452633,-0.268459,-4.168849
42.500000,7.079940,10.739670,-0.235998,-5.469669,-0.269185,-4.178838
42.600000,7.096640,10.764810,-0.236555,-5.482473,-0.269914,-4.185568
42.700000,7.113240,10.805890,-0.237108,-5.503395,-0.270639,-4.198496
42.800000,7.129900,10.828350,-0.237663,-5.514833,-0.271367,-4.204160
42.900000,7.146620,10.864960,-0.238221,-5.533479,-0.272098,-4.215290
43.000000,7.163290,10.892890,-0.238776,-5.547703,-0.272828,-4.223043
43.100000,7.179910,10.927240,-0.239330,-5.565198,-0.273556,-4.233277
43.200000,7.196490,10.953990,-0.239883,-5.578821,-0.274283,-4.240557
43.300000,7.213230,10.987050,-0.240441,-5.595659,-0.275017,-4.250233
43.400000,7.229900,11.019550,-0.240997,-5.612211,-0.275749,-4.259687
43.500000,7.246550,11.051050,-0.241552,-5.628254,-0.276481,-4.268740
43.600000,7.263190,11.092720,-0.242106,-5.649476,-0.277212,-4.281702
43.700000,7.279890,11.121410,-0.242663,-5.664088,-0.277947,-4.289623
43.800000,7.296590,11.143440,-0.243220,-5.675307,-0.278682,-4.294961
43.900000,7.313310,11.175010,-0.243777,-5.691386,-0.279419,-4.303957
44.000000,7.329960,11.215630,-0.244332,-5.712073,-0.280153,-4.316431
44.100000,7.346560,11.243200,-0.244885,-5.726115,-0.280886,-4.323873
44.200000,7.363250,11.279030,-0.245442,-5.744363,-0.281623,-4.334457
44.300000,7.379970,11.304980,-0.245999,-5.757579,-0.282362,-4.341220
44.400000,7.396630,11.345010,-0.246554,-5.777966,-0.283098,-4.353384
44.500000,7.413210,11.368720,-0.247107,-5.790042,-0.283832,-4.359282
44.600000,7.429910,11.407710,-0.247664,-5.809899,-0.284572,-4.370998
44.700000,7.446560,11.433910,-0.248219,-5.823243,-0.285310,-4.377805
44.800000,7.463200,11.468090,-0.248773,-5.840650,-0.286048,-4.387652
44.900000,7.479830,11.500860,-0.249328,-5.857340,-0.286786,-4.396943
45.000000,7.496540,11.531280,-0.249885,-5.872833,-0.287528,-4.405302
45.100000,7.513270,11.560060,-0.250442,-5.887490,-0.288272,-4.413013
45.200000,7.529920,11.593620,-0.250997,-5.904582,-0.289013,-4.422548
45.300000,7.546610,11.626040,-0.251554,-5.921094,-0.289756,-4.431621
45.400000,7.563250,11.660050,-0.252108,-5.938415,-0.290497,-4.441291
45.500000,7.579930,11.690780,-0.252664,-5.954065,-0.291241,-4.449685
45.600000,7.596610,11.728060,-0.253220,-5.973052,-0.291985,-4.460554
45.700000,7.613290,11.758390,-0.253776,-5.988499,-0.292730,-4.468760
45.800000,7.629860,11.792400,-0.254329,-6.005820,-0.293470,-4.478368
45.900000,7.646560,11.819590,-0.254885,-6.019668,-0.294217,-4.485343
46.000000,7.663280,11.855150,-0.255443,-6.037778,-0.294965,-4.495472
46.100000,7.679920,11.889730,-0.255997,-6.055390,-0.295711,-4.505226
46.200000,7.696580,11.921050,-0.256553,-6.071341,-0.296457,-4.513722
46.300000,7.713220,11.955680,-0.257107,-6.088978,-0.297204,-4.523457
46.400000,7.729900,11.986890,-0.257663,-6.104873,-0.297952,-4.531871
46.500000,7.746620,12.015200,-0.258221,-6.119291,-0.298703,-4.539164
46.600000,7.763280,12.050830,-0.258776,-6.137437,-0.299452,-4.549216
46.700000,7.779900,12.086540,-0.259330,-6.155624,-0.300200,-4.559286
46.800000,7.796560,12.116560,-0.259885,-6.170913,-0.300950,-4.567183
46.900000,7.813230,12.155470,-0.260441,-6.190730,-0.301701,-4.578410
47.000000,7.829890,12.183100,-0.260996,-6.204802,-0.302452,-4.585371
47.100000,7.846570,12.228510,-0.261552,-6.227929,-0.303205,-4.599000
47.200000,7.863250,12.257460,-0.262108,-6.242673,-0.303958,-4.606416
47.300000,7.879940,12.284730,-0.262665,-6.256562,-0.304712,-4.613184
47.400000,7.896660,12.322570,-0.263222,-6.275833,-0.305469,-4.623896
47.500000,7.913260,12.353340,-0.263775,-6.291504,-0.306220,-4.631961
47.600000,7.929910,12.388220,-0.264330,-6.309269,-0.306974,-4.641538
47.700000,7.946640,12.421790,-0.264888,-6.326366,-0.307732,-4.650587
47.800000,7.963330,12.460240,-0.265444,-6.345948,-0.308489,-4.661452
47.900000,7.979920,12.489990,-0.265997,-6.361100,-0.309243,-4.669064
48.000000,7.996560,12.519880,-0.266552,-6.376323,-0.309999,-4.676701
48.100000,8.013230,12.563230,-0.267108,-6.398400,-0.310756,-4.689339
48.200000,8.029970,12.594890,-0.267666,-6.414525,-0.311518,-4.697577
48.300000,8.046620,12.628090,-0.268221,-6.431433,-0.312276,-4.706390
48.400000,8.063210,12.662060,-0.268774,-6.448734,-0.313032,-4.715484
48.500000,8.079860,12.697350,-0.269329,-6.466707,-0.313792,-4.725038
48.600000,8.096600,12.726170,-0.269887,-6.481385,-0.314556,-4.732146
48.700000,8.113320,12.763400,-0.270444,-6.500346,-0.315319,-4.742367
48.800000,8.129910,12.800610,-0.270997,-6.519297,-0.316077,-4.752587
48.900000,8.146580,12.835210,-0.271553,-6.536919,-0.316840,-4.761801
49.000000,8.163210,12.863770,-0.272107,-6.551464,-0.317601,-4.768765
49.100000,8.179920,12.897550,-0.272664,-6.568668,-0.318367,-4.777629
49.200000,8.196570,12.934870,-0.273219,-6.587675,-0.319130,-4.787797
49.300000,8.213210,12.970000,-0.273774,-6.605567,-0.319894,-4.797137
49.400000,8.229910,13.004230,-0.274330,-6.623000,-0.320660,-4.806110
49.500000,8.246620,13.040820,-0.274887,-6.641635,-0.321428,-4.815934
49.600000,8.263250,13.074990,-0.275442,-6.659038,-0.322193,-4.824861
49.700000,8.279850,13.111800,-0.275995,-6.677785,-0.322957,-4.834750
49.800000,8.296540,13.151500,-0.276551,-6.698004,-0.323726,-4.845662
49.900000,8.313240,13.177870,-0.277108,-6.711434,-0.324495,-4.851642
50.000000,8.329960,13.221010,-0.277665,-6.733405,-0.325267,-4.863772
50.100000,8.346510,13.249100,-0.278217,-6.747711,-0.326031,-4.870383
50.200000,8.363180,13.281150,-0.278773,-6.764034,-0.326801,-4.878406
50.300000,8.379920,13.318340,-0.279331,-6.782975,-0.327575,-4.888282
50.400000,8.396610,13.353790,-0.279887,-6.801029,-0.328347,-4.897510
50.500000,8.413270,13.387500,-0.280442,-6.818198,-0.329119,-4.906086
50.600000,8.429950,13.431890,-0.280998,-6.840805,-0.329892,-4.918550
50.700000,8.446600,13.464640,-0.281553,-6.857485,-0.330664,-4.926737
50.800000,8.463250,13.501680,-0.282108,-6.876349,-0.331437,-4.936474
50.900000,8.479960,13.535460,-0.282665,-6.893553,-0.332213,-4.944985
51.000000,8.496590,13.568580,-0.283220,-6.910421,-0.332986,-4.953254
51.100000,8.513260,13.603070,-0.283775,-6.927987,-0.333761,-4.961995
51.200000,8.529920,13.641350,-0.284331,-6.947483,-0.334537,-4.972100
51.300000,8.546610,13.677180,-0.284887,-6.965731,-0.335315,-4.981284
51.400000,8.563270,13.724990,-0.285442,-6.990080,-0.336092,-4.994815
51.500000,8.579900,13.741600,-0.285997,-6.998539,-0.336868,-4.996980
51.600000,8.596610,13.781430,-0.286554,-7.018825,-0.337648,-5.007555
51.700000,8.613260,13.824190,-0.287109,-7.040602,-0.338426,-5.019184
51.800000,8.629950,13.862380,-0.287665,-7.060052,-0.339207,-5.029122
51.900000,8.646590,13.896810,-0.288220,-7.077587,-0.339986,-5.037687
52.000000,8.663280,13.938300,-0.288776,-7.098718,-0.340768,-5.048779
52.100000,8.679950,13.969310,-0.289332,-7.114511,-0.341549,-5.056058
52.200000,8.696640,14.006480,-0.289888,-7.133442,-0.342333,-5.065543
52.300000,8.713260,14.046600,-0.290442,-7.153875,-0.343113,-5.076089
52.400000,8.729910,14.079160,-0.290997,-7.170457,-0.343896,-5.083876
52.500000,8.746610,14.117210,-0.291554,-7.189836,-0.344681,-5.093613
52.600000,8.763310,14.158270,-0.292110,-7.210748,-0.345467,-5.104414
52.700000,8.779880,14.194700,-0.292663,-7.229301,-0.346248,-5.113555
52.800000,8.796520,14.226310,-0.293217,-7.245400,-0.347032,-5.120923
52.900000,8.813250,14.273220,-0.293775,-7.269291,-0.347821,-5.133755
53.000000,8.829930,14.306490,-0.294331,-7.286236,-0.348609,-5.141671
53.100000,8.846630,14.343190,-0.294888,-7.304927,-0.349398,-5.150794
53.200000,8.863210,14.386260,-0.295440,-7.326862,-0.350182,-5.162211
53.300000,8.879840,14.424260,-0.295995,-7.346215,-0.350969,-5.171775
53.400000,8.896520,14.456740,-0.296551,-7.362757,-0.351759,-5.179327
53.500000,8.913260,14.497100,-0.297109,-7.383312,-0.352553,-5.189666
53.600000,8.929860,14.534730,-0.297662,-7.402477,-0.353341,-5.199041
53.700000,8.946550,14.569520,-0.298218,-7.420196,-0.354133,-5.207357
53.800000,8.963240,14.614250,-0.298775,-7.442976,-0.354926,-5.219204
53.900000,8.979910,14.651410,-0.299330,-7.461902,-0.355719,-5.228328
54.000000,8.996530,14.692210,-0.299884,-7.482681,-0.356510,-5.238742
54.100000,9.013200,14.729700,-0.300440,-7.501775,-0.357304,-5.247941
54.200000,9.029910,14.769040,-0.300997,-7.521810,-0.358100,-5.257768
54.300000,9.046570,14.800990,-0.301552,-7.538082,-0.358895,-5.264956
54.400000,9.063230,14.843130,-0.302108,-7.559544,-0.359690,-5.275748
54.500000,9.079870,14.881650,-0.302662,-7.579162,-0.360486,-5.285235
54.600000,9.096610,14.924660,-0.303220,-7.601067,-0.361286,-5.296269
54.700000,9.113300,14.962680,-0.303777,-7.620430,-0.362085,-5.305521
54.800000,9.129960,14.999570,-0.304332,-7.639218,-0.362883,-5.314360
54.900000,9.146590,15.045160,-0.304886,-7.662437,-0.363680,-5.326265
55.000000,9.163220,15.079680,-0.305441,-7.680018,-0.364478,-5.334228
55.100000,9.179920,15.121220,-0.305997,-7.701174,-0.365279,-5.344635
55.200000,9.196650,15.151910,-0.306555,-7.716804,-0.366083,-5.351179
55.300000,9.213240,15.195740,-0.307108,-7.739127,-0.366881,-5.362379
55.400000,9.229860,15.238440,-0.307662,-7.760874,-0.367681,-5.373148
55.500000,9.246580,15.279810,-0.308219,-7.781943,-0.368486,-5.383398
55.600000,9.263270,15.318300,-0.308776,-7.801546,-0.369291,-5.392619
55.700000,9.279950,15.359160,-0.309332,-7.822356,-0.370096,-5.402654
55.800000,9.296610,15.397180,-0.309887,-7.841719,-0.370900,-5.411672
55.900000,9.313260,15.434300,-0.310442,-7.860624,-0.371704,-5.420356
56.000000,9.329890,15.487190,-0.310996,-7.887561,-0.372509,-5.434559
56.100000,9.346620,15.522070,-0.311554,-7.905325,-0.373318,-5.442390
56.200000,9.363220,15.555980,-0.312107,-7.922596,-0.374122,-5.449895
56.300000,9.379890,15.599450,-0.312663,-7.944735,-0.374931,-5.460710
56.400000,9.396630,15.640660,-0.313221,-7.965723,-0.375743,-5.470691
56.500000,9.413280,15.685920,-0.313776,-7.988773,-0.376551,-5.482088
56.600000,9.429940,15.721000,-0.314331,-8.006640,-0.377361,-5.489902
56.700000,9.446600,15.769150,-0.314887,-8.031162,-0.378171,-5.502256
56.800000,9.463260,15.810860,-0.315442,-8.052405,-0.378982,-5.512338
56.900000,9.479980,15.847850,-0.315999,-8.071244,-0.379796,-5.520736
57.000000,9.496590,15.887950,-0.316553,-8.091666,-0.380606,-5.530225
57.100000,9.513210,15.928140,-0.317107,-8.112135,-0.381417,-5.539720
57.200000,9.529860,15.973020,-0.317662,-8.134992,-0.382230,-5.550814
57.300000,9.546560,16.014050,-0.318219,-8.155889,-0.383046,-5.560533
57.400000,9.563250,16.063640,-0.318775,-8.181145,-0.383863,-5.573200
57.500000,9.579910,16.102910,-0.319330,-8.201145,-0.384678,-5.582270
57.600000,9.596530,16.140640,-0.319884,-8.220360,-0.385492,-5.590796
57.700000,9.613220,16.184090,-0.320441,-8.242489,-0.386311,-5.601261
57.800000,9.629930,16.229580,-0.320998,-8.265657,-0.387131,-5.612401
57.900000,9.646600,16.273330,-0.321553,-8.287939,-0.387949,-5.622925
58.000000,9.663210,16.317420,-0.322107,-8.310394,-0.388766,-5.633558
58.100000,9.679890,16.364640,-0.322663,-8.334443,-0.389586,-5.645226
58.200000,9.696590,16.406240,-0.323220,-8.355629,-0.390409,-5.654926
