Repository: abubakardawood/tissue-phantom-material-database

Title:
A Database of Silicone Phantom Materials for Modeling Human Tissue Mechanics Across Varying Stiffnesses

Description:
This dataset contains processed mechanical compression test data for soft silicone phantoms
fabricated using Ecoflex (Smooth-On) with varying base materials and thinner concentrations.
The dataset provides force–compression measurements together with derived engineering and
true stress–strain quantities, intended for mechanical characterization, constitutive model
fitting, and the design of tissue-equivalent phantoms.

All files in this dataset are processed outputs generated from raw experimental measurements.
The raw data files are not included in this archive.

File: data/EF10_37_5T/EF10_37_5T_A3.csv (part 1 of 2)
EF10_37_5T_A_sample_3
Compression test;
Cylinder Diameter: 50mm;
Cylinder Height: 30mm;
Speed (mm/min): 10;
Machine: INSTRON 5900;
Load cell: 1kN;
Time (s),Compression (mm),Load (N),Engineering Strain [-],Engineering Stress (kPa),True Strain [-],True Stress (kPa)
0.000000,0.000000,-0.002340,-0.000000,0.001192,0.000000,0.001192
0.100000,0.006720,0.015920,-0.000224,-0.008108,-0.000224,-0.008106
0.200000,0.027700,0.046840,-0.000923,-0.023855,-0.000924,-0.023833
0.300000,0.046340,0.065470,-0.001545,-0.033344,-0.001546,-0.033292
0.400000,0.063240,0.101810,-0.002108,-0.051851,-0.002110,-0.051742
0.500000,0.079980,0.122300,-0.002666,-0.062287,-0.002670,-0.062121
0.600000,0.096720,0.146220,-0.003224,-0.074469,-0.003229,-0.074229
0.700000,0.113390,0.167680,-0.003780,-0.085399,-0.003787,-0.085076
0.800000,0.130100,0.194290,-0.004337,-0.098951,-0.004346,-0.098522
0.900000,0.146670,0.214780,-0.004889,-0.109387,-0.004901,-0.108852
1.000000,0.163320,0.236210,-0.005444,-0.120301,-0.005459,-0.119646
1.100000,0.180060,0.264270,-0.006002,-0.134592,-0.006020,-0.133784
1.200000,0.196700,0.281340,-0.006557,-0.143285,-0.006578,-0.142346
1.300000,0.213290,0.301880,-0.007110,-0.153746,-0.007135,-0.152653
1.400000,0.230000,0.331900,-0.007667,-0.169035,-0.007696,-0.167739
1.500000,0.246690,0.352970,-0.008223,-0.179766,-0.008257,-0.178288
1.600000,0.263380,0.371070,-0.008779,-0.188984,-0.008818,-0.187325
1.700000,0.279990,0.393180,-0.009333,-0.200245,-0.009377,-0.198376
1.800000,0.296630,0.414040,-0.009888,-0.210869,-0.009937,-0.208784
1.900000,0.313280,0.439010,-0.010443,-0.223586,-0.010498,-0.221251
2.000000,0.330010,0.460080,-0.011000,-0.234317,-0.011061,-0.231739
2.100000,0.346640,0.484860,-0.011555,-0.246937,-0.011622,-0.244084
2.200000,0.363260,0.502960,-0.012109,-0.256155,-0.012183,-0.253054
2.300000,0.379930,0.533750,-0.012664,-0.271837,-0.012745,-0.268394
2.400000,0.396600,0.545580,-0.013220,-0.277862,-0.013308,-0.274188
2.500000,0.413320,0.574070,-0.013777,-0.292371,-0.013873,-0.288343
2.600000,0.429990,0.595210,-0.014333,-0.303138,-0.014437,-0.298793
2.700000,0.446600,0.612310,-0.014887,-0.311847,-0.014999,-0.307205
2.800000,0.463280,0.637680,-0.015443,-0.324768,-0.015563,-0.319752
2.900000,0.479970,0.654620,-0.015999,-0.333395,-0.016128,-0.328061
3.000000,0.496600,0.683760,-0.016553,-0.348236,-0.016692,-0.342472
3.100000,0.513230,0.698880,-0.017108,-0.355937,-0.017256,-0.349847
3.200000,0.529920,0.728570,-0.017664,-0.371058,-0.017822,-0.364503
3.300000,0.546590,0.749340,-0.018220,-0.381636,-0.018388,-0.374682
3.400000,0.563270,0.766750,-0.018776,-0.390503,-0.018954,-0.383171
3.500000,0.579840,0.790360,-0.019328,-0.402527,-0.019517,-0.394747
3.600000,0.596530,0.814250,-0.019884,-0.414694,-0.020085,-0.406448
3.700000,0.613220,0.835190,-0.020441,-0.425359,-0.020652,-0.416664
3.800000,0.629940,0.853200,-0.020998,-0.434531,-0.021222,-0.425407
3.900000,0.646540,0.880990,-0.021551,-0.448685,-0.021787,-0.439015
4.000000,0.663200,0.903430,-0.022107,-0.460113,-0.022355,-0.449942
4.100000,0.679890,0.919940,-0.022663,-0.468522,-0.022924,-0.457903
4.200000,0.696600,0.938380,-0.023220,-0.477913,-0.023494,-0.466816
4.300000,0.713300,0.958500,-0.023777,-0.488160,-0.024064,-0.476553
4.400000,0.729950,0.987220,-0.024332,-0.502787,-0.024633,-0.490553
4.500000,0.746620,1.006210,-0.024887,-0.512459,-0.025202,-0.499705
4.600000,0.763290,1.038390,-0.025443,-0.528848,-0.025772,-0.515392
4.700000,0.779960,1.052140,-0.025999,-0.535851,-0.026343,-0.521919
4.800000,0.796570,1.064420,-0.026552,-0.542105,-0.026911,-0.527711
4.900000,0.813230,1.097220,-0.027108,-0.558810,-0.027482,-0.543662
5.000000,0.829900,1.115770,-0.027663,-0.568257,-0.028053,-0.552537
5.100000,0.846580,1.131680,-0.028219,-0.576360,-0.028625,-0.560095
5.200000,0.863230,1.160700,-0.028774,-0.591140,-0.029196,-0.574130
5.300000,0.879890,1.186630,-0.029330,-0.604346,-0.029768,-0.586620
5.400000,0.896570,1.202440,-0.029886,-0.612398,-0.030341,-0.594096
5.500000,0.913270,1.225320,-0.030442,-0.624050,-0.030915,-0.605053
5.600000,0.929940,1.244410,-0.030998,-0.633773,-0.031489,-0.614127
5.700000,0.946520,1.265020,-0.031551,-0.644269,-0.032059,-0.623942
5.800000,0.963250,1.282060,-0.032108,-0.652948,-0.032635,-0.631983
5.900000,0.979940,1.308350,-0.032665,-0.666337,-0.033210,-0.644572
6.000000,0.996610,1.333270,-0.033220,-0.679029,-0.033785,-0.656471
6.100000,1.013270,1.358620,-0.033776,-0.691939,-0.034359,-0.668569
6.200000,1.029920,1.381830,-0.034331,-0.703760,-0.034934,-0.679600
6.300000,1.046580,1.400560,-0.034886,-0.713299,-0.035509,-0.688415
6.400000,1.063290,1.432530,-0.035443,-0.729582,-0.036086,-0.703723
6.500000,1.079940,1.445110,-0.035998,-0.735988,-0.036662,-0.709494
6.600000,1.096530,1.478640,-0.036551,-0.753065,-0.037236,-0.725540
6.700000,1.113270,1.491190,-0.037109,-0.759457,-0.037815,-0.731274
6.800000,1.129930,1.518300,-0.037664,-0.773264,-0.038392,-0.744139
6.900000,1.146590,1.543330,-0.038220,-0.786012,-0.038969,-0.755970
7.000000,1.163200,1.564570,-0.038773,-0.796829,-0.039545,-0.765933
7.100000,1.179880,1.582420,-0.039329,-0.805920,-0.040124,-0.774224
7.200000,1.196590,1.602180,-0.039886,-0.815984,-0.040704,-0.783437
7.300000,1.213260,1.630830,-0.040442,-0.830575,-0.041283,-0.796985
7.400000,1.229930,1.652090,-0.040998,-0.841403,-0.041862,-0.806907
7.500000,1.246560,1.681250,-0.041552,-0.856254,-0.042440,-0.820675
7.600000,1.263290,1.704810,-0.042110,-0.868253,-0.043022,-0.831691
7.700000,1.279980,1.723950,-0.042666,-0.878001,-0.043603,-0.840540
7.800000,1.296650,1.741700,-0.043222,-0.887041,-0.044184,-0.848701
7.900000,1.313210,1.770600,-0.043774,-0.901759,-0.044761,-0.862286
8.000000,1.329900,1.792210,-0.044330,-0.912765,-0.045343,-0.872302
8.100000,1.346600,1.815880,-0.044887,-0.924820,-0.045925,-0.883308
8.200000,1.363260,1.841480,-0.045442,-0.937858,-0.046507,-0.895240
8.300000,1.379850,1.861050,-0.045995,-0.947825,-0.047086,-0.904230
8.400000,1.396550,1.885360,-0.046552,-0.960206,-0.047670,-0.915507
8.500000,1.413270,1.904060,-0.047109,-0.969730,-0.048255,-0.924047
8.600000,1.429930,1.927700,-0.047664,-0.981770,-0.048838,-0.934974
8.700000,1.446600,1.950530,-0.048220,-0.993397,-0.049421,-0.945495
8.800000,1.463180,1.968270,-0.048773,-1.002432,-0.050002,-0.953540
8.900000,1.479890,1.993470,-0.049330,-1.015266,-0.050588,-0.965183
9.000000,1.496600,2.017950,-0.049887,-1.027733,-0.051174,-0.976463
9.100000,1.513260,2.040760,-0.050442,-1.039351,-0.051759,-0.986924
9.200000,1.529860,2.063880,-0.050995,-1.051125,-0.052342,-0.997523
9.300000,1.546540,2.084830,-0.051551,-1.061795,-0.052928,-1.007058
9.400000,1.563280,2.117250,-0.052109,-1.078307,-0.053516,-1.022117
9.500000,1.579930,2.134110,-0.052664,-1.086893,-0.054102,-1.029653
9.600000,1.596590,2.153790,-0.053220,-1.096916,-0.054688,-1.038539
9.700000,1.613220,2.183740,-0.053774,-1.112170,-0.055274,-1.052364
9.800000,1.629960,2.198800,-0.054332,-1.119840,-0.055864,-1.058997
9.900000,1.646550,2.233100,-0.054885,-1.137308,-0.056449,-1.074887
10.000000,1.663240,2.254800,-0.055441,-1.148360,-0.057037,-1.084694
10.100000,1.679870,2.275350,-0.055996,-1.158826,-0.057625,-1.093937
10.200000,1.696560,2.298840,-0.056552,-1.170790,-0.058214,-1.104579
10.300000,1.713260,2.312570,-0.057109,-1.177782,-0.058804,-1.110521
10.400000,1.729880,2.338060,-0.057663,-1.190764,-0.059392,-1.122102
10.500000,1.746500,2.360880,-0.058217,-1.202386,-0.059980,-1.132387
10.600000,1.763180,2.383130,-0.058773,-1.213718,-0.060571,-1.142385
10.700000,1.779910,2.408240,-0.059330,-1.226507,-0.061163,-1.153738
10.800000,1.796620,2.439100,-0.059887,-1.242223,-0.061756,-1.167830
10.900000,1.813250,2.448820,-0.060442,-1.247174,-0.062345,-1.171793
11.000000,1.829900,2.479450,-0.060997,-1.262774,-0.062936,-1.185749
11.100000,1.846580,2.503800,-0.061553,-1.275175,-0.063529,-1.196684
11.200000,1.863290,2.519190,-0.062110,-1.283013,-0.064122,-1.203325
11.300000,1.879960,2.546460,-0.062665,-1.296901,-0.064715,-1.215631
11.400000,1.896560,2.566380,-0.063219,-1.307047,-0.065305,-1.224417
11.500000,1.913200,2.599650,-0.063773,-1.323991,-0.065898,-1.239556
11.600000,1.929920,2.606890,-0.064331,-1.327678,-0.066493,-1.242268
11.700000,1.946580,2.639180,-0.064886,-1.344123,-0.067087,-1.256909
11.800000,1.963220,2.656440,-0.065441,-1.352914,-0.067680,-1.264378
11.900000,1.979890,2.683270,-0.065996,-1.366578,-0.068275,-1.276389
12.000000,1.996570,2.706600,-0.066552,-1.378460,-0.068870,-1.286720
12.100000,2.013240,2.727490,-0.067108,-1.389099,-0.069466,-1.295880
12.200000,2.029840,2.748610,-0.067661,-1.399856,-0.070059,-1.305139
12.300000,2.046560,2.782140,-0.068219,-1.416932,-0.070657,-1.320271
12.400000,2.063260,2.800720,-0.068775,-1.426395,-0.071255,-1.328294
12.500000,2.079950,2.822850,-0.069332,-1.437666,-0.071852,-1.337990
12.600000,2.096580,2.849630,-0.069886,-1.451305,-0.072448,-1.349879
12.700000,2.113240,2.857210,-0.070441,-1.455165,-0.073045,-1.352661
12.800000,2.129880,2.890340,-0.070996,-1.472038,-0.073642,-1.367529
12.900000,2.146580,2.908610,-0.071553,-1.481343,-0.074242,-1.375349
13.000000,2.163290,2.941010,-0.072110,-1.497844,-0.074842,-1.389835
13.100000,2.179890,2.963130,-0.072663,-1.509110,-0.075438,-1.399453
13.200000,2.196550,2.985210,-0.073218,-1.520355,-0.076037,-1.409037
13.300000,2.213270,3.001580,-0.073776,-1.528692,-0.076639,-1.415912
13.400000,2.229940,3.028480,-0.074331,-1.542392,-0.077239,-1.427744
13.500000,2.246580,3.049190,-0.074886,-1.552940,-0.077838,-1.436646
13.600000,2.263250,3.077140,-0.075442,-1.567175,-0.078439,-1.448944
13.700000,2.279910,3.099930,-0.075997,-1.578781,-0.079040,-1.458799
13.800000,2.296610,3.109650,-0.076554,-1.583732,-0.079643,-1.462491
13.900000,2.313270,3.150230,-0.077109,-1.604399,-0.080244,-1.480685
14.000000,2.329900,3.163320,-0.077663,-1.611066,-0.080845,-1.485945
14.100000,2.346540,3.194740,-0.078218,-1.627068,-0.081447,-1.499802
14.200000,2.363250,3.215760,-0.078775,-1.637773,-0.082051,-1.508758
14.300000,2.379970,3.228170,-0.079332,-1.644093,-0.082656,-1.513664
14.400000,2.396600,3.248000,-0.079887,-1.654193,-0.083258,-1.522045
14.500000,2.413260,3.272900,-0.080442,-1.666874,-0.083862,-1.532788
14.600000,2.429970,3.300130,-0.080999,-1.680742,-0.084468,-1.544604
14.700000,2.446660,3.316680,-0.081555,-1.689171,-0.085074,-1.551410
14.800000,2.463220,3.338800,-0.082107,-1.700437,-0.085675,-1.560819
14.900000,2.479920,3.367140,-0.082664,-1.714870,-0.086281,-1.573112
15.000000,2.496620,3.390480,-0.083221,-1.726757,-0.086888,-1.583055
15.100000,2.513310,3.412580,-0.083777,-1.738013,-0.087495,-1.592407
15.200000,2.529970,3.435540,-0.084332,-1.749706,-0.088102,-1.602149
15.300000,2.546570,3.460650,-0.084886,-1.762495,-0.088706,-1.612884
15.400000,2.563250,3.478560,-0.085442,-1.771616,-0.089314,-1.620246
15.500000,2.579940,3.507800,-0.085998,-1.786508,-0.089923,-1.632872
15.600000,2.596630,3.523530,-0.086554,-1.794519,-0.090531,-1.639196
15.700000,2.613250,3.550660,-0.087108,-1.808336,-0.091138,-1.650815
15.800000,2.629920,3.580000,-0.087664,-1.823279,-0.091747,-1.663443
15.900000,2.646600,3.601730,-0.088220,-1.834346,-0.092357,-1.672520
16.000000,2.663330,3.624710,-0.088778,-1.846050,-0.092968,-1.682162
16.100000,2.679920,3.654000,-0.089331,-1.860967,-0.093575,-1.694726
16.200000,2.696550,3.667650,-0.089885,-1.867919,-0.094184,-1.700021
16.300000,2.713250,3.690720,-0.090442,-1.879668,-0.094796,-1.709668
16.400000,2.729940,3.714930,-0.090998,-1.891998,-0.095408,-1.719830
16.500000,2.746570,3.745360,-0.091552,-1.907496,-0.096018,-1.732860
16.600000,2.763210,3.767770,-0.092107,-1.918910,-0.096629,-1.742165
16.700000,2.779890,3.788290,-0.092663,-1.929360,-0.097241,-1.750580
16.800000,2.796510,3.825080,-0.093217,-1.948097,-0.097852,-1.766501
16.900000,2.813220,3.846170,-0.093774,-1.958838,-0.098467,-1.775150
17.000000,2.829860,3.871550,-0.094329,-1.971764,-0.099079,-1.785770
17.100000,2.846500,3.888230,-0.094883,-1.980259,-0.099691,-1.792366
17.200000,2.863250,3.912290,-0.095442,-1.992513,-0.100308,-1.802344
17.300000,2.879930,3.937350,-0.095998,-2.005276,-0.100923,-1.812774
17.400000,2.896570,3.961080,-0.096552,-2.017361,-0.101537,-1.822581
17.500000,2.913180,4.003920,-0.097106,-2.039180,-0.102150,-1.841163
17.600000,2.929940,4.019620,-0.097665,-2.047176,-0.102769,-1.847239
17.700000,2.946630,4.037510,-0.098221,-2.056287,-0.103386,-1.854316
17.800000,2.963290,4.064860,-0.098776,-2.070216,-0.104002,-1.865728
17.900000,2.979920,4.091190,-0.099331,-2.083626,-0.104617,-1.876658
18.000000,2.996570,4.111490,-0.099886,-2.093965,-0.105233,-1.884808
18.100000,3.013230,4.141370,-0.100441,-2.109182,-0.105851,-1.897334
18.200000,3.029970,4.163730,-0.100999,-2.120570,-0.106471,-1.906395
18.300000,3.046590,4.194560,-0.101553,-2.136272,-0.107088,-1.919327
18.400000,3.063230,4.218450,-0.102108,-2.148439,-0.107705,-1.929067
18.500000,3.079920,4.247180,-0.102664,-2.163071,-0.108325,-1.941001
18.600000,3.096590,4.264760,-0.103220,-2.172024,-0.108944,-1.947829
18.700000,3.113290,4.280750,-0.103776,-2.180168,-0.109565,-1.953918
18.800000,3.129890,4.316950,-0.104330,-2.198605,-0.110183,-1.969225
18.900000,3.146570,4.336910,-0.104886,-2.208770,-0.110804,-1.977102
19.000000,3.163280,4.371660,-0.105443,-2.226468,-0.111426,-1.991703
19.100000,3.179940,4.381590,-0.105998,-2.231525,-0.112047,-1.994988
19.200000,3.196570,4.415860,-0.106552,-2.248979,-0.112668,-2.009345
19.300000,3.213290,4.439920,-0.107110,-2.261233,-0.113292,-2.019033
19.400000,3.229920,4.466020,-0.107664,-2.274525,-0.113913,-2.029641
19.500000,3.246640,4.490740,-0.108221,-2.287115,-0.114537,-2.039600
19.600000,3.263260,4.518560,-0.108775,-2.301284,-0.115159,-2.050961
19.700000,3.279870,4.534330,-0.109329,-2.309315,-0.115780,-2.056840
19.800000,3.296580,4.566640,-0.109886,-2.325771,-0.116406,-2.070201
19.900000,3.313320,4.584520,-0.110444,-2.334877,-0.117033,-2.077004
20.000000,3.329970,4.616440,-0.110999,-2.351134,-0.117657,-2.090160
20.100000,3.346500,4.642430,-0.111550,-2.364370,-0.118277,-2.100625
20.200000,3.363270,4.666590,-0.112109,-2.376675,-0.118906,-2.110228
20.300000,3.379940,4.690230,-0.112665,-2.388715,-0.119532,-2.119591
20.400000,3.396580,4.719230,-0.113219,-2.403484,-0.120158,-2.131363
20.500000,3.413190,4.744910,-0.113773,-2.416563,-0.120782,-2.141623
20.600000,3.429850,4.760080,-0.114328,-2.424289,-0.121409,-2.147124
20.700000,3.446550,4.789800,-0.114885,-2.439425,-0.122038,-2.159172
20.800000,3.463280,4.819270,-0.115443,-2.454434,-0.122668,-2.171088
20.900000,3.479950,4.839120,-0.115998,-2.464544,-0.123296,-2.178661
21.000000,3.496590,4.868540,-0.116553,-2.479527,-0.123924,-2.190531
21.100000,3.513240,4.894250,-0.117108,-2.492621,-0.124552,-2.200715
21.200000,3.529950,4.915520,-0.117665,-2.503454,-0.125183,-2.208885
21.300000,3.546630,4.936970,-0.118221,-2.514378,-0.125814,-2.217126
21.400000,3.563250,4.966130,-0.118775,-2.529229,-0.126442,-2.228820
21.500000,3.579900,4.992240,-0.119330,-2.542527,-0.127072,-2.239127
21.600000,3.596600,5.023490,-0.119887,-2.558442,-0.127705,-2.251719
21.700000,3.613270,5.045710,-0.120442,-2.569759,-0.128336,-2.260251
21.800000,3.629890,5.066690,-0.120996,-2.580444,-0.128966,-2.268220
21.900000,3.646550,5.097330,-0.121552,-2.596049,-0.129598,-2.280495
22.000000,3.663250,5.122560,-0.122108,-2.608898,-0.130232,-2.290330
22.100000,3.679920,5.148120,-0.122664,-2.621916,-0.130865,-2.300301
22.200000,3.696560,5.175560,-0.123219,-2.635891,-0.131498,-2.311100
22.300000,3.713200,5.208840,-0.123773,-2.652840,-0.132130,-2.324490
22.400000,3.729900,5.234850,-0.124330,-2.666087,-0.132766,-2.334613
22.500000,3.746630,5.252500,-0.124888,-2.675076,-0.133403,-2.340992
22.600000,3.763280,5.278540,-0.125443,-2.688338,-0.134037,-2.351106
22.700000,3.779850,5.308920,-0.125995,-2.703811,-0.134669,-2.363144
22.800000,3.796550,5.336980,-0.126552,-2.718102,-0.135306,-2.374121
22.900000,3.813260,5.358720,-0.127109,-2.729174,-0.135944,-2.382272
23.000000,3.829920,5.381440,-0.127664,-2.740745,-0.136581,-2.390850
23.100000,3.846570,5.411100,-0.128219,-2.755851,-0.137217,-2.402498
23.200000,3.863240,5.439110,-0.128775,-2.770116,-0.137855,-2.413395
23.300000,3.879900,5.462860,-0.129330,-2.782212,-0.138492,-2.422388
23.400000,3.896610,5.488380,-0.129887,-2.795209,-0.139132,-2.432148
23.500000,3.913300,5.515140,-0.130443,-2.808838,-0.139772,-2.442444
23.600000,3.929980,5.543550,-0.130999,-2.823307,-0.140411,-2.453456
23.700000,3.946620,5.571710,-0.131554,-2.837649,-0.141050,-2.464345
23.800000,3.963290,5.604120,-0.132110,-2.854155,-0.141690,-2.477093
23.900000,3.979900,5.622000,-0.132663,-2.863261,-0.142328,-2.483411
24.000000,3.996540,5.648330,-0.133218,-2.876671,-0.142968,-2.493447
24.100000,4.013200,5.676590,-0.133773,-2.891064,-0.143609,-2.504316
24.200000,4.029900,5.703990,-0.134330,-2.905018,-0.144252,-2.514787
24.300000,4.046550,5.725210,-0.134885,-2.915826,-0.144893,-2.522524
24.400000,4.063150,5.757250,-0.135438,-2.932143,-0.145533,-2.535019
24.500000,4.079890,5.778240,-0.135996,-2.942833,-0.146178,-2.542619
24.600000,4.096560,5.802110,-0.136552,-2.954990,-0.146822,-2.551481
24.700000,4.113240,5.836360,-0.137108,-2.972434,-0.147466,-2.564889
24.800000,4.129920,5.856430,-0.137664,-2.982655,-0.148110,-2.572051
24.900000,4.146570,5.881040,-0.138219,-2.995189,-0.148754,-2.581197
25.000000,4.163190,5.918090,-0.138773,-3.014058,-0.149397,-2.595789
25.100000,4.179890,5.943160,-0.139330,-3.026827,-0.150044,-2.605100
25.200000,4.196620,5.965180,-0.139887,-3.038041,-0.150692,-2.613058
25.300000,4.213230,6.002710,-0.140441,-3.057155,-0.151336,-2.627805
25.400000,4.229880,6.010510,-0.140996,-3.061128,-0.151982,-2.629521
25.500000,4.246550,6.050790,-0.141552,-3.081642,-0.152629,-2.645430
25.600000,4.263240,6.074970,-0.142108,-3.093957,-0.153277,-2.654281
25.700000,4.279880,6.106250,-0.142663,-3.109888,-0.153924,-2.666223
25.800000,4.296560,6.121110,-0.143219,-3.117456,-0.154573,-2.670978
25.900000,4.313240,6.155260,-0.143775,-3.134848,-0.155222,-2.684136
26.000000,4.329960,6.180340,-0.144332,-3.147621,-0.155873,-2.693319
26.100000,4.346610,6.209980,-0.144887,-3.162717,-0.156522,-2.704480
26.200000,4.363260,6.239990,-0.145442,-3.178001,-0.157171,-2.715786
26.300000,4.379900,6.265810,-0.145997,-3.191151,-0.157820,-2.725253
26.400000,4.396600,6.284790,-0.146553,-3.200817,-0.158472,-2.731727
26.500000,4.413300,6.310230,-0.147110,-3.213774,-0.159125,-2.740995
26.600000,4.429920,6.341650,-0.147664,-3.229776,-0.159774,-2.752854
26.700000,4.446550,6.366090,-0.148218,-3.242223,-0.160425,-2.761666
26.800000,4.463290,6.389150,-0.148776,-3.253967,-0.161080,-2.769854
26.900000,4.479990,6.418980,-0.149333,-3.269160,-0.161735,-2.780966
27.000000,4.496600,6.448560,-0.149887,-3.284225,-0.162386,-2.791963
27.100000,4.513270,6.471180,-0.150442,-3.295745,-0.163039,-2.799925
27.200000,4.529970,6.496880,-0.150999,-3.308834,-0.163695,-2.809203
27.300000,4.546640,6.536560,-0.151555,-3.329043,-0.164350,-2.824511
27.400000,4.563270,6.552570,-0.152109,-3.337196,-0.165003,-2.829579
27.500000,4.579870,6.580620,-0.152662,-3.351482,-0.165656,-2.839837
27.600000,4.596530,6.602180,-0.153218,-3.362463,-0.166312,-2.847274
27.700000,4.613250,6.633110,-0.153775,-3.378215,-0.166970,-2.858730
27.800000,4.629950,6.654330,-0.154332,-3.389022,-0.167628,-2.865989
27.900000,4.646560,6.689600,-0.154885,-3.406985,-0.168283,-2.879293
28.000000,4.663210,6.713450,-0.155440,-3.419132,-0.168940,-2.887661
28.100000,4.679870,6.743360,-0.155996,-3.434365,-0.169598,-2.898619
28.200000,4.696590,6.766270,-0.156553,-3.446033,-0.170258,-2.906546
28.300000,4.713230,6.791050,-0.157108,-3.458653,-0.170916,-2.915272
28.400000,4.729880,6.826920,-0.157663,-3.476922,-0.171575,-2.928741
28.500000,4.746590,6.844470,-0.158220,-3.485860,-0.172236,-2.934328
28.600000,4.763240,6.887280,-0.158775,-3.507663,-0.172896,-2.950735
28.700000,4.779890,6.897640,-0.159330,-3.512939,-0.173556,-2.953224
28.800000,4.796550,6.933050,-0.159885,-3.530973,-0.174216,-2.966424
28.900000,4.813260,6.959770,-0.160442,-3.544582,-0.174880,-2.975882
29.000000,4.829920,6.992250,-0.160997,-3.561124,-0.175541,-2.987792
29.100000,4.846600,7.015550,-0.161553,-3.572990,-0.176204,-2.995762
29.200000,4.863220,7.042420,-0.162107,-3.586675,-0.176865,-3.005249
29.300000,4.879830,7.067910,-0.162661,-3.599657,-0.177526,-3.014133
29.400000,4.896540,7.101970,-0.163218,-3.617004,-0.178192,-3.026644
29.500000,4.913260,7.115140,-0.163775,-3.623711,-0.178858,-3.030237
29.600000,4.929860,7.151740,-0.164329,-3.642351,-0.179520,-3.043809
29.700000,4.946480,7.180050,-0.164883,-3.656769,-0.180183,-3.053832
29.800000,4.963250,7.217530,-0.165442,-3.675858,-0.180853,-3.067718
29.900000,4.979940,7.226770,-0.165998,-3.680564,-0.181519,-3.069598
30.000000,4.996650,7.263570,-0.166555,-3.699306,-0.182188,-3.083168
30.100000,5.013280,7.294250,-0.167109,-3.714931,-0.182853,-3.094131
30.200000,5.029950,7.319140,-0.167665,-3.727607,-0.183520,-3.102618
30.300000,5.046640,7.348330,-0.168221,-3.742474,-0.184189,-3.112910
30.400000,5.063310,7.382380,-0.168777,-3.759815,-0.184857,-3.125245
30.500000,5.079970,7.405950,-0.169332,-3.771819,-0.185525,-3.133128
30.600000,5.096600,7.431500,-0.169887,-3.784832,-0.186193,-3.141839
30.700000,5.113280,7.463460,-0.170443,-3.801109,-0.186863,-3.153238
30.800000,5.129950,7.489470,-0.170998,-3.814356,-0.187533,-3.162107
30.900000,5.146590,7.516740,-0.171553,-3.828244,-0.188202,-3.171497
31.000000,5.163200,7.548730,-0.172107,-3.844537,-0.188871,-3.182866
31.100000,5.179910,7.575130,-0.172664,-3.857982,-0.189544,-3.191849
31.200000,5.196580,7.605980,-0.173219,-3.873694,-0.190216,-3.202695
31.300000,5.213240,7.622740,-0.173775,-3.882230,-0.190888,-3.207596
31.400000,5.229880,7.656590,-0.174329,-3.899469,-0.191559,-3.219677
31.500000,5.246560,7.683140,-0.174885,-3.912991,-0.192233,-3.228666
31.600000,5.263230,7.711310,-0.175441,-3.927338,-0.192907,-3.238322
31.700000,5.279960,7.746160,-0.175999,-3.945087,-0.193583,-3.250757
31.800000,5.296630,7.769180,-0.176554,-3.956811,-0.194258,-3.258219
31.900000,5.313250,7.794980,-0.177108,-3.969951,-0.194931,-3.266839
32.000000,5.329980,7.835150,-0.177666,-3.990409,-0.195609,-3.281449
32.100000,5.346690,7.854690,-0.178223,-4.000361,-0.196286,-3.287404
32.200000,5.363290,7.887750,-0.178776,-4.017198,-0.196960,-3.299018
32.300000,5.379890,7.915750,-0.179330,-4.031458,-0.197634,-3.308498
32.400000,5.396590,7.938740,-0.179886,-4.043167,-0.198312,-3.315857
32.500000,5.413280,7.969600,-0.180443,-4.058884,-0.198991,-3.326488
32.600000,5.429900,7.996330,-0.180997,-4.072497,-0.199667,-3.335389
32.700000,5.446550,8.033920,-0.181552,-4.091642,-0.200345,-3.348797
32.800000,5.463200,8.053150,-0.182107,-4.101436,-0.201023,-3.354537
32.900000,5.479850,8.078310,-0.182662,-4.114249,-0.201702,-3.362734
33.000000,5.496530,8.110770,-0.183218,-4.130781,-0.202383,-3.373949
33.100000,5.513210,8.133070,-0.183774,-4.142139,-0.203064,-3.380923
33.200000,5.529830,8.158390,-0.184328,-4.155034,-0.203743,-3.389146
33.300000,5.546540,8.195550,-0.184885,-4.173959,-0.204426,-3.402258
33.400000,5.563260,8.221260,-0.185442,-4.187053,-0.205110,-3.410598
33.500000,5.579950,8.248390,-0.185998,-4.200871,-0.205793,-3.419516
33.600000,5.596570,8.279620,-0.186552,-4.216776,-0.206474,-3.430126
33.700000,5.613260,8.312020,-0.187109,-4.233277,-0.207158,-3.441194
33.800000,5.629940,8.336360,-0.187665,-4.245673,-0.207842,-3.448910
33.900000,5.646610,8.366920,-0.188220,-4.261237,-0.208526,-3.459186
34.000000,5.663260,8.395770,-0.188775,-4.275931,-0.209210,-3.468740
34.100000,5.679930,8.420490,-0.189331,-4.288520,-0.209895,-3.476570
34.200000,5.696620,8.448660,-0.189887,-4.302867,-0.210582,-3.485807
34.300000,5.713260,8.484290,-0.190442,-4.321013,-0.211267,-3.498111
34.400000,5.729890,8.515790,-0.190996,-4.337056,-0.211952,-3.508694
34.500000,5.746540,8.541680,-0.191551,-4.350242,-0.212638,-3.516947
34.600000,5.763230,8.569680,-0.192108,-4.364502,-0.213326,-3.526048
34.700000,5.779940,8.599670,-0.192665,-4.379776,-0.214016,-3.535948
34.800000,5.796580,8.625890,-0.193219,-4.393130,-0.214703,-3.544292
34.900000,5.813210,8.653960,-0.193774,-4.407426,-0.215391,-3.553383
35.000000,5.829880,8.674720,-0.194329,-4.417999,-0.216080,-3.559452
35.100000,5.846570,8.714220,-0.194886,-4.438116,-0.216771,-3.573191
35.200000,5.863240,8.746700,-0.195441,-4.454658,-0.217461,-3.584033
35.300000,5.879900,8.767740,-0.195997,-4.465373,-0.218152,-3.590175
35.400000,5.896590,8.801020,-0.196553,-4.482323,-0.218844,-3.601309
35.500000,5.913280,8.831710,-0.197109,-4.497953,-0.219537,-3.611364
35.600000,5.929980,8.861590,-0.197666,-4.513171,-0.220230,-3.621070
35.700000,5.946610,8.886840,-0.198220,-4.526030,-0.220921,-3.628879
35.800000,5.963270,8.929780,-0.198776,-4.547900,-0.221614,-3.643888
35.900000,5.979930,8.954560,-0.199331,-4.560520,-0.222308,-3.651467
36.000000,5.996640,8.975390,-0.199888,-4.571129,-0.223004,-3.657415
36.100000,6.013270,9.010750,-0.200442,-4.589137,-0.223697,-3.669280
36.200000,6.029880,9.039150,-0.200996,-4.603601,-0.224389,-3.678296
36.300000,6.046510,9.069990,-0.201550,-4.619308,-0.225083,-3.688285
36.400000,6.063270,9.103670,-0.202109,-4.636461,-0.225783,-3.699391
36.500000,6.079940,9.131850,-0.202665,-4.650813,-0.226480,-3.708258
36.600000,6.096530,9.161250,-0.203218,-4.665786,-0.227174,-3.717616
36.700000,6.113240,9.185880,-0.203775,-4.678330,-0.227873,-3.725005
36.800000,6.129890,9.218710,-0.204330,-4.695050,-0.228570,-3.735712
36.900000,6.146600,9.254460,-0.204887,-4.713258,-0.229271,-3.747574
37.000000,6.163300,9.277120,-0.205443,-4.724798,-0.229971,-3.754120
37.100000,6.179950,9.300740,-0.205998,-4.736828,-0.230670,-3.761049
37.200000,6.196610,9.336830,-0.206554,-4.755208,-0.231369,-3.773003
37.300000,6.213300,9.371520,-0.207110,-4.772876,-0.232071,-3.784366
37.400000,6.229990,9.404710,-0.207666,-4.789779,-0.232773,-3.795104
37.500000,6.246630,9.431610,-0.208221,-4.803480,-0.233473,-3.803294
37.600000,6.263280,9.465670,-0.208776,-4.820826,-0.234174,-3.814353
37.700000,6.279930,9.489600,-0.209331,-4.833014,-0.234876,-3.821314
37.800000,6.296610,9.521300,-0.209887,-4.849158,-0.235579,-3.831383
37.900000,6.313210,9.548900,-0.210440,-4.863215,-0.236280,-3.839798
38.000000,6.329880,9.578120,-0.210996,-4.878096,-0.236984,-3.848838
38.100000,6.346620,9.613700,-0.211554,-4.896217,-0.237691,-3.860403
38.200000,6.363300,9.640870,-0.212110,-4.910055,-0.238397,-3.868583
38.300000,6.379910,9.677920,-0.212664,-4.928924,-0.239100,-3.880721
38.400000,6.396580,9.711840,-0.213219,-4.946199,-0.239806,-3.891574
38.500000,6.413260,9.730790,-0.213775,-4.955851,-0.240513,-3.896412
38.600000,6.429900,9.765230,-0.214330,-4.973391,-0.241218,-3.907444
38.700000,6.446630,9.793170,-0.214888,-4.987621,-0.241928,-3.915842
38.800000,6.463230,9.826120,-0.215441,-5.004402,-0.242634,-3.926248
38.900000,6.479870,9.850920,-0.215996,-5.017032,-0.243341,-3.933375
39.000000,6.496560,9.880780,-0.216552,-5.032240,-0.244051,-3.942498
39.100000,6.513300,9.923850,-0.217110,-5.054175,-0.244763,-3.956863
39.200000,6.529920,9.944820,-0.217664,-5.064855,-0.245471,-3.962419
39.300000,6.546570,9.977670,-0.218219,-5.081586,-0.246181,-3.972687
39.400000,6.563230,10.005700,-0.218774,-5.095861,-0.246891,-3.981018
39.500000,6.579940,10.039250,-0.219331,-5.112948,-0.247604,-3.991518
39.600000,6.596580,10.068520,-0.219886,-5.127855,-0.248315,-4.000312
39.700000,6.613220,10.096170,-0.220441,-5.141937,-0.249026,-4.008445
39.800000,6.629860,10.130280,-0.220995,-5.159309,-0.249738,-4.019126
39.900000,6.646510,10.163040,-0.221550,-5.175994,-0.250451,-4.029251
40.000000,6.663260,10.188150,-0.222109,-5.188782,-0.251168,-4.036309
40.100000,6.679870,10.218220,-0.222662,-5.204097,-0.251880,-4.045340
40.200000,6.696580,10.249440,-0.223219,-5.219997,-0.252597,-4.054793
40.300000,6.713260,10.286110,-0.223775,-5.238673,-0.253313,-4.066387
40.400000,6.729970,10.320270,-0.224332,-5.256070,-0.254031,-4.076964
40.500000,6.746610,10.344650,-0.224887,-5.268487,-0.254746,-4.083673
40.600000,6.763250,10.375050,-0.225442,-5.283970,-0.255462,-4.092743
40.700000,6.779990,10.414200,-0.226000,-5.303909,-0.256183,-4.105227
40.800000,6.796660,10.439530,-0.226555,-5.316809,-0.256901,-4.112258
40.900000,6.813300,10.483450,-0.227110,-5.339177,-0.257619,-4.126597
41.000000,6.829910,10.505850,-0.227664,-5.350585,-0.258335,-4.132452
41.100000,6.846580,10.533680,-0.228219,-5.364759,-0.259055,-4.140417
41.200000,6.863230,10.572070,-0.228774,-5.384311,-0.259774,-4.152519
41.300000,6.879920,10.602500,-0.229331,-5.399809,-0.260496,-4.161467
41.400000,6.896510,10.637900,-0.229884,-5.417838,-0.261214,-4.172366
41.500000,6.913140,10.667360,-0.230438,-5.432842,-0.261934,-4.180909
41.600000,6.929890,10.698850,-0.230996,-5.448880,-0.262660,-4.190208
41.700000,6.946650,10.727340,-0.231555,-5.463389,-0.263386,-4.198314
41.800000,6.963290,10.758540,-0.232110,-5.479279,-0.264108,-4.207486
41.900000,6.979930,10.787260,-0.232664,-5.493906,-0.264831,-4.215670
42.000000,6.996600,10.826300,-0.233220,-5.513789,-0.265555,-4.227863
42.100000,7.013300,10.861840,-0.233777,-5.531890,-0.266282,-4.238663
42.200000,7.029950,10.883490,-0.234332,-5.542916,-0.267006,-4.244035
42.300000,7.046580,10.920400,-0.234886,-5.561714,-0.267730,-4.255345
42.400000,7.063280,10.955070,-0.235443,-5.579371,-0.268458,-4.265749
42.500000,7.079940,10.979150,-0.235998,-5.591635,-0.269185,-4.272020
42.600000,7.096630,11.015720,-0.236554,-5.610260,-0.269913,-4.283129
42.700000,7.113230,11.041460,-0.237108,-5.623369,-0.270638,-4.290025
42.800000,7.129890,11.074490,-0.237663,-5.640191,-0.271367,-4.299727
42.900000,7.146610,11.113640,-0.238220,-5.660130,-0.272098,-4.311772
43.000000,7.163290,11.145610,-0.238776,-5.676413,-0.272828,-4.321020
43.100000,7.179890,11.183860,-0.239330,-5.695893,-0.273555,-4.332697
43.200000,7.196480,11.206340,-0.239883,-5.707342,-0.274282,-4.338250
43.300000,7.213240,11.242370,-0.240441,-5.725692,-0.275018,-4.348999
43.400000,7.229920,11.279550,-0.240997,-5.744628,-0.275750,-4.360188
43.500000,7.246560,11.308960,-0.241552,-5.759606,-0.276481,-4.368362
43.600000,7.263210,11.341950,-0.242107,-5.776408,-0.277213,-4.377899
43.700000,7.279890,11.373910,-0.242663,-5.792685,-0.277947,-4.387015
43.800000,7.296590,11.408550,-0.243220,-5.810327,-0.278682,-4.397141
43.900000,7.313310,11.439020,-0.243777,-5.825845,-0.279419,-4.405638
44.000000,7.329940,11.470260,-0.244331,-5.841755,-0.280152,-4.414432
44.100000,7.346530,11.503040,-0.244884,-5.858450,-0.280884,-4.423808
44.200000,7.363240,11.545390,-0.245441,-5.880019,-0.281622,-4.436819
44.300000,7.379950,11.572320,-0.245998,-5.893734,-0.282361,-4.443885
44.400000,7.396600,11.603630,-0.246553,-5.909680,-0.283097,-4.452629
44.500000,7.413210,11.644510,-0.247107,-5.930500,-0.283832,-4.465032
44.600000,7.429900,11.666470,-0.247663,-5.941684,-0.284571,-4.470147
44.700000,7.446560,11.699930,-0.248219,-5.958725,-0.285310,-4.479659
44.800000,7.463180,11.736820,-0.248773,-5.977513,-0.286047,-4.490471
44.900000,7.479830,11.773360,-0.249328,-5.996123,-0.286786,-4.501124
45.000000,7.496530,11.797060,-0.249884,-6.008193,-0.287528,-4.506840
45.100000,7.513260,11.841750,-0.250442,-6.030954,-0.288272,-4.520550
45.200000,7.529930,11.862120,-0.250998,-6.041328,-0.289013,-4.524969
45.300000,7.546610,11.901020,-0.251554,-6.061140,-0.289756,-4.536438
45.400000,7.563260,11.933560,-0.252109,-6.077712,-0.290498,-4.545468
45.500000,7.579940,11.960210,-0.252665,-6.091285,-0.291241,-4.552232
45.600000,7.596620,12.003840,-0.253221,-6.113506,-0.291986,-4.565440
45.700000,7.613290,12.029070,-0.253776,-6.126355,-0.292730,-4.571631
45.800000,7.629860,12.068290,-0.254329,-6.146330,-0.293470,-4.583142
45.900000,7.646550,12.102080,-0.254885,-6.163539,-0.294217,-4.592545
46.000000,7.663290,12.134360,-0.255443,-6.179979,-0.294966,-4.601346
46.100000,7.679920,12.165880,-0.255997,-6.196032,-0.295711,-4.609864
46.200000,7.696590,12.200800,-0.256553,-6.213816,-0.296458,-4.619643
46.300000,7.713230,12.230540,-0.257108,-6.228963,-0.297204,-4.627449
46.400000,7.729910,12.272110,-0.257664,-6.250134,-0.297953,-4.639702
46.500000,7.746630,12.298670,-0.258221,-6.263661,-0.298704,-4.646252
46.600000,7.763280,12.338850,-0.258776,-6.284125,-0.299452,-4.657944
46.700000,7.779900,12.374210,-0.259330,-6.302133,-0.300200,-4.667801
46.800000,7.796570,12.408000,-0.259886,-6.319343,-0.300951,-4.677036
46.900000,7.813240,12.438630,-0.260441,-6.334942,-0.301702,-4.685061
47.000000,7.829900,12.484560,-0.260997,-6.358334,-0.302453,-4.698830
47.100000,7.846570,12.507500,-0.261552,-6.370017,-0.303205,-4.703925
47.200000,7.863260,12.550150,-0.262109,-6.391739,-0.303959,-4.716409
47.300000,7.879950,12.577400,-0.262665,-6.405617,-0.304713,-4.723086
47.400000,7.896660,12.614220,-0.263222,-6.424369,-0.305469,-4.733334
47.500000,7.913260,12.647310,-0.263775,-6.441222,-0.306220,-4.742187
47.600000,7.929910,12.681310,-0.264330,-6.458538,-0.306974,-4.751351
47.700000,7.946630,12.713320,-0.264888,-6.474841,-0.307732,-4.759735
47.800000,7.963330,12.750310,-0.265444,-6.493680,-0.308489,-4.769969
47.900000,7.979930,12.784890,-0.265998,-6.511291,-0.309243,-4.779303
48.000000,7.996570,12.824830,-0.266552,-6.531632,-0.309999,-4.790610
48.100000,8.013240,12.858170,-0.267108,-6.548612,-0.310757,-4.799425
48.200000,8.029980,12.885350,-0.267666,-6.562455,-0.311519,-4.805909
48.300000,8.046640,12.927200,-0.268221,-6.583769,-0.312277,-4.817862
48.400000,8.063210,12.960590,-0.268774,-6.600774,-0.313032,-4.826660
48.500000,8.079860,12.996280,-0.269329,-6.618951,-0.313792,-4.836278
48.600000,8.096610,13.027460,-0.269887,-6.634831,-0.314556,-4.844176
48.700000,8.113310,13.073630,-0.270444,-6.658345,-0.315319,-4.857638
48.800000,8.129910,13.106160,-0.270997,-6.674912,-0.316077,-4.866031
48.900000,8.146580,13.142580,-0.271553,-6.693461,-0.316840,-4.875834
49.000000,8.163210,13.175020,-0.272107,-6.709983,-0.317601,-4.884149
49.100000,8.179920,13.213750,-0.272664,-6.729708,-0.318367,-4.894759
49.200000,8.196570,13.247970,-0.273219,-6.747136,-0.319130,-4.903690
49.300000,8.213190,13.283740,-0.273773,-6.765353,-0.319893,-4.913182
49.400000,8.229880,13.323210,-0.274329,-6.785455,-0.320659,-4.924006
49.500000,8.246590,13.355490,-0.274886,-6.801895,-0.321427,-4.932147
49.600000,8.263220,13.393540,-0.275441,-6.821274,-0.322192,-4.942418
49.700000,8.279840,13.421030,-0.275995,-6.835274,-0.322957,-4.948775
49.800000,8.296540,13.457120,-0.276551,-6.853655,-0.323726,-4.958268
49.900000,8.313240,13.499410,-0.277108,-6.875193,-0.324495,-4.970022
50.000000,8.329950,13.533110,-0.277665,-6.892356,-0.325266,-4.978590
50.100000,8.346520,13.566570,-0.278217,-6.909397,-0.326031,-4.987083
50.200000,8.363180,13.608500,-0.278773,-6.930752,-0.326801,-4.998648
50.300000,8.379930,13.638780,-0.279331,-6.946174,-0.327575,-5.005892
50.400000,8.396610,13.683130,-0.279887,-6.968761,-0.328347,-5.018295
50.500000,8.413270,13.707770,-0.280442,-6.981310,-0.329119,-5.023455
50.600000,8.429940,13.748840,-0.280998,-7.002227,-0.329891,-5.034615
50.700000,8.446610,13.787840,-0.281554,-7.022089,-0.330664,-5.044994
50.800000,8.463250,13.822170,-0.282108,-7.039573,-0.331437,-5.053651
50.900000,8.479960,13.854840,-0.282665,-7.056212,-0.332213,-5.061666
51.000000,8.496580,13.896240,-0.283219,-7.077297,-0.332985,-5.072870
51.100000,8.513260,13.934870,-0.283775,-7.096971,-0.333761,-5.083026
51.200000,8.529940,13.971250,-0.284331,-7.115499,-0.334538,-5.092340
51.300000,8.546640,14.010250,-0.284888,-7.135362,-0.335316,-5.102583
51.400000,8.563270,14.045370,-0.285442,-7.153248,-0.336092,-5.111408
51.500000,8.579920,14.084760,-0.285997,-7.173309,-0.336869,-5.121762
51.600000,8.596610,14.123540,-0.286554,-7.193060,-0.337648,-5.131862
51.700000,8.613260,14.166620,-0.287109,-7.215000,-0.338426,-5.143511
51.800000,8.629950,14.204180,-0.287665,-7.234129,-0.339207,-5.153124
51.900000,8.646590,14.233340,-0.288220,-7.248981,-0.339986,-5.159682
52.000000,8.663270,14.279500,-0.288776,-7.272490,-0.340767,-5.172372
52.100000,8.679940,14.308820,-0.289331,-7.287422,-0.341549,-5.178943
52.200000,8.696640,14.349010,-0.289888,-7.307891,-0.342333,-5.189421
52.300000,8.713260,14.379120,-0.290442,-7.323226,-0.343113,-5.196253
52.400000,8.729910,14.422030,-0.290997,-7.345080,-0.343896,-5.207683
52.500000,8.746600,14.457930,-0.291553,-7.363363,-0.344680,-5.216550
52.600000,8.763300,14.498310,-0.292110,-7.383929,-0.345467,-5.227009
52.700000,8.779870,14.535740,-0.292662,-7.402992,-0.346247,-5.236415
52.800000,8.796510,14.577060,-0.293217,-7.424036,-0.347032,-5.247182
52.900000,8.813240,14.619040,-0.293775,-7.445416,-0.347821,-5.258141
53.000000,8.829930,14.648550,-0.294331,-7.460445,-0.348609,-5.264605
53.100000,8.846620,14.697660,-0.294887,-7.485457,-0.349398,-5.278090
53.200000,8.863210,14.734410,-0.295440,-7.504173,-0.350182,-5.287138
53.300000,8.879840,14.769970,-0.295995,-7.522284,-0.350969,-5.295728
53.400000,8.896520,14.808400,-0.296551,-7.541856,-0.351759,-5.305314
53.500000,8.913260,14.851350,-0.297109,-7.563730,-0.352553,-5.316481
53.600000,8.929850,14.887970,-0.297662,-7.582381,-0.353340,-5.325397
53.700000,8.946530,14.929250,-0.298218,-7.603405,-0.354132,-5.335935
53.800000,8.963230,14.967340,-0.298774,-7.622804,-0.354926,-5.345306
53.900000,8.979910,15.004380,-0.299330,-7.641668,-0.355719,-5.354285
54.000000,8.996520,15.041060,-0.299884,-7.660349,-0.356509,-5.363133
54.100000,9.013190,15.087290,-0.300440,-7.683894,-0.357303,-5.375347
54.200000,9.029910,15.121100,-0.300997,-7.701113,-0.358100,-5.383101
54.300000,9.046580,15.163100,-0.301553,-7.722503,-0.358896,-5.393762
54.400000,9.063230,15.202830,-0.302108,-7.742738,-0.359690,-5.403597
54.500000,9.079870,15.245580,-0.302662,-7.764510,-0.360486,-5.414485
54.600000,9.096610,15.282080,-0.303220,-7.783099,-0.361286,-5.423105
54.700000,9.113300,15.319090,-0.303777,-7.801948,-0.362085,-5.431899
54.800000,9.129980,15.369890,-0.304333,-7.827821,-0.362884,-5.445559
54.900000,9.146600,15.409670,-0.304887,-7.848080,-0.363680,-5.455305
55.000000,9.163220,15.451880,-0.305441,-7.869578,-0.364478,-5.465889
55.100000,9.179920,15.478810,-0.305997,-7.883293,-0.365279,-5.471027
55.200000,9.196650,15.527410,-0.306555,-7.908045,-0.366083,-5.483794
55.300000,9.213250,15.559660,-0.307108,-7.924470,-0.366882,-5.490799
55.400000,9.229870,15.610840,-0.307662,-7.950536,-0.367681,-5.504455
55.500000,9.246570,15.647880,-0.308219,-7.969400,-0.368486,-5.513079
55.600000,9.263270,15.692570,-0.308776,-7.992160,-0.369291,-5.524376
55.700000,9.279950,15.730090,-0.309332,-8.011269,-0.370096,-5.533130
55.800000,9.296610,15.765560,-0.309887,-8.029334,-0.370900,-5.541148
55.900000,9.313270,15.811270,-0.310442,-8.052614,-0.371705,-5.552742
56.000000,9.329900,15.854650,-0.310997,-8.074707,-0.372509,-5.563500
56.100000,9.346630,15.897980,-0.311554,-8.096775,-0.373319,-5.574189
56.200000,9.363230,15.936320,-0.312108,-8.116301,-0.374123,-5.583141
56.300000,9.379890,15.976730,-0.312663,-8.136882,-0.374931,-5.592780
56.400000,9.396640,16.022980,-0.313221,-8.160437,-0.375743,-5.604414
56.500000,9.413280,16.067920,-0.313776,-8.183324,-0.376551,-5.615594
56.600000,9.429940,16.102280,-0.314331,-8.200824,-0.377361,-5.623048
56.700000,9.446580,16.142300,-0.314886,-8.221206,-0.378170,-5.632463
56.800000,9.463250,16.188650,-0.315442,-8.244812,-0.378981,-5.644055
56.900000,9.479970,16.232300,-0.315999,-8.267043,-0.379796,-5.654665
57.000000,9.496610,16.272780,-0.316554,-8.287659,-0.380607,-5.664170
57.100000,9.513230,16.309190,-0.317108,-8.306202,-0.381418,-5.672242
57.200000,9.529880,16.360130,-0.317663,-8.332146,-0.382231,-5.685334
57.300000,9.546570,16.401490,-0.318219,-8.353210,-0.383047,-5.695060
57.400000,9.563270,16.446000,-0.318776,-8.375879,-0.383864,-5.705853
57.500000,9.579920,16.489780,-0.319331,-8.398176,-0.384679,-5.716381
57.600000,9.596540,16.523200,-0.319885,-8.415197,-0.385493,-5.723304
57.700000,9.613250,16.580160,-0.320442,-8.444206,-0.386312,-5.738331
57.800000,9.629960,16.613210,-0.320999,-8.461038,-0.387132,-5.745056
57.900000,9.646620,16.660870,-0.321554,-8.485311,-0.387950,-5.756826
58.000000,9.663230,16.710670,-0.322108,-8.510674,-0.388767,-5.769321
58.100000,9.679900,16.750930,-0.322663,-8.531179,-0.389587,-5.778480
58.200000,9.696590,16.794850,-0.323220,-8.553547,-0.390409,-5.788872
