Repository: abubakardawood/tissue-phantom-material-database

Title:
A Database of Silicone Phantom Materials for Modeling Human Tissue Mechanics Across Varying Stiffnesses

Description:
This dataset contains processed mechanical compression test data for soft silicone phantoms
fabricated using Ecoflex (Smooth-On) with varying base materials and thinner concentrations.
The dataset provides force–compression measurements together with derived engineering and
true stress–strain quantities, intended for mechanical characterization, constitutive model
fitting, and the design of tissue-equivalent phantoms.

All files in this dataset are processed outputs generated from raw experimental measurements.
The raw data files are not included in this archive.

File: data/EF10_37_5T/EF10_37_5T_A4.csv (part 1 of 2)
EF10_37_5T_A_sample_4
Compression test;
Cylinder Diameter: 50mm;
Cylinder Height: 30mm;
Speed (mm/min): 10;
Machine: INSTRON 5900;
Load cell: 1kN;
Time (s),Compression (mm),Load (N),Engineering Strain [-],Engineering Stress (kPa),True Strain [-],True Stress (kPa)
0.000000,0.000000,0.003760,-0.000000,-0.001915,0.000000,-0.001915
0.100000,0.007240,0.027440,-0.000241,-0.013975,-0.000241,-0.013972
0.200000,0.028000,0.051240,-0.000933,-0.026096,-0.000934,-0.026072
0.300000,0.046360,0.071180,-0.001545,-0.036252,-0.001547,-0.036196
0.400000,0.063230,0.099660,-0.002108,-0.050756,-0.002110,-0.050649
0.500000,0.079940,0.120540,-0.002665,-0.061391,-0.002668,-0.061227
0.600000,0.096690,0.144420,-0.003223,-0.073553,-0.003228,-0.073315
0.700000,0.113380,0.167320,-0.003779,-0.085215,-0.003786,-0.084893
0.800000,0.130090,0.192960,-0.004336,-0.098274,-0.004346,-0.097848
0.900000,0.146650,0.217520,-0.004888,-0.110782,-0.004900,-0.110240
1.000000,0.163330,0.235600,-0.005444,-0.119990,-0.005459,-0.119337
1.100000,0.180060,0.264430,-0.006002,-0.134673,-0.006020,-0.133865
1.200000,0.196690,0.283670,-0.006556,-0.144472,-0.006578,-0.143525
1.300000,0.213290,0.299550,-0.007110,-0.152560,-0.007135,-0.151475
1.400000,0.229990,0.327480,-0.007666,-0.166784,-0.007696,-0.165506
1.500000,0.246690,0.347810,-0.008223,-0.177138,-0.008257,-0.175682
1.600000,0.263380,0.365390,-0.008779,-0.186092,-0.008818,-0.184458
1.700000,0.279980,0.389330,-0.009333,-0.198284,-0.009376,-0.196434
1.800000,0.296630,0.404650,-0.009888,-0.206087,-0.009937,-0.204049
1.900000,0.313270,0.433500,-0.010442,-0.220780,-0.010497,-0.218474
2.000000,0.330000,0.459150,-0.011000,-0.233843,-0.011061,-0.231271
2.100000,0.346640,0.474890,-0.011555,-0.241859,-0.011622,-0.239065
2.200000,0.363260,0.493670,-0.012109,-0.251424,-0.012183,-0.248380
2.300000,0.379930,0.514940,-0.012664,-0.262257,-0.012745,-0.258935
2.400000,0.396600,0.540250,-0.013220,-0.275147,-0.013308,-0.271510
2.500000,0.413300,0.562930,-0.013777,-0.286698,-0.013872,-0.282748
2.600000,0.429980,0.582850,-0.014333,-0.296843,-0.014436,-0.292589
2.700000,0.446620,0.602910,-0.014887,-0.307060,-0.014999,-0.302488
2.800000,0.463290,0.629140,-0.015443,-0.320418,-0.015563,-0.315470
2.900000,0.479980,0.647530,-0.015999,-0.329784,-0.016129,-0.324508
3.000000,0.496590,0.670760,-0.016553,-0.341615,-0.016692,-0.335961
3.100000,0.513220,0.689050,-0.017107,-0.350930,-0.017255,-0.344927
3.200000,0.529920,0.709340,-0.017664,-0.361264,-0.017822,-0.354883
3.300000,0.546590,0.730210,-0.018220,-0.371893,-0.018388,-0.365117
3.400000,0.563280,0.754110,-0.018776,-0.384065,-0.018955,-0.376854
3.500000,0.579850,0.779910,-0.019328,-0.397205,-0.019518,-0.389528
3.600000,0.596530,0.793080,-0.019884,-0.403912,-0.020085,-0.395881
3.700000,0.613200,0.820710,-0.020440,-0.417984,-0.020652,-0.409441
3.800000,0.629910,0.841590,-0.020997,-0.428618,-0.021221,-0.419619
3.900000,0.646520,0.860280,-0.021551,-0.438137,-0.021786,-0.428695
4.000000,0.663190,0.885450,-0.022106,-0.450956,-0.022354,-0.440987
4.100000,0.679890,0.907030,-0.022663,-0.461947,-0.022924,-0.451477
4.200000,0.696610,0.928850,-0.023220,-0.473059,-0.023494,-0.462075
4.300000,0.713290,0.953120,-0.023776,-0.485420,-0.024064,-0.473879
4.400000,0.729920,0.969240,-0.024331,-0.493630,-0.024632,-0.481620
4.500000,0.746580,0.993920,-0.024886,-0.506199,-0.025201,-0.493602
4.600000,0.763270,1.009400,-0.025442,-0.514083,-0.025772,-0.501004
4.700000,0.779960,1.039250,-0.025999,-0.529286,-0.026343,-0.515525
4.800000,0.796590,1.055330,-0.026553,-0.537475,-0.026912,-0.523204
4.900000,0.813250,1.078900,-0.027108,-0.549479,-0.027483,-0.534584
5.000000,0.829920,1.100690,-0.027664,-0.560577,-0.028054,-0.545069
5.100000,0.846590,1.116530,-0.028220,-0.568644,-0.028625,-0.552597
5.200000,0.863240,1.141020,-0.028775,-0.581117,-0.029197,-0.564395
5.300000,0.879910,1.162160,-0.029330,-0.591883,-0.029769,-0.574523
5.400000,0.896590,1.177410,-0.029886,-0.599650,-0.030342,-0.581729
5.500000,0.913280,1.203420,-0.030443,-0.612897,-0.030916,-0.594239
5.600000,0.929960,1.228630,-0.030999,-0.625736,-0.031489,-0.606339
5.700000,0.946530,1.247600,-0.031551,-0.635397,-0.032059,-0.615350
5.800000,0.963240,1.270250,-0.032108,-0.646933,-0.032635,-0.626161
5.900000,0.979930,1.286040,-0.032664,-0.654975,-0.033210,-0.633580
6.000000,0.996600,1.308010,-0.033220,-0.666164,-0.033784,-0.644034
6.100000,1.013290,1.330120,-0.033776,-0.677425,-0.034360,-0.654544
6.200000,1.029940,1.353810,-0.034331,-0.689490,-0.034934,-0.665819
6.300000,1.046580,1.371690,-0.034886,-0.698596,-0.035509,-0.674225
6.400000,1.063280,1.399990,-0.035443,-0.713009,-0.036086,-0.687738
6.500000,1.079920,1.421050,-0.035997,-0.723735,-0.036661,-0.697682
6.600000,1.096520,1.438700,-0.036551,-0.732724,-0.037235,-0.705942
6.700000,1.113260,1.461190,-0.037109,-0.744178,-0.037815,-0.716563
6.800000,1.129910,1.490920,-0.037664,-0.759319,-0.038391,-0.730721
6.900000,1.146580,1.507700,-0.038219,-0.767865,-0.038969,-0.738518
7.000000,1.163190,1.532040,-0.038773,-0.780262,-0.039545,-0.750008
7.100000,1.179880,1.550700,-0.039329,-0.789765,-0.040124,-0.758704
7.200000,1.196590,1.571360,-0.039886,-0.800287,-0.040704,-0.768367
7.300000,1.213270,1.596540,-0.040442,-0.813111,-0.041283,-0.780227
7.400000,1.229930,1.617660,-0.040998,-0.823867,-0.041862,-0.790091
7.500000,1.246580,1.644510,-0.041553,-0.837542,-0.042441,-0.802740
7.600000,1.263290,1.664770,-0.042110,-0.847860,-0.043022,-0.812157
7.700000,1.279970,1.684110,-0.042666,-0.857710,-0.043603,-0.821115
7.800000,1.296640,1.706630,-0.043221,-0.869180,-0.044183,-0.831612
7.900000,1.313200,1.728650,-0.043773,-0.880394,-0.044760,-0.841856
8.000000,1.329900,1.751120,-0.044330,-0.891838,-0.045343,-0.852303
8.100000,1.346580,1.769380,-0.044886,-0.901138,-0.045925,-0.860689
8.200000,1.363230,1.799640,-0.045441,-0.916549,-0.046506,-0.874900
8.300000,1.379840,1.815410,-0.045995,-0.924581,-0.047086,-0.882055
8.400000,1.396560,1.840440,-0.046552,-0.937328,-0.047670,-0.893694
8.500000,1.413260,1.859030,-0.047109,-0.946796,-0.048254,-0.902194
8.600000,1.429920,1.883340,-0.047664,-0.959177,-0.048837,-0.913459
8.700000,1.446580,1.903150,-0.048219,-0.969266,-0.049421,-0.922529
8.800000,1.463180,1.933310,-0.048773,-0.984627,-0.050002,-0.936604
8.900000,1.479890,1.949830,-0.049330,-0.993040,-0.050588,-0.944054
9.000000,1.496600,1.974980,-0.049887,-1.005849,-0.051174,-0.955671
9.100000,1.513280,1.990530,-0.050443,-1.013769,-0.051759,-0.962631
9.200000,1.529890,2.006890,-0.050996,-1.022101,-0.052343,-0.969977
9.300000,1.546550,2.039600,-0.051552,-1.038760,-0.052928,-0.985210
9.400000,1.563280,2.059480,-0.052109,-1.048885,-0.053516,-0.994228
9.500000,1.579940,2.081420,-0.052665,-1.060059,-0.054102,-1.004231
9.600000,1.596610,2.107360,-0.053220,-1.073270,-0.054689,-1.016150
9.700000,1.613230,2.126410,-0.053774,-1.082972,-0.055274,-1.024736
9.800000,1.629980,2.151940,-0.054333,-1.095974,-0.055864,-1.036427
9.900000,1.646550,2.176190,-0.054885,-1.108324,-0.056449,-1.047494
10.000000,1.663240,2.194670,-0.055441,-1.117736,-0.057037,-1.055767
10.100000,1.679880,2.219290,-0.055996,-1.130275,-0.057625,-1.066984
10.200000,1.696560,2.238840,-0.056552,-1.140232,-0.058214,-1.075749
10.300000,1.713290,2.260620,-0.057110,-1.151324,-0.058805,-1.085573
10.400000,1.729910,2.288030,-0.057664,-1.165284,-0.059393,-1.098090
10.500000,1.746520,2.315580,-0.058217,-1.179315,-0.059981,-1.110659
10.600000,1.763190,2.327270,-0.058773,-1.185269,-0.060571,-1.115607
10.700000,1.779900,2.349970,-0.059330,-1.196830,-0.061163,-1.125822
10.800000,1.796610,2.380820,-0.059887,-1.212542,-0.061755,-1.139926
10.900000,1.813260,2.399560,-0.060442,-1.222086,-0.062346,-1.148221
11.000000,1.829900,2.424400,-0.060997,-1.234737,-0.062936,-1.159422
11.100000,1.846570,2.441410,-0.061552,-1.243400,-0.063528,-1.166866
11.200000,1.863280,2.464470,-0.062109,-1.255144,-0.064122,-1.177188
11.300000,1.879950,2.488830,-0.062665,-1.267551,-0.064715,-1.188120
11.400000,1.896550,2.514700,-0.063218,-1.280726,-0.065305,-1.199761
11.500000,1.913190,2.540880,-0.063773,-1.294060,-0.065897,-1.211533
11.600000,1.929920,2.564560,-0.064331,-1.306120,-0.066493,-1.222096
11.700000,1.946580,2.584570,-0.064886,-1.316311,-0.067087,-1.230901
11.800000,1.963210,2.607140,-0.065440,-1.327805,-0.067680,-1.240913
11.900000,1.979880,2.630670,-0.065996,-1.339789,-0.068275,-1.251368
12.000000,1.996560,2.643610,-0.066552,-1.346380,-0.068870,-1.256775
12.100000,2.013230,2.672250,-0.067108,-1.360966,-0.069465,-1.269635
12.200000,2.029830,2.693080,-0.067661,-1.371574,-0.070059,-1.278772
12.300000,2.046540,2.710400,-0.068218,-1.380395,-0.070656,-1.286228
12.400000,2.063240,2.743990,-0.068775,-1.397503,-0.071254,-1.301390
12.500000,2.079920,2.764660,-0.069331,-1.408030,-0.071851,-1.310410
12.600000,2.096550,2.785240,-0.069885,-1.418511,-0.072447,-1.319378
12.700000,2.113210,2.805090,-0.070440,-1.428621,-0.073044,-1.327988
12.800000,2.129870,2.830610,-0.070996,-1.441618,-0.073642,-1.339269
12.900000,2.146590,2.846430,-0.071553,-1.449675,-0.074242,-1.345946
13.000000,2.163290,2.879490,-0.072110,-1.466512,-0.074842,-1.360763
13.100000,2.179890,2.903290,-0.072663,-1.478633,-0.075438,-1.371192
13.200000,2.196540,2.924410,-0.073218,-1.489390,-0.076037,-1.380340
13.300000,2.213270,2.939870,-0.073776,-1.497263,-0.076639,-1.386802
13.400000,2.229930,2.962690,-0.074331,-1.508886,-0.077239,-1.396729
13.500000,2.246570,2.987330,-0.074886,-1.521435,-0.077838,-1.407501
13.600000,2.263250,3.012050,-0.075442,-1.534024,-0.078439,-1.418295
13.700000,2.279910,3.034480,-0.075997,-1.545448,-0.079040,-1.427999
13.800000,2.296610,3.059140,-0.076554,-1.558007,-0.079643,-1.438736
13.900000,2.313260,3.079750,-0.077109,-1.568504,-0.080244,-1.447559
14.000000,2.329900,3.102680,-0.077663,-1.580182,-0.080845,-1.457460
14.100000,2.346540,3.129200,-0.078218,-1.593688,-0.081447,-1.469033
14.200000,2.363230,3.150350,-0.078774,-1.604460,-0.082050,-1.478070
14.300000,2.379960,3.169530,-0.079332,-1.614228,-0.082656,-1.486168
14.400000,2.396580,3.188560,-0.079886,-1.623920,-0.083258,-1.494192
14.500000,2.413250,3.213320,-0.080442,-1.636530,-0.083862,-1.504885
14.600000,2.429960,3.238400,-0.080999,-1.649304,-0.084468,-1.515712
14.700000,2.446680,3.263510,-0.081556,-1.662092,-0.085074,-1.526538
14.800000,2.463230,3.285660,-0.082108,-1.673373,-0.085675,-1.535976
14.900000,2.479940,3.316050,-0.082665,-1.688850,-0.086282,-1.549242
15.000000,2.496620,3.328940,-0.083221,-1.695415,-0.086888,-1.554322
15.100000,2.513310,3.355820,-0.083777,-1.709105,-0.087495,-1.565921
15.200000,2.529980,3.380580,-0.084333,-1.721715,-0.088102,-1.576518
15.300000,2.546580,3.406200,-0.084886,-1.734763,-0.088707,-1.587506
15.400000,2.563270,3.432410,-0.085442,-1.748112,-0.089315,-1.598749
15.500000,2.579970,3.455850,-0.085999,-1.760050,-0.089924,-1.608687
15.600000,2.596640,3.477340,-0.086555,-1.770995,-0.090532,-1.617707
15.700000,2.613220,3.500420,-0.087107,-1.782749,-0.091137,-1.627459
15.800000,2.629890,3.523590,-0.087663,-1.794550,-0.091746,-1.637234
15.900000,2.646580,3.551000,-0.088219,-1.808509,-0.092356,-1.648964
16.000000,2.663310,3.572140,-0.088777,-1.819276,-0.092968,-1.657766
16.100000,2.679910,3.590830,-0.089330,-1.828795,-0.093575,-1.665428
16.200000,2.696540,3.618030,-0.089885,-1.842648,-0.094184,-1.677022
16.300000,2.713250,3.645110,-0.090442,-1.856439,-0.094796,-1.688540
16.400000,2.729940,3.670700,-0.090998,-1.869472,-0.095408,-1.699354
16.500000,2.746580,3.689650,-0.091553,-1.879123,-0.096018,-1.707085
16.600000,2.763210,3.709850,-0.092107,-1.889411,-0.096629,-1.715383
16.700000,2.779870,3.742050,-0.092662,-1.905810,-0.097241,-1.729214
16.800000,2.796520,3.764890,-0.093217,-1.917443,-0.097852,-1.738704
16.900000,2.813210,3.778580,-0.093774,-1.924415,-0.098466,-1.743956
17.000000,2.829850,3.813500,-0.094328,-1.942200,-0.099078,-1.758995
17.100000,2.846500,3.833250,-0.094883,-1.952258,-0.099691,-1.767021
17.200000,2.863240,3.854150,-0.095441,-1.962902,-0.100308,-1.775560
17.300000,2.879930,3.879760,-0.095998,-1.975946,-0.100923,-1.786259
17.400000,2.896570,3.911350,-0.096552,-1.992034,-0.101537,-1.799699
17.500000,2.913190,3.923740,-0.097106,-1.998344,-0.102150,-1.804292
17.600000,2.929930,3.951990,-0.097664,-2.012732,-0.102769,-1.816160
17.700000,2.946630,3.977650,-0.098221,-2.025801,-0.103386,-1.826824
17.800000,2.963280,4.007630,-0.098776,-2.041069,-0.104001,-1.839461
17.900000,2.979920,4.027950,-0.099331,-2.051418,-0.104617,-1.847649
18.000000,2.996570,4.047210,-0.099886,-2.061227,-0.105233,-1.855340
18.100000,3.013230,4.084040,-0.100441,-2.079984,-0.105851,-1.871069
18.200000,3.029970,4.100590,-0.100999,-2.088413,-0.106471,-1.877486
18.300000,3.046600,4.118560,-0.101553,-2.097565,-0.107088,-1.884551
18.400000,3.063240,4.145760,-0.102108,-2.111418,-0.107705,-1.895826
18.500000,3.079930,4.173370,-0.102664,-2.125480,-0.108325,-1.907269
18.600000,3.096590,4.191330,-0.103220,-2.134627,-0.108944,-1.914291
18.700000,3.113280,4.223890,-0.103776,-2.151210,-0.109565,-1.927966
18.800000,3.129880,4.239090,-0.104329,-2.158951,-0.110182,-1.933709
18.900000,3.146570,4.271680,-0.104886,-2.175549,-0.110804,-1.947365
19.000000,3.163280,4.295080,-0.105443,-2.187466,-0.111426,-1.956814
19.100000,3.179940,4.317370,-0.105998,-2.198818,-0.112047,-1.965748
19.200000,3.196550,4.338600,-0.106552,-2.209631,-0.112667,-1.974191
19.300000,3.213270,4.370500,-0.107109,-2.225877,-0.113291,-1.987466
19.400000,3.229910,4.387830,-0.107664,-2.234703,-0.113912,-1.994107
19.500000,3.246630,4.412710,-0.108221,-2.247375,-0.114537,-2.004162
19.600000,3.263260,4.437320,-0.108775,-2.259909,-0.115159,-2.014086
19.700000,3.279860,4.464030,-0.109329,-2.273512,-0.115780,-2.024952
19.800000,3.296580,4.484390,-0.109886,-2.283881,-0.116406,-2.032915
19.900000,3.313300,4.513760,-0.110443,-2.298839,-0.117032,-2.044948
20.000000,3.329960,4.529740,-0.110999,-2.306978,-0.117657,-2.050906
20.100000,3.346500,4.552520,-0.111550,-2.318579,-0.118277,-2.059942
20.200000,3.363280,4.581720,-0.112109,-2.333451,-0.118907,-2.071849
20.300000,3.379950,4.605270,-0.112665,-2.345445,-0.119533,-2.081195
20.400000,3.396590,4.633690,-0.113220,-2.359919,-0.120158,-2.092730
20.500000,3.413210,4.653630,-0.113774,-2.370074,-0.120783,-2.100422
20.600000,3.429850,4.682020,-0.114328,-2.384533,-0.121409,-2.111913
20.700000,3.446540,4.708330,-0.114885,-2.397933,-0.122037,-2.122447
20.800000,3.463260,4.720140,-0.115442,-2.403948,-0.122667,-2.126431
20.900000,3.479930,4.746430,-0.115998,-2.417337,-0.123296,-2.136932
21.000000,3.496560,4.777920,-0.116552,-2.433375,-0.123923,-2.149760
21.100000,3.513220,4.803720,-0.117107,-2.446515,-0.124552,-2.160010
21.200000,3.529950,4.827690,-0.117665,-2.458722,-0.125183,-2.169417
21.300000,3.546620,4.848360,-0.118221,-2.469249,-0.125813,-2.177333
21.400000,3.563240,4.876650,-0.118775,-2.483657,-0.126442,-2.188662
21.500000,3.579910,4.898190,-0.119330,-2.494628,-0.127073,-2.196943
21.600000,3.596610,4.922470,-0.119887,-2.506993,-0.127705,-2.206437
21.700000,3.613290,4.947260,-0.120443,-2.519619,-0.128337,-2.216148
21.800000,3.629910,4.970030,-0.120997,-2.531215,-0.128967,-2.224946
21.900000,3.646560,4.998700,-0.121552,-2.545817,-0.129599,-2.236368
22.000000,3.663250,5.020640,-0.122108,-2.556991,-0.130232,-2.244761
22.100000,3.679910,5.052210,-0.122664,-2.573069,-0.130865,-2.257447
22.200000,3.696570,5.071320,-0.123219,-2.582802,-0.131498,-2.264552
22.300000,3.713200,5.094670,-0.123773,-2.594694,-0.132130,-2.273540
22.400000,3.729890,5.130570,-0.124330,-2.612978,-0.132766,-2.288107
22.500000,3.746630,5.149920,-0.124888,-2.622833,-0.133403,-2.295273
22.600000,3.763270,5.174980,-0.125442,-2.635596,-0.134037,-2.304980
22.700000,3.779850,5.199820,-0.125995,-2.648247,-0.134669,-2.314581
22.800000,3.796570,5.230170,-0.126552,-2.663704,-0.135307,-2.326606
22.900000,3.813280,5.249250,-0.127109,-2.673421,-0.135945,-2.333604
23.000000,3.829940,5.276220,-0.127665,-2.687157,-0.136581,-2.344102
23.100000,3.846590,5.307380,-0.128220,-2.703026,-0.137218,-2.356445
23.200000,3.863250,5.326800,-0.128775,-2.712917,-0.137855,-2.363561
23.300000,3.879900,5.354990,-0.129330,-2.727274,-0.138492,-2.374556
23.400000,3.896620,5.379050,-0.129887,-2.739528,-0.139133,-2.383698
23.500000,3.913300,5.402130,-0.130443,-2.751282,-0.139772,-2.392396
23.600000,3.929980,5.431270,-0.130999,-2.766123,-0.140411,-2.403763
23.700000,3.946620,5.459070,-0.131554,-2.780282,-0.141050,-2.414524
23.800000,3.963290,5.479060,-0.132110,-2.790462,-0.141690,-2.421815
23.900000,3.979910,5.508380,-0.132664,-2.805395,-0.142328,-2.433221
24.000000,3.996540,5.532030,-0.133218,-2.817440,-0.142968,-2.442106
24.100000,4.013220,5.559240,-0.133774,-2.831298,-0.143609,-2.452544
24.200000,4.029910,5.577170,-0.134330,-2.840429,-0.144252,-2.458874
24.300000,4.046570,5.607950,-0.134886,-2.856105,-0.144894,-2.470858
24.400000,4.063180,5.632310,-0.135439,-2.868512,-0.145534,-2.480003
24.500000,4.079890,5.656190,-0.135996,-2.880674,-0.146178,-2.488913
24.600000,4.096550,5.680200,-0.136552,-2.892902,-0.146821,-2.497872
24.700000,4.113240,5.710010,-0.137108,-2.908084,-0.147466,-2.509363
24.800000,4.129900,5.729340,-0.137663,-2.917929,-0.148110,-2.516237
24.900000,4.146540,5.755200,-0.138218,-2.931099,-0.148753,-2.525969
25.000000,4.163180,5.785620,-0.138773,-2.946592,-0.149397,-2.537686
25.100000,4.179890,5.814500,-0.139330,-2.961301,-0.150044,-2.548704
25.200000,4.196620,5.832380,-0.139887,-2.970407,-0.150692,-2.554884
25.300000,4.213230,5.864630,-0.140441,-2.986832,-0.151336,-2.567358
25.400000,4.229890,5.886930,-0.140996,-2.998189,-0.151982,-2.575455
25.500000,4.246550,5.913110,-0.141552,-3.011522,-0.152629,-2.585236
25.600000,4.263240,5.944650,-0.142108,-3.027585,-0.153277,-2.597341
25.700000,4.279900,5.964580,-0.142663,-3.037736,-0.153925,-2.604362
25.800000,4.296570,5.990240,-0.143219,-3.050804,-0.154573,-2.613871
25.900000,4.313260,6.019170,-0.143775,-3.065538,-0.155222,-2.624789
26.000000,4.329980,6.040270,-0.144333,-3.076284,-0.155874,-2.632276
26.100000,4.346620,6.066660,-0.144887,-3.089725,-0.156522,-2.642063
26.200000,4.363260,6.093000,-0.145442,-3.103139,-0.157171,-2.651813
26.300000,4.379910,6.117030,-0.145997,-3.115378,-0.157821,-2.660542
26.400000,4.396600,6.149590,-0.146553,-3.131960,-0.158472,-2.672961
26.500000,4.413290,6.165500,-0.147110,-3.140063,-0.159124,-2.678130
26.600000,4.429900,6.190540,-0.147663,-3.152816,-0.159774,-2.687261
26.700000,4.446540,6.220290,-0.148218,-3.167968,-0.160425,-2.698418
26.800000,4.463280,6.246430,-0.148776,-3.181281,-0.161080,-2.707982
26.900000,4.479980,6.278600,-0.149333,-3.197665,-0.161734,-2.720149
27.000000,4.496590,6.296020,-0.149886,-3.206537,-0.162385,-2.725921
27.100000,4.513270,6.323560,-0.150442,-3.220563,-0.163039,-2.736054
27.200000,4.529970,6.356050,-0.150999,-3.237110,-0.163695,-2.748309
27.300000,4.546640,6.374920,-0.151555,-3.246720,-0.164350,-2.754665
27.400000,4.563270,6.399390,-0.152109,-3.259183,-0.165003,-2.763432
27.500000,4.579850,6.431720,-0.152662,-3.275648,-0.165655,-2.775582
27.600000,4.596520,6.453780,-0.153217,-3.286883,-0.166311,-2.783276
27.700000,4.613260,6.486840,-0.153775,-3.303720,-0.166970,-2.795690
27.800000,4.629950,6.507940,-0.154332,-3.314467,-0.167628,-2.802939
27.900000,4.646560,6.529440,-0.154885,-3.325416,-0.168283,-2.810358
28.000000,4.663210,6.563520,-0.155440,-3.342773,-0.168940,-2.823171
28.100000,4.679880,6.587750,-0.155996,-3.355114,-0.169598,-2.831729
28.200000,4.696580,6.608140,-0.156553,-3.365498,-0.170258,-2.838620
28.300000,4.713230,6.634970,-0.157108,-3.379162,-0.170916,-2.848270
28.400000,4.729890,6.665790,-0.157663,-3.394859,-0.171575,-2.859615
28.500000,4.746590,6.691050,-0.158220,-3.407724,-0.172236,-2.868555
28.600000,4.763240,6.719470,-0.158775,-3.422198,-0.172896,-2.878840
28.700000,4.779890,6.740660,-0.159330,-3.432990,-0.173556,-2.886013
28.800000,4.796560,6.765950,-0.159885,-3.445870,-0.174217,-2.894926
28.900000,4.813260,6.792230,-0.160442,-3.459254,-0.174880,-2.904245
29.000000,4.829920,6.824400,-0.160997,-3.475638,-0.175541,-2.916070
29.100000,4.846590,6.850670,-0.161553,-3.489018,-0.176204,-2.925356
29.200000,4.863220,6.876640,-0.162107,-3.502244,-0.176865,-2.934505
29.300000,4.879840,6.911110,-0.162661,-3.519799,-0.177527,-2.947264
29.400000,4.896540,6.932290,-0.163218,-3.530586,-0.178192,-2.954331
29.500000,4.913250,6.958540,-0.163775,-3.543955,-0.178858,-2.963544
29.600000,4.929860,6.989850,-0.164329,-3.559901,-0.179520,-2.974908
29.700000,4.946490,7.009450,-0.164883,-3.569884,-0.180183,-2.981270
29.800000,4.963270,7.044150,-0.165442,-3.587556,-0.180853,-2.994022
29.900000,4.979970,7.067420,-0.165999,-3.599407,-0.181521,-3.001909
30.000000,4.996640,7.102800,-0.166555,-3.617426,-0.182187,-3.014927
30.100000,5.013280,7.122660,-0.167109,-3.627541,-0.182853,-3.021345
30.200000,5.029960,7.151730,-0.167665,-3.642346,-0.183521,-3.031651
30.300000,5.046650,7.175180,-0.168222,-3.654289,-0.184189,-3.039559
30.400000,5.063310,7.207710,-0.168777,-3.670857,-0.184857,-3.051300
30.500000,5.079970,7.236910,-0.169332,-3.685728,-0.185525,-3.061615
30.600000,5.096600,7.256360,-0.169887,-3.695634,-0.186193,-3.067795
30.700000,5.113290,7.281680,-0.170443,-3.708529,-0.186863,-3.076436
30.800000,5.129950,7.320170,-0.170998,-3.728132,-0.187533,-3.090628
30.900000,5.146560,7.335890,-0.171552,-3.736138,-0.188201,-3.095196
31.000000,5.163180,7.370620,-0.172106,-3.753826,-0.188870,-3.107770
31.100000,5.179920,7.396140,-0.172664,-3.766823,-0.189544,-3.116428
31.200000,5.196580,7.417700,-0.173219,-3.777804,-0.190216,-3.123415
31.300000,5.213260,7.445670,-0.173775,-3.792049,-0.190889,-3.133084
31.400000,5.229880,7.472680,-0.174329,-3.805805,-0.191559,-3.142341
31.500000,5.246560,7.502830,-0.174885,-3.821160,-0.192233,-3.152895
31.600000,5.263220,7.529320,-0.175441,-3.834651,-0.192906,-3.161897
31.700000,5.279920,7.562030,-0.175997,-3.851310,-0.193582,-3.173490
31.800000,5.296600,7.583030,-0.176553,-3.862005,-0.194256,-3.180156
31.900000,5.313230,7.614950,-0.177108,-3.878262,-0.194930,-3.191392
32.000000,5.329960,7.639710,-0.177665,-3.890872,-0.195608,-3.199599
32.100000,5.346690,7.664440,-0.178223,-3.903467,-0.196286,-3.207780
32.200000,5.363290,7.691770,-0.178776,-3.917386,-0.196960,-3.217050
32.300000,5.379880,7.717230,-0.179329,-3.930353,-0.197633,-3.225525
32.400000,5.396560,7.748920,-0.179885,-3.946493,-0.198311,-3.236576
32.500000,5.413260,7.779580,-0.180442,-3.962108,-0.198990,-3.247177
32.600000,5.429880,7.805380,-0.180996,-3.975247,-0.199666,-3.255744
32.700000,5.446530,7.828810,-0.181551,-3.987180,-0.200344,-3.263304
32.800000,5.463180,7.858730,-0.182106,-4.002418,-0.201023,-3.273554
32.900000,5.479840,7.886090,-0.182661,-4.016353,-0.201702,-3.282720
33.000000,5.496520,7.914050,-0.183217,-4.030593,-0.202382,-3.292118
33.100000,5.513210,7.938740,-0.183774,-4.043167,-0.203064,-3.300139
33.200000,5.529830,7.968040,-0.184328,-4.058089,-0.203743,-3.310071
33.300000,5.546540,7.999730,-0.184885,-4.074229,-0.204426,-3.320967
33.400000,5.563250,8.020440,-0.185442,-4.084777,-0.205109,-3.327289
33.500000,5.579930,8.045640,-0.185998,-4.097611,-0.205792,-3.335465
33.600000,5.596560,8.078920,-0.186552,-4.114560,-0.206473,-3.346981
33.700000,5.613250,8.099570,-0.187108,-4.125077,-0.207157,-3.353241
33.800000,5.629930,8.136580,-0.187664,-4.143926,-0.207842,-3.366259
33.900000,5.646620,8.161840,-0.188221,-4.156791,-0.208527,-3.374397
34.000000,5.663260,8.186120,-0.188775,-4.169157,-0.209210,-3.382123
34.100000,5.679940,8.215080,-0.189331,-4.183906,-0.209896,-3.391761
34.200000,5.696620,8.243240,-0.189887,-4.198248,-0.210582,-3.401054
34.300000,5.713270,8.270500,-0.190442,-4.212131,-0.211267,-3.409963
34.400000,5.729900,8.295890,-0.190997,-4.225062,-0.211952,-3.418089
34.500000,5.746530,8.324420,-0.191551,-4.239592,-0.212638,-3.427494
34.600000,5.763240,8.354570,-0.192108,-4.254948,-0.213327,-3.437538
34.700000,5.779940,8.381520,-0.192665,-4.268673,-0.214016,-3.446251
34.800000,5.796580,8.411120,-0.193219,-4.283748,-0.214703,-3.456045
34.900000,5.813220,8.437600,-0.193774,-4.297234,-0.215391,-3.464542
35.000000,5.829880,8.470420,-0.194329,-4.313949,-0.216080,-3.475623
35.100000,5.846580,8.490750,-0.194886,-4.324303,-0.216771,-3.481557
35.200000,5.863250,8.524940,-0.195442,-4.341716,-0.217462,-3.493164
35.300000,5.879900,8.546090,-0.195997,-4.352488,-0.218152,-3.499415
35.400000,5.896600,8.578150,-0.196553,-4.368816,-0.218844,-3.510111
35.500000,5.913280,8.608190,-0.197109,-4.384115,-0.219537,-3.519965
35.600000,5.929970,8.632680,-0.197666,-4.396588,-0.220230,-3.527533
35.700000,5.946600,8.667740,-0.198220,-4.414444,-0.220921,-3.539413
35.800000,5.963260,8.693750,-0.198775,-4.427691,-0.221614,-3.547575
35.900000,5.979920,8.719940,-0.199331,-4.441029,-0.222307,-3.555796
36.000000,5.996640,8.748620,-0.199888,-4.455636,-0.223004,-3.565007
36.100000,6.013280,8.786680,-0.200443,-4.475019,-0.223697,-3.578035
36.200000,6.029870,8.804700,-0.200996,-4.484197,-0.224389,-3.582893
36.300000,6.046510,8.843130,-0.201550,-4.503769,-0.225083,-3.596033
36.400000,6.063270,8.867970,-0.202109,-4.516420,-0.225783,-3.603611
36.500000,6.079950,8.901390,-0.202665,-4.533441,-0.226480,-3.614671
36.600000,6.096530,8.926270,-0.203218,-4.546112,-0.227174,-3.622262
36.700000,6.113230,8.946420,-0.203774,-4.556374,-0.227873,-3.627902
36.800000,6.129890,8.980230,-0.204330,-4.573594,-0.228570,-3.639073
36.900000,6.146610,9.010210,-0.204887,-4.588862,-0.229271,-3.648664
37.000000,6.163290,9.033850,-0.205443,-4.600902,-0.229971,-3.655679
37.100000,6.179940,9.062550,-0.205998,-4.615519,-0.230669,-3.664731
37.200000,6.196600,9.096090,-0.206553,-4.632601,-0.231369,-3.675722
37.300000,6.213290,9.128870,-0.207110,-4.649295,-0.232070,-3.686381
37.400000,6.229970,9.156300,-0.207666,-4.663265,-0.232772,-3.694865
37.500000,6.246620,9.179380,-0.208221,-4.675020,-0.233473,-3.701584
37.600000,6.263280,9.216030,-0.208776,-4.693686,-0.234174,-3.713757
37.700000,6.279920,9.238460,-0.209331,-4.705109,-0.234875,-3.720185
37.800000,6.296600,9.268940,-0.209887,-4.720632,-0.235579,-3.729835
37.900000,6.313200,9.293870,-0.210440,-4.733329,-0.236279,-3.737247
38.000000,6.329880,9.330140,-0.210996,-4.751801,-0.236984,-3.749190
38.100000,6.346630,9.356420,-0.211554,-4.765186,-0.237692,-3.757090
38.200000,6.363310,9.390630,-0.212110,-4.782609,-0.238397,-3.768168
38.300000,6.379920,9.413650,-0.212664,-4.794333,-0.239100,-3.774751
38.400000,6.396590,9.446380,-0.213220,-4.811002,-0.239806,-3.785202
38.500000,6.413270,9.476090,-0.213776,-4.826133,-0.240513,-3.794423
38.600000,6.429910,9.505570,-0.214330,-4.841147,-0.241219,-3.803542
38.700000,6.446630,9.528410,-0.214888,-4.852779,-0.241928,-3.809977
38.800000,6.463230,9.563130,-0.215441,-4.870462,-0.242634,-3.821165
38.900000,6.479880,9.585640,-0.215996,-4.881926,-0.243341,-3.827450
39.000000,6.496570,9.623790,-0.216552,-4.901356,-0.244051,-3.839956
39.100000,6.513300,9.653860,-0.217110,-4.916671,-0.244763,-3.849212
39.200000,6.529920,9.681230,-0.217664,-4.930610,-0.245471,-3.857394
39.300000,6.546570,9.706540,-0.218219,-4.943500,-0.246181,-3.864735
39.400000,6.563230,9.739720,-0.218774,-4.960399,-0.246891,-3.875191
39.500000,6.579940,9.770280,-0.219331,-4.975963,-0.247604,-3.884578
39.600000,6.596580,9.797720,-0.219886,-4.989938,-0.248315,-3.892720
39.700000,6.613210,9.829410,-0.220440,-5.006077,-0.249026,-3.902536
39.800000,6.629860,9.859270,-0.220995,-5.021285,-0.249738,-3.911604
39.900000,6.646510,9.890380,-0.221550,-5.037129,-0.250451,-3.921152
40.000000,6.663260,9.926040,-0.222109,-5.055291,-0.251168,-3.932467
40.100000,6.679870,9.951350,-0.222662,-5.068181,-0.251880,-3.939688
40.200000,6.696550,9.971990,-0.223218,-5.078693,-0.252596,-3.945035
40.300000,6.713250,10.005710,-0.223775,-5.095866,-0.253313,-3.955539
40.400000,6.729970,10.033120,-0.224332,-5.109826,-0.254031,-3.963527
40.500000,6.746610,10.058520,-0.224887,-5.122762,-0.254746,-3.970720
40.600000,6.763260,10.103450,-0.225442,-5.145645,-0.255463,-3.985600
40.700000,6.779990,10.127960,-0.226000,-5.158128,-0.256183,-3.992393
40.800000,6.796660,10.157850,-0.226555,-5.173351,-0.256901,-4.001300
40.900000,6.813290,10.182380,-0.227110,-5.185844,-0.257618,-4.008088
41.000000,6.829900,10.218150,-0.227663,-5.204061,-0.258335,-4.019287
41.100000,6.846560,10.253250,-0.228219,-5.221937,-0.259054,-4.030194
41.200000,6.863220,10.285940,-0.228774,-5.238586,-0.259774,-4.040134
41.300000,6.879900,10.317910,-0.229330,-5.254868,-0.260495,-4.049769
41.400000,6.896490,10.345250,-0.229883,-5.268793,-0.261213,-4.057587
41.500000,6.913120,10.370350,-0.230437,-5.281576,-0.261933,-4.064504
41.600000,6.929890,10.405320,-0.230996,-5.299386,-0.262660,-4.075247
41.700000,6.946640,10.432210,-0.231555,-5.313081,-0.263386,-4.082812
41.800000,6.963280,10.461230,-0.232109,-5.327861,-0.264108,-4.091214
41.900000,6.979930,10.496150,-0.232664,-5.345645,-0.264831,-4.101904
42.000000,6.996600,10.519990,-0.233220,-5.357787,-0.265555,-4.108244
42.100000,7.013300,10.557490,-0.233777,-5.376886,-0.266282,-4.119895
42.200000,7.029940,10.579210,-0.234331,-5.387947,-0.267006,-4.125383
42.300000,7.046590,10.616480,-0.234886,-5.406929,-0.267731,-4.136915
42.400000,7.063280,10.650020,-0.235443,-5.424011,-0.268458,-4.146967
42.500000,7.079940,10.684480,-0.235998,-5.441561,-0.269185,-4.157363
42.600000,7.096620,10.717460,-0.236554,-5.458358,-0.269913,-4.167161
42.700000,7.113240,10.745230,-0.237108,-5.472501,-0.270639,-4.174927
42.800000,7.129900,10.771460,-0.237663,-5.485860,-0.271367,-4.182072
42.900000,7.146600,10.807680,-0.238220,-5.504306,-0.272097,-4.193070
43.000000,7.163280,10.838040,-0.238776,-5.519768,-0.272828,-4.201780
43.100000,7.179900,10.866130,-0.239330,-5.534075,-0.273556,-4.209604
43.200000,7.196500,10.898880,-0.239883,-5.550754,-0.274283,-4.219221
43.300000,7.213240,10.935270,-0.240441,-5.569287,-0.275018,-4.230200
43.400000,7.229910,10.964490,-0.240997,-5.584169,-0.275750,-4.238401
43.500000,7.246560,10.995940,-0.241552,-5.600186,-0.276481,-4.247450
43.600000,7.263200,11.028490,-0.242107,-5.616764,-0.277213,-4.256908
43.700000,7.279880,11.056120,-0.242663,-5.630836,-0.277947,-4.264442
43.800000,7.296570,11.086480,-0.243219,-5.646298,-0.278681,-4.273011
43.900000,7.313300,11.121890,-0.243777,-5.664332,-0.279419,-4.283500
44.000000,7.329960,11.152350,-0.244332,-5.679845,-0.280153,-4.292077
44.100000,7.346560,11.187660,-0.244885,-5.697828,-0.280886,-4.302514
44.200000,7.363250,11.217290,-0.245442,-5.712919,-0.281623,-4.310731
44.300000,7.379970,11.255630,-0.245999,-5.732445,-0.282362,-4.322269
44.400000,7.396620,11.282460,-0.246554,-5.746110,-0.283098,-4.329383
44.500000,7.413220,11.318290,-0.247107,-5.764358,-0.283833,-4.339943
44.600000,7.429910,11.344430,-0.247664,-5.777671,-0.284572,-4.346752
44.700000,7.446570,11.383960,-0.248219,-5.797803,-0.285310,-4.358678
44.800000,7.463220,11.409950,-0.248774,-5.811040,-0.286049,-4.365404
44.900000,7.479850,11.449670,-0.249328,-5.831269,-0.286787,-4.377368
45.000000,7.496520,11.476710,-0.249884,-5.845040,-0.287527,-4.384458
45.100000,7.513270,11.506030,-0.250442,-5.859973,-0.288272,-4.392388
45.200000,7.529930,11.541980,-0.250998,-5.878282,-0.289013,-4.402847
45.300000,7.546610,11.572330,-0.251554,-5.893739,-0.289756,-4.411148
45.400000,7.563260,11.608910,-0.252109,-5.912369,-0.290498,-4.421810
45.500000,7.579950,11.641210,-0.252665,-5.928820,-0.291242,-4.430814
45.600000,7.596620,11.671060,-0.253221,-5.944022,-0.291986,-4.438873
45.700000,7.613280,11.701990,-0.253776,-5.959775,-0.292729,-4.447327
45.800000,7.629850,11.740090,-0.254328,-5.979179,-0.293470,-4.458504
45.900000,7.646550,11.768020,-0.254885,-5.993403,-0.294217,-4.465775
46.000000,7.663280,11.794190,-0.255443,-6.006732,-0.294965,-4.472356
46.100000,7.679910,11.832900,-0.255997,-6.026446,-0.295710,-4.483694
46.200000,7.696570,11.863280,-0.256552,-6.041919,-0.296457,-4.491851
46.300000,7.713210,11.898190,-0.257107,-6.059698,-0.297203,-4.501708
46.400000,7.729890,11.933760,-0.257663,-6.077814,-0.297952,-4.511786
46.500000,7.746620,11.968650,-0.258221,-6.095583,-0.298703,-4.521578
46.600000,7.763280,12.003010,-0.258776,-6.113083,-0.299452,-4.531164
46.700000,7.779910,12.033190,-0.259330,-6.128453,-0.300201,-4.539159
46.800000,7.796570,12.065590,-0.259886,-6.144955,-0.300951,-4.547969
46.900000,7.813250,12.094150,-0.260442,-6.159500,-0.301702,-4.555310
47.000000,7.829920,12.129350,-0.260997,-6.177427,-0.302454,-4.565135
47.100000,7.846590,12.162460,-0.261553,-6.194290,-0.303206,-4.574155
47.200000,7.863270,12.201910,-0.262109,-6.214382,-0.303959,-4.585536
47.300000,7.879950,12.240750,-0.262665,-6.234163,-0.304713,-4.596666
47.400000,7.896670,12.273530,-0.263222,-6.250857,-0.305469,-4.605492
47.500000,7.913270,12.303400,-0.263776,-6.266070,-0.306220,-4.613233
47.600000,7.929910,12.335150,-0.264330,-6.282240,-0.306974,-4.621654
47.700000,7.946630,12.369530,-0.264888,-6.299750,-0.307732,-4.631024
47.800000,7.963320,12.408450,-0.265444,-6.319572,-0.308489,-4.642079
47.900000,7.979920,12.437100,-0.265997,-6.334163,-0.309243,-4.649293
48.000000,7.996550,12.472910,-0.266552,-6.352401,-0.309998,-4.659158
48.100000,8.013230,12.511710,-0.267108,-6.372162,-0.310756,-4.670108
48.200000,8.029970,12.542060,-0.267666,-6.387619,-0.311518,-4.677872
48.300000,8.046630,12.576400,-0.268221,-6.405108,-0.312277,-4.687123
48.400000,8.063210,12.610670,-0.268774,-6.422561,-0.313032,-4.696346
48.500000,8.079840,12.643080,-0.269328,-6.439068,-0.313791,-4.704847
48.600000,8.096600,12.680640,-0.269887,-6.458197,-0.314556,-4.715216
48.700000,8.113310,12.710580,-0.270444,-6.473445,-0.315319,-4.722743
48.800000,8.129900,12.745680,-0.270997,-6.491322,-0.316077,-4.732195
48.900000,8.146570,12.781870,-0.271552,-6.509753,-0.316839,-4.742014
49.000000,8.163200,12.814730,-0.272107,-6.526488,-0.317601,-4.750587
49.100000,8.179920,12.853880,-0.272664,-6.546427,-0.318367,-4.761452
49.200000,8.196570,12.885540,-0.273219,-6.562552,-0.319130,-4.769538
49.300000,8.213200,12.923570,-0.273773,-6.581920,-0.319893,-4.779966
49.400000,8.229870,12.961790,-0.274329,-6.601385,-0.320659,-4.790434
49.500000,8.246590,12.995370,-0.274886,-6.618488,-0.321427,-4.799156
49.600000,8.263230,13.029310,-0.275441,-6.635773,-0.322192,-4.808009
49.700000,8.279840,13.059500,-0.275995,-6.651149,-0.322957,-4.815467
49.800000,8.296540,13.100110,-0.276551,-6.671831,-0.323726,-4.826727
49.900000,8.313240,13.137390,-0.277108,-6.690818,-0.324495,-4.836739
50.000000,8.329950,13.171830,-0.277665,-6.708358,-0.325266,-4.845682
50.100000,8.346520,13.202830,-0.278217,-6.724146,-0.326031,-4.853372
50.200000,8.363190,13.246160,-0.278773,-6.746214,-0.326801,-4.865552
50.300000,8.379920,13.277870,-0.279331,-6.762364,-0.327575,-4.873428
50.400000,8.396610,13.313200,-0.279887,-6.780357,-0.328347,-4.882623
50.500000,8.413260,13.347650,-0.280442,-6.797902,-0.329118,-4.891485
50.600000,8.429930,13.386970,-0.280998,-6.817928,-0.329891,-4.902106
50.700000,8.446590,13.424400,-0.281553,-6.836991,-0.330663,-4.912016
50.800000,8.463250,13.462300,-0.282108,-6.856293,-0.331437,-4.922076
50.900000,8.479950,13.493360,-0.282665,-6.872112,-0.332212,-4.929606
51.000000,8.496590,13.525080,-0.283220,-6.888267,-0.332986,-4.937374
51.100000,8.513250,13.562640,-0.283775,-6.907396,-0.333761,-4.947250
51.200000,8.529920,13.607400,-0.284331,-6.930192,-0.334537,-4.959726
51.300000,8.546610,13.639600,-0.284887,-6.946591,-0.335315,-4.967598
51.400000,8.563280,13.671720,-0.285443,-6.962950,-0.336092,-4.975427
51.500000,8.579920,13.711920,-0.285997,-6.983424,-0.336869,-4.986183
51.600000,8.596630,13.746290,-0.286554,-7.000928,-0.337649,-4.994782
51.700000,8.613290,13.783810,-0.287110,-7.020037,-0.338428,-5.004516
51.800000,8.629970,13.818250,-0.287666,-7.037577,-0.339208,-5.013108
51.900000,8.646610,13.859420,-0.288220,-7.058545,-0.339987,-5.024129
52.000000,8.663290,13.893070,-0.288776,-7.075682,-0.340768,-5.032393
52.100000,8.679940,13.931050,-0.289331,-7.095026,-0.341549,-5.042212
52.200000,8.696650,13.966630,-0.289888,-7.113146,-0.342333,-5.051128
52.300000,8.713250,14.007490,-0.290442,-7.133956,-0.343113,-5.061958
52.400000,8.729910,14.044870,-0.290997,-7.152994,-0.343896,-5.071494
52.500000,8.746600,14.086690,-0.291553,-7.174292,-0.344680,-5.082603
52.600000,8.763290,14.116810,-0.292110,-7.189632,-0.345466,-5.089471
52.700000,8.779870,14.157760,-0.292662,-7.210488,-0.346247,-5.100250
52.800000,8.796520,14.195500,-0.293217,-7.229709,-0.347032,-5.109833
52.900000,8.813240,14.233330,-0.293775,-7.248975,-0.347821,-5.119410
53.000000,8.829930,14.272980,-0.294331,-7.269169,-0.348609,-5.129627
53.100000,8.846620,14.310940,-0.294887,-7.288502,-0.349398,-5.139215
53.200000,8.863200,14.355190,-0.295440,-7.311038,-0.350182,-5.151065
53.300000,8.879830,14.384700,-0.295994,-7.326068,-0.350969,-5.157593
53.400000,8.896520,14.427060,-0.296551,-7.347641,-0.351759,-5.168693
53.500000,8.913270,14.464820,-0.297109,-7.366872,-0.352553,-5.178108
53.600000,8.929870,14.504300,-0.297662,-7.386979,-0.353341,-5.188154
53.700000,8.946530,14.541940,-0.298218,-7.406149,-0.354132,-5.197505
53.800000,8.963250,14.577450,-0.298775,-7.424234,-0.354926,-5.206059
53.900000,8.979930,14.621580,-0.299331,-7.446710,-0.355720,-5.217679
54.000000,8.996540,14.657160,-0.299885,-7.464830,-0.356510,-5.226242
54.100000,9.013200,14.697820,-0.300440,-7.485538,-0.357304,-5.236583
54.200000,9.029910,14.742310,-0.300997,-7.508197,-0.358100,-5.248252
54.300000,9.046570,14.770970,-0.301552,-7.522793,-0.358895,-5.254277
54.400000,9.063230,14.814760,-0.302108,-7.545095,-0.359690,-5.265664
54.500000,9.079870,14.861540,-0.302662,-7.568920,-0.360486,-5.278093
54.600000,9.096590,14.899650,-0.303220,-7.588329,-0.361285,-5.287399
54.700000,9.113280,14.937420,-0.303776,-7.607566,-0.362084,-5.296570
54.800000,9.129950,14.975150,-0.304332,-7.626781,-0.362882,-5.305710
54.900000,9.146580,15.013790,-0.304886,-7.646460,-0.363679,-5.315162
55.000000,9.163210,15.053690,-0.305440,-7.666781,-0.364477,-5.325037
55.100000,9.179920,15.093890,-0.305997,-7.687255,-0.365279,-5.334976
55.200000,9.196650,15.133030,-0.306555,-7.707189,-0.366083,-5.344512
55.300000,9.213260,15.170770,-0.307109,-7.726410,-0.366882,-5.353562
55.400000,9.229880,15.211740,-0.307663,-7.747276,-0.367682,-5.363728
55.500000,9.246570,15.248040,-0.308219,-7.765763,-0.368486,-5.372207
55.600000,9.263270,15.292450,-0.308776,-7.788381,-0.369291,-5.383518
55.700000,9.279960,15.331910,-0.309332,-7.808478,-0.370096,-5.393066
55.800000,9.296620,15.376660,-0.309887,-7.831269,-0.370900,-5.404458
55.900000,9.313270,15.409410,-0.310442,-7.847948,-0.371705,-5.411613
56.000000,9.329900,15.453810,-0.310997,-7.870561,-0.372509,-5.422843
56.100000,9.346640,15.499640,-0.311555,-7.893902,-0.373319,-5.434520
56.200000,9.363220,15.534250,-0.312107,-7.911529,-0.374122,-5.442282
56.300000,9.379880,15.572780,-0.312663,-7.931152,-0.374930,-5.451377
56.400000,9.396640,15.616060,-0.313221,-7.953194,-0.375743,-5.462084
56.500000,9.413280,15.657000,-0.313776,-7.974045,-0.376551,-5.471981
56.600000,9.429940,15.698210,-0.314331,-7.995033,-0.377361,-5.481943
56.700000,9.446580,15.743140,-0.314886,-8.017915,-0.378170,-5.493186
56.800000,9.463260,15.781060,-0.315442,-8.037228,-0.378982,-5.501949
56.900000,9.479970,15.828450,-0.315999,-8.061363,-0.379796,-5.513981
57.000000,9.496610,15.872940,-0.316554,-8.084022,-0.380607,-5.524995
57.100000,9.513240,15.908660,-0.317108,-8.102214,-0.381419,-5.532937
57.200000,9.529880,15.949770,-0.317663,-8.123151,-0.382231,-5.542729
57.300000,9.546560,15.994220,-0.318219,-8.145789,-0.383046,-5.553647
57.400000,9.563240,16.032910,-0.318775,-8.165494,-0.383862,-5.562541
57.500000,9.579900,16.083180,-0.319330,-8.191096,-0.384678,-5.575434
57.600000,9.596530,16.118550,-0.319884,-8.209110,-0.385492,-5.583144
57.700000,9.613230,16.167600,-0.320441,-8.234091,-0.386311,-5.595551
57.800000,9.629940,16.210440,-0.320998,-8.255909,-0.387131,-5.605779
57.900000,9.646600,16.247010,-0.321553,-8.274534,-0.387949,-5.613830
58.000000,9.663220,16.290630,-0.322107,-8.296750,-0.388766,-5.624306
58.100000,9.679910,16.332030,-0.322664,-8.317835,-0.389587,-5.633972
58.200000,9.696610,16.374170,-0.323220,-8.339296,-0.390410,-5.643866
