Repository: abubakardawood/tissue-phantom-material-database

Title:
A Database of Silicone Phantom Materials for Modeling Human Tissue Mechanics Across Varying Stiffnesses

Description:
This dataset contains processed mechanical compression test data for soft silicone phantoms
fabricated using Ecoflex (Smooth-On) with varying base materials and thinner concentrations.
The dataset provides force–compression measurements together with derived engineering and
true stress–strain quantities, intended for mechanical characterization, constitutive model
fitting, and the design of tissue-equivalent phantoms.

All files in this dataset are processed outputs generated from raw experimental measurements.
The raw data files are not included in this archive.

File: data/EF10_37_5T/EF10_37_5T_A5.csv (part 1 of 2)
EF10_37_5T_A_sample_5
Compression test;
Cylinder Diameter: 50mm;
Cylinder Height: 30mm;
Speed (mm/min): 10;
Machine: INSTRON 5900;
Load cell: 1kN;
Time (s),Compression (mm),Load (N),Engineering Strain [-],Engineering Stress (kPa),True Strain [-],True Stress (kPa)
0.000000,0.000000,0.001880,-0.000000,-0.000957,0.000000,-0.000957
0.100000,0.007250,0.023360,-0.000242,-0.011897,-0.000242,-0.011894
0.200000,0.028010,0.031220,-0.000934,-0.015900,-0.000934,-0.015885
0.300000,0.046370,0.040860,-0.001546,-0.020810,-0.001547,-0.020778
0.400000,0.063240,0.055720,-0.002108,-0.028378,-0.002110,-0.028318
0.500000,0.079960,0.062080,-0.002665,-0.031617,-0.002669,-0.031533
0.600000,0.096700,0.079390,-0.003223,-0.040433,-0.003229,-0.040303
0.700000,0.113370,0.090190,-0.003779,-0.045933,-0.003786,-0.045760
0.800000,0.130080,0.102990,-0.004336,-0.052452,-0.004345,-0.052225
0.900000,0.146640,0.108920,-0.004888,-0.055473,-0.004900,-0.055201
1.000000,0.163330,0.122610,-0.005444,-0.062445,-0.005459,-0.062105
1.100000,0.180070,0.143770,-0.006002,-0.073221,-0.006020,-0.072782
1.200000,0.196690,0.162330,-0.006556,-0.082674,-0.006578,-0.082132
1.300000,0.213270,0.172500,-0.007109,-0.087854,-0.007134,-0.087229
1.400000,0.230000,0.194290,-0.007667,-0.098951,-0.007696,-0.098192
1.500000,0.246670,0.215620,-0.008222,-0.109814,-0.008256,-0.108911
1.600000,0.263360,0.229810,-0.008779,-0.117041,-0.008817,-0.116014
1.700000,0.279980,0.255890,-0.009333,-0.130324,-0.009376,-0.129107
1.800000,0.296640,0.271700,-0.009888,-0.138376,-0.009937,-0.137007
1.900000,0.313280,0.289210,-0.010443,-0.147293,-0.010498,-0.145755
2.000000,0.330010,0.309590,-0.011000,-0.157673,-0.011061,-0.155938
2.100000,0.346640,0.330020,-0.011555,-0.168078,-0.011622,-0.166136
2.200000,0.363250,0.356200,-0.012108,-0.181411,-0.012182,-0.179215
2.300000,0.379920,0.371370,-0.012664,-0.189137,-0.012745,-0.186742
2.400000,0.396600,0.393530,-0.013220,-0.200423,-0.013308,-0.197774
2.500000,0.413300,0.419590,-0.013777,-0.213695,-0.013872,-0.210751
2.600000,0.429980,0.435900,-0.014333,-0.222002,-0.014436,-0.218820
2.700000,0.446610,0.455550,-0.014887,-0.232010,-0.014999,-0.228556
2.800000,0.463280,0.472560,-0.015443,-0.240673,-0.015563,-0.236956
2.900000,0.479990,0.492950,-0.016000,-0.251057,-0.016129,-0.247041
3.000000,0.496590,0.516260,-0.016553,-0.262929,-0.016692,-0.258577
3.100000,0.513210,0.540060,-0.017107,-0.275050,-0.017255,-0.270345
3.200000,0.529920,0.552010,-0.017664,-0.281136,-0.017822,-0.276170
3.300000,0.546580,0.570410,-0.018219,-0.290507,-0.018387,-0.285215
3.400000,0.563270,0.589690,-0.018776,-0.300327,-0.018954,-0.294688
3.500000,0.579840,0.618470,-0.019328,-0.314984,-0.019517,-0.308896
3.600000,0.596520,0.639990,-0.019884,-0.325944,-0.020084,-0.319463
3.700000,0.613200,0.651950,-0.020440,-0.332035,-0.020652,-0.325249
3.800000,0.629930,0.674870,-0.020998,-0.343708,-0.021221,-0.336491
3.900000,0.646530,0.698930,-0.021551,-0.355962,-0.021787,-0.348291
4.000000,0.663200,0.719230,-0.022107,-0.366301,-0.022355,-0.358203
4.100000,0.679900,0.738460,-0.022663,-0.376095,-0.022924,-0.367571
4.200000,0.696610,0.752200,-0.023220,-0.383092,-0.023494,-0.374197
4.300000,0.713300,0.774480,-0.023777,-0.394439,-0.024064,-0.385061
4.400000,0.729930,0.797420,-0.024331,-0.406123,-0.024632,-0.396241
4.500000,0.746600,0.816240,-0.024887,-0.415708,-0.025202,-0.405362
4.600000,0.763270,0.824230,-0.025442,-0.419777,-0.025772,-0.409097
4.700000,0.779960,0.849580,-0.025999,-0.432688,-0.026343,-0.421438
4.800000,0.796570,0.876350,-0.026552,-0.446321,-0.026911,-0.434471
4.900000,0.813230,0.895270,-0.027108,-0.455957,-0.027482,-0.443597
5.000000,0.829900,0.917720,-0.027663,-0.467391,-0.028053,-0.454461
5.100000,0.846580,0.936340,-0.028219,-0.476874,-0.028625,-0.463417
5.200000,0.863240,0.949580,-0.028775,-0.483617,-0.029197,-0.469701
5.300000,0.879900,0.971040,-0.029330,-0.494547,-0.029769,-0.480042
5.400000,0.896580,0.986210,-0.029886,-0.502273,-0.030342,-0.487262
5.500000,0.913270,1.014390,-0.030442,-0.516625,-0.030915,-0.500897
5.600000,0.929950,1.036420,-0.030998,-0.527844,-0.031489,-0.511482
5.700000,0.946520,1.052970,-0.031551,-0.536273,-0.032059,-0.519353
5.800000,0.963250,1.075320,-0.032108,-0.547656,-0.032635,-0.530072
5.900000,0.979940,1.087580,-0.032665,-0.553900,-0.033210,-0.535807
6.000000,0.996620,1.107600,-0.033221,-0.564096,-0.033785,-0.545356
6.100000,1.013290,1.127700,-0.033776,-0.574333,-0.034360,-0.554934
6.200000,1.029930,1.151760,-0.034331,-0.586587,-0.034934,-0.566448
6.300000,1.046580,1.175620,-0.034886,-0.598738,-0.035509,-0.577851
6.400000,1.063280,1.199190,-0.035443,-0.610742,-0.036086,-0.589096
6.500000,1.079920,1.214380,-0.035997,-0.618479,-0.036661,-0.596215
6.600000,1.096520,1.242110,-0.036551,-0.632601,-0.037235,-0.609479
6.700000,1.113270,1.258720,-0.037109,-0.641061,-0.037815,-0.617272
6.800000,1.129920,1.281770,-0.037664,-0.652800,-0.038392,-0.628213
6.900000,1.146580,1.305180,-0.038219,-0.664723,-0.038969,-0.639317
7.000000,1.163180,1.330290,-0.038773,-0.677511,-0.039544,-0.651242
7.100000,1.179880,1.341730,-0.039329,-0.683337,-0.040124,-0.656462
7.200000,1.196580,1.364930,-0.039886,-0.695153,-0.040703,-0.667426
7.300000,1.213280,1.379500,-0.040443,-0.702574,-0.041283,-0.674160
7.400000,1.229950,1.408270,-0.040998,-0.717226,-0.041862,-0.687821
7.500000,1.246570,1.431180,-0.041552,-0.728894,-0.042440,-0.698607
7.600000,1.263280,1.442520,-0.042109,-0.734669,-0.043022,-0.703733
7.700000,1.279970,1.476900,-0.042666,-0.752179,-0.043603,-0.720087
7.800000,1.296630,1.488230,-0.043221,-0.757949,-0.044183,-0.725190
7.900000,1.313220,1.505100,-0.043774,-0.766541,-0.044761,-0.732987
8.000000,1.329910,1.535400,-0.044330,-0.781973,-0.045343,-0.747308
8.100000,1.346610,1.553330,-0.044887,-0.791104,-0.045926,-0.755594
8.200000,1.363260,1.581530,-0.045442,-0.805467,-0.046507,-0.768865
8.300000,1.379860,1.605670,-0.045995,-0.817761,-0.047087,-0.780148
8.400000,1.396550,1.623670,-0.046552,-0.826928,-0.047670,-0.788433
8.500000,1.413250,1.645330,-0.047108,-0.837960,-0.048254,-0.798485
8.600000,1.429900,1.668150,-0.047663,-0.849582,-0.048837,-0.809088
8.700000,1.446570,1.692800,-0.048219,-0.862136,-0.049420,-0.820565
8.800000,1.463160,1.712000,-0.048772,-0.871914,-0.050001,-0.829389
8.900000,1.479890,1.734930,-0.049330,-0.883593,-0.050588,-0.840005
9.000000,1.496590,1.761670,-0.049886,-0.897211,-0.051174,-0.852453
9.100000,1.513250,1.776140,-0.050442,-0.904581,-0.051758,-0.858952
9.200000,1.529870,1.797020,-0.050996,-0.915215,-0.052342,-0.868543
9.300000,1.546550,1.827880,-0.051552,-0.930932,-0.052928,-0.882941
9.400000,1.563270,1.844180,-0.052109,-0.939233,-0.053516,-0.890291
9.500000,1.579950,1.868510,-0.052665,-0.951624,-0.054102,-0.901507
9.600000,1.596610,1.888970,-0.053220,-0.962045,-0.054689,-0.910844
9.700000,1.613240,1.914620,-0.053775,-0.975108,-0.055275,-0.922672
9.800000,1.629970,1.930780,-0.054332,-0.983338,-0.055864,-0.929911
9.900000,1.646550,1.957350,-0.054885,-0.996870,-0.056449,-0.942157
10.000000,1.663250,1.972370,-0.055442,-1.004520,-0.057038,-0.948828
10.100000,1.679880,2.000730,-0.055996,-1.018963,-0.057625,-0.961906
10.200000,1.696560,2.019250,-0.056552,-1.028396,-0.058214,-0.970238
10.300000,1.713260,2.040160,-0.057109,-1.039045,-0.058804,-0.979706
10.400000,1.729890,2.065370,-0.057663,-1.051884,-0.059392,-0.991229
10.500000,1.746500,2.085260,-0.058217,-1.062014,-0.059980,-1.000187
10.600000,1.763190,2.110320,-0.058773,-1.074777,-0.060571,-1.011609
10.700000,1.779910,2.135550,-0.059330,-1.087627,-0.061163,-1.023097
10.800000,1.796590,2.156370,-0.059886,-1.098230,-0.061754,-1.032461
10.900000,1.813240,2.183950,-0.060441,-1.112277,-0.062345,-1.045049
11.000000,1.829900,2.202650,-0.060997,-1.121800,-0.062936,-1.053374
11.100000,1.846590,2.229350,-0.061553,-1.135399,-0.063529,-1.065511
11.200000,1.863290,2.247430,-0.062110,-1.144607,-0.064122,-1.073516
11.300000,1.879980,2.279410,-0.062666,-1.160894,-0.064716,-1.088145
11.400000,1.896550,2.294710,-0.063218,-1.168686,-0.065305,-1.094804
11.500000,1.913180,2.324270,-0.063773,-1.183741,-0.065897,-1.108251
11.600000,1.929930,2.337360,-0.064331,-1.190408,-0.066493,-1.113828
11.700000,1.946570,2.364330,-0.064886,-1.204143,-0.067086,-1.126012
11.800000,1.963210,2.385360,-0.065440,-1.214854,-0.067680,-1.135353
11.900000,1.979880,2.408450,-0.065996,-1.226614,-0.068275,-1.145662
12.000000,1.996570,2.435810,-0.066552,-1.240548,-0.068870,-1.157986
12.100000,2.013230,2.454160,-0.067108,-1.249893,-0.069465,-1.166016
12.200000,2.029840,2.483410,-0.067661,-1.264790,-0.070059,-1.179213
12.300000,2.046530,2.503250,-0.068218,-1.274895,-0.070656,-1.187924
12.400000,2.063240,2.523190,-0.068775,-1.285050,-0.071254,-1.196671
12.500000,2.079920,2.553070,-0.069331,-1.300268,-0.071851,-1.210119
12.600000,2.096550,2.570820,-0.069885,-1.309308,-0.072447,-1.217807
12.700000,2.113220,2.593730,-0.070441,-1.320976,-0.073045,-1.227925
12.800000,2.129880,2.614310,-0.070996,-1.331457,-0.073642,-1.236929
12.900000,2.146590,2.640610,-0.071553,-1.344852,-0.074242,-1.248623
13.000000,2.163290,2.665940,-0.072110,-1.357752,-0.074842,-1.259845
13.100000,2.179900,2.683510,-0.072663,-1.366700,-0.075439,-1.267391
13.200000,2.196560,2.711770,-0.073219,-1.381093,-0.076038,-1.279971
13.300000,2.213270,2.736610,-0.073776,-1.393744,-0.076639,-1.290920
13.400000,2.229950,2.758870,-0.074332,-1.405081,-0.077239,-1.300639
13.500000,2.246580,2.775630,-0.074886,-1.413617,-0.077838,-1.307757
13.600000,2.263250,2.798130,-0.075442,-1.425076,-0.078439,-1.317566
13.700000,2.279910,2.823910,-0.075997,-1.438206,-0.079040,-1.328906
13.800000,2.296630,2.840510,-0.076554,-1.446660,-0.079643,-1.335912
13.900000,2.313290,2.866230,-0.077110,-1.459759,-0.080245,-1.347197
14.000000,2.329900,2.890110,-0.077663,-1.471921,-0.080845,-1.357607
14.100000,2.346540,2.913510,-0.078218,-1.483838,-0.081447,-1.367776
14.200000,2.363240,2.941050,-0.078775,-1.497864,-0.082051,-1.379871
14.300000,2.379970,2.960530,-0.079332,-1.507786,-0.082656,-1.388169
14.400000,2.396580,2.982860,-0.079886,-1.519158,-0.083258,-1.397799
14.500000,2.413240,3.009240,-0.080441,-1.532593,-0.083861,-1.409309
14.600000,2.429940,3.035200,-0.080998,-1.545815,-0.084467,-1.420607
14.700000,2.446660,3.050060,-0.081555,-1.553383,-0.085074,-1.426696
14.800000,2.463240,3.081820,-0.082108,-1.569558,-0.085676,-1.440685
14.900000,2.479930,3.101210,-0.082664,-1.579433,-0.086282,-1.448870
15.000000,2.496610,3.127880,-0.083220,-1.593016,-0.086888,-1.460445
15.100000,2.513300,3.146340,-0.083777,-1.602418,-0.087495,-1.468173
15.200000,2.529960,3.172890,-0.084332,-1.615940,-0.088101,-1.479664
15.300000,2.546580,3.196190,-0.084886,-1.627806,-0.088707,-1.489628
15.400000,2.563250,3.217070,-0.085442,-1.638440,-0.089314,-1.498449
15.500000,2.579950,3.245300,-0.085998,-1.652818,-0.089923,-1.510678
15.600000,2.596650,3.264450,-0.086555,-1.662571,-0.090532,-1.518667
15.700000,2.613260,3.294450,-0.087109,-1.677850,-0.091138,-1.531694
15.800000,2.629930,3.316390,-0.087664,-1.689024,-0.091747,-1.540956
15.900000,2.646610,3.339420,-0.088220,-1.700753,-0.092357,-1.550712
16.000000,2.663340,3.364030,-0.088778,-1.713286,-0.092969,-1.561184
16.100000,2.679900,3.388370,-0.089330,-1.725683,-0.093575,-1.571527
16.200000,2.696520,3.414350,-0.089884,-1.738914,-0.094183,-1.582614
16.300000,2.713240,3.433060,-0.090441,-1.748443,-0.094796,-1.590312
16.400000,2.729930,3.458020,-0.090998,-1.761155,-0.095408,-1.600894
16.500000,2.746590,3.484160,-0.091553,-1.774468,-0.096019,-1.612010
16.600000,2.763230,3.508090,-0.092108,-1.786656,-0.096629,-1.622091
16.700000,2.779880,3.537200,-0.092663,-1.801481,-0.097241,-1.634551
16.800000,2.796520,3.560410,-0.093217,-1.813302,-0.097852,-1.644271
16.900000,2.813210,3.585770,-0.093774,-1.826218,-0.098466,-1.654967
17.000000,2.829850,3.603510,-0.094328,-1.835253,-0.099078,-1.662136
17.100000,2.846500,3.626360,-0.094883,-1.846890,-0.099691,-1.671651
17.200000,2.863260,3.654670,-0.095442,-1.861308,-0.100309,-1.683661
17.300000,2.879940,3.678490,-0.095998,-1.873440,-0.100924,-1.693593
17.400000,2.896580,3.699150,-0.096553,-1.883962,-0.101537,-1.702060
17.500000,2.913200,3.719830,-0.097107,-1.894494,-0.102151,-1.710526
17.600000,2.929940,3.745880,-0.097665,-1.907761,-0.102769,-1.721440
17.700000,2.946620,3.772250,-0.098221,-1.921191,-0.103385,-1.732490
17.800000,2.963290,3.797130,-0.098776,-1.933862,-0.104002,-1.742843
17.900000,2.979920,3.822700,-0.099331,-1.946885,-0.104617,-1.753500
18.000000,2.996570,3.845070,-0.099886,-1.958278,-0.105233,-1.762674
18.100000,3.013240,3.868150,-0.100441,-1.970033,-0.105851,-1.772160
18.200000,3.029970,3.890230,-0.100999,-1.981278,-0.106471,-1.781171
18.300000,3.046590,3.920160,-0.101553,-1.996521,-0.107088,-1.793768
18.400000,3.063230,3.938460,-0.102108,-2.005841,-0.107705,-1.801029
18.500000,3.079930,3.965100,-0.102664,-2.019409,-0.108325,-1.812088
18.600000,3.096600,3.987240,-0.103220,-2.030685,-0.108945,-1.821077
18.700000,3.113300,4.019060,-0.103777,-2.046890,-0.109566,-1.834471
18.800000,3.129900,4.035230,-0.104330,-2.055126,-0.110183,-1.840714
18.900000,3.146580,4.059820,-0.104886,-2.067649,-0.110804,-1.850782
19.000000,3.163290,4.089510,-0.105443,-2.082770,-0.111427,-1.863157
19.100000,3.179960,4.115600,-0.105999,-2.096058,-0.112048,-1.873879
19.200000,3.196570,4.132430,-0.106552,-2.104629,-0.112668,-1.880376
19.300000,3.213290,4.160860,-0.107110,-2.119109,-0.113292,-1.892132
19.400000,3.229930,4.186460,-0.107664,-2.132147,-0.113913,-1.902590
19.500000,3.246640,4.208150,-0.108221,-2.143193,-0.114537,-1.911254
19.600000,3.263260,4.232140,-0.108775,-2.155411,-0.115159,-1.920956
19.700000,3.279870,4.255030,-0.109329,-2.167069,-0.115780,-1.930145
19.800000,3.296580,4.281470,-0.109886,-2.180535,-0.116406,-1.940925
19.900000,3.313310,4.300100,-0.110444,-2.190023,-0.117032,-1.948149
20.000000,3.329980,4.328400,-0.110999,-2.204436,-0.117657,-1.959745
20.100000,3.346530,4.355650,-0.111551,-2.218314,-0.118278,-1.970859
20.200000,3.363280,4.376870,-0.112109,-2.229122,-0.118907,-1.979216
20.300000,3.379960,4.410790,-0.112665,-2.246397,-0.119533,-1.993306
20.400000,3.396590,4.429200,-0.113220,-2.255773,-0.120158,-2.000375
20.500000,3.413210,4.450310,-0.113774,-2.266524,-0.120783,-2.008653
20.600000,3.429860,4.477120,-0.114329,-2.280178,-0.121409,-2.019489
20.700000,3.446550,4.503380,-0.114885,-2.293553,-0.122038,-2.030058
20.800000,3.463270,4.526010,-0.115442,-2.305078,-0.122668,-2.038974
20.900000,3.479950,4.546830,-0.115998,-2.315682,-0.123296,-2.047066
21.000000,3.496580,4.576490,-0.116553,-2.330787,-0.123924,-2.059128
21.100000,3.513220,4.596430,-0.117107,-2.340943,-0.124552,-2.066801
21.200000,3.529910,4.624210,-0.117664,-2.355091,-0.125182,-2.077982
21.300000,3.546570,4.657120,-0.118219,-2.371852,-0.125812,-2.091454
21.400000,3.563190,4.673940,-0.118773,-2.380418,-0.126440,-2.097689
21.500000,3.579870,4.700950,-0.119329,-2.394174,-0.127071,-2.108480
21.600000,3.596590,4.725620,-0.119886,-2.406739,-0.127704,-2.118203
21.700000,3.613250,4.751330,-0.120442,-2.419832,-0.128335,-2.128384
21.800000,3.629880,4.774190,-0.120996,-2.431475,-0.128966,-2.137276
21.900000,3.646560,4.800000,-0.121552,-2.444620,-0.129599,-2.147471
22.000000,3.663260,4.821770,-0.122109,-2.455707,-0.130232,-2.155844
22.100000,3.679930,4.854950,-0.122664,-2.472606,-0.130866,-2.169305
22.200000,3.696590,4.868730,-0.123220,-2.479624,-0.131499,-2.174085
22.300000,3.713210,4.897390,-0.123774,-2.494220,-0.132131,-2.185501
22.400000,3.729900,4.919100,-0.124330,-2.505277,-0.132766,-2.193796
22.500000,3.746630,4.950440,-0.124888,-2.521238,-0.133403,-2.206367
22.600000,3.763270,4.975250,-0.125442,-2.533874,-0.134037,-2.216019
22.700000,3.779850,4.996550,-0.125995,-2.544722,-0.134669,-2.224100
22.800000,3.796570,5.028260,-0.126552,-2.560872,-0.135307,-2.236787
22.900000,3.813270,5.054000,-0.127109,-2.573981,-0.135945,-2.246805
23.000000,3.829930,5.074600,-0.127664,-2.584473,-0.136581,-2.254528
23.100000,3.846590,5.106200,-0.128220,-2.600566,-0.137218,-2.267123
23.200000,3.863260,5.130110,-0.128775,-2.612744,-0.137855,-2.276287
23.300000,3.879910,5.156990,-0.129330,-2.626433,-0.138493,-2.286756
23.400000,3.896610,5.177190,-0.129887,-2.636721,-0.139132,-2.294245
23.500000,3.913330,5.208180,-0.130444,-2.652504,-0.139773,-2.306500
23.600000,3.929990,5.236010,-0.131000,-2.666678,-0.140412,-2.317344
23.700000,3.946630,5.260960,-0.131554,-2.679385,-0.141050,-2.326900
23.800000,3.963300,5.290310,-0.132110,-2.694333,-0.141690,-2.338384
23.900000,3.979900,5.311290,-0.132663,-2.705018,-0.142328,-2.346161
24.000000,3.996530,5.328380,-0.133218,-2.713722,-0.142967,-2.352206
24.100000,4.013220,5.362110,-0.133774,-2.730900,-0.143609,-2.365577
24.200000,4.029900,5.387040,-0.134330,-2.743597,-0.144252,-2.375050
24.300000,4.046570,5.406210,-0.134886,-2.753360,-0.144894,-2.381971
24.400000,4.063180,5.435540,-0.135439,-2.768298,-0.145534,-2.393361
24.500000,4.079890,5.466740,-0.135996,-2.784188,-0.146178,-2.405548
24.600000,4.096550,5.491510,-0.136552,-2.796803,-0.146821,-2.414895
24.700000,4.113250,5.521730,-0.137108,-2.812194,-0.147466,-2.426619
24.800000,4.129910,5.543410,-0.137664,-2.823236,-0.148110,-2.434579
24.900000,4.146570,5.561450,-0.138219,-2.832423,-0.148754,-2.440929
25.000000,4.163190,5.591950,-0.138773,-2.847957,-0.149397,-2.452737
25.100000,4.179890,5.623020,-0.139330,-2.863781,-0.150044,-2.464771
25.200000,4.196600,5.646550,-0.139887,-2.875764,-0.150691,-2.473483
25.300000,4.213210,5.670610,-0.140440,-2.888018,-0.151335,-2.482424
25.400000,4.229850,5.695770,-0.140995,-2.900832,-0.151981,-2.491829
25.500000,4.246540,5.726670,-0.141551,-2.916569,-0.152628,-2.503725
25.600000,4.263240,5.747980,-0.142108,-2.927422,-0.153277,-2.511412
25.700000,4.279890,5.777120,-0.142663,-2.942263,-0.153924,-2.522511
25.800000,4.296570,5.803540,-0.143219,-2.955719,-0.154573,-2.532404
25.900000,4.313260,5.828950,-0.143775,-2.968660,-0.155222,-2.541840
26.000000,4.329970,5.857580,-0.144332,-2.983241,-0.155873,-2.552663
26.100000,4.346620,5.880240,-0.144887,-2.994782,-0.156522,-2.560876
26.200000,4.363260,5.905080,-0.145442,-3.007433,-0.157171,-2.570026
26.300000,4.379910,5.932360,-0.145997,-3.021326,-0.157821,-2.580222
26.400000,4.396610,5.962640,-0.146554,-3.036748,-0.158473,-2.591701
26.500000,4.413290,5.982140,-0.147110,-3.046679,-0.159124,-2.598483
26.600000,4.429910,6.014840,-0.147664,-3.063333,-0.159774,-2.610990
26.700000,4.446550,6.043390,-0.148218,-3.077873,-0.160425,-2.621676
26.800000,4.463280,6.065760,-0.148776,-3.089266,-0.161080,-2.629658
26.900000,4.479980,6.090020,-0.149333,-3.101622,-0.161734,-2.638448
27.000000,4.496590,6.114480,-0.149886,-3.114079,-0.162385,-2.647321
27.100000,4.513240,6.145040,-0.150441,-3.129643,-0.163038,-2.658815
27.200000,4.529940,6.167640,-0.150998,-3.141153,-0.163694,-2.666845
27.300000,4.546610,6.193620,-0.151554,-3.154385,-0.164348,-2.676326
27.400000,4.563260,6.228300,-0.152109,-3.172047,-0.165003,-2.689551
27.500000,4.579840,6.247690,-0.152661,-3.181922,-0.165655,-2.696166
27.600000,4.596530,6.273620,-0.153218,-3.195128,-0.166312,-2.705578
27.700000,4.613240,6.297110,-0.153775,-3.207092,-0.166970,-2.713922
27.800000,4.629950,6.330110,-0.154332,-3.223899,-0.167628,-2.726349
27.900000,4.646560,6.357410,-0.154885,-3.237802,-0.168283,-2.736314
28.000000,4.663210,6.374830,-0.155440,-3.246674,-0.168940,-2.742010
28.100000,4.679890,6.410050,-0.155996,-3.264612,-0.169598,-2.755344
28.200000,4.696610,6.428980,-0.156554,-3.274253,-0.170259,-2.761656
28.300000,4.713260,6.458180,-0.157109,-3.289124,-0.170917,-2.772374
28.400000,4.729920,6.488120,-0.157664,-3.304372,-0.171576,-2.783392
28.500000,4.746620,6.512240,-0.158221,-3.316657,-0.172237,-2.791893
28.600000,4.763270,6.545160,-0.158776,-3.333423,-0.172897,-2.804156
28.700000,4.779920,6.569640,-0.159331,-3.345890,-0.173557,-2.812787
28.800000,4.796580,6.594860,-0.159886,-3.358735,-0.174218,-2.821720
28.900000,4.813300,6.623660,-0.160443,-3.373402,-0.174881,-2.832162
29.000000,4.829950,6.646160,-0.160998,-3.384861,-0.175543,-2.839904
29.100000,4.846620,6.668690,-0.161554,-3.396336,-0.176205,-2.847644
29.200000,4.863250,6.702930,-0.162108,-3.413774,-0.176866,-2.860373
29.300000,4.879860,6.725640,-0.162662,-3.425340,-0.177527,-2.868168
29.400000,4.896530,6.747190,-0.163218,-3.436316,-0.178191,-2.875448
29.500000,4.913260,6.778520,-0.163775,-3.452272,-0.178858,-2.886875
29.600000,4.929880,6.800690,-0.164329,-3.463563,-0.179521,-2.894398
29.700000,4.946500,6.841220,-0.164883,-3.484205,-0.180184,-2.909717
29.800000,4.963250,6.857560,-0.165442,-3.492527,-0.180853,-2.914717
29.900000,4.979950,6.885300,-0.165998,-3.506654,-0.181520,-2.924556
30.000000,4.996630,6.916140,-0.166554,-3.522361,-0.182187,-2.935697
30.100000,5.013280,6.948910,-0.167109,-3.539051,-0.182853,-2.947642
30.200000,5.029950,6.972200,-0.167665,-3.550912,-0.183520,-2.955549
30.300000,5.046650,6.998740,-0.168222,-3.564429,-0.184189,-2.964815
30.400000,5.063320,7.024850,-0.168777,-3.577727,-0.184858,-2.973888
30.500000,5.079970,7.056260,-0.169332,-3.593724,-0.185525,-2.985190
30.600000,5.096600,7.085260,-0.169887,-3.608493,-0.186193,-2.995458
30.700000,5.113280,7.107510,-0.170443,-3.619825,-0.186863,-3.002852
30.800000,5.129950,7.142670,-0.170998,-3.637732,-0.187533,-3.015686
30.900000,5.146570,7.159260,-0.171552,-3.646181,-0.188202,-3.020670
31.000000,5.163180,7.198130,-0.172106,-3.665978,-0.188870,-3.035041
31.100000,5.179920,7.218400,-0.172664,-3.676301,-0.189544,-3.041536
31.200000,5.196590,7.250100,-0.173220,-3.692446,-0.190216,-3.052841
31.300000,5.213250,7.275740,-0.173775,-3.705504,-0.190888,-3.061580
31.400000,5.229880,7.302100,-0.174329,-3.718929,-0.191559,-3.070611
31.500000,5.246560,7.315910,-0.174885,-3.725962,-0.192233,-3.074346
31.600000,5.263220,7.338620,-0.175441,-3.737528,-0.192906,-3.081814
31.700000,5.279930,7.357650,-0.175998,-3.747220,-0.193582,-3.087718
31.800000,5.296620,7.381110,-0.176554,-3.759168,-0.194257,-3.095472
31.900000,5.313250,7.406580,-0.177108,-3.772140,-0.194931,-3.104063
32.000000,5.329960,7.440020,-0.177665,-3.789171,-0.195608,-3.115967
32.100000,5.346680,7.468460,-0.178223,-3.803655,-0.196286,-3.125758
32.200000,5.363300,7.498830,-0.178777,-3.819123,-0.196960,-3.136353
32.300000,5.379890,7.523980,-0.179330,-3.831932,-0.197634,-3.144753
32.400000,5.396580,7.551930,-0.179886,-3.846166,-0.198312,-3.154295
32.500000,5.413280,7.582380,-0.180443,-3.861674,-0.198991,-3.164864
32.600000,5.429900,7.611430,-0.180997,-3.876469,-0.199667,-3.174841
32.700000,5.446540,7.634730,-0.181551,-3.888336,-0.200345,-3.182403
32.800000,5.463190,7.668780,-0.182106,-3.905678,-0.201023,-3.194429
32.900000,5.479840,7.688860,-0.182661,-3.915904,-0.201702,-3.200620
33.000000,5.496530,7.728140,-0.183218,-3.935909,-0.202383,-3.214781
33.100000,5.513200,7.752750,-0.183773,-3.948443,-0.203063,-3.222825
33.200000,5.529820,7.784280,-0.184327,-3.964501,-0.203742,-3.233735
33.300000,5.546540,7.811310,-0.184885,-3.978268,-0.204426,-3.242747
33.400000,5.563250,7.842080,-0.185442,-3.993939,-0.205109,-3.253296
33.500000,5.579940,7.864010,-0.185998,-4.005107,-0.205792,-3.260165
33.600000,5.596560,7.897940,-0.186552,-4.022388,-0.206473,-3.272003
33.700000,5.613260,7.927740,-0.187109,-4.037565,-0.207158,-3.282101
33.800000,5.629940,7.960660,-0.187665,-4.054331,-0.207842,-3.293476
33.900000,5.646620,7.985990,-0.188221,-4.067231,-0.208527,-3.301694
34.000000,5.663270,8.015060,-0.188776,-4.082037,-0.209211,-3.311447
34.100000,5.679940,8.040100,-0.189331,-4.094789,-0.209896,-3.319517
34.200000,5.696620,8.073390,-0.189887,-4.111744,-0.210582,-3.330976
34.300000,5.713270,8.099590,-0.190442,-4.125087,-0.211267,-3.339496
34.400000,5.729910,8.130340,-0.190997,-4.140748,-0.211953,-3.349878
34.500000,5.746540,8.152540,-0.191551,-4.152055,-0.212638,-3.356723
34.600000,5.763230,8.186480,-0.192108,-4.169340,-0.213326,-3.368378
34.700000,5.779950,8.208220,-0.192665,-4.180412,-0.214017,-3.374993
34.800000,5.796590,8.241800,-0.193220,-4.197514,-0.214704,-3.386472
34.900000,5.813240,8.275660,-0.193775,-4.214759,-0.215392,-3.398046
35.000000,5.829900,8.304670,-0.194330,-4.229534,-0.216081,-3.407608
35.100000,5.846590,8.332500,-0.194886,-4.243707,-0.216772,-3.416667
35.200000,5.863250,8.359790,-0.195442,-4.257606,-0.217462,-3.425492
35.300000,5.879890,8.389600,-0.195996,-4.272788,-0.218151,-3.435337
35.400000,5.896590,8.418460,-0.196553,-4.287486,-0.218844,-3.444768
35.500000,5.913280,8.450060,-0.197109,-4.303580,-0.219537,-3.455304
35.600000,5.929980,8.475950,-0.197666,-4.316766,-0.220230,-3.463488
35.700000,5.946610,8.504690,-0.198220,-4.331403,-0.220921,-3.472831
35.800000,5.963260,8.531930,-0.198775,-4.345276,-0.221614,-3.481543
35.900000,5.979930,8.567840,-0.199331,-4.363565,-0.222308,-3.493771
36.000000,5.996640,8.595550,-0.199888,-4.377678,-0.223004,-3.502632
36.100000,6.013290,8.624500,-0.200443,-4.392422,-0.223697,-3.511992
36.200000,6.029880,8.655940,-0.200996,-4.408434,-0.224389,-3.522356
36.300000,6.046520,8.688970,-0.201551,-4.425256,-0.225084,-3.533343
36.400000,6.063270,8.715300,-0.202109,-4.438666,-0.225783,-3.541572
36.500000,6.079950,8.746190,-0.202665,-4.454398,-0.226480,-3.551647
36.600000,6.096530,8.779340,-0.203218,-4.471281,-0.227174,-3.562638
36.700000,6.113230,8.805660,-0.203774,-4.484686,-0.227873,-3.570822
36.800000,6.129880,8.835150,-0.204329,-4.499705,-0.228570,-3.580283
36.900000,6.146600,8.859370,-0.204887,-4.512040,-0.229271,-3.587583
37.000000,6.163290,8.897770,-0.205443,-4.531597,-0.229971,-3.600612
37.100000,6.179940,8.916820,-0.205998,-4.541299,-0.230669,-3.605801
37.200000,6.196590,8.954990,-0.206553,-4.560739,-0.231369,-3.618705
37.300000,6.213290,8.986470,-0.207110,-4.576772,-0.232070,-3.628878
37.400000,6.229980,9.014050,-0.207666,-4.590818,-0.232772,-3.637461
37.500000,6.246620,9.043980,-0.208221,-4.606061,-0.233473,-3.646984
37.600000,6.263270,9.071830,-0.208776,-4.620245,-0.234174,-3.655650
37.700000,6.279930,9.100170,-0.209331,-4.634679,-0.234876,-3.664497
37.800000,6.296620,9.126950,-0.209887,-4.648317,-0.235580,-3.672695
37.900000,6.313220,9.165720,-0.210441,-4.668063,-0.236280,-3.685713
38.000000,6.329900,9.194350,-0.210997,-4.682644,-0.236985,-3.694622
38.100000,6.346640,9.225910,-0.211555,-4.698717,-0.237692,-3.704682
38.200000,6.363300,9.253950,-0.212110,-4.712998,-0.238397,-3.713324
38.300000,6.379910,9.277400,-0.212664,-4.724941,-0.239100,-3.720118
38.400000,6.396580,9.306260,-0.213219,-4.739639,-0.239806,-3.729057
38.500000,6.413260,9.353430,-0.213775,-4.763663,-0.240513,-3.745309
38.600000,6.429900,9.382000,-0.214330,-4.778213,-0.241218,-3.754099
38.700000,6.446620,9.408520,-0.214887,-4.791720,-0.241928,-3.762040
38.800000,6.463240,9.438090,-0.215441,-4.806780,-0.242634,-3.771201
38.900000,6.479900,9.468470,-0.215997,-4.822252,-0.243342,-3.780662
39.000000,6.496580,9.501460,-0.216553,-4.839054,-0.244051,-3.791144
39.100000,6.513310,9.526620,-0.217110,-4.851868,-0.244764,-3.798477
39.200000,6.529910,9.559670,-0.217664,-4.868700,-0.245471,-3.808961
39.300000,6.546560,9.590890,-0.218219,-4.884600,-0.246180,-3.818689
39.400000,6.563220,9.623310,-0.218774,-4.901112,-0.246891,-3.828876
39.500000,6.579940,9.648590,-0.219331,-4.913987,-0.247604,-3.836195
39.600000,6.596570,9.684710,-0.219886,-4.932382,-0.248315,-3.847822
39.700000,6.613220,9.715940,-0.220441,-4.948288,-0.249026,-3.857484
39.800000,6.629860,9.744540,-0.220995,-4.962853,-0.249738,-3.866086
39.900000,6.646510,9.773780,-0.221550,-4.977745,-0.250451,-3.874924
40.000000,6.663270,9.807640,-0.222109,-4.994990,-0.251169,-3.885558
40.100000,6.679880,9.832050,-0.222663,-5.007422,-0.251881,-3.892456
40.200000,6.696570,9.862160,-0.223219,-5.022757,-0.252597,-3.901582
40.300000,6.713250,9.895020,-0.223775,-5.039492,-0.253313,-3.911780
40.400000,6.729970,9.928780,-0.224332,-5.056686,-0.254031,-3.922308
40.500000,6.746610,9.950600,-0.224887,-5.067799,-0.254746,-3.928117
40.600000,6.763250,9.992130,-0.225442,-5.088950,-0.255462,-3.941689
40.700000,6.780000,10.013720,-0.226000,-5.099946,-0.256183,-3.947358
40.800000,6.796660,10.057250,-0.226555,-5.122115,-0.256901,-3.961673
40.900000,6.813290,10.070890,-0.227110,-5.129062,-0.257618,-3.964203
41.000000,6.829900,10.110430,-0.227663,-5.149200,-0.258335,-3.976916
41.100000,6.846550,10.139370,-0.228218,-5.163939,-0.259054,-3.985433
41.200000,6.863210,10.182150,-0.228774,-5.185726,-0.259773,-3.999369
41.300000,6.879900,10.207390,-0.229330,-5.198581,-0.260495,-4.006390
41.400000,6.896490,10.230770,-0.229883,-5.210488,-0.261213,-4.012686
41.500000,6.913130,10.266650,-0.230438,-5.228762,-0.261933,-4.023858
41.600000,6.929890,10.301990,-0.230996,-5.246760,-0.262660,-4.034778
41.700000,6.946650,10.329900,-0.231555,-5.260975,-0.263386,-4.042770
41.800000,6.963290,10.361400,-0.232110,-5.277018,-0.264108,-4.052171
41.900000,6.979930,10.394190,-0.232664,-5.293717,-0.264831,-4.062058
42.000000,6.996610,10.427940,-0.233220,-5.310906,-0.265556,-4.072295
42.100000,7.013310,10.461540,-0.233777,-5.328019,-0.266282,-4.082450
42.200000,7.029960,10.485780,-0.234332,-5.340364,-0.267007,-4.088946
42.300000,7.046590,10.520220,-0.234886,-5.357904,-0.267731,-4.099406
42.400000,7.063300,10.552090,-0.235443,-5.374135,-0.268459,-4.108831
42.500000,7.079950,10.588510,-0.235998,-5.392684,-0.269185,-4.120019
42.600000,7.096640,10.613790,-0.236555,-5.405559,-0.269914,-4.126849
42.700000,7.113250,10.648140,-0.237108,-5.423053,-0.270639,-4.137202
42.800000,7.129920,10.682680,-0.237664,-5.440644,-0.271368,-4.147599
42.900000,7.146610,10.713260,-0.238220,-5.456219,-0.272098,-4.156436
43.000000,7.163290,10.749460,-0.238776,-5.474655,-0.272828,-4.167437
43.100000,7.179910,10.777340,-0.239330,-5.488854,-0.273556,-4.175205
43.200000,7.196500,10.813530,-0.239883,-5.507286,-0.274283,-4.186180
43.300000,7.213250,10.846140,-0.240442,-5.523894,-0.275018,-4.195720
43.400000,7.229910,10.878270,-0.240997,-5.540257,-0.275750,-4.205072
43.500000,7.246550,10.911340,-0.241552,-5.557100,-0.276481,-4.214773
43.600000,7.263190,10.941830,-0.242106,-5.572628,-0.277212,-4.223460
43.700000,7.279880,10.970950,-0.242663,-5.587459,-0.277947,-4.231591
43.800000,7.296570,11.006280,-0.243219,-5.605452,-0.278681,-4.242100
43.900000,7.313290,11.041420,-0.243776,-5.623349,-0.279418,-4.252510
44.000000,7.329950,11.069130,-0.244332,-5.637462,-0.280153,-4.260051
44.100000,7.346560,11.105140,-0.244885,-5.655801,-0.280886,-4.270779
44.200000,7.363250,11.146570,-0.245442,-5.676901,-0.281623,-4.283553
44.300000,7.379960,11.177760,-0.245999,-5.692786,-0.282361,-4.292369
44.400000,7.396610,11.208100,-0.246554,-5.708238,-0.283097,-4.300851
44.500000,7.413220,11.243590,-0.247107,-5.726313,-0.283833,-4.311299
44.600000,7.429910,11.273140,-0.247664,-5.741363,-0.284572,-4.319436
44.700000,7.446580,11.310340,-0.248219,-5.760309,-0.285311,-4.330489
44.800000,7.463200,11.340840,-0.248773,-5.775842,-0.286048,-4.338967
44.900000,7.479840,11.374500,-0.249328,-5.792985,-0.286786,-4.348632
45.000000,7.496530,11.409230,-0.249884,-5.810673,-0.287528,-4.358677
45.100000,7.513270,11.438390,-0.250442,-5.825524,-0.288272,-4.366566
45.200000,7.529940,11.471870,-0.250998,-5.842575,-0.289014,-4.376101
45.300000,7.546610,11.506430,-0.251554,-5.860177,-0.289756,-4.386028
45.400000,7.563250,11.532800,-0.252108,-5.873607,-0.290497,-4.392822
45.500000,7.579930,11.576840,-0.252664,-5.896036,-0.291241,-4.406318
45.600000,7.596600,11.605750,-0.253220,-5.910760,-0.291985,-4.414037
45.700000,7.613270,11.638540,-0.253776,-5.927460,-0.292729,-4.423215
45.800000,7.629860,11.665070,-0.254329,-5.940971,-0.293470,-4.430012
45.900000,7.646560,11.706730,-0.254885,-5.962189,-0.294217,-4.442514
46.000000,7.663290,11.734390,-0.255443,-5.976276,-0.294966,-4.449678
46.100000,7.679930,11.767410,-0.255998,-5.993093,-0.295711,-4.458875
46.200000,7.696590,11.806420,-0.256553,-6.012960,-0.296458,-4.470317
46.300000,7.713220,11.838800,-0.257107,-6.029451,-0.297204,-4.479235
46.400000,7.729900,11.871350,-0.257663,-6.046029,-0.297952,-4.488189
46.500000,7.746630,11.906520,-0.258221,-6.063941,-0.298704,-4.498104
46.600000,7.763290,11.939050,-0.258776,-6.080508,-0.299453,-4.507017
46.700000,7.779910,11.963330,-0.259330,-6.092874,-0.300201,-4.512807
46.800000,7.796580,12.002290,-0.259886,-6.112716,-0.300951,-4.524107
46.900000,7.813250,12.032990,-0.260442,-6.128351,-0.301702,-4.532273
47.000000,7.829910,12.074400,-0.260997,-6.149441,-0.302453,-4.544456
47.100000,7.846590,12.105710,-0.261553,-6.165387,-0.303206,-4.552812
47.200000,7.863260,12.141860,-0.262109,-6.183799,-0.303959,-4.562971
47.300000,7.879950,12.176060,-0.262665,-6.201216,-0.304713,-4.572374
47.400000,7.896660,12.215300,-0.263222,-6.221201,-0.305469,-4.583644
47.500000,7.913260,12.249170,-0.263775,-6.238451,-0.306220,-4.592902
47.600000,7.929910,12.283550,-0.264330,-6.255961,-0.306974,-4.602320
47.700000,7.946620,12.320920,-0.264887,-6.274993,-0.307732,-4.612827
47.800000,7.963320,12.355200,-0.265444,-6.292452,-0.308489,-4.622158
47.900000,7.979930,12.385060,-0.265998,-6.307659,-0.309243,-4.629837
48.000000,7.996570,12.419290,-0.266552,-6.325092,-0.309999,-4.639124
48.100000,8.013230,12.457940,-0.267108,-6.344777,-0.310756,-4.650038
48.200000,8.029980,12.491580,-0.267666,-6.361909,-0.311519,-4.659043
48.300000,8.046630,12.530530,-0.268221,-6.381747,-0.312277,-4.670028
48.400000,8.063210,12.569140,-0.268774,-6.401410,-0.313032,-4.680880
48.500000,8.079850,12.602090,-0.269328,-6.418192,-0.313791,-4.689591
48.600000,8.096600,12.639450,-0.269887,-6.437219,-0.314556,-4.699899
48.700000,8.113310,12.669510,-0.270444,-6.452528,-0.315319,-4.707483
48.800000,8.129900,12.691210,-0.270997,-6.463580,-0.316077,-4.711971
48.900000,8.146580,12.739970,-0.271553,-6.488413,-0.316840,-4.726467
49.000000,8.163210,12.780890,-0.272107,-6.509254,-0.317601,-4.738040
49.100000,8.179920,12.814610,-0.272664,-6.526427,-0.318367,-4.746906
49.200000,8.196570,12.842100,-0.273219,-6.540428,-0.319130,-4.753459
49.300000,8.213200,12.885060,-0.273773,-6.562307,-0.319893,-4.765722
49.400000,8.229890,12.921590,-0.274330,-6.580912,-0.320659,-4.775572
49.500000,8.246610,12.956240,-0.274887,-6.598559,-0.321428,-4.784701
49.600000,8.263250,12.994200,-0.275442,-6.617892,-0.322193,-4.795049
49.700000,8.279860,13.031760,-0.275995,-6.637021,-0.322957,-4.805234
49.800000,8.296550,13.065110,-0.276552,-6.654006,-0.323726,-4.813829
49.900000,8.313250,13.103330,-0.277108,-6.673471,-0.324496,-4.824197
50.000000,8.329960,13.134110,-0.277665,-6.689147,-0.325267,-4.831803
50.100000,8.346520,13.171680,-0.278217,-6.708282,-0.326031,-4.841921
50.200000,8.363180,13.212980,-0.278773,-6.729315,-0.326801,-4.853366
50.300000,8.379920,13.246220,-0.279331,-6.746244,-0.327575,-4.861811
50.400000,8.396610,13.281530,-0.279887,-6.764228,-0.328347,-4.871008
50.500000,8.413260,13.311070,-0.280442,-6.779272,-0.329118,-4.878080
50.600000,8.429930,13.351700,-0.280998,-6.799965,-0.329891,-4.889191
50.700000,8.446590,13.390310,-0.281553,-6.819629,-0.330663,-4.899542
50.800000,8.463240,13.422220,-0.282108,-6.835881,-0.331436,-4.907424
50.900000,8.479960,13.464060,-0.282665,-6.857189,-0.332213,-4.918900
51.000000,8.496580,13.502290,-0.283219,-6.876660,-0.332985,-4.929057
51.100000,8.513250,13.543550,-0.283775,-6.897673,-0.333761,-4.940286
51.200000,8.529920,13.572570,-0.284331,-6.912453,-0.334537,-4.947031
51.300000,8.546610,13.613550,-0.284887,-6.933324,-0.335315,-4.958110
51.400000,8.563280,13.645340,-0.285443,-6.949515,-0.336092,-4.965827
51.500000,8.579910,13.678340,-0.285997,-6.966321,-0.336868,-4.973974
51.600000,8.596620,13.716840,-0.286554,-6.985929,-0.337649,-4.984083
51.700000,8.613270,13.755370,-0.287109,-7.005552,-0.338427,-4.994195
51.800000,8.629940,13.796270,-0.287665,-7.026383,-0.339207,-5.005141
51.900000,8.646580,13.827910,-0.288219,-7.042497,-0.339985,-5.012713
52.000000,8.663260,13.862130,-0.288775,-7.059925,-0.340767,-5.021193
52.100000,8.679930,13.901780,-0.289331,-7.080118,-0.341548,-5.031621
52.200000,8.696620,13.939420,-0.289887,-7.099288,-0.342332,-5.041295
52.300000,8.713250,13.979070,-0.290442,-7.119482,-0.343113,-5.051688
52.400000,8.729910,14.020980,-0.290997,-7.140826,-0.343896,-5.062867
52.500000,8.746580,14.058870,-0.291553,-7.160124,-0.344680,-5.072571
52.600000,8.763280,14.090850,-0.292109,-7.176411,-0.345466,-5.080114
52.700000,8.779870,14.132170,-0.292662,-7.197455,-0.346247,-5.091031
52.800000,8.796510,14.177660,-0.293217,-7.220623,-0.347032,-5.103414
52.900000,8.813240,14.209770,-0.293775,-7.236976,-0.347821,-5.110936
53.000000,8.829930,14.250700,-0.294331,-7.257822,-0.348609,-5.121620
53.100000,8.846620,14.285140,-0.294887,-7.275362,-0.349398,-5.129950
53.200000,8.863210,14.324000,-0.295440,-7.295153,-0.350182,-5.139871
53.300000,8.879840,14.362850,-0.295995,-7.314939,-0.350969,-5.149756
53.400000,8.896530,14.402210,-0.296551,-7.334985,-0.351760,-5.159788
53.500000,8.913270,14.446350,-0.297109,-7.357466,-0.352553,-5.171496
53.600000,8.929870,14.476230,-0.297662,-7.372683,-0.353341,-5.178113
53.700000,8.946540,14.520160,-0.298218,-7.395057,-0.354132,-5.189718
53.800000,8.963220,14.552440,-0.298774,-7.411497,-0.354925,-5.197134
53.900000,8.979890,14.594240,-0.299330,-7.432785,-0.355718,-5.207932
54.000000,8.996510,14.635850,-0.299884,-7.453977,-0.356509,-5.218651
54.100000,9.013190,14.673260,-0.300440,-7.473030,-0.357303,-5.227835
54.200000,9.029890,14.717100,-0.300996,-7.495357,-0.358099,-5.239282
54.300000,9.046560,14.752560,-0.301552,-7.513417,-0.358895,-5.247731
54.400000,9.063230,14.792380,-0.302108,-7.533697,-0.359690,-5.257710
54.500000,9.079860,14.837190,-0.302662,-7.556519,-0.360485,-5.269448
54.600000,9.096600,14.872410,-0.303220,-7.574456,-0.361286,-5.277730
54.700000,9.113300,14.914200,-0.303777,-7.595740,-0.362085,-5.288331
54.800000,9.129970,14.952020,-0.304332,-7.615001,-0.362883,-5.297510
54.900000,9.146600,14.992560,-0.304887,-7.635648,-0.363680,-5.307641
55.000000,9.163210,15.031200,-0.305440,-7.655327,-0.364477,-5.317082
55.100000,9.179910,15.072920,-0.305997,-7.676575,-0.365279,-5.327566
55.200000,9.196640,15.115060,-0.306555,-7.698037,-0.366083,-5.338168
55.300000,9.213260,15.148140,-0.307109,-7.714884,-0.366882,-5.345577
55.400000,9.229880,15.201400,-0.307663,-7.742009,-0.367682,-5.360082
55.500000,9.246580,15.231210,-0.308219,-7.757192,-0.368486,-5.366275
55.600000,9.263270,15.268960,-0.308776,-7.776417,-0.369291,-5.375249
55.700000,9.279960,15.317490,-0.309332,-7.801134,-0.370096,-5.387993
55.800000,9.296610,15.355980,-0.309887,-7.820736,-0.370900,-5.397192
55.900000,9.313270,15.402180,-0.310442,-7.844266,-0.371705,-5.409074
56.000000,9.329900,15.437560,-0.310997,-7.862285,-0.372509,-5.417140
56.100000,9.346640,15.479880,-0.311555,-7.883838,-0.373319,-5.427592
56.200000,9.363230,15.518890,-0.312108,-7.903706,-0.374123,-5.436899
56.300000,9.379890,15.562180,-0.312663,-7.925753,-0.374931,-5.447663
56.400000,9.396640,15.600470,-0.313221,-7.945254,-0.375743,-5.456631
56.500000,9.413280,15.640920,-0.313776,-7.965855,-0.376551,-5.466361
56.600000,9.429930,15.683730,-0.314331,-7.987658,-0.377360,-5.476890
56.700000,9.446580,15.724920,-0.314886,-8.008636,-0.378170,-5.486829
56.800000,9.463250,15.763480,-0.315442,-8.028274,-0.378981,-5.495822
56.900000,9.479980,15.808750,-0.315999,-8.051330,-0.379796,-5.507115
57.000000,9.496600,15.851950,-0.316553,-8.073332,-0.380607,-5.517692
57.100000,9.513230,15.894980,-0.317108,-8.095247,-0.381418,-5.528182
57.200000,9.529870,15.931940,-0.317662,-8.114070,-0.382231,-5.536536
57.300000,9.546550,15.970290,-0.318218,-8.133602,-0.383046,-5.545341
57.400000,9.563240,16.024660,-0.318775,-8.161292,-0.383862,-5.559679
57.500000,9.579910,16.056590,-0.319330,-8.177554,-0.384678,-5.566213
57.600000,9.596530,16.105470,-0.319884,-8.202449,-0.385492,-5.578614
57.700000,9.613230,16.147760,-0.320441,-8.223987,-0.386311,-5.588684
57.800000,9.629940,16.191100,-0.320998,-8.246060,-0.387131,-5.599091
57.900000,9.646600,16.237770,-0.321553,-8.269828,-0.387949,-5.610637
58.000000,9.663210,16.277290,-0.322107,-8.289956,-0.388766,-5.619703
58.100000,9.679900,16.324300,-0.322663,-8.313898,-0.389587,-5.631308
58.200000,9.696600,16.360550,-0.323220,-8.332360,-0.390409,-5.639174
