Repository: abubakardawood/tissue-phantom-material-database

Title:
A Database of Silicone Phantom Materials for Modeling Human Tissue Mechanics Across Varying Stiffnesses

Description:
This dataset contains processed mechanical compression test data for soft silicone phantoms
fabricated using Ecoflex (Smooth-On) with varying base materials and thinner concentrations.
The dataset provides force–compression measurements together with derived engineering and
true stress–strain quantities, intended for mechanical characterization, constitutive model
fitting, and the design of tissue-equivalent phantoms.

All files in this dataset are processed outputs generated from raw experimental measurements.
The raw data files are not included in this archive.

File: data/EF10_37_5T/EF10_37_5T_B1.csv (part 1 of 2)
EF10_37_5T_B_sample_1
Compression test;
Cylinder Diameter: 50mm;
Cylinder Height: 30mm;
Speed (mm/min): 10;
Machine: INSTRON 5900;
Load cell: 1kN;
Time (s),Compression (mm),Load (N),Engineering Strain [-],Engineering Stress (kPa),True Strain [-],True Stress (kPa)
0.000000,0.000000,0.008640,-0.000000,-0.004400,0.000000,-0.004400
0.100000,0.006800,0.028380,-0.000227,-0.014454,-0.000227,-0.014451
0.200000,0.027800,0.046160,-0.000927,-0.023509,-0.000927,-0.023487
0.300000,0.046260,0.078240,-0.001542,-0.039847,-0.001543,-0.039786
0.400000,0.063230,0.099280,-0.002108,-0.050563,-0.002110,-0.050456
0.500000,0.080020,0.131540,-0.002667,-0.066993,-0.002671,-0.066814
0.600000,0.096720,0.153290,-0.003224,-0.078070,-0.003229,-0.077818
0.700000,0.113400,0.167500,-0.003780,-0.085307,-0.003787,-0.084985
0.800000,0.129990,0.193550,-0.004333,-0.098574,-0.004342,-0.098147
0.900000,0.146700,0.218160,-0.004890,-0.111108,-0.004902,-0.110565
1.000000,0.163410,0.234050,-0.005447,-0.119201,-0.005462,-0.118551
1.100000,0.180050,0.264950,-0.006002,-0.134938,-0.006020,-0.134128
1.200000,0.196640,0.287430,-0.006555,-0.146387,-0.006576,-0.145427
1.300000,0.213310,0.306720,-0.007110,-0.156211,-0.007136,-0.155100
1.400000,0.230020,0.331200,-0.007667,-0.168679,-0.007697,-0.167385
1.500000,0.246700,0.355530,-0.008223,-0.181070,-0.008257,-0.179581
1.600000,0.263330,0.379290,-0.008778,-0.193171,-0.008816,-0.191475
1.700000,0.279970,0.401210,-0.009332,-0.204335,-0.009376,-0.202428
1.800000,0.296640,0.419100,-0.009888,-0.213446,-0.009937,-0.211335
1.900000,0.313310,0.447000,-0.010444,-0.227655,-0.010499,-0.225278
2.000000,0.329950,0.476060,-0.010998,-0.242455,-0.011059,-0.239789
2.100000,0.346620,0.494060,-0.011554,-0.251623,-0.011621,-0.248715
2.200000,0.363270,0.510370,-0.012109,-0.259929,-0.012183,-0.256782
2.300000,0.379940,0.540450,-0.012665,-0.275249,-0.012746,-0.271763
2.400000,0.396640,0.556750,-0.013221,-0.283550,-0.013310,-0.279802
2.500000,0.413300,0.576520,-0.013777,-0.293619,-0.013872,-0.289574
2.600000,0.429930,0.599650,-0.014331,-0.305399,-0.014435,-0.301023
2.700000,0.446640,0.622540,-0.014888,-0.317057,-0.015000,-0.312337
2.800000,0.463320,0.638710,-0.015444,-0.325292,-0.015565,-0.320269
2.900000,0.479940,0.663700,-0.015998,-0.338020,-0.016127,-0.332612
3.000000,0.496560,0.689600,-0.016552,-0.351210,-0.016691,-0.345397
3.100000,0.513270,0.711120,-0.017109,-0.362170,-0.017257,-0.355974
3.200000,0.529910,0.735840,-0.017664,-0.374760,-0.017822,-0.368141
3.300000,0.546600,0.758230,-0.018220,-0.386163,-0.018388,-0.379127
3.400000,0.563200,0.774790,-0.018773,-0.394597,-0.018952,-0.387189
3.500000,0.579880,0.796380,-0.019329,-0.405593,-0.019519,-0.397753
3.600000,0.596550,0.818390,-0.019885,-0.416803,-0.020085,-0.408514
3.700000,0.613230,0.842340,-0.020441,-0.429000,-0.020653,-0.420231
3.800000,0.629830,0.866430,-0.020994,-0.441269,-0.021218,-0.432005
3.900000,0.646500,0.884210,-0.021550,-0.450324,-0.021786,-0.440620
4.000000,0.663240,0.905530,-0.022108,-0.461183,-0.022356,-0.450987
4.100000,0.679960,0.924750,-0.022665,-0.470971,-0.022926,-0.460297
4.200000,0.696630,0.950430,-0.023221,-0.484050,-0.023495,-0.472810
4.300000,0.713260,0.966380,-0.023775,-0.492173,-0.024063,-0.480472
4.400000,0.729950,0.995280,-0.024332,-0.506892,-0.024633,-0.494558
4.500000,0.746660,1.018340,-0.024889,-0.518636,-0.025204,-0.505728
4.600000,0.763300,1.043330,-0.025443,-0.531364,-0.025773,-0.517844
4.700000,0.779930,1.057080,-0.025998,-0.538366,-0.026342,-0.524370
4.800000,0.796550,1.080110,-0.026552,-0.550096,-0.026911,-0.535490
4.900000,0.813210,1.106460,-0.027107,-0.563515,-0.027481,-0.548240
5.000000,0.829890,1.127110,-0.027663,-0.574032,-0.028053,-0.558153
5.100000,0.846540,1.147900,-0.028218,-0.584621,-0.028624,-0.568124
5.200000,0.863190,1.169750,-0.028773,-0.595749,-0.029195,-0.578607
5.300000,0.879890,1.188350,-0.029330,-0.605222,-0.029768,-0.587471
5.400000,0.896600,1.216430,-0.029887,-0.619523,-0.030342,-0.601007
5.500000,0.913220,1.236790,-0.030441,-0.629892,-0.030914,-0.610718
5.600000,0.929870,1.257480,-0.030996,-0.640429,-0.031486,-0.620579
5.700000,0.946620,1.278250,-0.031554,-0.651007,-0.032063,-0.630465
5.800000,0.963340,1.295310,-0.032111,-0.659696,-0.032638,-0.638512
5.900000,0.979960,1.324970,-0.032665,-0.674802,-0.033211,-0.652759
6.000000,0.996600,1.349870,-0.033220,-0.687483,-0.033784,-0.664645
6.100000,1.013250,1.369380,-0.033775,-0.697420,-0.034359,-0.673864
6.200000,1.029900,1.395840,-0.034330,-0.710895,-0.034933,-0.686490
6.300000,1.046610,1.418500,-0.034887,-0.722436,-0.035510,-0.697232
6.400000,1.063270,1.433460,-0.035442,-0.730055,-0.036086,-0.704180
6.500000,1.079880,1.456750,-0.035996,-0.741917,-0.036660,-0.715211
6.600000,1.096580,1.485060,-0.036553,-0.756335,-0.037237,-0.728689
6.700000,1.113250,1.509920,-0.037108,-0.768996,-0.037814,-0.740460
6.800000,1.129890,1.529930,-0.037663,-0.779187,-0.038391,-0.749840
6.900000,1.146530,1.552100,-0.038218,-0.790478,-0.038967,-0.760268
7.000000,1.163220,1.579640,-0.038774,-0.804504,-0.039546,-0.773310
7.100000,1.179930,1.596900,-0.039331,-0.813294,-0.040125,-0.781307
7.200000,1.196570,1.619890,-0.039886,-0.825003,-0.040703,-0.792097
7.300000,1.213250,1.638220,-0.040442,-0.834339,-0.041282,-0.800597
7.400000,1.229920,1.661690,-0.040997,-0.846292,-0.041861,-0.811596
7.500000,1.246640,1.692820,-0.041555,-0.862146,-0.042443,-0.826320
7.600000,1.263310,1.708760,-0.042110,-0.870264,-0.043023,-0.833617
7.700000,1.279950,1.728810,-0.042665,-0.880476,-0.043602,-0.842910
7.800000,1.296570,1.750220,-0.043219,-0.891380,-0.044181,-0.852855
7.900000,1.313280,1.779610,-0.043776,-0.906348,-0.044763,-0.866672
8.000000,1.330000,1.802680,-0.044333,-0.918097,-0.045346,-0.877395
8.100000,1.346610,1.823580,-0.044887,-0.928742,-0.045926,-0.887053
8.200000,1.363230,1.843170,-0.045441,-0.938719,-0.046506,-0.896062
8.300000,1.379900,1.869880,-0.045997,-0.952322,-0.047088,-0.908518
8.400000,1.396590,1.885850,-0.046553,-0.960456,-0.047671,-0.915743
8.500000,1.413230,1.916070,-0.047108,-0.975846,-0.048253,-0.929877
8.600000,1.429870,1.934180,-0.047662,-0.985070,-0.048836,-0.938119
8.700000,1.446520,1.959640,-0.048217,-0.998036,-0.049419,-0.949914
8.800000,1.463180,1.975280,-0.048773,-1.006002,-0.050002,-0.956936
8.900000,1.479920,2.002950,-0.049331,-1.020094,-0.050589,-0.969772
9.000000,1.496580,2.021780,-0.049886,-1.029684,-0.051173,-0.978317
9.100000,1.513210,2.046040,-0.050440,-1.042040,-0.051757,-0.989479
9.200000,1.529890,2.069700,-0.050996,-1.054090,-0.052343,-1.000335
9.300000,1.546660,2.093650,-0.051555,-1.066287,-0.052932,-1.011314
9.400000,1.563310,2.115640,-0.052110,-1.077487,-0.053517,-1.021338
9.500000,1.579930,2.134840,-0.052664,-1.087265,-0.054102,-1.030005
9.600000,1.596540,2.159160,-0.053218,-1.099651,-0.054686,-1.041130
9.700000,1.613250,2.180480,-0.053775,-1.110509,-0.055275,-1.050792
9.800000,1.629880,2.201260,-0.054329,-1.121093,-0.055861,-1.060184
9.900000,1.646540,2.232130,-0.054885,-1.136814,-0.056448,-1.074421
10.000000,1.663230,2.240690,-0.055441,-1.141174,-0.057037,-1.077906
10.100000,1.679870,2.275660,-0.055996,-1.158984,-0.057625,-1.094086
10.200000,1.696590,2.292430,-0.056553,-1.167525,-0.058215,-1.101498
10.300000,1.713210,2.318700,-0.057107,-1.180904,-0.058802,-1.113466
10.400000,1.729840,2.334640,-0.057661,-1.189022,-0.059391,-1.120462
10.500000,1.746540,2.362660,-0.058218,-1.203293,-0.059981,-1.133240
10.600000,1.763270,2.385140,-0.058776,-1.214742,-0.060574,-1.143345
10.700000,1.779970,2.414220,-0.059332,-1.229552,-0.061165,-1.156600
10.800000,1.796570,2.432830,-0.059886,-1.239030,-0.061754,-1.164830
10.900000,1.813230,2.451370,-0.060441,-1.248472,-0.062345,-1.173014
11.000000,1.829930,2.479560,-0.060998,-1.262830,-0.062937,-1.185800
11.100000,1.846660,2.500860,-0.061555,-1.273678,-0.063531,-1.195276
11.200000,1.863280,2.530910,-0.062109,-1.288982,-0.064122,-1.208924
11.300000,1.879900,2.550380,-0.062663,-1.298898,-0.064713,-1.217505
11.400000,1.896570,2.576390,-0.063219,-1.312145,-0.065306,-1.229192
11.500000,1.913240,2.595550,-0.063775,-1.321903,-0.065899,-1.237599
11.600000,1.929910,2.616500,-0.064330,-1.332573,-0.066493,-1.246848
11.700000,1.946550,2.641940,-0.064885,-1.345529,-0.067086,-1.258224
11.800000,1.963230,2.659790,-0.065441,-1.354620,-0.067681,-1.265972
11.900000,1.979890,2.690340,-0.065996,-1.370179,-0.068275,-1.279752
12.000000,1.996590,2.709340,-0.066553,-1.379856,-0.068871,-1.288022
12.100000,2.013160,2.731890,-0.067105,-1.391340,-0.069463,-1.297974
12.200000,2.029880,2.755300,-0.067663,-1.403263,-0.070061,-1.308314
12.300000,2.046580,2.778260,-0.068219,-1.414956,-0.070658,-1.318429
12.400000,2.063250,2.799330,-0.068775,-1.425687,-0.071254,-1.327635
12.500000,2.079880,2.818210,-0.069329,-1.435303,-0.071850,-1.335794
12.600000,2.096560,2.846030,-0.069885,-1.449471,-0.072447,-1.348174
12.700000,2.113290,2.874680,-0.070443,-1.464063,-0.073047,-1.360930
12.800000,2.129970,2.895140,-0.070999,-1.474483,-0.073645,-1.369796
12.900000,2.146660,2.912320,-0.071555,-1.483232,-0.074244,-1.377099
13.000000,2.163220,2.943630,-0.072107,-1.499178,-0.074839,-1.391077
13.100000,2.179840,2.962880,-0.072661,-1.508982,-0.075436,-1.399338
13.200000,2.196570,2.989460,-0.073219,-1.522519,-0.076038,-1.411042
13.300000,2.213270,3.012440,-0.073776,-1.534223,-0.076639,-1.421035
13.400000,2.229900,3.032070,-0.074330,-1.544221,-0.077237,-1.429439
13.500000,2.246550,3.056980,-0.074885,-1.556907,-0.077837,-1.440318
13.600000,2.263240,3.091090,-0.075441,-1.574279,-0.078439,-1.455513
13.700000,2.279920,3.108730,-0.075997,-1.583263,-0.079040,-1.462939
13.800000,2.296560,3.129590,-0.076552,-1.593887,-0.079641,-1.471872
13.900000,2.313220,3.153430,-0.077107,-1.606029,-0.080242,-1.482192
14.000000,2.329920,3.177560,-0.077664,-1.618318,-0.080846,-1.492633
14.100000,2.346590,3.201970,-0.078220,-1.630750,-0.081448,-1.503193
14.200000,2.363290,3.226430,-0.078776,-1.643207,-0.082052,-1.513761
14.300000,2.379920,3.250890,-0.079331,-1.655665,-0.082654,-1.524320
14.400000,2.396580,3.272200,-0.079886,-1.666518,-0.083258,-1.533386
14.500000,2.413290,3.295160,-0.080443,-1.678211,-0.083863,-1.543211
14.600000,2.430020,3.316680,-0.081001,-1.689171,-0.084470,-1.552347
14.700000,2.446590,3.343650,-0.081553,-1.702907,-0.085071,-1.564030
14.800000,2.463250,3.361060,-0.082108,-1.711774,-0.085676,-1.571223
14.900000,2.479960,3.391080,-0.082665,-1.727063,-0.086283,-1.584295
15.000000,2.496640,3.418930,-0.083221,-1.741247,-0.086889,-1.596338
15.100000,2.513290,3.437660,-0.083776,-1.750786,-0.087495,-1.604111
15.200000,2.529900,3.464940,-0.084330,-1.764679,-0.088099,-1.615864
15.300000,2.546620,3.490240,-0.084887,-1.777565,-0.088708,-1.626672
15.400000,2.563290,3.503880,-0.085443,-1.784511,-0.089315,-1.632037
15.500000,2.579930,3.536920,-0.085998,-1.801339,-0.089922,-1.646428
15.600000,2.596570,3.559260,-0.086552,-1.812716,-0.090529,-1.655821
15.700000,2.613240,3.579470,-0.087108,-1.823009,-0.091138,-1.664210
15.800000,2.629940,3.600590,-0.087665,-1.833765,-0.091748,-1.673009
15.900000,2.646660,3.626110,-0.088222,-1.846763,-0.092359,-1.683838
16.000000,2.663240,3.649580,-0.088775,-1.858716,-0.092965,-1.693709
16.100000,2.679860,3.680350,-0.089329,-1.874387,-0.093573,-1.706950
16.200000,2.696630,3.696590,-0.089888,-1.882658,-0.094187,-1.713430
16.300000,2.713310,3.726760,-0.090444,-1.898023,-0.094798,-1.726359
16.400000,2.729940,3.748190,-0.090998,-1.908937,-0.095408,-1.735228
16.500000,2.746530,3.774690,-0.091551,-1.922434,-0.096017,-1.746433
16.600000,2.763180,3.797410,-0.092106,-1.934005,-0.096628,-1.755872
16.700000,2.779840,3.822180,-0.092661,-1.946620,-0.097240,-1.766244
16.800000,2.796520,3.845530,-0.093217,-1.958512,-0.097852,-1.775945
16.900000,2.813180,3.868040,-0.093773,-1.969977,-0.098465,-1.785247
17.000000,2.829860,3.894380,-0.094329,-1.983391,-0.099079,-1.796301
17.100000,2.846610,3.919210,-0.094887,-1.996037,-0.099695,-1.806639
17.200000,2.863250,3.956550,-0.095442,-2.015054,-0.100308,-1.822734
17.300000,2.879880,3.977900,-0.095996,-2.025928,-0.100921,-1.831447
17.400000,2.896530,3.999920,-0.096551,-2.037143,-0.101536,-1.840454
17.500000,2.913290,4.023800,-0.097110,-2.049305,-0.102154,-1.850297
17.600000,2.929970,4.050990,-0.097666,-2.063152,-0.102770,-1.861653
17.700000,2.946620,4.073630,-0.098221,-2.074683,-0.103385,-1.870906
17.800000,2.963250,4.087670,-0.098775,-2.081833,-0.104000,-1.876200
17.900000,2.979920,4.123430,-0.099331,-2.100046,-0.104617,-1.891447
18.000000,2.996620,4.143410,-0.099887,-2.110221,-0.105235,-1.899437
18.100000,3.013300,4.167270,-0.100443,-2.122373,-0.105853,-1.909195
18.200000,3.029940,4.189750,-0.100998,-2.133822,-0.106470,-1.918310
18.300000,3.046580,4.216460,-0.101553,-2.147425,-0.107087,-1.929349
18.400000,3.063240,4.247610,-0.102108,-2.163290,-0.107705,-1.942401
18.500000,3.079920,4.263670,-0.102664,-2.171469,-0.108325,-1.948538
18.600000,3.096610,4.291340,-0.103220,-2.185562,-0.108945,-1.959967
18.700000,3.113230,4.319410,-0.103774,-2.199857,-0.109563,-1.971569
18.800000,3.129920,4.335650,-0.104331,-2.208128,-0.110184,-1.977753
18.900000,3.146640,4.363230,-0.104888,-2.222175,-0.110806,-1.989095
19.000000,3.163270,4.391670,-0.105442,-2.236659,-0.111426,-2.000821
19.100000,3.179900,4.420250,-0.105997,-2.251215,-0.112046,-2.012594
19.200000,3.196620,4.439340,-0.106554,-2.260937,-0.112669,-2.020025
19.300000,3.213290,4.461520,-0.107110,-2.272233,-0.113292,-2.028855
19.400000,3.229980,4.494540,-0.107666,-2.289050,-0.113915,-2.042598
19.500000,3.246560,4.506980,-0.108219,-2.295386,-0.114534,-2.046982
19.600000,3.263200,4.534180,-0.108773,-2.309239,-0.115156,-2.058055
19.700000,3.279910,4.560290,-0.109330,-2.322537,-0.115782,-2.068613
19.800000,3.296630,4.584510,-0.109888,-2.334872,-0.116408,-2.078298
19.900000,3.313270,4.612190,-0.110442,-2.348969,-0.117031,-2.089543
20.000000,3.329840,4.632160,-0.110995,-2.359140,-0.117652,-2.097288
20.100000,3.346580,4.657620,-0.111553,-2.372106,-0.118280,-2.107492
20.200000,3.363280,4.683020,-0.112109,-2.385043,-0.118907,-2.117657
20.300000,3.379940,4.712020,-0.112665,-2.399812,-0.119532,-2.129438
20.400000,3.396560,4.730280,-0.113219,-2.409112,-0.120157,-2.136355
20.500000,3.413220,4.763140,-0.113774,-2.425847,-0.120783,-2.149849
20.600000,3.429930,4.783150,-0.114331,-2.436038,-0.121412,-2.157524
20.700000,3.446620,4.809800,-0.114887,-2.449611,-0.122040,-2.168182
20.800000,3.463240,4.831470,-0.115441,-2.460647,-0.122666,-2.176587
20.900000,3.479930,4.860720,-0.115998,-2.475544,-0.123296,-2.188387
21.000000,3.496580,4.886370,-0.116553,-2.488608,-0.123924,-2.198554
21.100000,3.513300,4.908670,-0.117110,-2.499965,-0.124555,-2.207194
21.200000,3.529940,4.934970,-0.117665,-2.513360,-0.125183,-2.217626
21.300000,3.546560,4.958490,-0.118219,-2.525338,-0.125811,-2.226796
21.400000,3.563210,4.991260,-0.118774,-2.542028,-0.126441,-2.240102
21.500000,3.579940,5.009650,-0.119331,-2.551394,-0.127074,-2.246933
21.600000,3.596630,5.033860,-0.119888,-2.563724,-0.127706,-2.256365
21.700000,3.613230,5.059160,-0.120441,-2.576609,-0.128335,-2.266280
21.800000,3.629920,5.091130,-0.120997,-2.592891,-0.128967,-2.279158
21.900000,3.646590,5.115870,-0.121553,-2.605491,-0.129600,-2.288786
22.000000,3.663270,5.138870,-0.122109,-2.617205,-0.130233,-2.297621
22.100000,3.679890,5.162290,-0.122663,-2.629133,-0.130864,-2.306635
22.200000,3.696560,5.188570,-0.123219,-2.642517,-0.131498,-2.316910
22.300000,3.713230,5.219720,-0.123774,-2.658382,-0.132132,-2.329342
22.400000,3.729930,5.238690,-0.124331,-2.668043,-0.132767,-2.336322
22.500000,3.746550,5.261560,-0.124885,-2.679691,-0.133400,-2.345037
22.600000,3.763180,5.291880,-0.125439,-2.695132,-0.134034,-2.357057
22.700000,3.779920,5.311260,-0.125997,-2.705003,-0.134672,-2.364179
22.800000,3.796610,5.343840,-0.126554,-2.721595,-0.135309,-2.377167
22.900000,3.813310,5.368780,-0.127110,-2.734297,-0.135946,-2.386740
23.000000,3.829910,5.393210,-0.127664,-2.746739,-0.136580,-2.396080
23.100000,3.846600,5.421210,-0.128220,-2.761000,-0.137218,-2.406984
23.200000,3.863260,5.444170,-0.128775,-2.772693,-0.137855,-2.415639
23.300000,3.879960,5.473300,-0.129332,-2.787529,-0.138495,-2.427012
23.400000,3.896630,5.492260,-0.129888,-2.797185,-0.139133,-2.433865
23.500000,3.913290,5.526020,-0.130443,-2.814379,-0.139771,-2.447263
23.600000,3.929920,5.551800,-0.130997,-2.827509,-0.140409,-2.457112
23.700000,3.946560,5.577130,-0.131552,-2.840409,-0.141048,-2.466748
23.800000,3.963210,5.601790,-0.132107,-2.852968,-0.141687,-2.476071
23.900000,3.979870,5.627630,-0.132662,-2.866128,-0.142327,-2.485901
24.000000,3.996590,5.652100,-0.133220,-2.878591,-0.142970,-2.495106
24.100000,4.013260,5.681480,-0.133775,-2.893554,-0.143611,-2.506468
24.200000,4.029920,5.703640,-0.134331,-2.904840,-0.144252,-2.514631
24.300000,4.046490,5.725910,-0.134883,-2.916182,-0.144891,-2.522839
24.400000,4.063220,5.755400,-0.135441,-2.931201,-0.145535,-2.534197
24.500000,4.079940,5.778910,-0.135998,-2.943175,-0.146180,-2.542909
24.600000,4.096620,5.807900,-0.136554,-2.957939,-0.146824,-2.554021
24.700000,4.113220,5.830050,-0.137107,-2.969220,-0.147465,-2.562118
24.800000,4.129870,5.862670,-0.137662,-2.985833,-0.148108,-2.574797
24.900000,4.146560,5.883570,-0.138219,-2.996478,-0.148754,-2.582308
25.000000,4.163230,5.907090,-0.138774,-3.008456,-0.149399,-2.590960
25.100000,4.179950,5.937940,-0.139332,-3.024168,-0.150046,-2.602806
25.200000,4.196570,5.962790,-0.139886,-3.036824,-0.150690,-2.612016
25.300000,4.213210,5.985270,-0.140440,-3.048273,-0.151335,-2.620173
25.400000,4.229890,6.013330,-0.140996,-3.062564,-0.151982,-2.630754
25.500000,4.246590,6.040540,-0.141553,-3.076422,-0.152630,-2.640945
25.600000,4.263230,6.066960,-0.142108,-3.089877,-0.153277,-2.650782
25.700000,4.279890,6.094350,-0.142663,-3.103827,-0.153924,-2.661026
25.800000,4.296600,6.115860,-0.143220,-3.114782,-0.154574,-2.668683
25.900000,4.313310,6.145980,-0.143777,-3.130122,-0.155224,-2.680082
26.000000,4.329930,6.166900,-0.144331,-3.140776,-0.155872,-2.687465
26.100000,4.346600,6.193230,-0.144887,-3.154186,-0.156521,-2.697187
26.200000,4.363320,6.220290,-0.145444,-3.167968,-0.157173,-2.707206
26.300000,4.379950,6.248550,-0.145998,-3.182360,-0.157822,-2.717741
26.400000,4.396640,6.275070,-0.146555,-3.195867,-0.158474,-2.727498
26.500000,4.413270,6.295050,-0.147109,-3.206043,-0.159124,-2.734405
26.600000,4.429880,6.321410,-0.147663,-3.219468,-0.159773,-2.744072
26.700000,4.446640,6.357870,-0.148221,-3.238037,-0.160429,-2.758090
26.800000,4.463320,6.376810,-0.148777,-3.247683,-0.161082,-2.764501
26.900000,4.479910,6.406880,-0.149330,-3.262997,-0.161731,-2.775733
27.000000,4.496540,6.438110,-0.149885,-3.278902,-0.162383,-2.787445
27.100000,4.513260,6.456640,-0.150442,-3.288340,-0.163039,-2.793635
27.200000,4.529930,6.488430,-0.150998,-3.304530,-0.163693,-2.805554
27.300000,4.546530,6.510700,-0.151551,-3.315872,-0.164345,-2.813349
27.400000,4.563190,6.537060,-0.152106,-3.329297,-0.165000,-2.822890
27.500000,4.579900,6.562610,-0.152663,-3.342310,-0.165657,-2.832062
27.600000,4.596630,6.587770,-0.153221,-3.355124,-0.166316,-2.841048
27.700000,4.613240,6.611710,-0.153775,-3.367316,-0.166970,-2.849508
27.800000,4.629870,6.643710,-0.154329,-3.383614,-0.167625,-2.861424
27.900000,4.646490,6.667270,-0.154883,-3.395613,-0.168280,-2.869690
28.000000,4.663210,6.693590,-0.155440,-3.409017,-0.168940,-2.879119
28.100000,4.679950,6.719970,-0.155998,-3.422453,-0.169601,-2.888556
28.200000,4.696550,6.745130,-0.156552,-3.435267,-0.170257,-2.897470
28.300000,4.713190,6.774150,-0.157106,-3.450046,-0.170914,-2.908022
28.400000,4.729920,6.799890,-0.157664,-3.463156,-0.171576,-2.917141
28.500000,4.746580,6.827750,-0.158219,-3.477345,-0.172236,-2.927161
28.600000,4.763220,6.853680,-0.158774,-3.490551,-0.172895,-2.936342
28.700000,4.779900,6.887660,-0.159330,-3.507856,-0.173556,-2.948950
28.800000,4.796590,6.910980,-0.159886,-3.519733,-0.174218,-2.956976
28.900000,4.813260,6.937250,-0.160442,-3.533112,-0.174880,-2.966253
29.000000,4.829900,6.967320,-0.160997,-3.548427,-0.175541,-2.977142
29.100000,4.846550,6.991070,-0.161552,-3.560523,-0.176202,-2.985314
29.200000,4.863200,7.020530,-0.162107,-3.575527,-0.176864,-2.995910
29.300000,4.879880,7.049860,-0.162663,-3.590464,-0.177528,-3.006430
29.400000,4.896590,7.072840,-0.163220,-3.602168,-0.178194,-3.014223
29.500000,4.913190,7.102920,-0.163773,-3.617487,-0.178855,-3.025041
29.600000,4.929840,7.128900,-0.164328,-3.630719,-0.179519,-3.034090
29.700000,4.946600,7.158120,-0.164887,-3.645601,-0.180188,-3.044490
29.800000,4.963320,7.183700,-0.165444,-3.658628,-0.180855,-3.053330
29.900000,4.979980,7.202790,-0.165999,-3.668351,-0.181521,-3.059407
30.000000,4.996640,7.233360,-0.166555,-3.683920,-0.182187,-3.070346
30.100000,5.013290,7.258990,-0.167110,-3.696973,-0.182853,-3.079173
30.200000,5.030010,7.291800,-0.167667,-3.713683,-0.183523,-3.091021
30.300000,5.046660,7.314320,-0.168222,-3.725153,-0.184190,-3.098500
30.400000,5.063270,7.343240,-0.168776,-3.739881,-0.184856,-3.108680
30.500000,5.079910,7.366260,-0.169330,-3.751605,-0.185523,-3.116345
30.600000,5.096570,7.398180,-0.169886,-3.767862,-0.186192,-3.127756
30.700000,5.113230,7.423990,-0.170441,-3.781007,-0.186861,-3.136568
30.800000,5.129880,7.446260,-0.170996,-3.792349,-0.187530,-3.143873
30.900000,5.146560,7.474840,-0.171552,-3.806905,-0.188201,-3.153823
31.000000,5.163250,7.504940,-0.172108,-3.822235,-0.188873,-3.164396
31.100000,5.179960,7.532090,-0.172665,-3.836062,-0.189546,-3.173707
31.200000,5.196570,7.560470,-0.173219,-3.850516,-0.190215,-3.183533
31.300000,5.213190,7.590930,-0.173773,-3.866029,-0.190886,-3.194217
31.400000,5.229900,7.613860,-0.174330,-3.877707,-0.191560,-3.201706
31.500000,5.246600,7.641200,-0.174887,-3.891631,-0.192235,-3.211037
31.600000,5.263300,7.668610,-0.175443,-3.905591,-0.192909,-3.220381
31.700000,5.279950,7.694150,-0.175998,-3.918598,-0.193583,-3.228932
31.800000,5.296610,7.724990,-0.176554,-3.934305,-0.194257,-3.239689
31.900000,5.313280,7.745950,-0.177109,-3.944980,-0.194932,-3.246287
32.000000,5.329990,7.771480,-0.177666,-3.957982,-0.195609,-3.254782
32.100000,5.346600,7.801410,-0.178220,-3.973225,-0.196283,-3.265117
32.200000,5.363230,7.828420,-0.178774,-3.986982,-0.196957,-3.274212
32.300000,5.379910,7.852090,-0.179330,-3.999037,-0.197635,-3.281888
32.400000,5.396620,7.883500,-0.179887,-4.015034,-0.198314,-3.292780
32.500000,5.413240,7.914110,-0.180441,-4.030623,-0.198989,-3.303332
32.600000,5.429870,7.936590,-0.180996,-4.042072,-0.199666,-3.310475
32.700000,5.446540,7.959920,-0.181551,-4.053954,-0.200345,-3.317953
32.800000,5.463210,7.991410,-0.182107,-4.069992,-0.201024,-3.328818
32.900000,5.479870,8.011010,-0.182662,-4.079974,-0.201703,-3.334716
33.000000,5.496510,8.045250,-0.183217,-4.097412,-0.202382,-3.346697
33.100000,5.513200,8.070110,-0.183773,-4.110073,-0.203063,-3.354751
33.200000,5.529870,8.107640,-0.184329,-4.129187,-0.203744,-3.368058
33.300000,5.546600,8.122190,-0.184887,-4.136597,-0.204428,-3.371796
33.400000,5.563230,8.156370,-0.185441,-4.154005,-0.205108,-3.383682
33.500000,5.579900,8.184000,-0.185997,-4.168077,-0.205791,-3.392829
33.600000,5.596580,8.208560,-0.186553,-4.180585,-0.206474,-3.400686
33.700000,5.613260,8.242750,-0.187109,-4.197998,-0.207158,-3.412516
33.800000,5.629950,8.262620,-0.187665,-4.208118,-0.207842,-3.418401
33.900000,5.646560,8.291440,-0.188219,-4.222796,-0.208524,-3.427987
34.000000,5.663240,8.318120,-0.188775,-4.236384,-0.209209,-3.436662
34.100000,5.679940,8.339450,-0.189331,-4.247247,-0.209896,-3.443110
34.200000,5.696600,8.370490,-0.189887,-4.263056,-0.210581,-3.453558
34.300000,5.713190,8.400700,-0.190440,-4.278441,-0.211264,-3.463656
34.400000,5.729900,8.421520,-0.190997,-4.289045,-0.211952,-3.469852
34.500000,5.746570,8.447770,-0.191552,-4.302414,-0.212639,-3.478277
34.600000,5.763290,8.471560,-0.192110,-4.314530,-0.213329,-3.485667
34.700000,5.779940,8.501590,-0.192665,-4.329824,-0.214016,-3.495620
34.800000,5.796570,8.530360,-0.193219,-4.344477,-0.214703,-3.505041
34.900000,5.813220,8.555630,-0.193774,-4.357347,-0.215391,-3.513006
35.000000,5.829920,8.575310,-0.194331,-4.367370,-0.216082,-3.518656
35.100000,5.846610,8.602460,-0.194887,-4.381197,-0.216773,-3.527359
35.200000,5.863260,8.631240,-0.195442,-4.395854,-0.217462,-3.536720
35.300000,5.879940,8.654090,-0.195998,-4.407492,-0.218154,-3.543632
35.400000,5.896620,8.680040,-0.196554,-4.420708,-0.218845,-3.551800
35.500000,5.913290,8.708020,-0.197110,-4.434958,-0.219537,-3.560785
35.600000,5.929930,8.739300,-0.197664,-4.450889,-0.220228,-3.571107
35.700000,5.946610,8.766800,-0.198220,-4.464895,-0.220921,-3.579862
35.800000,5.963300,8.794220,-0.198777,-4.478859,-0.221616,-3.588567
35.900000,5.979950,8.823320,-0.199332,-4.493680,-0.222308,-3.597947
36.000000,5.996600,8.843730,-0.199887,-4.504075,-0.223002,-3.603770
36.100000,6.013180,8.877460,-0.200439,-4.521253,-0.223693,-3.615016
36.200000,6.029870,8.915320,-0.200996,-4.540535,-0.224389,-3.627907
36.300000,6.046610,8.936160,-0.201554,-4.551149,-0.225088,-3.633848
36.400000,6.063300,8.966390,-0.202110,-4.566545,-0.225785,-3.643601
36.500000,6.079870,8.993720,-0.202662,-4.580464,-0.226477,-3.652176
36.600000,6.096560,9.029560,-0.203219,-4.598717,-0.227175,-3.664172
36.700000,6.113240,9.049020,-0.203775,-4.608628,-0.227873,-3.669506
36.800000,6.129970,9.081470,-0.204332,-4.625155,-0.228574,-3.680086
36.900000,6.146620,9.112830,-0.204887,-4.641126,-0.229271,-3.690218
37.000000,6.163260,9.143190,-0.205442,-4.656588,-0.229969,-3.699930
37.100000,6.179970,9.172550,-0.205999,-4.671541,-0.230671,-3.709209
37.200000,6.196610,9.199670,-0.206554,-4.685353,-0.231369,-3.717577
37.300000,6.213310,9.229960,-0.207110,-4.700780,-0.232071,-3.727200
37.400000,6.229950,9.261830,-0.207665,-4.717011,-0.232771,-3.737453
37.500000,6.246580,9.290040,-0.208219,-4.731379,-0.233471,-3.746214
37.600000,6.263250,9.316640,-0.208775,-4.744926,-0.234173,-3.754304
37.700000,6.279920,9.346990,-0.209331,-4.760383,-0.234875,-3.763889
37.800000,6.296530,9.373810,-0.209884,-4.774042,-0.235576,-3.772046
37.900000,6.313210,9.402730,-0.210440,-4.788771,-0.236280,-3.781020
38.000000,6.330000,9.434900,-0.211000,-4.805155,-0.236989,-3.791267
38.100000,6.346630,9.463310,-0.211554,-4.819624,-0.237692,-3.800012
38.200000,6.363220,9.489110,-0.212107,-4.832764,-0.238393,-3.807699
38.300000,6.379870,9.518100,-0.212662,-4.847529,-0.239098,-3.816642
38.400000,6.396590,9.549300,-0.213220,-4.863419,-0.239806,-3.826442
38.500000,6.413270,9.581500,-0.213776,-4.879818,-0.240513,-3.836632
38.600000,6.429990,9.612810,-0.214333,-4.895764,-0.241222,-3.846440
38.700000,6.446580,9.641810,-0.214886,-4.910534,-0.241926,-3.855329
38.800000,6.463210,9.668730,-0.215440,-4.924244,-0.242633,-3.863363
38.900000,6.479900,9.697190,-0.215997,-4.938738,-0.243342,-3.871987
39.000000,6.496630,9.728430,-0.216554,-4.954649,-0.244054,-3.881698
39.100000,6.513250,9.755790,-0.217108,-4.968583,-0.244761,-3.889862
39.200000,6.529880,9.781000,-0.217663,-4.981422,-0.245469,-3.897153
39.300000,6.546590,9.817070,-0.218220,-4.999793,-0.246181,-3.908740
39.400000,6.563270,9.843320,-0.218776,-5.013162,-0.246893,-3.916404
39.500000,6.579880,9.874570,-0.219329,-5.029077,-0.247602,-3.926053
39.600000,6.596550,9.899110,-0.219885,-5.041575,-0.248314,-3.933009
39.700000,6.613220,9.931980,-0.220441,-5.058316,-0.249026,-3.943257
39.800000,6.629880,9.967760,-0.220996,-5.076538,-0.249739,-3.954644
39.900000,6.646570,9.998410,-0.221552,-5.092148,-0.250454,-3.963971
40.000000,6.663230,10.025120,-0.222108,-5.105752,-0.251167,-3.971725
40.100000,6.679900,10.056460,-0.222663,-5.121713,-0.251882,-3.981295
40.200000,6.696600,10.082580,-0.223220,-5.135016,-0.252598,-3.988778
40.300000,6.713320,10.120970,-0.223777,-5.154568,-0.253316,-4.001092
40.400000,6.729950,10.143850,-0.224332,-5.166220,-0.254030,-4.007274
40.500000,6.746570,10.176800,-0.224886,-5.183002,-0.254745,-4.017419
40.600000,6.763310,10.207530,-0.225444,-5.198652,-0.255465,-4.026649
40.700000,6.779970,10.238860,-0.225999,-5.214609,-0.256182,-4.036112
40.800000,6.796600,10.269700,-0.226553,-5.230315,-0.256899,-4.045370
40.900000,6.813240,10.299970,-0.227108,-5.245732,-0.257616,-4.054384
41.000000,6.829930,10.330680,-0.227664,-5.261372,-0.258336,-4.063545
41.100000,6.846580,10.352810,-0.228219,-5.272643,-0.259055,-4.069324
41.200000,6.863250,10.394370,-0.228775,-5.293809,-0.259775,-4.082718
41.300000,6.879880,10.422980,-0.229329,-5.308380,-0.260494,-4.091013
41.400000,6.896520,10.456120,-0.229884,-5.325258,-0.261214,-4.101067
41.500000,6.913270,10.489090,-0.230442,-5.342050,-0.261939,-4.111015
41.600000,6.929990,10.513560,-0.231000,-5.354512,-0.262664,-4.117622
41.700000,6.946560,10.553240,-0.231552,-5.374721,-0.263382,-4.130194
41.800000,6.963210,10.580630,-0.232107,-5.388671,-0.264105,-4.137922
41.900000,6.979890,10.605890,-0.232663,-5.401535,-0.264829,-4.144798
42.000000,6.996610,10.645390,-0.233220,-5.421653,-0.265556,-4.157213
42.100000,7.013250,10.675340,-0.233775,-5.436906,-0.266279,-4.165893
42.200000,7.029930,10.710860,-0.234331,-5.454996,-0.267005,-4.176721
42.300000,7.046610,10.738070,-0.234887,-5.468854,-0.267732,-4.184291
42.400000,7.063270,10.763720,-0.235442,-5.481918,-0.268458,-4.191242
42.500000,7.079910,10.797480,-0.235997,-5.499111,-0.269184,-4.201338
42.600000,7.096570,10.828430,-0.236552,-5.514874,-0.269911,-4.210318
42.700000,7.113260,10.865290,-0.237109,-5.533647,-0.270640,-4.221571
42.800000,7.129950,10.892050,-0.237665,-5.547276,-0.271369,-4.228882
42.900000,7.146610,10.929820,-0.238220,-5.566512,-0.272098,-4.240455
43.000000,7.163210,10.960090,-0.238774,-5.581928,-0.272825,-4.249111
43.100000,7.179840,10.993290,-0.239328,-5.598837,-0.273553,-4.258878
43.200000,7.196550,11.019600,-0.239885,-5.612236,-0.274286,-4.265945
43.300000,7.213250,11.054340,-0.240442,-5.629929,-0.275018,-4.276260
43.400000,7.229900,11.088850,-0.240997,-5.647505,-0.275749,-4.286475
43.500000,7.246540,11.115850,-0.241551,-5.661256,-0.276480,-4.293772
43.600000,7.263210,11.150780,-0.242107,-5.679046,-0.277213,-4.304109
43.700000,7.279910,11.181030,-0.242664,-5.694452,-0.277948,-4.312615
43.800000,7.296630,11.212880,-0.243221,-5.710673,-0.278684,-4.321717
43.900000,7.313260,11.247200,-0.243775,-5.728152,-0.279417,-4.331770
44.000000,7.329900,11.280510,-0.244330,-5.745117,-0.280151,-4.341412
44.100000,7.346550,11.318060,-0.244885,-5.764241,-0.280885,-4.352665
44.200000,7.363280,11.350830,-0.245443,-5.780930,-0.281624,-4.362043
44.300000,7.379910,11.380500,-0.245997,-5.796041,-0.282359,-4.370232
44.400000,7.396540,11.410990,-0.246551,-5.811569,-0.283094,-4.378719
44.500000,7.413210,11.446020,-0.247107,-5.829410,-0.283832,-4.388922
44.600000,7.429880,11.482160,-0.247663,-5.847816,-0.284570,-4.399530
44.700000,7.446510,11.513520,-0.248217,-5.863788,-0.285308,-4.408296
44.800000,7.463170,11.539360,-0.248772,-5.876948,-0.286047,-4.414926
44.900000,7.479900,11.580660,-0.249330,-5.897982,-0.286789,-4.427438
45.000000,7.496620,11.605690,-0.249887,-5.910729,-0.287532,-4.433713
45.100000,7.513280,11.639690,-0.250443,-5.928045,-0.288272,-4.443410
45.200000,7.529900,11.674370,-0.250997,-5.945708,-0.289012,-4.453355
45.300000,7.546570,11.704850,-0.251552,-5.961231,-0.289754,-4.461670
45.400000,7.563220,11.740150,-0.252107,-5.979209,-0.290496,-4.471807
45.500000,7.579940,11.767680,-0.252665,-5.993230,-0.291241,-4.478953
45.600000,7.596590,11.803240,-0.253220,-6.011341,-0.291984,-4.489151
45.700000,7.613210,11.837240,-0.253774,-6.028657,-0.292726,-4.498742
45.800000,7.629900,11.865410,-0.254330,-6.043004,-0.293472,-4.506087
45.900000,7.646610,11.904280,-0.254887,-6.062800,-0.294219,-4.517471
46.000000,7.663250,11.935690,-0.255442,-6.078797,-0.294964,-4.526019
46.100000,7.679890,11.970730,-0.255996,-6.096643,-0.295709,-4.535925
46.200000,7.696550,12.001040,-0.256552,-6.112079,-0.296456,-4.544015
46.300000,7.713250,12.034920,-0.257108,-6.129334,-0.297205,-4.553431
46.400000,7.729950,12.064990,-0.257665,-6.144649,-0.297955,-4.561388
46.500000,7.746560,12.098890,-0.258219,-6.161914,-0.298701,-4.570793
46.600000,7.763240,12.133870,-0.258775,-6.179729,-0.299451,-4.580572
46.700000,7.779920,12.169880,-0.259331,-6.198069,-0.300201,-4.590720
46.800000,7.796600,12.204580,-0.259887,-6.215742,-0.300952,-4.600353
46.900000,7.813260,12.240850,-0.260442,-6.234214,-0.301703,-4.610563
47.000000,7.829940,12.272490,-0.260998,-6.250328,-0.302455,-4.619005
47.100000,7.846600,12.300650,-0.261553,-6.264670,-0.303206,-4.626124
47.200000,7.863280,12.346400,-0.262109,-6.287970,-0.303960,-4.639834
47.300000,7.880020,12.375120,-0.262667,-6.302597,-0.304716,-4.647111
47.400000,7.896550,12.408820,-0.263218,-6.319760,-0.305464,-4.656283
47.500000,7.913230,12.442900,-0.263774,-6.337117,-0.306219,-4.665548
47.600000,7.929970,12.475260,-0.264332,-6.353598,-0.306977,-4.674136
47.700000,7.946640,12.507420,-0.264888,-6.369977,-0.307732,-4.682646
47.800000,7.963220,12.546980,-0.265441,-6.390124,-0.308485,-4.693926
47.900000,7.979910,12.579310,-0.265997,-6.406590,-0.309242,-4.702456
48.000000,7.996600,12.612070,-0.266553,-6.423275,-0.310000,-4.711129
48.100000,8.013300,12.647840,-0.267110,-6.441492,-0.310760,-4.720905
48.200000,8.029970,12.679120,-0.267666,-6.457423,-0.311518,-4.728992
48.300000,8.046550,12.711010,-0.268218,-6.473664,-0.312273,-4.737309
48.400000,8.063230,12.750120,-0.268774,-6.493583,-0.313033,-4.748274
48.500000,8.079980,12.791100,-0.269333,-6.514454,-0.313797,-4.759899
48.600000,8.096650,12.828450,-0.269888,-6.533476,-0.314558,-4.770167
48.700000,8.113230,12.864360,-0.270441,-6.551765,-0.315315,-4.779899
48.800000,8.129850,12.895280,-0.270995,-6.567512,-0.316075,-4.787749
48.900000,8.146560,12.931420,-0.271552,-6.585918,-0.316839,-4.797499
49.000000,8.163250,12.964630,-0.272108,-6.602832,-0.317603,-4.806146
49.100000,8.179890,12.999640,-0.272663,-6.620662,-0.318365,-4.815453
49.200000,8.196540,13.034570,-0.273218,-6.638452,-0.319129,-4.824707
49.300000,8.213260,13.072570,-0.273775,-6.657805,-0.319896,-4.835062
49.400000,8.229920,13.107900,-0.274331,-6.675799,-0.320661,-4.844422
49.500000,8.246550,13.140780,-0.274885,-6.692544,-0.321425,-4.852864
49.600000,8.263200,13.178280,-0.275440,-6.711643,-0.322191,-4.862988
49.700000,8.279870,13.213750,-0.275996,-6.729708,-0.322958,-4.872337
49.800000,8.296610,13.238900,-0.276554,-6.742516,-0.323729,-4.877849
49.900000,8.313320,13.278880,-0.277111,-6.762878,-0.324499,-4.888812
50.000000,8.329840,13.306790,-0.277661,-6.777092,-0.325261,-4.895356
50.100000,8.346510,13.353840,-0.278217,-6.801055,-0.326031,-4.908886
50.200000,8.363280,13.383030,-0.278776,-6.815921,-0.326806,-4.915806
50.300000,8.379960,13.413930,-0.279332,-6.831658,-0.327577,-4.923358
50.400000,8.396590,13.460720,-0.279886,-6.855488,-0.328346,-4.936731
50.500000,8.413270,13.502250,-0.280442,-6.876639,-0.329119,-4.948139
50.600000,8.429920,13.522240,-0.280997,-6.886820,-0.329890,-4.951642
50.700000,8.446550,13.558070,-0.281552,-6.905068,-0.330661,-4.960935
50.800000,8.463270,13.606900,-0.282109,-6.929937,-0.331438,-4.974940
50.900000,8.479920,13.632390,-0.282664,-6.942919,-0.332211,-4.980406
51.000000,8.496560,13.672200,-0.283219,-6.963194,-0.332984,-4.991088
51.100000,8.513250,13.711650,-0.283775,-6.983286,-0.333761,-5.001604
51.200000,8.529910,13.752100,-0.284330,-7.003887,-0.334537,-5.012469
51.300000,8.546580,13.785740,-0.284886,-7.021020,-0.335313,-5.020830
51.400000,8.563220,13.821150,-0.285441,-7.039054,-0.336089,-5.029822
51.500000,8.579970,13.859520,-0.285999,-7.058596,-0.336871,-5.039844
51.600000,8.596610,13.897650,-0.286554,-7.078015,-0.337648,-5.049784
51.700000,8.613280,13.934940,-0.287109,-7.097007,-0.338427,-5.059390
51.800000,8.629950,13.976640,-0.287665,-7.118244,-0.339207,-5.070575
51.900000,8.646630,14.013220,-0.288221,-7.136874,-0.339988,-5.079877
52.000000,8.663280,14.046710,-0.288776,-7.153931,-0.340768,-5.088047
52.100000,8.679920,14.090910,-0.289331,-7.176442,-0.341548,-5.100077
52.200000,8.696580,14.127160,-0.289886,-7.194904,-0.342330,-5.109202
52.300000,8.713230,14.164760,-0.290441,-7.214053,-0.343112,-5.118796
52.400000,8.729920,14.203750,-0.290997,-7.233910,-0.343896,-5.128862
52.500000,8.746620,14.242570,-0.291554,-7.253681,-0.344681,-5.138842
52.600000,8.763200,14.280640,-0.292107,-7.273070,-0.345462,-5.148558
52.700000,8.779860,14.318450,-0.292662,-7.292327,-0.346247,-5.158140
52.800000,8.796590,14.358660,-0.293220,-7.312805,-0.347035,-5.168547
52.900000,8.813300,14.395050,-0.293777,-7.331339,-0.347824,-5.177562
53.000000,8.829910,14.434660,-0.294330,-7.351512,-0.348608,-5.187739
53.100000,8.846540,14.478190,-0.294885,-7.373682,-0.349394,-5.199296
53.200000,8.863180,14.512760,-0.295439,-7.391288,-0.350181,-5.207611
53.300000,8.879910,14.550830,-0.295997,-7.410677,-0.350973,-5.217139
53.400000,8.896620,14.590360,-0.296554,-7.430809,-0.351764,-5.227173
53.500000,8.913220,14.635590,-0.297107,-7.453845,-0.352551,-5.239253
53.600000,8.929880,14.668460,-0.297663,-7.470585,-0.353341,-5.246871
53.700000,8.946580,14.706170,-0.298219,-7.489791,-0.354134,-5.256190
53.800000,8.963260,14.744910,-0.298775,-7.509521,-0.354927,-5.265861
53.900000,8.979880,14.786310,-0.299329,-7.530606,-0.355717,-5.276475
54.000000,8.996530,14.827840,-0.299884,-7.551757,-0.356510,-5.287103
54.100000,9.013210,14.864290,-0.300440,-7.570321,-0.357304,-5.295891
54.200000,9.029920,14.905390,-0.300997,-7.591253,-0.358101,-5.306306
54.300000,9.046540,14.948350,-0.301551,-7.613132,-0.358894,-5.317382
54.400000,9.063200,14.981750,-0.302107,-7.630143,-0.359689,-5.325026
54.500000,9.079940,15.025550,-0.302665,-7.652450,-0.360489,-5.336324
54.600000,9.096620,15.068020,-0.303221,-7.674080,-0.361287,-5.347140
54.700000,9.113260,15.104970,-0.303775,-7.692898,-0.362083,-5.355985
54.800000,9.129910,15.145070,-0.304330,-7.713321,-0.362880,-5.365923
54.900000,9.146580,15.181010,-0.304886,-7.731625,-0.363679,-5.374361
55.000000,9.163270,15.219470,-0.305442,-7.751212,-0.364480,-5.383664
55.100000,9.179990,15.266610,-0.306000,-7.775221,-0.365283,-5.396006
55.200000,9.196570,15.307820,-0.306552,-7.796209,-0.366080,-5.406263
55.300000,9.213210,15.346880,-0.307107,-7.816102,-0.366880,-5.415722
55.400000,9.229910,15.386460,-0.307664,-7.836260,-0.367683,-5.425327
55.500000,9.246620,15.431310,-0.308221,-7.859102,-0.368488,-5.436764
55.600000,9.263260,15.477040,-0.308775,-7.882392,-0.369290,-5.448504
55.700000,9.279910,15.514520,-0.309330,-7.901480,-0.370094,-5.457313
55.800000,9.296560,15.553080,-0.309885,-7.921119,-0.370898,-5.466480
55.900000,9.313240,15.603610,-0.310441,-7.946853,-0.371703,-5.479822
56.000000,9.329950,15.639600,-0.310998,-7.965183,-0.372512,-5.488024
56.100000,9.346530,15.680520,-0.311551,-7.986023,-0.373314,-5.497970
56.200000,9.363260,15.722880,-0.312109,-8.007597,-0.374124,-5.508357
56.300000,9.379980,15.771430,-0.312666,-8.032323,-0.374935,-5.520889
56.400000,9.396610,15.810420,-0.313220,-8.052181,-0.375742,-5.530074
56.500000,9.413230,15.847140,-0.313774,-8.070882,-0.376549,-5.538446
56.600000,9.429890,15.891060,-0.314330,-8.093250,-0.377358,-5.549302
56.700000,9.446590,15.932990,-0.314886,-8.114605,-0.378171,-5.559427
56.800000,9.463320,15.977510,-0.315444,-8.137279,-0.378985,-5.570423
56.900000,9.479940,16.022630,-0.315998,-8.160258,-0.379794,-5.581633
57.000000,9.496510,16.064770,-0.316550,-8.181720,-0.380602,-5.591794
57.100000,9.513220,16.107920,-0.317107,-8.203696,-0.381418,-5.602244
57.200000,9.529910,16.146960,-0.317664,-8.223579,-0.382233,-5.611247
57.300000,9.546620,16.196260,-0.318221,-8.248687,-0.383049,-5.623785
57.400000,9.563250,16.236570,-0.318775,-8.269217,-0.383863,-5.633197
57.500000,9.579900,16.282130,-0.319330,-8.292421,-0.384678,-5.644402
57.600000,9.596550,16.324190,-0.319885,-8.313842,-0.385493,-5.654368
57.700000,9.613260,16.365650,-0.320442,-8.334957,-0.386313,-5.664087
57.800000,9.629920,16.411190,-0.320997,-8.358150,-0.387130,-5.675206
57.900000,9.646530,16.460030,-0.321551,-8.383024,-0.387946,-5.687455
58.000000,9.663220,16.502870,-0.322107,-8.404843,-0.388766,-5.697581
58.100000,9.679930,16.556570,-0.322664,-8.432192,-0.389588,-5.711424
58.200000,9.696600,16.598390,-0.323220,-8.453491,-0.390409,-5.721153
