Repository: abubakardawood/tissue-phantom-material-database

Title:
A Database of Silicone Phantom Materials for Modeling Human Tissue Mechanics Across Varying Stiffnesses

Description:
This dataset contains processed mechanical compression test data for soft silicone phantoms
fabricated using Ecoflex (Smooth-On) with varying base materials and thinner concentrations.
The dataset provides force–compression measurements together with derived engineering and
true stress–strain quantities, intended for mechanical characterization, constitutive model
fitting, and the design of tissue-equivalent phantoms.

All files in this dataset are processed outputs generated from raw experimental measurements.
The raw data files are not included in this archive.

File: data/EF10_37_5T/EF10_37_5T_B2.csv (part 1 of 2)
EF10_37_5T_B_sample_2
Compression test;
Cylinder Diameter: 50mm;
Cylinder Height: 30mm;
Speed (mm/min): 10;
Machine: INSTRON 5900;
Load cell: 1kN;
Time (s),Compression (mm),Load (N),Engineering Strain [-],Engineering Stress (kPa),True Strain [-],True Stress (kPa)
0.000000,0.000000,-0.004640,-0.000000,0.002363,0.000000,0.002363
0.100000,0.006790,0.026150,-0.000226,-0.013318,-0.000226,-0.013315
0.200000,0.027790,0.049400,-0.000926,-0.025159,-0.000927,-0.025136
0.300000,0.046280,0.076280,-0.001543,-0.038849,-0.001544,-0.038789
0.400000,0.063250,0.103850,-0.002108,-0.052890,-0.002111,-0.052779
0.500000,0.080040,0.124730,-0.002668,-0.063524,-0.002672,-0.063355
0.600000,0.096730,0.147870,-0.003224,-0.075310,-0.003230,-0.075067
0.700000,0.113430,0.168810,-0.003781,-0.085974,-0.003788,-0.085649
0.800000,0.129990,0.194070,-0.004333,-0.098839,-0.004342,-0.098411
0.900000,0.146700,0.225970,-0.004890,-0.115086,-0.004902,-0.114523
1.000000,0.163410,0.246050,-0.005447,-0.125312,-0.005462,-0.124630
1.100000,0.180070,0.265980,-0.006002,-0.135463,-0.006020,-0.134649
1.200000,0.196660,0.294650,-0.006555,-0.150064,-0.006577,-0.149080
1.300000,0.213330,0.315440,-0.007111,-0.160652,-0.007136,-0.159510
1.400000,0.230020,0.339050,-0.007667,-0.172677,-0.007697,-0.171353
1.500000,0.246700,0.363420,-0.008223,-0.185088,-0.008257,-0.183566
1.600000,0.263330,0.383000,-0.008778,-0.195060,-0.008816,-0.193348
1.700000,0.279970,0.402570,-0.009332,-0.205027,-0.009376,-0.203114
1.800000,0.296630,0.429370,-0.009888,-0.218676,-0.009937,-0.216514
1.900000,0.313320,0.450180,-0.010444,-0.229275,-0.010499,-0.226880
2.000000,0.329960,0.480360,-0.010999,-0.244645,-0.011060,-0.241955
2.100000,0.346630,0.495130,-0.011554,-0.252168,-0.011622,-0.249254
2.200000,0.363260,0.517850,-0.012109,-0.263739,-0.012183,-0.260545
2.300000,0.379940,0.541210,-0.012665,-0.275636,-0.012746,-0.272145
2.400000,0.396640,0.554960,-0.013221,-0.282639,-0.013310,-0.278902
2.500000,0.413290,0.586320,-0.013776,-0.298610,-0.013872,-0.294497
2.600000,0.429920,0.608660,-0.014331,-0.309988,-0.014434,-0.305546
2.700000,0.446630,0.626600,-0.014888,-0.319125,-0.015000,-0.314374
2.800000,0.463320,0.651700,-0.015444,-0.331908,-0.015565,-0.326782
2.900000,0.479940,0.671310,-0.015998,-0.341895,-0.016127,-0.336426
3.000000,0.496560,0.696310,-0.016552,-0.354628,-0.016691,-0.348758
3.100000,0.513290,0.718050,-0.017110,-0.365700,-0.017258,-0.359443
3.200000,0.529910,0.743040,-0.017664,-0.378427,-0.017822,-0.371743
3.300000,0.546600,0.759560,-0.018220,-0.386841,-0.018388,-0.379792
3.400000,0.563210,0.787200,-0.018774,-0.400918,-0.018952,-0.393391
3.500000,0.579890,0.807530,-0.019330,-0.411272,-0.019519,-0.403322
3.600000,0.596560,0.831950,-0.019885,-0.423709,-0.020086,-0.415283
3.700000,0.613240,0.847800,-0.020441,-0.431781,-0.020653,-0.422955
3.800000,0.629840,0.870630,-0.020995,-0.443408,-0.021218,-0.434099
3.900000,0.646510,0.898740,-0.021550,-0.457725,-0.021786,-0.447860
4.000000,0.663230,0.924220,-0.022108,-0.470701,-0.022356,-0.460295
4.100000,0.679970,0.944480,-0.022666,-0.481020,-0.022926,-0.470117
4.200000,0.696640,0.959510,-0.023221,-0.488674,-0.023495,-0.477327
4.300000,0.713260,0.986270,-0.023775,-0.502303,-0.024063,-0.490361
4.400000,0.729920,1.002230,-0.024331,-0.510432,-0.024632,-0.498012
4.500000,0.746640,1.028240,-0.024888,-0.523678,-0.025203,-0.510645
4.600000,0.763280,1.050510,-0.025443,-0.535020,-0.025772,-0.521408
4.700000,0.779930,1.076650,-0.025998,-0.548333,-0.026342,-0.534078
4.800000,0.796550,1.091580,-0.026552,-0.555937,-0.026911,-0.541176
4.900000,0.813200,1.124910,-0.027107,-0.572912,-0.027481,-0.557382
5.000000,0.829870,1.142630,-0.027662,-0.581937,-0.028052,-0.565839
5.100000,0.846530,1.167180,-0.028218,-0.594440,-0.028623,-0.577666
5.200000,0.863190,1.185320,-0.028773,-0.603679,-0.029195,-0.586309
5.300000,0.879890,1.209630,-0.029330,-0.616060,-0.029768,-0.597991
5.400000,0.896600,1.237850,-0.029887,-0.630432,-0.030342,-0.611590
5.500000,0.913220,1.256950,-0.030441,-0.640159,-0.030914,-0.620673
5.600000,0.929870,1.280090,-0.030996,-0.651944,-0.031486,-0.631737
5.700000,0.946620,1.304390,-0.031554,-0.664320,-0.032063,-0.643358
5.800000,0.963330,1.323100,-0.032111,-0.673849,-0.032638,-0.652211
5.900000,0.979950,1.347710,-0.032665,-0.686383,-0.033210,-0.663962
6.000000,0.996610,1.371830,-0.033220,-0.698667,-0.033785,-0.675457
6.100000,1.013260,1.396680,-0.033775,-0.711323,-0.034359,-0.687298
6.200000,1.029900,1.412840,-0.034330,-0.719554,-0.034933,-0.694851
6.300000,1.046600,1.438980,-0.034887,-0.732866,-0.035510,-0.707299
6.400000,1.063270,1.453980,-0.035442,-0.740506,-0.036086,-0.714261
6.500000,1.079870,1.482000,-0.035996,-0.754776,-0.036659,-0.727608
6.600000,1.096580,1.506410,-0.036553,-0.767208,-0.037237,-0.739165
6.700000,1.113240,1.531910,-0.037108,-0.780195,-0.037814,-0.751244
6.800000,1.129880,1.552210,-0.037663,-0.790534,-0.038390,-0.760760
6.900000,1.146530,1.575860,-0.038218,-0.802579,-0.038967,-0.771906
7.000000,1.163230,1.600100,-0.038774,-0.814924,-0.039546,-0.783326
7.100000,1.179940,1.619740,-0.039331,-0.824927,-0.040126,-0.792481
7.200000,1.196570,1.644660,-0.039886,-0.837618,-0.040703,-0.804209
7.300000,1.213250,1.667070,-0.040442,-0.849032,-0.041282,-0.814696
7.400000,1.229920,1.683670,-0.040997,-0.857486,-0.041861,-0.822331
7.500000,1.246630,1.714710,-0.041554,-0.873295,-0.042442,-0.837005
7.600000,1.263320,1.735270,-0.042111,-0.883766,-0.043023,-0.846550
7.700000,1.279960,1.762950,-0.042665,-0.897863,-0.043602,-0.859555
7.800000,1.296580,1.785140,-0.043219,-0.909164,-0.044181,-0.869871
7.900000,1.313270,1.807270,-0.043776,-0.920435,-0.044763,-0.880142
8.000000,1.329990,1.832120,-0.044333,-0.933091,-0.045346,-0.891724
8.100000,1.346610,1.856300,-0.044887,-0.945406,-0.045926,-0.902969
8.200000,1.363230,1.884100,-0.045441,-0.959564,-0.046506,-0.915961
8.300000,1.379880,1.902230,-0.045996,-0.968798,-0.047087,-0.924237
8.400000,1.396560,1.926670,-0.046552,-0.981245,-0.047670,-0.935566
8.500000,1.413210,1.950580,-0.047107,-0.993422,-0.048253,-0.946625
8.600000,1.429840,1.965020,-0.047661,-1.000776,-0.048835,-0.953078
8.700000,1.446520,1.989220,-0.048217,-1.013101,-0.049419,-0.964252
8.800000,1.463200,2.009990,-0.048773,-1.023680,-0.050003,-0.973751
8.900000,1.479920,2.040230,-0.049331,-1.039081,-0.050589,-0.987822
9.000000,1.496580,2.058790,-0.049886,-1.048533,-0.051173,-0.996226
9.100000,1.513210,2.081870,-0.050440,-1.060288,-0.051757,-1.006806
9.200000,1.529890,2.109640,-0.050996,-1.074431,-0.052343,-1.019639
9.300000,1.546650,2.124860,-0.051555,-1.082182,-0.052931,-1.026390
9.400000,1.563310,2.156820,-0.052110,-1.098459,-0.053517,-1.041218
9.500000,1.579940,2.178210,-0.052665,-1.109353,-0.054102,-1.050930
9.600000,1.596540,2.206140,-0.053218,-1.123578,-0.054686,-1.063783
9.700000,1.613250,2.226480,-0.053775,-1.133937,-0.055275,-1.072959
9.800000,1.629870,2.251760,-0.054329,-1.146812,-0.055861,-1.084507
9.900000,1.646540,2.276860,-0.054885,-1.159595,-0.056448,-1.095951
10.000000,1.663230,2.295030,-0.055441,-1.168849,-0.057037,-1.104047
10.100000,1.679870,2.319220,-0.055996,-1.181169,-0.057625,-1.115029
10.200000,1.696590,2.343570,-0.056553,-1.193570,-0.058215,-1.126070
10.300000,1.713220,2.367390,-0.057107,-1.205702,-0.058803,-1.136847
10.400000,1.729850,2.390470,-0.057662,-1.217456,-0.059391,-1.147256
10.500000,1.746530,2.409670,-0.058218,-1.227235,-0.059981,-1.155788
10.600000,1.763240,2.439670,-0.058775,-1.242514,-0.060573,-1.169485
10.700000,1.779940,2.464630,-0.059331,-1.255226,-0.061164,-1.180752
10.800000,1.796550,2.488460,-0.059885,-1.267362,-0.061753,-1.191466
10.900000,1.813220,2.508880,-0.060441,-1.277762,-0.062344,-1.200533
11.000000,1.829920,2.530020,-0.060997,-1.288529,-0.062937,-1.209932
11.100000,1.846660,2.553040,-0.061555,-1.300253,-0.063531,-1.220215
11.200000,1.863280,2.577340,-0.062109,-1.312628,-0.064122,-1.231102
11.300000,1.879890,2.600870,-0.062663,-1.324612,-0.064712,-1.241608
11.400000,1.896570,2.624820,-0.063219,-1.336810,-0.065306,-1.252298
11.500000,1.913250,2.650740,-0.063775,-1.350011,-0.065899,-1.263914
11.600000,1.929920,2.674360,-0.064331,-1.362040,-0.066493,-1.274419
11.700000,1.946560,2.695890,-0.064885,-1.373006,-0.067086,-1.283918
11.800000,1.963230,2.721480,-0.065441,-1.386038,-0.067681,-1.295335
11.900000,1.979880,2.752050,-0.065996,-1.401608,-0.068275,-1.309107
12.000000,1.996570,2.769260,-0.066552,-1.410373,-0.068870,-1.316509
12.100000,2.013140,2.789340,-0.067105,-1.420599,-0.069462,-1.325270
12.200000,2.029870,2.816340,-0.067662,-1.434350,-0.070060,-1.337299
12.300000,2.046570,2.836760,-0.068219,-1.444750,-0.070657,-1.346191
12.400000,2.063240,2.865710,-0.068775,-1.459494,-0.071254,-1.359118
12.500000,2.079870,2.889270,-0.069329,-1.471493,-0.071849,-1.369476
12.600000,2.096550,2.904880,-0.069885,-1.479443,-0.072447,-1.376052
12.700000,2.113280,2.934870,-0.070443,-1.494717,-0.073047,-1.389425
12.800000,2.129960,2.955960,-0.070999,-1.505458,-0.073645,-1.398573
12.900000,2.146640,2.977720,-0.071555,-1.516540,-0.074244,-1.408025
13.000000,2.163210,3.006600,-0.072107,-1.531249,-0.074839,-1.420835
13.100000,2.179840,3.036280,-0.072661,-1.546365,-0.075436,-1.434004
13.200000,2.196560,3.057080,-0.073219,-1.556958,-0.076038,-1.442960
13.300000,2.213260,3.080070,-0.073775,-1.568667,-0.076638,-1.452938
13.400000,2.229890,3.102590,-0.074330,-1.580136,-0.077237,-1.462685
13.500000,2.246550,3.126160,-0.074885,-1.592140,-0.077837,-1.472913
13.600000,2.263240,3.148060,-0.075441,-1.603294,-0.078439,-1.482339
13.700000,2.279930,3.172870,-0.075998,-1.615929,-0.079041,-1.493123
13.800000,2.296580,3.199950,-0.076553,-1.629721,-0.079642,-1.504962
13.900000,2.313230,3.221140,-0.077108,-1.640513,-0.080243,-1.514017
14.000000,2.329930,3.249160,-0.077664,-1.654784,-0.080846,-1.526266
14.100000,2.346590,3.270970,-0.078220,-1.665891,-0.081448,-1.535586
14.200000,2.363290,3.296890,-0.078776,-1.679092,-0.082052,-1.546820
14.300000,2.379940,3.315020,-0.079331,-1.688326,-0.082655,-1.554389
14.400000,2.396610,3.343640,-0.079887,-1.702902,-0.083259,-1.566862
14.500000,2.413300,3.368610,-0.080443,-1.715619,-0.083864,-1.577609
14.600000,2.430000,3.393790,-0.081000,-1.728443,-0.084469,-1.588439
14.700000,2.446590,3.423530,-0.081553,-1.743590,-0.085071,-1.601395
14.800000,2.463260,3.439730,-0.082109,-1.751840,-0.085676,-1.607999
14.900000,2.479960,3.461800,-0.082665,-1.763080,-0.086283,-1.617335
15.000000,2.496650,3.493430,-0.083222,-1.779189,-0.086890,-1.631122
15.100000,2.513280,3.518890,-0.083776,-1.792156,-0.087494,-1.642016
15.200000,2.529890,3.536700,-0.084330,-1.801227,-0.088099,-1.649330
15.300000,2.546600,3.565840,-0.084887,-1.816067,-0.088707,-1.661907
15.400000,2.563280,3.593090,-0.085443,-1.829946,-0.089315,-1.673590
15.500000,2.579930,3.613620,-0.085998,-1.840402,-0.089922,-1.682131
15.600000,2.596580,3.639610,-0.086553,-1.853638,-0.090530,-1.693201
15.700000,2.613240,3.662980,-0.087108,-1.865540,-0.091138,-1.703037
15.800000,2.629940,3.689710,-0.087665,-1.879154,-0.091748,-1.714418
15.900000,2.646650,3.710410,-0.088222,-1.889696,-0.092358,-1.722984
16.000000,2.663230,3.732160,-0.088774,-1.900773,-0.092965,-1.732034
16.100000,2.679840,3.757440,-0.089328,-1.913648,-0.093572,-1.742706
16.200000,2.696610,3.783500,-0.089887,-1.926921,-0.094187,-1.753716
16.300000,2.713320,3.815660,-0.090444,-1.943300,-0.094799,-1.767540
16.400000,2.729950,3.830360,-0.090998,-1.950786,-0.095408,-1.773268
16.500000,2.746550,3.861020,-0.091552,-1.966401,-0.096017,-1.786374
16.600000,2.763200,3.890780,-0.092107,-1.981558,-0.096628,-1.799043
16.700000,2.779830,3.911590,-0.092661,-1.992156,-0.097239,-1.807561
16.800000,2.796530,3.942330,-0.093218,-2.007812,-0.097853,-1.820649
16.900000,2.813190,3.963330,-0.093773,-2.018507,-0.098465,-1.829226
17.000000,2.829860,3.988790,-0.094329,-2.031474,-0.099079,-1.839848
17.100000,2.846610,4.014480,-0.094887,-2.044558,-0.099695,-1.850556
17.200000,2.863240,4.035330,-0.095441,-2.055177,-0.100308,-1.859028
17.300000,2.879890,4.063000,-0.095996,-2.069269,-0.100922,-1.870627
17.400000,2.896540,4.085910,-0.096551,-2.080937,-0.101536,-1.880020
17.500000,2.913290,4.113230,-0.097110,-2.094851,-0.102154,-1.891421
17.600000,2.929990,4.142620,-0.097666,-2.109819,-0.102771,-1.903761
17.700000,2.946620,4.162510,-0.098221,-2.119949,-0.103385,-1.911726
17.800000,2.963250,4.190580,-0.098775,-2.134245,-0.104000,-1.923435
17.900000,2.979910,4.218310,-0.099330,-2.148368,-0.104617,-1.934970
18.000000,2.996610,4.241760,-0.099887,-2.160311,-0.105235,-1.944524
18.100000,3.013290,4.267900,-0.100443,-2.173624,-0.105853,-1.955298
18.200000,3.029910,4.287350,-0.100997,-2.183529,-0.106469,-1.963000
18.300000,3.046560,4.315680,-0.101552,-2.197958,-0.107086,-1.974751
18.400000,3.063230,4.337710,-0.102108,-2.209178,-0.107705,-1.983604
18.500000,3.079900,4.365560,-0.102663,-2.223361,-0.108324,-1.995104
18.600000,3.096590,4.390820,-0.103220,-2.236226,-0.108944,-2.005404
18.700000,3.113210,4.415260,-0.103774,-2.248673,-0.109562,-2.015320
18.800000,3.129890,4.437670,-0.104330,-2.260087,-0.110183,-2.024293
18.900000,3.146610,4.462370,-0.104887,-2.272666,-0.110805,-2.034293
19.000000,3.163240,4.483650,-0.105441,-2.283504,-0.111425,-2.042728
19.100000,3.179880,4.513390,-0.105996,-2.298651,-0.112045,-2.055003
19.200000,3.196600,4.539070,-0.106553,-2.311729,-0.112669,-2.065407
19.300000,3.213270,4.568360,-0.107109,-2.326647,-0.113291,-2.077442
19.400000,3.229990,4.589970,-0.107666,-2.337653,-0.113915,-2.085966
19.500000,3.246580,4.618650,-0.108219,-2.352259,-0.114535,-2.097699
19.600000,3.263230,4.638410,-0.108774,-2.362323,-0.115158,-2.105363
19.700000,3.279940,4.667600,-0.109331,-2.377189,-0.115783,-2.117288
19.800000,3.296660,4.690220,-0.109889,-2.388709,-0.116409,-2.126217
19.900000,3.313280,4.719950,-0.110443,-2.403851,-0.117031,-2.138363
20.000000,3.329860,4.744860,-0.110995,-2.416537,-0.117653,-2.148313
20.100000,3.346580,4.770230,-0.111553,-2.429458,-0.118280,-2.158446
20.200000,3.363270,4.795740,-0.112109,-2.442450,-0.118906,-2.168630
20.300000,3.379930,4.826210,-0.112664,-2.457969,-0.119532,-2.181043
20.400000,3.396550,4.850780,-0.113218,-2.470482,-0.120156,-2.190778
20.500000,3.413200,4.871710,-0.113773,-2.481142,-0.120783,-2.198854
20.600000,3.429910,4.900000,-0.114330,-2.495550,-0.121411,-2.210233
20.700000,3.446610,4.924370,-0.114887,-2.507961,-0.122040,-2.219829
20.800000,3.463230,4.943190,-0.115441,-2.517546,-0.122666,-2.226918
20.900000,3.479910,4.977390,-0.115997,-2.534964,-0.123295,-2.240916
21.000000,3.496570,5.004730,-0.116552,-2.548888,-0.123923,-2.251809
21.100000,3.513270,5.025070,-0.117109,-2.559247,-0.124554,-2.259536
21.200000,3.529900,5.055410,-0.117663,-2.574699,-0.125182,-2.271751
21.300000,3.546510,5.084030,-0.118217,-2.589275,-0.125809,-2.283179
21.400000,3.563200,5.106670,-0.118773,-2.600806,-0.126440,-2.291899
21.500000,3.579920,5.130620,-0.119331,-2.613003,-0.127073,-2.301192
21.600000,3.596590,5.153400,-0.119886,-2.624605,-0.127704,-2.309951
21.700000,3.613180,5.182680,-0.120439,-2.639517,-0.128333,-2.321616
21.800000,3.629900,5.211490,-0.120997,-2.654190,-0.128967,-2.333042
21.900000,3.646580,5.230620,-0.121553,-2.663933,-0.129599,-2.340125
22.000000,3.663240,5.258310,-0.122108,-2.678035,-0.130232,-2.351026
22.100000,3.679850,5.289550,-0.122662,-2.693946,-0.130863,-2.363502
22.200000,3.696550,5.312980,-0.123218,-2.705878,-0.131497,-2.372465
22.300000,3.713220,5.343990,-0.123774,-2.721672,-0.132131,-2.384800
22.400000,3.729930,5.359930,-0.124331,-2.729790,-0.132767,-2.390392
22.500000,3.746570,5.391680,-0.124886,-2.745960,-0.133401,-2.403029
22.600000,3.763200,5.416610,-0.125440,-2.758657,-0.134034,-2.412611
22.700000,3.779920,5.446070,-0.125997,-2.773661,-0.134672,-2.424187
22.800000,3.796620,5.475610,-0.126554,-2.788705,-0.135309,-2.435783
22.900000,3.813330,5.497680,-0.127111,-2.799945,-0.135947,-2.444042
23.000000,3.829920,5.520690,-0.127664,-2.811664,-0.136581,-2.452716
23.100000,3.846610,5.549450,-0.128220,-2.826312,-0.137219,-2.463921
23.200000,3.863270,5.573260,-0.128776,-2.838438,-0.137856,-2.472916
23.300000,3.879970,5.597670,-0.129332,-2.850870,-0.138495,-2.482160
23.400000,3.896640,5.630660,-0.129888,-2.867672,-0.139133,-2.495195
23.500000,3.913290,5.650100,-0.130443,-2.877572,-0.139771,-2.502213
23.600000,3.929930,5.686600,-0.130998,-2.896162,-0.140409,-2.516771
23.700000,3.946570,5.709920,-0.131552,-2.908038,-0.141048,-2.525479
23.800000,3.963230,5.732560,-0.132108,-2.919569,-0.141688,-2.533871
23.900000,3.979890,5.763210,-0.132663,-2.935179,-0.142328,-2.545789
24.000000,3.996610,5.788630,-0.133220,-2.948125,-0.142970,-2.555375
24.100000,4.013260,5.806700,-0.133775,-2.957328,-0.143611,-2.561710
24.200000,4.029910,5.840230,-0.134330,-2.974405,-0.144252,-2.574852
24.300000,4.046470,5.869340,-0.134882,-2.989230,-0.144890,-2.586036
24.400000,4.063200,5.892580,-0.135440,-3.001066,-0.145535,-2.594602
24.500000,4.079920,5.915760,-0.135997,-3.012872,-0.146179,-2.603129
24.600000,4.096610,5.942480,-0.136554,-3.026480,-0.146824,-2.613203
24.700000,4.113220,5.978680,-0.137107,-3.044917,-0.147465,-2.627436
24.800000,4.129860,5.996980,-0.137662,-3.054237,-0.148108,-2.633784
24.900000,4.146540,6.019290,-0.138218,-3.065599,-0.148753,-2.641878
25.000000,4.163230,6.047050,-0.138774,-3.079737,-0.149399,-2.652349
25.100000,4.179960,6.069630,-0.139332,-3.091237,-0.150046,-2.660529
25.200000,4.196580,6.099870,-0.139886,-3.106638,-0.150690,-2.672063
25.300000,4.213220,6.126490,-0.140441,-3.120196,-0.151335,-2.681993
25.400000,4.229890,6.157770,-0.140996,-3.136127,-0.151982,-2.693944
25.500000,4.246600,6.179710,-0.141553,-3.147300,-0.152631,-2.701790
25.600000,4.263250,6.202920,-0.142108,-3.159121,-0.153277,-2.710184
25.700000,4.279920,6.234620,-0.142664,-3.175266,-0.153925,-2.722270
25.800000,4.296630,6.249880,-0.143221,-3.183038,-0.154575,-2.727160
25.900000,4.313320,6.285570,-0.143777,-3.201215,-0.155225,-2.740952
26.000000,4.329940,6.308960,-0.144331,-3.213127,-0.155872,-2.749372
26.100000,4.346590,6.333420,-0.144886,-3.225584,-0.156521,-2.758241
26.200000,4.363280,6.359600,-0.145443,-3.238918,-0.157172,-2.767841
26.300000,4.379960,6.384470,-0.145999,-3.251584,-0.157823,-2.776857
26.400000,4.396650,6.413770,-0.146555,-3.266506,-0.158474,-2.787783
26.500000,4.413270,6.435240,-0.147109,-3.277441,-0.159124,-2.795300
26.600000,4.429870,6.462300,-0.147662,-3.291222,-0.159773,-2.805233
26.700000,4.446640,6.480030,-0.148221,-3.300252,-0.160429,-2.811084
26.800000,4.463320,6.501820,-0.148777,-3.311350,-0.161082,-2.818696
26.900000,4.479910,6.519520,-0.149330,-3.320364,-0.161731,-2.824533
27.000000,4.496530,6.544190,-0.149884,-3.332929,-0.162383,-2.833375
27.100000,4.513270,6.563550,-0.150442,-3.342789,-0.163039,-2.839892
27.200000,4.529950,6.585700,-0.150998,-3.354069,-0.163694,-2.847611
27.300000,4.546550,6.598250,-0.151552,-3.360461,-0.164346,-2.851178
27.400000,4.563180,6.621890,-0.152106,-3.372501,-0.165000,-2.859523
27.500000,4.579900,6.639690,-0.152663,-3.381566,-0.165657,-2.865325
27.600000,4.596640,6.667410,-0.153221,-3.395684,-0.166316,-2.875393
27.700000,4.613270,6.692730,-0.153776,-3.408579,-0.166971,-2.884423
27.800000,4.629890,6.718590,-0.154330,-3.421750,-0.167626,-2.893672
27.900000,4.646510,6.741180,-0.154884,-3.433255,-0.168281,-2.901500
28.000000,4.663230,6.773070,-0.155441,-3.449496,-0.168941,-2.913303
28.100000,4.679960,6.792180,-0.155999,-3.459229,-0.169601,-2.919594
28.200000,4.696580,6.818310,-0.156553,-3.472537,-0.170258,-2.928902
28.300000,4.713210,6.850730,-0.157107,-3.489048,-0.170915,-2.940894
28.400000,4.729930,6.876820,-0.157664,-3.502336,-0.171577,-2.950142
28.500000,4.746600,6.901070,-0.158220,-3.514686,-0.172237,-2.958592
28.600000,4.763230,6.930460,-0.158774,-3.529654,-0.172895,-2.969236
28.700000,4.779900,6.957000,-0.159330,-3.543171,-0.173556,-2.978638
28.800000,4.796590,6.981260,-0.159886,-3.555527,-0.174218,-2.987046
28.900000,4.813260,7.013920,-0.160442,-3.572160,-0.174880,-2.999036
29.000000,4.829890,7.038950,-0.160996,-3.584908,-0.175540,-3.007751
29.100000,4.846550,7.063560,-0.161552,-3.597442,-0.176202,-3.016269
29.200000,4.863170,7.086480,-0.162106,-3.609115,-0.176863,-3.024057
29.300000,4.879870,7.117360,-0.162662,-3.624842,-0.177528,-3.035216
29.400000,4.896580,7.142450,-0.163219,-3.637620,-0.178193,-3.043890
29.500000,4.913190,7.172010,-0.163773,-3.652675,-0.178855,-3.054465
29.600000,4.929850,7.197650,-0.164328,-3.665733,-0.179519,-3.063349
29.700000,4.946590,7.231190,-0.164886,-3.682815,-0.180187,-3.075569
29.800000,4.963310,7.260760,-0.165444,-3.697875,-0.180855,-3.086085
29.900000,4.979970,7.285640,-0.165999,-3.710546,-0.181521,-3.094599
30.000000,4.996630,7.311930,-0.166554,-3.723935,-0.182187,-3.103698
30.100000,5.013290,7.338870,-0.167110,-3.737656,-0.182853,-3.113057
30.200000,5.030010,7.366120,-0.167667,-3.751534,-0.183523,-3.122526
30.300000,5.046660,7.394390,-0.168222,-3.765932,-0.184190,-3.132419
30.400000,5.063270,7.422380,-0.168776,-3.780187,-0.184856,-3.142183
30.500000,5.079910,7.446730,-0.169330,-3.792588,-0.185523,-3.150388
30.600000,5.096570,7.479010,-0.169886,-3.809029,-0.186192,-3.161929
30.700000,5.113230,7.509430,-0.170441,-3.824521,-0.186861,-3.172666
30.800000,5.129880,7.529430,-0.170996,-3.834707,-0.187530,-3.178988
30.900000,5.146550,7.556570,-0.171552,-3.848529,-0.188201,-3.188308
31.000000,5.163260,7.581310,-0.172109,-3.861129,-0.188873,-3.196596
31.100000,5.179960,7.614550,-0.172665,-3.878058,-0.189546,-3.208452
31.200000,5.196580,7.638290,-0.173219,-3.890149,-0.190216,-3.216300
31.300000,5.213200,7.667100,-0.173773,-3.904822,-0.190886,-3.226268
31.400000,5.229900,7.698760,-0.174330,-3.920946,-0.191560,-3.237408
31.500000,5.246590,7.726320,-0.174886,-3.934982,-0.192234,-3.246808
31.600000,5.263290,7.752500,-0.175443,-3.948316,-0.192909,-3.255611
31.700000,5.279930,7.783810,-0.175998,-3.964262,-0.193582,-3.266561
31.800000,5.296580,7.808190,-0.176553,-3.976679,-0.194256,-3.274585
31.900000,5.313260,7.834410,-0.177109,-3.990032,-0.194931,-3.283363
32.000000,5.329970,7.866720,-0.177666,-4.006488,-0.195608,-3.294672
32.100000,5.346610,7.893680,-0.178220,-4.020218,-0.196283,-3.303734
32.200000,5.363230,7.915160,-0.178774,-4.031158,-0.196957,-3.310490
32.300000,5.379900,7.942170,-0.179330,-4.044914,-0.197634,-3.319540
32.400000,5.396610,7.972920,-0.179887,-4.060575,-0.198313,-3.330130
32.500000,5.413230,8.003720,-0.180441,-4.076261,-0.198989,-3.340736
32.600000,5.429870,8.029010,-0.180996,-4.089141,-0.199666,-3.349024
32.700000,5.446530,8.062340,-0.181551,-4.106116,-0.200344,-3.360647
32.800000,5.463190,8.085780,-0.182106,-4.118054,-0.201023,-3.368130
32.900000,5.479860,8.115590,-0.182662,-4.133236,-0.201703,-3.378251
33.000000,5.496520,8.144390,-0.183217,-4.147904,-0.202382,-3.387936
33.100000,5.513200,8.169510,-0.183773,-4.160697,-0.203063,-3.396072
33.200000,5.529890,8.193530,-0.184330,-4.172931,-0.203745,-3.403736
33.300000,5.546630,8.219350,-0.184888,-4.186081,-0.204429,-3.412126
33.400000,5.563260,8.251250,-0.185442,-4.202327,-0.205110,-3.423039
33.500000,5.579900,8.280490,-0.185997,-4.217219,-0.205791,-3.432830
33.600000,5.596590,8.309340,-0.186553,-4.231912,-0.206475,-3.442436
33.700000,5.613270,8.340970,-0.187109,-4.248021,-0.207158,-3.453178
33.800000,5.629950,8.367980,-0.187665,-4.261777,-0.207842,-3.461991
33.900000,5.646570,8.391490,-0.188219,-4.273751,-0.208525,-3.469350
34.000000,5.663240,8.420090,-0.188775,-4.288317,-0.209209,-3.478791
34.100000,5.679930,8.449190,-0.189331,-4.303137,-0.209895,-3.488420
34.200000,5.696600,8.479780,-0.189887,-4.318716,-0.210581,-3.498650
34.300000,5.713200,8.502860,-0.190440,-4.330471,-0.211264,-3.505776
34.400000,5.729890,8.533960,-0.190996,-4.346310,-0.211952,-3.516181
34.500000,5.746570,8.564320,-0.191552,-4.361772,-0.212639,-3.526265
34.600000,5.763280,8.589960,-0.192109,-4.374831,-0.213329,-3.534385
34.700000,5.779940,8.621120,-0.192665,-4.390700,-0.214016,-3.544768
34.800000,5.796560,8.650960,-0.193219,-4.405898,-0.214703,-3.554596
34.900000,5.813210,8.687780,-0.193774,-4.424650,-0.215391,-3.567269
35.000000,5.829900,8.703290,-0.194330,-4.432549,-0.216081,-3.571172
35.100000,5.846590,8.738700,-0.194886,-4.450583,-0.216772,-3.583225
35.200000,5.863240,8.762030,-0.195441,-4.462465,-0.217461,-3.590315
35.300000,5.879950,8.796400,-0.195998,-4.479970,-0.218154,-3.601903
35.400000,5.896620,8.825940,-0.196554,-4.495014,-0.218845,-3.611501
35.500000,5.913300,8.854470,-0.197110,-4.509545,-0.219538,-3.620668
35.600000,5.929930,8.886880,-0.197664,-4.526051,-0.220228,-3.631412
35.700000,5.946600,8.916270,-0.198220,-4.541019,-0.220921,-3.640898
35.800000,5.963290,8.936050,-0.198776,-4.551093,-0.221615,-3.646443
35.900000,5.979960,8.967060,-0.199332,-4.566886,-0.222309,-3.656560
36.000000,5.996610,8.998870,-0.199887,-4.583087,-0.223002,-3.666987
36.100000,6.013190,9.031710,-0.200440,-4.599812,-0.223693,-3.677827
36.200000,6.029860,9.057390,-0.200995,-4.612891,-0.224388,-3.685721
36.300000,6.046600,9.088880,-0.201553,-4.628929,-0.225087,-3.695953
36.400000,6.063290,9.119270,-0.202110,-4.644406,-0.225784,-3.705727
36.500000,6.079860,9.142420,-0.202662,-4.656196,-0.226477,-3.712562
36.600000,6.096550,9.176470,-0.203218,-4.673538,-0.227175,-3.723789
36.700000,6.113240,9.212660,-0.203775,-4.691969,-0.227873,-3.735865
36.800000,6.129970,9.241380,-0.204332,-4.706596,-0.228574,-3.744886
36.900000,6.146620,9.265120,-0.204887,-4.718687,-0.229271,-3.751888
37.000000,6.163250,9.291580,-0.205442,-4.732163,-0.229969,-3.759979
37.100000,6.179950,9.330380,-0.205998,-4.751924,-0.230670,-3.773035
37.200000,6.196600,9.360180,-0.206553,-4.767101,-0.231369,-3.782440
37.300000,6.213310,9.388030,-0.207110,-4.781284,-0.232071,-3.791031
37.400000,6.229950,9.417790,-0.207665,-4.796441,-0.232771,-3.800388
37.500000,6.246580,9.445180,-0.208219,-4.810391,-0.233471,-3.808774
37.600000,6.263250,9.477160,-0.208775,-4.826678,-0.234173,-3.818988
37.700000,6.279930,9.505620,-0.209331,-4.841173,-0.234876,-3.827765
37.800000,6.296550,9.536960,-0.209885,-4.857134,-0.235577,-3.837694
37.900000,6.313180,9.556310,-0.210439,-4.866989,-0.236279,-3.842783
38.000000,6.329980,9.595920,-0.210999,-4.887162,-0.236988,-3.855974
38.100000,6.346610,9.616810,-0.211554,-4.897801,-0.237691,-3.861653
38.200000,6.363220,9.653270,-0.212107,-4.916370,-0.238393,-3.873572
38.300000,6.379870,9.689260,-0.212662,-4.934700,-0.239098,-3.885275
38.400000,6.396580,9.711840,-0.213219,-4.946199,-0.239806,-3.891574
38.500000,6.413240,9.736740,-0.213775,-4.958881,-0.240512,-3.898798
38.600000,6.429970,9.774920,-0.214332,-4.978326,-0.241221,-3.911310
38.700000,6.446580,9.803130,-0.214886,-4.992693,-0.241926,-3.919833
38.800000,6.463220,9.836770,-0.215441,-5.009826,-0.242633,-3.930506
38.900000,6.479910,9.871930,-0.215997,-5.027733,-0.243342,-3.941757
39.000000,6.496640,9.898860,-0.216555,-5.041448,-0.244054,-3.949699
39.100000,6.513250,9.927730,-0.217108,-5.056151,-0.244761,-3.958419
39.200000,6.529880,9.951120,-0.217663,-5.068064,-0.245469,-3.964936
39.300000,6.546580,9.984080,-0.218219,-5.084850,-0.246181,-3.975238
39.400000,6.563270,10.015580,-0.218776,-5.100893,-0.246893,-3.984942
39.500000,6.579890,10.045120,-0.219330,-5.115938,-0.247602,-3.993861
39.600000,6.596560,10.076810,-0.219885,-5.132077,-0.248314,-4.003609
39.700000,6.613220,10.109050,-0.220441,-5.148497,-0.249026,-4.013559
39.800000,6.629880,10.140380,-0.220996,-5.164453,-0.249739,-4.023130
39.900000,6.646590,10.168710,-0.221553,-5.178881,-0.250454,-4.031485
40.000000,6.663250,10.201090,-0.222108,-5.195372,-0.251168,-4.041437
40.100000,6.679920,10.233850,-0.222664,-5.212057,-0.251883,-4.051520
40.200000,6.696630,10.264890,-0.223221,-5.227866,-0.252599,-4.060896
40.300000,6.713340,10.290820,-0.223778,-5.241072,-0.253317,-4.068235
40.400000,6.729940,10.325080,-0.224331,-5.258520,-0.254030,-4.078869
40.500000,6.746570,10.353700,-0.224886,-5.273096,-0.254745,-4.087252
40.600000,6.763300,10.381980,-0.225443,-5.287499,-0.255464,-4.095468
40.700000,6.779970,10.417050,-0.225999,-5.305360,-0.256182,-4.106354
40.800000,6.796600,10.451620,-0.226553,-5.322966,-0.256899,-4.117031
40.900000,6.813250,10.480160,-0.227108,-5.337502,-0.257616,-4.125311
41.000000,6.829920,10.513810,-0.227664,-5.354639,-0.258336,-4.135581
41.100000,6.846580,10.541400,-0.228219,-5.368691,-0.259055,-4.143452
41.200000,6.863240,10.579870,-0.228775,-5.388284,-0.259775,-4.155581
41.300000,6.879880,10.611150,-0.229329,-5.404214,-0.260494,-4.164869
41.400000,6.896510,10.652480,-0.229884,-5.425264,-0.261214,-4.178084
41.500000,6.913270,10.671050,-0.230442,-5.434721,-0.261939,-4.182331
41.600000,6.930000,10.707420,-0.231000,-5.453244,-0.262664,-4.193545
41.700000,6.946560,10.736770,-0.231552,-5.468192,-0.263382,-4.202021
41.800000,6.963220,10.768100,-0.232107,-5.484148,-0.264105,-4.211237
41.900000,6.979900,10.795150,-0.232663,-5.497925,-0.264830,-4.218759
42.000000,6.996620,10.832180,-0.233221,-5.516784,-0.265556,-4.230156
42.100000,7.013250,10.855170,-0.233775,-5.528493,-0.266279,-4.236069
42.200000,7.029940,10.898290,-0.234331,-5.550454,-0.267006,-4.249808
42.300000,7.046640,10.928890,-0.234888,-5.566038,-0.267733,-4.258642
42.400000,7.063290,10.955860,-0.235443,-5.579774,-0.268459,-4.266055
42.500000,7.079930,10.990640,-0.235998,-5.597487,-0.269184,-4.276493
42.600000,7.096580,11.019590,-0.236553,-5.612231,-0.269911,-4.284643
42.700000,7.113260,11.055620,-0.237109,-5.630581,-0.270640,-4.295521
42.800000,7.129950,11.083040,-0.237665,-5.644546,-0.271369,-4.303035
42.900000,7.146600,11.114110,-0.238220,-5.660370,-0.272097,-4.311956
43.000000,7.163200,11.147270,-0.238773,-5.677258,-0.272824,-4.321680
43.100000,7.179830,11.181070,-0.239328,-5.694472,-0.273553,-4.331627
43.200000,7.196560,11.215010,-0.239885,-5.711758,-0.274286,-4.341591
43.300000,7.213260,11.244230,-0.240442,-5.726639,-0.275019,-4.349715
43.400000,7.229900,11.280160,-0.240997,-5.744938,-0.275749,-4.360427
43.500000,7.246540,11.309260,-0.241551,-5.759759,-0.276480,-4.368481
43.600000,7.263210,11.343090,-0.242107,-5.776988,-0.277213,-4.378339
43.700000,7.279910,11.377300,-0.242664,-5.794411,-0.277948,-4.388318
43.800000,7.296630,11.402980,-0.243221,-5.807490,-0.278684,-4.394986
43.900000,7.313250,11.443300,-0.243775,-5.828025,-0.279416,-4.407298
44.000000,7.329890,11.471130,-0.244330,-5.842199,-0.280150,-4.414776
44.100000,7.346560,11.503100,-0.244885,-5.858481,-0.280886,-4.423825
44.200000,7.363280,11.542040,-0.245443,-5.878313,-0.281624,-4.435524
44.300000,7.379900,11.569800,-0.245997,-5.892451,-0.282358,-4.442928
44.400000,7.396540,11.598000,-0.246551,-5.906813,-0.283094,-4.450480
44.500000,7.413220,11.633850,-0.247107,-5.925071,-0.283833,-4.460943
44.600000,7.429890,11.664870,-0.247663,-5.940870,-0.284571,-4.469536
44.700000,7.446520,11.695030,-0.248217,-5.956230,-0.285308,-4.477790
44.800000,7.463170,11.730340,-0.248772,-5.974213,-0.286047,-4.487994
44.900000,7.479910,11.762310,-0.249330,-5.990495,-0.286790,-4.496883
45.000000,7.496630,11.796530,-0.249888,-6.007923,-0.287532,-4.506617
45.100000,7.513290,11.831110,-0.250443,-6.025535,-0.288273,-4.516482
45.200000,7.529910,11.864610,-0.250997,-6.042596,-0.289012,-4.525923
45.300000,7.546570,11.894240,-0.251552,-6.057687,-0.289754,-4.533861
45.400000,7.563220,11.926420,-0.252107,-6.074076,-0.290496,-4.542757
45.500000,7.579930,11.961090,-0.252664,-6.091733,-0.291241,-4.552569
45.600000,7.596570,11.989620,-0.253219,-6.106263,-0.291983,-4.560041
45.700000,7.613210,12.024790,-0.253774,-6.124175,-0.292726,-4.570021
45.800000,7.629910,12.059550,-0.254330,-6.141878,-0.293473,-4.579812
45.900000,7.646620,12.095640,-0.254887,-6.160259,-0.294220,-4.590087
46.000000,7.663260,12.128250,-0.255442,-6.176867,-0.294965,-4.599036
46.100000,7.679890,12.159020,-0.255996,-6.192538,-0.295709,-4.607271
46.200000,7.696570,12.192810,-0.256552,-6.209747,-0.296457,-4.616622
46.300000,7.713250,12.235510,-0.257108,-6.231494,-0.297205,-4.629325
46.400000,7.729970,12.267940,-0.257666,-6.248011,-0.297956,-4.638113
46.500000,7.746580,12.297290,-0.258219,-6.262958,-0.298702,-4.645741
46.600000,7.763240,12.329560,-0.258775,-6.279393,-0.299451,-4.654445
46.700000,7.779920,12.368680,-0.259331,-6.299317,-0.300201,-4.665711
46.800000,7.796600,12.401240,-0.259887,-6.315900,-0.300952,-4.674482
46.900000,7.813270,12.436540,-0.260442,-6.333878,-0.301703,-4.684268
47.000000,7.829940,12.473910,-0.260998,-6.352910,-0.302455,-4.694813
47.100000,7.846590,12.508020,-0.261553,-6.370282,-0.303206,-4.704116
47.200000,7.863260,12.545230,-0.262109,-6.389233,-0.303959,-4.714560
47.300000,7.880000,12.573380,-0.262667,-6.403570,-0.304715,-4.721566
47.400000,7.896570,12.610180,-0.263219,-6.422312,-0.305465,-4.731837
47.500000,7.913250,12.643330,-0.263775,-6.439195,-0.306220,-4.740696
47.600000,7.929980,12.678580,-0.264333,-6.457148,-0.306977,-4.750313
47.700000,7.946630,12.719580,-0.264888,-6.478029,-0.307732,-4.762079
47.800000,7.963230,12.739940,-0.265441,-6.488398,-0.308485,-4.766111
47.900000,7.979910,12.790140,-0.265997,-6.513965,-0.309242,-4.781270
48.000000,7.996600,12.823670,-0.266553,-6.531042,-0.310000,-4.790171
48.100000,8.013310,12.852590,-0.267110,-6.545770,-0.310760,-4.797327
48.200000,8.029970,12.884900,-0.267666,-6.562226,-0.311518,-4.805743
48.300000,8.046550,12.923560,-0.268218,-6.581915,-0.312273,-4.816525
48.400000,8.063220,12.953050,-0.268774,-6.596934,-0.313033,-4.823850
48.500000,8.079970,12.996440,-0.269332,-6.619033,-0.313797,-4.836313
48.600000,8.096660,13.031580,-0.269889,-6.636929,-0.314558,-4.845697
48.700000,8.113220,13.069510,-0.270441,-6.656247,-0.315315,-4.856127
48.800000,8.129850,13.099530,-0.270995,-6.671536,-0.316075,-4.863583
48.900000,8.146540,13.133900,-0.271551,-6.689040,-0.316838,-4.872623
49.000000,8.163260,13.177910,-0.272109,-6.711454,-0.317604,-4.885210
49.100000,8.179890,13.204350,-0.272663,-6.724920,-0.318365,-4.891283
49.200000,8.196550,13.242700,-0.273218,-6.744452,-0.319129,-4.901744
49.300000,8.213250,13.278030,-0.273775,-6.762445,-0.319895,-4.911057
49.400000,8.229900,13.310870,-0.274330,-6.779170,-0.320660,-4.919441
49.500000,8.246540,13.353880,-0.274885,-6.801075,-0.321425,-4.931564
49.600000,8.263200,13.387400,-0.275440,-6.818147,-0.322191,-4.940156
49.700000,8.279880,13.421910,-0.275996,-6.835723,-0.322958,-4.949091
49.800000,8.296600,13.461540,-0.276553,-6.855906,-0.323728,-4.959882
49.900000,8.313320,13.493140,-0.277111,-6.872000,-0.324499,-4.967695
50.000000,8.329850,13.534210,-0.277662,-6.892917,-0.325262,-4.979018
50.100000,8.346510,13.561930,-0.278217,-6.907034,-0.326031,-4.985380
50.200000,8.363280,13.597420,-0.278776,-6.925109,-0.326806,-4.994555
50.300000,8.379970,13.631220,-0.279332,-6.942323,-0.327577,-5.003108
50.400000,8.396580,13.667670,-0.279886,-6.960887,-0.328346,-5.012632
50.500000,8.413260,13.712290,-0.280442,-6.983612,-0.329118,-5.025114
50.600000,8.429940,13.745050,-0.280998,-7.000296,-0.329891,-5.033227
50.700000,8.446580,13.785240,-0.281553,-7.020765,-0.330663,-5.044050
50.800000,8.463270,13.822570,-0.282109,-7.039777,-0.331438,-5.053793
50.900000,8.479920,13.857910,-0.282664,-7.057776,-0.332211,-5.062797
51.000000,8.496550,13.897760,-0.283218,-7.078071,-0.332984,-5.073432
51.100000,8.513250,13.930780,-0.283775,-7.094888,-0.333761,-5.081536
51.200000,8.529940,13.969860,-0.284331,-7.114791,-0.334538,-5.091833
51.300000,8.546610,14.008030,-0.284887,-7.134231,-0.335315,-5.101781
51.400000,8.563250,14.049110,-0.285442,-7.155153,-0.336091,-5.112774
51.500000,8.579980,14.084090,-0.285999,-7.172968,-0.336871,-5.121504
51.600000,8.596620,14.124520,-0.286554,-7.193559,-0.337649,-5.132216
51.700000,8.613270,14.161540,-0.287109,-7.212413,-0.338427,-5.141664
51.800000,8.629930,14.201440,-0.287664,-7.232734,-0.339206,-5.152134
51.900000,8.646620,14.231260,-0.288221,-7.247921,-0.339987,-5.158921
52.000000,8.663270,14.267310,-0.288776,-7.266281,-0.340767,-5.167956
52.100000,8.679920,14.312390,-0.289331,-7.289240,-0.341548,-5.180240
52.200000,8.696580,14.348130,-0.289886,-7.307443,-0.342330,-5.189117
52.300000,8.713230,14.394160,-0.290441,-7.330885,-0.343112,-5.201696
52.400000,8.729930,14.426600,-0.290998,-7.347407,-0.343896,-5.209329
52.500000,8.746630,14.468750,-0.291554,-7.368874,-0.344682,-5.220447
52.600000,8.763200,14.500580,-0.292107,-7.385085,-0.345462,-5.227852
52.700000,8.779850,14.547390,-0.292662,-7.408925,-0.346246,-5.240617
52.800000,8.796590,14.575240,-0.293220,-7.423109,-0.347035,-5.246507
52.900000,8.813300,14.615230,-0.293777,-7.443476,-0.347824,-5.256756
53.000000,8.829920,14.663320,-0.294331,-7.467968,-0.348609,-5.269916
53.100000,8.846540,14.695160,-0.294885,-7.484184,-0.349394,-5.277213
53.200000,8.863190,14.740820,-0.295440,-7.507438,-0.350181,-5.289443
53.300000,8.879900,14.777090,-0.295997,-7.525910,-0.350972,-5.298266
53.400000,8.896600,14.817540,-0.296553,-7.546511,-0.351763,-5.308568
53.500000,8.913190,14.855150,-0.297106,-7.565666,-0.352550,-5.317859
53.600000,8.929850,14.895570,-0.297662,-7.586252,-0.353340,-5.328115
53.700000,8.946580,14.934530,-0.298219,-7.606094,-0.354134,-5.337809
53.800000,8.963250,14.976350,-0.298775,-7.627392,-0.354926,-5.348518
53.900000,8.979870,15.016110,-0.299329,-7.647642,-0.355717,-5.358481
54.000000,8.996540,15.052690,-0.299885,-7.666272,-0.356510,-5.367275
54.100000,9.013230,15.091180,-0.300441,-7.685875,-0.357305,-5.376723
54.200000,9.029920,15.138510,-0.300997,-7.709980,-0.358101,-5.389296
54.300000,9.046560,15.173380,-0.301552,-7.727739,-0.358895,-5.397424
54.400000,9.063200,15.214920,-0.302107,-7.748895,-0.359689,-5.407902
54.500000,9.079940,15.254230,-0.302665,-7.768916,-0.360489,-5.417539
54.600000,9.096630,15.287490,-0.303221,-7.785855,-0.361287,-5.425020
54.700000,9.113270,15.333130,-0.303776,-7.809099,-0.362083,-5.436885
54.800000,9.129920,15.368450,-0.304331,-7.827087,-0.362881,-5.445065
54.900000,9.146600,15.410070,-0.304887,-7.848284,-0.363680,-5.455447
55.000000,9.163300,15.449750,-0.305443,-7.868493,-0.364482,-5.465114
55.100000,9.180010,15.497110,-0.306000,-7.892613,-0.365284,-5.477471
55.200000,9.196560,15.533380,-0.306552,-7.911085,-0.366079,-5.485926
55.300000,9.213190,15.579710,-0.307106,-7.934681,-0.366879,-5.497890
55.400000,9.229910,15.622140,-0.307664,-7.956291,-0.367683,-5.508429
55.500000,9.246630,15.657570,-0.308221,-7.974335,-0.368489,-5.516477
55.600000,9.263270,15.699510,-0.308776,-7.995695,-0.369291,-5.526819
55.700000,9.279910,15.743470,-0.309330,-8.018083,-0.370094,-5.537847
55.800000,9.296570,15.782230,-0.309886,-8.037824,-0.370898,-5.547017
55.900000,9.313230,15.829340,-0.310441,-8.061817,-0.371703,-5.559098
56.000000,9.329940,15.866980,-0.310998,-8.080987,-0.372511,-5.567816
56.100000,9.346540,15.915480,-0.311551,-8.105687,-0.373315,-5.580350
56.200000,9.363260,15.957060,-0.312109,-8.126864,-0.374124,-5.590399
56.300000,9.379980,16.001250,-0.312666,-8.149370,-0.374935,-5.601339
56.400000,9.396630,16.045480,-0.313221,-8.171896,-0.375743,-5.612286
56.500000,9.413260,16.083260,-0.313775,-8.191137,-0.376550,-5.620960
56.600000,9.429910,16.129800,-0.314330,-8.214840,-0.377359,-5.632666
56.700000,9.446610,16.169800,-0.314887,-8.235212,-0.378171,-5.642050
56.800000,9.463320,16.209180,-0.315444,-8.255268,-0.378985,-5.651193
56.900000,9.479940,16.255610,-0.315998,-8.278914,-0.379794,-5.662794
57.000000,9.496510,16.295690,-0.316550,-8.299327,-0.380602,-5.672172
57.100000,9.513220,16.344910,-0.317107,-8.324394,-0.381418,-5.684668
57.200000,9.529900,16.382230,-0.317663,-8.343401,-0.382232,-5.693009
57.300000,9.546610,16.426590,-0.318220,-8.365994,-0.383049,-5.703764
57.400000,9.563230,16.472480,-0.318774,-8.389365,-0.383862,-5.715051
57.500000,9.579880,16.515600,-0.319329,-8.411326,-0.384677,-5.725343
57.600000,9.596530,16.559550,-0.319884,-8.433710,-0.385492,-5.735898
57.700000,9.613240,16.606500,-0.320441,-8.457621,-0.386312,-5.747450
57.800000,9.629900,16.650740,-0.320997,-8.480152,-0.387129,-5.758052
57.900000,9.646530,16.691970,-0.321551,-8.501151,-0.387946,-5.767597
58.000000,9.663220,16.735320,-0.322107,-8.523228,-0.388766,-5.777834
58.100000,9.679910,16.781050,-0.322664,-8.546519,-0.389587,-5.788868
58.200000,9.696600,16.831540,-0.323220,-8.572233,-0.390409,-5.801516
