Repository: abubakardawood/tissue-phantom-material-database

Title:
A Database of Silicone Phantom Materials for Modeling Human Tissue Mechanics Across Varying Stiffnesses

Description:
This dataset contains processed mechanical compression test data for soft silicone phantoms
fabricated using Ecoflex (Smooth-On) with varying base materials and thinner concentrations.
The dataset provides force–compression measurements together with derived engineering and
true stress–strain quantities, intended for mechanical characterization, constitutive model
fitting, and the design of tissue-equivalent phantoms.

All files in this dataset are processed outputs generated from raw experimental measurements.
The raw data files are not included in this archive.

File: data/EF10_37_5T/EF10_37_5T_B3.csv (part 1 of 2)
EF10_37_5T_B_sample_3
Compression test;
Cylinder Diameter: 50mm;
Cylinder Height: 30mm;
Speed (mm/min): 10;
Machine: INSTRON 5900;
Load cell: 1kN;
Time (s),Compression (mm),Load (N),Engineering Strain [-],Engineering Stress (kPa),True Strain [-],True Stress (kPa)
0.000000,0.000000,0.003480,-0.000000,-0.001772,0.000000,-0.001772
0.100000,0.006940,0.028440,-0.000231,-0.014484,-0.000231,-0.014481
0.200000,0.027900,0.061710,-0.000930,-0.031429,-0.000930,-0.031399
0.300000,0.046260,0.085600,-0.001542,-0.043596,-0.001543,-0.043528
0.400000,0.063230,0.109400,-0.002108,-0.055717,-0.002110,-0.055600
0.500000,0.080010,0.135800,-0.002667,-0.069162,-0.002671,-0.068978
0.600000,0.096710,0.156410,-0.003224,-0.079659,-0.003229,-0.079402
0.700000,0.113400,0.177650,-0.003780,-0.090476,-0.003787,-0.090134
0.800000,0.129980,0.201530,-0.004333,-0.102638,-0.004342,-0.102194
0.900000,0.146680,0.225440,-0.004889,-0.114816,-0.004901,-0.114254
1.000000,0.163400,0.239680,-0.005447,-0.122068,-0.005462,-0.121403
1.100000,0.180040,0.265570,-0.006001,-0.135254,-0.006019,-0.134442
1.200000,0.196630,0.290440,-0.006554,-0.147920,-0.006576,-0.146950
1.300000,0.213320,0.317580,-0.007111,-0.161742,-0.007136,-0.160592
1.400000,0.230020,0.339010,-0.007667,-0.172656,-0.007697,-0.171333
1.500000,0.246660,0.358250,-0.008222,-0.182455,-0.008256,-0.180955
1.600000,0.263310,0.375850,-0.008777,-0.191419,-0.008816,-0.189739
1.700000,0.279960,0.403520,-0.009332,-0.205511,-0.009376,-0.203593
1.800000,0.296630,0.424490,-0.009888,-0.216191,-0.009937,-0.214053
1.900000,0.313320,0.448760,-0.010444,-0.228552,-0.010499,-0.226165
2.000000,0.329950,0.470970,-0.010998,-0.239863,-0.011059,-0.237225
2.100000,0.346610,0.491960,-0.011554,-0.250553,-0.011621,-0.247658
2.200000,0.363270,0.518940,-0.012109,-0.264294,-0.012183,-0.261094
2.300000,0.379940,0.537980,-0.012665,-0.273991,-0.012746,-0.270521
2.400000,0.396650,0.559820,-0.013222,-0.285114,-0.013310,-0.281344
2.500000,0.413300,0.581160,-0.013777,-0.295982,-0.013872,-0.291905
2.600000,0.429920,0.609840,-0.014331,-0.310589,-0.014434,-0.306138
2.700000,0.446630,0.624190,-0.014888,-0.317897,-0.015000,-0.313165
2.800000,0.463310,0.645420,-0.015444,-0.328710,-0.015564,-0.323633
2.900000,0.479930,0.672580,-0.015998,-0.342542,-0.016127,-0.337062
3.000000,0.496560,0.688780,-0.016552,-0.350793,-0.016691,-0.344986
3.100000,0.513270,0.717170,-0.017109,-0.365252,-0.017257,-0.359003
3.200000,0.529900,0.737180,-0.017663,-0.375443,-0.017821,-0.368811
3.300000,0.546580,0.760290,-0.018219,-0.387213,-0.018387,-0.380158
3.400000,0.563200,0.779270,-0.018773,-0.396879,-0.018952,-0.389428
3.500000,0.579890,0.802270,-0.019330,-0.408593,-0.019519,-0.400695
3.600000,0.596570,0.817850,-0.019886,-0.416528,-0.020086,-0.408245
3.700000,0.613250,0.841700,-0.020442,-0.428674,-0.020653,-0.419911
3.800000,0.629840,0.859750,-0.020995,-0.437867,-0.021218,-0.428674
3.900000,0.646500,0.883710,-0.021550,-0.450070,-0.021786,-0.440371
4.000000,0.663240,0.913430,-0.022108,-0.465206,-0.022356,-0.454921
4.100000,0.679960,0.933700,-0.022665,-0.475530,-0.022926,-0.464751
4.200000,0.696630,0.951200,-0.023221,-0.484442,-0.023495,-0.473193
4.300000,0.713250,0.979940,-0.023775,-0.499079,-0.024062,-0.487214
4.400000,0.729930,0.997720,-0.024331,-0.508135,-0.024632,-0.495771
4.500000,0.746660,1.018310,-0.024889,-0.518621,-0.025204,-0.505713
4.600000,0.763290,1.038640,-0.025443,-0.528975,-0.025772,-0.515516
4.700000,0.779940,1.062530,-0.025998,-0.541142,-0.026342,-0.527073
4.800000,0.796570,1.085730,-0.026552,-0.552958,-0.026911,-0.538275
4.900000,0.813230,1.109040,-0.027108,-0.564829,-0.027482,-0.549518
5.000000,0.829890,1.130430,-0.027663,-0.575723,-0.028053,-0.559797
5.100000,0.846530,1.159760,-0.028218,-0.590661,-0.028623,-0.573994
5.200000,0.863190,1.182190,-0.028773,-0.602084,-0.029195,-0.584761
5.300000,0.879890,1.196240,-0.029330,-0.609240,-0.029768,-0.591371
5.400000,0.896600,1.223310,-0.029887,-0.623027,-0.030342,-0.604406
5.500000,0.913220,1.234670,-0.030441,-0.628812,-0.030914,-0.609671
5.600000,0.929870,1.254550,-0.030996,-0.638937,-0.031486,-0.619133
5.700000,0.946610,1.281480,-0.031554,-0.652652,-0.032062,-0.632059
5.800000,0.963330,1.306680,-0.032111,-0.665487,-0.032638,-0.644117
5.900000,0.979940,1.329100,-0.032665,-0.676905,-0.033210,-0.654794
6.000000,0.996590,1.345550,-0.033220,-0.685283,-0.033784,-0.662518
6.100000,1.013240,1.371580,-0.033775,-0.698540,-0.034358,-0.674947
6.200000,1.029880,1.387950,-0.034329,-0.706877,-0.034932,-0.682611
6.300000,1.046600,1.416800,-0.034887,-0.721570,-0.035510,-0.696397
6.400000,1.063260,1.436100,-0.035442,-0.731400,-0.036085,-0.705477
6.500000,1.079850,1.456100,-0.035995,-0.741586,-0.036659,-0.714892
6.600000,1.096570,1.479160,-0.036552,-0.753330,-0.037237,-0.725794
6.700000,1.113250,1.505430,-0.037108,-0.766709,-0.037814,-0.738258
6.800000,1.129920,1.531000,-0.037664,-0.779732,-0.038392,-0.750364
6.900000,1.146570,1.548890,-0.038219,-0.788843,-0.038969,-0.758694
7.000000,1.163250,1.577080,-0.038775,-0.803200,-0.039547,-0.772056
7.100000,1.179970,1.590230,-0.039332,-0.809897,-0.040127,-0.778042
7.200000,1.196590,1.619720,-0.039886,-0.824917,-0.040704,-0.792014
7.300000,1.213260,1.638410,-0.040442,-0.834435,-0.041283,-0.800689
7.400000,1.229920,1.661520,-0.040997,-0.846205,-0.041861,-0.811513
7.500000,1.246620,1.690190,-0.041554,-0.860807,-0.042442,-0.825037
7.600000,1.263310,1.702320,-0.042110,-0.866984,-0.043023,-0.830475
7.700000,1.279950,1.727780,-0.042665,-0.879951,-0.043602,-0.842408
7.800000,1.296560,1.754170,-0.043219,-0.893391,-0.044180,-0.854780
7.900000,1.313250,1.776400,-0.043775,-0.904713,-0.044762,-0.865109
8.000000,1.329960,1.798710,-0.044332,-0.916075,-0.045345,-0.875464
8.100000,1.346600,1.817930,-0.044887,-0.925864,-0.045925,-0.884305
8.200000,1.363230,1.838140,-0.045441,-0.936157,-0.046506,-0.893617
8.300000,1.379890,1.865350,-0.045996,-0.950015,-0.047088,-0.906318
8.400000,1.396570,1.880930,-0.046552,-0.957950,-0.047671,-0.913355
8.500000,1.413210,1.908700,-0.047107,-0.972093,-0.048253,-0.926301
8.600000,1.429840,1.929410,-0.047661,-0.982640,-0.048835,-0.935806
8.700000,1.446530,1.957850,-0.048218,-0.997125,-0.049419,-0.949046
8.800000,1.463200,1.978250,-0.048773,-1.007514,-0.050003,-0.958375
8.900000,1.479920,2.002190,-0.049331,-1.019707,-0.050589,-0.969404
9.000000,1.496580,2.027470,-0.049886,-1.032582,-0.051173,-0.981071
9.100000,1.513220,2.043100,-0.050441,-1.040542,-0.051757,-0.988057
9.200000,1.529900,2.063520,-0.050997,-1.050942,-0.052343,-0.997348
9.300000,1.546660,2.089300,-0.051555,-1.064072,-0.052932,-1.009213
9.400000,1.563310,2.111110,-0.052110,-1.075179,-0.053517,-1.019152
9.500000,1.579940,2.132360,-0.052665,-1.086002,-0.054102,-1.028808
9.600000,1.596540,2.158590,-0.053218,-1.099361,-0.054686,-1.040855
9.700000,1.613250,2.177650,-0.053775,-1.109068,-0.055275,-1.049428
9.800000,1.629880,2.202690,-0.054329,-1.121821,-0.055861,-1.060873
9.900000,1.646540,2.233600,-0.054885,-1.137563,-0.056448,-1.075128
10.000000,1.663230,2.253600,-0.055441,-1.147749,-0.057037,-1.084117
10.100000,1.679870,2.275150,-0.055996,-1.158724,-0.057625,-1.093841
10.200000,1.696590,2.290760,-0.056553,-1.166674,-0.058215,-1.100696
10.300000,1.713210,2.316160,-0.057107,-1.179611,-0.058802,-1.112247
10.400000,1.729840,2.337380,-0.057661,-1.190418,-0.059391,-1.121777
10.500000,1.746530,2.365220,-0.058218,-1.204597,-0.059981,-1.134468
10.600000,1.763240,2.386700,-0.058775,-1.215536,-0.060573,-1.144094
10.700000,1.779940,2.408780,-0.059331,-1.226782,-0.061164,-1.153995
10.800000,1.796560,2.434040,-0.059885,-1.239646,-0.061753,-1.165410
10.900000,1.813240,2.454280,-0.060441,-1.249955,-0.062345,-1.174406
11.000000,1.829940,2.476720,-0.060998,-1.261383,-0.062938,-1.184441
11.100000,1.846670,2.498380,-0.061556,-1.272414,-0.063532,-1.194090
11.200000,1.863270,2.518310,-0.062109,-1.282565,-0.064122,-1.202906
11.300000,1.879900,2.545210,-0.062663,-1.296265,-0.064713,-1.215037
11.400000,1.896550,2.568850,-0.063218,-1.308305,-0.065305,-1.225596
11.500000,1.913240,2.586400,-0.063775,-1.317243,-0.065899,-1.233236
11.600000,1.929910,2.611410,-0.064330,-1.329980,-0.066493,-1.244422
11.700000,1.946550,2.636210,-0.064885,-1.342611,-0.067086,-1.255495
11.800000,1.963220,2.658260,-0.065441,-1.353841,-0.067680,-1.265244
11.900000,1.979870,2.675980,-0.065996,-1.362865,-0.068274,-1.272922
12.000000,1.996580,2.700740,-0.066553,-1.375476,-0.068871,-1.283934
12.100000,2.013150,2.724700,-0.067105,-1.387678,-0.069463,-1.294558
12.200000,2.029870,2.748970,-0.067662,-1.400039,-0.070060,-1.305309
12.300000,2.046570,2.768570,-0.068219,-1.410021,-0.070657,-1.313831
12.400000,2.063230,2.784410,-0.068774,-1.418088,-0.071254,-1.320560
12.500000,2.079870,2.819060,-0.069329,-1.435735,-0.071849,-1.336197
12.600000,2.096550,2.838190,-0.069885,-1.445478,-0.072447,-1.344461
12.700000,2.113280,2.856940,-0.070443,-1.455028,-0.073047,-1.352532
12.800000,2.129960,2.874890,-0.070999,-1.464169,-0.073645,-1.360215
12.900000,2.146640,2.891590,-0.071555,-1.472675,-0.074244,-1.367298
13.000000,2.163210,2.911660,-0.072107,-1.482896,-0.074839,-1.375969
13.100000,2.179840,2.935030,-0.072661,-1.494799,-0.075436,-1.386184
13.200000,2.196560,2.956290,-0.073219,-1.505626,-0.076038,-1.395386
13.300000,2.213270,2.979670,-0.073776,-1.517533,-0.076639,-1.405576
13.400000,2.229910,3.001080,-0.074330,-1.528437,-0.077238,-1.414828
13.500000,2.246570,3.023790,-0.074886,-1.540004,-0.077838,-1.424679
13.600000,2.263240,3.047180,-0.075441,-1.551916,-0.078439,-1.434837
13.700000,2.279920,3.064210,-0.075997,-1.560589,-0.079040,-1.441989
13.800000,2.296570,3.093740,-0.076552,-1.575629,-0.079641,-1.455011
13.900000,2.313220,3.112890,-0.077107,-1.585382,-0.080242,-1.463137
14.000000,2.329930,3.137520,-0.077664,-1.597926,-0.080846,-1.473824
14.100000,2.346590,3.151880,-0.078220,-1.605239,-0.081448,-1.479678
14.200000,2.363280,3.186480,-0.078776,-1.622861,-0.082052,-1.495018
14.300000,2.379910,3.208710,-0.079330,-1.634183,-0.082654,-1.504542
14.400000,2.396560,3.227570,-0.079885,-1.643788,-0.083257,-1.512473
14.500000,2.413280,3.255540,-0.080443,-1.658033,-0.083863,-1.524656
14.600000,2.430000,3.268030,-0.081000,-1.664394,-0.084469,-1.529578
14.700000,2.446590,3.298720,-0.081553,-1.680024,-0.085071,-1.543013
14.800000,2.463250,3.320620,-0.082108,-1.691178,-0.085676,-1.552318
14.900000,2.479960,3.340050,-0.082665,-1.701073,-0.086283,-1.560454
15.000000,2.496650,3.363860,-0.083222,-1.713200,-0.086890,-1.570624
15.100000,2.513290,3.387800,-0.083776,-1.725392,-0.087495,-1.580845
15.200000,2.529900,3.408490,-0.084330,-1.735930,-0.088099,-1.589539
15.300000,2.546600,3.441320,-0.084887,-1.752650,-0.088707,-1.603873
15.400000,2.563280,3.459450,-0.085443,-1.761883,-0.089315,-1.611343
15.500000,2.579920,3.482460,-0.085997,-1.773602,-0.089922,-1.621077
15.600000,2.596570,3.503430,-0.086552,-1.784282,-0.090529,-1.629848
15.700000,2.613240,3.532210,-0.087108,-1.798940,-0.091138,-1.642238
15.800000,2.629940,3.549600,-0.087665,-1.807796,-0.091748,-1.649317
15.900000,2.646660,3.570180,-0.088222,-1.818278,-0.092359,-1.657866
16.000000,2.663240,3.597850,-0.088775,-1.832370,-0.092965,-1.669702
16.100000,2.679860,3.624370,-0.089329,-1.845876,-0.093573,-1.680987
16.200000,2.696630,3.648640,-0.089888,-1.858237,-0.094187,-1.691204
16.300000,2.713320,3.670390,-0.090444,-1.869314,-0.094799,-1.700246
16.400000,2.729950,3.689470,-0.090998,-1.879032,-0.095408,-1.708043
16.500000,2.746540,3.715630,-0.091551,-1.892355,-0.096017,-1.719107
16.600000,2.763190,3.741160,-0.092106,-1.905357,-0.096628,-1.729862
16.700000,2.779840,3.763690,-0.092661,-1.916832,-0.097240,-1.739215
16.800000,2.796520,3.786800,-0.093217,-1.928601,-0.097852,-1.748822
16.900000,2.813190,3.813280,-0.093773,-1.942088,-0.098465,-1.759972
17.000000,2.829870,3.836600,-0.094329,-1.953964,-0.099079,-1.769649
17.100000,2.846620,3.859580,-0.094887,-1.965668,-0.099696,-1.779151
17.200000,2.863250,3.883660,-0.095442,-1.977932,-0.100308,-1.789155
17.300000,2.879890,3.906670,-0.095996,-1.989651,-0.100922,-1.798652
17.400000,2.896530,3.928720,-0.096551,-2.000881,-0.101536,-1.807694
17.500000,2.913270,3.957120,-0.097109,-2.015345,-0.102153,-1.819637
17.600000,2.929990,3.975260,-0.097666,-2.024583,-0.102771,-1.826850
17.700000,2.946620,4.002070,-0.098221,-2.038238,-0.103385,-1.838040
17.800000,2.963240,4.022020,-0.098775,-2.048398,-0.104000,-1.846068
17.900000,2.979900,4.048510,-0.099330,-2.061889,-0.104616,-1.857082
18.000000,2.996590,4.074240,-0.099886,-2.074993,-0.105234,-1.867730
18.100000,3.013290,4.099820,-0.100443,-2.088021,-0.105853,-1.878294
18.200000,3.029910,4.118850,-0.100997,-2.097713,-0.106469,-1.885850
18.300000,3.046560,4.147760,-0.101552,-2.112437,-0.107086,-1.897915
18.400000,3.063230,4.173090,-0.102108,-2.125337,-0.107705,-1.908324
18.500000,3.079900,4.193540,-0.102663,-2.135752,-0.108324,-1.916489
18.600000,3.096590,4.217690,-0.103220,-2.148052,-0.108944,-1.926331
18.700000,3.113200,4.239130,-0.103773,-2.158971,-0.109562,-1.934928
18.800000,3.129880,4.265940,-0.104329,-2.172625,-0.110182,-1.945957
18.900000,3.146610,4.284850,-0.104887,-2.182256,-0.110805,-1.953366
19.000000,3.163250,4.315340,-0.105442,-2.197785,-0.111425,-1.966047
19.100000,3.179900,4.339540,-0.105997,-2.210110,-0.112046,-1.975845
19.200000,3.196620,4.356350,-0.106554,-2.218671,-0.112669,-1.982263
19.300000,3.213290,4.380340,-0.107110,-2.230889,-0.113292,-1.991939
19.400000,3.229990,4.411730,-0.107666,-2.246876,-0.113915,-2.004963
19.500000,3.246590,4.428350,-0.108220,-2.255340,-0.114535,-2.011268
19.600000,3.263240,4.455720,-0.108775,-2.269280,-0.115158,-2.022439
19.700000,3.279930,4.477790,-0.109331,-2.280520,-0.115782,-2.031188
19.800000,3.296660,4.511780,-0.109889,-2.297831,-0.116409,-2.045325
19.900000,3.313270,4.527300,-0.110442,-2.305735,-0.117031,-2.051084
20.000000,3.329850,4.556240,-0.110995,-2.320474,-0.117652,-2.062913
20.100000,3.346580,4.582130,-0.111553,-2.333660,-0.118280,-2.073334
20.200000,3.363270,4.604730,-0.112109,-2.345170,-0.118906,-2.082255
20.300000,3.379920,4.632560,-0.112664,-2.359343,-0.119532,-2.093530
20.400000,3.396530,4.657280,-0.113218,-2.371933,-0.120156,-2.103388
20.500000,3.413190,4.675490,-0.113773,-2.381208,-0.120782,-2.110290
20.600000,3.429910,4.702370,-0.114330,-2.394897,-0.121411,-2.121088
20.700000,3.446610,4.722800,-0.114887,-2.405302,-0.122040,-2.128964
20.800000,3.463230,4.749780,-0.115441,-2.419043,-0.122666,-2.139786
20.900000,3.479920,4.770730,-0.115997,-2.429713,-0.123295,-2.147873
21.000000,3.496570,4.799290,-0.116552,-2.444258,-0.123923,-2.159374
21.100000,3.513290,4.828920,-0.117110,-2.459349,-0.124554,-2.171335
21.200000,3.529930,4.841250,-0.117664,-2.465628,-0.125183,-2.175512
21.300000,3.546550,4.869810,-0.118218,-2.480174,-0.125811,-2.186972
21.400000,3.563200,4.891930,-0.118773,-2.491439,-0.126440,-2.195523
21.500000,3.579930,4.919930,-0.119331,-2.505700,-0.127073,-2.206692
21.600000,3.596620,4.938820,-0.119887,-2.515320,-0.127705,-2.213765
21.700000,3.613210,4.967110,-0.120440,-2.529728,-0.128334,-2.225047
21.800000,3.629900,4.996660,-0.120997,-2.544778,-0.128967,-2.236868
21.900000,3.646570,5.022540,-0.121552,-2.557959,-0.129599,-2.247033
22.000000,3.663250,5.047600,-0.122108,-2.570722,-0.130232,-2.256815
22.100000,3.679860,5.066590,-0.122662,-2.580393,-0.130863,-2.263877
22.200000,3.696560,5.089730,-0.123219,-2.592178,-0.131498,-2.272773
22.300000,3.713240,5.116070,-0.123775,-2.605593,-0.132132,-2.283087
22.400000,3.729950,5.144990,-0.124332,-2.620322,-0.132768,-2.294533
22.500000,3.746570,5.168370,-0.124886,-2.632229,-0.133401,-2.303502
22.600000,3.763200,5.189630,-0.125440,-2.643057,-0.134034,-2.311512
22.700000,3.779910,5.218200,-0.125997,-2.657607,-0.134671,-2.322757
22.800000,3.796610,5.240820,-0.126554,-2.669128,-0.135309,-2.331340
22.900000,3.813330,5.270160,-0.127111,-2.684070,-0.135947,-2.342896
23.000000,3.829900,5.293550,-0.127663,-2.695983,-0.136580,-2.351805
23.100000,3.846570,5.319750,-0.128219,-2.709326,-0.137217,-2.361939
23.200000,3.863240,5.350580,-0.128775,-2.725028,-0.137855,-2.374113
23.300000,3.879960,5.368580,-0.129332,-2.734195,-0.138495,-2.380576
23.400000,3.896630,5.389400,-0.129888,-2.744799,-0.139133,-2.388283
23.500000,3.913290,5.416720,-0.130443,-2.758713,-0.139771,-2.398858
23.600000,3.929960,5.442560,-0.130999,-2.771873,-0.140411,-2.408761
23.700000,3.946600,5.466850,-0.131553,-2.784244,-0.141049,-2.417967
23.800000,3.963230,5.491990,-0.132108,-2.797048,-0.141688,-2.427536
23.900000,3.979900,5.519010,-0.132663,-2.810809,-0.142328,-2.437917
24.000000,3.996610,5.537330,-0.133220,-2.820139,-0.142970,-2.444439
24.100000,4.013270,5.571010,-0.133776,-2.837292,-0.143611,-2.457731
24.200000,4.029930,5.590700,-0.134331,-2.847320,-0.144253,-2.464837
24.300000,4.046480,5.622600,-0.134883,-2.863567,-0.144890,-2.477321
24.400000,4.063200,5.635500,-0.135440,-2.870137,-0.145535,-2.481405
24.500000,4.079920,5.667610,-0.135997,-2.886490,-0.146179,-2.493935
24.600000,4.096610,5.690060,-0.136554,-2.897924,-0.146824,-2.502202
24.700000,4.113220,5.719550,-0.137107,-2.912943,-0.147465,-2.513557
24.800000,4.129850,5.747190,-0.137662,-2.927020,-0.148108,-2.524081
24.900000,4.146540,5.767850,-0.138218,-2.937542,-0.148753,-2.531521
25.000000,4.163240,5.791610,-0.138775,-2.949643,-0.149399,-2.540307
25.100000,4.179940,5.824330,-0.139331,-2.966307,-0.150046,-2.553007
25.200000,4.196560,5.851220,-0.139885,-2.980002,-0.150690,-2.563143
25.300000,4.213210,5.874020,-0.140440,-2.991614,-0.151335,-2.571471
25.400000,4.229880,5.900150,-0.140996,-3.004922,-0.151982,-2.581240
25.500000,4.246590,5.922250,-0.141553,-3.016177,-0.152630,-2.589228
25.600000,4.263230,5.951710,-0.142108,-3.031181,-0.153277,-2.600427
25.700000,4.279880,5.968370,-0.142663,-3.039666,-0.153924,-2.606019
25.800000,4.296610,5.999160,-0.143220,-3.055347,-0.154574,-2.617759
25.900000,4.313300,6.024410,-0.143777,-3.068207,-0.155224,-2.627070
26.000000,4.329930,6.052420,-0.144331,-3.082472,-0.155872,-2.637576
26.100000,4.346590,6.071820,-0.144886,-3.092353,-0.156521,-2.644313
26.200000,4.363310,6.098830,-0.145444,-3.106109,-0.157173,-2.654345
26.300000,4.379960,6.127100,-0.145999,-3.120506,-0.157823,-2.664917
26.400000,4.396650,6.149770,-0.146555,-3.132052,-0.158474,-2.673034
26.500000,4.413270,6.174800,-0.147109,-3.144800,-0.159124,-2.682171
26.600000,4.429870,6.200330,-0.147662,-3.157802,-0.159773,-2.691514
26.700000,4.446610,6.221610,-0.148220,-3.168640,-0.160427,-2.698983
26.800000,4.463300,6.254330,-0.148777,-3.185304,-0.161081,-2.711405
26.900000,4.479910,6.279490,-0.149330,-3.198118,-0.161731,-2.720542
27.000000,4.496540,6.303390,-0.149885,-3.210290,-0.162383,-2.729117
27.100000,4.513270,6.333410,-0.150442,-3.225579,-0.163039,-2.740316
27.200000,4.529940,6.352170,-0.150998,-3.235134,-0.163694,-2.746635
27.300000,4.546540,6.378470,-0.151551,-3.248528,-0.164346,-2.756209
27.400000,4.563180,6.405710,-0.152106,-3.262401,-0.165000,-2.766170
27.500000,4.579900,6.428820,-0.152663,-3.274171,-0.165657,-2.774325
27.600000,4.596650,6.456490,-0.153222,-3.288263,-0.166316,-2.784430
27.700000,4.613270,6.479820,-0.153776,-3.300145,-0.166971,-2.792663
27.800000,4.629900,6.507910,-0.154330,-3.314451,-0.167626,-2.802932
27.900000,4.646510,6.530900,-0.154884,-3.326160,-0.168281,-2.810992
28.000000,4.663220,6.558620,-0.155441,-3.340278,-0.168940,-2.821063
28.100000,4.679950,6.590280,-0.155998,-3.356402,-0.169601,-2.832809
28.200000,4.696580,6.606100,-0.156553,-3.364459,-0.170258,-2.837744
28.300000,4.713220,6.638520,-0.157107,-3.380970,-0.170916,-2.849795
28.400000,4.729930,6.668260,-0.157664,-3.396117,-0.171577,-2.860670
28.500000,4.746580,6.690280,-0.158219,-3.407332,-0.172236,-2.868226
28.600000,4.763210,6.715290,-0.158774,-3.420069,-0.172895,-2.877052
28.700000,4.779890,6.741160,-0.159330,-3.433245,-0.173556,-2.886227
28.800000,4.796590,6.765280,-0.159886,-3.445529,-0.174218,-2.894636
28.900000,4.813270,6.793240,-0.160442,-3.459769,-0.174880,-2.904675
29.000000,4.829900,6.819210,-0.160997,-3.472995,-0.175541,-2.913854
29.100000,4.846530,6.853880,-0.161551,-3.490652,-0.176202,-2.926734
29.200000,4.863160,6.876560,-0.162105,-3.502203,-0.176863,-2.934477
29.300000,4.879870,6.898210,-0.162662,-3.513230,-0.177528,-2.941759
29.400000,4.896580,6.930010,-0.163219,-3.529425,-0.178193,-2.953355
29.500000,4.913190,6.955660,-0.163773,-3.542489,-0.178855,-2.962325
29.600000,4.929840,6.985120,-0.164328,-3.557492,-0.179519,-2.972897
29.700000,4.946600,7.009490,-0.164887,-3.569904,-0.180188,-2.981274
29.800000,4.963340,7.035050,-0.165445,-3.582922,-0.180856,-2.990146
29.900000,4.979970,7.059370,-0.165999,-3.595308,-0.181521,-2.998490
30.000000,4.996630,7.097390,-0.166554,-3.614671,-0.182187,-3.012632
30.100000,5.013280,7.118970,-0.167109,-3.625662,-0.182853,-3.019780
30.200000,5.029990,7.142160,-0.167666,-3.637472,-0.183522,-3.027591
30.300000,5.046650,7.169750,-0.168222,-3.651524,-0.184189,-3.037258
30.400000,5.063280,7.199190,-0.168776,-3.666517,-0.184856,-3.047697
30.500000,5.079920,7.225600,-0.169331,-3.679968,-0.185523,-3.056836
30.600000,5.096580,7.251040,-0.169886,-3.692924,-0.186192,-3.065548
30.700000,5.113240,7.272220,-0.170441,-3.703711,-0.186861,-3.072446
30.800000,5.129880,7.301960,-0.170996,-3.718858,-0.187530,-3.082948
30.900000,5.146560,7.327600,-0.171552,-3.731916,-0.188201,-3.091698
31.000000,5.163260,7.361250,-0.172109,-3.749054,-0.188873,-3.103809
31.100000,5.179960,7.386630,-0.172665,-3.761980,-0.189546,-3.112416
31.200000,5.196570,7.419010,-0.173219,-3.778471,-0.190215,-3.123968
31.300000,5.213190,7.437620,-0.173773,-3.787949,-0.190886,-3.129706
31.400000,5.229890,7.463650,-0.174330,-3.801206,-0.191560,-3.138543
31.500000,5.246590,7.493560,-0.174886,-3.816439,-0.192234,-3.148996
31.600000,5.263280,7.520340,-0.175443,-3.830078,-0.192909,-3.158119
31.700000,5.279940,7.547630,-0.175998,-3.843976,-0.193582,-3.167444
31.800000,5.296590,7.570380,-0.176553,-3.855563,-0.194256,-3.174852
31.900000,5.313260,7.602600,-0.177109,-3.871972,-0.194931,-3.186213
32.000000,5.329970,7.627630,-0.177666,-3.884720,-0.195608,-3.194539
32.100000,5.346610,7.652940,-0.178220,-3.897610,-0.196283,-3.202977
32.200000,5.363240,7.683560,-0.178775,-3.913205,-0.196958,-3.213623
32.300000,5.379920,7.709050,-0.179331,-3.926187,-0.197635,-3.222101
32.400000,5.396630,7.739440,-0.179888,-3.941664,-0.198314,-3.232608
32.500000,5.413240,7.759570,-0.180441,-3.951917,-0.198989,-3.238827
32.600000,5.429880,7.795460,-0.180996,-3.970195,-0.199666,-3.251606
32.700000,5.446550,7.817530,-0.181552,-3.981435,-0.200345,-3.258599
32.800000,5.463220,7.842670,-0.182107,-3.994239,-0.201024,-3.266859
32.900000,5.479890,7.867580,-0.182663,-4.006926,-0.201704,-3.275009
33.000000,5.496520,7.906480,-0.183217,-4.026737,-0.202382,-3.288969
33.100000,5.513190,7.928790,-0.183773,-4.038100,-0.203063,-3.296006
33.200000,5.529870,7.947480,-0.184329,-4.047618,-0.203744,-3.301525
33.300000,5.546610,7.980940,-0.184887,-4.064659,-0.204429,-3.313157
33.400000,5.563240,8.007990,-0.185441,-4.078436,-0.205109,-3.322125
33.500000,5.579910,8.035810,-0.185997,-4.092604,-0.205791,-3.331392
33.600000,5.596600,8.061130,-0.186553,-4.105500,-0.206475,-3.339605
33.700000,5.613290,8.089280,-0.187110,-4.119836,-0.207159,-3.348975
33.800000,5.629970,8.118130,-0.187666,-4.134530,-0.207843,-3.358620
33.900000,5.646590,8.144540,-0.188220,-4.147980,-0.208526,-3.367249
34.000000,5.663260,8.173710,-0.188775,-4.162836,-0.209210,-3.376996
34.100000,5.679960,8.202380,-0.189332,-4.177438,-0.209897,-3.386515
34.200000,5.696600,8.227040,-0.189887,-4.189997,-0.210581,-3.394372
34.300000,5.713180,8.260330,-0.190439,-4.206952,-0.211264,-3.405782
34.400000,5.729900,8.277780,-0.190997,-4.215839,-0.211952,-3.410628
34.500000,5.746580,8.316100,-0.191553,-4.235355,-0.212640,-3.424061
34.600000,5.763270,8.339260,-0.192109,-4.247150,-0.213328,-3.431234
34.700000,5.779930,8.371220,-0.192664,-4.263427,-0.214016,-3.442017
34.800000,5.796550,8.395720,-0.193218,-4.275905,-0.214702,-3.449722
34.900000,5.813200,8.427400,-0.193773,-4.292040,-0.215390,-3.460357
35.000000,5.829900,8.454370,-0.194330,-4.305775,-0.216081,-3.469034
35.100000,5.846600,8.481900,-0.194887,-4.319796,-0.216772,-3.477926
35.200000,5.863240,8.509150,-0.195441,-4.333675,-0.217461,-3.486695
35.300000,5.879930,8.531310,-0.195998,-4.344961,-0.218153,-3.493358
35.400000,5.896610,8.568420,-0.196554,-4.363860,-0.218845,-3.506128
35.500000,5.913290,8.598250,-0.197110,-4.379053,-0.219537,-3.515899
35.600000,5.929920,8.626320,-0.197664,-4.393349,-0.220228,-3.524942
35.700000,5.946600,8.653500,-0.198220,-4.407191,-0.220921,-3.533598
35.800000,5.963300,8.684670,-0.198777,-4.423066,-0.221616,-3.543864
35.900000,5.979940,8.711080,-0.199331,-4.436517,-0.222308,-3.552180
36.000000,5.996590,8.733990,-0.199886,-4.448185,-0.223001,-3.559053
36.100000,6.013180,8.772790,-0.200439,-4.467945,-0.223693,-3.572393
36.200000,6.029870,8.792220,-0.200996,-4.477841,-0.224389,-3.577814
36.300000,6.046610,8.825030,-0.201554,-4.494551,-0.225088,-3.588658
36.400000,6.063300,8.856160,-0.202110,-4.510405,-0.225785,-3.598807
36.500000,6.079870,8.884080,-0.202662,-4.524625,-0.226477,-3.607654
36.600000,6.096550,8.910100,-0.203218,-4.537877,-0.227175,-3.615697
36.700000,6.113240,8.940850,-0.203775,-4.553538,-0.227873,-3.625642
36.800000,6.129960,8.965020,-0.204332,-4.565847,-0.228573,-3.632899
36.900000,6.146620,8.996320,-0.204887,-4.581788,-0.229271,-3.643038
37.000000,6.163260,9.026770,-0.205442,-4.597296,-0.229969,-3.652818
37.100000,6.179970,9.055170,-0.205999,-4.611760,-0.230671,-3.661742
37.200000,6.196610,9.086530,-0.206554,-4.627732,-0.231369,-3.671857
37.300000,6.213330,9.115340,-0.207111,-4.642405,-0.232072,-3.680911
37.400000,6.229930,9.145980,-0.207664,-4.658009,-0.232770,-3.690707
37.500000,6.246570,9.168920,-0.208219,-4.669693,-0.233470,-3.697374
37.600000,6.263250,9.204920,-0.208775,-4.688027,-0.234173,-3.709284
37.700000,6.279930,9.232020,-0.209331,-4.701829,-0.234876,-3.717591
37.800000,6.296550,9.258660,-0.209885,-4.715397,-0.235577,-3.725706
37.900000,6.313210,9.291870,-0.210440,-4.732311,-0.236280,-3.736442
38.000000,6.330000,9.325140,-0.211000,-4.749255,-0.236989,-3.747162
38.100000,6.346630,9.350210,-0.211554,-4.762023,-0.237692,-3.754596
38.200000,6.363230,9.381710,-0.212108,-4.778066,-0.238394,-3.764601
38.300000,6.379870,9.407620,-0.212662,-4.791262,-0.239098,-3.772341
38.400000,6.396590,9.436390,-0.213220,-4.805914,-0.239806,-3.781199
38.500000,6.413250,9.466310,-0.213775,-4.821152,-0.240512,-3.790510
38.600000,6.429970,9.494370,-0.214332,-4.835443,-0.241221,-3.799051
38.700000,6.446570,9.520660,-0.214886,-4.848832,-0.241926,-3.806888
38.800000,6.463210,9.553700,-0.215440,-4.865659,-0.242633,-3.817400
38.900000,6.479910,9.588280,-0.215997,-4.883271,-0.243342,-3.828499
39.000000,6.496630,9.613620,-0.216554,-4.896176,-0.244054,-3.835888
39.100000,6.513250,9.646060,-0.217108,-4.912698,-0.244761,-3.846110
39.200000,6.529880,9.671650,-0.217663,-4.925731,-0.245469,-3.853583
39.300000,6.546590,9.704450,-0.218220,-4.942436,-0.246181,-3.863899
39.400000,6.563270,9.734250,-0.218776,-4.957613,-0.246893,-3.873008
39.500000,6.579890,9.769790,-0.219330,-4.975713,-0.247602,-3.884392
39.600000,6.596550,9.793570,-0.219885,-4.987824,-0.248314,-3.891077
39.700000,6.613220,9.824750,-0.220441,-5.003704,-0.249026,-3.900684
39.800000,6.629880,9.853220,-0.220996,-5.018204,-0.249739,-3.909201
39.900000,6.646590,9.885020,-0.221553,-5.034399,-0.250454,-3.919013
40.000000,6.663240,9.905800,-0.222108,-5.044983,-0.251168,-3.924452
40.100000,6.679910,9.940780,-0.222664,-5.062798,-0.251882,-3.935497
40.200000,6.696610,9.967600,-0.223220,-5.076457,-0.252599,-3.943289
40.300000,6.713330,9.998150,-0.223778,-5.092016,-0.253316,-3.952537
40.400000,6.729940,10.029770,-0.224331,-5.108120,-0.254030,-3.962209
40.500000,6.746570,10.063130,-0.224886,-5.125110,-0.254745,-3.972546
40.600000,6.763300,10.096670,-0.225443,-5.142192,-0.255464,-3.982919
40.700000,6.779960,10.124290,-0.225999,-5.156259,-0.256182,-3.990951
40.800000,6.796580,10.153530,-0.226553,-5.171150,-0.256898,-3.999612
40.900000,6.813240,10.184470,-0.227108,-5.186908,-0.257616,-4.008920
41.000000,6.829910,10.213870,-0.227664,-5.201881,-0.258335,-4.017602
41.100000,6.846570,10.242580,-0.228219,-5.216503,-0.259054,-4.025998
41.200000,6.863240,10.277080,-0.228775,-5.234074,-0.259775,-4.036650
41.300000,6.879890,10.306260,-0.229330,-5.248935,-0.260495,-4.045199
41.400000,6.896510,10.337430,-0.229884,-5.264810,-0.261214,-4.054516
41.500000,6.913280,10.371330,-0.230443,-5.282075,-0.261940,-4.064860
41.600000,6.930020,10.402890,-0.231001,-5.298148,-0.262665,-4.074273
41.700000,6.946570,10.434340,-0.231552,-5.314166,-0.263383,-4.083658
41.800000,6.963210,10.460800,-0.232107,-5.327642,-0.264105,-4.091059
41.900000,6.979890,10.490840,-0.232663,-5.342941,-0.264829,-4.099836
42.000000,6.996610,10.526750,-0.233220,-5.361230,-0.265556,-4.110882
42.100000,7.013240,10.553610,-0.233775,-5.374909,-0.266279,-4.118392
42.200000,7.029920,10.587280,-0.234331,-5.392057,-0.267005,-4.128533
42.300000,7.046610,10.614210,-0.234887,-5.405773,-0.267732,-4.136027
42.400000,7.063270,10.652570,-0.235442,-5.425309,-0.268458,-4.147962
42.500000,7.079900,10.688310,-0.235997,-5.443512,-0.269183,-4.158861
42.600000,7.096560,10.703200,-0.236552,-5.451095,-0.269910,-4.161628
42.700000,7.113240,10.739870,-0.237108,-5.469771,-0.270639,-4.172844
42.800000,7.129930,10.771740,-0.237664,-5.486002,-0.271368,-4.182175
42.900000,7.146600,10.808370,-0.238220,-5.504658,-0.272097,-4.193338
43.000000,7.163210,10.841170,-0.238774,-5.521363,-0.272825,-4.203007
43.100000,7.179830,10.869460,-0.239328,-5.535771,-0.273553,-4.210907
43.200000,7.196570,10.904230,-0.239886,-5.553479,-0.274286,-4.221279
43.300000,7.213260,10.927000,-0.240442,-5.565075,-0.275019,-4.226998
43.400000,7.229890,10.964390,-0.240996,-5.584118,-0.275749,-4.238366
43.500000,7.246530,10.993530,-0.241551,-5.598959,-0.276480,-4.246525
43.600000,7.263210,11.028640,-0.242107,-5.616840,-0.277213,-4.256964
43.700000,7.279920,11.062400,-0.242664,-5.634034,-0.277948,-4.266857
43.800000,7.296640,11.093600,-0.243221,-5.649924,-0.278684,-4.275742
43.900000,7.313260,11.127730,-0.243775,-5.667306,-0.279417,-4.285757
44.000000,7.329900,11.159370,-0.244330,-5.683420,-0.280151,-4.294790
44.100000,7.346570,11.192090,-0.244886,-5.700085,-0.280886,-4.304216
44.200000,7.363290,11.220940,-0.245443,-5.714778,-0.281624,-4.312126
44.300000,7.379920,11.253960,-0.245997,-5.731595,-0.282359,-4.321638
44.400000,7.396550,11.293330,-0.246552,-5.751646,-0.283095,-4.333568
44.500000,7.413220,11.322110,-0.247107,-5.766303,-0.283833,-4.341407
44.600000,7.429900,11.350290,-0.247663,-5.780655,-0.284571,-4.348999
44.700000,7.446530,11.378680,-0.248218,-5.795114,-0.285308,-4.356664
44.800000,7.463160,11.417790,-0.248772,-5.815033,-0.286046,-4.368415
44.900000,7.479910,11.448560,-0.249330,-5.830704,-0.286790,-4.376932
45.000000,7.496620,11.481730,-0.249887,-5.847597,-0.287532,-4.386357
45.100000,7.513280,11.517810,-0.250443,-5.865972,-0.288272,-4.396883
45.200000,7.529890,11.545880,-0.250996,-5.880268,-0.289011,-4.404343
45.300000,7.546560,11.577060,-0.251552,-5.896148,-0.289754,-4.412960
45.400000,7.563220,11.615170,-0.252107,-5.915558,-0.290496,-4.424202
45.500000,7.579940,11.646870,-0.252665,-5.931702,-0.291241,-4.432971
45.600000,7.596580,11.678730,-0.253219,-5.947928,-0.291984,-4.441798
45.700000,7.613210,11.705840,-0.253774,-5.961735,-0.292726,-4.448804
45.800000,7.629910,11.739700,-0.254330,-5.978980,-0.293473,-4.458344
45.900000,7.646620,11.777720,-0.254887,-5.998344,-0.294220,-4.469442
46.000000,7.663260,11.812910,-0.255442,-6.016266,-0.294965,-4.479459
46.100000,7.679900,11.840520,-0.255997,-6.030327,-0.295710,-4.486584
46.200000,7.696580,11.876680,-0.256553,-6.048743,-0.296457,-4.496922
46.300000,7.713280,11.906210,-0.257109,-6.063783,-0.297206,-4.504728
46.400000,7.729980,11.945570,-0.257666,-6.083829,-0.297956,-4.516233
46.500000,7.746600,11.978470,-0.258220,-6.100585,-0.298703,-4.525292
46.600000,7.763260,12.011440,-0.258775,-6.117376,-0.299452,-4.534350
46.700000,7.779940,12.042190,-0.259331,-6.133037,-0.300202,-4.542548
46.800000,7.796610,12.077480,-0.259887,-6.151010,-0.300952,-4.552443
46.900000,7.813280,12.108880,-0.260443,-6.167002,-0.301703,-4.560852
47.000000,7.829950,12.148060,-0.260998,-6.186956,-0.302455,-4.572171
47.100000,7.846600,12.182250,-0.261553,-6.204369,-0.303206,-4.581596
47.200000,7.863270,12.213330,-0.262109,-6.220198,-0.303959,-4.589828
47.300000,7.880010,12.252780,-0.262667,-6.240290,-0.304716,-4.601171
47.400000,7.896540,12.281240,-0.263218,-6.254784,-0.305463,-4.608412
47.500000,7.913240,12.312360,-0.263775,-6.270633,-0.306219,-4.616599
47.600000,7.929980,12.350810,-0.264333,-6.290216,-0.306977,-4.627506
47.700000,7.946620,12.386820,-0.264887,-6.308556,-0.307732,-4.637499
47.800000,7.963210,12.422400,-0.265440,-6.326676,-0.308484,-4.647321
47.900000,7.979900,12.450850,-0.265997,-6.341166,-0.309242,-4.654437
48.000000,7.996580,12.488170,-0.266553,-6.360173,-0.309999,-4.664852
48.100000,8.013280,12.525470,-0.267109,-6.379169,-0.310759,-4.675234
48.200000,8.029970,12.553550,-0.267666,-6.393471,-0.311518,-4.682158
48.300000,8.046560,12.587610,-0.268219,-6.410817,-0.312274,-4.691316
48.400000,8.063220,12.626830,-0.268774,-6.430792,-0.313033,-4.702362
48.500000,8.079980,12.666960,-0.269333,-6.451230,-0.313797,-4.713703
48.600000,8.096650,12.701400,-0.269888,-6.468770,-0.314558,-4.722924
48.700000,8.113210,12.734890,-0.270440,-6.485826,-0.315314,-4.731797
48.800000,8.129850,12.773490,-0.270995,-6.505485,-0.316075,-4.742531
48.900000,8.146540,12.805870,-0.271551,-6.521976,-0.316838,-4.750925
49.000000,8.163260,12.844400,-0.272109,-6.541599,-0.317604,-4.761573
49.100000,8.179880,12.870030,-0.272663,-6.554652,-0.318365,-4.767443
49.200000,8.196550,12.909590,-0.273218,-6.574800,-0.319129,-4.778444
49.300000,8.213270,12.948650,-0.273776,-6.594693,-0.319896,-4.789227
49.400000,8.229910,12.987930,-0.274330,-6.614698,-0.320660,-4.800086
49.500000,8.246550,13.019000,-0.274885,-6.630522,-0.321425,-4.807891
49.600000,8.263190,13.057130,-0.275440,-6.649942,-0.322190,-4.818284
49.700000,8.279890,13.089730,-0.275996,-6.666545,-0.322959,-4.826603
49.800000,8.296620,13.131470,-0.276554,-6.687803,-0.323729,-4.838264
49.900000,8.313320,13.157670,-0.277111,-6.701146,-0.324499,-4.844187
50.000000,8.329850,13.193790,-0.277662,-6.719542,-0.325262,-4.853783
50.100000,8.346500,13.230530,-0.278217,-6.738254,-0.326030,-4.863559
50.200000,8.363290,13.267630,-0.278776,-6.757148,-0.326806,-4.873415
50.300000,8.379980,13.300780,-0.279333,-6.774032,-0.327578,-4.881823
50.400000,8.396590,13.340660,-0.279886,-6.794342,-0.328346,-4.892699
50.500000,8.413270,13.375330,-0.280442,-6.812000,-0.329119,-4.901627
50.600000,8.429940,13.414510,-0.280998,-6.831954,-0.329891,-4.912188
50.700000,8.446570,13.446250,-0.281552,-6.848119,-0.330662,-4.920015
50.800000,8.463270,13.477320,-0.282109,-6.863943,-0.331438,-4.927563
50.900000,8.479930,13.515800,-0.282664,-6.883540,-0.332211,-4.937809
51.000000,8.496550,13.557690,-0.283218,-6.904875,-0.332984,-4.949288
51.100000,8.513250,13.597490,-0.283775,-6.925145,-0.333761,-4.959962
51.200000,8.529930,13.633430,-0.284331,-6.943449,-0.334538,-4.969211
51.300000,8.546610,13.665240,-0.284887,-6.959650,-0.335315,-4.976936
51.400000,8.563250,13.707320,-0.285442,-6.981081,-0.336091,-4.988389
51.500000,8.579970,13.739650,-0.285999,-6.997546,-0.336871,-4.996255
51.600000,8.596630,13.777240,-0.286554,-7.016691,-0.337649,-5.006028
51.700000,8.613290,13.821210,-0.287110,-7.039084,-0.338428,-5.018095
51.800000,8.629950,13.854180,-0.287665,-7.055876,-0.339207,-5.026147
51.900000,8.646630,13.892280,-0.288221,-7.075280,-0.339988,-5.036036
52.000000,8.663280,13.926400,-0.288776,-7.092657,-0.340768,-5.044468
52.100000,8.679920,13.960590,-0.289331,-7.110070,-0.341548,-5.052909
52.200000,8.696580,14.001340,-0.289886,-7.130824,-0.342330,-5.063698
52.300000,8.713220,14.045710,-0.290441,-7.153421,-0.343111,-5.075777
52.400000,8.729930,14.084290,-0.290998,-7.173070,-0.343896,-5.085723
52.500000,8.746620,14.114020,-0.291554,-7.188211,-0.344681,-5.092460
52.600000,8.763200,14.158160,-0.292107,-7.210692,-0.345462,-5.104401
52.700000,8.779860,14.196990,-0.292662,-7.230468,-0.346247,-5.114385
52.800000,8.796580,14.229540,-0.293219,-7.247045,-0.347035,-5.122071
52.900000,8.813280,14.271680,-0.293776,-7.268507,-0.347823,-5.133194
53.000000,8.829900,14.304570,-0.294330,-7.285258,-0.348608,-5.140988
53.100000,8.846520,14.350580,-0.294884,-7.308690,-0.349393,-5.153475
53.200000,8.863190,14.388120,-0.295440,-7.327809,-0.350181,-5.162884
53.300000,8.879910,14.426850,-0.295997,-7.347534,-0.350973,-5.172686
53.400000,8.896600,14.465070,-0.296553,-7.367000,-0.351763,-5.182291
53.500000,8.913200,14.500190,-0.297107,-7.384886,-0.352550,-5.190787
53.600000,8.929860,14.541920,-0.297662,-7.406139,-0.353341,-5.201613
53.700000,8.946560,14.586970,-0.298219,-7.429083,-0.354133,-5.213592
53.800000,8.963250,14.617360,-0.298775,-7.444560,-0.354926,-5.220312
53.900000,8.979870,14.662160,-0.299329,-7.467377,-0.355717,-5.232174
54.000000,8.996540,14.700440,-0.299885,-7.486873,-0.356510,-5.241674
54.100000,9.013220,14.745310,-0.300441,-7.509725,-0.357305,-5.253498
54.200000,9.029920,14.777940,-0.300997,-7.526343,-0.358101,-5.260934
54.300000,9.046560,14.818170,-0.301552,-7.546832,-0.358895,-5.271070
54.400000,9.063210,14.861740,-0.302107,-7.569022,-0.359689,-5.282367
54.500000,9.079940,14.900790,-0.302665,-7.588910,-0.360489,-5.292015
54.600000,9.096640,14.939870,-0.303221,-7.608813,-0.361287,-5.301659
54.700000,9.113270,14.979500,-0.303776,-7.628997,-0.362083,-5.311493
54.800000,9.129920,15.021800,-0.304331,-7.650540,-0.362881,-5.322246
54.900000,9.146590,15.071760,-0.304886,-7.675984,-0.363680,-5.335682
55.000000,9.163270,15.108550,-0.305442,-7.694721,-0.364480,-5.344428
55.100000,9.179990,15.133320,-0.306000,-7.707337,-0.365283,-5.348894
55.200000,9.196560,15.185740,-0.306552,-7.734034,-0.366079,-5.363150
55.300000,9.213210,15.218720,-0.307107,-7.750830,-0.366880,-5.370496
55.400000,9.229910,15.262170,-0.307664,-7.772959,-0.367683,-5.381502
55.500000,9.246610,15.307080,-0.308220,-7.795832,-0.368488,-5.392998
55.600000,9.263260,15.346900,-0.308775,-7.816112,-0.369290,-5.402689
55.700000,9.279910,15.380350,-0.309330,-7.833148,-0.370094,-5.410118
55.800000,9.296560,15.422690,-0.309885,-7.854712,-0.370898,-5.420652
55.900000,9.313220,15.465730,-0.310441,-7.876632,-0.371703,-5.431405
56.000000,9.329940,15.505030,-0.310998,-7.896647,-0.372511,-5.440806
56.100000,9.346530,15.545570,-0.311551,-7.917294,-0.373314,-5.450653
56.200000,9.363270,15.589560,-0.312109,-7.939698,-0.374125,-5.461647
56.300000,9.379970,15.634780,-0.312666,-7.962728,-0.374934,-5.473056
56.400000,9.396610,15.674040,-0.313220,-7.982723,-0.375742,-5.482372
56.500000,9.413230,15.718670,-0.313774,-8.005453,-0.376549,-5.493547
56.600000,9.429900,15.759070,-0.314330,-8.026028,-0.377359,-5.503207
56.700000,9.446610,15.802970,-0.314887,-8.048387,-0.378171,-5.514054
56.800000,9.463330,15.846020,-0.315444,-8.070312,-0.378985,-5.524578
56.900000,9.479930,15.886260,-0.315998,-8.090806,-0.379794,-5.534130
57.000000,9.496510,15.931450,-0.316550,-8.113821,-0.380602,-5.545388
57.100000,9.513220,15.965350,-0.317107,-8.131086,-0.381418,-5.552659
57.200000,9.529910,16.012370,-0.317664,-8.155033,-0.382233,-5.564475
57.300000,9.546620,16.057130,-0.318221,-8.177829,-0.383049,-5.575475
57.400000,9.563250,16.098330,-0.318775,-8.198812,-0.383863,-5.585236
57.500000,9.579910,16.146940,-0.319330,-8.223569,-0.384678,-5.597534
57.600000,9.596560,16.194490,-0.319885,-8.247786,-0.385494,-5.609440
57.700000,9.613270,16.236650,-0.320442,-8.269258,-0.386313,-5.619438
57.800000,9.629930,16.275150,-0.320998,-8.288866,-0.387131,-5.628159
57.900000,9.646530,16.318880,-0.321551,-8.311137,-0.387946,-5.638683
58.000000,9.663220,16.363040,-0.322107,-8.333628,-0.388766,-5.649305
58.100000,9.679930,16.405760,-0.322664,-8.355385,-0.389588,-5.659400
58.200000,9.696610,16.453250,-0.323220,-8.379571,-0.390410,-5.671124
