Repository: abubakardawood/tissue-phantom-material-database

Title:
A Database of Silicone Phantom Materials for Modeling Human Tissue Mechanics Across Varying Stiffnesses

Description:
This dataset contains processed mechanical compression test data for soft silicone phantoms
fabricated using Ecoflex (Smooth-On) with varying base materials and thinner concentrations.
The dataset provides force–compression measurements together with derived engineering and
true stress–strain quantities, intended for mechanical characterization, constitutive model
fitting, and the design of tissue-equivalent phantoms.

All files in this dataset are processed outputs generated from raw experimental measurements.
The raw data files are not included in this archive.

File: data/EF10_37_5T/EF10_37_5T_B5.csv (part 1 of 2)
EF10_37_5T_B_sample_5
Compression test;
Cylinder Diameter: 50mm;
Cylinder Height: 30mm;
Speed (mm/min): 10;
Machine: INSTRON 5900;
Load cell: 1kN;
Time (s),Compression (mm),Load (N),Engineering Strain [-],Engineering Stress (kPa),True Strain [-],True Stress (kPa)
0.000000,0.000000,0.003920,-0.000000,-0.001996,0.000000,-0.001996
0.100000,0.006880,0.017390,-0.000229,-0.008857,-0.000229,-0.008855
0.200000,0.027850,0.048960,-0.000928,-0.024935,-0.000929,-0.024912
0.300000,0.046260,0.076320,-0.001542,-0.038869,-0.001543,-0.038810
0.400000,0.063240,0.104920,-0.002108,-0.053435,-0.002110,-0.053323
0.500000,0.080020,0.125190,-0.002667,-0.063759,-0.002671,-0.063589
0.600000,0.096710,0.149510,-0.003224,-0.076145,-0.003229,-0.075899
0.700000,0.113400,0.177200,-0.003780,-0.090247,-0.003787,-0.089906
0.800000,0.129970,0.197390,-0.004332,-0.100530,-0.004342,-0.100094
0.900000,0.146700,0.217570,-0.004890,-0.110807,-0.004902,-0.110266
1.000000,0.163410,0.249400,-0.005447,-0.127018,-0.005462,-0.126327
1.100000,0.180060,0.271260,-0.006002,-0.138152,-0.006020,-0.137322
1.200000,0.196650,0.279020,-0.006555,-0.142104,-0.006577,-0.141172
1.300000,0.213330,0.301160,-0.007111,-0.153380,-0.007136,-0.152289
1.400000,0.230030,0.332830,-0.007668,-0.169509,-0.007697,-0.168209
1.500000,0.246690,0.355150,-0.008223,-0.180876,-0.008257,-0.179389
1.600000,0.263330,0.374000,-0.008778,-0.190477,-0.008816,-0.188805
1.700000,0.279970,0.399730,-0.009332,-0.203581,-0.009376,-0.201681
1.800000,0.296640,0.419350,-0.009888,-0.213573,-0.009937,-0.211461
1.900000,0.313310,0.440120,-0.010444,-0.224151,-0.010499,-0.221810
2.000000,0.329950,0.467510,-0.010998,-0.238101,-0.011059,-0.235482
2.100000,0.346620,0.484600,-0.011554,-0.246805,-0.011621,-0.243953
2.200000,0.363270,0.506930,-0.012109,-0.258177,-0.012183,-0.255051
2.300000,0.379930,0.530350,-0.012664,-0.270105,-0.012745,-0.266684
2.400000,0.396640,0.549020,-0.013221,-0.279614,-0.013310,-0.275917
2.500000,0.413300,0.569670,-0.013777,-0.290131,-0.013872,-0.286134
2.600000,0.429930,0.586040,-0.014331,-0.298468,-0.014435,-0.294190
2.700000,0.446640,0.612190,-0.014888,-0.311786,-0.015000,-0.307144
2.800000,0.463310,0.631670,-0.015444,-0.321707,-0.015564,-0.316739
2.900000,0.479930,0.654400,-0.015998,-0.333283,-0.016127,-0.327951
3.000000,0.496550,0.677440,-0.016552,-0.345017,-0.016690,-0.339307
3.100000,0.513270,0.695750,-0.017109,-0.354343,-0.017257,-0.348280
3.200000,0.529890,0.716640,-0.017663,-0.364982,-0.017821,-0.358535
3.300000,0.546580,0.737790,-0.018219,-0.375753,-0.018387,-0.368907
3.400000,0.563190,0.759350,-0.018773,-0.386734,-0.018951,-0.379474
3.500000,0.579880,0.779440,-0.019329,-0.396966,-0.019519,-0.389292
3.600000,0.596570,0.800610,-0.019886,-0.407747,-0.020086,-0.399639
3.700000,0.613250,0.818080,-0.020442,-0.416645,-0.020653,-0.408128
3.800000,0.629850,0.839240,-0.020995,-0.427421,-0.021219,-0.418448
3.900000,0.646490,0.869260,-0.021550,-0.442710,-0.021785,-0.433170
4.000000,0.663240,0.888300,-0.022108,-0.452407,-0.022356,-0.442406
4.100000,0.679970,0.910510,-0.022666,-0.463719,-0.022926,-0.453208
4.200000,0.696640,0.929340,-0.023221,-0.473309,-0.023495,-0.462318
4.300000,0.713250,0.950990,-0.023775,-0.484335,-0.024062,-0.472820
4.400000,0.729940,0.970560,-0.024331,-0.494302,-0.024632,-0.482275
4.500000,0.746640,0.985350,-0.024888,-0.501835,-0.025203,-0.489345
4.600000,0.763280,1.013750,-0.025443,-0.516299,-0.025772,-0.503163
4.700000,0.779920,1.035880,-0.025997,-0.527569,-0.026341,-0.513854
4.800000,0.796550,1.059010,-0.026552,-0.539349,-0.026911,-0.525029
4.900000,0.813210,1.077830,-0.027107,-0.548934,-0.027481,-0.534054
5.000000,0.829880,1.104360,-0.027663,-0.562446,-0.028052,-0.546887
5.100000,0.846540,1.122670,-0.028218,-0.571771,-0.028624,-0.555637
5.200000,0.863190,1.142640,-0.028773,-0.581942,-0.029195,-0.565198
5.300000,0.879900,1.164130,-0.029330,-0.592887,-0.029769,-0.575497
5.400000,0.896610,1.185350,-0.029887,-0.603694,-0.030343,-0.585651
5.500000,0.913230,1.211340,-0.030441,-0.616930,-0.030914,-0.598150
5.600000,0.929880,1.229000,-0.030996,-0.625925,-0.031487,-0.606523
5.700000,0.946610,1.250960,-0.031554,-0.637109,-0.032062,-0.617006
5.800000,0.963330,1.277810,-0.032111,-0.650783,-0.032638,-0.629886
5.900000,0.979960,1.293120,-0.032665,-0.658581,-0.033211,-0.637068
6.000000,0.996610,1.320610,-0.033220,-0.672581,-0.033785,-0.650238
6.100000,1.013260,1.347110,-0.033775,-0.686077,-0.034359,-0.662905
6.200000,1.029900,1.362260,-0.034330,-0.693793,-0.034933,-0.669975
6.300000,1.046600,1.384600,-0.034887,-0.705171,-0.035510,-0.680570
6.400000,1.063270,1.409360,-0.035442,-0.717781,-0.036086,-0.692341
6.500000,1.079870,1.431870,-0.035996,-0.729245,-0.036659,-0.702996
6.600000,1.096580,1.449580,-0.036553,-0.738265,-0.037237,-0.711279
6.700000,1.113240,1.469780,-0.037108,-0.748553,-0.037814,-0.720776
6.800000,1.129890,1.492350,-0.037663,-0.760048,-0.038391,-0.731422
6.900000,1.146520,1.517610,-0.038217,-0.772912,-0.038967,-0.743374
7.000000,1.163210,1.536810,-0.038774,-0.782691,-0.039545,-0.752343
7.100000,1.179930,1.555410,-0.039331,-0.792164,-0.040125,-0.761007
7.200000,1.196580,1.579810,-0.039886,-0.804591,-0.040703,-0.772499
7.300000,1.213260,1.601050,-0.040442,-0.815408,-0.041283,-0.782431
7.400000,1.229930,1.623970,-0.040998,-0.827081,-0.041862,-0.793173
7.500000,1.246630,1.646390,-0.041554,-0.838500,-0.042442,-0.803656
7.600000,1.263320,1.668480,-0.042111,-0.849750,-0.043023,-0.813966
7.700000,1.279960,1.688140,-0.042665,-0.859763,-0.043602,-0.823081
7.800000,1.296560,1.706010,-0.043219,-0.868864,-0.044180,-0.831313
7.900000,1.313260,1.733630,-0.043775,-0.882931,-0.044762,-0.844280
8.000000,1.329980,1.755990,-0.044333,-0.894318,-0.045345,-0.854671
8.100000,1.346600,1.773840,-0.044887,-0.903409,-0.045925,-0.862858
8.200000,1.363220,1.798060,-0.045441,-0.915744,-0.046505,-0.874132
8.300000,1.379890,1.822170,-0.045996,-0.928024,-0.047088,-0.885338
8.400000,1.396570,1.844540,-0.046552,-0.939417,-0.047671,-0.895684
8.500000,1.413240,1.860360,-0.047108,-0.947474,-0.048254,-0.902840
8.600000,1.429870,1.888040,-0.047662,-0.961571,-0.048836,-0.915740
8.700000,1.446510,1.908800,-0.048217,-0.972144,-0.049418,-0.925270
8.800000,1.463200,1.925390,-0.048773,-0.980593,-0.050003,-0.932766
8.900000,1.479920,1.956910,-0.049331,-0.996646,-0.050589,-0.947481
9.000000,1.496580,1.983620,-0.049886,-1.010249,-0.051173,-0.959852
9.100000,1.513220,1.995370,-0.050441,-1.016234,-0.051757,-0.964974
9.200000,1.529910,2.012070,-0.050997,-1.024739,-0.052343,-0.972480
9.300000,1.546670,2.037890,-0.051556,-1.037889,-0.052932,-0.984380
9.400000,1.563310,2.063360,-0.052110,-1.050861,-0.053517,-0.996100
9.500000,1.579940,2.079330,-0.052665,-1.058994,-0.054102,-1.003223
9.600000,1.596540,2.107370,-0.053218,-1.073275,-0.054686,-1.016157
9.700000,1.613240,2.130540,-0.053775,-1.085075,-0.055275,-1.026726
9.800000,1.629870,2.152160,-0.054329,-1.096086,-0.055861,-1.036537
9.900000,1.646540,2.172600,-0.054885,-1.106496,-0.056448,-1.045766
10.000000,1.663240,2.202680,-0.055441,-1.121816,-0.057037,-1.059621
10.100000,1.679880,2.215550,-0.055996,-1.128370,-0.057625,-1.065186
10.200000,1.696590,2.239300,-0.056553,-1.140466,-0.058215,-1.075969
10.300000,1.713210,2.266010,-0.057107,-1.154069,-0.058802,-1.088164
10.400000,1.729840,2.288230,-0.057661,-1.165386,-0.059391,-1.098188
10.500000,1.746530,2.312870,-0.058218,-1.177935,-0.059981,-1.109358
10.600000,1.763250,2.329060,-0.058775,-1.186181,-0.060573,-1.116463
10.700000,1.779940,2.351570,-0.059331,-1.197645,-0.061164,-1.126587
10.800000,1.796540,2.372350,-0.059885,-1.208228,-0.061753,-1.135874
10.900000,1.813230,2.400080,-0.060441,-1.222351,-0.062345,-1.148471
11.000000,1.829930,2.414780,-0.060998,-1.229837,-0.062937,-1.154820
11.100000,1.846640,2.442230,-0.061555,-1.243818,-0.063531,-1.167255
11.200000,1.863280,2.470000,-0.062109,-1.257961,-0.064122,-1.179830
11.300000,1.879920,2.482410,-0.062664,-1.264281,-0.064713,-1.185056
11.400000,1.896580,2.507180,-0.063219,-1.276896,-0.065306,-1.196172
11.500000,1.913260,2.528720,-0.063775,-1.287867,-0.065900,-1.205732
11.600000,1.929940,2.551820,-0.064331,-1.299631,-0.066494,-1.216024
11.700000,1.946570,2.571600,-0.064886,-1.309705,-0.067086,-1.224724
11.800000,1.963230,2.594880,-0.065441,-1.321562,-0.067681,-1.235077
11.900000,1.979890,2.613620,-0.065996,-1.331106,-0.068275,-1.243258
12.000000,1.996580,2.638370,-0.066553,-1.343711,-0.068871,-1.254283
12.100000,2.013160,2.657980,-0.067105,-1.353698,-0.069463,-1.262858
12.200000,2.029870,2.677230,-0.067662,-1.363502,-0.070060,-1.271244
12.300000,2.046580,2.698070,-0.068219,-1.374116,-0.070658,-1.280375
12.400000,2.063250,2.725900,-0.068775,-1.388289,-0.071254,-1.292810
12.500000,2.079870,2.754330,-0.069329,-1.402769,-0.071849,-1.305516
12.600000,2.096540,2.771160,-0.069885,-1.411340,-0.072447,-1.312709
12.700000,2.113270,2.789680,-0.070442,-1.420772,-0.073046,-1.320690
12.800000,2.129950,2.816250,-0.070998,-1.434304,-0.073645,-1.332471
12.900000,2.146640,2.837420,-0.071555,-1.445086,-0.074244,-1.341683
13.000000,2.163210,2.856400,-0.072107,-1.454753,-0.074839,-1.349855
13.100000,2.179830,2.879660,-0.072661,-1.466599,-0.075436,-1.360034
13.200000,2.196550,2.903260,-0.073218,-1.478618,-0.076037,-1.370356
13.300000,2.213270,2.918820,-0.073776,-1.486543,-0.076639,-1.376872
13.400000,2.229910,2.945170,-0.074330,-1.499963,-0.077238,-1.388470
13.500000,2.246580,2.966130,-0.074886,-1.510638,-0.077838,-1.397512
13.600000,2.263250,2.987500,-0.075442,-1.521521,-0.078439,-1.406735
13.700000,2.279930,3.005470,-0.075998,-1.530673,-0.079041,-1.414346
13.800000,2.296570,3.033530,-0.076552,-1.544964,-0.079641,-1.426694
13.900000,2.313220,3.050820,-0.077107,-1.553770,-0.080242,-1.433963
14.000000,2.329920,3.072230,-0.077664,-1.564674,-0.080846,-1.443155
14.100000,2.346590,3.095740,-0.078220,-1.576647,-0.081448,-1.453323
14.200000,2.363300,3.117760,-0.078777,-1.587862,-0.082053,-1.462776
14.300000,2.379930,3.144250,-0.079331,-1.601353,-0.082655,-1.474316
14.400000,2.396590,3.162290,-0.079886,-1.610541,-0.083258,-1.481881
14.500000,2.413290,3.188990,-0.080443,-1.624139,-0.083863,-1.493489
14.600000,2.430000,3.213730,-0.081000,-1.636739,-0.084469,-1.504163
14.700000,2.446590,3.228970,-0.081553,-1.644501,-0.085071,-1.510387
14.800000,2.463260,3.259630,-0.082109,-1.660116,-0.085676,-1.523806
14.900000,2.479960,3.282270,-0.082665,-1.671646,-0.086283,-1.533459
15.000000,2.496640,3.301190,-0.083221,-1.681282,-0.086889,-1.541364
15.100000,2.513290,3.324050,-0.083776,-1.692925,-0.087495,-1.551098
15.200000,2.529900,3.348140,-0.084330,-1.705194,-0.088099,-1.561395
15.300000,2.546600,3.368900,-0.084887,-1.715767,-0.088707,-1.570121
15.400000,2.563290,3.397100,-0.085443,-1.730129,-0.089315,-1.582301
15.500000,2.579940,3.419820,-0.085998,-1.741700,-0.089923,-1.591917
15.600000,2.596580,3.435540,-0.086553,-1.749706,-0.090530,-1.598264
15.700000,2.613260,3.457180,-0.087109,-1.760727,-0.091138,-1.607353
15.800000,2.629940,3.484370,-0.087665,-1.774575,-0.091748,-1.619008
15.900000,2.646660,3.509570,-0.088222,-1.787409,-0.092359,-1.629720
16.000000,2.663240,3.516870,-0.088775,-1.791127,-0.092965,-1.632120
16.100000,2.679870,3.551340,-0.089329,-1.808683,-0.093574,-1.647115
16.200000,2.696620,3.575950,-0.089887,-1.821216,-0.094187,-1.657512
16.300000,2.713330,3.588000,-0.090444,-1.827353,-0.094799,-1.662080
16.400000,2.729940,3.604940,-0.090998,-1.835981,-0.095408,-1.668910
16.500000,2.746540,3.633420,-0.091551,-1.850486,-0.096017,-1.681071
16.600000,2.763200,3.657310,-0.092107,-1.862653,-0.096628,-1.691090
16.700000,2.779840,3.681160,-0.092661,-1.874799,-0.097240,-1.701078
16.800000,2.796540,3.706980,-0.093218,-1.887949,-0.097853,-1.711959
16.900000,2.813190,3.721600,-0.093773,-1.895395,-0.098465,-1.717658
17.000000,2.829860,3.747770,-0.094329,-1.908724,-0.099079,-1.728676
17.100000,2.846600,3.769780,-0.094887,-1.919933,-0.099695,-1.737757
17.200000,2.863220,3.801050,-0.095441,-1.935859,-0.100307,-1.751099
17.300000,2.879870,3.818470,-0.095996,-1.944731,-0.100921,-1.758045
17.400000,2.896520,3.831860,-0.096551,-1.951550,-0.101535,-1.763127
17.500000,2.913280,3.854820,-0.097109,-1.963244,-0.102154,-1.772594
17.600000,2.929980,3.878760,-0.097666,-1.975436,-0.102771,-1.782503
17.700000,2.946620,3.903400,-0.098221,-1.987985,-0.103385,-1.792724
17.800000,2.963240,3.930180,-0.098775,-2.001624,-0.104000,-1.803914
17.900000,2.979900,3.957260,-0.099330,-2.015416,-0.104616,-1.815225
18.000000,2.996590,3.969110,-0.099886,-2.021451,-0.105234,-1.819536
18.100000,3.013270,3.999480,-0.100442,-2.036918,-0.105852,-1.832326
18.200000,3.029910,4.016100,-0.100997,-2.045383,-0.106469,-1.838805
18.300000,3.046560,4.039970,-0.101552,-2.057540,-0.107086,-1.848593
18.400000,3.063220,4.066950,-0.102107,-2.071281,-0.107705,-1.859788
18.500000,3.079900,4.096250,-0.102663,-2.086203,-0.108324,-1.872026
18.600000,3.096580,4.116110,-0.103219,-2.096318,-0.108944,-1.879937
18.700000,3.113210,4.133990,-0.103774,-2.105424,-0.109562,-1.886936
18.800000,3.129880,4.164670,-0.104329,-2.121049,-0.110182,-1.899761
18.900000,3.146600,4.180150,-0.104887,-2.128933,-0.110805,-1.905636
19.000000,3.163230,4.211020,-0.105441,-2.144655,-0.111424,-1.918520
19.100000,3.179870,4.226520,-0.105996,-2.152549,-0.112045,-1.924388
19.200000,3.196590,4.249720,-0.106553,-2.164365,-0.112668,-1.933745
19.300000,3.213260,4.277570,-0.107109,-2.178549,-0.113290,-1.945207
19.400000,3.229980,4.298840,-0.107666,-2.189381,-0.113915,-1.953659
19.500000,3.246590,4.322350,-0.108220,-2.201355,-0.114535,-1.963125
19.600000,3.263240,4.346380,-0.108775,-2.213593,-0.115158,-1.972810
19.700000,3.279920,4.366820,-0.109331,-2.224003,-0.115782,-1.980851
19.800000,3.296650,4.384150,-0.109888,-2.232829,-0.116408,-1.987467
19.900000,3.313280,4.412600,-0.110443,-2.247319,-0.117031,-1.999119
20.000000,3.329870,4.437510,-0.110996,-2.260005,-0.117653,-2.009154
20.100000,3.346610,4.456510,-0.111554,-2.269682,-0.118281,-2.016491
20.200000,3.363300,4.481500,-0.112110,-2.282409,-0.118907,-2.026528
20.300000,3.379960,4.504300,-0.112665,-2.294021,-0.119533,-2.035564
20.400000,3.396560,4.526010,-0.113219,-2.305078,-0.120157,-2.044100
20.500000,3.413210,4.556160,-0.113774,-2.320433,-0.120783,-2.056429
20.600000,3.429910,4.575950,-0.114330,-2.330512,-0.121411,-2.064064
20.700000,3.446620,4.605760,-0.114887,-2.345694,-0.122040,-2.076204
20.800000,3.463240,4.622860,-0.115441,-2.354403,-0.122666,-2.082608
20.900000,3.479910,4.648430,-0.115997,-2.367426,-0.123295,-2.092812
21.000000,3.496560,4.663120,-0.116552,-2.374908,-0.123923,-2.098107
21.100000,3.513280,4.691690,-0.117109,-2.389458,-0.124554,-2.109630
21.200000,3.529930,4.712010,-0.117664,-2.399807,-0.125183,-2.117435
21.300000,3.546540,4.733030,-0.118218,-2.410512,-0.125810,-2.125546
21.400000,3.563200,4.758500,-0.118773,-2.423484,-0.126440,-2.135639
21.500000,3.579920,4.780490,-0.119331,-2.434684,-0.127073,-2.144151
21.600000,3.596610,4.803030,-0.119887,-2.446163,-0.127705,-2.152900
21.700000,3.613200,4.825980,-0.120440,-2.457851,-0.128333,-2.161828
21.800000,3.629910,4.848450,-0.120997,-2.469295,-0.128967,-2.170518
21.900000,3.646580,4.881230,-0.121553,-2.485990,-0.129599,-2.183811
22.000000,3.663250,4.898330,-0.122108,-2.494699,-0.130232,-2.190075
22.100000,3.679860,4.924050,-0.122662,-2.507798,-0.130863,-2.200187
22.200000,3.696550,4.952610,-0.123218,-2.522344,-0.131497,-2.211545
22.300000,3.713240,4.967300,-0.123775,-2.529825,-0.132132,-2.216697
22.400000,3.729940,4.995510,-0.124331,-2.544192,-0.132767,-2.227870
22.500000,3.746570,5.026740,-0.124886,-2.560098,-0.133401,-2.240378
22.600000,3.763190,5.040930,-0.125440,-2.567325,-0.134034,-2.245280
22.700000,3.779920,5.062350,-0.125997,-2.578234,-0.134672,-2.253383
22.800000,3.796600,5.095650,-0.126553,-2.595193,-0.135308,-2.266763
22.900000,3.813300,5.115440,-0.127110,-2.605272,-0.135946,-2.274116
23.000000,3.829910,5.151440,-0.127664,-2.623607,-0.136580,-2.288668
23.100000,3.846580,5.163150,-0.128219,-2.629571,-0.137217,-2.292409
23.200000,3.863240,5.185410,-0.128775,-2.640908,-0.137855,-2.300826
23.300000,3.879930,5.221590,-0.129331,-2.659334,-0.138493,-2.315400
23.400000,3.896600,5.243880,-0.129887,-2.670686,-0.139132,-2.323800
23.500000,3.913260,5.263230,-0.130442,-2.680541,-0.139770,-2.330886
23.600000,3.929920,5.282480,-0.130997,-2.690345,-0.140409,-2.337917
23.700000,3.946580,5.314490,-0.131553,-2.706648,-0.141048,-2.350581
23.800000,3.963230,5.334870,-0.132108,-2.717027,-0.141688,-2.358087
23.900000,3.979900,5.361970,-0.132663,-2.730829,-0.142328,-2.368548
24.000000,3.996630,5.388120,-0.133221,-2.744147,-0.142971,-2.378569
24.100000,4.013290,5.405680,-0.133776,-2.753090,-0.143612,-2.384792
24.200000,4.029940,5.432430,-0.134331,-2.766714,-0.144253,-2.395058
24.300000,4.046490,5.463290,-0.134883,-2.782431,-0.144891,-2.407128
24.400000,4.063210,5.479550,-0.135440,-2.790712,-0.145535,-2.412737
24.500000,4.079930,5.505680,-0.135998,-2.804020,-0.146180,-2.422680
24.600000,4.096620,5.531670,-0.136554,-2.817256,-0.146824,-2.432549
24.700000,4.113240,5.553810,-0.137108,-2.828532,-0.147466,-2.440718
24.800000,4.129860,5.577490,-0.137662,-2.840592,-0.148108,-2.449551
24.900000,4.146540,5.611720,-0.138218,-2.858026,-0.148753,-2.462995
25.000000,4.163230,5.627960,-0.138774,-2.866296,-0.149399,-2.468528
25.100000,4.179950,5.659880,-0.139332,-2.882553,-0.150046,-2.480922
25.200000,4.196550,5.676530,-0.139885,-2.891033,-0.150689,-2.486621
25.300000,4.213190,5.704530,-0.140440,-2.905293,-0.151334,-2.497275
25.400000,4.229860,5.726510,-0.140995,-2.916488,-0.151981,-2.505276
25.500000,4.246560,5.756770,-0.141552,-2.931899,-0.152629,-2.516883
25.600000,4.263220,5.783030,-0.142107,-2.945273,-0.153276,-2.526728
25.700000,4.279870,5.808690,-0.142662,-2.958342,-0.153923,-2.536298
25.800000,4.296590,5.831220,-0.143220,-2.969816,-0.154574,-2.544480
25.900000,4.313280,5.853450,-0.143776,-2.981138,-0.155223,-2.552522
26.000000,4.329930,5.888790,-0.144331,-2.999136,-0.155872,-2.566268
26.100000,4.346600,5.910760,-0.144887,-3.010325,-0.156521,-2.574169
26.200000,4.363290,5.929880,-0.145443,-3.020063,-0.157172,-2.580816
26.300000,4.379960,5.958480,-0.145999,-3.034629,-0.157823,-2.591577
26.400000,4.396630,5.988140,-0.146554,-3.049735,-0.158473,-2.602783
26.500000,4.413240,6.012660,-0.147108,-3.062223,-0.159122,-2.611745
26.600000,4.429860,6.030860,-0.147662,-3.071492,-0.159772,-2.617949
26.700000,4.446620,6.050130,-0.148221,-3.081306,-0.160428,-2.624593
26.800000,4.463290,6.077380,-0.148776,-3.095184,-0.161080,-2.634694
26.900000,4.479910,6.109110,-0.149330,-3.111344,-0.161731,-2.646726
27.000000,4.496540,6.122110,-0.149885,-3.117965,-0.162383,-2.650630
27.100000,4.513270,6.153730,-0.150442,-3.134069,-0.163039,-2.662572
27.200000,4.529940,6.181140,-0.150998,-3.148029,-0.163694,-2.672683
27.300000,4.546540,6.206990,-0.151551,-3.161194,-0.164346,-2.682111
27.400000,4.563190,6.231890,-0.152106,-3.173876,-0.165000,-2.691109
27.500000,4.579890,6.252590,-0.152663,-3.184418,-0.165657,-2.698275
27.600000,4.596630,6.291520,-0.153221,-3.204245,-0.166316,-2.713287
27.700000,4.613260,6.309200,-0.153775,-3.213249,-0.166970,-2.719131
27.800000,4.629900,6.336040,-0.154330,-3.226919,-0.167626,-2.728908
27.900000,4.646510,6.364590,-0.154884,-3.241459,-0.168281,-2.739410
28.000000,4.663220,6.390000,-0.155441,-3.254400,-0.168940,-2.748534
28.100000,4.679950,6.412860,-0.155998,-3.266043,-0.169601,-2.756546
28.200000,4.696570,6.436540,-0.156552,-3.278103,-0.170257,-2.764908
28.300000,4.713210,6.459800,-0.157107,-3.289949,-0.170915,-2.773075
28.400000,4.729930,6.489080,-0.157664,-3.304861,-0.171577,-2.783803
28.500000,4.746600,6.516990,-0.158220,-3.319076,-0.172237,-2.793932
28.600000,4.763220,6.537700,-0.158774,-3.329623,-0.172895,-2.800966
28.700000,4.779910,6.566330,-0.159330,-3.344204,-0.173556,-2.811371
28.800000,4.796610,6.589980,-0.159887,-3.356249,-0.174219,-2.819629
28.900000,4.813270,6.616950,-0.160442,-3.369985,-0.174880,-2.829297
29.000000,4.829910,6.643710,-0.160997,-3.383614,-0.175541,-2.838862
29.100000,4.846560,6.669090,-0.161552,-3.396540,-0.176203,-2.847822
29.200000,4.863190,6.692690,-0.162106,-3.408559,-0.176864,-2.856010
29.300000,4.879870,6.720860,-0.162662,-3.422906,-0.177528,-2.866128
29.400000,4.896570,6.748870,-0.163219,-3.437171,-0.178193,-2.876160
29.500000,4.913180,6.773300,-0.163773,-3.449613,-0.178855,-2.884661
29.600000,4.929840,6.805200,-0.164328,-3.465860,-0.179519,-2.896322
29.700000,4.946590,6.832000,-0.164886,-3.479509,-0.180187,-2.905786
29.800000,4.963330,6.856230,-0.165444,-3.491849,-0.180856,-2.914143
29.900000,4.979970,6.881680,-0.165999,-3.504811,-0.181521,-2.923016
30.000000,4.996630,6.911380,-0.166554,-3.519937,-0.182187,-2.933676
30.100000,5.013280,6.941780,-0.167109,-3.535420,-0.182853,-2.944618
30.200000,5.030000,6.960640,-0.167667,-3.545025,-0.183522,-2.950642
30.300000,5.046650,6.989090,-0.168222,-3.559514,-0.184189,-2.960727
30.400000,5.063280,7.012780,-0.168776,-3.571580,-0.184856,-2.968783
30.500000,5.079910,7.041720,-0.169330,-3.586319,-0.185523,-2.979046
30.600000,5.096570,7.067740,-0.169886,-3.599570,-0.186192,-2.988055
30.700000,5.113230,7.097610,-0.170441,-3.614783,-0.186861,-2.998676
30.800000,5.129870,7.118190,-0.170996,-3.625264,-0.187530,-3.005360
30.900000,5.146560,7.147320,-0.171552,-3.640100,-0.188201,-3.015634
31.000000,5.163260,7.174600,-0.172109,-3.653994,-0.188873,-3.025110
31.100000,5.179960,7.201730,-0.172665,-3.667811,-0.189546,-3.034507
31.200000,5.196580,7.223640,-0.173219,-3.678970,-0.190216,-3.041701
31.300000,5.213200,7.251090,-0.173773,-3.692950,-0.190886,-3.051214
31.400000,5.229890,7.283740,-0.174330,-3.709578,-0.191560,-3.062889
31.500000,5.246600,7.306520,-0.174887,-3.721180,-0.192235,-3.070395
31.600000,5.263300,7.336030,-0.175443,-3.736209,-0.192909,-3.080716
31.700000,5.279950,7.363960,-0.175998,-3.750434,-0.193583,-3.090364
31.800000,5.296600,7.387930,-0.176553,-3.762642,-0.194256,-3.098335
31.900000,5.313290,7.412640,-0.177110,-3.775227,-0.194932,-3.106597
32.000000,5.329990,7.443120,-0.177666,-3.790750,-0.195609,-3.117261
32.100000,5.346620,7.465740,-0.178221,-3.802270,-0.196283,-3.124627
32.200000,5.363230,7.492310,-0.178774,-3.815802,-0.196957,-3.133635
32.300000,5.379900,7.523510,-0.179330,-3.831692,-0.197634,-3.144555
32.400000,5.396610,7.551440,-0.179887,-3.845917,-0.198313,-3.154086
32.500000,5.413240,7.573910,-0.180441,-3.857361,-0.198989,-3.161333
32.600000,5.429870,7.599840,-0.180996,-3.870567,-0.199666,-3.170011
32.700000,5.446540,7.633420,-0.181551,-3.887669,-0.200345,-3.181857
32.800000,5.463220,7.662220,-0.182107,-3.902337,-0.201024,-3.191692
32.900000,5.479890,7.684860,-0.182663,-3.913867,-0.201704,-3.198948
33.000000,5.496530,7.720850,-0.183218,-3.932197,-0.202383,-3.211749
33.100000,5.513190,7.744980,-0.183773,-3.944486,-0.203063,-3.219596
33.200000,5.529870,7.771890,-0.184329,-3.958191,-0.203744,-3.228582
33.300000,5.546600,7.794390,-0.184887,-3.969650,-0.204428,-3.235715
33.400000,5.563250,7.824560,-0.185442,-3.985016,-0.205109,-3.246028
33.500000,5.579910,7.839750,-0.185997,-3.992752,-0.205791,-3.250112
33.600000,5.596600,7.877760,-0.186553,-4.012110,-0.206475,-3.263638
33.700000,5.613280,7.899940,-0.187109,-4.023406,-0.207159,-3.270590
33.800000,5.629970,7.932640,-0.187666,-4.040060,-0.207843,-3.281880
33.900000,5.646580,7.965480,-0.188219,-4.056786,-0.208525,-3.293220
34.000000,5.663260,7.991760,-0.188775,-4.070170,-0.209210,-3.301822
34.100000,5.679950,8.018260,-0.189332,-4.083666,-0.209896,-3.310499
34.200000,5.696600,8.050510,-0.189887,-4.100091,-0.210581,-3.321538
34.300000,5.713190,8.073810,-0.190440,-4.111958,-0.211264,-3.328878
34.400000,5.729900,8.104730,-0.190997,-4.127705,-0.211952,-3.339327
34.500000,5.746590,8.130010,-0.191553,-4.140580,-0.212640,-3.347440
34.600000,5.763290,8.150840,-0.192110,-4.151189,-0.213329,-3.353705
34.700000,5.779930,8.187080,-0.192664,-4.169646,-0.214016,-3.366304
34.800000,5.796560,8.210460,-0.193219,-4.181553,-0.214703,-3.373599
34.900000,5.813210,8.238820,-0.193774,-4.195997,-0.215391,-3.382923
35.000000,5.829900,8.265070,-0.194330,-4.209366,-0.216081,-3.391360
35.100000,5.846600,8.287480,-0.194887,-4.220779,-0.216772,-3.398205
35.200000,5.863250,8.320870,-0.195442,-4.237784,-0.217462,-3.409545
35.300000,5.879940,8.346590,-0.195998,-4.250883,-0.218154,-3.417719
35.400000,5.896630,8.374800,-0.196554,-4.265251,-0.218846,-3.426897
35.500000,5.913310,8.408290,-0.197110,-4.282307,-0.219538,-3.438220
35.600000,5.929930,8.434810,-0.197664,-4.295813,-0.220228,-3.446684
35.700000,5.946600,8.466080,-0.198220,-4.311739,-0.220921,-3.457066
35.800000,5.963300,8.493990,-0.198777,-4.325954,-0.221616,-3.466055
35.900000,5.979960,8.525510,-0.199332,-4.342007,-0.222309,-3.476506
36.000000,5.996620,8.549010,-0.199887,-4.353975,-0.223003,-3.483671
36.100000,6.013200,8.581710,-0.200440,-4.370629,-0.223694,-3.494580
36.200000,6.029870,8.610000,-0.200996,-4.385037,-0.224389,-3.503664
36.300000,6.046610,8.633870,-0.201554,-4.397194,-0.225088,-3.510923
36.400000,6.063290,8.658230,-0.202110,-4.409600,-0.225784,-3.518377
36.500000,6.079850,8.687150,-0.202662,-4.424329,-0.226476,-3.527687
36.600000,6.096550,8.715560,-0.203218,-4.438798,-0.227175,-3.536753
36.700000,6.113240,8.749290,-0.203775,-4.455977,-0.227873,-3.547962
36.800000,6.129970,8.778410,-0.204332,-4.470808,-0.228574,-3.557277
36.900000,6.146610,8.803960,-0.204887,-4.483820,-0.229271,-3.565144
37.000000,6.163250,8.836360,-0.205442,-4.500321,-0.229969,-3.575768
37.100000,6.179970,8.868510,-0.205999,-4.516695,-0.230671,-3.586260
37.200000,6.196630,8.891600,-0.206554,-4.528455,-0.231370,-3.593083
37.300000,6.213330,8.918960,-0.207111,-4.542389,-0.232072,-3.601610
37.400000,6.229940,8.947740,-0.207665,-4.557047,-0.232771,-3.610709
37.500000,6.246580,8.977800,-0.208219,-4.572356,-0.233471,-3.620303
37.600000,6.263250,9.014060,-0.208775,-4.590823,-0.234173,-3.632374
37.700000,6.279930,9.040710,-0.209331,-4.604396,-0.234876,-3.640553
37.800000,6.296540,9.070650,-0.209885,-4.619644,-0.235576,-3.650052
37.900000,6.313200,9.098340,-0.210440,-4.633747,-0.236279,-3.658621
38.000000,6.330010,9.125130,-0.211000,-4.647391,-0.236989,-3.666790
38.100000,6.346620,9.151500,-0.211554,-4.660821,-0.237691,-3.674805
38.200000,6.363220,9.183960,-0.212107,-4.677352,-0.238393,-3.685252
38.300000,6.379860,9.214060,-0.212662,-4.692682,-0.239098,-3.694727
38.400000,6.396590,9.242370,-0.213220,-4.707100,-0.239806,-3.703454
38.500000,6.413260,9.275500,-0.213775,-4.723973,-0.240513,-3.714104
38.600000,6.429980,9.300500,-0.214333,-4.736706,-0.241222,-3.721475
38.700000,6.446570,9.334040,-0.214886,-4.753788,-0.241926,-3.732267
38.800000,6.463220,9.362790,-0.215441,-4.768430,-0.242633,-3.741116
38.900000,6.479910,9.388570,-0.215997,-4.781559,-0.243342,-3.748757
39.000000,6.496630,9.425170,-0.216554,-4.800200,-0.244054,-3.760696
39.100000,6.513260,9.450060,-0.217109,-4.812876,-0.244761,-3.767959
39.200000,6.529900,9.476660,-0.217663,-4.826423,-0.245470,-3.775888
39.300000,6.546600,9.512720,-0.218220,-4.844789,-0.246182,-3.787559
39.400000,6.563280,9.544020,-0.218776,-4.860729,-0.246893,-3.797319
39.500000,6.579900,9.568000,-0.219330,-4.872942,-0.247603,-3.804160
39.600000,6.596560,9.593750,-0.219885,-4.886057,-0.248314,-3.811685
39.700000,6.613230,9.632690,-0.220441,-4.905889,-0.249027,-3.824430
39.800000,6.629880,9.655320,-0.220996,-4.917414,-0.249739,-3.830685
39.900000,6.646580,9.689570,-0.221553,-4.934857,-0.250454,-3.841527
40.000000,6.663240,9.714500,-0.222108,-4.947554,-0.251168,-3.848663
40.100000,6.679900,9.743400,-0.222663,-4.962273,-0.251882,-3.857357
40.200000,6.696600,9.770940,-0.223220,-4.976299,-0.252598,-3.865489
40.300000,6.713330,9.803950,-0.223778,-4.993111,-0.253316,-3.875764
40.400000,6.729950,9.832350,-0.224332,-5.007575,-0.254030,-3.884217
40.500000,6.746570,9.866680,-0.224886,-5.025059,-0.254745,-3.894995
40.600000,6.763300,9.895320,-0.225443,-5.039645,-0.255464,-3.903491
40.700000,6.779970,9.924260,-0.225999,-5.054384,-0.256182,-3.912098
40.800000,6.796590,9.955070,-0.226553,-5.070076,-0.256898,-3.921435
40.900000,6.813230,9.985880,-0.227108,-5.085767,-0.257616,-3.930750
41.000000,6.829900,10.016820,-0.227663,-5.101525,-0.258335,-3.940094
41.100000,6.846560,10.047710,-0.228219,-5.117257,-0.259054,-3.949403
41.200000,6.863240,10.076130,-0.228775,-5.131731,-0.259775,-3.957721
41.300000,6.879880,10.104540,-0.229329,-5.146200,-0.260494,-3.966025
41.400000,6.896510,10.137660,-0.229884,-5.163068,-0.261214,-3.976163
41.500000,6.913280,10.163030,-0.230443,-5.175989,-0.261940,-3.983220
41.600000,6.929990,10.194100,-0.231000,-5.191812,-0.262664,-3.992506
41.700000,6.946560,10.230930,-0.231552,-5.210570,-0.263382,-4.004052
41.800000,6.963210,10.259400,-0.232107,-5.225070,-0.264105,-4.012294
41.900000,6.979890,10.295800,-0.232663,-5.243608,-0.264829,-4.023614
42.000000,6.996620,10.322080,-0.233221,-5.256992,-0.265556,-4.030953
42.100000,7.013230,10.354070,-0.233774,-5.273285,-0.266279,-4.040526
42.200000,7.029910,10.385300,-0.234330,-5.289190,-0.267004,-4.049772
42.300000,7.046620,10.416570,-0.234887,-5.305116,-0.267732,-4.059011
42.400000,7.063280,10.446530,-0.235443,-5.320374,-0.268458,-4.067731
42.500000,7.079910,10.473370,-0.235997,-5.334044,-0.269184,-4.075225
42.600000,7.096580,10.506570,-0.236553,-5.350952,-0.269911,-4.085170
42.700000,7.113280,10.538840,-0.237109,-5.367387,-0.270641,-4.094730
42.800000,7.129950,10.575440,-0.237665,-5.386027,-0.271369,-4.105957
42.900000,7.146610,10.606420,-0.238220,-5.401805,-0.272098,-4.114985
43.000000,7.163210,10.632570,-0.238774,-5.415123,-0.272825,-4.122135
43.100000,7.179830,10.668150,-0.239328,-5.433244,-0.273553,-4.132919
43.200000,7.196560,10.700500,-0.239885,-5.449720,-0.274286,-4.142412
43.300000,7.213270,10.728610,-0.240442,-5.464036,-0.275019,-4.150251
43.400000,7.229910,10.760410,-0.240997,-5.480232,-0.275750,-4.159512
43.500000,7.246550,10.788960,-0.241552,-5.494772,-0.276481,-4.167501
43.600000,7.263220,10.822880,-0.242107,-5.512048,-0.277214,-4.177540
43.700000,7.279920,10.851680,-0.242664,-5.526715,-0.277948,-4.185580
43.800000,7.296640,10.883600,-0.243221,-5.542972,-0.278684,-4.194803
43.900000,7.313250,10.915390,-0.243775,-5.559162,-0.279416,-4.203978
44.000000,7.329890,10.941620,-0.244330,-5.572521,-0.280150,-4.210989
44.100000,7.346560,10.982670,-0.244885,-5.593428,-0.280886,-4.223679
44.200000,7.363290,11.008430,-0.245443,-5.606547,-0.281624,-4.230460
44.300000,7.379910,11.041520,-0.245997,-5.623400,-0.282359,-4.240060
44.400000,7.396540,11.068170,-0.246551,-5.636973,-0.283094,-4.247170
44.500000,7.413220,11.109590,-0.247107,-5.658068,-0.283833,-4.259918
44.600000,7.429900,11.133570,-0.247663,-5.670281,-0.284571,-4.265960
44.700000,7.446530,11.172600,-0.248218,-5.690158,-0.285308,-4.277761
44.800000,7.463170,11.203750,-0.248772,-5.706023,-0.286047,-4.286522
44.900000,7.479910,11.238410,-0.249330,-5.723675,-0.286790,-4.296589
45.000000,7.496630,11.261020,-0.249888,-5.735190,-0.287532,-4.302037
45.100000,7.513290,11.297430,-0.250443,-5.753734,-0.288273,-4.312751
45.200000,7.529900,11.331890,-0.250997,-5.771284,-0.289012,-4.322711
45.300000,7.546580,11.369880,-0.251553,-5.790632,-0.289754,-4.333983
45.400000,7.563240,11.398550,-0.252108,-5.805234,-0.290497,-4.341688
45.500000,7.579950,11.438110,-0.252665,-5.825382,-0.291242,-4.353512
45.600000,7.596590,11.461900,-0.253220,-5.837498,-0.291984,-4.359329
45.700000,7.613200,11.492150,-0.253773,-5.852904,-0.292726,-4.367593
45.800000,7.629890,11.531130,-0.254330,-5.872756,-0.293472,-4.379140
45.900000,7.646600,11.559750,-0.254887,-5.887332,-0.294219,-4.386730
46.000000,7.663240,11.597430,-0.255441,-5.906523,-0.294964,-4.397753
46.100000,7.679880,11.626310,-0.255996,-5.921231,-0.295709,-4.405420
46.200000,7.696550,11.661540,-0.256552,-5.939174,-0.296456,-4.415469
46.300000,7.713240,11.692130,-0.257108,-5.954753,-0.297205,-4.423738
46.400000,7.729950,11.726600,-0.257665,-5.972308,-0.297955,-4.433454
46.500000,7.746560,11.760830,-0.258219,-5.989742,-0.298701,-4.443078
46.600000,7.763210,11.797330,-0.258774,-6.008331,-0.299449,-4.453533
46.700000,7.779900,11.826840,-0.259330,-6.023360,-0.300200,-4.461322
46.800000,7.796580,11.860160,-0.259886,-6.040330,-0.300951,-4.470533
46.900000,7.813240,11.898240,-0.260441,-6.059724,-0.301702,-4.481521
47.000000,7.829930,11.929730,-0.260998,-6.075762,-0.302454,-4.490002
47.100000,7.846580,11.968990,-0.261553,-6.095757,-0.303205,-4.501395
47.200000,7.863260,11.998410,-0.262109,-6.110740,-0.303959,-4.509062
47.300000,7.879990,12.031580,-0.262666,-6.127633,-0.304715,-4.518110
47.400000,7.896560,12.066190,-0.263219,-6.145260,-0.305464,-4.527713
47.500000,7.913240,12.103880,-0.263775,-6.164455,-0.306219,-4.538428
47.600000,7.929980,12.133680,-0.264333,-6.179632,-0.306977,-4.546154
47.700000,7.946620,12.167410,-0.264887,-6.196811,-0.307732,-4.555354
47.800000,7.963230,12.201830,-0.265441,-6.214341,-0.308485,-4.564800
47.900000,7.979910,12.237250,-0.265997,-6.232380,-0.309242,-4.574586
48.000000,7.996610,12.270360,-0.266554,-6.249243,-0.310001,-4.583484
48.100000,8.013300,12.306740,-0.267110,-6.267771,-0.310760,-4.593587
48.200000,8.029970,12.338290,-0.267666,-6.283839,-0.311518,-4.601871
48.300000,8.046560,12.377840,-0.268219,-6.303982,-0.312274,-4.613136
48.400000,8.063220,12.414800,-0.268774,-6.322806,-0.313033,-4.623400
48.500000,8.079960,12.444170,-0.269332,-6.337764,-0.313796,-4.630801
48.600000,8.096650,12.476060,-0.269888,-6.354005,-0.314558,-4.639133
48.700000,8.113210,12.513690,-0.270440,-6.373170,-0.315314,-4.649608
48.800000,8.129850,12.549480,-0.270995,-6.391398,-0.316075,-4.659361
48.900000,8.146560,12.580900,-0.271552,-6.407400,-0.316839,-4.667458
49.000000,8.163270,12.617770,-0.272109,-6.426177,-0.317604,-4.677557
49.100000,8.179900,12.649070,-0.272663,-6.442118,-0.318366,-4.685589
49.200000,8.196550,12.692620,-0.273218,-6.464298,-0.319129,-4.698133
49.300000,8.213260,12.725870,-0.273775,-6.481232,-0.319896,-4.706831
49.400000,8.229920,12.767430,-0.274331,-6.502399,-0.320661,-4.718591
49.500000,8.246570,12.795870,-0.274886,-6.516883,-0.321426,-4.725485
49.600000,8.263210,12.836570,-0.275440,-6.537611,-0.322191,-4.736890
49.700000,8.279890,12.868810,-0.275996,-6.554031,-0.322959,-4.745143
49.800000,8.296600,12.903130,-0.276553,-6.571510,-0.323728,-4.754137
49.900000,8.313310,12.939620,-0.277110,-6.590094,-0.324499,-4.763911
50.000000,8.329850,12.972160,-0.277662,-6.606667,-0.325262,-4.772249
50.100000,8.346510,13.008620,-0.278217,-6.625236,-0.326031,-4.781983
50.200000,8.363280,13.042810,-0.278776,-6.642649,-0.326806,-4.790838
50.300000,8.379970,13.085340,-0.279332,-6.664309,-0.327577,-4.802752
50.400000,8.396600,13.118050,-0.279887,-6.680968,-0.328347,-4.811054
50.500000,8.413280,13.164960,-0.280443,-6.704859,-0.329119,-4.824531
50.600000,8.429940,13.190710,-0.280998,-6.717973,-0.329891,-4.830236
50.700000,8.446580,13.231900,-0.281553,-6.738951,-0.330663,-4.841582
50.800000,8.463290,13.268720,-0.282110,-6.757704,-0.331438,-4.851290
50.900000,8.479940,13.300870,-0.282665,-6.774077,-0.332212,-4.859285
51.000000,8.496560,13.341420,-0.283219,-6.794729,-0.332984,-4.870335
51.100000,8.513260,13.375280,-0.283775,-6.811974,-0.333761,-4.878904
51.200000,8.529940,13.406860,-0.284331,-6.828058,-0.334538,-4.886627
51.300000,8.546620,13.449520,-0.284887,-6.849784,-0.335315,-4.898368
51.400000,8.563260,13.480970,-0.285442,-6.865802,-0.336091,-4.906013
51.500000,8.579980,13.522140,-0.285999,-6.886769,-0.336871,-4.917158
51.600000,8.596620,13.556550,-0.286554,-6.904294,-0.337649,-4.925841
51.700000,8.613270,13.596240,-0.287109,-6.924508,-0.338427,-4.936420
51.800000,8.629930,13.630350,-0.287664,-6.941880,-0.339206,-4.944949
51.900000,8.646610,13.669870,-0.288220,-6.962008,-0.339987,-4.955415
52.000000,8.663270,13.713300,-0.288776,-6.984126,-0.340767,-4.967281
52.100000,8.679930,13.748240,-0.289331,-7.001921,-0.341548,-4.976048
52.200000,8.696590,13.785820,-0.289886,-7.021060,-0.342330,-4.985751
52.300000,8.713230,13.816540,-0.290441,-7.036706,-0.343112,-4.992958
52.400000,8.729920,13.853060,-0.290997,-7.055306,-0.343896,-5.002230
52.500000,8.746620,13.896200,-0.291554,-7.077277,-0.344681,-5.013868
52.600000,8.763210,13.931040,-0.292107,-7.095020,-0.345462,-5.022515
52.700000,8.779860,13.969350,-0.292662,-7.114532,-0.346247,-5.032379
52.800000,8.796570,14.009440,-0.293219,-7.134949,-0.347034,-5.042847
52.900000,8.813280,14.043340,-0.293776,-7.152214,-0.347823,-5.051065
53.000000,8.829910,14.086410,-0.294330,-7.174150,-0.348608,-5.062580
53.100000,8.846530,14.124970,-0.294884,-7.193788,-0.349393,-5.072453
53.200000,8.863190,14.154090,-0.295440,-7.208619,-0.350181,-5.078907
53.300000,8.879900,14.198480,-0.295997,-7.231226,-0.350972,-5.090808
53.400000,8.896610,14.240820,-0.296554,-7.252790,-0.351764,-5.101949
53.500000,8.913210,14.281470,-0.297107,-7.273493,-0.352551,-5.112487
53.600000,8.929870,14.314640,-0.297662,-7.290386,-0.353341,-5.120313
53.700000,8.946560,14.353130,-0.298219,-7.309989,-0.354133,-5.130014
53.800000,8.963240,14.398960,-0.298775,-7.333330,-0.354926,-5.142317
53.900000,8.979860,14.434180,-0.299329,-7.351268,-0.355716,-5.150822
54.000000,8.996540,14.468670,-0.299885,-7.368833,-0.356510,-5.159033
54.100000,9.013220,14.517070,-0.300441,-7.393483,-0.357305,-5.172180
54.200000,9.029910,14.558110,-0.300997,-7.414385,-0.358100,-5.182677
54.300000,9.046550,14.590440,-0.301552,-7.430850,-0.358894,-5.190065
54.400000,9.063200,14.630490,-0.302107,-7.451247,-0.359689,-5.200176
54.500000,9.079940,14.677250,-0.302665,-7.475062,-0.360489,-5.212625
54.600000,9.096620,14.714100,-0.303221,-7.493830,-0.361287,-5.221546
54.700000,9.113260,14.753460,-0.303775,-7.513875,-0.362083,-5.231345
54.800000,9.129910,14.801090,-0.304330,-7.538133,-0.362880,-5.244051
54.900000,9.146580,14.831450,-0.304886,-7.553595,-0.363679,-5.250610
55.000000,9.163280,14.872410,-0.305443,-7.574456,-0.364481,-5.260894
55.100000,9.179980,14.911300,-0.305999,-7.594263,-0.365282,-5.270423
55.200000,9.196560,14.957210,-0.306552,-7.617645,-0.366079,-5.282440
55.300000,9.213200,14.993800,-0.307107,-7.636280,-0.366879,-5.291127
55.400000,9.229910,15.041100,-0.307664,-7.660369,-0.367683,-5.303552
55.500000,9.246620,15.077980,-0.308221,-7.679152,-0.368488,-5.312279
55.600000,9.263280,15.117080,-0.308776,-7.699066,-0.369291,-5.321779
55.700000,9.279910,15.158980,-0.309330,-7.720405,-0.370094,-5.332250
55.800000,9.296570,15.201730,-0.309886,-7.742178,-0.370898,-5.342988
55.900000,9.313230,15.244430,-0.310441,-7.763924,-0.371703,-5.353684
56.000000,9.329940,15.279580,-0.310998,-7.781826,-0.372511,-5.361694
56.100000,9.346540,15.319990,-0.311551,-7.802407,-0.373315,-5.371557
56.200000,9.363270,15.362640,-0.312109,-7.824128,-0.374125,-5.382147
56.300000,9.379980,15.405590,-0.312666,-7.846003,-0.374935,-5.392824
56.400000,9.396620,15.442500,-0.313221,-7.864801,-0.375742,-5.401383
56.500000,9.413250,15.483550,-0.313775,-7.885707,-0.376550,-5.411369
56.600000,9.429910,15.529660,-0.314330,-7.909191,-0.377359,-5.423092
56.700000,9.446600,15.572240,-0.314887,-7.930877,-0.378171,-5.433549
56.800000,9.463310,15.613410,-0.315444,-7.951844,-0.378984,-5.443485
56.900000,9.479940,15.656170,-0.315998,-7.973622,-0.379794,-5.453973
57.000000,9.496510,15.700930,-0.316550,-7.996418,-0.380602,-5.465149
57.100000,9.513220,15.737530,-0.317107,-8.015058,-0.381418,-5.473424
57.200000,9.529920,15.785250,-0.317664,-8.039362,-0.382233,-5.485546
57.300000,9.546620,15.823870,-0.318221,-8.059031,-0.383049,-5.494481
57.400000,9.563250,15.867820,-0.318775,-8.081414,-0.383863,-5.505262
57.500000,9.579900,15.916610,-0.319330,-8.106263,-0.384678,-5.517690
57.600000,9.596550,15.950740,-0.319885,-8.123645,-0.385493,-5.525013
57.700000,9.613280,15.992430,-0.320443,-8.144878,-0.386314,-5.534911
57.800000,9.629950,16.043040,-0.320998,-8.170653,-0.387132,-5.547887
57.900000,9.646560,16.087410,-0.321552,-8.193251,-0.387947,-5.558695
58.000000,9.663250,16.123540,-0.322108,-8.211651,-0.388768,-5.566610
58.100000,9.679940,16.174020,-0.322665,-8.237361,-0.389589,-5.579455
58.200000,9.696620,16.213690,-0.323221,-8.257565,-0.390410,-5.588549
