Repository: abubakardawood/tissue-phantom-material-database

Title:
A Database of Silicone Phantom Materials for Modeling Human Tissue Mechanics Across Varying Stiffnesses

Description:
This dataset contains processed mechanical compression test data for soft silicone phantoms
fabricated using Ecoflex (Smooth-On) with varying base materials and thinner concentrations.
The dataset provides force–compression measurements together with derived engineering and
true stress–strain quantities, intended for mechanical characterization, constitutive model
fitting, and the design of tissue-equivalent phantoms.

All files in this dataset are processed outputs generated from raw experimental measurements.
The raw data files are not included in this archive.

File: data/EF10_37_5T/EF10_37_5T_A1.csv (part 2 of 2)
Speed (mm/min): 10;
Machine: INSTRON 5900;
Load cell: 1kN;
Time (s),Compression (mm),Load (N),Engineering Strain [-],Engineering Stress (kPa),True Strain [-],True Stress (kPa)
58.300000,9.713270,16.358560,-0.323776,-8.331346,-0.391230,-5.633859
58.400000,9.729930,16.400020,-0.324331,-8.352462,-0.392052,-5.643499
58.500000,9.746590,16.444540,-0.324886,-8.375135,-0.392874,-5.654168
58.600000,9.763280,16.494890,-0.325443,-8.400778,-0.393699,-5.666807
58.700000,9.779960,16.536050,-0.325999,-8.421741,-0.394523,-5.676265
58.800000,9.796620,16.578980,-0.326554,-8.443605,-0.395347,-5.686312
58.900000,9.813280,16.629080,-0.327109,-8.469121,-0.396172,-5.698792
59.000000,9.829960,16.666910,-0.327665,-8.488388,-0.396999,-5.707037
59.100000,9.846670,16.713780,-0.328222,-8.512258,-0.397828,-5.718345
59.200000,9.863290,16.755830,-0.328776,-8.533674,-0.398653,-5.728004
59.300000,9.879890,16.803630,-0.329330,-8.558018,-0.399478,-5.739609
59.400000,9.896570,16.841940,-0.329886,-8.577530,-0.400307,-5.747926
59.500000,9.913270,16.891480,-0.330442,-8.602760,-0.401138,-5.760044
59.600000,9.929940,16.932710,-0.330998,-8.623758,-0.401968,-5.769312
59.700000,9.946530,16.972670,-0.331551,-8.644110,-0.402795,-5.778147
59.800000,9.963200,17.023230,-0.332107,-8.669860,-0.403627,-5.790542
59.900000,9.979940,17.067610,-0.332665,-8.692462,-0.404463,-5.800787
60.000000,9.996690,17.115390,-0.333223,-8.716797,-0.405300,-5.812159
60.100000,10.013280,17.158310,-0.333776,-8.738656,-0.406129,-5.821902
60.200000,10.029890,17.199420,-0.334330,-8.759593,-0.406961,-5.831001
60.300000,10.046530,17.249880,-0.334884,-8.785292,-0.407794,-5.843235
60.400000,10.063260,17.287550,-0.335442,-8.804477,-0.408633,-5.851086
60.500000,10.079950,17.345000,-0.335998,-8.833736,-0.409471,-5.865615
60.600000,10.096550,17.388900,-0.336552,-8.856094,-0.410304,-5.875561
60.700000,10.113220,17.439840,-0.337107,-8.882038,-0.411142,-5.887838
60.800000,10.129890,17.473020,-0.337663,-8.898936,-0.411981,-5.894095
60.900000,10.146540,17.525760,-0.338218,-8.925796,-0.412819,-5.906931
61.000000,10.163180,17.574780,-0.338773,-8.950762,-0.413658,-5.918488
61.100000,10.179870,17.614910,-0.339329,-8.971200,-0.414499,-5.927012
61.200000,10.196550,17.670320,-0.339885,-8.999420,-0.415341,-5.940652
61.300000,10.213220,17.716960,-0.340441,-9.023174,-0.416183,-5.951318
61.400000,10.229840,17.765640,-0.340995,-9.047966,-0.417024,-5.962658
61.500000,10.246540,17.821290,-0.341551,-9.076308,-0.417869,-5.976283
61.600000,10.263230,17.864090,-0.342108,-9.098106,-0.418714,-5.985574
61.700000,10.279940,17.909800,-0.342665,-9.121386,-0.419561,-5.995809
61.800000,10.296640,17.957470,-0.343221,-9.145664,-0.420408,-6.006677
61.900000,10.313220,18.005340,-0.343774,-9.170044,-0.421250,-6.017622
62.000000,10.329880,18.057580,-0.344329,-9.196650,-0.422097,-6.029974
62.100000,10.346610,18.108600,-0.344887,-9.222634,-0.422948,-6.041868
62.200000,10.363290,18.151510,-0.345443,-9.244488,-0.423797,-6.051044
62.300000,10.379890,18.197420,-0.345996,-9.267870,-0.424642,-6.061221
62.400000,10.396560,18.249660,-0.346552,-9.294476,-0.425492,-6.073456
62.500000,10.413230,18.304860,-0.347108,-9.322589,-0.426343,-6.086647
62.600000,10.429880,18.350070,-0.347663,-9.345614,-0.427193,-6.096493
62.700000,10.446610,18.401460,-0.348220,-9.371787,-0.428049,-6.108340
62.800000,10.463260,18.448470,-0.348775,-9.395729,-0.428901,-6.118730
62.900000,10.479920,18.504530,-0.349331,-9.424280,-0.429754,-6.132090
63.000000,10.496590,18.545990,-0.349886,-9.445395,-0.430608,-6.140580
63.100000,10.513250,18.597460,-0.350442,-9.471609,-0.431463,-6.152362
63.200000,10.529880,18.654350,-0.350996,-9.500582,-0.432316,-6.165916
63.300000,10.546530,18.696880,-0.351551,-9.522243,-0.433172,-6.174689
63.400000,10.563280,18.742510,-0.352109,-9.545482,-0.434033,-6.184429
63.500000,10.579950,18.797760,-0.352665,-9.573621,-0.434891,-6.197340
63.600000,10.596620,18.850440,-0.353221,-9.600450,-0.435750,-6.209373
63.700000,10.613240,18.897800,-0.353775,-9.624571,-0.436607,-6.219641
63.800000,10.629980,18.950910,-0.354333,-9.651619,-0.437471,-6.231735
63.900000,10.646630,19.003670,-0.354888,-9.678490,-0.438331,-6.243713
64.000000,10.663250,19.051900,-0.355442,-9.703053,-0.439190,-6.254184
64.100000,10.679920,19.105650,-0.355997,-9.730428,-0.440052,-6.266421
64.200000,10.696570,19.155810,-0.356552,-9.755974,-0.440915,-6.277459
64.300000,10.713240,19.207370,-0.357108,-9.782233,-0.441779,-6.288919
64.400000,10.729930,19.256940,-0.357664,-9.807479,-0.442644,-6.299694
64.500000,10.746520,19.306830,-0.358217,-9.832888,-0.443506,-6.310577
64.600000,10.763220,19.364400,-0.358774,-9.862208,-0.444373,-6.323904
64.700000,10.779930,19.415520,-0.359331,-9.888243,-0.445242,-6.335091
64.800000,10.796630,19.472560,-0.359888,-9.917293,-0.446112,-6.348182
64.900000,10.813230,19.527020,-0.360441,-9.945030,-0.446976,-6.360433
65.000000,10.829890,19.578620,-0.360996,-9.971309,-0.447845,-6.371703
65.100000,10.846610,19.634960,-0.361554,-10.000003,-0.448718,-6.384465
65.200000,10.863300,19.688920,-0.362110,-10.027485,-0.449589,-6.396432
65.300000,10.879960,19.744210,-0.362665,-10.055644,-0.450460,-6.408810
65.400000,10.896630,19.800270,-0.363221,-10.084195,-0.451333,-6.421403
65.500000,10.913290,19.852310,-0.363776,-10.110698,-0.452205,-6.432666
65.600000,10.929950,19.905360,-0.364332,-10.137717,-0.453078,-6.444225
65.700000,10.946620,19.962830,-0.364887,-10.166986,-0.453953,-6.457181
65.800000,10.963230,20.016000,-0.365441,-10.194065,-0.454825,-6.468736
65.900000,10.979880,20.073060,-0.365996,-10.223126,-0.455700,-6.481502
66.000000,10.996550,20.126000,-0.366552,-10.250088,-0.456577,-6.492901
66.100000,11.013230,20.185990,-0.367108,-10.280640,-0.457455,-6.506538
66.200000,11.029890,20.237140,-0.367663,-10.306691,-0.458333,-6.517302
66.300000,11.046530,20.295330,-0.368218,-10.336327,-0.459210,-6.530309
66.400000,11.063250,20.342130,-0.368775,-10.360162,-0.460093,-6.539593
66.500000,11.079930,20.401980,-0.369331,-10.390643,-0.460974,-6.553056
66.600000,11.096570,20.464400,-0.369886,-10.422433,-0.461854,-6.567325
66.700000,11.113200,20.512790,-0.370440,-10.447078,-0.462734,-6.577063
66.800000,11.129900,20.571920,-0.370997,-10.477193,-0.463619,-6.590189
66.900000,11.146620,20.627560,-0.371554,-10.505530,-0.464505,-6.602158
67.000000,11.163330,20.683200,-0.372111,-10.533867,-0.465392,-6.614099
67.100000,11.179950,20.736470,-0.372665,-10.560997,-0.466275,-6.625283
67.200000,11.196540,20.795820,-0.373218,-10.591224,-0.467156,-6.638389
67.300000,11.213240,20.849450,-0.373775,-10.618538,-0.468045,-6.649597
67.400000,11.229940,20.914770,-0.374331,-10.651805,-0.468934,-6.664501
67.500000,11.246570,20.974630,-0.374886,-10.682291,-0.469821,-6.677653
67.600000,11.263210,21.020170,-0.375440,-10.705485,-0.470708,-6.686214
67.700000,11.279900,21.090010,-0.375997,-10.741054,-0.471600,-6.702453
67.800000,11.296570,21.147780,-0.376552,-10.770476,-0.472490,-6.714828
67.900000,11.313210,21.207530,-0.377107,-10.800906,-0.473381,-6.727809
68.000000,11.329870,21.260920,-0.377662,-10.828098,-0.474272,-6.738733
68.100000,11.346530,21.318160,-0.378218,-10.857250,-0.475165,-6.750846
68.200000,11.363210,21.382950,-0.378774,-10.890247,-0.476060,-6.765308
68.300000,11.379910,21.441450,-0.379330,-10.920041,-0.476956,-6.777738
68.400000,11.396580,21.502480,-0.379886,-10.951123,-0.477852,-6.790945
68.500000,11.413200,21.557470,-0.380440,-10.979129,-0.478746,-6.802229
68.600000,11.429900,21.621680,-0.380997,-11.011831,-0.479645,-6.816360
68.700000,11.446640,21.680970,-0.381555,-11.042027,-0.480546,-6.828890
68.800000,11.463290,21.743970,-0.382110,-11.074113,-0.481444,-6.842587
68.900000,11.479920,21.811370,-0.382664,-11.108440,-0.482342,-6.857640
69.000000,11.496600,21.865600,-0.383220,-11.136059,-0.483243,-6.868498
69.100000,11.513290,21.927530,-0.383776,-11.167599,-0.484145,-6.881739
69.200000,11.529950,21.989440,-0.384332,-11.199130,-0.485047,-6.894950
69.300000,11.546600,22.049770,-0.384887,-11.229856,-0.485949,-6.907634
69.400000,11.563250,22.116130,-0.385442,-11.263653,-0.486851,-6.922172
69.500000,11.579940,22.170920,-0.385998,-11.291557,-0.487757,-6.933038
69.600000,11.596640,22.243180,-0.386555,-11.328359,-0.488664,-6.949329
69.700000,11.613260,22.299960,-0.387109,-11.357276,-0.489568,-6.960776
69.800000,11.629910,22.359370,-0.387664,-11.387534,-0.490474,-6.973001
69.900000,11.646550,22.430260,-0.388218,-11.423638,-0.491380,-6.988772
70.000000,11.663260,22.486880,-0.388775,-11.452474,-0.492291,-7.000035
70.100000,11.679910,22.557610,-0.389330,-11.488496,-0.493199,-7.015676
70.200000,11.696550,22.619600,-0.389885,-11.520068,-0.494108,-7.028566
70.300000,11.713220,22.677600,-0.390441,-11.549607,-0.495019,-7.040171
70.400000,11.729940,22.744900,-0.390998,-11.583882,-0.495934,-7.054608
70.500000,11.746600,22.810410,-0.391553,-11.617246,-0.496846,-7.068475
70.600000,11.763240,22.870820,-0.392108,-11.648013,-0.497758,-7.080734
70.700000,11.779910,22.935230,-0.392664,-11.680817,-0.498673,-7.094184
70.800000,11.796590,23.005910,-0.393220,-11.716814,-0.499588,-7.109532
70.900000,11.813250,23.077020,-0.393775,-11.753030,-0.500504,-7.124980
71.000000,11.829870,23.141310,-0.394329,-11.785772,-0.501418,-7.138301
71.100000,11.846540,23.200620,-0.394885,-11.815979,-0.502336,-7.150030
71.200000,11.863250,23.274290,-0.395442,-11.853499,-0.503257,-7.166131
71.300000,11.879950,23.327780,-0.395998,-11.880741,-0.504178,-7.175987
71.400000,11.896590,23.403780,-0.396553,-11.919447,-0.505097,-7.192755
71.500000,11.913200,23.472610,-0.397107,-11.954502,-0.506015,-7.207290
71.600000,11.929860,23.543920,-0.397662,-11.990820,-0.506937,-7.222527
71.700000,11.946590,23.607050,-0.398220,-12.022972,-0.507863,-7.235188
71.800000,11.963270,23.673850,-0.398776,-12.056993,-0.508787,-7.248957
71.900000,11.979880,23.746230,-0.399329,-12.093856,-0.509708,-7.264424
72.000000,11.996580,23.808050,-0.399886,-12.125340,-0.510636,-7.276586
72.100000,12.013240,23.884650,-0.400441,-12.164352,-0.511561,-7.293243
72.200000,12.029940,23.948950,-0.400998,-12.197100,-0.512490,-7.306087
72.300000,12.046630,24.015120,-0.401554,-12.230800,-0.513420,-7.319469
72.400000,12.063260,24.091390,-0.402109,-12.269644,-0.514346,-7.335914
72.500000,12.079890,24.158780,-0.402663,-12.303966,-0.515274,-7.349614
72.600000,12.096590,24.229970,-0.403220,-12.340222,-0.516206,-7.364402
72.700000,12.113260,24.296020,-0.403775,-12.373861,-0.517138,-7.377601
72.800000,12.129920,24.374420,-0.404331,-12.413790,-0.518070,-7.394514
72.900000,12.146600,24.443140,-0.404887,-12.448789,-0.519003,-7.408440
73.000000,12.163270,24.511790,-0.405442,-12.483752,-0.519938,-7.422311
73.100000,12.179970,24.583090,-0.405999,-12.520065,-0.520874,-7.436931
73.200000,12.196550,24.656170,-0.406552,-12.557284,-0.521805,-7.452099
73.300000,12.213290,24.726980,-0.407110,-12.593348,-0.522746,-7.466474
73.400000,12.229950,24.800330,-0.407665,-12.630704,-0.523683,-7.481608
73.500000,12.246590,24.873770,-0.408220,-12.668107,-0.524620,-7.496737
73.600000,12.263220,24.946790,-0.408774,-12.705296,-0.525557,-7.511701
73.700000,12.279890,25.020970,-0.409330,-12.743075,-0.526497,-7.526957
73.800000,12.296570,25.095590,-0.409886,-12.781079,-0.527439,-7.542298
73.900000,12.313260,25.165370,-0.410442,-12.816618,-0.528382,-7.556139
74.000000,12.330030,25.250120,-0.411001,-12.859781,-0.529331,-7.574398
74.100000,12.346570,25.313630,-0.411552,-12.892126,-0.530267,-7.586341
74.200000,12.363180,25.395290,-0.412106,-12.933715,-0.531209,-7.603653
74.300000,12.379880,25.470370,-0.412663,-12.971953,-0.532156,-7.618912
74.400000,12.396570,25.543650,-0.413219,-13.009274,-0.533104,-7.633595
74.500000,12.413200,25.626260,-0.413773,-13.051347,-0.534049,-7.651048
74.600000,12.429920,25.701200,-0.414331,-13.089514,-0.535000,-7.666127
74.700000,12.446580,25.775270,-0.414886,-13.127237,-0.535949,-7.680930
74.800000,12.463200,25.851880,-0.415440,-13.166254,-0.536896,-7.696466
74.900000,12.479870,25.930290,-0.415996,-13.206188,-0.537847,-7.712471
75.000000,12.496550,26.003720,-0.416552,-13.243586,-0.538799,-7.726948
75.100000,12.513210,26.085320,-0.417107,-13.285144,-0.539752,-7.743818
75.200000,12.529910,26.166070,-0.417664,-13.326270,-0.540707,-7.760371
75.300000,12.546610,26.234180,-0.418220,-13.360958,-0.541663,-7.773134
75.400000,12.563200,26.316090,-0.418773,-13.402675,-0.542614,-7.789992
75.500000,12.579860,26.396910,-0.419329,-13.443836,-0.543570,-7.806450
75.600000,12.596590,26.472280,-0.419886,-13.482221,-0.544531,-7.821221
75.700000,12.613280,26.557090,-0.420443,-13.525415,-0.545491,-7.838753
75.800000,12.629890,26.631520,-0.420996,-13.563322,-0.546446,-7.853213
75.900000,12.646540,26.715380,-0.421551,-13.606031,-0.547405,-7.870391
76.000000,12.663280,26.793120,-0.422109,-13.645624,-0.548371,-7.885679
76.100000,12.679960,26.889990,-0.422665,-13.694959,-0.549333,-7.906575
76.200000,12.696630,26.963720,-0.423221,-13.732510,-0.550296,-7.920623
76.300000,12.713240,27.046520,-0.423775,-13.774680,-0.551256,-7.937319
76.400000,12.729920,27.127530,-0.424331,-13.815938,-0.552222,-7.953412
76.500000,12.746600,27.214940,-0.424887,-13.860455,-0.553188,-7.971333
76.600000,12.763320,27.297130,-0.425444,-13.902314,-0.554158,-7.987658
76.700000,12.779910,27.379610,-0.425997,-13.944321,-0.555121,-8.004082
76.800000,12.796530,27.463230,-0.426551,-13.986908,-0.556086,-8.020779
76.900000,12.813240,27.544810,-0.427108,-14.028457,-0.557058,-8.036791
77.000000,12.829960,27.624500,-0.427665,-14.069042,-0.558031,-8.052201
77.100000,12.846550,27.707560,-0.428218,-14.111344,-0.558998,-8.068608
77.200000,12.863190,27.793640,-0.428773,-14.155185,-0.559969,-8.085824
77.300000,12.879940,27.877230,-0.429331,-14.197757,-0.560947,-8.102215
77.400000,12.896630,27.960510,-0.429888,-14.240171,-0.561922,-8.118497
77.500000,12.913290,28.047140,-0.430443,-14.284291,-0.562896,-8.135718
77.600000,12.929920,28.132190,-0.430997,-14.327607,-0.563870,-8.152446
77.700000,12.946570,28.226490,-0.431552,-14.375633,-0.564846,-8.171795
77.800000,12.963210,28.307240,-0.432107,-14.416759,-0.565822,-8.187176
77.900000,12.979920,28.402860,-0.432664,-14.465458,-0.566804,-8.206775
78.000000,12.996540,28.492050,-0.433218,-14.510882,-0.567781,-8.224507
78.100000,13.013170,28.578790,-0.433772,-14.555058,-0.568759,-8.241477
78.200000,13.029910,28.668440,-0.434330,-14.600717,-0.569745,-8.259182
78.300000,13.046600,28.758630,-0.434887,-14.646650,-0.570729,-8.277017
78.400000,13.063200,28.843890,-0.435440,-14.690073,-0.571709,-8.293427
78.500000,13.079860,28.944970,-0.435995,-14.741552,-0.572693,-8.314304
78.600000,13.096550,29.029210,-0.436552,-14.784455,-0.573680,-8.330277
78.700000,13.113240,29.123180,-0.437108,-14.832314,-0.574667,-8.348991
78.800000,13.129910,29.204540,-0.437664,-14.873750,-0.575655,-8.364050
78.900000,13.146520,29.299760,-0.438217,-14.922245,-0.576640,-8.383059
79.000000,13.163190,29.395120,-0.438773,-14.970812,-0.577630,-8.402024
79.100000,13.179880,29.486660,-0.439329,-15.017433,-0.578622,-8.419834
79.200000,13.196610,29.573950,-0.439887,-15.061889,-0.579617,-8.436360
79.300000,13.213290,29.669440,-0.440443,-15.110522,-0.580610,-8.455198
79.400000,13.229920,29.758720,-0.440997,-15.155992,-0.581601,-8.472240
79.500000,13.246610,29.855050,-0.441554,-15.205052,-0.582597,-8.491206
79.600000,13.263300,29.953390,-0.442110,-15.255136,-0.583593,-8.510688
79.700000,13.279940,30.054970,-0.442665,-15.306871,-0.584588,-8.531060
79.800000,13.296610,30.142050,-0.443220,-15.351220,-0.585586,-8.547247
79.900000,13.313310,30.242320,-0.443777,-15.402287,-0.586586,-8.567106
80.000000,13.329950,30.342590,-0.444332,-15.453354,-0.587584,-8.586940
80.100000,13.346580,30.442360,-0.444886,-15.504167,-0.588582,-8.606580
80.200000,13.363270,30.540260,-0.445442,-15.554027,-0.589584,-8.625605
80.300000,13.379940,30.644250,-0.445998,-15.606988,-0.590587,-8.646303
80.400000,13.396630,30.730170,-0.446554,-15.650747,-0.591592,-8.661838
80.500000,13.413290,30.830010,-0.447110,-15.701595,-0.592596,-8.681260
80.600000,13.429930,30.933520,-0.447664,-15.754312,-0.593599,-8.701669
80.700000,13.446570,31.033330,-0.448219,-15.805145,-0.594604,-8.720979
80.800000,13.463260,31.128330,-0.448775,-15.853528,-0.595613,-8.738856
80.900000,13.480050,31.236320,-0.449335,-15.908527,-0.596629,-8.760269
81.000000,13.496650,31.329620,-0.449888,-15.956044,-0.597634,-8.777606
81.100000,13.513230,31.437780,-0.450441,-16.011130,-0.598639,-8.799061
81.200000,13.529900,31.544880,-0.450997,-16.065675,-0.599651,-8.820109
81.300000,13.546600,31.644100,-0.451553,-16.116208,-0.600665,-8.838880
81.400000,13.563240,31.743930,-0.452108,-16.167051,-0.601677,-8.857798
81.500000,13.579910,31.840300,-0.452664,-16.216132,-0.602692,-8.875678
81.600000,13.596560,31.948010,-0.453219,-16.270988,-0.603706,-8.896672
81.700000,13.613230,32.056760,-0.453774,-16.326374,-0.604723,-8.917884
81.800000,13.629920,32.161800,-0.454331,-16.379870,-0.605742,-8.937993
81.900000,13.646550,32.272250,-0.454885,-16.436122,-0.606758,-8.959577
82.000000,13.663220,32.371480,-0.455441,-16.486659,-0.607778,-8.977964
82.100000,13.679900,32.481970,-0.455997,-16.542931,-0.608800,-8.999410
82.200000,13.696610,32.593460,-0.456554,-16.599713,-0.609824,-9.021053
82.300000,13.713260,32.696880,-0.457109,-16.652384,-0.610846,-9.040435
82.400000,13.729850,32.804560,-0.457662,-16.707225,-0.611865,-9.060969
82.500000,13.746570,32.917370,-0.458219,-16.764679,-0.612893,-9.082784
82.600000,13.763280,33.024280,-0.458776,-16.819128,-0.613922,-9.102916
82.700000,13.779940,33.131520,-0.459331,-16.873745,-0.614949,-9.123105
82.800000,13.796570,33.238460,-0.459886,-16.928209,-0.615974,-9.143168
82.900000,13.813210,33.353800,-0.460440,-16.986951,-0.617002,-9.165474
83.000000,13.829900,33.465550,-0.460997,-17.043865,-0.618034,-9.186700
83.100000,13.846600,33.577540,-0.461553,-17.100901,-0.619067,-9.207923
83.200000,13.863210,33.689010,-0.462107,-17.157672,-0.620096,-9.228992
83.300000,13.879900,33.803990,-0.462663,-17.216231,-0.621130,-9.250912
83.400000,13.896530,33.918780,-0.463218,-17.274693,-0.622163,-9.272750
83.500000,13.913260,34.033880,-0.463775,-17.333313,-0.623202,-9.294550
83.600000,13.929930,34.152520,-0.464331,-17.393736,-0.624239,-9.317285
83.700000,13.946530,34.263010,-0.464884,-17.450008,-0.625272,-9.337773
83.800000,13.963210,34.384820,-0.465440,-17.512045,-0.626312,-9.361233
83.900000,13.979910,34.501980,-0.465997,-17.571714,-0.627354,-9.383348
84.000000,13.996610,34.620560,-0.466554,-17.632106,-0.628397,-9.405783
84.100000,14.013240,34.738960,-0.467108,-17.692407,-0.629437,-9.428142
84.200000,14.029920,34.861710,-0.467664,-17.754923,-0.630480,-9.451585
84.300000,14.046600,34.967740,-0.468220,-17.808924,-0.631525,-9.470429
84.400000,14.063310,35.081730,-0.468777,-17.866978,-0.632573,-9.491350
84.500000,14.079970,35.204890,-0.469332,-17.929703,-0.633619,-9.514714
84.600000,14.096650,35.327660,-0.469888,-17.992229,-0.634668,-9.537891
84.700000,14.113290,35.448750,-0.470443,-18.053900,-0.635714,-9.560569
84.800000,14.129980,35.571220,-0.470999,-18.116274,-0.636766,-9.583521
84.900000,14.146610,35.684490,-0.471554,-18.173962,-0.637814,-9.603963
85.000000,14.163200,35.819580,-0.472107,-18.242762,-0.638861,-9.630233
85.100000,14.179880,35.943130,-0.472663,-18.305686,-0.639915,-9.653272
85.200000,14.196610,36.063590,-0.473220,-18.367036,-0.640973,-9.675381
85.300000,14.213310,36.187050,-0.473777,-18.429913,-0.642030,-9.698244
85.400000,14.229860,36.318780,-0.474329,-18.497003,-0.643079,-9.723344
85.500000,14.246540,36.443460,-0.474885,-18.560502,-0.644137,-9.746404
85.600000,14.263250,36.573350,-0.475442,-18.626654,-0.645199,-9.770767
85.700000,14.279920,36.695260,-0.475997,-18.688742,-0.646259,-9.792951
85.800000,14.296600,36.825520,-0.476553,-18.755083,-0.647320,-9.817286
85.900000,14.313270,36.948570,-0.477109,-18.817752,-0.648382,-9.839633
86.000000,14.329880,37.079460,-0.477663,-18.884414,-0.649442,-9.864034
86.100000,14.346550,37.204860,-0.478218,-18.948280,-0.650506,-9.886865
86.200000,14.363300,37.337460,-0.478777,-19.015812,-0.651577,-9.911485
86.300000,14.379930,37.466500,-0.479331,-19.081532,-0.652641,-9.935162
86.400000,14.396560,37.604830,-0.479885,-19.151983,-0.653706,-9.961227
86.500000,14.413250,37.738880,-0.480442,-19.220254,-0.654776,-9.986043
86.600000,14.429940,37.868440,-0.480998,-19.286238,-0.655848,-10.009596
86.700000,14.446540,38.011490,-0.481551,-19.359093,-0.656914,-10.036696
86.800000,14.463220,38.137780,-0.482107,-19.423412,-0.657987,-10.059243
86.900000,14.479920,38.280130,-0.482664,-19.495910,-0.659063,-10.085936
87.000000,14.496580,38.408970,-0.483219,-19.561528,-0.660137,-10.109019
87.100000,14.513190,38.546110,-0.483773,-19.631373,-0.661209,-10.134245
87.200000,14.529830,38.681360,-0.484328,-19.700255,-0.662284,-10.158876
87.300000,14.546580,38.819420,-0.484886,-19.770568,-0.663367,-10.184096
87.400000,14.563270,38.961410,-0.485442,-19.842883,-0.664448,-10.210308
87.500000,14.579970,39.103450,-0.485999,-19.915224,-0.665530,-10.236445
87.600000,14.596560,39.240940,-0.486552,-19.985247,-0.666607,-10.261385
87.700000,14.613200,39.383120,-0.487107,-20.057658,-0.667687,-10.287439
87.800000,14.629930,39.530550,-0.487664,-20.132744,-0.668775,-10.314723
87.900000,14.646630,39.667560,-0.488221,-20.202522,-0.669862,-10.339227
88.000000,14.663240,39.813680,-0.488775,-20.276941,-0.670945,-10.366086
88.100000,14.679870,39.955380,-0.489329,-20.349108,-0.672030,-10.391699
88.200000,14.696590,40.109280,-0.489886,-20.427489,-0.673122,-10.420341
88.300000,14.713250,40.238740,-0.490442,-20.493422,-0.674211,-10.442594
88.400000,14.729940,40.389190,-0.490998,-20.570046,-0.675303,-10.470194
88.500000,14.746570,40.533150,-0.491552,-20.643364,-0.676393,-10.496070
88.600000,14.763220,40.681000,-0.492107,-20.718663,-0.677485,-10.522857
88.700000,14.779940,40.836130,-0.492665,-20.797670,-0.678583,-10.551393
88.800000,14.796650,40.987260,-0.493222,-20.874640,-0.679682,-10.578815
88.900000,14.813250,41.131770,-0.493775,-20.948238,-0.680774,-10.604522
89.000000,14.829900,41.290820,-0.494330,-21.029242,-0.681871,-10.633857
89.100000,14.846600,41.436070,-0.494887,-21.103217,-0.682972,-10.659516
89.200000,14.863320,41.589720,-0.495444,-21.181470,-0.684076,-10.687238
89.300000,14.879910,41.740810,-0.495997,-21.258420,-0.685173,-10.714307
89.400000,14.896560,41.895200,-0.496552,-21.337050,-0.686275,-10.742095
89.500000,14.913270,42.047860,-0.497109,-21.414799,-0.687382,-10.769310
89.600000,14.929980,42.196880,-0.497666,-21.490695,-0.688490,-10.795507
89.700000,14.946600,42.345580,-0.498220,-21.566427,-0.689594,-10.821602
89.800000,14.963240,42.512620,-0.498775,-21.651500,-0.690700,-10.852280
89.900000,14.979890,42.664870,-0.499330,-21.729040,-0.691807,-10.879086
90.000000,14.996580,42.824300,-0.499886,-21.810237,-0.692919,-10.907605
90.100000,15.013250,42.994560,-0.500442,-21.896950,-0.694031,-10.938804
90.200000,15.029890,43.148960,-0.500996,-21.975585,-0.695142,-10.965897
90.300000,15.046510,43.315600,-0.501550,-22.060454,-0.696253,-10.996026
90.400000,15.063210,43.479790,-0.502107,-22.144075,-0.697370,-11.025380
90.500000,15.079950,43.639810,-0.502665,-22.225573,-0.698491,-11.053555
90.600000,15.096540,43.802350,-0.503218,-22.308354,-0.699604,-11.082389
90.700000,15.113160,43.960770,-0.503772,-22.389036,-0.700720,-11.110067
90.800000,15.129900,44.128800,-0.504330,-22.474613,-0.701845,-11.139992
90.900000,15.146620,44.298200,-0.504887,-22.560888,-0.702970,-11.170181
91.000000,15.163290,44.463120,-0.505443,-22.644881,-0.704093,-11.199184
91.100000,15.179950,44.633710,-0.505998,-22.731762,-0.705216,-11.229528
91.200000,15.196600,44.810340,-0.506553,-22.821719,-0.706340,-11.261301
91.300000,15.213310,44.970910,-0.507110,-22.903496,-0.707470,-11.288897
91.400000,15.230000,45.150400,-0.507667,-22.994910,-0.708599,-11.321161
91.500000,15.246610,45.317200,-0.508220,-23.079860,-0.709724,-11.350206
91.600000,15.263240,45.495350,-0.508775,-23.170591,-0.710852,-11.381982
91.700000,15.279930,45.665380,-0.509331,-23.257187,-0.711986,-11.411581
91.800000,15.296580,45.835340,-0.509886,-23.343747,-0.713117,-11.441097
91.900000,15.313210,46.013130,-0.510440,-23.434295,-0.714249,-11.472485
92.000000,15.329850,46.195130,-0.510995,-23.526987,-0.715383,-11.504814
92.100000,15.346550,46.365800,-0.511552,-23.613908,-0.716522,-11.534174
92.200000,15.363330,46.544700,-0.512111,-23.705021,-0.717667,-11.565419
92.300000,15.379910,46.723730,-0.512664,-23.796200,-0.718801,-11.596753
92.400000,15.396510,46.907910,-0.513217,-23.890002,-0.719937,-11.629247
92.500000,15.413200,47.089060,-0.513773,-23.982261,-0.721080,-11.660815
92.600000,15.429930,47.273150,-0.514331,-24.076018,-0.722228,-11.692975
92.700000,15.446620,47.456020,-0.514887,-24.169153,-0.723374,-11.724762
92.800000,15.463280,47.636200,-0.515443,-24.260917,-0.724520,-11.755805
92.900000,15.479930,47.815980,-0.515998,-24.352479,-0.725666,-11.786656
93.000000,15.496620,48.008780,-0.516554,-24.450671,-0.726816,-11.820579
93.100000,15.513340,48.195280,-0.517111,-24.545655,-0.727969,-11.852818
93.200000,15.529940,48.383930,-0.517665,-24.641733,-0.729116,-11.885579
93.300000,15.546620,48.570560,-0.518221,-24.736783,-0.730269,-11.917671
93.400000,15.563310,48.759650,-0.518777,-24.833086,-0.731424,-11.950252
93.500000,15.579980,48.954280,-0.519333,-24.932210,-0.732580,-11.984099
93.600000,15.596580,49.144760,-0.519886,-25.029221,-0.733732,-12.016879
93.700000,15.613230,49.332630,-0.520441,-25.124902,-0.734888,-12.048873
93.800000,15.629900,49.526650,-0.520997,-25.223716,-0.736048,-12.082244
93.900000,15.646560,49.727630,-0.521552,-25.326074,-0.737208,-12.117209
94.000000,15.663240,49.927010,-0.522108,-25.427617,-0.738371,-12.151655
94.100000,15.679870,50.127260,-0.522662,-25.529604,-0.739531,-12.186242
94.200000,15.696540,50.326430,-0.523218,-25.631040,-0.740696,-12.220419
94.300000,15.713220,50.522840,-0.523774,-25.731071,-0.741863,-12.253805
94.400000,15.729960,50.723530,-0.524332,-25.833282,-0.743035,-12.288065
94.500000,15.746620,50.930470,-0.524887,-25.938675,-0.744203,-12.323793
94.600000,15.763250,51.134610,-0.525442,-26.042643,-0.745371,-12.358753
94.700000,15.779920,51.332380,-0.525997,-26.143366,-0.746542,-12.392025
94.800000,15.796660,51.546960,-0.526555,-26.252651,-0.747720,-12.429178
94.900000,15.813310,51.746860,-0.527110,-26.354459,-0.748893,-12.462752
95.000000,15.829890,51.957490,-0.527663,-26.461732,-0.750063,-12.498855
95.100000,15.846550,52.165130,-0.528218,-26.567483,-0.751239,-12.534051
95.200000,15.863220,52.385140,-0.528774,-26.679533,-0.752417,-12.572089
95.300000,15.879890,52.590070,-0.529330,-26.783903,-0.753597,-12.606388
95.400000,15.896530,52.799910,-0.529884,-26.890773,-0.754777,-12.641774
95.500000,15.913260,53.006680,-0.530442,-26.996080,-0.755963,-12.676226
95.600000,15.929940,53.228970,-0.530998,-27.109292,-0.757148,-12.714312
95.700000,15.946630,53.447270,-0.531554,-27.220471,-0.758335,-12.751312
95.800000,15.963270,53.665690,-0.532109,-27.331711,-0.759520,-12.788262
95.900000,15.979940,53.882120,-0.532665,-27.441938,-0.760708,-12.824587
96.000000,15.996550,54.098340,-0.533218,-27.552058,-0.761894,-12.860796
96.100000,16.013250,54.318140,-0.533775,-27.664002,-0.763087,-12.897649
96.200000,16.029940,54.543300,-0.534331,-27.778675,-0.764281,-12.935658
96.300000,16.046540,54.762050,-0.534885,-27.890083,-0.765470,-12.972105
96.400000,16.063230,54.990330,-0.535441,-28.006345,-0.766667,-13.010600
96.500000,16.079910,55.215590,-0.535997,-28.121069,-0.767864,-13.048260
96.600000,16.096630,55.441490,-0.536554,-28.236119,-0.769066,-13.085907
96.700000,16.113240,55.676330,-0.537108,-28.355722,-0.770262,-13.125637
96.800000,16.129880,55.896710,-0.537663,-28.467961,-0.771460,-13.161801
96.900000,16.146570,56.131130,-0.538219,-28.587350,-0.772665,-13.201095
97.000000,16.163270,56.356920,-0.538776,-28.702344,-0.773871,-13.238219
97.100000,16.179950,56.596920,-0.539332,-28.824575,-0.775077,-13.278569
97.200000,16.196520,56.824940,-0.539884,-28.940704,-0.776277,-13.316081
97.300000,16.213200,57.067200,-0.540440,-29.064086,-0.777486,-13.356691
97.400000,16.229910,57.306360,-0.540997,-29.185889,-0.778699,-13.396411
97.500000,16.246630,57.547700,-0.541554,-29.308803,-0.779913,-13.436494
97.600000,16.263220,57.784620,-0.542107,-29.429465,-0.781120,-13.475536
97.700000,16.279920,58.029950,-0.542664,-29.554411,-0.782337,-13.516296
97.800000,16.296610,58.273680,-0.543220,-29.678542,-0.783554,-13.556554
97.900000,16.313300,58.515000,-0.543777,-29.801445,-0.784773,-13.596114
98.000000,16.329980,58.761730,-0.544333,-29.927103,-0.785992,-13.636803
98.100000,16.346600,59.015110,-0.544887,-30.056149,-0.787209,-13.678954
98.200000,16.363240,59.265690,-0.545441,-30.183768,-0.788428,-13.720293
98.300000,16.379930,59.513940,-0.545998,-30.310201,-0.789653,-13.760902
98.400000,16.396640,59.763970,-0.546555,-30.437540,-0.790881,-13.801760
98.500000,16.413200,60.011970,-0.547107,-30.563845,-0.792099,-13.842162
98.600000,16.429880,60.265640,-0.547663,-30.693038,-0.793327,-13.883607
98.700000,16.446560,60.518210,-0.548219,-30.821671,-0.794557,-13.924656
98.800000,16.463200,60.790830,-0.548773,-30.960515,-0.795785,-13.970210
98.900000,16.479810,61.045360,-0.549327,-31.090147,-0.797013,-14.011490
99.000000,16.496520,61.312490,-0.549884,-31.226195,-0.798250,-14.055410
99.100000,16.513280,61.571000,-0.550443,-31.357853,-0.799492,-14.097153
99.200000,16.529950,61.826760,-0.550998,-31.488110,-0.800729,-14.138214
99.300000,16.546600,62.093040,-0.551553,-31.623726,-0.801966,-14.181554
99.400000,16.563170,62.359860,-0.552106,-31.759616,-0.803198,-14.224952
99.500000,16.579960,62.631580,-0.552665,-31.898002,-0.804448,-14.269082
99.600000,16.596610,62.906610,-0.553220,-32.038073,-0.805690,-14.313960
99.700000,16.613330,63.180320,-0.553778,-32.177473,-0.806938,-14.358307
99.800000,16.629900,63.445030,-0.554330,-32.312288,-0.808177,-14.400618
99.900000,16.646550,63.716320,-0.554885,-32.450455,-0.809423,-14.444184
100.000000,16.663270,63.997700,-0.555442,-32.593761,-0.810675,-14.489806
100.100000,16.679940,64.269450,-0.555998,-32.732162,-0.811926,-14.533145
100.200000,16.696570,64.555750,-0.556552,-32.877973,-0.813175,-14.579661
100.300000,16.713220,64.834780,-0.557107,-33.020082,-0.814428,-14.624352
100.400000,16.729910,65.119340,-0.557664,-33.165008,-0.815685,-14.670088
100.500000,16.746550,65.397870,-0.558218,-33.306862,-0.816939,-14.714361
100.600000,16.763200,65.681960,-0.558773,-33.451548,-0.818197,-14.759715
100.700000,16.779850,65.964070,-0.559328,-33.595225,-0.819455,-14.804464
100.800000,16.796550,66.258730,-0.559885,-33.745294,-0.820719,-14.851810
100.900000,16.813220,66.560760,-0.560441,-33.899117,-0.821983,-14.900673
101.000000,16.829960,66.854580,-0.560999,-34.048758,-0.823253,-14.947450
101.100000,16.846600,67.149050,-0.561553,-34.198730,-0.824517,-14.994319
101.200000,16.863260,67.449630,-0.562109,-34.351814,-0.825784,-15.042362
101.300000,16.879990,67.745270,-0.562666,-34.502383,-0.827059,-15.089054
101.400000,16.896650,68.054130,-0.563222,-34.659684,-0.828329,-15.138599
101.500000,16.913300,68.356840,-0.563777,-34.813853,-0.829601,-15.186615
101.600000,16.929930,68.657410,-0.564331,-34.966932,-0.830872,-15.234008
101.700000,16.946630,68.967860,-0.564888,-35.125043,-0.832151,-15.283339
101.800000,16.963320,69.278070,-0.565444,-35.283031,-0.833430,-15.332453
101.900000,16.979950,69.589570,-0.565998,-35.441677,-0.834707,-15.381747
102.000000,16.996570,69.906850,-0.566552,-35.603266,-0.835984,-15.432153
102.100000,17.013230,70.214690,-0.567108,-35.760048,-0.837266,-15.480251
102.200000,17.029910,70.532390,-0.567664,-35.921851,-0.838551,-15.530321
102.300000,17.046610,70.847390,-0.568220,-36.082279,-0.839840,-15.579595
102.400000,17.063230,71.160710,-0.568774,-36.241852,-0.841124,-15.628417
102.500000,17.079850,71.486610,-0.569328,-36.407832,-0.842409,-15.679821
102.600000,17.096560,71.811940,-0.569885,-36.573521,-0.843703,-15.730808
102.700000,17.113280,72.131220,-0.570443,-36.736129,-0.845000,-15.780273
102.800000,17.129900,72.453110,-0.570997,-36.900066,-0.846291,-15.830251
102.900000,17.146540,72.776250,-0.571551,-37.064640,-0.847584,-15.880295
103.000000,17.163250,73.111810,-0.572108,-37.235539,-0.848885,-15.932777
103.100000,17.179920,73.449370,-0.572664,-37.407457,-0.850185,-15.985553
103.200000,17.196570,73.786460,-0.573219,-37.579135,-0.851484,-16.038061
103.300000,17.213250,74.115600,-0.573775,-37.746765,-0.852788,-16.088615
103.400000,17.229910,74.458120,-0.574330,-37.921209,-0.854092,-16.141908
103.500000,17.246610,74.809230,-0.574887,-38.100028,-0.855400,-16.196817
103.600000,17.263240,75.153430,-0.575441,-38.275328,-0.856705,-16.250122
103.700000,17.279890,75.495550,-0.575996,-38.449568,-0.858013,-16.302758
103.800000,17.296540,75.837310,-0.576551,-38.623625,-0.859323,-16.355122
103.900000,17.313250,76.180030,-0.577108,-38.798171,-0.860639,-16.407423
104.000000,17.329960,76.537510,-0.577665,-38.980234,-0.861957,-16.462704
104.100000,17.346570,76.899920,-0.578219,-39.164808,-0.863269,-16.518972
104.200000,17.363160,77.257710,-0.578772,-39.347029,-0.864581,-16.574070
104.300000,17.379900,77.614840,-0.579330,-39.528913,-0.865907,-16.628628
104.400000,17.396600,77.973740,-0.579887,-39.711700,-0.867231,-16.683415
104.500000,17.413250,78.340970,-0.580442,-39.898728,-0.868553,-16.739844
104.600000,17.429860,78.710750,-0.580995,-40.087056,-0.869873,-16.796663
104.700000,17.446540,79.084230,-0.581551,-40.277268,-0.871201,-16.853969
104.800000,17.463270,79.455220,-0.582109,-40.466211,-0.872535,-16.910465
104.900000,17.479960,79.823080,-0.582665,-40.653561,-0.873867,-16.966140
105.000000,17.496610,80.193500,-0.583220,-40.842214,-0.875198,-17.022204
105.100000,17.513280,80.577190,-0.583776,-41.037626,-0.876532,-17.080845
105.200000,17.529930,80.964560,-0.584331,-41.234912,-0.877866,-17.140075
105.300000,17.546620,81.341640,-0.584887,-41.426957,-0.879205,-17.196855
105.400000,17.563270,81.728490,-0.585442,-41.623978,-0.880543,-17.255539
105.500000,17.579920,82.112420,-0.585997,-41.819512,-0.881883,-17.313390
105.600000,17.596640,82.506930,-0.586555,-42.020434,-0.883230,-17.373153
105.700000,17.613330,82.907620,-0.587111,-42.224504,-0.884576,-17.434033
105.800000,17.629910,83.288090,-0.587664,-42.418276,-0.885916,-17.490596
105.900000,17.646550,83.686980,-0.588218,-42.621429,-0.887262,-17.550723
106.000000,17.663280,84.096150,-0.588776,-42.829817,-0.888617,-17.612649
106.100000,17.679980,84.497610,-0.589333,-43.034279,-0.889972,-17.672773
106.200000,17.696650,84.901360,-0.589888,-43.239908,-0.891326,-17.733191
106.300000,17.713260,85.310150,-0.590442,-43.448103,-0.892677,-17.794518
106.400000,17.729870,85.717880,-0.590996,-43.655758,-0.894030,-17.855394
106.500000,17.746540,86.129820,-0.591551,-43.865557,-0.895389,-17.916828
106.600000,17.763270,86.546940,-0.592109,-44.077995,-0.896755,-17.979017
106.700000,17.779920,86.962070,-0.592664,-44.289419,-0.898117,-18.040675
106.800000,17.796550,87.385870,-0.593218,-44.505258,-0.899479,-18.103923
106.900000,17.813240,87.814510,-0.593775,-44.723563,-0.900847,-18.167844
107.000000,17.829910,88.232710,-0.594330,-44.936550,-0.902216,-18.229395
107.100000,17.846570,88.660420,-0.594886,-45.154381,-0.903586,-18.292687
107.200000,17.863190,89.093040,-0.595440,-45.374713,-0.904954,-18.356809
107.300000,17.879900,89.522390,-0.595997,-45.593379,-0.906332,-18.419877
107.400000,17.896560,89.960590,-0.596552,-45.816552,-0.907708,-18.484596
107.500000,17.913250,90.409060,-0.597108,-46.044956,-0.909088,-18.551129
107.600000,17.929860,90.846950,-0.597662,-46.267972,-0.910463,-18.615363
107.700000,17.946560,91.298760,-0.598219,-46.498077,-0.911847,-18.682059
107.800000,17.963220,91.745640,-0.598774,-46.725671,-0.913230,-18.747554
107.900000,17.979920,92.204300,-0.599331,-46.959264,-0.914619,-18.815137
108.000000,17.996580,92.660390,-0.599886,-47.191549,-0.916006,-18.881999
108.100000,18.013220,93.122600,-0.600441,-47.426951,-0.917393,-18.949881
108.200000,18.029890,93.578060,-0.600996,-47.658915,-0.918785,-19.016082
108.300000,18.046590,94.048660,-0.601553,-47.898589,-0.920181,-19.085049
108.400000,18.063320,94.521010,-0.602111,-48.139155,-0.921581,-19.154056
108.500000,18.079880,94.991950,-0.602663,-48.379003,-0.922970,-19.222784
108.600000,18.096550,95.466860,-0.603218,-48.620873,-0.924369,-19.291871
108.700000,18.113220,95.940810,-0.603774,-48.862253,-0.925771,-19.360495
108.800000,18.129910,96.427290,-0.604330,-49.110016,-0.927176,-19.431343
108.900000,18.146540,96.914360,-0.604885,-49.358078,-0.928578,-19.502134
109.000000,18.163200,97.392810,-0.605440,-49.601751,-0.929984,-19.570867
109.100000,18.179840,97.884120,-0.605995,-49.851973,-0.931391,-19.641943
109.200000,18.196610,98.390530,-0.606554,-50.109885,-0.932811,-19.715551
109.300000,18.213300,98.880870,-0.607110,-50.359614,-0.934226,-19.785789
109.400000,18.229880,99.370480,-0.607663,-50.608970,-0.935633,-19.855788
109.500000,18.246540,99.888800,-0.608218,-50.872948,-0.937050,-19.931105
109.600000,18.263280,100.402010,-0.608776,-51.134324,-0.938475,-20.004975
109.700000,18.279980,100.900690,-0.609333,-51.388299,-0.939899,-20.075730
109.800000,18.296530,101.409020,-0.609884,-51.647190,-0.941312,-20.148378
109.900000,18.313250,101.930930,-0.610442,-51.912996,-0.942742,-20.223140
110.000000,18.329900,102.440800,-0.610997,-52.172671,-0.944167,-20.295343
110.100000,18.346570,102.977040,-0.611552,-52.445776,-0.945597,-20.372439
110.200000,18.363240,103.507590,-0.612108,-52.715983,-0.947028,-20.448108
110.300000,18.379860,104.027760,-0.612662,-52.980903,-0.948458,-20.521517
110.400000,18.396580,104.565640,-0.613219,-53.254843,-0.949897,-20.597944
110.500000,18.413270,105.114780,-0.613776,-53.534518,-0.951337,-20.676333
110.600000,18.429940,105.664540,-0.614331,-53.814508,-0.952777,-20.754570
110.700000,18.446500,106.204350,-0.614883,-54.089431,-0.954209,-20.830741
110.800000,18.463210,106.756550,-0.615440,-54.370664,-0.955656,-20.908765
110.900000,18.479950,107.327550,-0.615998,-54.661472,-0.957108,-20.990096
111.000000,18.496620,107.875900,-0.616554,-54.940745,-0.958556,-21.066809
111.100000,18.513190,108.432480,-0.617106,-55.224209,-0.959998,-21.145000
111.200000,18.529870,109.010210,-0.617662,-55.518444,-0.961451,-21.226792
111.300000,18.546560,109.567840,-0.618219,-55.802443,-0.962907,-21.304331
111.400000,18.563240,110.134830,-0.618775,-56.091208,-0.964365,-21.383390
111.500000,18.579900,110.718320,-0.619330,-56.388377,-0.965822,-21.465364
111.600000,18.596560,111.301180,-0.619885,-56.685226,-0.967282,-21.546886
111.700000,18.613230,111.882480,-0.620441,-56.981279,-0.968745,-21.627757
111.800000,18.629900,112.492070,-0.620997,-57.291741,-0.970210,-21.713761
111.900000,18.646640,113.089120,-0.621555,-57.595816,-0.971684,-21.796868
112.000000,18.663290,113.684220,-0.622110,-57.898898,-0.973151,-21.879434
112.100000,18.679930,114.300470,-0.622664,-58.212751,-0.974620,-21.965747
112.200000,18.696630,114.911490,-0.623221,-58.523941,-0.976096,-22.050592
112.300000,18.713310,115.527690,-0.623777,-58.837769,-0.977573,-22.136122
112.400000,18.729930,116.156780,-0.624331,-59.158162,-0.979047,-22.223888
112.500000,18.746600,116.779840,-0.624887,-59.475484,-0.980527,-22.310047
112.600000,18.763320,117.408600,-0.625444,-59.795709,-0.982014,-22.396842
112.700000,18.779980,118.045500,-0.625999,-60.120079,-0.983498,-22.484950
112.800000,18.796610,118.681530,-0.626554,-60.444007,-0.984981,-22.572593
112.900000,18.813250,119.321590,-0.627108,-60.769987,-0.986467,-22.660622
113.000000,18.829930,119.967930,-0.627664,-61.099165,-0.987960,-22.749398
113.100000,18.846600,120.615100,-0.628220,-61.428766,-0.989453,-22.837987
113.200000,18.863300,121.277760,-0.628777,-61.766256,-0.990951,-22.929075
113.300000,18.879890,121.926150,-0.629330,-62.096478,-0.992442,-23.017322
113.400000,18.896550,122.591160,-0.629885,-62.435165,-0.993942,-23.108191
113.500000,18.913240,123.266660,-0.630441,-62.779194,-0.995446,-23.200595
113.600000,18.929930,123.937360,-0.630998,-63.120779,-0.996952,-23.291715
113.700000,18.946550,124.629490,-0.631552,-63.473278,-0.998455,-23.386624
113.800000,18.963230,125.324720,-0.632108,-63.827356,-0.999965,-23.481595
113.900000,18.979920,126.004520,-0.632664,-64.173575,-1.001478,-23.573264
114.000000,18.996630,126.702930,-0.633221,-64.529272,-1.002996,-23.667982
114.100000,19.013270,127.408580,-0.633776,-64.888657,-1.004509,-23.763805
114.200000,19.029950,128.111760,-0.634332,-65.246784,-1.006029,-23.858683
114.300000,19.046610,128.846020,-0.634887,-65.620739,-1.007548,-23.958985
114.400000,19.063300,129.559480,-0.635443,-65.984101,-1.009073,-24.054944
114.500000,19.079960,130.292040,-0.635999,-66.357191,-1.010598,-24.154106
114.600000,19.096580,131.006550,-0.636553,-66.721088,-1.012121,-24.249602
114.700000,19.113210,131.733800,-0.637107,-67.091473,-1.013647,-24.347026
114.800000,19.129890,132.484070,-0.637663,-67.473583,-1.015181,-24.448176
114.900000,19.146580,133.229540,-0.638219,-67.853248,-1.016717,-24.547993
115.000000,19.163210,133.989090,-0.638774,-68.240083,-1.018251,-24.650115
115.100000,19.179860,134.742250,-0.639329,-68.623664,-1.019788,-24.750589
115.200000,19.196540,135.514160,-0.639885,-69.016795,-1.021331,-24.854006
115.300000,19.213230,136.290650,-0.640441,-69.412258,-1.022877,-24.957802
115.400000,19.229870,137.077850,-0.640996,-69.813176,-1.024421,-25.063233
115.500000,19.246510,137.875200,-0.641550,-70.219263,-1.025967,-25.170071
115.600000,19.263220,138.672640,-0.642107,-70.625396,-1.027522,-25.276311
115.700000,19.279940,139.485630,-0.642665,-71.039448,-1.029081,-25.384905
115.800000,19.296590,140.286770,-0.643220,-71.447465,-1.030635,-25.491050
115.900000,19.313230,141.106980,-0.643774,-71.865195,-1.032191,-25.600227
116.000000,19.329870,141.930890,-0.644329,-72.284809,-1.033749,-25.709610
116.100000,19.346570,142.774340,-0.644886,-72.714374,-1.035315,-25.821917
116.200000,19.363300,143.610170,-0.645443,-73.140059,-1.036887,-25.932296
116.300000,19.379940,144.450130,-0.645998,-73.567847,-1.038453,-26.043165
116.400000,19.396560,145.286670,-0.646552,-73.993893,-1.040019,-26.152994
116.500000,19.413260,146.147990,-0.647109,-74.432560,-1.041595,-26.266605
116.600000,19.429940,147.014800,-0.647665,-74.874023,-1.043172,-26.380764
116.700000,19.446580,147.886630,-0.648219,-75.318042,-1.044747,-26.495431
116.800000,19.463230,148.757770,-0.648774,-75.761710,-1.046326,-26.609457
116.900000,19.479890,149.633680,-0.649330,-76.207807,-1.047909,-26.723817
117.000000,19.496560,150.530560,-0.649885,-76.664585,-1.049495,-26.841396
117.100000,19.513230,151.434020,-0.650441,-77.124713,-1.051083,-26.959638
117.200000,19.529870,152.354230,-0.650996,-77.593372,-1.052671,-27.080423
117.300000,19.546550,153.259570,-0.651552,-78.054458,-1.054265,-27.197946
117.400000,19.563310,154.205280,-0.652110,-78.536104,-1.055870,-27.321899
117.500000,19.579980,155.128540,-0.652666,-79.006317,-1.057468,-27.441580
117.600000,19.596630,156.051960,-0.653221,-79.476611,-1.059068,-27.560820
117.700000,19.613250,156.979680,-0.653775,-79.949095,-1.060666,-27.680375
117.800000,19.629920,157.885600,-0.654331,-80.410476,-1.062273,-27.795436
117.900000,19.646670,158.821960,-0.654889,-80.887360,-1.063889,-27.915118
118.000000,19.663270,159.752090,-0.655442,-81.361071,-1.065494,-28.033581
118.100000,19.679850,160.707110,-0.655995,-81.847459,-1.067099,-28.155935
118.200000,19.696540,161.690350,-0.656551,-82.348219,-1.068718,-28.282386
118.300000,19.713200,162.674910,-0.657107,-82.849651,-1.070336,-28.408593
118.400000,19.729930,163.673920,-0.657664,-83.358443,-1.071964,-28.536568
118.500000,19.746530,164.687330,-0.658218,-83.874568,-1.073581,-28.666846
118.600000,19.763200,165.709700,-0.658773,-84.395257,-1.075208,-28.797912
118.700000,19.779850,166.749820,-0.659328,-84.924986,-1.076836,-28.931537
118.800000,19.796590,167.822280,-0.659886,-85.471185,-1.078475,-29.069918
118.900000,19.813260,168.856510,-0.660442,-85.997914,-1.080111,-29.201280
119.000000,19.829910,169.915710,-0.660997,-86.537360,-1.081746,-29.336425
119.100000,19.846570,171.016680,-0.661552,-87.098080,-1.083386,-29.478142
119.200000,19.863310,172.109120,-0.662110,-87.654455,-1.085036,-29.617535
119.300000,19.879920,173.195710,-0.662664,-88.207851,-1.086676,-29.755684
119.400000,19.896560,174.304490,-0.663219,-88.772548,-1.088321,-29.896937
119.500000,19.913270,175.417850,-0.663776,-89.339577,-1.089977,-30.038140
119.600000,19.929930,176.536290,-0.664331,-89.909194,-1.091630,-30.179729
119.700000,19.946620,177.678070,-0.664887,-90.490698,-1.093288,-30.324579
119.800000,19.963250,178.805440,-0.665442,-91.064863,-1.094944,-30.466509
119.900000,19.979910,179.932390,-0.665997,-91.638814,-1.096605,-30.607639
120.000000,19.996590,181.087490,-0.666553,-92.227101,-1.098271,-30.752850
120.021000,20.000080,181.319310,-0.666669,-92.345166,-1.098620,-30.781476
