Repository: abubakardawood/tissue-phantom-material-database

Title:
A Database of Silicone Phantom Materials for Modeling Human Tissue Mechanics Across Varying Stiffnesses

Description:
This dataset contains processed mechanical compression test data for soft silicone phantoms
fabricated using Ecoflex (Smooth-On) with varying base materials and thinner concentrations.
The dataset provides force–compression measurements together with derived engineering and
true stress–strain quantities, intended for mechanical characterization, constitutive model
fitting, and the design of tissue-equivalent phantoms.

All files in this dataset are processed outputs generated from raw experimental measurements.
The raw data files are not included in this archive.

File: data/EF10_37_5T/EF10_37_5T_A2.csv (part 2 of 2)
Speed (mm/min): 10;
Machine: INSTRON 5900;
Load cell: 1kN;
Time (s),Compression (mm),Load (N),Engineering Strain [-],Engineering Stress (kPa),True Strain [-],True Stress (kPa)
58.300000,9.713260,16.448460,-0.323775,-8.377132,-0.391230,-5.664823
58.400000,9.729920,16.492500,-0.324331,-8.399561,-0.392051,-5.675326
58.500000,9.746580,16.533440,-0.324886,-8.420412,-0.392874,-5.684738
58.600000,9.763260,16.583590,-0.325442,-8.445953,-0.393698,-5.697285
58.700000,9.779960,16.624920,-0.325999,-8.467002,-0.394523,-5.706771
58.800000,9.796620,16.665380,-0.326554,-8.487608,-0.395347,-5.715946
58.900000,9.813290,16.713650,-0.327110,-8.512192,-0.396173,-5.727772
59.000000,9.829970,16.754060,-0.327666,-8.532773,-0.397000,-5.736876
59.100000,9.846680,16.795980,-0.328223,-8.554122,-0.397828,-5.746466
59.200000,9.863290,16.843370,-0.328776,-8.578258,-0.398653,-5.757930
59.300000,9.879880,16.892850,-0.329329,-8.603458,-0.399477,-5.770087
59.400000,9.896580,16.932430,-0.329886,-8.623616,-0.400307,-5.778806
59.500000,9.913270,16.977430,-0.330442,-8.646534,-0.401138,-5.789353
59.600000,9.929920,17.018630,-0.330997,-8.667517,-0.401967,-5.798592
59.700000,9.946500,17.062610,-0.331550,-8.689916,-0.402794,-5.808774
59.800000,9.963200,17.112170,-0.332107,-8.715157,-0.403627,-5.820795
59.900000,9.979940,17.157470,-0.332665,-8.738228,-0.404463,-5.831328
60.000000,9.996690,17.199400,-0.333223,-8.759582,-0.405300,-5.840688
60.100000,10.013290,17.241800,-0.333776,-8.781177,-0.406130,-5.850228
60.200000,10.029900,17.286170,-0.334330,-8.803774,-0.406961,-5.860408
60.300000,10.046540,17.338310,-0.334885,-8.830329,-0.407795,-5.873187
60.400000,10.063250,17.380750,-0.335442,-8.851943,-0.408633,-5.882633
60.500000,10.079940,17.431350,-0.335998,-8.877714,-0.409470,-5.894820
60.600000,10.096550,17.474570,-0.336552,-8.899725,-0.410304,-5.904508
60.700000,10.113220,17.518880,-0.337107,-8.922292,-0.411142,-5.914522
60.800000,10.129900,17.561650,-0.337663,-8.944075,-0.411981,-5.923989
60.900000,10.146570,17.617230,-0.338219,-8.972382,-0.412821,-5.937752
61.000000,10.163210,17.658980,-0.338774,-8.993645,-0.413659,-5.946835
61.100000,10.179880,17.711110,-0.339329,-9.020194,-0.414500,-5.959378
61.200000,10.196560,17.756560,-0.339885,-9.043342,-0.415342,-5.969643
61.300000,10.213230,17.800100,-0.340441,-9.065516,-0.416184,-5.979243
61.400000,10.229850,17.849300,-0.340995,-9.090574,-0.417024,-5.990734
61.500000,10.246550,17.896690,-0.341552,-9.114709,-0.417869,-6.001565
61.600000,10.263230,17.944760,-0.342108,-9.139191,-0.418714,-6.012604
61.700000,10.279910,17.991630,-0.342664,-9.163062,-0.419559,-6.023214
61.800000,10.296620,18.039530,-0.343221,-9.187457,-0.420407,-6.034132
61.900000,10.313210,18.086500,-0.343774,-9.211379,-0.421250,-6.044749
62.000000,10.329870,18.141640,-0.344329,-9.239461,-0.422096,-6.058047
62.100000,10.346610,18.183170,-0.344887,-9.260612,-0.422948,-6.066748
62.200000,10.363280,18.241800,-0.345443,-9.290472,-0.423796,-6.081147
62.300000,10.379890,18.287350,-0.345996,-9.313671,-0.424642,-6.091175
62.400000,10.396540,18.332670,-0.346551,-9.336752,-0.425491,-6.101088
62.500000,10.413230,18.384070,-0.347108,-9.362930,-0.426343,-6.112985
62.600000,10.429880,18.433140,-0.347663,-9.387921,-0.427193,-6.124091
62.700000,10.446610,18.488190,-0.348220,-9.415958,-0.428049,-6.137130
62.800000,10.463250,18.529650,-0.348775,-9.437073,-0.428900,-6.145658
62.900000,10.479910,18.571150,-0.349330,-9.458209,-0.429753,-6.154170
63.000000,10.496570,18.628450,-0.349886,-9.487392,-0.430607,-6.167889
63.100000,10.513250,18.684760,-0.350442,-9.516070,-0.431463,-6.181243
63.200000,10.529870,18.728810,-0.350996,-9.538505,-0.432316,-6.190531
63.300000,10.546540,18.779400,-0.351551,-9.564270,-0.433172,-6.201938
63.400000,10.563260,18.833720,-0.352109,-9.591935,-0.434032,-6.214531
63.500000,10.579940,18.880620,-0.352665,-9.615821,-0.434891,-6.224661
63.600000,10.596620,18.934390,-0.353221,-9.643206,-0.435750,-6.237026
63.700000,10.613230,18.978270,-0.353774,-9.665554,-0.436607,-6.246129
63.800000,10.629980,19.030670,-0.354333,-9.692241,-0.437471,-6.257963
63.900000,10.646630,19.084770,-0.354888,-9.719794,-0.438331,-6.270359
64.000000,10.663250,19.131060,-0.355442,-9.743369,-0.439190,-6.280170
64.100000,10.679910,19.188220,-0.355997,-9.772480,-0.440052,-6.293507
64.200000,10.696570,19.242430,-0.356552,-9.800089,-0.440915,-6.305844
64.300000,10.713230,19.299830,-0.357108,-9.829323,-0.441778,-6.319196
64.400000,10.729950,19.341360,-0.357665,-9.850474,-0.442645,-6.327304
64.500000,10.746530,19.397460,-0.358218,-9.879045,-0.443506,-6.340197
64.600000,10.763230,19.453830,-0.358774,-9.907754,-0.444374,-6.353106
64.700000,10.779940,19.508680,-0.359331,-9.935689,-0.445243,-6.365485
64.800000,10.796650,19.560120,-0.359888,-9.961887,-0.446113,-6.376720
64.900000,10.813230,19.608540,-0.360441,-9.986547,-0.446976,-6.386986
65.000000,10.829900,19.670470,-0.360997,-10.018088,-0.447846,-6.401592
65.100000,10.846610,19.716940,-0.361554,-10.041755,-0.448718,-6.411122
65.200000,10.863300,19.772190,-0.362110,-10.069894,-0.449589,-6.423484
65.300000,10.879950,19.827380,-0.362665,-10.098002,-0.450460,-6.435810
65.400000,10.896620,19.877110,-0.363221,-10.123329,-0.451332,-6.446327
65.500000,10.913280,19.936250,-0.363776,-10.153449,-0.452205,-6.459868
65.600000,10.929950,19.986570,-0.364332,-10.179077,-0.453078,-6.470517
65.700000,10.946610,20.048550,-0.364887,-10.210643,-0.453952,-6.484912
65.800000,10.963230,20.099880,-0.365441,-10.236785,-0.454825,-6.495844
65.900000,10.979880,20.160350,-0.365996,-10.267582,-0.455700,-6.509688
66.000000,10.996550,20.207290,-0.366552,-10.291488,-0.456577,-6.519126
66.100000,11.013220,20.266250,-0.367107,-10.321516,-0.457454,-6.532412
66.200000,11.029870,20.313880,-0.367662,-10.345774,-0.458332,-6.542023
66.300000,11.046520,20.379180,-0.368217,-10.379031,-0.459210,-6.557292
66.400000,11.063240,20.426100,-0.368775,-10.402927,-0.460092,-6.566591
66.500000,11.079930,20.487180,-0.369331,-10.434035,-0.460974,-6.580422
66.600000,11.096590,20.547860,-0.369886,-10.464939,-0.461855,-6.594101
66.700000,11.113230,20.594820,-0.370441,-10.488856,-0.462736,-6.603354
66.800000,11.129930,20.652500,-0.370998,-10.518232,-0.463620,-6.615992
66.900000,11.146620,20.708410,-0.371554,-10.546707,-0.464505,-6.628036
67.000000,11.163350,20.764270,-0.372112,-10.575156,-0.465393,-6.640017
67.100000,11.179950,20.819130,-0.372665,-10.603096,-0.466275,-6.651693
67.200000,11.196530,20.878810,-0.373218,-10.633491,-0.467156,-6.664884
67.300000,11.213230,20.937070,-0.373774,-10.663162,-0.468044,-6.677546
67.400000,11.229940,20.994730,-0.374331,-10.692528,-0.468934,-6.689980
67.500000,11.246580,21.048800,-0.374886,-10.720066,-0.469821,-6.701263
67.600000,11.263210,21.109410,-0.375440,-10.750934,-0.470708,-6.714600
67.700000,11.279900,21.168200,-0.375997,-10.780876,-0.471600,-6.727302
67.800000,11.296560,21.232240,-0.376552,-10.813491,-0.472490,-6.741649
67.900000,11.313200,21.281530,-0.377107,-10.838594,-0.473380,-6.751288
68.000000,11.329860,21.351410,-0.377662,-10.874184,-0.474272,-6.767418
68.100000,11.346540,21.401870,-0.378218,-10.899883,-0.475166,-6.777351
68.200000,11.363220,21.461430,-0.378774,-10.930217,-0.476060,-6.790135
68.300000,11.379920,21.526250,-0.379331,-10.963229,-0.476957,-6.804540
68.400000,11.396590,21.584300,-0.379886,-10.992794,-0.477852,-6.816782
68.500000,11.413210,21.640170,-0.380440,-11.021248,-0.478746,-6.828321
68.600000,11.429900,21.705140,-0.380997,-11.054337,-0.479645,-6.842671
68.700000,11.446650,21.765740,-0.381555,-11.085200,-0.480547,-6.855587
68.800000,11.463280,21.826070,-0.382109,-11.115926,-0.481444,-6.868427
68.900000,11.479910,21.888400,-0.382664,-11.147671,-0.482341,-6.881862
69.000000,11.496600,21.950420,-0.383220,-11.179257,-0.483243,-6.895142
69.100000,11.513290,22.008340,-0.383776,-11.208756,-0.484145,-6.907100
69.200000,11.529960,22.068630,-0.384332,-11.239461,-0.485047,-6.919776
69.300000,11.546610,22.132180,-0.384887,-11.271827,-0.485949,-6.933447
69.400000,11.563240,22.194890,-0.385441,-11.303765,-0.486851,-6.946827
69.500000,11.579940,22.258620,-0.385998,-11.336222,-0.487757,-6.960463
69.600000,11.596640,22.319080,-0.386555,-11.367014,-0.488664,-6.973042
69.700000,11.613260,22.382890,-0.387109,-11.399512,-0.489568,-6.986662
69.800000,11.629890,22.435860,-0.387663,-11.426490,-0.490472,-6.996862
69.900000,11.646540,22.504440,-0.388218,-11.461417,-0.491379,-7.011889
70.000000,11.663260,22.568040,-0.388775,-11.493808,-0.492291,-7.025299
70.100000,11.679920,22.629320,-0.389331,-11.525018,-0.493200,-7.037975
70.200000,11.696550,22.691010,-0.389885,-11.556436,-0.494108,-7.050755
70.300000,11.713220,22.766470,-0.390441,-11.594868,-0.495019,-7.067760
70.400000,11.729960,22.829220,-0.390999,-11.626826,-0.495935,-7.080753
70.500000,11.746610,22.898460,-0.391554,-11.662090,-0.496847,-7.095756
70.600000,11.763260,22.958820,-0.392109,-11.692831,-0.497759,-7.107971
70.700000,11.779920,23.016980,-0.392664,-11.722452,-0.498673,-7.119467
70.800000,11.796590,23.088670,-0.393220,-11.758963,-0.499588,-7.135108
70.900000,11.813260,23.152770,-0.393775,-11.791609,-0.500505,-7.148364
71.000000,11.829880,23.220580,-0.394329,-11.826144,-0.501419,-7.162749
71.100000,11.846550,23.282590,-0.394885,-11.857726,-0.502337,-7.175288
71.200000,11.863240,23.351360,-0.395441,-11.892750,-0.503257,-7.189865
71.300000,11.879940,23.418370,-0.395998,-11.926878,-0.504178,-7.203858
71.400000,11.896600,23.479810,-0.396553,-11.958169,-0.505098,-7.216117
71.500000,11.913190,23.552900,-0.397106,-11.995393,-0.506014,-7.231947
71.600000,11.929860,23.622480,-0.397662,-12.030830,-0.506937,-7.246626
71.700000,11.946580,23.691800,-0.398219,-12.066135,-0.507862,-7.261167
71.800000,11.963270,23.756350,-0.398776,-12.099010,-0.508787,-7.274219
71.900000,11.979870,23.828660,-0.399329,-12.135837,-0.509708,-7.289645
72.000000,11.996560,23.895970,-0.399885,-12.170118,-0.510635,-7.303466
72.100000,12.013220,23.963610,-0.400441,-12.204566,-0.511560,-7.317362
72.200000,12.029920,24.030410,-0.400997,-12.238587,-0.512489,-7.330946
72.300000,12.046620,24.100470,-0.401554,-12.274269,-0.513419,-7.345487
72.400000,12.063250,24.168450,-0.402108,-12.308891,-0.514346,-7.359383
72.500000,12.079880,24.239160,-0.402663,-12.344903,-0.515273,-7.374071
72.600000,12.096590,24.305740,-0.403220,-12.378812,-0.516206,-7.387431
72.700000,12.113250,24.383700,-0.403775,-12.418516,-0.517137,-7.404230
72.800000,12.129900,24.454250,-0.404330,-12.454447,-0.518068,-7.418741
72.900000,12.146590,24.519680,-0.404886,-12.487770,-0.519003,-7.431643
73.000000,12.163270,24.598280,-0.405442,-12.527801,-0.519938,-7.448500
73.100000,12.179970,24.667440,-0.405999,-12.563024,-0.520874,-7.462449
73.200000,12.196550,24.738110,-0.406552,-12.599016,-0.521805,-7.476865
73.300000,12.213270,24.812020,-0.407109,-12.636658,-0.522745,-7.492161
73.400000,12.229960,24.884100,-0.407665,-12.673368,-0.523683,-7.506875
73.500000,12.246600,24.952770,-0.408220,-12.708341,-0.524620,-7.520542
73.600000,12.263230,25.028280,-0.408774,-12.746798,-0.525557,-7.536234
73.700000,12.279900,25.109780,-0.409330,-12.788306,-0.526498,-7.553669
73.800000,12.296570,25.177900,-0.409886,-12.822999,-0.527439,-7.567036
73.900000,12.313270,25.257530,-0.410442,-12.863554,-0.528383,-7.583807
74.000000,12.330040,25.327170,-0.411001,-12.899022,-0.529331,-7.597507
74.100000,12.346570,25.400140,-0.411552,-12.936185,-0.530267,-7.612268
74.200000,12.363180,25.476490,-0.412106,-12.975070,-0.531209,-7.627966
74.300000,12.379890,25.550320,-0.412663,-13.012671,-0.532157,-7.642823
74.400000,12.396570,25.624640,-0.413219,-13.050522,-0.533104,-7.657798
74.500000,12.413200,25.701330,-0.413773,-13.089580,-0.534049,-7.673461
74.600000,12.429900,25.774060,-0.414330,-13.126621,-0.534999,-7.687868
74.700000,12.446570,25.852110,-0.414886,-13.166372,-0.535948,-7.703833
74.800000,12.463190,25.919960,-0.415440,-13.200927,-0.536895,-7.716738
74.900000,12.479870,26.004430,-0.415996,-13.243947,-0.537847,-7.734523
75.000000,12.496540,26.088310,-0.416551,-13.286667,-0.538799,-7.752088
75.100000,12.513210,26.167560,-0.417107,-13.327029,-0.539752,-7.768232
75.200000,12.529910,26.248390,-0.417664,-13.368195,-0.540707,-7.784786
75.300000,12.546610,26.319970,-0.418220,-13.404651,-0.541663,-7.798553
75.400000,12.563220,26.397450,-0.418774,-13.444111,-0.542616,-7.814067
75.500000,12.579870,26.479080,-0.419329,-13.485685,-0.543571,-7.830746
75.600000,12.596600,26.562290,-0.419887,-13.528063,-0.544532,-7.847810
75.700000,12.613270,26.640540,-0.420442,-13.567916,-0.545490,-7.863390
75.800000,12.629890,26.716310,-0.420996,-13.606505,-0.546446,-7.878216
75.900000,12.646530,26.798800,-0.421551,-13.648517,-0.547405,-7.894971
76.000000,12.663250,26.884980,-0.422108,-13.692408,-0.548369,-7.912728
76.100000,12.679940,26.960120,-0.422665,-13.730676,-0.549332,-7.927205
76.200000,12.696620,27.048650,-0.423221,-13.775764,-0.550296,-7.945576
76.300000,12.713250,27.133860,-0.423775,-13.819161,-0.551257,-7.962946
76.400000,12.729920,27.211000,-0.424331,-13.858449,-0.552222,-7.977884
76.500000,12.746590,27.295960,-0.424886,-13.901718,-0.553188,-7.995068
76.600000,12.763310,27.376740,-0.425444,-13.942859,-0.554157,-8.010958
76.700000,12.779900,27.463790,-0.425997,-13.987193,-0.555120,-8.028696
76.800000,12.796520,27.548030,-0.426551,-14.030096,-0.556086,-8.045549
76.900000,12.813240,27.626550,-0.427108,-14.070086,-0.557058,-8.060640
77.000000,12.829960,27.715880,-0.427665,-14.115582,-0.558031,-8.078837
77.100000,12.846550,27.789710,-0.428218,-14.153183,-0.558998,-8.092531
77.200000,12.863200,27.884640,-0.428773,-14.201531,-0.559969,-8.112293
77.300000,12.879940,27.968990,-0.429331,-14.244490,-0.560947,-8.128884
77.400000,12.896630,28.043580,-0.429888,-14.282478,-0.561922,-8.142617
77.500000,12.913300,28.136000,-0.430443,-14.329547,-0.562897,-8.161489
77.600000,12.929920,28.225790,-0.430997,-14.375277,-0.563870,-8.179571
77.700000,12.946580,28.314800,-0.431553,-14.420609,-0.564847,-8.197357
77.800000,12.963200,28.405020,-0.432107,-14.466558,-0.565822,-8.215462
77.900000,12.979900,28.488000,-0.432663,-14.508819,-0.566802,-8.231385
78.000000,12.996530,28.577840,-0.433218,-14.554574,-0.567780,-8.249276
78.100000,13.013170,28.666600,-0.433772,-14.599779,-0.568759,-8.266799
78.200000,13.029920,28.754480,-0.434331,-14.644536,-0.569746,-8.283965
78.300000,13.046610,28.852380,-0.434887,-14.694396,-0.570730,-8.303994
78.400000,13.063200,28.934610,-0.435440,-14.736276,-0.571709,-8.319512
78.500000,13.079850,29.029210,-0.435995,-14.784455,-0.572692,-8.338507
78.600000,13.096550,29.122420,-0.436552,-14.831927,-0.573680,-8.357024
78.700000,13.113240,29.210590,-0.437108,-14.876831,-0.574667,-8.374049
78.800000,13.129910,29.298950,-0.437664,-14.921833,-0.575655,-8.391089
78.900000,13.146520,29.390450,-0.438217,-14.968433,-0.576640,-8.409006
79.000000,13.163200,29.482890,-0.438773,-15.015513,-0.577630,-8.427106
79.100000,13.179920,29.576080,-0.439331,-15.062974,-0.578624,-8.445348
79.200000,13.196640,29.666950,-0.439888,-15.109254,-0.579619,-8.462874
79.300000,13.213310,29.758110,-0.440444,-15.155681,-0.580611,-8.480457
79.400000,13.229920,29.856180,-0.440997,-15.205628,-0.581601,-8.499986
79.500000,13.246630,29.948470,-0.441554,-15.252631,-0.582598,-8.517765
79.600000,13.263310,30.042210,-0.442110,-15.300372,-0.583594,-8.535919
79.700000,13.279950,30.146100,-0.442665,-15.353283,-0.584589,-8.556922
79.800000,13.296600,30.240760,-0.443220,-15.401493,-0.585585,-8.575243
79.900000,13.313300,30.336440,-0.443777,-15.450222,-0.586585,-8.593774
80.000000,13.329960,30.429310,-0.444332,-15.497520,-0.587584,-8.611476
80.100000,13.346570,30.536110,-0.444886,-15.551913,-0.588581,-8.633090
80.200000,13.363240,30.634530,-0.445441,-15.602038,-0.589583,-8.652245
80.300000,13.379930,30.735260,-0.445998,-15.653339,-0.590586,-8.671987
80.400000,13.396620,30.828970,-0.446554,-15.701065,-0.591591,-8.689692
80.500000,13.413290,30.931540,-0.447110,-15.753304,-0.592596,-8.709849
80.600000,13.429920,31.029910,-0.447664,-15.803403,-0.593599,-8.728789
80.700000,13.446560,31.131940,-0.448219,-15.855367,-0.594603,-8.748695
80.800000,13.463260,31.227680,-0.448775,-15.904127,-0.595613,-8.766747
80.900000,13.480050,31.331790,-0.449335,-15.957150,-0.596629,-8.787044
81.000000,13.496650,31.427760,-0.449888,-16.006027,-0.597634,-8.805102
81.100000,13.513220,31.531550,-0.450441,-16.058887,-0.598639,-8.825311
81.200000,13.529910,31.628280,-0.450997,-16.108151,-0.599651,-8.843423
81.300000,13.546600,31.737390,-0.451553,-16.163720,-0.600665,-8.864938
81.400000,13.563250,31.844840,-0.452108,-16.218444,-0.601678,-8.885950
81.500000,13.579910,31.946010,-0.452664,-16.269969,-0.602692,-8.905145
81.600000,13.596550,32.043960,-0.453218,-16.319855,-0.603706,-8.923397
81.700000,13.613230,32.148540,-0.453774,-16.373117,-0.604723,-8.943417
81.800000,13.629920,32.260700,-0.454331,-16.430240,-0.605742,-8.965478
81.900000,13.646540,32.370830,-0.454885,-16.486328,-0.606758,-8.986950
82.000000,13.663210,32.471060,-0.455440,-16.537375,-0.607778,-9.005587
82.100000,13.679880,32.578200,-0.455996,-16.591941,-0.608799,-9.026082
82.200000,13.696610,32.685670,-0.456554,-16.646675,-0.609824,-9.046575
82.300000,13.713270,32.793040,-0.457109,-16.701358,-0.610847,-9.067017
82.400000,13.729850,32.904400,-0.457662,-16.758073,-0.611865,-9.088546
82.500000,13.746580,33.012330,-0.458219,-16.813042,-0.612894,-9.108981
82.600000,13.763290,33.115630,-0.458776,-16.865652,-0.613923,-9.128090
82.700000,13.779950,33.229350,-0.459332,-16.923569,-0.614949,-9.150038
82.800000,13.796580,33.333970,-0.459886,-16.976852,-0.615975,-9.169435
82.900000,13.813220,33.449250,-0.460441,-17.035563,-0.617003,-9.191697
83.000000,13.829910,33.562530,-0.460997,-17.093256,-0.618034,-9.213316
83.100000,13.846610,33.668300,-0.461554,-17.147124,-0.619067,-9.232806
83.200000,13.863220,33.778460,-0.462107,-17.203228,-0.620096,-9.253490
83.300000,13.879910,33.898660,-0.462664,-17.264446,-0.621131,-9.276814
83.400000,13.896530,34.012530,-0.463218,-17.322439,-0.622163,-9.298379
83.500000,13.913270,34.132560,-0.463776,-17.383570,-0.623203,-9.321493
83.600000,13.929940,34.239670,-0.464331,-17.438121,-0.624239,-9.341055
83.700000,13.946540,34.357540,-0.464885,-17.498151,-0.625273,-9.363529
83.800000,13.963210,34.472790,-0.465440,-17.556848,-0.626312,-9.385183
83.900000,13.979930,34.589490,-0.465998,-17.616283,-0.627355,-9.407136
84.000000,13.996610,34.702350,-0.466554,-17.673762,-0.628397,-9.428003
84.100000,14.013240,34.817030,-0.467108,-17.732168,-0.629437,-9.449330
84.200000,14.029910,34.942690,-0.467664,-17.796166,-0.630480,-9.473546
84.300000,14.046590,35.056770,-0.468220,-17.854266,-0.631525,-9.494548
84.400000,14.063300,35.171990,-0.468777,-17.912947,-0.632573,-9.515776
84.500000,14.079960,35.297630,-0.469332,-17.976935,-0.633619,-9.539784
84.600000,14.096650,35.420710,-0.469888,-18.039619,-0.634668,-9.563013
84.700000,14.113280,35.536250,-0.470443,-18.098464,-0.635714,-9.584174
84.800000,14.129970,35.656690,-0.470999,-18.159803,-0.636765,-9.606554
84.900000,14.146610,35.781110,-0.471554,-18.223170,-0.637814,-9.629967
85.000000,14.163200,35.904960,-0.472107,-18.286246,-0.638861,-9.653187
85.100000,14.179890,36.023930,-0.472663,-18.346837,-0.639915,-9.674966
85.200000,14.196620,36.149590,-0.473221,-18.410835,-0.640974,-9.698447
85.300000,14.213320,36.280260,-0.473777,-18.477385,-0.642031,-9.723219
85.400000,14.229850,36.403290,-0.474328,-18.540043,-0.643078,-9.745975
85.500000,14.246530,36.525560,-0.474884,-18.602315,-0.644137,-9.768367
85.600000,14.263240,36.651990,-0.475441,-18.666705,-0.645198,-9.791782
85.700000,14.279930,36.780790,-0.475998,-18.732303,-0.646259,-9.815770
85.800000,14.296610,36.903100,-0.476554,-18.794594,-0.647321,-9.837962
85.900000,14.313270,37.034430,-0.477109,-18.861480,-0.648382,-9.862498
86.000000,14.329890,37.163170,-0.477663,-18.927047,-0.649442,-9.886297
86.100000,14.346560,37.296630,-0.478219,-18.995018,-0.650507,-9.911246
86.200000,14.363300,37.417210,-0.478777,-19.056429,-0.651577,-9.932655
86.300000,14.379940,37.556390,-0.479331,-19.127312,-0.652641,-9.958992
86.400000,14.396570,37.685840,-0.479886,-19.193241,-0.653707,-9.982680
86.500000,14.413260,37.824540,-0.480442,-19.263880,-0.654777,-10.008703
86.600000,14.429940,37.956620,-0.480998,-19.331148,-0.655848,-10.032904
86.700000,14.446560,38.086380,-0.481552,-19.397234,-0.656916,-10.056457
86.800000,14.463230,38.216900,-0.482108,-19.463707,-0.657988,-10.080105
86.900000,14.479930,38.356660,-0.482664,-19.534887,-0.659063,-10.106094
87.000000,14.496590,38.492760,-0.483220,-19.604202,-0.660137,-10.131066
87.100000,14.513200,38.628910,-0.483773,-19.673542,-0.661209,-10.156007
87.200000,14.529830,38.766710,-0.484328,-19.743723,-0.662284,-10.181292
87.300000,14.546580,38.906170,-0.484886,-19.814750,-0.663367,-10.206855
87.400000,14.563280,39.051120,-0.485443,-19.888572,-0.664448,-10.233811
87.500000,14.579970,39.186220,-0.485999,-19.957378,-0.665530,-10.258112
87.600000,14.596560,39.327130,-0.486552,-20.029143,-0.666607,-10.283923
87.700000,14.613220,39.471790,-0.487107,-20.102818,-0.667689,-10.310588
87.800000,14.629940,39.604010,-0.487665,-20.170157,-0.668776,-10.333884
87.900000,14.646650,39.755660,-0.488222,-20.247391,-0.669864,-10.362176
88.000000,14.663250,39.892720,-0.488775,-20.317195,-0.670945,-10.386658
88.100000,14.679880,40.035480,-0.489329,-20.389903,-0.672030,-10.412525
88.200000,14.696590,40.177020,-0.489886,-20.461988,-0.673122,-10.437940
88.300000,14.713250,40.322030,-0.490442,-20.535841,-0.674211,-10.464209
88.400000,14.729940,40.474750,-0.490998,-20.613621,-0.675303,-10.492374
88.500000,14.746570,40.615520,-0.491552,-20.685314,-0.676393,-10.517400
88.600000,14.763200,40.760200,-0.492107,-20.758999,-0.677484,-10.543357
88.700000,14.779940,40.911130,-0.492665,-20.835867,-0.678583,-10.570772
88.800000,14.796640,41.063300,-0.493221,-20.913367,-0.679681,-10.598448
88.900000,14.813240,41.215500,-0.493775,-20.990882,-0.680773,-10.626116
89.000000,14.829880,41.365210,-0.494329,-21.067128,-0.681870,-10.653029
89.100000,14.846580,41.513760,-0.494886,-21.142784,-0.682971,-10.679516
89.200000,14.863300,41.665380,-0.495443,-21.220004,-0.684075,-10.706694
89.300000,14.879910,41.817370,-0.495997,-21.297412,-0.685173,-10.733959
89.400000,14.896560,41.965100,-0.496552,-21.372650,-0.686275,-10.760018
89.500000,14.913260,42.118070,-0.497109,-21.450557,-0.687381,-10.787299
89.600000,14.929960,42.281440,-0.497665,-21.533761,-0.688489,-10.817154
89.700000,14.946580,42.433520,-0.498219,-21.611214,-0.689592,-10.844090
89.800000,14.963230,42.596070,-0.498774,-21.694000,-0.690699,-10.873590
89.900000,14.979910,42.750690,-0.499330,-21.772748,-0.691809,-10.900954
90.000000,14.996590,42.911080,-0.499886,-21.854434,-0.692920,-10.929701
90.100000,15.013260,43.067020,-0.500442,-21.933853,-0.694032,-10.957232
90.200000,15.029890,43.229390,-0.500996,-22.016548,-0.695142,-10.986338
90.300000,15.046510,43.393930,-0.501550,-22.100347,-0.696253,-11.015911
90.400000,15.063220,43.560970,-0.502107,-22.185420,-0.697371,-11.045958
90.500000,15.079970,43.722620,-0.502666,-22.267748,-0.698493,-11.074515
90.600000,15.096570,43.879200,-0.503219,-22.347493,-0.699606,-11.101810
90.700000,15.113190,44.045330,-0.503773,-22.432102,-0.700722,-11.131415
90.800000,15.129910,44.210040,-0.504330,-22.515988,-0.701846,-11.160493
90.900000,15.146620,44.381570,-0.504887,-22.603348,-0.702970,-11.191204
91.000000,15.163290,44.546080,-0.505443,-22.687132,-0.704093,-11.220080
91.100000,15.179960,44.717680,-0.505999,-22.774527,-0.705217,-11.250647
91.200000,15.196600,44.891950,-0.506553,-22.863282,-0.706340,-11.281810
91.300000,15.213300,45.056580,-0.507110,-22.947128,-0.707469,-11.310410
91.400000,15.229990,45.232750,-0.507666,-23.036850,-0.708599,-11.341817
91.500000,15.246620,45.407860,-0.508221,-23.126033,-0.709725,-11.372905
91.600000,15.263250,45.577160,-0.508775,-23.212257,-0.710853,-11.402441
91.700000,15.279950,45.744040,-0.509332,-23.297248,-0.711987,-11.431222
91.800000,15.296570,45.911540,-0.509886,-23.382555,-0.713117,-11.460126
91.900000,15.313200,46.093860,-0.510440,-23.475410,-0.714248,-11.492622
92.000000,15.329840,46.269590,-0.510995,-23.564909,-0.715382,-11.523366
92.100000,15.346560,46.447520,-0.511552,-23.655528,-0.716522,-11.554495
92.200000,15.363340,46.631480,-0.512111,-23.749218,-0.717668,-11.586974
92.300000,15.379930,46.804370,-0.512664,-23.837270,-0.718802,-11.616752
92.400000,15.396520,46.985660,-0.513217,-23.929600,-0.719938,-11.648515
92.500000,15.413210,47.171780,-0.513774,-24.024390,-0.721081,-11.681291
92.600000,15.429950,47.350570,-0.514332,-24.115447,-0.722229,-11.712109
92.700000,15.446630,47.533710,-0.514888,-24.208720,-0.723375,-11.743949
92.800000,15.463290,47.713460,-0.515443,-24.300266,-0.724520,-11.774864
92.900000,15.479930,47.907240,-0.515998,-24.398957,-0.725666,-11.809152
93.000000,15.496610,48.093170,-0.516554,-24.493650,-0.726815,-11.841365
93.100000,15.513330,48.288220,-0.517111,-24.592988,-0.727968,-11.875684
93.200000,15.529940,48.464560,-0.517665,-24.682798,-0.729116,-11.905385
93.300000,15.546610,48.655270,-0.518220,-24.779926,-0.730268,-11.938464
93.400000,15.563300,48.843300,-0.518777,-24.875688,-0.731424,-11.970762
93.500000,15.579970,49.031670,-0.519332,-24.971624,-0.732579,-12.003052
93.600000,15.596590,49.225410,-0.519886,-25.070295,-0.733732,-12.036591
93.700000,15.613220,49.413970,-0.520441,-25.166328,-0.734888,-12.068748
93.800000,15.629900,49.619100,-0.520997,-25.270800,-0.736048,-12.104797
93.900000,15.646540,49.809040,-0.521551,-25.367536,-0.737206,-12.137064
94.000000,15.663230,50.004930,-0.522108,-25.467302,-0.738370,-12.170628
94.100000,15.679860,50.206490,-0.522662,-25.569955,-0.739530,-12.205511
94.200000,15.696540,50.408710,-0.523218,-25.672945,-0.740696,-12.240398
94.300000,15.713220,50.606090,-0.523774,-25.773470,-0.741863,-12.273997
94.400000,15.729950,50.803080,-0.524332,-25.873796,-0.743034,-12.307346
94.500000,15.746610,51.007570,-0.524887,-25.977942,-0.744203,-12.342458
94.600000,15.763240,51.217430,-0.525441,-26.084823,-0.745370,-12.378779
94.700000,15.779920,51.413810,-0.525997,-26.184838,-0.746542,-12.411683
94.800000,15.796650,51.629910,-0.526555,-26.294897,-0.747720,-12.449188
94.900000,15.813320,51.831110,-0.527111,-26.397368,-0.748894,-12.483034
95.000000,15.829900,52.036760,-0.527663,-26.502104,-0.750063,-12.517916
95.100000,15.846560,52.253860,-0.528219,-26.612672,-0.751240,-12.555362
95.200000,15.863220,52.458890,-0.528774,-26.717093,-0.752417,-12.589789
95.300000,15.879890,52.668350,-0.529330,-26.823770,-0.753597,-12.625153
95.400000,15.896530,52.875750,-0.529884,-26.929398,-0.754777,-12.659932
95.500000,15.913250,53.087840,-0.530442,-27.037415,-0.755963,-12.695643
95.600000,15.929930,53.303170,-0.530998,-27.147082,-0.757148,-12.732045
95.700000,15.946630,53.521690,-0.531554,-27.258373,-0.758335,-12.769067
95.800000,15.963270,53.743450,-0.532109,-27.371314,-0.759520,-12.806792
95.900000,15.979940,53.961240,-0.532665,-27.482234,-0.760708,-12.843419
96.000000,15.996550,54.178730,-0.533218,-27.593001,-0.761894,-12.879907
96.100000,16.013240,54.402630,-0.533775,-27.707032,-0.763086,-12.917720
96.200000,16.029940,54.617370,-0.534331,-27.816398,-0.764281,-12.953225
96.300000,16.046540,54.850950,-0.534885,-27.935359,-0.765470,-12.993164
96.400000,16.063240,55.063360,-0.535441,-28.043539,-0.766667,-13.027869
96.500000,16.079910,55.299080,-0.535997,-28.163590,-0.767864,-13.067990
96.600000,16.096620,55.522170,-0.536554,-28.277209,-0.769065,-13.104959
96.700000,16.113240,55.748700,-0.537108,-28.392580,-0.770262,-13.142698
96.800000,16.129880,55.986180,-0.537663,-28.513527,-0.771460,-13.182868
96.900000,16.146570,56.206750,-0.538219,-28.625863,-0.772665,-13.218880
97.000000,16.163270,56.439210,-0.538776,-28.744254,-0.773871,-13.257549
97.100000,16.179960,56.678970,-0.539332,-28.866362,-0.775078,-13.297809
97.200000,16.196530,56.907280,-0.539884,-28.982640,-0.776277,-13.335367
97.300000,16.213200,57.153260,-0.540440,-29.107916,-0.777486,-13.376834
97.400000,16.229910,57.401590,-0.540997,-29.234390,-0.778699,-13.418673
97.500000,16.246620,57.631140,-0.541554,-29.351299,-0.779913,-13.455985
97.600000,16.263200,57.871420,-0.542107,-29.473672,-0.781119,-13.495798
97.700000,16.279900,58.117200,-0.542663,-29.598847,-0.782335,-13.536638
97.800000,16.296580,58.360940,-0.543219,-29.722983,-0.783552,-13.576884
97.900000,16.313270,58.604120,-0.543776,-29.846833,-0.784771,-13.616852
98.000000,16.329960,58.855200,-0.544332,-29.974707,-0.785991,-13.658515
98.100000,16.346600,59.104590,-0.544887,-30.101721,-0.787209,-13.699694
98.200000,16.363230,59.357030,-0.545441,-30.230287,-0.788428,-13.741449
98.300000,16.379930,59.606110,-0.545998,-30.357143,-0.789653,-13.782214
98.400000,16.396640,59.853430,-0.546555,-30.483102,-0.790881,-13.822420
98.500000,16.413200,60.099400,-0.547107,-30.608373,-0.792099,-13.862328
98.600000,16.429890,60.357540,-0.547663,-30.739843,-0.793328,-13.904768
98.700000,16.446550,60.618240,-0.548218,-30.872616,-0.794556,-13.947682
98.800000,16.463200,60.881260,-0.548773,-31.006571,-0.795785,-13.990992
98.900000,16.479820,61.142700,-0.549327,-31.139721,-0.797014,-14.033821
99.000000,16.496520,61.400440,-0.549884,-31.270987,-0.798250,-14.075572
99.100000,16.513290,61.657190,-0.550443,-31.401749,-0.799493,-14.116876
99.200000,16.529940,61.919850,-0.550998,-31.535521,-0.800728,-14.159512
99.300000,16.546590,62.188720,-0.551553,-31.672455,-0.801965,-14.203417
99.400000,16.563170,62.457760,-0.552106,-31.809476,-0.803198,-14.247284
99.500000,16.579940,62.725900,-0.552665,-31.946039,-0.804447,-14.290592
99.600000,16.596590,62.989940,-0.553220,-32.080513,-0.805688,-14.332942
99.700000,16.613320,63.263970,-0.553777,-32.220075,-0.806937,-14.377328
99.800000,16.629900,63.535260,-0.554330,-32.358242,-0.808177,-14.421098
99.900000,16.646550,63.807880,-0.554885,-32.497086,-0.809423,-14.464941
100.000000,16.663280,64.092270,-0.555443,-32.641925,-0.810676,-14.511207
100.100000,16.679920,64.362820,-0.555997,-32.779715,-0.811925,-14.554281
100.200000,16.696550,64.653190,-0.556552,-32.927599,-0.813174,-14.601689
100.300000,16.713210,64.926620,-0.557107,-33.066856,-0.814427,-14.645079
100.400000,16.729900,65.214420,-0.557663,-33.213431,-0.815684,-14.691519
100.500000,16.746540,65.496500,-0.558218,-33.357094,-0.816939,-14.736563
100.600000,16.763200,65.786690,-0.558773,-33.504886,-0.818197,-14.783249
100.700000,16.779860,66.067960,-0.559329,-33.648136,-0.819456,-14.827769
100.800000,16.796570,66.366740,-0.559886,-33.800303,-0.820721,-14.875998
100.900000,16.813230,66.667010,-0.560441,-33.953229,-0.821983,-14.924448
101.000000,16.829950,66.950960,-0.560998,-34.097844,-0.823252,-14.969010
101.100000,16.846600,67.249430,-0.561553,-34.249853,-0.824517,-15.016734
101.200000,16.863260,67.550990,-0.562109,-34.403437,-0.825784,-15.064967
101.300000,16.879990,67.844110,-0.562666,-34.552721,-0.827059,-15.111068
101.400000,16.896650,68.162070,-0.563222,-34.714657,-0.828329,-15.162610
101.500000,16.913300,68.456740,-0.563777,-34.864731,-0.829601,-15.208809
101.600000,16.929930,68.762250,-0.564331,-35.020326,-0.830872,-15.257271
101.700000,16.946610,69.067400,-0.564887,-35.175738,-0.832150,-15.305421
101.800000,16.963310,69.378520,-0.565444,-35.334190,-0.833430,-15.354696
101.900000,16.979960,69.689670,-0.565999,-35.492657,-0.834708,-15.403861
102.000000,16.996580,70.006900,-0.566553,-35.654221,-0.835985,-15.454227
102.100000,17.013220,70.309320,-0.567107,-35.808243,-0.837265,-15.501126
102.200000,17.029910,70.628990,-0.567664,-35.971049,-0.838551,-15.551592
102.300000,17.046600,70.949140,-0.568220,-36.134100,-0.839839,-15.601982
102.400000,17.063230,71.264090,-0.568774,-36.294503,-0.841124,-15.651121
102.500000,17.079860,71.582660,-0.569329,-36.456749,-0.842410,-15.700877
102.600000,17.096570,71.909450,-0.569886,-36.623182,-0.843704,-15.752156
102.700000,17.113290,72.234210,-0.570443,-36.788581,-0.845001,-15.802793
102.800000,17.129910,72.555180,-0.570997,-36.952050,-0.846291,-15.852540
102.900000,17.146540,72.885150,-0.571551,-37.120102,-0.847584,-15.904058
103.000000,17.163250,73.215310,-0.572108,-37.288251,-0.848885,-15.955332
103.100000,17.179920,73.556430,-0.572664,-37.461982,-0.850185,-16.008854
103.200000,17.196560,73.888890,-0.573219,-37.631303,-0.851483,-16.060338
103.300000,17.213240,74.224190,-0.573775,-37.802070,-0.852787,-16.112200
103.400000,17.229890,74.568190,-0.574330,-37.977267,-0.854090,-16.165796
103.500000,17.246590,74.919320,-0.574886,-38.156096,-0.855399,-16.220678
103.600000,17.263220,75.255560,-0.575441,-38.327342,-0.856704,-16.272231
103.700000,17.279870,75.605200,-0.575996,-38.505412,-0.858012,-16.326462
103.800000,17.296520,75.946780,-0.576551,-38.679377,-0.859321,-16.378757
103.900000,17.313250,76.295790,-0.577108,-38.857127,-0.860639,-16.432355
104.000000,17.329960,76.650860,-0.577665,-39.037962,-0.861957,-16.487085
104.100000,17.346570,77.011320,-0.578219,-39.221543,-0.863269,-16.542902
104.200000,17.363150,77.370100,-0.578772,-39.404268,-0.864580,-16.598194
104.300000,17.379910,77.722870,-0.579330,-39.583933,-0.865907,-16.651760
104.400000,17.396600,78.081720,-0.579887,-39.766693,-0.867231,-16.706518
104.500000,17.413260,78.448010,-0.580442,-39.953243,-0.868554,-16.762703
104.600000,17.429880,78.819550,-0.580996,-40.142467,-0.869875,-16.819854
104.700000,17.446560,79.198390,-0.581552,-40.335409,-0.871203,-16.878271
104.800000,17.463290,79.559880,-0.582110,-40.519514,-0.872536,-16.932713
104.900000,17.479980,79.941370,-0.582666,-40.713805,-0.873868,-16.991255
105.000000,17.496600,80.312170,-0.583220,-40.902652,-0.875197,-17.047407
105.100000,17.513270,80.694280,-0.583776,-41.097259,-0.876531,-17.105679
105.200000,17.529930,81.076230,-0.584331,-41.291785,-0.877866,-17.163715
105.300000,17.546620,81.461450,-0.584887,-41.487976,-0.879205,-17.222184
105.400000,17.563270,81.850620,-0.585442,-41.686178,-0.880543,-17.281325
105.500000,17.579920,82.238750,-0.585997,-41.883851,-0.881883,-17.340026
105.600000,17.596640,82.633860,-0.586555,-42.085079,-0.883230,-17.399880
105.700000,17.613330,83.024860,-0.587111,-42.284214,-0.884576,-17.458687
105.800000,17.629900,83.413710,-0.587663,-42.482254,-0.885915,-17.516991
105.900000,17.646550,83.819890,-0.588218,-42.689119,-0.887262,-17.578597
106.000000,17.663280,84.224400,-0.588776,-42.895135,-0.888617,-17.639509
106.100000,17.679970,84.625600,-0.589332,-43.099464,-0.889971,-17.699556
106.200000,17.696640,85.026610,-0.589888,-43.303697,-0.891325,-17.759366
106.300000,17.713250,85.437520,-0.590442,-43.512972,-0.892676,-17.821100
106.400000,17.729860,85.842940,-0.590995,-43.719450,-0.894029,-17.881459
106.500000,17.746530,86.259590,-0.591551,-43.931648,-0.895388,-17.943838
106.600000,17.763270,86.684330,-0.592109,-44.147967,-0.896755,-18.007558
106.700000,17.779920,87.105090,-0.592664,-44.362258,-0.898117,-18.070345
106.800000,17.796550,87.530300,-0.593218,-44.578816,-0.899479,-18.133845
106.900000,17.813230,87.954110,-0.593774,-44.794660,-0.900846,-18.196741
107.000000,17.829890,88.368410,-0.594330,-45.005662,-0.902214,-18.257462
107.100000,17.846570,88.805230,-0.594886,-45.228132,-0.903586,-18.322565
107.200000,17.863200,89.247220,-0.595440,-45.453236,-0.904955,-18.388561
107.300000,17.879900,89.673830,-0.595997,-45.670507,-0.906332,-18.451037
107.400000,17.896570,90.117200,-0.596552,-45.896313,-0.907708,-18.516760
107.500000,17.913250,90.564120,-0.597108,-46.123928,-0.909088,-18.582946
107.600000,17.929870,90.999260,-0.597662,-46.345543,-0.910464,-18.646557
107.700000,17.946570,91.449910,-0.598219,-46.575057,-0.911848,-18.712973
107.800000,17.963230,91.903760,-0.598774,-46.806201,-0.913231,-18.779849
107.900000,17.979910,92.360280,-0.599330,-47.038704,-0.914618,-18.846982
108.000000,17.996580,92.823330,-0.599886,-47.274534,-0.916006,-18.915203
108.100000,18.013230,93.277740,-0.600441,-47.505963,-0.917394,-18.981435
108.200000,18.029900,93.738810,-0.600997,-47.740784,-0.918786,-19.048732
108.300000,18.046590,94.216180,-0.601553,-47.983906,-0.920181,-19.119044
108.400000,18.063300,94.691010,-0.602110,-48.225735,-0.921580,-19.188538
108.500000,18.079900,95.161680,-0.602663,-48.465446,-0.922971,-19.257099
108.600000,18.096590,95.634380,-0.603220,-48.706190,-0.924372,-19.325658
108.700000,18.113250,96.120180,-0.603775,-48.953606,-0.925773,-19.396642
108.800000,18.129920,96.610760,-0.604331,-49.203456,-0.927176,-19.468299
108.900000,18.146550,97.089530,-0.604885,-49.447292,-0.928578,-19.537367
109.000000,18.163210,97.580560,-0.605440,-49.697371,-0.929985,-19.608578
109.100000,18.179860,98.083170,-0.605995,-49.953348,-0.931393,-19.681852
109.200000,18.196610,98.588660,-0.606554,-50.210792,-0.932811,-19.755252
109.300000,18.213310,99.081150,-0.607110,-50.461615,-0.934226,-19.825847
109.400000,18.229890,99.576870,-0.607663,-50.714083,-0.935634,-19.897011
109.500000,18.246560,100.100690,-0.608219,-50.980863,-0.937051,-19.973350
109.600000,18.263300,100.612020,-0.608777,-51.241281,-0.938477,-20.046785
109.700000,18.280000,101.111050,-0.609333,-51.495435,-0.939901,-20.117550
109.800000,18.296520,101.629460,-0.609884,-51.759459,-0.941311,-20.192193
109.900000,18.313260,102.151630,-0.610442,-52.025398,-0.942743,-20.266910
110.000000,18.329900,102.664630,-0.610997,-52.286667,-0.944167,-20.339688
110.100000,18.346590,103.201190,-0.611553,-52.559934,-0.945599,-20.416749
110.200000,18.363250,103.741100,-0.612108,-52.834908,-0.947029,-20.494221
110.300000,18.379860,104.254400,-0.612662,-53.096330,-0.948458,-20.566226
110.400000,18.396580,104.805720,-0.613219,-53.377115,-0.949897,-20.645236
110.500000,18.413270,105.359870,-0.613776,-53.659341,-0.951337,-20.724543
110.600000,18.429930,105.907530,-0.614331,-53.938262,-0.952776,-20.802316
110.700000,18.446500,106.451260,-0.614883,-54.215182,-0.954209,-20.879170
110.800000,18.463210,107.018310,-0.615440,-54.503978,-0.955656,-20.960032
110.900000,18.479940,107.576520,-0.615998,-54.788272,-0.957108,-21.038806
111.000000,18.496620,108.135140,-0.616554,-55.072775,-0.958556,-21.117435
111.100000,18.513180,108.699640,-0.617106,-55.360272,-0.959997,-21.197116
111.200000,18.529860,109.271420,-0.617662,-55.651477,-0.961450,-21.277674
111.300000,18.546560,109.832600,-0.618219,-55.937284,-0.962907,-21.355811
111.400000,18.563230,110.413070,-0.618774,-56.232915,-0.964364,-21.437430
111.500000,18.579900,110.995530,-0.619330,-56.529559,-0.965822,-21.519107
111.600000,18.596560,111.574760,-0.619885,-56.824559,-0.967282,-21.599848
111.700000,18.613230,112.170770,-0.620441,-57.128104,-0.968745,-21.683486
111.800000,18.629900,112.769870,-0.620997,-57.433223,-0.970210,-21.767383
111.900000,18.646640,113.369030,-0.621555,-57.738373,-0.971684,-21.850818
112.000000,18.663290,113.973270,-0.622110,-58.046110,-0.973151,-21.935064
112.100000,18.679930,114.588490,-0.622664,-58.359439,-0.974620,-22.021098
112.200000,18.696630,115.199940,-0.623221,-58.670848,-0.976096,-22.105943
112.300000,18.713310,115.827030,-0.623777,-58.990222,-0.977573,-22.193478
112.400000,18.729930,116.447050,-0.624331,-59.305996,-0.979047,-22.279424
112.500000,18.746580,117.068210,-0.624886,-59.622350,-0.980525,-22.365178
112.600000,18.763310,117.705800,-0.625444,-59.947072,-0.982013,-22.453555
112.700000,18.779980,118.345460,-0.625999,-60.272848,-0.983498,-22.542085
112.800000,18.796610,118.979350,-0.626554,-60.595685,-0.984981,-22.629237
112.900000,18.813230,119.623360,-0.627108,-60.923677,-0.986466,-22.717972
113.000000,18.829940,120.261020,-0.627665,-61.248435,-0.987960,-22.804956
113.100000,18.846620,120.923560,-0.628221,-61.585863,-0.989455,-22.896351
113.200000,18.863320,121.576770,-0.628777,-61.918541,-0.990953,-22.985566
113.300000,18.879890,122.220700,-0.629330,-62.246491,-0.992442,-23.072928
113.400000,18.896560,122.893710,-0.629885,-62.589253,-0.993942,-23.165200
113.500000,18.913240,123.562350,-0.630441,-62.929788,-0.995446,-23.256249
113.600000,18.929950,124.237430,-0.630998,-63.273604,-0.996954,-23.348065
113.700000,18.946570,124.927040,-0.631552,-63.624819,-0.998457,-23.442416
113.800000,18.963230,125.604790,-0.632108,-63.969994,-0.999965,-23.534070
113.900000,18.979920,126.286130,-0.632664,-64.316998,-1.001478,-23.625949
114.000000,18.996640,126.982140,-0.633221,-64.671473,-1.002997,-23.720117
114.100000,19.013280,127.666250,-0.633776,-65.019887,-1.004510,-23.811843
114.200000,19.029950,128.375720,-0.634332,-65.381217,-1.006029,-23.907841
114.300000,19.046610,129.088090,-0.634887,-65.744024,-1.007548,-24.003998
114.400000,19.063290,129.801180,-0.635443,-66.107198,-1.009072,-24.099842
114.500000,19.079960,130.515240,-0.635999,-66.470866,-1.010598,-24.195484
114.600000,19.096570,131.220230,-0.636552,-66.829914,-1.012120,-24.289176
114.700000,19.113200,131.959720,-0.637107,-67.206534,-1.013646,-24.388803
114.800000,19.129890,132.692120,-0.637663,-67.579542,-1.015181,-24.486568
114.900000,19.146570,133.428340,-0.638219,-67.954496,-1.016716,-24.584645
115.000000,19.163200,134.177980,-0.638773,-68.336284,-1.018250,-24.684888
115.100000,19.179840,134.924090,-0.639328,-68.716275,-1.019786,-24.784036
115.200000,19.196550,135.690230,-0.639885,-69.106467,-1.021332,-24.886275
115.300000,19.213240,136.460070,-0.640441,-69.498543,-1.022878,-24.988803
115.400000,19.229870,137.245120,-0.640996,-69.898366,-1.024421,-25.093816
115.500000,19.246510,138.035570,-0.641550,-70.300939,-1.025967,-25.199348
115.600000,19.263240,138.830260,-0.642108,-70.705671,-1.027524,-25.304994
115.700000,19.279950,139.628310,-0.642665,-71.112114,-1.029082,-25.410847
115.800000,19.296600,140.432880,-0.643220,-71.521878,-1.030636,-25.517576
115.900000,19.313240,141.237920,-0.643775,-71.931882,-1.032192,-25.623959
116.000000,19.329860,142.050110,-0.644329,-72.345527,-1.033748,-25.731230
116.100000,19.346590,142.893840,-0.644886,-72.775235,-1.035317,-25.843481
116.200000,19.363320,143.720150,-0.645444,-73.196071,-1.036889,-25.952106
116.300000,19.379940,144.550220,-0.645998,-73.618823,-1.038453,-26.061210
116.400000,19.396550,145.370150,-0.646552,-74.036409,-1.040018,-26.168046
116.500000,19.413250,146.241410,-0.647108,-74.480139,-1.041594,-26.283420
116.600000,19.429940,147.080550,-0.647665,-74.907509,-1.043172,-26.392562
116.700000,19.446590,147.950550,-0.648220,-75.350596,-1.044748,-26.506858
116.800000,19.463240,148.809080,-0.648775,-75.787842,-1.046327,-26.618610
116.900000,19.479900,149.669530,-0.649330,-76.226066,-1.047910,-26.730194
117.000000,19.496570,150.555050,-0.649886,-76.677057,-1.049496,-26.845737
117.100000,19.513230,151.448290,-0.650441,-77.131981,-1.051083,-26.962178
117.200000,19.529880,152.354400,-0.650996,-77.593459,-1.052672,-27.080427
117.300000,19.546550,153.234310,-0.651552,-78.041593,-1.054265,-27.193463
117.400000,19.563310,154.164220,-0.652110,-78.515193,-1.055870,-27.314624
117.500000,19.579980,155.072710,-0.652666,-78.977883,-1.057468,-27.431704
117.600000,19.596650,155.995710,-0.653222,-79.447963,-1.059070,-27.550832
117.700000,19.613260,156.924820,-0.653775,-79.921155,-1.060667,-27.670675
117.800000,19.629920,157.864820,-0.654331,-80.399893,-1.062273,-27.791777
117.900000,19.646680,158.834670,-0.654889,-80.893833,-1.063890,-27.917325
118.000000,19.663280,159.780870,-0.655443,-81.375729,-1.065495,-28.038604
118.100000,19.679860,160.737950,-0.655995,-81.863166,-1.067100,-28.161311
118.200000,19.696560,161.712860,-0.656552,-82.359683,-1.068720,-28.286269
118.300000,19.713230,162.693450,-0.657108,-82.859094,-1.070339,-28.411748
118.400000,19.729960,163.683140,-0.657665,-83.363139,-1.071966,-28.538092
118.500000,19.746550,164.672060,-0.658218,-83.866791,-1.073583,-28.664132
118.600000,19.763200,165.666870,-0.658773,-84.373444,-1.075208,-28.790469
118.700000,19.779840,166.681470,-0.659328,-84.890176,-1.076835,-28.919706
118.800000,19.796590,167.734470,-0.659886,-85.426464,-1.078475,-29.054708
118.900000,19.813260,168.739520,-0.660442,-85.938332,-1.080111,-29.181048
119.000000,19.829920,169.787550,-0.660997,-86.472089,-1.081747,-29.314269
119.100000,19.846570,170.855190,-0.661552,-87.015834,-1.083386,-29.450306
119.200000,19.863300,171.917330,-0.662110,-87.556777,-1.085035,-29.584559
119.300000,19.879920,172.980510,-0.662664,-88.098250,-1.086676,-29.718711
119.400000,19.896560,174.057050,-0.663219,-88.646528,-1.088321,-29.854496
119.500000,19.913280,175.158750,-0.663776,-89.207619,-1.089978,-29.993742
119.600000,19.929940,176.239960,-0.664331,-89.758275,-1.091631,-30.129040
119.700000,19.946630,177.352940,-0.664888,-90.325111,-1.093289,-30.269059
119.800000,19.963260,178.463060,-0.665442,-90.890490,-1.094945,-30.408141
119.900000,19.979910,179.576070,-0.665997,-91.457341,-1.096605,-30.547026
120.000000,19.996590,180.693650,-0.666553,-92.026520,-1.098271,-30.685967
120.021000,20.000090,180.923980,-0.666670,-92.143826,-1.098621,-30.714332
