Repository: abubakardawood/tissue-phantom-material-database

Title:
A Database of Silicone Phantom Materials for Modeling Human Tissue Mechanics Across Varying Stiffnesses

Description:
This dataset contains processed mechanical compression test data for soft silicone phantoms
fabricated using Ecoflex (Smooth-On) with varying base materials and thinner concentrations.
The dataset provides force–compression measurements together with derived engineering and
true stress–strain quantities, intended for mechanical characterization, constitutive model
fitting, and the design of tissue-equivalent phantoms.

All files in this dataset are processed outputs generated from raw experimental measurements.
The raw data files are not included in this archive.

File: data/EF10_37_5T/EF10_37_5T_A3.csv (part 2 of 2)
Speed (mm/min): 10;
Machine: INSTRON 5900;
Load cell: 1kN;
Time (s),Compression (mm),Load (N),Engineering Strain [-],Engineering Stress (kPa),True Strain [-],True Stress (kPa)
58.300000,9.713260,16.834120,-0.323775,-8.573547,-0.391230,-5.797644
58.400000,9.729910,16.881010,-0.324330,-8.597428,-0.392051,-5.809021
58.500000,9.746590,16.922510,-0.324886,-8.618564,-0.392874,-5.818510
58.600000,9.763290,16.969670,-0.325443,-8.642582,-0.393699,-5.829914
58.700000,9.779970,17.009410,-0.325999,-8.662821,-0.394524,-5.838750
58.800000,9.796620,17.057560,-0.326554,-8.687344,-0.395347,-5.850457
58.900000,9.813290,17.093740,-0.327110,-8.705770,-0.396173,-5.858029
59.000000,9.829970,17.147820,-0.327666,-8.733313,-0.397000,-5.871706
59.100000,9.846680,17.184250,-0.328223,-8.751867,-0.397828,-5.879306
59.200000,9.863300,17.227920,-0.328777,-8.774108,-0.398653,-5.889386
59.300000,9.879900,17.276800,-0.329330,-8.799002,-0.399478,-5.901227
59.400000,9.896590,17.319340,-0.329886,-8.820667,-0.400308,-5.910850
59.500000,9.913280,17.370610,-0.330443,-8.846779,-0.401138,-5.923426
59.600000,9.929920,17.409540,-0.330997,-8.866606,-0.401967,-5.931783
59.700000,9.946510,17.453400,-0.331550,-8.888944,-0.402794,-5.941811
59.800000,9.963200,17.501820,-0.332107,-8.913604,-0.403627,-5.953337
59.900000,9.979940,17.548490,-0.332665,-8.937373,-0.404463,-5.964225
60.000000,9.996690,17.592950,-0.333223,-8.960016,-0.405300,-5.974332
60.100000,10.013280,17.640080,-0.333776,-8.984019,-0.406129,-5.985369
60.200000,10.029900,17.675500,-0.334330,-9.002058,-0.406961,-5.992400
60.300000,10.046540,17.736210,-0.334885,-9.032978,-0.407795,-6.007972
60.400000,10.063270,17.774470,-0.335442,-9.052463,-0.408634,-6.015884
60.500000,10.079960,17.830400,-0.335999,-9.080948,-0.409471,-6.029762
60.600000,10.096560,17.867310,-0.336552,-9.099746,-0.410305,-6.037208
60.700000,10.113210,17.923240,-0.337107,-9.128231,-0.411142,-6.051041
60.800000,10.129870,17.959410,-0.337662,-9.146652,-0.411980,-6.058172
60.900000,10.146540,18.013650,-0.338218,-9.174277,-0.412819,-6.071371
61.000000,10.163170,18.061080,-0.338772,-9.198433,-0.413657,-6.082258
61.100000,10.179860,18.112880,-0.339329,-9.224814,-0.414499,-6.094570
61.200000,10.196550,18.158570,-0.339885,-9.248084,-0.415341,-6.104799
61.300000,10.213240,18.199950,-0.340441,-9.269158,-0.416184,-6.113554
61.400000,10.229840,18.254510,-0.340995,-9.296946,-0.417024,-6.126737
61.500000,10.246550,18.298990,-0.341552,-9.319599,-0.417869,-6.136474
61.600000,10.263230,18.346720,-0.342108,-9.343908,-0.418714,-6.147285
61.700000,10.279940,18.395810,-0.342665,-9.368909,-0.419561,-6.158515
61.800000,10.296640,18.449830,-0.343221,-9.396421,-0.420408,-6.171369
61.900000,10.313240,18.495900,-0.343775,-9.419885,-0.421251,-6.181567
62.000000,10.329900,18.536780,-0.344330,-9.440705,-0.422098,-6.189987
62.100000,10.346630,18.596640,-0.344888,-9.471191,-0.422949,-6.204694
62.200000,10.363310,18.641560,-0.345444,-9.494069,-0.423798,-6.214403
62.300000,10.379900,18.687520,-0.345997,-9.517476,-0.424643,-6.224461
62.400000,10.396570,18.737780,-0.346552,-9.543073,-0.425493,-6.235899
62.500000,10.413240,18.786240,-0.347108,-9.567753,-0.426344,-6.246710
62.600000,10.429900,18.838150,-0.347663,-9.594191,-0.427194,-6.258643
62.700000,10.446620,18.884610,-0.348221,-9.617853,-0.428049,-6.268718
62.800000,10.463260,18.926340,-0.348775,-9.639106,-0.428901,-6.277223
62.900000,10.479920,18.977870,-0.349331,-9.665350,-0.429754,-6.288947
63.000000,10.496580,19.028900,-0.349886,-9.691339,-0.430608,-6.300475
63.100000,10.513250,19.080610,-0.350442,-9.717675,-0.431463,-6.312197
63.200000,10.529870,19.135910,-0.350996,-9.745839,-0.432316,-6.325092
63.300000,10.546530,19.173890,-0.351551,-9.765182,-0.433172,-6.332222
63.400000,10.563270,19.236110,-0.352109,-9.796870,-0.434033,-6.347304
63.500000,10.579950,19.279840,-0.352665,-9.819142,-0.434891,-6.356274
63.600000,10.596630,19.341560,-0.353221,-9.850576,-0.435751,-6.371145
63.700000,10.613250,19.386570,-0.353775,-9.873499,-0.436608,-6.380502
63.800000,10.629990,19.441480,-0.354333,-9.901464,-0.437471,-6.393049
63.900000,10.646630,19.499350,-0.354888,-9.930937,-0.438331,-6.406570
64.000000,10.663250,19.544410,-0.355442,-9.953886,-0.439190,-6.415860
64.100000,10.679920,19.593300,-0.355997,-9.978786,-0.440052,-6.426365
64.200000,10.696570,19.643430,-0.356552,-10.004317,-0.440915,-6.437254
64.300000,10.713230,19.701630,-0.357108,-10.033958,-0.441778,-6.450755
64.400000,10.729940,19.762420,-0.357665,-10.064918,-0.442645,-6.465052
64.500000,10.746520,19.803380,-0.358217,-10.085779,-0.443506,-6.472878
64.600000,10.763230,19.860340,-0.358774,-10.114788,-0.444374,-6.485862
64.700000,10.779930,19.909410,-0.359331,-10.139779,-0.445242,-6.496242
64.800000,10.796640,19.964730,-0.359888,-10.167953,-0.446112,-6.508629
64.900000,10.813230,20.019670,-0.360441,-10.195934,-0.446976,-6.520901
65.000000,10.829890,20.071990,-0.360996,-10.222581,-0.447845,-6.532266
65.100000,10.846600,20.131110,-0.361553,-10.252690,-0.448717,-6.545796
65.200000,10.863290,20.182040,-0.362110,-10.278629,-0.449589,-6.556638
65.300000,10.879940,20.236060,-0.362665,-10.306141,-0.450459,-6.568468
65.400000,10.896610,20.286140,-0.363220,-10.331646,-0.451332,-6.578982
65.500000,10.913260,20.347240,-0.363775,-10.362764,-0.452204,-6.593046
65.600000,10.929920,20.406880,-0.364331,-10.393139,-0.453077,-6.606600
65.700000,10.946590,20.458400,-0.364886,-10.419378,-0.453951,-6.617489
65.800000,10.963210,20.508560,-0.365440,-10.444924,-0.454824,-6.627927
65.900000,10.979880,20.569480,-0.365996,-10.475950,-0.455700,-6.641794
66.000000,10.996550,20.616710,-0.366552,-10.500004,-0.456577,-6.651210
66.100000,11.013240,20.673090,-0.367108,-10.528718,-0.457455,-6.663542
66.200000,11.029880,20.728530,-0.367663,-10.556954,-0.458332,-6.675556
66.300000,11.046520,20.780810,-0.368217,-10.583580,-0.459210,-6.686522
66.400000,11.063240,20.840470,-0.368775,-10.613964,-0.460092,-6.699803
66.500000,11.079920,20.894640,-0.369331,-10.641553,-0.460974,-6.711301
66.600000,11.096570,20.958870,-0.369886,-10.674265,-0.461854,-6.726007
66.700000,11.113210,21.009120,-0.370440,-10.699857,-0.462735,-6.736198
66.800000,11.129920,21.068290,-0.370997,-10.729992,-0.463620,-6.749194
66.900000,11.146620,21.120630,-0.371554,-10.756649,-0.464505,-6.759973
67.000000,11.163330,21.177830,-0.372111,-10.785780,-0.465392,-6.772273
67.100000,11.179950,21.238180,-0.372665,-10.816516,-0.466275,-6.785579
67.200000,11.196530,21.295550,-0.373218,-10.845735,-0.467156,-6.797915
67.300000,11.213230,21.355280,-0.373774,-10.876155,-0.468044,-6.810927
67.400000,11.229940,21.415100,-0.374331,-10.906621,-0.468934,-6.823931
67.500000,11.246570,21.468970,-0.374886,-10.934057,-0.469821,-6.835036
67.600000,11.263210,21.541740,-0.375440,-10.971118,-0.470708,-6.852118
67.700000,11.279900,21.585680,-0.375997,-10.993497,-0.471600,-6.859978
67.800000,11.296560,21.651460,-0.376552,-11.026998,-0.472490,-6.874760
67.900000,11.313200,21.715080,-0.377107,-11.059399,-0.473380,-6.888826
68.000000,11.329880,21.775170,-0.377663,-11.090003,-0.474273,-6.901723
68.100000,11.346550,21.826180,-0.378218,-11.115982,-0.475166,-6.911714
68.200000,11.363230,21.892100,-0.378774,-11.149555,-0.476061,-6.926390
68.300000,11.379930,21.939480,-0.379331,-11.173685,-0.476957,-6.935160
68.400000,11.396590,22.006700,-0.379886,-11.207920,-0.477852,-6.950185
68.500000,11.413210,22.069060,-0.380440,-11.239680,-0.478746,-6.963652
68.600000,11.429910,22.126570,-0.380997,-11.268970,-0.479645,-6.975526
68.700000,11.446640,22.188450,-0.381555,-11.300485,-0.480546,-6.988732
68.800000,11.463290,22.251900,-0.382110,-11.332800,-0.481444,-7.002427
68.900000,11.479910,22.315920,-0.382664,-11.365405,-0.482341,-7.016277
69.000000,11.496590,22.371030,-0.383220,-11.393472,-0.483242,-7.027269
69.100000,11.513290,22.438570,-0.383776,-11.427870,-0.484145,-7.042124
69.200000,11.529960,22.497940,-0.384332,-11.458107,-0.485047,-7.054390
69.300000,11.546590,22.557740,-0.384886,-11.488563,-0.485948,-7.066772
69.400000,11.563240,22.613510,-0.385441,-11.516966,-0.486851,-7.077851
69.500000,11.579920,22.675080,-0.385997,-11.548323,-0.487756,-7.090701
69.600000,11.596630,22.744100,-0.386554,-11.583475,-0.488664,-7.105833
69.700000,11.613250,22.804570,-0.387108,-11.614272,-0.489567,-7.118291
69.800000,11.629890,22.873810,-0.387663,-11.649536,-0.490472,-7.133442
69.900000,11.646540,22.939450,-0.388218,-11.682966,-0.491379,-7.147428
70.000000,11.663260,23.005870,-0.388775,-11.716793,-0.492291,-7.161593
70.100000,11.679930,23.070290,-0.389331,-11.749602,-0.493200,-7.175118
70.200000,11.696550,23.134180,-0.389885,-11.782141,-0.494108,-7.188461
70.300000,11.713210,23.197210,-0.390440,-11.814242,-0.495018,-7.201485
70.400000,11.729940,23.263870,-0.390998,-11.848192,-0.495934,-7.215572
70.500000,11.746600,23.325890,-0.391553,-11.879778,-0.496846,-7.228211
70.600000,11.763250,23.391620,-0.392108,-11.913254,-0.497759,-7.241968
70.700000,11.779900,23.456750,-0.392663,-11.946425,-0.498672,-7.255502
70.800000,11.796590,23.522310,-0.393220,-11.979814,-0.499588,-7.269116
70.900000,11.813250,23.590620,-0.393775,-12.014604,-0.500504,-7.283553
71.000000,11.829870,23.658700,-0.394329,-12.049277,-0.501418,-7.297898
71.100000,11.846550,23.722690,-0.394885,-12.081867,-0.502337,-7.310919
71.200000,11.863240,23.792200,-0.395441,-12.117268,-0.503257,-7.325599
71.300000,11.879930,23.855610,-0.395998,-12.149562,-0.504177,-7.338364
71.400000,11.896590,23.928170,-0.396553,-12.186517,-0.505097,-7.353917
71.500000,11.913200,23.994930,-0.397107,-12.220517,-0.506015,-7.367669
71.600000,11.929860,24.053880,-0.397662,-12.250540,-0.506937,-7.378966
71.700000,11.946600,24.131730,-0.398220,-12.290189,-0.507863,-7.395990
71.800000,11.963280,24.193530,-0.398776,-12.321664,-0.508788,-7.408080
71.900000,11.979890,24.265990,-0.399330,-12.358567,-0.509709,-7.423425
72.000000,11.996600,24.329140,-0.399887,-12.390729,-0.510637,-7.435842
72.100000,12.013260,24.394280,-0.400442,-12.423905,-0.511563,-7.448852
72.200000,12.029950,24.467110,-0.400998,-12.460997,-0.512491,-7.464158
72.300000,12.046630,24.540660,-0.401554,-12.498456,-0.513420,-7.479647
72.400000,12.063260,24.612630,-0.402109,-12.535110,-0.514346,-7.494633
72.500000,12.079890,24.681160,-0.402663,-12.570012,-0.515274,-7.508533
72.600000,12.096600,24.757000,-0.403220,-12.608637,-0.516207,-7.524582
72.700000,12.113270,24.825750,-0.403776,-12.643651,-0.517138,-7.538452
72.800000,12.129910,24.896640,-0.404330,-12.679755,-0.518069,-7.552945
72.900000,12.146590,24.966440,-0.404886,-12.715303,-0.519003,-7.567051
73.000000,12.163260,25.043670,-0.405442,-12.754636,-0.519937,-7.583371
73.100000,12.179950,25.105280,-0.405998,-12.786014,-0.520873,-7.594914
73.200000,12.196540,25.178770,-0.406551,-12.823442,-0.521805,-7.610055
73.300000,12.213260,25.246310,-0.407109,-12.857840,-0.522744,-7.623302
73.400000,12.229940,25.328020,-0.407665,-12.899455,-0.523682,-7.640803
73.500000,12.246600,25.396670,-0.408220,-12.934418,-0.524620,-7.654330
73.600000,12.263250,25.477040,-0.408775,-12.975350,-0.525559,-7.671351
73.700000,12.279910,25.546680,-0.409330,-13.010817,-0.526498,-7.685095
73.800000,12.296580,25.620170,-0.409886,-13.048245,-0.527440,-7.699952
73.900000,12.313260,25.698600,-0.410442,-13.088190,-0.528382,-7.716247
74.000000,12.330040,25.766880,-0.411001,-13.122964,-0.529331,-7.729408
74.100000,12.346560,25.847030,-0.411552,-13.163784,-0.530267,-7.746203
74.200000,12.363170,25.914820,-0.412106,-13.198309,-0.531208,-7.759211
74.300000,12.379870,25.994660,-0.412662,-13.238972,-0.532155,-7.775747
74.400000,12.396560,26.072110,-0.413219,-13.278417,-0.533103,-7.791527
74.500000,12.413190,26.148390,-0.413773,-13.317266,-0.534048,-7.806941
74.600000,12.429900,26.222050,-0.414330,-13.354780,-0.534999,-7.821494
74.700000,12.446580,26.297290,-0.414886,-13.393100,-0.535949,-7.836490
74.800000,12.463200,26.372130,-0.415440,-13.431216,-0.536896,-7.851351
74.900000,12.479880,26.446280,-0.415996,-13.468980,-0.537847,-7.865938
75.000000,12.496560,26.526410,-0.416552,-13.509790,-0.538800,-7.882260
75.100000,12.513230,26.609370,-0.417108,-13.552041,-0.539753,-7.899381
75.200000,12.529910,26.679510,-0.417664,-13.587763,-0.540707,-7.912648
75.300000,12.546610,26.758880,-0.418220,-13.628186,-0.541663,-7.928601
75.400000,12.563210,26.837960,-0.418774,-13.668461,-0.542615,-7.944469
75.500000,12.579860,26.921070,-0.419329,-13.710788,-0.543570,-7.961462
75.600000,12.596590,27.007770,-0.419886,-13.754944,-0.544531,-7.979431
75.700000,12.613280,27.085730,-0.420443,-13.794649,-0.545491,-7.994790
75.800000,12.629900,27.158690,-0.420997,-13.831807,-0.546447,-8.008662
75.900000,12.646530,27.244440,-0.421551,-13.875479,-0.547405,-8.026257
76.000000,12.663260,27.331260,-0.422109,-13.919696,-0.548369,-8.044072
76.100000,12.679940,27.414680,-0.422665,-13.962182,-0.549332,-8.060861
76.200000,12.696630,27.485590,-0.423221,-13.998296,-0.550296,-8.073923
76.300000,12.713250,27.570310,-0.423775,-14.041444,-0.551257,-8.091031
76.400000,12.729930,27.644760,-0.424331,-14.079361,-0.552222,-8.105051
76.500000,12.746590,27.740720,-0.424886,-14.128233,-0.553188,-8.125340
76.600000,12.763310,27.818450,-0.425444,-14.167820,-0.554157,-8.140211
76.700000,12.779900,27.901730,-0.425997,-14.210234,-0.555120,-8.156722
76.800000,12.796530,27.982040,-0.426551,-14.251136,-0.556086,-8.172300
76.900000,12.813230,28.066330,-0.427108,-14.294064,-0.557057,-8.188960
77.000000,12.829950,28.143660,-0.427665,-14.333448,-0.558031,-8.203534
77.100000,12.846550,28.226980,-0.428218,-14.375883,-0.558998,-8.219866
77.200000,12.863210,28.325220,-0.428774,-14.425916,-0.559970,-8.240463
77.300000,12.879940,28.406080,-0.429331,-14.467098,-0.560947,-8.255919
77.400000,12.896630,28.489850,-0.429888,-14.509761,-0.561922,-8.272194
77.500000,12.913290,28.579850,-0.430443,-14.555598,-0.562896,-8.290243
77.600000,12.929930,28.659930,-0.430998,-14.596382,-0.563871,-8.305376
77.700000,12.946580,28.748950,-0.431553,-14.641720,-0.564847,-8.323047
77.800000,12.963210,28.837750,-0.432107,-14.686945,-0.565822,-8.340614
77.900000,12.979900,28.927040,-0.432663,-14.732420,-0.566802,-8.358242
78.000000,12.996520,29.013220,-0.433217,-14.776312,-0.567779,-8.374957
78.100000,13.013170,29.106640,-0.433772,-14.823890,-0.568759,-8.393697
78.200000,13.029920,29.194310,-0.434331,-14.868540,-0.569746,-8.410677
78.300000,13.046600,29.274830,-0.434887,-14.909548,-0.570729,-8.425585
78.400000,13.063200,29.368600,-0.435440,-14.957305,-0.571709,-8.444296
78.500000,13.079850,29.459140,-0.435995,-15.003417,-0.572692,-8.462002
78.600000,13.096550,29.545300,-0.436552,-15.047298,-0.573680,-8.478375
78.700000,13.113250,29.636220,-0.437108,-15.093603,-0.574668,-8.496063
78.800000,13.129930,29.725850,-0.437664,-15.139251,-0.575656,-8.513341
78.900000,13.146540,29.814360,-0.438218,-15.184329,-0.576641,-8.530283
79.000000,13.163220,29.904040,-0.438774,-15.230003,-0.577632,-8.547473
79.100000,13.179910,30.006880,-0.439330,-15.282378,-0.578623,-8.568366
79.200000,13.196630,30.091480,-0.439888,-15.325465,-0.579618,-8.583982
79.300000,13.213320,30.188870,-0.440444,-15.375065,-0.580612,-8.603210
79.400000,13.229920,30.289220,-0.440997,-15.426173,-0.581601,-8.623272
79.500000,13.246620,30.385620,-0.441554,-15.475269,-0.582597,-8.642102
79.600000,13.263310,30.479720,-0.442110,-15.523194,-0.583594,-8.660229
79.700000,13.279950,30.573880,-0.442665,-15.571149,-0.584589,-8.678346
79.800000,13.296600,30.665250,-0.443220,-15.617684,-0.585585,-8.695614
79.900000,13.313290,30.756090,-0.443776,-15.663948,-0.586585,-8.712659
80.000000,13.329940,30.854340,-0.444331,-15.713986,-0.587583,-8.731770
80.100000,13.346590,30.954880,-0.444886,-15.765191,-0.588582,-8.751473
80.200000,13.363250,31.053770,-0.445442,-15.815555,-0.589583,-8.770648
80.300000,13.379930,31.150600,-0.445998,-15.864870,-0.590586,-8.789175
80.400000,13.396630,31.244650,-0.446554,-15.912770,-0.591592,-8.806853
80.500000,13.413300,31.343210,-0.447110,-15.962966,-0.592596,-8.825764
80.600000,13.429930,31.450240,-0.447664,-16.017476,-0.593599,-8.847023
80.700000,13.446550,31.540490,-0.448218,-16.063440,-0.594603,-8.863512
80.800000,13.463230,31.646780,-0.448774,-16.117573,-0.595611,-8.884420
80.900000,13.480040,31.744590,-0.449335,-16.167387,-0.596628,-8.902820
81.000000,13.496650,31.851900,-0.449888,-16.222039,-0.597634,-8.923933
81.100000,13.513220,31.952010,-0.450441,-16.273025,-0.598639,-8.942993
81.200000,13.529900,32.046830,-0.450997,-16.321316,-0.599651,-8.960457
81.300000,13.546600,32.151990,-0.451553,-16.374874,-0.600665,-8.980745
81.400000,13.563260,32.251750,-0.452109,-16.425681,-0.601678,-8.999488
81.500000,13.579910,32.358460,-0.452664,-16.480028,-0.602692,-9.020118
81.600000,13.596570,32.464570,-0.453219,-16.534070,-0.603707,-9.040515
81.700000,13.613250,32.560040,-0.453775,-16.582692,-0.604724,-9.057881
81.800000,13.629920,32.671120,-0.454331,-16.639265,-0.605742,-9.079537
81.900000,13.646540,32.779290,-0.454885,-16.694355,-0.606758,-9.100349
82.000000,13.663200,32.882720,-0.455440,-16.747032,-0.607777,-9.119764
82.100000,13.679880,32.990940,-0.455996,-16.802148,-0.608799,-9.140436
82.200000,13.696590,33.093700,-0.456553,-16.854483,-0.609823,-9.159518
82.300000,13.713250,33.207620,-0.457108,-16.912502,-0.610845,-9.181656
82.400000,13.729840,33.306190,-0.457661,-16.962703,-0.611865,-9.199530
82.500000,13.746580,33.415750,-0.458219,-17.018502,-0.612894,-9.220295
82.600000,13.763290,33.523510,-0.458776,-17.073383,-0.613923,-9.240519
82.700000,13.779960,33.635160,-0.459332,-17.130246,-0.614950,-9.261776
82.800000,13.796580,33.745010,-0.459886,-17.186192,-0.615975,-9.282503
82.900000,13.813240,33.857410,-0.460441,-17.243437,-0.617004,-9.303846
83.000000,13.829930,33.968720,-0.460998,-17.300127,-0.618035,-9.324809
83.100000,13.846620,34.081150,-0.461554,-17.357387,-0.619068,-9.346016
83.200000,13.863220,34.194460,-0.462107,-17.415095,-0.620096,-9.367452
83.300000,13.879900,34.304370,-0.462663,-17.471072,-0.621130,-9.387848
83.400000,13.896530,34.417780,-0.463218,-17.528831,-0.622163,-9.409167
83.500000,13.913250,34.542880,-0.463775,-17.592544,-0.623201,-9.433562
83.600000,13.929940,34.647880,-0.464331,-17.646020,-0.624239,-9.452420
83.700000,13.946530,34.752690,-0.464884,-17.699400,-0.625272,-9.471226
83.800000,13.963210,34.878400,-0.465440,-17.763423,-0.626312,-9.495610
83.900000,13.979920,34.993220,-0.465997,-17.821901,-0.627354,-9.516942
84.000000,13.996610,35.108010,-0.466554,-17.880363,-0.628397,-9.538214
84.100000,14.013220,35.227870,-0.467107,-17.941407,-0.629435,-9.560844
84.200000,14.029910,35.345190,-0.467664,-18.001157,-0.630480,-9.582670
84.300000,14.046580,35.462990,-0.468219,-18.061152,-0.631524,-9.604572
84.400000,14.063300,35.575790,-0.468777,-18.118601,-0.632573,-9.625024
84.500000,14.079940,35.699020,-0.469331,-18.181362,-0.633617,-9.648279
84.600000,14.096630,35.816840,-0.469888,-18.241367,-0.634666,-9.669974
84.700000,14.113290,35.937380,-0.470443,-18.302757,-0.635714,-9.692353
84.800000,14.129980,36.057310,-0.470999,-18.363837,-0.636766,-9.714482
84.900000,14.146610,36.188500,-0.471554,-18.430652,-0.637814,-9.739610
85.000000,14.163200,36.306140,-0.472107,-18.490565,-0.638861,-9.761046
85.100000,14.179880,36.420770,-0.472663,-18.548946,-0.639915,-9.781552
85.200000,14.196610,36.546680,-0.473220,-18.613071,-0.640973,-9.804987
85.300000,14.213310,36.675660,-0.473777,-18.678760,-0.642030,-9.829193
85.400000,14.229870,36.799560,-0.474329,-18.741862,-0.643080,-9.852053
85.500000,14.246530,36.920200,-0.474884,-18.803303,-0.644137,-9.873909
85.600000,14.263240,37.035700,-0.475441,-18.862127,-0.645198,-9.894292
85.700000,14.279930,37.170170,-0.475998,-18.930612,-0.646259,-9.919685
85.800000,14.296610,37.294010,-0.476554,-18.993683,-0.647321,-9.942174
85.900000,14.313270,37.423070,-0.477109,-19.059413,-0.648382,-9.965996
86.000000,14.329880,37.555500,-0.477663,-19.126859,-0.649442,-9.990673
86.100000,14.346540,37.680630,-0.478218,-19.190587,-0.650505,-10.013303
86.200000,14.363290,37.811520,-0.478776,-19.257249,-0.651576,-10.037334
86.300000,14.379920,37.940990,-0.479331,-19.323188,-0.652640,-10.060991
86.400000,14.396550,38.077560,-0.479885,-19.392742,-0.653705,-10.086456
86.500000,14.413230,38.200690,-0.480441,-19.455452,-0.654775,-10.108255
86.600000,14.429930,38.338530,-0.480998,-19.525653,-0.655847,-10.133859
86.700000,14.446520,38.471140,-0.481551,-19.593191,-0.656913,-10.158077
86.800000,14.463200,38.600590,-0.482107,-19.659119,-0.657986,-10.181327
86.900000,14.479900,38.734860,-0.482663,-19.727502,-0.659061,-10.205760
87.000000,14.496560,38.869520,-0.483219,-19.796084,-0.660135,-10.230247
87.100000,14.513170,39.004740,-0.483772,-19.864951,-0.661207,-10.254837
87.200000,14.529830,39.145940,-0.484328,-19.936864,-0.662284,-10.280889
87.300000,14.546590,39.279300,-0.484886,-20.004783,-0.663368,-10.304737
87.400000,14.563260,39.420040,-0.485442,-20.076462,-0.664447,-10.330504
87.500000,14.579970,39.559930,-0.485999,-20.147707,-0.665530,-10.355941
87.600000,14.596570,39.697280,-0.486552,-20.217659,-0.666607,-10.380710
87.700000,14.613220,39.831270,-0.487107,-20.285899,-0.667689,-10.404489
87.800000,14.629940,39.978660,-0.487665,-20.360964,-0.668776,-10.431641
87.900000,14.646640,40.118510,-0.488221,-20.432189,-0.669863,-10.456759
88.000000,14.663240,40.252410,-0.488775,-20.500384,-0.670945,-10.480316
88.100000,14.679880,40.395580,-0.489329,-20.573300,-0.672030,-10.506181
88.200000,14.696580,40.530900,-0.489886,-20.642218,-0.673121,-10.529884
88.300000,14.713240,40.681220,-0.490441,-20.718775,-0.674210,-10.557431
88.400000,14.729930,40.828620,-0.490998,-20.793845,-0.675303,-10.584116
88.500000,14.746570,40.974580,-0.491552,-20.868182,-0.676393,-10.610379
88.600000,14.763210,41.116950,-0.492107,-20.940691,-0.677484,-10.635630
88.700000,14.779940,41.272270,-0.492665,-21.019795,-0.678583,-10.664084
88.800000,14.796640,41.428150,-0.493221,-21.099184,-0.679681,-10.692616
88.900000,14.813250,41.567140,-0.493775,-21.169971,-0.680774,-10.716768
89.000000,14.829890,41.715450,-0.494330,-21.245504,-0.681870,-10.743221
89.100000,14.846600,41.866940,-0.494887,-21.322657,-0.682972,-10.770359
89.200000,14.863320,42.013750,-0.495444,-21.397427,-0.684076,-10.796200
89.300000,14.879900,42.158840,-0.495997,-21.471321,-0.685172,-10.821617
89.400000,14.896560,42.309280,-0.496552,-21.547939,-0.686275,-10.848267
89.500000,14.913270,42.454510,-0.497109,-21.621904,-0.687382,-10.873461
89.600000,14.929970,42.607080,-0.497666,-21.699608,-0.688489,-10.900458
89.700000,14.946590,42.748450,-0.498220,-21.771607,-0.689593,-10.924564
89.800000,14.963260,42.915180,-0.498775,-21.856522,-0.690701,-10.955028
89.900000,14.979930,43.064660,-0.499331,-21.932651,-0.691810,-10.980999
90.000000,14.996590,43.223880,-0.499886,-22.013741,-0.692920,-11.009373
90.100000,15.013260,43.381390,-0.500442,-22.093961,-0.694032,-11.037215
90.200000,15.029900,43.532730,-0.500997,-22.171037,-0.695143,-11.063422
90.300000,15.046520,43.697610,-0.501551,-22.255010,-0.696253,-11.092995
90.400000,15.063220,43.862260,-0.502107,-22.338866,-0.697371,-11.122357
90.500000,15.079960,44.014560,-0.502665,-22.416431,-0.698492,-11.148468
90.600000,15.096550,44.171200,-0.503218,-22.496207,-0.699605,-11.175703
90.700000,15.113160,44.332010,-0.503772,-22.578107,-0.700720,-11.203889
90.800000,15.129910,44.504190,-0.504330,-22.665798,-0.701846,-11.234748
90.900000,15.146600,44.668800,-0.504887,-22.749633,-0.702969,-11.263647
91.000000,15.163270,44.832150,-0.505442,-22.832827,-0.704092,-11.292149
91.100000,15.179940,44.995700,-0.505998,-22.916122,-0.705216,-11.320610
91.200000,15.196590,45.167140,-0.506553,-23.003436,-0.706340,-11.350976
91.300000,15.213290,45.335800,-0.507110,-23.089333,-0.707469,-11.380509
91.400000,15.229990,45.500190,-0.507666,-23.173056,-0.708599,-11.408876
91.500000,15.246600,45.671080,-0.508220,-23.260090,-0.709724,-11.438847
91.600000,15.263220,45.839850,-0.508774,-23.346044,-0.710851,-11.468184
91.700000,15.279920,46.006810,-0.509331,-23.431076,-0.711985,-11.496910
91.800000,15.296560,46.179430,-0.509885,-23.518991,-0.713116,-11.527002
91.900000,15.313190,46.355280,-0.510440,-23.608550,-0.714248,-11.557810
92.000000,15.329850,46.529710,-0.510995,-23.697387,-0.715383,-11.588141
92.100000,15.346550,46.701950,-0.511552,-23.785108,-0.716522,-11.617796
92.200000,15.363340,46.882680,-0.512111,-23.877153,-0.717668,-11.649392
92.300000,15.379920,47.056540,-0.512664,-23.965699,-0.718801,-11.679348
92.400000,15.396510,47.229000,-0.513217,-24.053532,-0.719937,-11.708851
92.500000,15.413210,47.410770,-0.513774,-24.146107,-0.721081,-11.740473
92.600000,15.429930,47.589640,-0.514331,-24.237205,-0.722228,-11.771259
92.700000,15.446610,47.768430,-0.514887,-24.328262,-0.723373,-11.801956
92.800000,15.463270,47.950410,-0.515442,-24.420943,-0.724519,-11.833355
92.900000,15.479930,48.133210,-0.515998,-24.514043,-0.725666,-11.864854
93.000000,15.496630,48.320270,-0.516554,-24.609311,-0.726816,-11.897265
93.100000,15.513350,48.500180,-0.517112,-24.700939,-0.727970,-11.927795
93.200000,15.529940,48.689960,-0.517665,-24.797593,-0.729116,-11.960755
93.300000,15.546620,48.878340,-0.518221,-24.893534,-0.730269,-11.993190
93.400000,15.563320,49.057680,-0.518777,-24.984871,-0.731425,-12.023286
93.500000,15.579990,49.247720,-0.519333,-25.081658,-0.732581,-12.055925
93.600000,15.596590,49.442520,-0.519886,-25.180869,-0.733732,-12.089679
93.700000,15.613240,49.624890,-0.520441,-25.273749,-0.734889,-12.120245
93.800000,15.629910,49.810830,-0.520997,-25.368447,-0.736048,-12.151562
93.900000,15.646550,50.010690,-0.521552,-25.470235,-0.737207,-12.186192
94.000000,15.663260,50.206510,-0.522109,-25.569966,-0.738372,-12.219665
94.100000,15.679890,50.402520,-0.522663,-25.669793,-0.739533,-12.253142
94.200000,15.696540,50.604440,-0.523218,-25.772630,-0.740696,-12.287926
94.300000,15.713210,50.797680,-0.523774,-25.871046,-0.741862,-12.320473
94.400000,15.729940,50.992920,-0.524331,-25.970481,-0.743034,-12.353344
94.500000,15.746600,51.193980,-0.524887,-26.072880,-0.744202,-12.387573
94.600000,15.763230,51.402240,-0.525441,-26.178946,-0.745369,-12.423454
94.700000,15.779900,51.594670,-0.525997,-26.276950,-0.746541,-12.455362
94.800000,15.796630,51.794940,-0.526554,-26.378946,-0.747718,-12.488998
94.900000,15.813310,52.009730,-0.527110,-26.488338,-0.748893,-12.526061
95.000000,15.829890,52.209230,-0.527663,-26.589942,-0.750063,-12.559414
95.100000,15.846550,52.415600,-0.528218,-26.695046,-0.751239,-12.594233
95.200000,15.863210,52.617210,-0.528774,-26.797725,-0.752417,-12.627794
95.300000,15.879880,52.821850,-0.529329,-26.901947,-0.753597,-12.661957
95.400000,15.896520,53.029810,-0.529884,-27.007860,-0.754776,-12.696827
95.500000,15.913250,53.245820,-0.530442,-27.117873,-0.755963,-12.733423
95.600000,15.929940,53.452450,-0.530998,-27.223109,-0.757148,-12.767693
95.700000,15.946630,53.671300,-0.531554,-27.334569,-0.758335,-12.804760
95.800000,15.963260,53.889110,-0.532109,-27.445498,-0.759519,-12.841511
95.900000,15.979940,54.097360,-0.532665,-27.551559,-0.760708,-12.875817
96.000000,15.996550,54.303280,-0.533218,-27.656433,-0.761894,-12.909516
96.100000,16.013230,54.531680,-0.533774,-27.772757,-0.763085,-12.948372
96.200000,16.029920,54.740960,-0.534331,-27.879342,-0.764279,-12.982555
96.300000,16.046520,54.962130,-0.534884,-27.991983,-0.765468,-13.019519
96.400000,16.063230,55.179200,-0.535441,-28.102536,-0.766667,-13.055286
96.500000,16.079920,55.409200,-0.535997,-28.219674,-0.767865,-13.094004
96.600000,16.096620,55.627770,-0.536554,-28.330991,-0.769065,-13.129884
96.700000,16.113260,55.850750,-0.537109,-28.444553,-0.770263,-13.166737
96.800000,16.129890,56.073540,-0.537663,-28.558019,-0.771461,-13.203429
96.900000,16.146570,56.302670,-0.538219,-28.674714,-0.772665,-13.241438
97.000000,16.163280,56.529060,-0.538776,-28.790014,-0.773871,-13.278645
97.100000,16.179950,56.756100,-0.539332,-28.905644,-0.775077,-13.315915
97.200000,16.196520,56.988450,-0.539884,-29.023979,-0.776277,-13.354397
97.300000,16.213210,57.213920,-0.540440,-29.138810,-0.777486,-13.391022
97.400000,16.229920,57.446540,-0.540997,-29.257283,-0.778699,-13.429171
97.500000,16.246620,57.685330,-0.541554,-29.378897,-0.779913,-13.468638
97.600000,16.263220,57.929290,-0.542107,-29.503145,-0.781120,-13.509274
97.700000,16.279910,58.153540,-0.542664,-29.617355,-0.782336,-13.545092
97.800000,16.296600,58.403710,-0.543220,-29.744765,-0.783553,-13.586814
97.900000,16.313290,58.637750,-0.543776,-29.863961,-0.784772,-13.624646
98.000000,16.329980,58.883500,-0.544333,-29.989120,-0.785992,-13.665062
98.100000,16.346610,59.128800,-0.544887,-30.114051,-0.787210,-13.705296
98.200000,16.363240,59.369660,-0.545441,-30.236720,-0.788428,-13.744363
98.300000,16.379930,59.613900,-0.545998,-30.361110,-0.789653,-13.784015
98.400000,16.396640,59.855420,-0.546555,-30.484115,-0.790881,-13.822880
98.500000,16.413200,60.107060,-0.547107,-30.612274,-0.792099,-13.864095
98.600000,16.429890,60.342270,-0.547663,-30.732066,-0.793328,-13.901250
98.700000,16.446560,60.602060,-0.548219,-30.864376,-0.794557,-13.943949
98.800000,16.463220,60.856330,-0.548774,-30.993874,-0.795787,-13.985242
98.900000,16.479820,61.117170,-0.549327,-31.126719,-0.797014,-14.027961
99.000000,16.496520,61.374030,-0.549884,-31.257537,-0.798250,-14.069517
99.100000,16.513280,61.624560,-0.550443,-31.385131,-0.799492,-14.109416
99.200000,16.529940,61.880260,-0.550998,-31.515358,-0.800728,-14.150459
99.300000,16.546580,62.142060,-0.551553,-31.648691,-0.801964,-14.192771
99.400000,16.563160,62.403410,-0.552105,-31.781796,-0.803197,-14.234897
99.500000,16.579950,62.672550,-0.552665,-31.918868,-0.804448,-14.278427
99.600000,16.596600,62.936120,-0.553220,-32.053103,-0.805689,-14.320685
99.700000,16.613320,63.204040,-0.553777,-32.189553,-0.806937,-14.363708
99.800000,16.629910,63.470580,-0.554330,-32.325301,-0.808177,-14.406406
99.900000,16.646560,63.740130,-0.554885,-32.462582,-0.809423,-14.449571
100.000000,16.663290,64.010960,-0.555443,-32.600514,-0.810677,-14.492787
100.100000,16.679940,64.282690,-0.555998,-32.738905,-0.811926,-14.536139
100.200000,16.696580,64.567670,-0.556553,-32.884044,-0.813176,-14.582342
100.300000,16.713230,64.841060,-0.557108,-33.023281,-0.814429,-14.625758
100.400000,16.729930,65.118250,-0.557664,-33.164452,-0.815686,-14.669820
100.500000,16.746570,65.390200,-0.558219,-33.302955,-0.816941,-14.712613
100.600000,16.763230,65.683840,-0.558774,-33.452505,-0.818199,-14.760104
100.700000,16.779880,65.958730,-0.559329,-33.592505,-0.819457,-14.803232
100.800000,16.796570,66.250100,-0.559886,-33.740899,-0.820721,-14.849853
100.900000,16.813230,66.540400,-0.560441,-33.888747,-0.821983,-14.896104
101.000000,16.829950,66.843390,-0.560998,-34.043059,-0.823252,-14.944960
101.100000,16.846580,67.123840,-0.561553,-34.185891,-0.824516,-14.988713
101.200000,16.863250,67.419360,-0.562108,-34.336398,-0.825784,-15.035623
101.300000,16.879980,67.718990,-0.562666,-34.488998,-0.827058,-15.083212
101.400000,16.896640,68.014210,-0.563221,-34.639353,-0.828329,-15.129730
101.500000,16.913300,68.318330,-0.563777,-34.794240,-0.829601,-15.178059
101.600000,16.929930,68.610580,-0.564331,-34.943081,-0.830872,-15.223617
101.700000,16.946620,68.918190,-0.564887,-35.099746,-0.832150,-15.272344
101.800000,16.963300,69.229700,-0.565443,-35.258397,-0.833429,-15.321771
101.900000,16.979950,69.537520,-0.565998,-35.415168,-0.834707,-15.370242
102.000000,16.996580,69.844230,-0.566553,-35.571374,-0.835985,-15.418317
102.100000,17.013230,70.149810,-0.567108,-35.727005,-0.837266,-15.465946
102.200000,17.029920,70.465750,-0.567664,-35.887912,-0.838552,-15.515636
102.300000,17.046620,70.768540,-0.568221,-36.042121,-0.839841,-15.562243
102.400000,17.063250,71.090290,-0.568775,-36.205987,-0.841125,-15.612927
102.500000,17.079860,71.405130,-0.569329,-36.366334,-0.842410,-15.661938
102.600000,17.096580,71.729370,-0.569886,-36.531468,-0.843705,-15.712696
102.700000,17.113310,72.044670,-0.570444,-36.692049,-0.845002,-15.761302
102.800000,17.129920,72.354890,-0.570997,-36.850043,-0.846292,-15.808767
102.900000,17.146550,72.691310,-0.571552,-37.021380,-0.847585,-15.861749
103.000000,17.163250,73.012390,-0.572108,-37.184905,-0.848885,-15.911111
103.100000,17.179930,73.344210,-0.572664,-37.353899,-0.850185,-15.962654
103.200000,17.196570,73.687460,-0.573219,-37.528715,-0.851484,-16.016543
103.300000,17.213250,74.004600,-0.573775,-37.690233,-0.852788,-16.064520
103.400000,17.229910,74.343240,-0.574330,-37.862701,-0.854092,-16.117003
103.500000,17.246610,74.694470,-0.574887,-38.041581,-0.855400,-16.171971
103.600000,17.263240,75.024340,-0.575441,-38.209583,-0.856705,-16.222209
103.700000,17.279880,75.369350,-0.575996,-38.385295,-0.858012,-16.275519
103.800000,17.296530,75.713290,-0.576551,-38.560462,-0.859322,-16.328389
103.900000,17.313260,76.052860,-0.577109,-38.733404,-0.860640,-16.380021
104.000000,17.329970,76.396290,-0.577666,-38.908311,-0.861958,-16.432316
104.100000,17.346560,76.760020,-0.578219,-39.093557,-0.863268,-16.488933
104.200000,17.363160,77.117860,-0.578772,-39.275804,-0.864581,-16.544068
104.300000,17.379920,77.470790,-0.579331,-39.455549,-0.865908,-16.597740
104.400000,17.396620,77.831150,-0.579887,-39.639079,-0.867232,-16.652879
104.500000,17.413270,78.188100,-0.580442,-39.820872,-0.868554,-16.707152
104.600000,17.429880,78.540400,-0.580996,-40.000297,-0.869875,-16.760285
104.700000,17.446560,78.921770,-0.581552,-40.194527,-0.871203,-16.819320
104.800000,17.463270,79.295490,-0.582109,-40.384861,-0.872535,-16.876470
104.900000,17.479960,79.663880,-0.582665,-40.572481,-0.873867,-16.932303
105.000000,17.496610,80.020790,-0.583220,-40.754254,-0.875198,-16.985544
105.100000,17.513270,80.397940,-0.583776,-40.946335,-0.876531,-17.042861
105.200000,17.529920,80.786670,-0.584331,-41.144313,-0.877865,-17.102429
105.300000,17.546610,81.167440,-0.584887,-41.338238,-0.879205,-17.160040
105.400000,17.563280,81.536770,-0.585443,-41.526336,-0.880544,-17.215047
105.500000,17.579930,81.929290,-0.585998,-41.726245,-0.881884,-17.274763
105.600000,17.596640,82.314750,-0.586555,-41.922558,-0.883230,-17.332686
105.700000,17.613330,82.708440,-0.587111,-42.123063,-0.884576,-17.392149
105.800000,17.629910,83.098030,-0.587664,-42.321479,-0.885916,-17.450684
105.900000,17.646550,83.485930,-0.588218,-42.519035,-0.887262,-17.508559
106.000000,17.663270,83.886240,-0.588776,-42.722911,-0.888616,-17.568701
106.100000,17.679980,84.290700,-0.589333,-42.928901,-0.889972,-17.629497
106.200000,17.696650,84.693290,-0.589888,-43.133938,-0.891326,-17.689731
106.300000,17.713250,85.090830,-0.590442,-43.336404,-0.892676,-17.748785
106.400000,17.729870,85.490590,-0.590996,-43.540000,-0.894030,-17.808049
106.500000,17.746530,85.907930,-0.591551,-43.752549,-0.895388,-17.870685
106.600000,17.763280,86.319760,-0.592109,-43.962293,-0.896756,-17.931809
106.700000,17.779940,86.729700,-0.592665,-44.171073,-0.898119,-17.992439
106.800000,17.796560,87.143880,-0.593219,-44.382014,-0.899480,-18.053775
106.900000,17.813240,87.576350,-0.593775,-44.602269,-0.900847,-18.118572
107.000000,17.829900,87.989060,-0.594330,-44.812460,-0.902215,-18.179071
107.100000,17.846580,88.412700,-0.594886,-45.028218,-0.903587,-18.241562
107.200000,17.863210,88.837640,-0.595440,-45.244639,-0.904956,-18.304156
107.300000,17.879920,89.278920,-0.595997,-45.469381,-0.906334,-18.369751
107.400000,17.896580,89.710280,-0.596553,-45.689070,-0.907709,-18.433134
107.500000,17.913260,90.153850,-0.597109,-45.914979,-0.909088,-18.498747
107.600000,17.929870,90.579040,-0.597662,-46.131526,-0.910464,-18.560451
107.700000,17.946560,91.028690,-0.598219,-46.360531,-0.911847,-18.626796
107.800000,17.963230,91.491710,-0.598774,-46.596345,-0.913231,-18.695650
107.900000,17.979910,91.937460,-0.599330,-46.823364,-0.914618,-18.760702
108.000000,17.996570,92.379780,-0.599886,-47.048636,-0.916005,-18.824833
108.100000,18.013220,92.848160,-0.600441,-47.287180,-0.917393,-18.894034
108.200000,18.029890,93.308040,-0.600996,-47.521395,-0.918785,-18.961211
108.300000,18.046580,93.766580,-0.601553,-47.754927,-0.920180,-19.027823
108.400000,18.063300,94.232650,-0.602110,-47.992295,-0.921580,-19.095654
108.500000,18.079890,94.695720,-0.602663,-48.228134,-0.922970,-19.162822
108.600000,18.096570,95.179440,-0.603219,-48.474491,-0.924371,-19.233757
108.700000,18.113240,95.645870,-0.603775,-48.712042,-0.925772,-19.300945
108.800000,18.129910,96.118770,-0.604330,-48.952888,-0.927176,-19.369173
108.900000,18.146540,96.604600,-0.604885,-49.200319,-0.928578,-19.439800
109.000000,18.163190,97.087300,-0.605440,-49.446156,-0.929983,-19.509492
109.100000,18.179850,97.576530,-0.605995,-49.695319,-0.931392,-19.580204
109.200000,18.196610,98.080080,-0.606554,-49.951775,-0.932811,-19.653343
109.300000,18.213290,98.558030,-0.607110,-50.195192,-0.934225,-19.721206
109.400000,18.229880,99.052490,-0.607663,-50.447019,-0.935633,-19.792249
109.500000,18.246540,99.556400,-0.608218,-50.703658,-0.937050,-19.864781
109.600000,18.263280,100.080090,-0.608776,-50.970371,-0.938475,-19.940833
109.700000,18.279970,100.575200,-0.609332,-51.222529,-0.939898,-20.010986
109.800000,18.296530,101.083040,-0.609884,-51.481170,-0.941312,-20.083611
109.900000,18.313260,101.609090,-0.610442,-51.749085,-0.942743,-20.159270
110.000000,18.329910,102.114780,-0.610997,-52.006630,-0.944168,-20.230735
110.100000,18.346590,102.633370,-0.611553,-52.270746,-0.945599,-20.304415
110.200000,18.363250,103.162830,-0.612108,-52.540398,-0.947029,-20.379983
110.300000,18.379870,103.686740,-0.612662,-52.807223,-0.948458,-20.454227
110.400000,18.396590,104.222530,-0.613220,-53.080099,-0.949898,-20.530338
110.500000,18.413280,104.769300,-0.613776,-53.358566,-0.951338,-20.608359
110.600000,18.429940,105.307730,-0.614331,-53.632786,-0.952777,-20.684485
110.700000,18.446510,105.844080,-0.614884,-53.905947,-0.954210,-20.760061
110.800000,18.463220,106.400980,-0.615441,-54.189574,-0.955657,-20.839107
110.900000,18.479950,106.950850,-0.615998,-54.469621,-0.957108,-20.916425
111.000000,18.496610,107.511310,-0.616554,-54.755061,-0.958556,-20.995627
111.100000,18.513190,108.059440,-0.617106,-55.034221,-0.959998,-21.072255
111.200000,18.529860,108.624210,-0.617662,-55.321856,-0.961450,-21.151648
111.300000,18.546550,109.195400,-0.618218,-55.612761,-0.962906,-21.231932
111.400000,18.563230,109.755550,-0.618774,-55.898043,-0.964364,-21.309769
111.500000,18.579890,110.330810,-0.619330,-56.191020,-0.965822,-21.390254
111.600000,18.596550,110.915340,-0.619885,-56.488719,-0.967281,-21.472209
111.700000,18.613230,111.493800,-0.620441,-56.783326,-0.968745,-21.552622
111.800000,18.629890,112.082130,-0.620996,-57.082960,-0.970209,-21.634651
111.900000,18.646630,112.682010,-0.621554,-57.388476,-0.971683,-21.718420
112.000000,18.663280,113.268180,-0.622109,-57.687010,-0.973150,-21.799383
112.100000,18.679920,113.872890,-0.622664,-57.994987,-0.974619,-21.883596
112.200000,18.696620,114.485190,-0.623221,-58.306828,-0.976096,-21.968808
112.300000,18.713300,115.089320,-0.623777,-58.614509,-0.977572,-22.052146
112.400000,18.729930,115.707090,-0.624331,-58.929137,-0.979047,-22.137850
112.500000,18.746600,116.333760,-0.624887,-59.248297,-0.980527,-22.224826
112.600000,18.763330,116.956980,-0.625444,-59.565701,-0.982015,-22.310671
112.700000,18.779970,117.580130,-0.625999,-59.883068,-0.983497,-22.396327
112.800000,18.796610,118.215860,-0.626554,-60.206843,-0.984981,-22.484025
112.900000,18.813240,118.846880,-0.627108,-60.528219,-0.986466,-22.570489
113.000000,18.829930,119.482770,-0.627664,-60.852075,-0.987960,-22.657398
113.100000,18.846620,120.136010,-0.628221,-61.184767,-0.989455,-22.747232
113.200000,18.863310,120.774110,-0.628777,-61.509749,-0.990952,-22.833834
113.300000,18.879890,121.423930,-0.629330,-61.840700,-0.992442,-22.922513
113.400000,18.896550,122.081720,-0.629885,-62.175709,-0.993942,-23.012163
113.500000,18.913230,122.738010,-0.630441,-62.509955,-0.995445,-23.101117
113.600000,18.929940,123.425160,-0.630998,-62.859918,-0.996953,-23.195435
113.700000,18.946580,124.095570,-0.631553,-63.201355,-0.998457,-23.286371
113.800000,18.963250,124.780300,-0.632108,-63.550085,-0.999967,-23.379547
113.900000,18.979940,125.455470,-0.632665,-63.893946,-1.001480,-23.470504
114.000000,18.996660,126.134420,-0.633222,-64.239733,-1.002999,-23.561721
114.100000,19.013290,126.834090,-0.633776,-64.596072,-1.004511,-23.656610
114.200000,19.029940,127.522950,-0.634331,-64.946905,-1.006028,-23.749048
114.300000,19.046610,128.233260,-0.634887,-65.308663,-1.007548,-23.845042
114.400000,19.063310,128.944340,-0.635444,-65.670813,-1.009074,-23.940711
114.500000,19.079960,129.638760,-0.635999,-66.024478,-1.010598,-24.032998
114.600000,19.096580,130.354800,-0.636553,-66.389154,-1.012121,-24.128961
114.700000,19.113210,131.072480,-0.637107,-66.754666,-1.013647,-24.224801
114.800000,19.129910,131.807020,-0.637664,-67.128764,-1.015182,-24.323190
114.900000,19.146600,132.544070,-0.638220,-67.504141,-1.016719,-24.421648
115.000000,19.163220,133.278870,-0.638774,-67.878371,-1.018251,-24.519432
115.100000,19.179860,134.033910,-0.639329,-68.262910,-1.019788,-24.620475
115.200000,19.196560,134.785260,-0.639885,-68.645569,-1.021333,-24.720276
115.300000,19.213240,135.551530,-0.640441,-69.035827,-1.022878,-24.822430
115.400000,19.229890,136.331470,-0.640996,-69.433048,-1.024423,-24.926719
115.500000,19.246530,137.109920,-0.641551,-69.829509,-1.025969,-25.030318
115.600000,19.263230,137.900730,-0.642108,-70.232265,-1.027523,-25.135589
115.700000,19.279940,138.685870,-0.642665,-70.632134,-1.029081,-25.239357
115.800000,19.296590,139.496900,-0.643220,-71.045188,-1.030635,-25.347526
115.900000,19.313230,140.281020,-0.643774,-71.444537,-1.032191,-25.450378
116.000000,19.329860,141.104540,-0.644329,-71.863952,-1.033748,-25.559948
116.100000,19.346570,141.929110,-0.644886,-72.283902,-1.035315,-25.669050
116.200000,19.363300,142.754760,-0.645443,-72.704402,-1.036887,-25.777831
116.300000,19.379950,143.564070,-0.645998,-73.116580,-1.038454,-25.883391
116.400000,19.396570,144.395740,-0.646552,-73.540147,-1.040020,-25.992593
116.500000,19.413260,145.247710,-0.647109,-73.974051,-1.041595,-26.104802
116.600000,19.429960,146.097030,-0.647665,-74.406606,-1.043174,-26.216027
116.700000,19.446580,146.940840,-0.648219,-74.836355,-1.044747,-26.325983
116.800000,19.463210,147.809110,-0.648774,-75.278562,-1.046324,-26.439813
116.900000,19.479870,148.667270,-0.649329,-75.715619,-1.047907,-26.551272
117.000000,19.496550,149.537830,-0.649885,-76.158991,-1.049494,-26.664405
117.100000,19.513220,150.433730,-0.650441,-76.615270,-1.051082,-26.781583
117.200000,19.529870,151.323820,-0.650996,-77.068589,-1.052671,-26.897271
117.300000,19.546530,152.209240,-0.651551,-77.519529,-1.054263,-27.011602
117.400000,19.563290,153.130430,-0.652110,-77.988688,-1.055868,-27.131511
117.500000,19.579970,154.043090,-0.652666,-78.453502,-1.057467,-27.249595
117.600000,19.596640,154.955320,-0.653221,-78.918096,-1.059069,-27.367112
117.700000,19.613270,155.877880,-0.653776,-79.387952,-1.060668,-27.486041
117.800000,19.629930,156.815030,-0.654331,-79.865239,-1.062274,-27.606937
117.900000,19.646690,157.774550,-0.654890,-80.353918,-1.063891,-27.730968
118.000000,19.663290,158.716340,-0.655443,-80.833568,-1.065496,-27.851772
118.100000,19.679870,159.658890,-0.655996,-81.313605,-1.067101,-27.972232
118.200000,19.696570,160.647250,-0.656552,-81.816973,-1.068721,-28.099848
118.300000,19.713230,161.601240,-0.657108,-82.302836,-1.070339,-28.221011
118.400000,19.729960,162.601580,-0.657665,-82.812305,-1.071966,-28.349523
118.500000,19.746550,163.588470,-0.658218,-83.314924,-1.073583,-28.475513
118.600000,19.763200,164.590740,-0.658773,-83.825376,-1.075208,-28.603453
118.700000,19.779850,165.612990,-0.659328,-84.346003,-1.076836,-28.734293
118.800000,19.796590,166.661060,-0.659886,-84.879781,-1.078475,-28.868773
118.900000,19.813280,167.689320,-0.660443,-85.403469,-1.080112,-28.999374
119.000000,19.829920,168.718000,-0.660997,-85.927372,-1.081747,-29.129608
119.100000,19.846570,169.808170,-0.661552,-86.482591,-1.083386,-29.269831
119.200000,19.863310,170.879930,-0.662110,-87.028434,-1.085036,-29.406008
119.300000,19.879920,171.944110,-0.662664,-87.570416,-1.086676,-29.540654
119.400000,19.896550,173.042950,-0.663218,-88.130051,-1.088320,-29.680585
119.500000,19.913280,174.131870,-0.663776,-88.684633,-1.089978,-29.817902
119.600000,19.929930,175.228730,-0.664331,-89.243259,-1.091630,-29.956196
119.700000,19.946620,176.349170,-0.664887,-89.813895,-1.093288,-30.097774
119.800000,19.963250,177.458800,-0.665442,-90.379025,-1.094944,-30.237056
119.900000,19.979910,178.584580,-0.665997,-90.952380,-1.096605,-30.378368
120.000000,19.996590,179.708150,-0.666553,-91.524609,-1.098271,-30.518606
120.021000,20.000090,179.941790,-0.666670,-91.643601,-1.098621,-30.547592
