Repository: abubakardawood/tissue-phantom-material-database

Title:
A Database of Silicone Phantom Materials for Modeling Human Tissue Mechanics Across Varying Stiffnesses

Description:
This dataset contains processed mechanical compression test data for soft silicone phantoms
fabricated using Ecoflex (Smooth-On) with varying base materials and thinner concentrations.
The dataset provides force–compression measurements together with derived engineering and
true stress–strain quantities, intended for mechanical characterization, constitutive model
fitting, and the design of tissue-equivalent phantoms.

All files in this dataset are processed outputs generated from raw experimental measurements.
The raw data files are not included in this archive.

File: data/EF10_37_5T/EF10_37_5T_A4.csv (part 2 of 2)
Speed (mm/min): 10;
Machine: INSTRON 5900;
Load cell: 1kN;
Time (s),Compression (mm),Load (N),Engineering Strain [-],Engineering Stress (kPa),True Strain [-],True Stress (kPa)
58.300000,9.713290,16.425110,-0.323776,-8.365240,-0.391231,-5.656773
58.400000,9.729940,16.470820,-0.324331,-8.388520,-0.392052,-5.667860
58.500000,9.746600,16.506380,-0.324887,-8.406630,-0.392875,-5.675428
58.600000,9.763270,16.556330,-0.325442,-8.432070,-0.393698,-5.687917
58.700000,9.779960,16.601860,-0.325999,-8.455258,-0.394523,-5.698855
58.800000,9.796610,16.642990,-0.326554,-8.476205,-0.395347,-5.708269
58.900000,9.813260,16.690500,-0.327109,-8.500402,-0.396171,-5.719847
59.000000,9.829940,16.726870,-0.327665,-8.518925,-0.396998,-5.727574
59.100000,9.846650,16.780130,-0.328222,-8.546050,-0.397827,-5.741051
59.200000,9.863290,16.821130,-0.328776,-8.566931,-0.398653,-5.750327
59.300000,9.879890,16.864200,-0.329330,-8.588867,-0.399478,-5.760298
59.400000,9.896590,16.908210,-0.329886,-8.611281,-0.400308,-5.770537
59.500000,9.913280,16.952630,-0.330443,-8.633904,-0.401138,-5.780893
59.600000,9.929930,16.998490,-0.330998,-8.657260,-0.401968,-5.791727
59.700000,9.946520,17.044940,-0.331551,-8.680917,-0.402795,-5.802753
59.800000,9.963210,17.080920,-0.332107,-8.699241,-0.403627,-5.810162
59.900000,9.979950,17.131230,-0.332665,-8.724864,-0.404463,-5.822407
60.000000,9.996690,17.174820,-0.333223,-8.747064,-0.405300,-5.832341
60.100000,10.013290,17.225210,-0.333776,-8.772727,-0.406130,-5.844599
60.200000,10.029900,17.268370,-0.334330,-8.794709,-0.406961,-5.854374
60.300000,10.046540,17.313330,-0.334885,-8.817607,-0.407795,-5.864725
60.400000,10.063260,17.359510,-0.335442,-8.841126,-0.408633,-5.875441
60.500000,10.079950,17.402500,-0.335998,-8.863020,-0.409471,-5.885060
60.600000,10.096560,17.447540,-0.336552,-8.885959,-0.410305,-5.895372
60.700000,10.113210,17.497650,-0.337107,-8.911480,-0.411142,-5.907358
60.800000,10.129880,17.542430,-0.337663,-8.934286,-0.411980,-5.917511
60.900000,10.146540,17.592390,-0.338218,-8.959731,-0.412819,-5.929388
61.000000,10.163180,17.640200,-0.338773,-8.984080,-0.413658,-5.940519
61.100000,10.179860,17.693530,-0.339329,-9.011241,-0.414499,-5.953468
61.200000,10.196540,17.738060,-0.339885,-9.033920,-0.415341,-5.963429
61.300000,10.213230,17.784160,-0.340441,-9.057398,-0.416184,-5.973889
61.400000,10.229830,17.831050,-0.340994,-9.081279,-0.417023,-5.984614
61.500000,10.246540,17.881850,-0.341551,-9.107151,-0.417869,-5.996592
61.600000,10.263230,17.924220,-0.342108,-9.128730,-0.418714,-6.005722
61.700000,10.279930,17.971830,-0.342664,-9.152978,-0.419560,-6.016579
61.800000,10.296650,18.022580,-0.343222,-9.178825,-0.420409,-6.028453
61.900000,10.313230,18.066480,-0.343774,-9.201183,-0.421251,-6.038052
62.000000,10.329900,18.116550,-0.344330,-9.226683,-0.422098,-6.049659
62.100000,10.346630,18.164480,-0.344888,-9.251094,-0.422949,-6.060506
62.200000,10.363300,18.221320,-0.345443,-9.280042,-0.423797,-6.074313
62.300000,10.379900,18.263070,-0.345997,-9.301305,-0.424643,-6.083085
62.400000,10.396560,18.309120,-0.346552,-9.324758,-0.425492,-6.093245
62.500000,10.413220,18.363930,-0.347107,-9.352673,-0.426343,-6.106291
62.600000,10.429870,18.412120,-0.347662,-9.377216,-0.427193,-6.117111
62.700000,10.446610,18.461340,-0.348220,-9.402283,-0.428049,-6.128217
62.800000,10.463250,18.511530,-0.348775,-9.427845,-0.428900,-6.139648
62.900000,10.479910,18.565440,-0.349330,-9.455301,-0.429753,-6.152278
63.000000,10.496560,18.609140,-0.349885,-9.477557,-0.430607,-6.161499
63.100000,10.513240,18.659840,-0.350441,-9.503378,-0.431462,-6.173002
63.200000,10.529870,18.708450,-0.350996,-9.528135,-0.432316,-6.183801
63.300000,10.546540,18.762110,-0.351551,-9.555464,-0.433172,-6.196228
63.400000,10.563260,18.812760,-0.352109,-9.581260,-0.434032,-6.207615
63.500000,10.579940,18.858170,-0.352665,-9.604387,-0.434891,-6.217259
63.600000,10.596620,18.910770,-0.353221,-9.631176,-0.435750,-6.229246
63.700000,10.613240,18.961060,-0.353775,-9.656789,-0.436607,-6.240461
63.800000,10.629980,19.016680,-0.354333,-9.685116,-0.437471,-6.253363
63.900000,10.646630,19.062710,-0.354888,-9.708558,-0.438331,-6.263111
64.000000,10.663250,19.117160,-0.355442,-9.736290,-0.439190,-6.275607
64.100000,10.679910,19.159400,-0.355997,-9.757802,-0.440052,-6.284054
64.200000,10.696560,19.222460,-0.356552,-9.789918,-0.440914,-6.299303
64.300000,10.713220,19.267300,-0.357107,-9.812755,-0.441777,-6.308548
64.400000,10.729930,19.323020,-0.357664,-9.841133,-0.442644,-6.321311
64.500000,10.746520,19.377010,-0.358217,-9.868630,-0.443506,-6.333516
64.600000,10.763220,19.425970,-0.358774,-9.893565,-0.444373,-6.344011
64.700000,10.779930,19.477790,-0.359331,-9.919957,-0.445242,-6.355409
64.800000,10.796640,19.532670,-0.359888,-9.947907,-0.446112,-6.367775
64.900000,10.813230,19.585350,-0.360441,-9.974737,-0.446976,-6.379433
65.000000,10.829890,19.639940,-0.360996,-10.002539,-0.447845,-6.391659
65.100000,10.846600,19.687400,-0.361553,-10.026710,-0.448717,-6.401520
65.200000,10.863290,19.754330,-0.362110,-10.060798,-0.449589,-6.417686
65.300000,10.879940,19.800970,-0.362665,-10.084551,-0.450459,-6.427241
65.400000,10.896620,19.857090,-0.363221,-10.113133,-0.451332,-6.439834
65.500000,10.913270,19.906130,-0.363776,-10.138109,-0.452204,-6.450111
65.600000,10.929930,19.962190,-0.364331,-10.166660,-0.453077,-6.462631
65.700000,10.946590,20.015990,-0.364886,-10.194060,-0.453951,-6.474387
65.800000,10.963210,20.072470,-0.365440,-10.222825,-0.454824,-6.486992
65.900000,10.979890,20.127720,-0.365996,-10.250964,-0.455701,-6.499149
66.000000,10.996570,20.185660,-0.366552,-10.280472,-0.456578,-6.512141
66.100000,11.013230,20.237130,-0.367108,-10.306686,-0.457455,-6.523022
66.200000,11.029870,20.294040,-0.367662,-10.335670,-0.458332,-6.535633
66.300000,11.046530,20.349700,-0.368218,-10.364017,-0.459210,-6.547803
66.400000,11.063250,20.400510,-0.368775,-10.389894,-0.460093,-6.558361
66.500000,11.079930,20.457000,-0.369331,-10.418665,-0.460974,-6.570729
66.600000,11.096580,20.512030,-0.369886,-10.446691,-0.461855,-6.582606
66.700000,11.113210,20.569640,-0.370440,-10.476032,-0.462735,-6.595287
66.800000,11.129920,20.626000,-0.370997,-10.504736,-0.463620,-6.607507
66.900000,11.146610,20.676450,-0.371554,-10.530430,-0.464505,-6.617810
67.000000,11.163330,20.740100,-0.372111,-10.562846,-0.465392,-6.632295
67.100000,11.179940,20.796580,-0.372665,-10.591611,-0.466274,-6.644492
67.200000,11.196540,20.854690,-0.373218,-10.621206,-0.467156,-6.657181
67.300000,11.213250,20.911500,-0.373775,-10.650139,-0.468046,-6.669384
67.400000,11.229960,20.968930,-0.374332,-10.679388,-0.468935,-6.681752
67.500000,11.246580,21.024170,-0.374886,-10.707522,-0.469821,-6.693422
67.600000,11.263220,21.076560,-0.375441,-10.734204,-0.470709,-6.704147
67.700000,11.279910,21.136170,-0.375997,-10.764563,-0.471600,-6.717120
67.800000,11.296580,21.204680,-0.376553,-10.799455,-0.472491,-6.732891
67.900000,11.313220,21.258620,-0.377107,-10.826926,-0.473381,-6.744013
68.000000,11.329880,21.314330,-0.377663,-10.855299,-0.474273,-6.755658
68.100000,11.346540,21.377650,-0.378218,-10.887548,-0.475166,-6.769681
68.200000,11.363230,21.432970,-0.378774,-10.915722,-0.476061,-6.781127
68.300000,11.379930,21.492920,-0.379331,-10.946254,-0.476957,-6.794001
68.400000,11.396590,21.555700,-0.379886,-10.978228,-0.477852,-6.807749
68.500000,11.413200,21.615750,-0.380440,-11.008811,-0.478746,-6.820619
68.600000,11.429910,21.671710,-0.380997,-11.037311,-0.479645,-6.832129
68.700000,11.446660,21.736700,-0.381555,-11.070410,-0.480548,-6.846436
68.800000,11.463290,21.788870,-0.382110,-11.096980,-0.481444,-6.856717
68.900000,11.479910,21.855680,-0.382664,-11.131006,-0.482341,-6.871575
69.000000,11.496600,21.920460,-0.383220,-11.163999,-0.483243,-6.885731
69.100000,11.513300,21.978890,-0.383777,-11.193757,-0.484146,-6.897854
69.200000,11.529960,22.038100,-0.384332,-11.223912,-0.485047,-6.910204
69.300000,11.546590,22.093480,-0.384886,-11.252117,-0.485948,-6.921331
69.400000,11.563240,22.161980,-0.385441,-11.287004,-0.486851,-6.936526
69.500000,11.579940,22.222600,-0.385998,-11.317877,-0.487757,-6.949199
69.600000,11.596630,22.282390,-0.386554,-11.348328,-0.488664,-6.961583
69.700000,11.613250,22.347630,-0.387108,-11.381554,-0.489567,-6.975660
69.800000,11.629900,22.406680,-0.387663,-11.411628,-0.490473,-6.987759
69.900000,11.646530,22.468260,-0.388218,-11.442991,-0.491379,-7.000620
70.000000,11.663250,22.527520,-0.388775,-11.473172,-0.492290,-7.012689
70.100000,11.679910,22.591830,-0.389330,-11.505925,-0.493199,-7.026319
70.200000,11.696540,22.658270,-0.389885,-11.539762,-0.494107,-7.040586
70.300000,11.713220,22.720620,-0.390441,-11.571517,-0.495019,-7.053526
70.400000,11.729940,22.788610,-0.390998,-11.606144,-0.495934,-7.068165
70.500000,11.746600,22.851810,-0.391553,-11.638331,-0.496846,-7.081304
70.600000,11.763260,22.915950,-0.392109,-11.670997,-0.497759,-7.094698
70.700000,11.779920,22.980760,-0.392664,-11.704005,-0.498673,-7.108264
70.800000,11.796590,23.044820,-0.393220,-11.736630,-0.499588,-7.121557
70.900000,11.813250,23.110650,-0.393775,-11.770157,-0.500504,-7.135364
71.000000,11.829860,23.180180,-0.394329,-11.805569,-0.501418,-7.150295
71.100000,11.846540,23.242480,-0.394885,-11.837298,-0.502336,-7.162930
71.200000,11.863250,23.310710,-0.395442,-11.872047,-0.503257,-7.177345
71.300000,11.879950,23.383540,-0.395998,-11.909139,-0.504178,-7.193140
71.400000,11.896590,23.445290,-0.396553,-11.940588,-0.505097,-7.205512
71.500000,11.913190,23.503990,-0.397106,-11.970484,-0.506014,-7.216929
71.600000,11.929850,23.578110,-0.397662,-12.008233,-0.506936,-7.233019
71.700000,11.946600,23.646100,-0.398220,-12.042860,-0.507863,-7.247152
71.800000,11.963280,23.713730,-0.398776,-12.077304,-0.508788,-7.261165
71.900000,11.979880,23.785380,-0.399329,-12.113795,-0.509708,-7.276401
72.000000,11.996570,23.851930,-0.399886,-12.147688,-0.510635,-7.290002
72.100000,12.013240,23.917190,-0.400441,-12.180925,-0.511561,-7.303179
72.200000,12.029940,23.991030,-0.400998,-12.218531,-0.512490,-7.318925
72.300000,12.046610,24.057280,-0.401554,-12.252272,-0.513418,-7.332327
72.400000,12.063270,24.130990,-0.402109,-12.289812,-0.514347,-7.347968
72.500000,12.079900,24.197200,-0.402663,-12.323533,-0.515274,-7.361298
72.600000,12.096600,24.276240,-0.403220,-12.363788,-0.516207,-7.378461
72.700000,12.113260,24.339380,-0.403775,-12.395944,-0.517138,-7.390768
72.800000,12.129920,24.414970,-0.404331,-12.434442,-0.518070,-7.406816
72.900000,12.146590,24.482690,-0.404886,-12.468932,-0.519003,-7.420432
73.000000,12.163270,24.551690,-0.405442,-12.504073,-0.519938,-7.434392
73.100000,12.179980,24.619580,-0.405999,-12.538649,-0.520875,-7.447966
73.200000,12.196570,24.697740,-0.406552,-12.578456,-0.521806,-7.464655
73.300000,12.213290,24.760600,-0.407110,-12.610470,-0.522746,-7.476626
73.400000,12.229960,24.843310,-0.407665,-12.652594,-0.523683,-7.494570
73.500000,12.246590,24.916030,-0.408220,-12.689630,-0.524620,-7.509473
73.600000,12.263240,24.986480,-0.408775,-12.725510,-0.525558,-7.523644
73.700000,12.279890,25.065490,-0.409330,-12.765749,-0.526497,-7.540349
73.800000,12.296560,25.132550,-0.409885,-12.799903,-0.527438,-7.553410
73.900000,12.313260,25.208820,-0.410442,-12.838747,-0.528382,-7.569186
74.000000,12.330030,25.279020,-0.411001,-12.874499,-0.529331,-7.583067
74.100000,12.346570,25.357260,-0.411552,-12.914346,-0.530267,-7.599417
74.200000,12.363180,25.438990,-0.412106,-12.955971,-0.531209,-7.616738
74.300000,12.379890,25.511040,-0.412663,-12.992666,-0.532157,-7.631073
74.400000,12.396560,25.579890,-0.413219,-13.027731,-0.533103,-7.644429
74.500000,12.413200,25.663080,-0.413773,-13.070099,-0.534049,-7.662041
74.600000,12.429900,25.735610,-0.414330,-13.107039,-0.534999,-7.676399
74.700000,12.446580,25.820070,-0.414886,-13.150054,-0.535949,-7.694281
74.800000,12.463200,25.889620,-0.415440,-13.185475,-0.536896,-7.707701
74.900000,12.479870,25.970260,-0.415996,-13.226545,-0.537847,-7.724359
75.000000,12.496550,26.041470,-0.416552,-13.262812,-0.538799,-7.738165
75.100000,12.513210,26.120550,-0.417107,-13.303087,-0.539752,-7.754276
75.200000,12.529900,26.200080,-0.417663,-13.343591,-0.540707,-7.770462
75.300000,12.546610,26.278660,-0.418220,-13.383612,-0.541663,-7.786313
75.400000,12.563220,26.349900,-0.418774,-13.419894,-0.542616,-7.799991
75.500000,12.579870,26.428250,-0.419329,-13.459797,-0.543571,-7.815714
75.600000,12.596580,26.523060,-0.419886,-13.508084,-0.544531,-7.836228
75.700000,12.613270,26.596940,-0.420442,-13.545710,-0.545490,-7.850520
75.800000,12.629890,26.671580,-0.420996,-13.583724,-0.546446,-7.865026
75.900000,12.646530,26.759700,-0.421551,-13.628603,-0.547405,-7.883452
76.000000,12.663260,26.836190,-0.422109,-13.667559,-0.548369,-7.898364
76.100000,12.679950,26.924490,-0.422665,-13.712530,-0.549333,-7.916724
76.200000,12.696620,27.003440,-0.423221,-13.752739,-0.550296,-7.932296
76.300000,12.713240,27.087830,-0.423775,-13.795719,-0.551256,-7.949443
76.400000,12.729910,27.165090,-0.424330,-13.835067,-0.552221,-7.964428
76.500000,12.746590,27.253540,-0.424886,-13.880114,-0.553188,-7.982643
76.600000,12.763310,27.340170,-0.425444,-13.924234,-0.554157,-8.000257
76.700000,12.779910,27.419280,-0.425997,-13.964525,-0.555121,-8.015679
76.800000,12.796540,27.504780,-0.426551,-14.008069,-0.556087,-8.032909
76.900000,12.813240,27.585370,-0.427108,-14.049114,-0.557058,-8.048625
77.000000,12.829960,27.669670,-0.427665,-14.092047,-0.558031,-8.065367
77.100000,12.846550,27.750420,-0.428218,-14.133173,-0.558998,-8.081089
77.200000,12.863200,27.835900,-0.428773,-14.176707,-0.559969,-8.098113
77.300000,12.879940,27.924180,-0.429331,-14.221668,-0.560947,-8.115860
77.400000,12.896630,28.007130,-0.429888,-14.263914,-0.561922,-8.132033
77.500000,12.913300,28.097080,-0.430443,-14.309725,-0.562897,-8.150199
77.600000,12.929930,28.181950,-0.430998,-14.352949,-0.563871,-8.166862
77.700000,12.946570,28.271180,-0.431552,-14.398394,-0.564846,-8.184733
77.800000,12.963200,28.361210,-0.432107,-14.444246,-0.565822,-8.202791
77.900000,12.979910,28.449660,-0.432664,-14.489293,-0.566803,-8.220302
78.000000,12.996520,28.537670,-0.433217,-14.534116,-0.567779,-8.237685
78.100000,13.013170,28.623230,-0.433772,-14.577691,-0.568759,-8.254292
78.200000,13.029910,28.712190,-0.434330,-14.622998,-0.569745,-8.271787
78.300000,13.046590,28.805980,-0.434886,-14.670765,-0.570728,-8.290650
78.400000,13.063190,28.891050,-0.435440,-14.714091,-0.571708,-8.306992
78.500000,13.079840,28.981280,-0.435995,-14.760045,-0.572692,-8.324744
78.600000,13.096550,29.072740,-0.436552,-14.806625,-0.573680,-8.342768
78.700000,13.113240,29.158960,-0.437108,-14.850536,-0.574667,-8.359248
78.800000,13.129930,29.253880,-0.437664,-14.898879,-0.575656,-8.378171
78.900000,13.146530,29.343670,-0.438218,-14.944608,-0.576641,-8.395617
79.000000,13.163200,29.429940,-0.438773,-14.988545,-0.577630,-8.411971
79.100000,13.179920,29.534660,-0.439331,-15.041879,-0.578624,-8.433520
79.200000,13.196630,29.622280,-0.439888,-15.086503,-0.579618,-8.450137
79.300000,13.213300,29.714970,-0.440443,-15.133710,-0.580610,-8.468168
79.400000,13.229920,29.814100,-0.440997,-15.184196,-0.581601,-8.488006
79.500000,13.246620,29.904280,-0.441554,-15.230125,-0.582597,-8.505202
79.600000,13.263300,30.000550,-0.442110,-15.279155,-0.583593,-8.524088
79.700000,13.279950,30.094340,-0.442665,-15.326922,-0.584589,-8.542230
79.800000,13.296590,30.197970,-0.443220,-15.379700,-0.585584,-8.563114
79.900000,13.313290,30.285730,-0.443776,-15.424396,-0.586585,-8.579414
80.000000,13.329920,30.386520,-0.444331,-15.475728,-0.587582,-8.599387
80.100000,13.346570,30.483410,-0.444886,-15.525073,-0.588581,-8.618191
80.200000,13.363250,30.583630,-0.445442,-15.576115,-0.589583,-8.637864
80.300000,13.379930,30.683730,-0.445998,-15.627095,-0.590586,-8.657447
80.400000,13.396620,30.782200,-0.446554,-15.677246,-0.591591,-8.676509
80.500000,13.413290,30.875380,-0.447110,-15.724702,-0.592596,-8.694036
80.600000,13.429910,30.975930,-0.447664,-15.775912,-0.593598,-8.713609
80.700000,13.446550,31.083400,-0.448218,-15.830646,-0.594603,-8.735060
80.800000,13.463260,31.178050,-0.448775,-15.878850,-0.595613,-8.752814
80.900000,13.480050,31.274440,-0.449335,-15.927941,-0.596629,-8.770960
81.000000,13.496660,31.381570,-0.449889,-15.982502,-0.597635,-8.792156
81.100000,13.513240,31.473770,-0.450441,-16.029459,-0.598640,-8.809128
81.200000,13.529900,31.576040,-0.450997,-16.081545,-0.599651,-8.828822
81.300000,13.546610,31.682040,-0.451554,-16.135530,-0.600666,-8.849473
81.400000,13.563250,31.781710,-0.452108,-16.186292,-0.601678,-8.868334
81.500000,13.579920,31.888880,-0.452664,-16.240873,-0.602692,-8.889215
81.600000,13.596560,31.989570,-0.453219,-16.292154,-0.603706,-8.908246
81.700000,13.613240,32.095360,-0.453775,-16.346033,-0.604724,-8.928617
81.800000,13.629920,32.207770,-0.454331,-16.403283,-0.605742,-8.950768
81.900000,13.646540,32.307470,-0.454885,-16.454059,-0.606758,-8.969360
82.000000,13.663200,32.409510,-0.455440,-16.506028,-0.607777,-8.988523
82.100000,13.679880,32.515180,-0.455996,-16.559845,-0.608799,-9.008622
82.200000,13.696590,32.618120,-0.456553,-16.612272,-0.609823,-9.027889
82.300000,13.713260,32.735250,-0.457109,-16.671926,-0.610846,-9.051044
82.400000,13.729840,32.841260,-0.457661,-16.725916,-0.611865,-9.071111
82.500000,13.746580,32.945990,-0.458219,-16.779255,-0.612894,-9.090676
82.600000,13.763290,33.059930,-0.458776,-16.837284,-0.613923,-9.112737
82.700000,13.779950,33.161300,-0.459332,-16.888911,-0.614949,-9.131300
82.800000,13.796580,33.276020,-0.459886,-16.947338,-0.615975,-9.153494
82.900000,13.813240,33.382330,-0.460441,-17.001481,-0.617004,-9.173296
83.000000,13.829920,33.494240,-0.460997,-17.058476,-0.618035,-9.194564
83.100000,13.846620,33.613250,-0.461554,-17.119088,-0.619068,-9.217704
83.200000,13.863240,33.723730,-0.462108,-17.175355,-0.620097,-9.238486
83.300000,13.879930,33.835220,-0.462664,-17.232136,-0.621132,-9.259441
83.400000,13.896550,33.949180,-0.463218,-17.290175,-0.622164,-9.281049
83.500000,13.913280,34.070260,-0.463776,-17.351841,-0.623203,-9.304474
83.600000,13.929970,34.181490,-0.464332,-17.408490,-0.624241,-9.325165
83.700000,13.946550,34.298270,-0.464885,-17.467965,-0.625274,-9.347370
83.800000,13.963230,34.417800,-0.465441,-17.528842,-0.626313,-9.370200
83.900000,13.979930,34.533550,-0.465998,-17.587793,-0.627355,-9.391922
84.000000,13.996630,34.650980,-0.466554,-17.647599,-0.628398,-9.414035
84.100000,14.013240,34.763270,-0.467108,-17.704788,-0.629437,-9.434740
84.200000,14.029920,34.880190,-0.467664,-17.764335,-0.630480,-9.456595
84.300000,14.046600,34.993890,-0.468220,-17.822242,-0.631525,-9.477512
84.400000,14.063310,35.117980,-0.468777,-17.885440,-0.632573,-9.501157
84.500000,14.079960,35.242200,-0.469332,-17.948705,-0.633619,-9.524803
84.600000,14.096650,35.355140,-0.469888,-18.006225,-0.634668,-9.545310
84.700000,14.113290,35.482480,-0.470443,-18.071079,-0.635714,-9.569666
84.800000,14.129970,35.602580,-0.470999,-18.132245,-0.636765,-9.591976
84.900000,14.146600,35.722980,-0.471553,-18.193564,-0.637813,-9.614328
85.000000,14.163190,35.846630,-0.472106,-18.256539,-0.638860,-9.637511
85.100000,14.179880,35.964780,-0.472663,-18.316712,-0.639915,-9.659086
85.200000,14.196610,36.096800,-0.473220,-18.383949,-0.640973,-9.684291
85.300000,14.213310,36.216240,-0.473777,-18.444780,-0.642030,-9.706067
85.400000,14.229850,36.340480,-0.474328,-18.508054,-0.643078,-9.729160
85.500000,14.246530,36.459530,-0.474884,-18.568686,-0.644137,-9.750708
85.600000,14.263240,36.590560,-0.475441,-18.635419,-0.645198,-9.775371
85.700000,14.279930,36.717400,-0.475998,-18.700018,-0.646259,-9.798853
85.800000,14.296600,36.842440,-0.476553,-18.763701,-0.647320,-9.821797
85.900000,14.313270,36.972920,-0.477109,-18.830154,-0.648382,-9.846118
86.000000,14.329890,37.101160,-0.477663,-18.895466,-0.649442,-9.869801
86.100000,14.346550,37.227590,-0.478218,-18.959856,-0.650506,-9.892905
86.200000,14.363310,37.361010,-0.478777,-19.027806,-0.651577,-9.917730
86.300000,14.379930,37.492990,-0.479331,-19.095023,-0.652641,-9.942187
86.400000,14.396560,37.629810,-0.479885,-19.164705,-0.653706,-9.967844
86.500000,14.413240,37.766110,-0.480441,-19.234122,-0.654776,-9.993255
86.600000,14.429930,37.898700,-0.480998,-19.301649,-0.655847,-10.017601
86.700000,14.446520,38.027500,-0.481551,-19.367247,-0.656913,-10.040936
86.800000,14.463200,38.167410,-0.482107,-19.438502,-0.657986,-10.067071
86.900000,14.479920,38.298360,-0.482664,-19.505195,-0.659063,-10.090739
87.000000,14.496580,38.428380,-0.483219,-19.571413,-0.660137,-10.114128
87.100000,14.513180,38.560880,-0.483773,-19.638895,-0.661208,-10.138134
87.200000,14.529840,38.696020,-0.484328,-19.707721,-0.662284,-10.162720
87.300000,14.546580,38.841570,-0.484886,-19.781849,-0.663367,-10.189907
87.400000,14.563270,38.981050,-0.485442,-19.852886,-0.664448,-10.215455
87.500000,14.579980,39.116620,-0.485999,-19.921931,-0.665531,-10.239886
87.600000,14.596570,39.259740,-0.486552,-19.994821,-0.666607,-10.266294
87.700000,14.613230,39.399590,-0.487108,-20.066046,-0.667689,-10.291721
87.800000,14.629950,39.543260,-0.487665,-20.139217,-0.668777,-10.318026
87.900000,14.646640,39.679280,-0.488221,-20.208491,-0.669863,-10.342275
88.000000,14.663240,39.827840,-0.488775,-20.284152,-0.670945,-10.369773
88.100000,14.679870,39.974850,-0.489329,-20.359024,-0.672030,-10.396763
88.200000,14.696580,40.110390,-0.489886,-20.428054,-0.673121,-10.420636
88.300000,14.713250,40.258370,-0.490442,-20.503419,-0.674211,-10.447688
88.400000,14.729930,40.395120,-0.490998,-20.573066,-0.675303,-10.471738
88.500000,14.746560,40.540550,-0.491552,-20.647133,-0.676392,-10.497993
88.600000,14.763200,40.685640,-0.492107,-20.721026,-0.677484,-10.524071
88.700000,14.779930,40.840660,-0.492664,-20.799977,-0.678582,-10.552570
88.800000,14.796640,40.987580,-0.493221,-20.874803,-0.679681,-10.578905
88.900000,14.813240,41.137810,-0.493775,-20.951315,-0.680773,-10.606086
89.000000,14.829880,41.291690,-0.494329,-21.029685,-0.681870,-10.634095
89.100000,14.846580,41.448030,-0.494886,-21.109308,-0.682971,-10.662607
89.200000,14.863310,41.595280,-0.495444,-21.184302,-0.684076,-10.688674
89.300000,14.879910,41.757290,-0.495997,-21.266813,-0.685173,-10.718538
89.400000,14.896560,41.903670,-0.496552,-21.341364,-0.686275,-10.744267
89.500000,14.913280,42.055680,-0.497109,-21.418782,-0.687382,-10.771306
89.600000,14.929980,42.207420,-0.497666,-21.496062,-0.688490,-10.798203
89.700000,14.946610,42.362230,-0.498220,-21.574907,-0.689594,-10.825849
89.800000,14.963260,42.518140,-0.498775,-21.654311,-0.690701,-10.853675
89.900000,14.979920,42.680460,-0.499331,-21.736980,-0.691809,-10.883039
90.000000,14.996580,42.837060,-0.499886,-21.816736,-0.692919,-10.910855
90.100000,15.013250,42.998240,-0.500442,-21.898824,-0.694031,-10.939740
90.200000,15.029890,43.161210,-0.500996,-21.981824,-0.695142,-10.969011
90.300000,15.046510,43.325350,-0.501550,-22.065420,-0.696253,-10.998501
90.400000,15.063230,43.485080,-0.502108,-22.146769,-0.697371,-11.026707
90.500000,15.079970,43.649880,-0.502666,-22.230701,-0.698493,-11.056091
90.600000,15.096560,43.809270,-0.503219,-22.311878,-0.699605,-11.084125
90.700000,15.113170,43.967500,-0.503772,-22.392464,-0.700720,-11.111760
90.800000,15.129900,44.133540,-0.504330,-22.477027,-0.701845,-11.141188
90.900000,15.146600,44.297830,-0.504887,-22.560700,-0.702969,-11.170103
91.000000,15.163270,44.469070,-0.505442,-22.647911,-0.704092,-11.200698
91.100000,15.179940,44.637570,-0.505998,-22.733728,-0.705216,-11.230507
91.200000,15.196590,44.810310,-0.506553,-22.821703,-0.706340,-11.261301
91.300000,15.213300,44.976580,-0.507110,-22.906384,-0.707469,-11.290328
91.400000,15.229980,45.156090,-0.507666,-22.997808,-0.708598,-11.322603
91.500000,15.246610,45.317560,-0.508220,-23.080044,-0.709724,-11.350296
91.600000,15.263250,45.488590,-0.508775,-23.167149,-0.710853,-11.380283
91.700000,15.279940,45.665180,-0.509331,-23.257085,-0.711986,-11.411523
91.800000,15.296560,45.832140,-0.509885,-23.342117,-0.713116,-11.440314
91.900000,15.313190,46.011340,-0.510440,-23.433383,-0.714248,-11.472055
92.000000,15.329850,46.182430,-0.510995,-23.520518,-0.715383,-11.501651
92.100000,15.346560,46.359480,-0.511552,-23.610689,-0.716522,-11.532594
92.200000,15.363320,46.541430,-0.512111,-23.703356,-0.717667,-11.564614
92.300000,15.379910,46.716170,-0.512664,-23.792350,-0.718801,-11.594877
92.400000,15.396530,46.898980,-0.513218,-23.885454,-0.719938,-11.627017
92.500000,15.413220,47.089890,-0.513774,-23.982684,-0.721082,-11.661005
92.600000,15.429950,47.265090,-0.514332,-24.071913,-0.722229,-11.690966
92.700000,15.446620,47.446500,-0.514887,-24.164304,-0.723374,-11.722410
92.800000,15.463280,47.626010,-0.515443,-24.255728,-0.724520,-11.753291
92.900000,15.479940,47.809220,-0.515998,-24.349036,-0.725666,-11.784982
93.000000,15.496630,47.996990,-0.516554,-24.444666,-0.726816,-11.817668
93.100000,15.513350,48.190880,-0.517112,-24.543414,-0.727970,-11.851728
93.200000,15.529930,48.363090,-0.517664,-24.631119,-0.729115,-11.880467
93.300000,15.546610,48.562070,-0.518220,-24.732459,-0.730268,-11.915596
93.400000,15.563300,48.754610,-0.518777,-24.830519,-0.731424,-11.949025
93.500000,15.579970,48.945050,-0.519332,-24.927509,-0.732579,-11.981848
93.600000,15.596590,49.135250,-0.519886,-25.024377,-0.733732,-12.014546
93.700000,15.613250,49.321800,-0.520442,-25.119386,-0.734890,-12.046211
93.800000,15.629920,49.525300,-0.520997,-25.223028,-0.736049,-12.081898
93.900000,15.646570,49.714900,-0.521552,-25.319591,-0.737208,-12.114099
94.000000,15.663260,49.915900,-0.522109,-25.421959,-0.738372,-12.148934
94.100000,15.679900,50.107750,-0.522663,-25.519668,-0.739533,-12.181473
94.200000,15.696560,50.304690,-0.523219,-25.619968,-0.740697,-12.215123
94.300000,15.713220,50.503170,-0.523774,-25.721053,-0.741863,-12.249034
94.400000,15.729950,50.700990,-0.524332,-25.821802,-0.743034,-12.282614
94.500000,15.746610,50.910660,-0.524887,-25.928586,-0.744203,-12.319008
94.600000,15.763250,51.107180,-0.525442,-26.028673,-0.745371,-12.352124
94.700000,15.779910,51.320710,-0.525997,-26.137423,-0.746542,-12.389217
94.800000,15.796650,51.520980,-0.526555,-26.239420,-0.747720,-12.422922
94.900000,15.813320,51.735380,-0.527111,-26.348613,-0.748894,-12.459978
95.000000,15.829890,51.940870,-0.527663,-26.453268,-0.750063,-12.494857
95.100000,15.846560,52.152800,-0.528219,-26.561203,-0.751240,-12.531080
95.200000,15.863220,52.363800,-0.528774,-26.668664,-0.752417,-12.566968
95.300000,15.879890,52.563100,-0.529330,-26.770167,-0.753597,-12.599923
95.400000,15.896530,52.778160,-0.529884,-26.879696,-0.754777,-12.636566
95.500000,15.913260,52.983440,-0.530442,-26.984244,-0.755963,-12.670668
95.600000,15.929940,53.200340,-0.530998,-27.094711,-0.757148,-12.707473
95.700000,15.946630,53.416020,-0.531554,-27.204556,-0.758335,-12.743856
95.800000,15.963270,53.632870,-0.532109,-27.314996,-0.759520,-12.780441
95.900000,15.979940,53.853820,-0.532665,-27.427525,-0.760708,-12.817852
96.000000,15.996550,54.061310,-0.533218,-27.533199,-0.761894,-12.851993
96.100000,16.013250,54.284730,-0.533775,-27.646986,-0.763087,-12.889716
96.200000,16.029940,54.504530,-0.534331,-27.758929,-0.764281,-12.926464
96.300000,16.046540,54.727210,-0.534885,-27.872339,-0.765470,-12.963852
96.400000,16.063230,54.952840,-0.535441,-27.987252,-0.766667,-13.001730
96.500000,16.079900,55.176790,-0.535997,-28.101308,-0.767864,-13.039101
96.600000,16.096620,55.399410,-0.536554,-28.214688,-0.769065,-13.075984
96.700000,16.113240,55.634250,-0.537108,-28.334291,-0.770262,-13.115717
96.800000,16.129880,55.862180,-0.537663,-28.450375,-0.771460,-13.153670
96.900000,16.146560,56.083800,-0.538219,-28.563245,-0.772664,-13.189973
97.000000,16.163270,56.319940,-0.538776,-28.683510,-0.773871,-13.229533
97.100000,16.179960,56.549830,-0.539332,-28.800592,-0.775078,-13.267511
97.200000,16.196530,56.783620,-0.539884,-28.919660,-0.776277,-13.306389
97.300000,16.213210,57.030910,-0.540440,-29.045604,-0.777486,-13.348188
97.400000,16.229910,57.262560,-0.540997,-29.163582,-0.778699,-13.386172
97.500000,16.246630,57.510800,-0.541554,-29.290010,-0.779913,-13.427878
97.600000,16.263230,57.748420,-0.542108,-29.411029,-0.781121,-13.467085
97.700000,16.279930,57.988880,-0.542664,-29.533494,-0.782338,-13.506720
97.800000,16.296620,58.225380,-0.543221,-29.653943,-0.783555,-13.545308
97.900000,16.313300,58.473240,-0.543777,-29.780177,-0.784773,-13.586411
98.000000,16.329970,58.722000,-0.544332,-29.906869,-0.785992,-13.627593
98.100000,16.346600,58.972920,-0.544887,-30.034662,-0.787209,-13.669175
98.200000,16.363250,59.225150,-0.545442,-30.163121,-0.788429,-13.710898
98.300000,16.379940,59.475650,-0.545998,-30.290700,-0.789654,-13.752038
98.400000,16.396650,59.727030,-0.546555,-30.418727,-0.790881,-13.793219
98.500000,16.413200,59.969230,-0.547107,-30.542078,-0.792099,-13.832304
98.600000,16.429890,60.220720,-0.547663,-30.670161,-0.793328,-13.873249
98.700000,16.446550,60.474840,-0.548218,-30.799583,-0.794556,-13.914687
98.800000,16.463210,60.737800,-0.548774,-30.933508,-0.795786,-13.958013
98.900000,16.479800,61.000320,-0.549327,-31.067208,-0.797013,-14.001162
99.000000,16.496520,61.257190,-0.549884,-31.198031,-0.798250,-14.042733
99.100000,16.513300,61.518100,-0.550443,-31.330911,-0.799493,-14.085020
99.200000,16.529960,61.780090,-0.550999,-31.464341,-0.800729,-14.127531
99.300000,16.546600,62.032320,-0.551553,-31.592801,-0.801966,-14.167686
99.400000,16.563170,62.307740,-0.552106,-31.733071,-0.803198,-14.213063
99.500000,16.579940,62.578690,-0.552665,-31.871065,-0.804447,-14.257054
99.600000,16.596600,62.846260,-0.553220,-32.007337,-0.805689,-14.300238
99.700000,16.613320,63.120220,-0.553777,-32.146864,-0.806937,-14.344659
99.800000,16.629900,63.385130,-0.554330,-32.281782,-0.808177,-14.387022
99.900000,16.646560,63.660710,-0.554885,-32.422133,-0.809423,-14.431567
100.000000,16.663280,63.936890,-0.555443,-32.562791,-0.810676,-14.476027
100.100000,16.679940,64.209070,-0.555998,-32.701411,-0.811926,-14.519492
100.200000,16.696570,64.494640,-0.556552,-32.846850,-0.813175,-14.565859
100.300000,16.713240,64.773250,-0.557108,-32.988745,-0.814429,-14.610451
100.400000,16.729920,65.055410,-0.557664,-33.132448,-0.815686,-14.655675
100.500000,16.746560,65.335110,-0.558219,-33.274898,-0.816940,-14.700229
100.600000,16.763220,65.622490,-0.558774,-33.421260,-0.818198,-14.746329
100.700000,16.779860,65.908040,-0.559329,-33.566689,-0.819456,-14.791878
100.800000,16.796550,66.199010,-0.559885,-33.714879,-0.820719,-14.838424
100.900000,16.813210,66.497440,-0.560440,-33.866868,-0.821982,-14.886509
101.000000,16.829940,66.793390,-0.560998,-34.017594,-0.823251,-14.933792
101.100000,16.846570,67.076210,-0.561552,-34.161633,-0.824515,-14.978088
101.200000,16.863250,67.378370,-0.562108,-34.315522,-0.825784,-15.026481
101.300000,16.879980,67.683880,-0.562666,-34.471117,-0.827058,-15.075391
101.400000,16.896650,67.987700,-0.563222,-34.625851,-0.828329,-15.123822
101.500000,16.913300,68.289610,-0.563777,-34.779613,-0.829601,-15.171679
101.600000,16.929930,68.595610,-0.564331,-34.935457,-0.830872,-15.220296
101.700000,16.946610,68.896880,-0.564887,-35.088893,-0.832150,-15.267633
101.800000,16.963310,69.200530,-0.565444,-35.243541,-0.833430,-15.315304
101.900000,16.979960,69.516920,-0.565999,-35.404677,-0.834708,-15.365677
102.000000,16.996570,69.828740,-0.566552,-35.563485,-0.835984,-15.414910
102.100000,17.013210,70.140080,-0.567107,-35.722049,-0.837265,-15.463825
102.200000,17.029900,70.448350,-0.567663,-35.879050,-0.838551,-15.511829
102.300000,17.046590,70.768890,-0.568220,-36.042300,-0.839838,-15.562356
102.400000,17.063230,71.088160,-0.568774,-36.204903,-0.841124,-15.612483
102.500000,17.079850,71.403250,-0.569328,-36.365377,-0.842409,-15.661537
102.600000,17.096560,71.732850,-0.569885,-36.533241,-0.843703,-15.713483
102.700000,17.113290,72.061030,-0.570443,-36.700381,-0.845001,-15.764906
102.800000,17.129910,72.375920,-0.570997,-36.860753,-0.846291,-15.813374
102.900000,17.146540,72.704670,-0.571551,-37.028184,-0.847584,-15.864676
103.000000,17.163250,73.037450,-0.572108,-37.197668,-0.848885,-15.916572
103.100000,17.179930,73.374410,-0.572664,-37.369280,-0.850185,-15.969226
103.200000,17.196560,73.710780,-0.573219,-37.540592,-0.851483,-16.021624
103.300000,17.213250,74.043080,-0.573775,-37.709831,-0.852788,-16.072873
103.400000,17.229900,74.377830,-0.574330,-37.880318,-0.854091,-16.124515
103.500000,17.246610,74.723500,-0.574887,-38.056366,-0.855400,-16.178256
103.600000,17.263230,75.073010,-0.575441,-38.234370,-0.856704,-16.232746
103.700000,17.279880,75.406440,-0.575996,-38.404185,-0.858012,-16.283528
103.800000,17.296520,75.753500,-0.576551,-38.580941,-0.859321,-16.337074
103.900000,17.313240,76.099130,-0.577108,-38.756969,-0.860638,-16.390012
104.000000,17.329950,76.444350,-0.577665,-38.932788,-0.861956,-16.442679
104.100000,17.346560,76.805790,-0.578219,-39.116868,-0.863268,-16.498765
104.200000,17.363140,77.164300,-0.578771,-39.299455,-0.864579,-16.554057
104.300000,17.379900,77.522440,-0.579330,-39.481854,-0.865907,-16.608832
104.400000,17.396600,77.877490,-0.579887,-39.662680,-0.867231,-16.662821
104.500000,17.413260,78.238560,-0.580442,-39.846571,-0.868554,-16.717948
104.600000,17.429890,78.606000,-0.580996,-40.033707,-0.869876,-16.774270
104.700000,17.446560,78.984620,-0.581552,-40.226537,-0.871203,-16.832714
104.800000,17.463280,79.353480,-0.582109,-40.414395,-0.872535,-16.888799
104.900000,17.479970,79.721550,-0.582666,-40.601852,-0.873868,-16.944547
105.000000,17.496610,80.087500,-0.583220,-40.788229,-0.875198,-16.999704
105.100000,17.513280,80.469960,-0.583776,-40.983014,-0.876532,-17.058114
105.200000,17.529930,80.857220,-0.584331,-41.180244,-0.877866,-17.117351
105.300000,17.546620,81.240520,-0.584887,-41.375457,-0.879205,-17.175476
105.400000,17.563280,81.617940,-0.585443,-41.567676,-0.880544,-17.232185
105.500000,17.579920,82.007360,-0.585997,-41.766005,-0.881883,-17.291238
105.600000,17.596630,82.396100,-0.586554,-41.963989,-0.883229,-17.349829
105.700000,17.613330,82.787570,-0.587111,-42.163363,-0.884576,-17.408789
105.800000,17.629900,83.177170,-0.587663,-42.361785,-0.885915,-17.467317
105.900000,17.646550,83.569390,-0.588218,-42.561541,-0.887262,-17.526062
106.000000,17.663270,83.982700,-0.588776,-42.772038,-0.888616,-17.588903
106.100000,17.679980,84.377300,-0.589333,-42.973006,-0.889972,-17.647610
106.200000,17.696640,84.778340,-0.589888,-43.177254,-0.891325,-17.707510
106.300000,17.713240,85.184180,-0.590441,-43.383947,-0.892675,-17.768271
106.400000,17.729850,85.591840,-0.590995,-43.591566,-0.894028,-17.829169
106.500000,17.746530,86.006250,-0.591551,-43.802623,-0.895388,-17.891138
106.600000,17.763270,86.427770,-0.592109,-44.017302,-0.896755,-17.954261
106.700000,17.779920,86.839680,-0.592664,-44.227086,-0.898117,-18.015284
106.800000,17.796540,87.253500,-0.593218,-44.437843,-0.899478,-18.076515
106.900000,17.813220,87.688970,-0.593774,-44.659626,-0.900846,-18.141901
107.000000,17.829900,88.107940,-0.594330,-44.873005,-0.902215,-18.203632
107.100000,17.846560,88.534810,-0.594885,-45.090408,-0.903585,-18.266786
107.200000,17.863180,88.962310,-0.595439,-45.308132,-0.904954,-18.329888
107.300000,17.879890,89.397420,-0.595996,-45.529732,-0.906331,-18.394179
107.400000,17.896560,89.835500,-0.596552,-45.752844,-0.907708,-18.458894
107.500000,17.913260,90.279200,-0.597109,-45.978819,-0.909088,-18.524468
107.600000,17.929870,90.716310,-0.597662,-46.201437,-0.910464,-18.588578
107.700000,17.946550,91.162250,-0.598218,-46.428553,-0.911846,-18.654141
107.800000,17.963220,91.610950,-0.598774,-46.657074,-0.913230,-18.720031
107.900000,17.979900,92.063580,-0.599330,-46.887596,-0.914617,-18.786453
108.000000,17.996560,92.521220,-0.599885,-47.120670,-0.916004,-18.853671
108.100000,18.013210,92.988110,-0.600440,-47.358456,-0.917392,-18.922529
108.200000,18.029880,93.447080,-0.600996,-47.592207,-0.918784,-18.989481
108.300000,18.046590,93.912430,-0.601553,-47.829208,-0.920181,-19.057404
108.400000,18.063300,94.384950,-0.602110,-48.069860,-0.921580,-19.126517
108.500000,18.079900,94.855880,-0.602663,-48.309703,-0.922971,-19.195216
108.600000,18.096560,95.334610,-0.603219,-48.553518,-0.924370,-19.265130
108.700000,18.113220,95.804750,-0.603774,-48.792959,-0.925771,-19.333039
108.800000,18.129910,96.294050,-0.604330,-49.042157,-0.927176,-19.404494
108.900000,18.146550,96.778270,-0.604885,-49.288768,-0.928578,-19.474732
109.000000,18.163200,97.258610,-0.605440,-49.533403,-0.929984,-19.543900
109.100000,18.179840,97.755030,-0.605995,-49.786228,-0.931391,-19.616039
109.200000,18.196610,98.260980,-0.606554,-50.043906,-0.932811,-19.689591
109.300000,18.213310,98.751010,-0.607110,-50.293476,-0.934226,-19.759787
109.400000,18.229890,99.239690,-0.607663,-50.542359,-0.935634,-19.829638
109.500000,18.246560,99.755880,-0.608219,-50.805252,-0.937051,-19.904550
109.600000,18.263280,100.264760,-0.608776,-51.064423,-0.938475,-19.977628
109.700000,18.279970,100.767190,-0.609332,-51.320308,-0.939898,-20.049185
109.800000,18.296520,101.272740,-0.609884,-51.577783,-0.941311,-20.121318
109.900000,18.313270,101.802230,-0.610442,-51.847450,-0.942743,-20.197572
110.000000,18.329910,102.309000,-0.610997,-52.105546,-0.944168,-20.269214
110.100000,18.346580,102.844280,-0.611553,-52.378162,-0.945598,-20.346157
110.200000,18.363250,103.375000,-0.612108,-52.648455,-0.947029,-20.421897
110.300000,18.379870,103.892720,-0.612662,-52.912128,-0.948458,-20.494860
110.400000,18.396580,104.425650,-0.613219,-53.183547,-0.949897,-20.570368
110.500000,18.413270,104.980290,-0.613776,-53.466023,-0.951337,-20.649879
110.600000,18.429930,105.526470,-0.614331,-53.744190,-0.952776,-20.727468
110.700000,18.446500,106.062540,-0.614883,-54.017208,-0.954209,-20.802927
110.800000,18.463210,106.616740,-0.615440,-54.299460,-0.955656,-20.881382
110.900000,18.479940,107.181170,-0.615998,-54.586922,-0.957108,-20.961487
111.000000,18.496600,107.725820,-0.616553,-54.864310,-0.958555,-21.037537
111.100000,18.513170,108.285960,-0.617106,-55.149587,-0.959996,-21.116464
111.200000,18.529860,108.856460,-0.617662,-55.440140,-0.961450,-21.196872
111.300000,18.546550,109.421830,-0.618218,-55.728080,-0.962906,-21.275959
111.400000,18.563230,109.986610,-0.618774,-56.015720,-0.964364,-21.354630
111.500000,18.579890,110.570730,-0.619330,-56.313210,-0.965822,-21.436769
111.600000,18.596560,111.150630,-0.619885,-56.608551,-0.967282,-21.517740
111.700000,18.613230,111.738680,-0.620441,-56.908042,-0.968745,-21.599960
111.800000,18.629910,112.336070,-0.620997,-57.212291,-0.970211,-21.683630
111.900000,18.646640,112.934840,-0.621555,-57.517242,-0.971684,-21.767132
112.000000,18.663290,113.525410,-0.622110,-57.818017,-0.973151,-21.848870
112.100000,18.679930,114.143680,-0.622664,-58.132899,-0.974620,-21.935616
112.200000,18.696640,114.752900,-0.623221,-58.443172,-0.976097,-22.020140
112.300000,18.713320,115.361900,-0.623777,-58.753333,-0.977574,-22.104336
112.400000,18.729930,115.991180,-0.624331,-59.073823,-0.979047,-22.192204
112.500000,18.746590,116.615190,-0.624886,-59.391629,-0.980526,-22.278612
112.600000,18.763310,117.241050,-0.625444,-59.710376,-0.982013,-22.364900
112.700000,18.779970,117.880640,-0.625999,-60.036117,-0.983497,-22.453568
112.800000,18.796610,118.516370,-0.626554,-60.359892,-0.984981,-22.541180
112.900000,18.813240,119.147620,-0.627108,-60.681385,-0.986466,-22.627603
113.000000,18.829930,119.790290,-0.627664,-61.008694,-0.987960,-22.715713
113.100000,18.846610,120.438700,-0.628220,-61.338926,-0.989454,-22.804566
113.200000,18.863300,121.092060,-0.628777,-61.671680,-0.990951,-22.893967
113.300000,18.879880,121.742520,-0.629329,-62.002956,-0.992441,-22.982677
113.400000,18.896540,122.402860,-0.629885,-62.339265,-0.993941,-23.072718
113.500000,18.913250,123.086100,-0.630442,-62.687236,-0.995447,-23.166590
113.600000,18.929940,123.749720,-0.630998,-63.025215,-0.996953,-23.256430
113.700000,18.946560,124.434010,-0.631552,-63.373721,-0.998456,-23.349921
113.800000,18.963230,125.128720,-0.632108,-63.727534,-0.999965,-23.444871
113.900000,18.979910,125.807540,-0.632664,-64.073254,-1.001477,-23.536434
114.000000,18.996620,126.495500,-0.633221,-64.423629,-1.002995,-23.629256
114.100000,19.013270,127.197880,-0.633776,-64.781348,-1.004509,-23.724506
114.200000,19.029940,127.892760,-0.634331,-65.135248,-1.006028,-23.817919
114.300000,19.046620,128.618640,-0.634887,-65.504935,-1.007549,-23.916682
114.400000,19.063300,129.327650,-0.635443,-65.866031,-1.009073,-24.011901
114.500000,19.079950,130.046340,-0.635998,-66.232057,-1.010597,-24.108579
114.600000,19.096580,130.764740,-0.636553,-66.597935,-1.012121,-24.204842
114.700000,19.113210,131.483430,-0.637107,-66.963961,-1.013647,-24.300753
114.800000,19.129900,132.231690,-0.637663,-67.345047,-1.015181,-24.401580
114.900000,19.146580,132.960400,-0.638219,-67.716176,-1.016717,-24.498403
115.000000,19.163230,133.710160,-0.638774,-68.098025,-1.018252,-24.598755
115.100000,19.179860,134.462370,-0.639329,-68.481123,-1.019788,-24.699178
115.200000,19.196560,135.217420,-0.639885,-68.865667,-1.021333,-24.799537
115.300000,19.213240,135.997940,-0.640441,-69.263182,-1.022878,-24.904177
115.400000,19.229870,136.771500,-0.640996,-69.657153,-1.024421,-25.007220
115.500000,19.246520,137.569120,-0.641551,-70.063377,-1.025968,-25.114171
115.600000,19.263240,138.362410,-0.642108,-70.467397,-1.027524,-25.219718
115.700000,19.279950,139.178380,-0.642665,-70.882967,-1.029082,-25.328965
115.800000,19.296600,139.982540,-0.643220,-71.292522,-1.030636,-25.435746
115.900000,19.313240,140.799040,-0.643775,-71.708362,-1.032192,-25.544335
116.000000,19.329880,141.619690,-0.644329,-72.126316,-1.033750,-25.653215
116.100000,19.346570,142.453130,-0.644886,-72.550783,-1.035315,-25.763823
116.200000,19.363310,143.293240,-0.645444,-72.978648,-1.036888,-25.875042
116.300000,19.379960,144.125560,-0.645999,-73.402545,-1.038455,-25.984599
116.400000,19.396580,144.964370,-0.646553,-73.829747,-1.040021,-26.094927
116.500000,19.413280,145.816640,-0.647109,-74.263805,-1.041597,-26.207004
116.600000,19.429970,146.675480,-0.647666,-74.701209,-1.043175,-26.319801
116.700000,19.446600,147.536930,-0.648220,-75.139941,-1.044749,-26.432729
116.800000,19.463260,148.411620,-0.648775,-75.585417,-1.046329,-26.547463
116.900000,19.479920,149.274670,-0.649331,-76.024965,-1.047912,-26.659624
117.000000,19.496580,150.174650,-0.649886,-76.483321,-1.049496,-26.777882
117.100000,19.513240,151.062360,-0.650441,-76.935428,-1.051084,-26.893446
117.200000,19.529880,151.980180,-0.650996,-77.402870,-1.052672,-27.013911
117.300000,19.546550,152.870640,-0.651552,-77.856378,-1.054265,-27.128925
117.400000,19.563310,153.816160,-0.652110,-78.337927,-1.055870,-27.252955
117.500000,19.579980,154.729520,-0.652666,-78.803097,-1.057468,-27.370995
117.600000,19.596640,155.665600,-0.653221,-79.279839,-1.059069,-27.492557
117.700000,19.613230,156.590010,-0.653774,-79.750637,-1.060665,-27.611718
117.800000,19.629900,157.543990,-0.654330,-80.236495,-1.062271,-27.735349
117.900000,19.646640,158.511980,-0.654888,-80.729489,-1.063886,-27.860715
118.000000,19.663270,159.469880,-0.655442,-81.217343,-1.065494,-27.984058
118.100000,19.679860,160.436040,-0.655995,-81.709404,-1.067100,-28.108416
118.200000,19.696550,161.417070,-0.656552,-82.209039,-1.068719,-28.234557
118.300000,19.713230,162.381870,-0.657108,-82.700407,-1.070339,-28.357336
118.400000,19.729960,163.360370,-0.657665,-83.198753,-1.071966,-28.481817
118.500000,19.746560,164.340010,-0.658219,-83.697680,-1.073584,-28.606305
118.600000,19.763200,165.321750,-0.658773,-84.197676,-1.075208,-28.730492
118.700000,19.779850,166.352290,-0.659328,-84.722526,-1.076836,-28.862564
118.800000,19.796590,167.392810,-0.659886,-85.252458,-1.078475,-28.995526
118.900000,19.813280,168.421690,-0.660443,-85.776462,-1.080112,-29.126027
119.000000,19.829920,169.460890,-0.660997,-86.305723,-1.081747,-29.257870
119.100000,19.846590,170.537230,-0.661553,-86.853898,-1.083388,-29.395441
119.200000,19.863320,171.615740,-0.662111,-87.403179,-1.085037,-29.532602
119.300000,19.879920,172.676100,-0.662664,-87.943216,-1.086676,-29.666413
119.400000,19.896570,173.778410,-0.663219,-88.504617,-1.088322,-29.806674
119.500000,19.913280,174.881740,-0.663776,-89.066539,-1.089978,-29.946308
119.600000,19.929920,175.977950,-0.664331,-89.624834,-1.091629,-30.084308
119.700000,19.946600,177.111160,-0.664887,-90.201973,-1.093286,-30.227884
119.800000,19.963240,178.236790,-0.665441,-90.775252,-1.094943,-30.369647
119.900000,19.979900,179.365280,-0.665997,-91.349987,-1.096604,-30.511200
120.000000,19.996580,180.505100,-0.666553,-91.930493,-1.098270,-30.653978
120.021000,20.000080,180.738800,-0.666669,-92.049515,-1.098620,-30.682926
