Repository: abubakardawood/tissue-phantom-material-database

# Tissue Phantom Materials Database

Open-access database of silicone tissue phantoms for modelling the mechanical behaviour of human soft tissues, including compression-derived hyperelastic material parameters, model selection guidance, and an inverse design framework.

## Overview

This repository provides a comprehensive, open-access dataset of soft silicone phantoms and accompanying analysis code for modelling the mechanical behaviour of human soft tissues under compressive loading.

The database comprises nineteen silicone phantoms fabricated from three EcoFlex families (00-10, 00-30, and 00-50) with systematically varied thinner concentrations, spanning an elastic modulus range of 6.19 to 158.80 kPa. This range covers the stiffness of a wide variety of healthy and pathological human soft tissues, including adipose, liver, kidney, prostate, lung, cardiac muscle, and skeletal muscle.

Each phantom was characterised through ten repeated uniaxial compression tests. Both engineering and true stress-strain responses were used to estimate parameters for six hyperelastic material models: Neo-Hookean, Mooney-Rivlin, Yeoh, Ogden, Veronda-Westmann, and Humphrey. 
The resulting dataset provides validated hyperelastic material model parameters, raw experimental data, and model performance metrics (Standard Error and Akaike Information Criterion) to support reproducible biomechanical simulation, surgical training, and medical device evaluation.

## Repository Contents

- Raw compression stress-strain data (engineering and true) for all nineteen phantoms, each across ten repeated tests

Title:
A Database of Silicone Phantom Materials for Modeling Human Tissue Mechanics Across Varying Stiffnesses

Description:
This dataset contains processed mechanical compression test data for soft silicone phantoms
fabricated using Ecoflex (Smooth-On) with varying base materials and thinner concentrations.
The dataset provides force–compression measurements together with derived engineering and
true stress–strain quantities, intended for mechanical characterization, constitutive model
fitting, and the design of tissue-equivalent phantoms.

All files in this dataset are processed outputs generated from raw experimental measurements.
The raw data files are not included in this archive.

------------------------------------------------------------

Directory structure
------------------------------------------------------------

Each material has a dedicated folder. Example:

<material_name>/
  ├── sample_A_01_processed.csv
  ├── ...
  ├── sample_A_05_processed.csv  
  ├── sample_B_01_processed.csv
  ├── ...
  └── sample_B_5_processed.csv

Each CSV file corresponds to a single compression test and contains both measured and
derived quantities, preceded by a metadata header.

------------------------------------------------------------

File format
------------------------------------------------------------

File type:
- CSV 

Each CSV file consists of:
1. A metadata header describing specimen geometry, test conditions, and material information
2. A blank line
3. A data table with the following columns:

- Time
- Compression (mm)
- Load (N)
- Engineering strain (-)
- Engineering stress (N/mm^2)
- True strain (-)
- True stress (N/mm^2)

------------------------------------------------------------

Experimental conditions (summary)
------------------------------------------------------------

- Test type: Uniaxial compression
- Testing machine: Instron 5900
- Load cell: 1 kN / 10 kN
- Compression speed: 10 mm/min
- Laboratory: Centre for Advanced Robotics @ QM, Queen Mary University of London, UK

Specimen geometry and additional details are recorded in the metadata header of each file.

------------------------------------------------------------

Derivation of strain and stress measures
------------------------------------------------------------

Measured quantities:
- Compression (mm): crosshead displacement during compression
- Load (N): measured compressive force

Engineering strain is calculated as:

  engineering strain = compression / initial specimen height

Engineering stress is calculated as:

  engineering stress = load / initial cross-sectional area

True strain is calculated from engineering strain as:

  true strain = | ln(1 − engineering strain) |

True stress is calculated from engineering stress as:

  true stress = | engineering stress × (1 − engineering strain) |

Compressive stress and strain are reported using a negative sign convention.

------------------------------------------------------------

Notes
------------------------------------------------------------

- No filtering or smoothing is applied to the data.
- Engineering and true measures are derived solely from force and compression measurements.
- Each file represents one independent compression test.

------------------------------------------------------------

File: data/EF10_50T/EF10_50T_A1.csv (part 1 of 2)
EF10_50T_A_sample_1
Compression test;
Cylinder Diameter: 50mm;
Cylinder Height: 30mm;
Speed (mm/min): 10;
Machine: INSTRON 5900;
Load cell: 1kN;
Time (s),Compression (mm),Load (N),Engineering Strain [-],Engineering Stress (kPa),True Strain [-],True Stress (kPa)
0.000000,0.000000,0.000610,-0.000000,-0.000311,0.000000,-0.000311
0.100000,0.007250,0.021890,-0.000242,-0.011148,-0.000242,-0.011146
0.200000,0.028010,0.027310,-0.000934,-0.013909,-0.000934,-0.013896
0.300000,0.046340,0.044110,-0.001545,-0.022465,-0.001546,-0.022430
0.400000,0.063300,0.057690,-0.002110,-0.029381,-0.002112,-0.029319
0.500000,0.080030,0.072810,-0.002668,-0.037082,-0.002671,-0.036983
0.600000,0.096640,0.081520,-0.003221,-0.041518,-0.003227,-0.041384
0.700000,0.113340,0.095990,-0.003778,-0.048887,-0.003785,-0.048703
0.800000,0.130050,0.107070,-0.004335,-0.054530,-0.004344,-0.054294
0.900000,0.146720,0.123570,-0.004891,-0.062934,-0.004903,-0.062626
1.000000,0.163340,0.137640,-0.005445,-0.070099,-0.005460,-0.069718
1.100000,0.180000,0.148880,-0.006000,-0.075824,-0.006018,-0.075369
1.200000,0.196690,0.164060,-0.006556,-0.083555,-0.006578,-0.083007
1.300000,0.213340,0.179660,-0.007111,-0.091500,-0.007137,-0.090849
1.400000,0.229980,0.196520,-0.007666,-0.100087,-0.007696,-0.099320
1.500000,0.246670,0.205080,-0.008222,-0.104446,-0.008256,-0.103588
1.600000,0.263290,0.229880,-0.008776,-0.117077,-0.008815,-0.116049
1.700000,0.279970,0.241140,-0.009332,-0.122812,-0.009376,-0.121665
1.800000,0.296690,0.262750,-0.009890,-0.133817,-0.009939,-0.132494
1.900000,0.313320,0.272630,-0.010444,-0.138849,-0.010499,-0.137399
2.000000,0.329930,0.288030,-0.010998,-0.146692,-0.011059,-0.145079
2.100000,0.346640,0.308330,-0.011555,-0.157031,-0.011622,-0.155217
2.200000,0.363330,0.317820,-0.012111,-0.161864,-0.012185,-0.159904
2.300000,0.379940,0.331990,-0.012665,-0.169081,-0.012746,-0.166940
2.400000,0.396570,0.354790,-0.013219,-0.180693,-0.013307,-0.178304
2.500000,0.413280,0.369400,-0.013776,-0.188134,-0.013872,-0.185542
2.600000,0.429910,0.381690,-0.014330,-0.194393,-0.014434,-0.191607
2.700000,0.446610,0.399840,-0.014887,-0.203637,-0.014999,-0.200605
2.800000,0.463240,0.418380,-0.015441,-0.213079,-0.015562,-0.209789
2.900000,0.479900,0.430960,-0.015997,-0.219486,-0.016126,-0.215975
3.000000,0.496580,0.437270,-0.016553,-0.222700,-0.016691,-0.219014
3.100000,0.513260,0.465030,-0.017109,-0.236838,-0.017257,-0.232786
3.200000,0.529880,0.477580,-0.017663,-0.243229,-0.017821,-0.238933
3.300000,0.546510,0.501580,-0.018217,-0.255453,-0.018385,-0.250799
3.400000,0.563240,0.510810,-0.018775,-0.260153,-0.018953,-0.255269
3.500000,0.579970,0.531370,-0.019332,-0.270625,-0.019522,-0.265393
3.600000,0.596610,0.540420,-0.019887,-0.275234,-0.020087,-0.269760
3.700000,0.613220,0.557600,-0.020441,-0.283983,-0.020652,-0.278179
3.800000,0.629890,0.581940,-0.020996,-0.296380,-0.021220,-0.290157
3.900000,0.646610,0.595000,-0.021554,-0.303031,-0.021789,-0.296500
4.000000,0.663270,0.608920,-0.022109,-0.310120,-0.022357,-0.303264
4.100000,0.679920,0.624670,-0.022664,-0.318142,-0.022925,-0.310931
4.200000,0.696550,0.641290,-0.023218,-0.326606,-0.023492,-0.319023
4.300000,0.713210,0.653240,-0.023774,-0.332692,-0.024061,-0.324783
4.400000,0.729880,0.674560,-0.024329,-0.343551,-0.024630,-0.335192
4.500000,0.746540,0.693930,-0.024885,-0.353416,-0.025200,-0.344621
4.600000,0.763170,0.706980,-0.025439,-0.360062,-0.025768,-0.350902
4.700000,0.779880,0.723030,-0.025996,-0.368236,-0.026340,-0.358663
4.800000,0.796590,0.742500,-0.026553,-0.378152,-0.026912,-0.368111
4.900000,0.813210,0.760840,-0.027107,-0.387493,-0.027481,-0.376989
5.000000,0.829860,0.774310,-0.027662,-0.394353,-0.028052,-0.383444
5.100000,0.846600,0.789560,-0.028220,-0.402120,-0.028626,-0.390772
5.200000,0.863330,0.814570,-0.028778,-0.414857,-0.029200,-0.402918
5.300000,0.879960,0.823560,-0.029332,-0.419436,-0.029771,-0.407133
5.400000,0.896600,0.846960,-0.029887,-0.431353,-0.030342,-0.418461
5.500000,0.913270,0.863260,-0.030442,-0.439655,-0.030915,-0.426271
5.600000,0.929900,0.879220,-0.030997,-0.447783,-0.031487,-0.433903
5.700000,0.946600,0.892330,-0.031553,-0.454460,-0.032062,-0.440120
5.800000,0.963260,0.912670,-0.032109,-0.464819,-0.032635,-0.449894
5.900000,0.979860,0.926730,-0.032662,-0.471980,-0.033207,-0.456564
6.000000,0.996570,0.949030,-0.033219,-0.483337,-0.033783,-0.467281
6.100000,1.013260,0.968880,-0.033775,-0.493447,-0.034359,-0.476780
6.200000,1.029910,0.980640,-0.034330,-0.499436,-0.034933,-0.482290
6.300000,1.046550,1.004200,-0.034885,-0.511435,-0.035508,-0.493593
6.400000,1.063220,1.024180,-0.035441,-0.521611,-0.036084,-0.503124
6.500000,1.079940,1.038370,-0.035998,-0.528837,-0.036662,-0.509800
6.600000,1.096580,1.057810,-0.036553,-0.538738,-0.037237,-0.519046
6.700000,1.113250,1.071480,-0.037108,-0.545700,-0.037814,-0.525450
6.800000,1.129920,1.086230,-0.037664,-0.553212,-0.038392,-0.532376
6.900000,1.146630,1.106290,-0.038221,-0.563429,-0.038971,-0.541894
7.000000,1.163330,1.124510,-0.038778,-0.572708,-0.039550,-0.550500
7.100000,1.179960,1.142880,-0.039332,-0.582064,-0.040126,-0.559170
7.200000,1.196570,1.159130,-0.039886,-0.590340,-0.040703,-0.566794
7.300000,1.213250,1.177010,-0.040442,-0.599446,-0.041282,-0.575204
7.400000,1.229980,1.197430,-0.040999,-0.609846,-0.041864,-0.584843
7.500000,1.246620,1.216760,-0.041554,-0.619691,-0.042442,-0.593940
7.600000,1.263240,1.235090,-0.042108,-0.629026,-0.043020,-0.602539
7.700000,1.279920,1.248740,-0.042664,-0.635978,-0.043601,-0.608845
7.800000,1.296610,1.271170,-0.043220,-0.647402,-0.044182,-0.619421
7.900000,1.313280,1.285160,-0.043776,-0.654527,-0.044763,-0.625874
8.000000,1.329910,1.307180,-0.044330,-0.665741,-0.045343,-0.636229
8.100000,1.346550,1.326570,-0.044885,-0.675617,-0.045924,-0.645292
8.200000,1.363180,1.344240,-0.045439,-0.684616,-0.046504,-0.653507
8.300000,1.379870,1.362390,-0.045996,-0.693860,-0.047087,-0.661945
8.400000,1.396500,1.376880,-0.046550,-0.701239,-0.047668,-0.668597
8.500000,1.413160,1.396220,-0.047105,-0.711089,-0.048251,-0.677593
8.600000,1.429880,1.411920,-0.047663,-0.719085,-0.048836,-0.684811
8.700000,1.446660,1.434320,-0.048222,-0.730493,-0.049423,-0.695267
8.800000,1.463300,1.449600,-0.048777,-0.738275,-0.050006,-0.702265
8.900000,1.479930,1.464780,-0.049331,-0.746006,-0.050589,-0.709205
9.000000,1.496560,1.482610,-0.049885,-0.755087,-0.051173,-0.717419
9.100000,1.513240,1.499780,-0.050441,-0.763832,-0.051758,-0.725303
9.200000,1.529880,1.525400,-0.050996,-0.776880,-0.052342,-0.737262
9.300000,1.546530,1.543880,-0.051551,-0.786292,-0.052927,-0.745758
9.400000,1.563230,1.551390,-0.052108,-0.790116,-0.053514,-0.748945
9.500000,1.579880,1.574180,-0.052663,-0.801723,-0.054100,-0.759502
9.600000,1.596580,1.595620,-0.053219,-0.812643,-0.054688,-0.769394
9.700000,1.613200,1.607850,-0.053773,-0.818871,-0.055273,-0.774838
9.800000,1.629840,1.628110,-0.054328,-0.829190,-0.055859,-0.784141
9.900000,1.646560,1.646830,-0.054885,-0.838724,-0.056449,-0.792690
10.000000,1.663270,1.663860,-0.055442,-0.847397,-0.057039,-0.800415
10.100000,1.679980,1.684280,-0.055999,-0.857797,-0.057628,-0.809761
10.200000,1.696580,1.705490,-0.056553,-0.868599,-0.058215,-0.819477
10.300000,1.713260,1.716960,-0.057109,-0.874441,-0.058804,-0.824502
10.400000,1.729960,1.740820,-0.057665,-0.886592,-0.059395,-0.835467
10.500000,1.746670,1.761530,-0.058222,-0.897140,-0.059986,-0.844906
10.600000,1.763260,1.779620,-0.058775,-0.906353,-0.060573,-0.853082
10.700000,1.779880,1.792900,-0.059329,-0.913116,-0.061162,-0.858942
10.800000,1.796570,1.821180,-0.059886,-0.927519,-0.061754,-0.871974
10.900000,1.813250,1.839300,-0.060442,-0.936748,-0.062345,-0.880129
11.000000,1.829930,1.844950,-0.060998,-0.939625,-0.062937,-0.882310
11.100000,1.846570,1.868920,-0.061552,-0.951833,-0.063528,-0.893246
11.200000,1.863240,1.882000,-0.062108,-0.958495,-0.064120,-0.898965
11.300000,1.879900,1.911100,-0.062663,-0.973315,-0.064713,-0.912324
11.400000,1.896600,1.923930,-0.063220,-0.979850,-0.065307,-0.917903
11.500000,1.913190,1.947200,-0.063773,-0.991701,-0.065897,-0.928457
11.600000,1.929890,1.960800,-0.064330,-0.998627,-0.066492,-0.934386
11.700000,1.946590,1.978770,-0.064886,-1.007779,-0.067087,-0.942388
11.800000,1.963260,2.001920,-0.065442,-1.019569,-0.067682,-0.952847
11.900000,1.979880,2.018640,-0.065996,-1.028085,-0.068275,-0.960235
12.000000,1.996550,2.035540,-0.066552,-1.036692,-0.068870,-0.967698
12.100000,2.013280,2.053070,-0.067109,-1.045620,-0.069467,-0.975449
12.200000,2.029950,2.075010,-0.067665,-1.056794,-0.070063,-0.985286
12.300000,2.046630,2.093410,-0.068221,-1.066165,-0.070660,-0.993430
12.400000,2.063210,2.118110,-0.068774,-1.078745,-0.071253,-1.004555
12.500000,2.079830,2.133990,-0.069328,-1.086832,-0.071848,-1.011485
12.600000,2.096550,2.152700,-0.069885,-1.096361,-0.072447,-1.019742
12.700000,2.113260,2.168820,-0.070442,-1.104571,-0.073046,-1.026763
12.800000,2.129900,2.188560,-0.070997,-1.114624,-0.073643,-1.035490
12.900000,2.146550,2.206100,-0.071552,-1.123558,-0.074241,-1.043165
13.000000,2.163230,2.221530,-0.072108,-1.131416,-0.074840,-1.049832
13.100000,2.179910,2.241680,-0.072664,-1.141678,-0.075439,-1.058720
13.200000,2.196550,2.260080,-0.073218,-1.151049,-0.076037,-1.066771
13.300000,2.213210,2.287520,-0.073774,-1.165024,-0.076637,-1.079076
13.400000,2.229920,2.306000,-0.074331,-1.174436,-0.077238,-1.087140
13.500000,2.246590,2.320910,-0.074886,-1.182030,-0.077839,-1.093512
13.600000,2.263290,2.340400,-0.075443,-1.191956,-0.078441,-1.102031
13.700000,2.279940,2.359000,-0.075998,-1.201429,-0.079041,-1.110123
13.800000,2.296600,2.377860,-0.076553,-1.211034,-0.079642,-1.118325
13.900000,2.313300,2.400120,-0.077110,-1.222371,-0.080245,-1.128114
14.000000,2.330000,2.411430,-0.077667,-1.228131,-0.080849,-1.132746
14.100000,2.346590,2.425920,-0.078220,-1.235511,-0.081448,-1.138870
14.200000,2.363230,2.453080,-0.078774,-1.249343,-0.082050,-1.150927
14.300000,2.379950,2.471150,-0.079332,-1.258546,-0.082655,-1.158704
14.400000,2.396640,2.484560,-0.079888,-1.265376,-0.083260,-1.164288
14.500000,2.413290,2.505530,-0.080443,-1.276056,-0.083863,-1.173406
14.600000,2.429910,2.526240,-0.080997,-1.286603,-0.084466,-1.182392
14.700000,2.446600,2.553050,-0.081553,-1.300258,-0.085071,-1.194217
14.800000,2.463290,2.560170,-0.082110,-1.303884,-0.085677,-1.196822
14.900000,2.479940,2.577430,-0.082665,-1.312674,-0.086282,-1.204163
15.000000,2.496580,2.596620,-0.083219,-1.322448,-0.086887,-1.212394
15.100000,2.513240,2.614270,-0.083775,-1.331437,-0.087493,-1.219896
15.200000,2.529940,2.639790,-0.084331,-1.344434,-0.088101,-1.231056
15.300000,2.546660,2.661570,-0.084889,-1.355526,-0.088710,-1.240458
15.400000,2.563240,2.671340,-0.085441,-1.360502,-0.089314,-1.244259
15.500000,2.579860,2.700770,-0.085995,-1.375491,-0.089920,-1.257205
15.600000,2.596640,2.709350,-0.086555,-1.379861,-0.090532,-1.260427
15.700000,2.613330,2.731870,-0.087111,-1.391330,-0.091141,-1.270130
15.800000,2.629950,2.747240,-0.087665,-1.399158,-0.091748,-1.276501
15.900000,2.646560,2.766060,-0.088219,-1.408743,-0.092355,-1.284465
16.000000,2.663210,2.790820,-0.088774,-1.421353,-0.092964,-1.295174
16.100000,2.679870,2.797570,-0.089329,-1.424791,-0.093574,-1.297516
16.200000,2.696540,2.820210,-0.089885,-1.436321,-0.094184,-1.307218
16.300000,2.713200,2.833720,-0.090440,-1.443202,-0.094794,-1.312679
16.400000,2.729850,2.862860,-0.090995,-1.458043,-0.095405,-1.325368
16.500000,2.746570,2.881760,-0.091552,-1.467668,-0.096018,-1.333300
16.600000,2.763180,2.895730,-0.092106,-1.474783,-0.096628,-1.338947
16.700000,2.779830,2.918030,-0.092661,-1.486140,-0.097239,-1.348433
16.800000,2.796510,2.926080,-0.093217,-1.490240,-0.097852,-1.351325
16.900000,2.813280,2.956000,-0.093776,-1.505478,-0.098469,-1.364301
17.000000,2.829990,2.973010,-0.094333,-1.514142,-0.099084,-1.371308
17.100000,2.846610,2.984000,-0.094887,-1.519739,-0.099695,-1.375535
17.200000,2.863240,3.004720,-0.095441,-1.530291,-0.100308,-1.384238
17.300000,2.879910,3.022790,-0.095997,-1.539494,-0.100923,-1.391707
17.400000,2.896610,3.037820,-0.096554,-1.547149,-0.101539,-1.397766
17.500000,2.913290,3.061740,-0.097110,-1.559331,-0.102154,-1.407905
17.600000,2.929930,3.077480,-0.097664,-1.567348,-0.102769,-1.414274
17.700000,2.946570,3.101000,-0.098219,-1.579326,-0.103384,-1.424206
17.800000,2.963210,3.116530,-0.098774,-1.587236,-0.103999,-1.430459
17.900000,2.979880,3.132350,-0.099329,-1.595293,-0.104616,-1.436833
18.000000,2.996560,3.158820,-0.099885,-1.608774,-0.105233,-1.448081
18.100000,3.013190,3.171520,-0.100440,-1.615242,-0.105849,-1.453008
18.200000,3.029870,3.192880,-0.100996,-1.626120,-0.106467,-1.461889
18.300000,3.046610,3.205500,-0.101554,-1.632548,-0.107088,-1.466757
18.400000,3.063260,3.226450,-0.102109,-1.643217,-0.107706,-1.475431
18.500000,3.079910,3.244420,-0.102664,-1.652370,-0.108325,-1.482731
18.600000,3.096630,3.260400,-0.103221,-1.660508,-0.108946,-1.489109
18.700000,3.113290,3.277530,-0.103776,-1.669232,-0.109565,-1.496006
18.800000,3.129990,3.304820,-0.104333,-1.683131,-0.110187,-1.507525
18.900000,3.146580,3.324580,-0.104886,-1.693195,-0.110804,-1.515602
19.000000,3.163240,3.343460,-0.105441,-1.702810,-0.111425,-1.523264
19.100000,3.179920,3.360940,-0.105997,-1.711713,-0.112047,-1.530276
19.200000,3.196650,3.376030,-0.106555,-1.719398,-0.112671,-1.536188
19.300000,3.213270,3.396370,-0.107109,-1.729757,-0.113291,-1.544484
19.400000,3.229860,3.423580,-0.107662,-1.743615,-0.113910,-1.555894
19.500000,3.246580,3.434870,-0.108219,-1.749365,-0.114535,-1.560050
19.600000,3.263270,3.449700,-0.108776,-1.756918,-0.115159,-1.565808
19.700000,3.279960,3.474770,-0.109332,-1.769686,-0.115784,-1.576203
19.800000,3.296550,3.489450,-0.109885,-1.777162,-0.116405,-1.581879
19.900000,3.313200,3.507050,-0.110440,-1.786126,-0.117028,-1.588866
20.000000,3.329900,3.533130,-0.110997,-1.799408,-0.117654,-1.599680
20.100000,3.346600,3.545110,-0.111553,-1.805510,-0.118281,-1.604099
20.200000,3.363220,3.572290,-0.112107,-1.819352,-0.118904,-1.615390
20.300000,3.379910,3.590370,-0.112664,-1.828560,-0.119531,-1.622548
20.400000,3.396580,3.608140,-0.113219,-1.837611,-0.120158,-1.629558
20.500000,3.413300,3.620690,-0.113777,-1.844002,-0.120786,-1.634198
20.600000,3.429940,3.638690,-0.114331,-1.853170,-0.121412,-1.641294
20.700000,3.446560,3.663750,-0.114885,-1.865933,-0.122038,-1.651564
20.800000,3.463220,3.685600,-0.115441,-1.877061,-0.122666,-1.660372
20.900000,3.479950,3.703960,-0.115998,-1.886411,-0.123296,-1.667591
21.000000,3.496640,3.718460,-0.116555,-1.893796,-0.123926,-1.673065
21.100000,3.513190,3.741330,-0.117106,-1.905444,-0.124551,-1.682304
21.200000,3.529880,3.756390,-0.117663,-1.913114,-0.125181,-1.688012
21.300000,3.546550,3.780120,-0.118218,-1.925199,-0.125811,-1.697605
21.400000,3.563200,3.799270,-0.118773,-1.934952,-0.126440,-1.705132
21.500000,3.579810,3.819910,-0.119327,-1.945464,-0.127069,-1.713318
21.600000,3.596540,3.837440,-0.119885,-1.954392,-0.127702,-1.720090
21.700000,3.613230,3.860160,-0.120441,-1.965963,-0.128335,-1.729181
21.800000,3.629940,3.875150,-0.120998,-1.973598,-0.128968,-1.734796
21.900000,3.646570,3.897710,-0.121552,-1.985087,-0.129599,-1.743795
22.000000,3.663200,3.913060,-0.122107,-1.992905,-0.130230,-1.749558
22.100000,3.679930,3.936360,-0.122664,-2.004772,-0.130866,-1.758858
22.200000,3.696610,3.962230,-0.123220,-2.017947,-0.131500,-1.769295
22.300000,3.713320,3.972890,-0.123777,-2.023376,-0.132135,-1.772928
22.400000,3.729920,3.996110,-0.124331,-2.035202,-0.132767,-1.782164
22.500000,3.746610,4.015310,-0.124887,-2.044981,-0.133402,-1.789589
22.600000,3.763280,4.032240,-0.125443,-2.053603,-0.134037,-1.795994
22.700000,3.779990,4.059960,-0.126000,-2.067721,-0.134675,-1.807189
22.800000,3.796630,4.077370,-0.126554,-2.076587,-0.135309,-1.813786
22.900000,3.813270,4.097770,-0.127109,-2.086977,-0.135945,-1.821704
23.000000,3.829930,4.112970,-0.127664,-2.094718,-0.136581,-1.827298
23.100000,3.846570,4.137410,-0.128219,-2.107166,-0.137217,-1.836987
23.200000,3.863230,4.150560,-0.128774,-2.113863,-0.137854,-1.841652
23.300000,3.879900,4.176120,-0.129330,-2.126880,-0.138492,-1.851811
23.400000,3.896620,4.193910,-0.129887,-2.135941,-0.139133,-1.858509
23.500000,3.913280,4.219910,-0.130443,-2.149183,-0.139771,-1.868837
23.600000,3.929930,4.235520,-0.130998,-2.157133,-0.140409,-1.874553
23.700000,3.946490,4.254960,-0.131550,-2.167033,-0.141045,-1.881961
23.800000,3.963220,4.273880,-0.132107,-2.176669,-0.141687,-1.889115
23.900000,3.979970,4.301210,-0.132666,-2.190588,-0.142331,-1.899972
24.000000,3.996640,4.315830,-0.133221,-2.198034,-0.142972,-1.905209
24.100000,4.013270,4.338530,-0.133776,-2.209595,-0.143611,-1.914005
24.200000,4.029900,4.359170,-0.134330,-2.220107,-0.144252,-1.921880
24.300000,4.046590,4.371000,-0.134886,-2.226132,-0.144894,-1.925857
24.400000,4.063270,4.395330,-0.135442,-2.238523,-0.145537,-1.935332
24.500000,4.079980,4.416970,-0.135999,-2.249544,-0.146182,-1.943608
24.600000,4.096570,4.440500,-0.136552,-2.261528,-0.146822,-1.952711
24.700000,4.113180,4.461250,-0.137106,-2.272096,-0.147463,-1.960578
24.800000,4.129860,4.474240,-0.137662,-2.278712,-0.148108,-1.965020
24.900000,4.146550,4.498430,-0.138218,-2.291032,-0.148753,-1.974369
25.000000,4.163190,4.518880,-0.138773,-2.301447,-0.149397,-1.982068
25.100000,4.179840,4.537630,-0.139328,-2.310996,-0.150042,-1.989010
25.200000,4.196600,4.560900,-0.139887,-2.322847,-0.150691,-1.997912
25.300000,4.213280,4.584050,-0.140443,-2.334637,-0.151338,-2.006755
25.400000,4.229920,4.602990,-0.140997,-2.344284,-0.151983,-2.013746
25.500000,4.246590,4.616830,-0.141553,-2.351332,-0.152630,-2.018494
25.600000,4.263300,4.646340,-0.142110,-2.366362,-0.153279,-2.030078
25.700000,4.279970,4.661360,-0.142666,-2.374011,-0.153927,-2.035321
25.800000,4.296640,4.680670,-0.143221,-2.383846,-0.154576,-2.042428
25.900000,4.313260,4.705110,-0.143775,-2.396293,-0.155222,-2.051765
26.000000,4.329860,4.727510,-0.144329,-2.407701,-0.155869,-2.060201
26.100000,4.346610,4.748300,-0.144887,-2.418289,-0.156522,-2.067911
26.200000,4.363300,4.760390,-0.145443,-2.424447,-0.157172,-2.071827
26.300000,4.379920,4.787290,-0.145997,-2.438147,-0.157821,-2.082184
26.400000,4.396540,4.804890,-0.146551,-2.447110,-0.158470,-2.088483
26.500000,4.413260,4.827660,-0.147109,-2.458707,-0.159123,-2.097010
26.600000,4.429950,4.845730,-0.147665,-2.467910,-0.159776,-2.103486
26.700000,4.446540,4.864260,-0.148218,-2.477347,-0.160425,-2.110160
26.800000,4.463200,4.886120,-0.148773,-2.488480,-0.161077,-2.118261
26.900000,4.479930,4.905620,-0.149331,-2.498412,-0.161732,-2.125321
27.000000,4.496670,4.929140,-0.149889,-2.510390,-0.162388,-2.134110
27.100000,4.513260,4.944950,-0.150442,-2.518442,-0.163039,-2.139563
27.200000,4.529890,4.968650,-0.150996,-2.530513,-0.163692,-2.148415
27.300000,4.546510,4.989430,-0.151550,-2.541096,-0.164345,-2.155992
27.400000,4.563220,5.003850,-0.152107,-2.548440,-0.165001,-2.160803
27.500000,4.579970,5.032360,-0.152666,-2.562960,-0.165660,-2.171684
27.600000,4.596580,5.050990,-0.153219,-2.572448,-0.166314,-2.178299
27.700000,4.613220,5.072350,-0.153774,-2.583327,-0.166969,-2.186078
27.800000,4.629940,5.092970,-0.154331,-2.593828,-0.167628,-2.193519
27.900000,4.646610,5.112080,-0.154887,-2.603561,-0.168285,-2.200303
28.000000,4.663250,5.135950,-0.155442,-2.615718,-0.168941,-2.209126
28.100000,4.679940,5.158510,-0.155998,-2.627208,-0.169600,-2.217368
28.200000,4.696620,5.177350,-0.156554,-2.636803,-0.170259,-2.224001
28.300000,4.713280,5.197290,-0.157109,-2.646958,-0.170918,-2.231096
28.400000,4.729920,5.216760,-0.157664,-2.656874,-0.171576,-2.237981
28.500000,4.746560,5.239020,-0.158219,-2.668211,-0.172235,-2.246050
28.600000,4.763200,5.259160,-0.158773,-2.678468,-0.172894,-2.253199
28.700000,4.779890,5.284600,-0.159330,-2.691425,-0.173556,-2.262601
28.800000,4.796610,5.304910,-0.159887,-2.701768,-0.174219,-2.269791
28.900000,4.813200,5.329370,-0.160440,-2.714226,-0.174877,-2.278755
29.000000,4.829840,5.340660,-0.160995,-2.719976,-0.175538,-2.282074
29.100000,4.846600,5.354820,-0.161553,-2.727187,-0.176204,-2.286601
29.200000,4.863330,5.369490,-0.162111,-2.734659,-0.176870,-2.291341
29.300000,4.879950,5.387710,-0.162665,-2.743938,-0.177531,-2.297595
29.400000,4.896600,5.413160,-0.163220,-2.756900,-0.178194,-2.306919
29.500000,4.913260,5.427660,-0.163775,-2.764285,-0.178858,-2.311563
29.600000,4.929970,5.448820,-0.164332,-2.775061,-0.179524,-2.319029
29.700000,4.946630,5.464490,-0.164888,-2.783042,-0.180189,-2.324153
29.800000,4.963250,5.488960,-0.165442,-2.795504,-0.180853,-2.333011
29.900000,4.979900,5.513190,-0.165997,-2.807845,-0.181518,-2.341752
30.000000,4.996550,5.536680,-0.166552,-2.819808,-0.182184,-2.350164
30.100000,5.013230,5.555350,-0.167108,-2.829317,-0.182851,-2.356516
30.200000,5.029880,5.580380,-0.167663,-2.842064,-0.183517,-2.365556
30.300000,5.046570,5.597640,-0.168219,-2.850855,-0.184186,-2.371287
30.400000,5.063260,5.623190,-0.168775,-2.863867,-0.184855,-2.380517
30.500000,5.079960,5.642400,-0.169332,-2.873651,-0.185525,-2.387050
30.600000,5.096580,5.667330,-0.169886,-2.886347,-0.186192,-2.395997
30.700000,5.113200,5.692150,-0.170440,-2.898988,-0.186860,-2.404885
30.800000,5.129910,5.713980,-0.170997,-2.910106,-0.187532,-2.412487
30.900000,5.146620,5.734520,-0.171554,-2.920567,-0.188204,-2.419532
31.000000,5.163310,5.762440,-0.172110,-2.934787,-0.188875,-2.429679
31.100000,5.179940,5.778960,-0.172665,-2.943200,-0.189545,-2.435013
31.200000,5.196590,5.798920,-0.173220,-2.953366,-0.190216,-2.441785
31.300000,5.213270,5.821170,-0.173776,-2.964698,-0.190889,-2.449505
31.400000,5.229980,5.845340,-0.174333,-2.977007,-0.191563,-2.458018
31.500000,5.246610,5.868380,-0.174887,-2.988741,-0.192235,-2.466049
31.600000,5.263220,5.893050,-0.175441,-3.001306,-0.192906,-2.474755
31.700000,5.279900,5.919640,-0.175997,-3.014848,-0.193581,-2.484245
31.800000,5.296600,5.940910,-0.176553,-3.025681,-0.194256,-2.491487
31.900000,5.313230,5.965840,-0.177108,-3.038377,-0.194930,-2.500257
32.000000,5.329860,5.982900,-0.177662,-3.047066,-0.195604,-2.505718
32.100000,5.346540,6.007770,-0.178218,-3.059732,-0.196280,-2.514433
32.200000,5.363220,6.026200,-0.178774,-3.069118,-0.196957,-2.520440
32.300000,5.379910,6.046730,-0.179330,-3.079574,-0.197635,-2.527313
32.400000,5.396550,6.071880,-0.179885,-3.092383,-0.198311,-2.536110
32.500000,5.413210,6.092540,-0.180440,-3.102905,-0.198988,-2.543016
32.600000,5.429890,6.121450,-0.180996,-3.117629,-0.199667,-2.553349
32.700000,5.446620,6.145060,-0.181554,-3.129653,-0.200348,-2.561452
32.800000,5.463250,6.158850,-0.182108,-3.136677,-0.201025,-2.565462
32.900000,5.479880,6.181440,-0.182663,-3.148182,-0.201703,-2.573126
33.000000,5.496570,6.208580,-0.183219,-3.162004,-0.202384,-2.582665
33.100000,5.513250,6.232370,-0.183775,-3.174120,-0.203065,-2.590796
33.200000,5.529930,6.260980,-0.184331,-3.188691,-0.203747,-2.600916
33.300000,5.546540,6.280310,-0.184885,-3.198536,-0.204426,-2.607175
33.400000,5.563220,6.298040,-0.185441,-3.207565,-0.205108,-2.612752
33.500000,5.579920,6.324590,-0.185997,-3.221087,-0.205792,-2.621974
33.600000,5.596590,6.350680,-0.186553,-3.234375,-0.206475,-2.630992
33.700000,5.613190,6.371660,-0.187106,-3.245060,-0.207155,-2.637889
33.800000,5.629890,6.395060,-0.187663,-3.256977,-0.207840,-2.645763
33.900000,5.646570,6.415930,-0.188219,-3.267606,-0.208525,-2.652581
34.000000,5.663270,6.438860,-0.188776,-3.279284,-0.209211,-2.660235
34.100000,5.679920,6.462820,-0.189331,-3.291487,-0.209895,-2.668308
34.200000,5.696550,6.483630,-0.189885,-3.302086,-0.210579,-2.675069
34.300000,5.713200,6.507940,-0.190440,-3.314467,-0.211264,-2.683260
34.400000,5.729900,6.536850,-0.190997,-3.329190,-0.211952,-2.693326
34.500000,5.746590,6.557670,-0.191553,-3.339794,-0.212640,-2.700046
34.600000,5.763230,6.582730,-0.192108,-3.352557,-0.213326,-2.708505
34.700000,5.779920,6.596720,-0.192664,-3.359682,-0.214015,-2.712392
34.800000,5.796620,6.624150,-0.193221,-3.373652,-0.214705,-2.721793
34.900000,5.813290,6.646120,-0.193776,-3.384841,-0.215394,-2.728939
35.000000,5.829920,6.671460,-0.194331,-3.397747,-0.216082,-2.737460
35.100000,5.846590,6.696950,-0.194886,-3.410729,-0.216772,-2.746024
35.200000,5.863280,6.714910,-0.195443,-3.419876,-0.217463,-2.751486
35.300000,5.879930,6.740810,-0.195998,-3.433066,-0.218153,-2.760193
35.400000,5.896590,6.763110,-0.196553,-3.444424,-0.218844,-2.767412
35.500000,5.913180,6.783660,-0.197106,-3.454890,-0.219533,-2.773910
35.600000,5.929880,6.799460,-0.197663,-3.462937,-0.220226,-2.778443
35.700000,5.946610,6.836580,-0.198220,-3.481842,-0.220921,-2.791670
35.800000,5.963290,6.856270,-0.198776,-3.491870,-0.221615,-2.797769
35.900000,5.979870,6.881030,-0.199329,-3.504480,-0.222305,-2.805935
36.000000,5.996560,6.899700,-0.199885,-3.513988,-0.223000,-2.811594
36.100000,6.013260,6.922410,-0.200442,-3.525554,-0.223696,-2.818885
36.200000,6.029980,6.948790,-0.200999,-3.538990,-0.224393,-2.827655
36.300000,6.046610,6.973520,-0.201554,-3.551585,-0.225088,-2.835750
36.400000,6.063240,6.999610,-0.202108,-3.564872,-0.225782,-2.844383
36.500000,6.079940,7.016470,-0.202665,-3.573459,-0.226480,-2.849245
36.600000,6.096600,7.036720,-0.203220,-3.583772,-0.227177,-2.855478
36.700000,6.113300,7.063900,-0.203777,-3.597615,-0.227876,-2.864505
36.800000,6.129930,7.092510,-0.204331,-3.612186,-0.228572,-2.874104
36.900000,6.146580,7.112850,-0.204886,-3.622545,-0.229270,-2.880336
37.000000,6.163260,7.133430,-0.205442,-3.633026,-0.229969,-2.886650
37.100000,6.179940,7.162110,-0.205998,-3.647633,-0.230669,-2.896228
37.200000,6.196570,7.183350,-0.206552,-3.658450,-0.231368,-2.902789
37.300000,6.213210,7.204830,-0.207107,-3.669390,-0.232067,-2.909433
37.400000,6.230000,7.229890,-0.207667,-3.682153,-0.232773,-2.917492
37.500000,6.246620,7.250730,-0.208221,-3.692766,-0.233473,-2.923856
37.600000,6.263210,7.274690,-0.208774,-3.704969,-0.234171,-2.931469
37.700000,6.279860,7.301210,-0.209329,-3.718476,-0.234873,-2.940092
37.800000,6.296580,7.329020,-0.209886,-3.732639,-0.235578,-2.949211
37.900000,6.313240,7.347930,-0.210441,-3.742270,-0.236281,-2.954742
38.000000,6.329960,7.373730,-0.210999,-3.755410,-0.236987,-2.963023
38.100000,6.346570,7.403280,-0.211552,-3.770460,-0.237689,-2.972810
38.200000,6.363210,7.423240,-0.212107,-3.780625,-0.238393,-2.978728
38.300000,6.379910,7.448130,-0.212664,-3.793301,-0.239100,-2.986604
38.400000,6.396640,7.474580,-0.213221,-3.806772,-0.239808,-2.995087
38.500000,6.413260,7.493970,-0.213775,-3.816648,-0.240513,-3.000742
38.600000,6.429890,7.519750,-0.214330,-3.829777,-0.241218,-3.008942
38.700000,6.446580,7.551870,-0.214886,-3.846136,-0.241926,-3.019655
38.800000,6.463280,7.572460,-0.215443,-3.856622,-0.242636,-3.025741
38.900000,6.479900,7.594540,-0.215997,-3.867867,-0.243342,-3.032421
39.000000,6.496570,7.619430,-0.216552,-3.880544,-0.244051,-3.040203
39.100000,6.513240,7.638970,-0.217108,-3.890495,-0.244761,-3.045838
39.200000,6.529900,7.668260,-0.217663,-3.905413,-0.245470,-3.055348
39.300000,6.546600,7.693940,-0.218220,-3.918491,-0.246182,-3.063398
39.400000,6.563260,7.715960,-0.218775,-3.929706,-0.246893,-3.069983
39.500000,6.579930,7.739710,-0.219331,-3.941802,-0.247604,-3.077243
39.600000,6.596630,7.763810,-0.219888,-3.954076,-0.248317,-3.084623
39.700000,6.613340,7.789940,-0.220445,-3.967384,-0.249032,-3.092795
39.800000,6.629950,7.815320,-0.220998,-3.980310,-0.249742,-3.100668
39.900000,6.646580,7.842410,-0.221553,-3.994107,-0.250454,-3.109202
40.000000,6.663290,7.869800,-0.222110,-4.008056,-0.251170,-3.117828
40.100000,6.679960,7.890940,-0.222665,-4.018823,-0.251884,-3.123970
40.200000,6.696590,7.916670,-0.223220,-4.031927,-0.252598,-3.131922
40.300000,6.713240,7.945090,-0.223775,-4.046401,-0.253312,-3.140919
40.400000,6.729930,7.961520,-0.224331,-4.054769,-0.254029,-3.145158
40.500000,6.746610,7.990490,-0.224887,-4.069523,-0.254746,-3.154340
40.600000,6.763270,8.013310,-0.225442,-4.081145,-0.255463,-3.161082
40.700000,6.779910,8.040580,-0.225997,-4.095034,-0.256180,-3.169568
40.800000,6.796550,8.068500,-0.226552,-4.109253,-0.256896,-3.178295
40.900000,6.813270,8.091490,-0.227109,-4.120962,-0.257617,-3.185054
41.000000,6.829980,8.118110,-0.227666,-4.134519,-0.258338,-3.193230
41.100000,6.846530,8.147710,-0.228218,-4.149595,-0.259053,-3.202584
41.200000,6.863190,8.166630,-0.228773,-4.159231,-0.259773,-3.207711
41.300000,6.879890,8.193930,-0.229330,-4.173134,-0.260495,-3.216111
41.400000,6.896610,8.221290,-0.229887,-4.187069,-0.261218,-3.224516
41.500000,6.913250,8.247810,-0.230442,-4.200575,-0.261939,-3.232588
41.600000,6.929910,8.263320,-0.230997,-4.208474,-0.262660,-3.236329
41.700000,6.946620,8.299800,-0.231554,-4.227053,-0.263385,-3.248262
41.800000,6.963290,8.318720,-0.232110,-4.236689,-0.264108,-3.253313
41.900000,6.979910,8.341940,-0.232664,-4.248515,-0.264830,-3.260040
42.000000,6.996560,8.364580,-0.233219,-4.260046,-0.265554,-3.266523
42.100000,7.013250,8.395720,-0.233775,-4.275905,-0.266279,-3.276305
42.200000,7.029930,8.423850,-0.234331,-4.290232,-0.267005,-3.284897
42.300000,7.046600,8.451550,-0.234887,-4.304339,-0.267731,-3.293307
42.400000,7.063210,8.475710,-0.235440,-4.316644,-0.268455,-3.300332
42.500000,7.079840,8.498560,-0.235995,-4.328281,-0.269181,-3.306830
42.600000,7.096560,8.523190,-0.236552,-4.340825,-0.269910,-3.313994
42.700000,7.113270,8.553870,-0.237109,-4.356450,-0.270640,-3.323497
42.800000,7.129900,8.574580,-0.237663,-4.366998,-0.271367,-3.329122
42.900000,7.146530,8.599090,-0.238218,-4.379481,-0.272094,-3.336211
43.000000,7.163200,8.624060,-0.238773,-4.392198,-0.272824,-3.343458
43.100000,7.179900,8.647860,-0.239330,-4.404319,-0.273556,-3.350233
43.200000,7.196620,8.681320,-0.239887,-4.421360,-0.274289,-3.360732
43.300000,7.213230,8.702580,-0.240441,-4.432188,-0.275017,-3.366508
43.400000,7.229880,8.732170,-0.240996,-4.447258,-0.275748,-3.375486
43.500000,7.246540,8.751500,-0.241551,-4.457102,-0.276480,-3.380483
43.600000,7.263260,8.779050,-0.242109,-4.471133,-0.277215,-3.388633
43.700000,7.279900,8.801440,-0.242663,-4.482537,-0.277947,-3.394789
43.800000,7.296540,8.832980,-0.243218,-4.498600,-0.278680,-3.404459
43.900000,7.313210,8.858970,-0.243774,-4.511836,-0.279415,-3.411969
44.000000,7.329910,8.879710,-0.244330,-4.522399,-0.280151,-3.417440
44.100000,7.346560,8.910300,-0.244885,-4.537979,-0.280886,-3.426694
44.200000,7.363180,8.937580,-0.245439,-4.551872,-0.281620,-3.434664
44.300000,7.379920,8.955470,-0.245997,-4.560983,-0.282359,-3.438994
44.400000,7.396600,8.983850,-0.246553,-4.575437,-0.283097,-3.447348
44.500000,7.413280,9.016260,-0.247109,-4.591944,-0.283835,-3.457231
44.600000,7.429880,9.042590,-0.247663,-4.605353,-0.284570,-3.464779
44.700000,7.446570,9.071170,-0.248219,-4.619909,-0.285310,-3.473160
44.800000,7.463230,9.094510,-0.248774,-4.631796,-0.286049,-3.479524
44.900000,7.479940,9.125710,-0.249331,-4.647686,-0.286791,-3.488872
45.000000,7.496590,9.150370,-0.249886,-4.660245,-0.287531,-3.495714
45.100000,7.513210,9.173300,-0.250440,-4.671923,-0.288269,-3.501885
45.200000,7.529910,9.204430,-0.250997,-4.687778,-0.289012,-3.511160
45.300000,7.546620,9.228880,-0.251554,-4.700230,-0.289756,-3.517868
45.400000,7.563270,9.258820,-0.252109,-4.715478,-0.290498,-3.526664
45.500000,7.579900,9.285380,-0.252663,-4.729005,-0.291240,-3.534159
45.600000,7.596590,9.306150,-0.253220,-4.739583,-0.291984,-3.539428
45.700000,7.613280,9.332900,-0.253776,-4.753207,-0.292729,-3.546957
45.800000,7.629970,9.365150,-0.254332,-4.769632,-0.293475,-3.556560
45.900000,7.646570,9.393680,-0.254886,-4.784162,-0.294218,-3.564748
46.000000,7.663230,9.417540,-0.255441,-4.796314,-0.294963,-3.571139
46.100000,7.679910,9.446410,-0.255997,-4.811017,-0.295710,-3.579411
46.200000,7.696590,9.471710,-0.256553,-4.823902,-0.296458,-3.586316
46.300000,7.713260,9.499350,-0.257109,-4.837979,-0.297205,-3.594093
46.400000,7.729930,9.521550,-0.257664,-4.849286,-0.297954,-3.599798
46.500000,7.746600,9.552910,-0.258220,-4.865257,-0.298703,-3.608950
46.600000,7.763280,9.583170,-0.258776,-4.880668,-0.299452,-3.617669
46.700000,7.780000,9.607650,-0.259333,-4.893136,-0.300205,-3.624183
46.800000,7.796560,9.639410,-0.259885,-4.909311,-0.300950,-3.633453
46.900000,7.813240,9.664930,-0.260441,-4.922308,-0.301702,-3.640336
47.000000,7.829980,9.692380,-0.260999,-4.936289,-0.302456,-3.647921
47.100000,7.846610,9.716860,-0.261554,-4.948756,-0.303207,-3.654391
47.200000,7.863210,9.746640,-0.262107,-4.963923,-0.303956,-3.662844
47.300000,7.879900,9.770550,-0.262663,-4.976100,-0.304711,-3.669061
47.400000,7.896600,9.803520,-0.263220,-4.992892,-0.305466,-3.678663
47.500000,7.913300,9.827730,-0.263777,-5.005222,-0.306222,-3.684961
47.600000,7.929980,9.856150,-0.264333,-5.019696,-0.306977,-3.692826
47.700000,7.946550,9.884150,-0.264885,-5.033956,-0.307728,-3.700537
47.800000,7.963220,9.915390,-0.265441,-5.049867,-0.308485,-3.709427
47.900000,7.979960,9.937750,-0.265999,-5.061255,-0.309244,-3.714968
48.000000,7.996640,9.968030,-0.266555,-5.076676,-0.310002,-3.723464
48.100000,8.013210,9.996590,-0.267107,-5.091221,-0.310756,-3.731321
48.200000,8.029850,10.026720,-0.267662,-5.106567,-0.311513,-3.739734
48.300000,8.046560,10.063030,-0.268219,-5.125059,-0.312274,-3.750423
48.400000,8.063280,10.082030,-0.268776,-5.134736,-0.313035,-3.754642
48.500000,8.079900,10.108900,-0.269330,-5.148420,-0.313793,-3.761796
48.600000,8.096580,10.142410,-0.269886,-5.165487,-0.314555,-3.771394
48.700000,8.113310,10.167040,-0.270444,-5.178031,-0.315319,-3.777665
48.800000,8.129950,10.196360,-0.270998,-5.192964,-0.316079,-3.785679
48.900000,8.146590,10.224210,-0.271553,-5.207147,-0.316840,-3.793131
49.000000,8.163240,10.254880,-0.272108,-5.222767,-0.317603,-3.801611
49.100000,8.179920,10.280310,-0.272664,-5.235719,-0.318367,-3.808127
49.200000,8.196620,10.310260,-0.273221,-5.250972,-0.319132,-3.816298
49.300000,8.213290,10.335940,-0.273776,-5.264051,-0.319897,-3.822878
49.400000,8.229840,10.360850,-0.274328,-5.276738,-0.320657,-3.829181
49.500000,8.246510,10.398610,-0.274884,-5.295969,-0.321423,-3.840193
49.600000,8.263280,10.417030,-0.275443,-5.305350,-0.322194,-3.844030
49.700000,8.279970,10.448200,-0.275999,-5.321225,-0.322963,-3.852572
49.800000,8.296580,10.471750,-0.276553,-5.333218,-0.323728,-3.858303
49.900000,8.313260,10.510390,-0.277109,-5.352898,-0.324496,-3.869563
50.000000,8.329930,10.538700,-0.277664,-5.367316,-0.325265,-3.877004
50.100000,8.346580,10.563760,-0.278219,-5.380079,-0.326034,-3.883237
50.200000,8.363290,10.596680,-0.278776,-5.396845,-0.326806,-3.892332
50.300000,8.379950,10.627400,-0.279332,-5.412490,-0.327576,-3.900610
50.400000,8.396590,10.655580,-0.279886,-5.426842,-0.328346,-3.907943
50.500000,8.413290,10.682330,-0.280443,-5.440466,-0.329120,-3.914725
50.600000,8.429980,10.710790,-0.280999,-5.454961,-0.329893,-3.922120
50.700000,8.446620,10.738330,-0.281554,-5.468987,-0.330665,-3.929172
50.800000,8.463250,10.772280,-0.282108,-5.486277,-0.331437,-3.938553
50.900000,8.479970,10.809100,-0.282666,-5.505029,-0.332213,-3.948947
51.000000,8.496630,10.829260,-0.283221,-5.515297,-0.332988,-3.953249
51.100000,8.513290,10.866400,-0.283776,-5.534212,-0.333763,-3.963734
51.200000,8.529940,10.889910,-0.284331,-5.546186,-0.334538,-3.969231
51.300000,8.546620,10.923620,-0.284887,-5.563354,-0.335315,-3.978425
51.400000,8.563280,10.954970,-0.285443,-5.579320,-0.336092,-3.986744
51.500000,8.579910,10.985580,-0.285997,-5.594910,-0.336868,-3.994782
51.600000,8.596560,11.012480,-0.286552,-5.608610,-0.337646,-4.001452
51.700000,8.613210,11.050670,-0.287107,-5.628060,-0.338424,-4.012205
51.800000,8.629920,11.076820,-0.287664,-5.641378,-0.339206,-4.018557
51.900000,8.646610,11.104270,-0.288220,-5.655358,-0.339987,-4.025369
52.000000,8.663200,11.138180,-0.288773,-5.672628,-0.340764,-4.034525
52.100000,8.679870,11.158530,-0.289329,-5.682993,-0.341546,-4.038738
52.200000,8.696600,11.202100,-0.289887,-5.705183,-0.342331,-4.051326
52.300000,8.713320,11.227690,-0.290444,-5.718216,-0.343116,-4.057394
52.400000,8.729930,11.257100,-0.290998,-5.733194,-0.343896,-4.064848
52.500000,8.746560,11.286760,-0.291552,-5.748300,-0.344679,-4.072371
52.600000,8.763200,11.316260,-0.292107,-5.763324,-0.345462,-4.079819
52.700000,8.779910,11.350730,-0.292664,-5.780879,-0.346249,-4.089026
52.800000,8.796610,11.373850,-0.293220,-5.792654,-0.347036,-4.094130
52.900000,8.813210,11.408730,-0.293774,-5.810418,-0.347820,-4.103471
53.000000,8.829870,11.435250,-0.294329,-5.823925,-0.348606,-4.109775
53.100000,8.846560,11.469870,-0.294885,-5.841557,-0.349395,-4.118967
53.200000,8.863250,11.501820,-0.295442,-5.857829,-0.350184,-4.127182
53.300000,8.879860,11.527550,-0.295995,-5.870933,-0.350970,-4.133164
53.400000,8.896530,11.570720,-0.296551,-5.892919,-0.351760,-4.145368
53.500000,8.913220,11.598690,-0.297107,-5.907164,-0.352551,-4.152102
53.600000,8.929920,11.634050,-0.297664,-5.925173,-0.353343,-4.161462
53.700000,8.946560,11.660960,-0.298219,-5.938878,-0.354133,-4.167794
53.800000,8.963220,11.699670,-0.298774,-5.958593,-0.354925,-4.178320
53.900000,8.979940,11.723580,-0.299331,-5.970770,-0.355720,-4.183532
54.000000,8.996610,11.754990,-0.299887,-5.986767,-0.356514,-4.191414
54.100000,9.013260,11.789620,-0.300442,-6.004404,-0.357307,-4.200429
54.200000,9.029910,11.819340,-0.300997,-6.019540,-0.358100,-4.207677
54.300000,9.046590,11.857930,-0.301553,-6.039194,-0.358896,-4.218057
54.400000,9.063280,11.886520,-0.302109,-6.053755,-0.359693,-4.224859
54.500000,9.079990,11.913720,-0.302666,-6.067608,-0.360491,-4.231147
54.600000,9.096570,11.955790,-0.303219,-6.089034,-0.361284,-4.242723
54.700000,9.113200,11.975000,-0.303773,-6.098817,-0.362080,-4.246159
54.800000,9.129900,12.015900,-0.304330,-6.119648,-0.362880,-4.257255
54.900000,9.146620,12.044930,-0.304887,-6.134432,-0.363681,-4.264122
55.000000,9.163280,12.079860,-0.305443,-6.152222,-0.364481,-4.273071
55.100000,9.179920,12.111730,-0.305997,-6.168453,-0.365279,-4.280923
55.200000,9.196560,12.145190,-0.306552,-6.185494,-0.366079,-4.289319
55.300000,9.213230,12.177120,-0.307108,-6.201756,-0.366881,-4.297149
55.400000,9.229930,12.209450,-0.307664,-6.218222,-0.367684,-4.305097
55.500000,9.246540,12.241210,-0.308218,-6.234397,-0.368484,-4.312844
55.600000,9.263280,12.269640,-0.308776,-6.248876,-0.369291,-4.319373
55.700000,9.279980,12.307730,-0.309333,-6.268275,-0.370097,-4.329293
55.800000,9.296630,12.335190,-0.309888,-6.282261,-0.370901,-4.335466
55.900000,9.313260,12.371350,-0.310442,-6.300677,-0.371704,-4.344682
56.000000,9.329900,12.402820,-0.310997,-6.316704,-0.372509,-4.352230
56.100000,9.346610,12.437490,-0.311554,-6.334362,-0.373318,-4.360868
56.200000,9.363310,12.470440,-0.312110,-6.351143,-0.374127,-4.368886
56.300000,9.379930,12.502140,-0.312664,-6.367288,-0.374933,-4.376464
56.400000,9.396510,12.540880,-0.313217,-6.387018,-0.375737,-4.386495
56.500000,9.413220,12.565160,-0.313774,-6.399383,-0.376548,-4.391423
56.600000,9.429920,12.599440,-0.314331,-6.416842,-0.377360,-4.399832
56.700000,9.446630,12.637810,-0.314888,-6.436384,-0.378172,-4.409646
56.800000,9.463260,12.674750,-0.315442,-6.455197,-0.378982,-4.418957
56.900000,9.479930,12.712930,-0.315998,-6.474642,-0.379794,-4.428670
57.000000,9.496590,12.746760,-0.316553,-6.491872,-0.380606,-4.436850
57.100000,9.513300,12.780370,-0.317110,-6.508989,-0.381421,-4.444923
57.200000,9.529950,12.811400,-0.317665,-6.524792,-0.382235,-4.452094
57.300000,9.546580,12.853790,-0.318219,-6.546381,-0.383047,-4.463196
57.400000,9.563220,12.879540,-0.318774,-6.559496,-0.383861,-4.468499
57.500000,9.579890,12.923950,-0.319330,-6.582114,-0.384677,-4.480250
57.600000,9.596580,12.953250,-0.319886,-6.597036,-0.385495,-4.486737
57.700000,9.613200,12.983780,-0.320440,-6.612585,-0.386310,-4.493648
57.800000,9.629900,13.024110,-0.320997,-6.633125,-0.387129,-4.503914
57.900000,9.646580,13.058900,-0.321553,-6.650843,-0.387948,-4.512247
58.000000,9.663260,13.090150,-0.322109,-6.666759,-0.388768,-4.519338
58.100000,9.679910,13.126990,-0.322664,-6.685521,-0.389587,-4.528346
58.200000,9.696570,13.161750,-0.323219,-6.703224,-0.390408,-4.536615
58.300000,9.713250,13.198040,-0.323775,-6.721707,-0.391229,-4.545386
