Repository: abubakardawood/tissue-phantom-material-database

Title:
A Database of Silicone Phantom Materials for Modeling Human Tissue Mechanics Across Varying Stiffnesses

Description:
This dataset contains processed mechanical compression test data for soft silicone phantoms
fabricated using Ecoflex (Smooth-On) with varying base materials and thinner concentrations.
The dataset provides force–compression measurements together with derived engineering and
true stress–strain quantities, intended for mechanical characterization, constitutive model
fitting, and the design of tissue-equivalent phantoms.

All files in this dataset are processed outputs generated from raw experimental measurements.
The raw data files are not included in this archive.

File: data/EF10_50T/EF10_50T_A2.csv (part 1 of 2)
EF10_50T_A_sample_2
Compression test;
Cylinder Diameter: 50mm;
Cylinder Height: 30mm;
Speed (mm/min): 10;
Machine: INSTRON 5900;
Load cell: 1kN;
Time (s),Compression (mm),Load (N),Engineering Strain [-],Engineering Stress (kPa),True Strain [-],True Stress (kPa)
0.000000,0.000000,0.001570,-0.000000,-0.000800,0.000000,-0.000800
0.100000,0.005710,0.014010,-0.000190,-0.007135,-0.000190,-0.007134
0.200000,0.026550,0.025150,-0.000885,-0.012809,-0.000885,-0.012797
0.300000,0.046120,0.056630,-0.001537,-0.028841,-0.001539,-0.028797
0.400000,0.063280,0.080100,-0.002109,-0.040795,-0.002112,-0.040709
0.500000,0.080060,0.094340,-0.002669,-0.048047,-0.002672,-0.047919
0.600000,0.096700,0.108220,-0.003223,-0.055116,-0.003229,-0.054938
0.700000,0.113360,0.128910,-0.003779,-0.065653,-0.003786,-0.065405
0.800000,0.130070,0.138950,-0.004336,-0.070767,-0.004345,-0.070460
0.900000,0.146750,0.165130,-0.004892,-0.084100,-0.004904,-0.083689
1.000000,0.163370,0.180960,-0.005446,-0.092162,-0.005461,-0.091660
1.100000,0.180020,0.199590,-0.006001,-0.101650,-0.006019,-0.101040
1.200000,0.196700,0.217820,-0.006557,-0.110935,-0.006578,-0.110207
1.300000,0.213350,0.232080,-0.007112,-0.118197,-0.007137,-0.117357
1.400000,0.229990,0.252100,-0.007666,-0.128393,-0.007696,-0.127409
1.500000,0.246690,0.268540,-0.008223,-0.136766,-0.008257,-0.135642
1.600000,0.263310,0.287860,-0.008777,-0.146606,-0.008816,-0.145319
1.700000,0.279970,0.296970,-0.009332,-0.151246,-0.009376,-0.149834
1.800000,0.296690,0.316620,-0.009890,-0.161253,-0.009939,-0.159659
1.900000,0.313310,0.332960,-0.010444,-0.169575,-0.010499,-0.167804
2.000000,0.329940,0.349570,-0.010998,-0.178035,-0.011059,-0.176077
2.100000,0.346670,0.365650,-0.011556,-0.186224,-0.011623,-0.184072
2.200000,0.363330,0.389260,-0.012111,-0.198248,-0.012185,-0.195848
2.300000,0.379950,0.395320,-0.012665,-0.201335,-0.012746,-0.198785
2.400000,0.396580,0.415620,-0.013219,-0.211674,-0.013307,-0.208875
2.500000,0.413290,0.435770,-0.013776,-0.221936,-0.013872,-0.218878
2.600000,0.429920,0.448530,-0.014331,-0.228434,-0.014434,-0.225161
2.700000,0.446620,0.468520,-0.014887,-0.238615,-0.014999,-0.235063
2.800000,0.463240,0.486510,-0.015441,-0.247778,-0.015562,-0.243951
2.900000,0.479910,0.503020,-0.015997,-0.256186,-0.016126,-0.252088
3.000000,0.496600,0.515670,-0.016553,-0.262629,-0.016692,-0.258281
3.100000,0.513280,0.536580,-0.017109,-0.273278,-0.017257,-0.268602
3.200000,0.529880,0.557780,-0.017663,-0.284075,-0.017821,-0.279057
3.300000,0.546520,0.567160,-0.018217,-0.288852,-0.018385,-0.283590
3.400000,0.563240,0.589350,-0.018775,-0.300153,-0.018953,-0.294518
3.500000,0.579970,0.602560,-0.019332,-0.306881,-0.019522,-0.300949
3.600000,0.596640,0.613820,-0.019888,-0.312616,-0.020088,-0.306399
3.700000,0.613260,0.634460,-0.020442,-0.323128,-0.020654,-0.316522
3.800000,0.629910,0.652200,-0.020997,-0.332163,-0.021221,-0.325188
3.900000,0.646620,0.669370,-0.021554,-0.340907,-0.021790,-0.333559
4.000000,0.663270,0.690340,-0.022109,-0.351587,-0.022357,-0.343814
4.100000,0.679920,0.701480,-0.022664,-0.357261,-0.022925,-0.349164
4.200000,0.696560,0.717920,-0.023219,-0.365634,-0.023492,-0.357144
4.300000,0.713220,0.741570,-0.023774,-0.377678,-0.024061,-0.368700
4.400000,0.729890,0.755190,-0.024330,-0.384615,-0.024631,-0.375258
4.500000,0.746550,0.777020,-0.024885,-0.395733,-0.025200,-0.385885
4.600000,0.763190,0.784770,-0.025440,-0.399680,-0.025769,-0.389512
4.700000,0.779880,0.811280,-0.025996,-0.413182,-0.026340,-0.402440
4.800000,0.796590,0.830890,-0.026553,-0.423169,-0.026912,-0.411932
4.900000,0.813210,0.836060,-0.027107,-0.425802,-0.027481,-0.414260
5.000000,0.829870,0.854450,-0.027662,-0.435168,-0.028052,-0.423130
5.100000,0.846610,0.872370,-0.028220,-0.444294,-0.028626,-0.431756
5.200000,0.863330,0.895890,-0.028778,-0.456273,-0.029200,-0.443143
5.300000,0.879960,0.915940,-0.029332,-0.466484,-0.029771,-0.452801
5.400000,0.896600,0.928550,-0.029887,-0.472907,-0.030342,-0.458773
5.500000,0.913270,0.947250,-0.030442,-0.482430,-0.030915,-0.467744
5.600000,0.929910,0.961290,-0.030997,-0.489581,-0.031488,-0.474405
5.700000,0.946620,0.985640,-0.031554,-0.501982,-0.032063,-0.486143
5.800000,0.963280,0.994250,-0.032109,-0.506367,-0.032636,-0.490108
5.900000,0.979880,1.014180,-0.032663,-0.516518,-0.033208,-0.499647
6.000000,0.996580,1.029290,-0.033219,-0.524213,-0.033784,-0.506799
6.100000,1.013250,1.053970,-0.033775,-0.536783,-0.034359,-0.518653
6.200000,1.029900,1.068610,-0.034330,-0.544239,-0.034933,-0.525555
6.300000,1.046540,1.086090,-0.034885,-0.553141,-0.035508,-0.533845
6.400000,1.063220,1.102700,-0.035441,-0.561600,-0.036084,-0.541697
6.500000,1.079930,1.122790,-0.035998,-0.571832,-0.036662,-0.551248
6.600000,1.096570,1.143100,-0.036552,-0.582176,-0.037237,-0.560896
6.700000,1.113240,1.158920,-0.037108,-0.590233,-0.037814,-0.568331
6.800000,1.129910,1.179590,-0.037664,-0.600760,-0.038391,-0.578133
6.900000,1.146600,1.196800,-0.038220,-0.609525,-0.038970,-0.586229
7.000000,1.163290,1.214060,-0.038776,-0.618316,-0.039548,-0.594340
7.100000,1.179950,1.228170,-0.039332,-0.625502,-0.040126,-0.600900
7.200000,1.196560,1.244060,-0.039885,-0.633595,-0.040703,-0.608323
7.300000,1.213250,1.269280,-0.040442,-0.646439,-0.041282,-0.620296
7.400000,1.229980,1.283210,-0.040999,-0.653533,-0.041864,-0.626739
7.500000,1.246610,1.304240,-0.041554,-0.664244,-0.042442,-0.636642
7.600000,1.263230,1.320010,-0.042108,-0.672276,-0.043020,-0.643968
7.700000,1.279920,1.337330,-0.042664,-0.681097,-0.043601,-0.652038
7.800000,1.296600,1.355960,-0.043220,-0.690585,-0.044182,-0.660738
7.900000,1.313270,1.369100,-0.043776,-0.697277,-0.044763,-0.666753
8.000000,1.329890,1.393620,-0.044330,-0.709765,-0.045342,-0.678301
8.100000,1.346540,1.406740,-0.044885,-0.716447,-0.045923,-0.684289
8.200000,1.363160,1.421240,-0.045439,-0.723832,-0.046503,-0.690942
8.300000,1.379880,1.448540,-0.045996,-0.737735,-0.047087,-0.703802
8.400000,1.396530,1.459290,-0.046551,-0.743210,-0.047669,-0.708613
8.500000,1.413180,1.476220,-0.047106,-0.751833,-0.048252,-0.716417
8.600000,1.429890,1.505510,-0.047663,-0.766750,-0.048836,-0.730204
8.700000,1.446650,1.511280,-0.048222,-0.769689,-0.049423,-0.732573
8.800000,1.463320,1.535780,-0.048777,-0.782166,-0.050007,-0.744014
8.900000,1.479950,1.552890,-0.049332,-0.790880,-0.050590,-0.751865
9.000000,1.496580,1.570170,-0.049886,-0.799681,-0.051173,-0.759788
9.100000,1.513280,1.591370,-0.050443,-0.810478,-0.051759,-0.769595
9.200000,1.529910,1.601260,-0.050997,-0.815515,-0.052343,-0.773926
9.300000,1.546560,1.625220,-0.051552,-0.827718,-0.052928,-0.785047
9.400000,1.563240,1.635000,-0.052108,-0.832699,-0.053515,-0.789308
9.500000,1.579880,1.664920,-0.052663,-0.847937,-0.054100,-0.803282
9.600000,1.596580,1.677210,-0.053219,-0.854196,-0.054688,-0.808736
9.700000,1.613210,1.697360,-0.053774,-0.864458,-0.055273,-0.817973
9.800000,1.629860,1.716640,-0.054329,-0.874278,-0.055860,-0.826779
9.900000,1.646550,1.734440,-0.054885,-0.883343,-0.056449,-0.834861
10.000000,1.663260,1.747350,-0.055442,-0.889918,-0.057038,-0.840579
10.100000,1.679960,1.767280,-0.055999,-0.900068,-0.057628,-0.849666
10.200000,1.696560,1.788830,-0.056552,-0.911044,-0.058214,-0.859522
10.300000,1.713230,1.810490,-0.057108,-0.922075,-0.058803,-0.869417
10.400000,1.729930,1.824320,-0.057664,-0.929119,-0.059394,-0.875542
10.500000,1.746640,1.845310,-0.058221,-0.939809,-0.059985,-0.885092
10.600000,1.763270,1.860700,-0.058776,-0.947647,-0.060574,-0.891948
10.700000,1.779900,1.881350,-0.059330,-0.958164,-0.061163,-0.901316
10.800000,1.796570,1.897020,-0.059886,-0.966144,-0.061754,-0.908286
10.900000,1.813260,1.916420,-0.060442,-0.976025,-0.062346,-0.917032
11.000000,1.829930,1.935060,-0.060998,-0.985518,-0.062937,-0.925404
11.100000,1.846580,1.955280,-0.061553,-0.995816,-0.063529,-0.934521
11.200000,1.863250,1.975150,-0.062108,-1.005936,-0.064121,-0.943459
11.300000,1.879900,1.993590,-0.062663,-1.015327,-0.064713,-0.951703
11.400000,1.896610,2.014820,-0.063220,-1.026139,-0.065307,-0.961267
11.500000,1.913190,2.030590,-0.063773,-1.034171,-0.065897,-0.968219
11.600000,1.929900,2.051400,-0.064330,-1.044769,-0.066492,-0.977559
11.700000,1.946610,2.066460,-0.064887,-1.052439,-0.067088,-0.984150
11.800000,1.963260,2.087460,-0.065442,-1.063135,-0.067682,-0.993561
11.900000,1.979880,2.103090,-0.065996,-1.071095,-0.068275,-1.000407
12.000000,1.996550,2.122260,-0.066552,-1.080858,-0.068870,-1.008925
12.100000,2.013290,2.137880,-0.067110,-1.088813,-0.069468,-1.015743
12.200000,2.029960,2.157370,-0.067665,-1.098740,-0.070063,-1.024393
12.300000,2.046660,2.170130,-0.068222,-1.105238,-0.070661,-1.029837
12.400000,2.063230,2.199530,-0.068774,-1.120211,-0.071254,-1.043170
12.500000,2.079850,2.215300,-0.069328,-1.128243,-0.071849,-1.050024
12.600000,2.096560,2.238600,-0.069885,-1.140110,-0.072447,-1.060433
12.700000,2.113270,2.251350,-0.070442,-1.146603,-0.073046,-1.065834
12.800000,2.129910,2.277560,-0.070997,-1.159952,-0.073643,-1.077599
12.900000,2.146540,2.288720,-0.071551,-1.165636,-0.074240,-1.082233
13.000000,2.163250,2.307650,-0.072108,-1.175276,-0.074840,-1.090529
13.100000,2.179930,2.326170,-0.072664,-1.184709,-0.075440,-1.098623
13.200000,2.196580,2.350660,-0.073219,-1.197181,-0.076038,-1.109524
13.300000,2.213230,2.364880,-0.073774,-1.204423,-0.076637,-1.115568
13.400000,2.229940,2.384200,-0.074331,-1.214263,-0.077239,-1.124005
13.500000,2.246590,2.404980,-0.074886,-1.224846,-0.077839,-1.133122
13.600000,2.263290,2.427710,-0.075443,-1.236423,-0.078441,-1.143143
13.700000,2.279930,2.439710,-0.075998,-1.242534,-0.079041,-1.148104
13.800000,2.296590,2.460600,-0.076553,-1.253173,-0.079642,-1.157239
13.900000,2.313300,2.478670,-0.077110,-1.262376,-0.080245,-1.165034
14.000000,2.330010,2.492250,-0.077667,-1.269293,-0.080849,-1.170710
14.100000,2.346590,2.516250,-0.078220,-1.281516,-0.081448,-1.181276
14.200000,2.363260,2.533470,-0.078775,-1.290286,-0.082051,-1.188643
14.300000,2.379960,2.563490,-0.079332,-1.305575,-0.082656,-1.202001
14.400000,2.396640,2.575860,-0.079888,-1.311875,-0.083260,-1.207072
14.500000,2.413300,2.594010,-0.080443,-1.321118,-0.083864,-1.214843
14.600000,2.429920,2.610010,-0.080997,-1.329267,-0.084466,-1.221600
14.700000,2.446620,2.627740,-0.081554,-1.338297,-0.085072,-1.229154
14.800000,2.463290,2.644100,-0.082110,-1.346629,-0.085677,-1.236058
14.900000,2.479920,2.671400,-0.082664,-1.360533,-0.086281,-1.248066
15.000000,2.496580,2.685910,-0.083219,-1.367923,-0.086887,-1.254085
15.100000,2.513240,2.704620,-0.083775,-1.377452,-0.087493,-1.262056
15.200000,2.529940,2.722440,-0.084331,-1.386527,-0.088101,-1.269600
15.300000,2.546660,2.745070,-0.084889,-1.398053,-0.088710,-1.279374
15.400000,2.563250,2.768230,-0.085442,-1.409848,-0.089314,-1.289388
15.500000,2.579860,2.783030,-0.085995,-1.417386,-0.089920,-1.295497
15.600000,2.596640,2.799090,-0.086555,-1.425565,-0.090532,-1.302176
15.700000,2.613340,2.813060,-0.087111,-1.432680,-0.091141,-1.307877
15.800000,2.629950,2.837420,-0.087665,-1.445086,-0.091748,-1.318403
15.900000,2.646570,2.860800,-0.088219,-1.456993,-0.092355,-1.328459
16.000000,2.663220,2.871370,-0.088774,-1.462377,-0.092964,-1.332556
16.100000,2.679880,2.899030,-0.089329,-1.476464,-0.093574,-1.344572
16.200000,2.696530,2.914220,-0.089884,-1.484200,-0.094184,-1.350794
16.300000,2.713200,2.927580,-0.090440,-1.491004,-0.094794,-1.356158
16.400000,2.729850,2.948850,-0.090995,-1.501837,-0.095405,-1.365177
16.500000,2.746580,2.965440,-0.091553,-1.510286,-0.096018,-1.372015
16.600000,2.763190,2.986930,-0.092106,-1.521231,-0.096628,-1.381116
16.700000,2.779820,3.003080,-0.092661,-1.529456,-0.097239,-1.387736
16.800000,2.796520,3.019340,-0.093217,-1.537737,-0.097852,-1.394393
16.900000,2.813280,3.039880,-0.093776,-1.548198,-0.098469,-1.403014
17.000000,2.829980,3.059070,-0.094333,-1.557972,-0.099083,-1.411004
17.100000,2.846610,3.075990,-0.094887,-1.566589,-0.099695,-1.417940
17.200000,2.863250,3.081390,-0.095442,-1.569339,-0.100308,-1.419559
17.300000,2.879920,3.102800,-0.095997,-1.580243,-0.100923,-1.428544
17.400000,2.896620,3.111420,-0.096554,-1.584633,-0.101539,-1.431631
17.500000,2.913310,3.131140,-0.097110,-1.594677,-0.102155,-1.439817
17.600000,2.929920,3.150560,-0.097664,-1.604567,-0.102768,-1.447859
17.700000,2.946570,3.169330,-0.098219,-1.614127,-0.103384,-1.455589
17.800000,2.963230,3.190030,-0.098774,-1.624669,-0.104000,-1.464193
17.900000,2.979920,3.215130,-0.099331,-1.637452,-0.104617,-1.474803
18.000000,2.996610,3.222650,-0.099887,-1.641282,-0.105235,-1.477339
18.100000,3.013220,3.242740,-0.100441,-1.651514,-0.105850,-1.485635
18.200000,3.029900,3.262780,-0.100997,-1.661720,-0.106469,-1.493892
18.300000,3.046620,3.284780,-0.101554,-1.672925,-0.107089,-1.503033
18.400000,3.063260,3.290600,-0.102109,-1.675889,-0.107706,-1.504766
18.500000,3.079910,3.316680,-0.102664,-1.689171,-0.108325,-1.515755
18.600000,3.096620,3.336720,-0.103221,-1.699378,-0.108945,-1.523967
18.700000,3.113270,3.356680,-0.103776,-1.709543,-0.109565,-1.532134
18.800000,3.129980,3.375640,-0.104333,-1.719199,-0.110186,-1.539831
18.900000,3.146580,3.397030,-0.104886,-1.730093,-0.110804,-1.548631
19.000000,3.163240,3.419200,-0.105441,-1.741384,-0.111425,-1.557770
19.100000,3.179930,3.436000,-0.105998,-1.749940,-0.112047,-1.564451
19.200000,3.196660,3.451680,-0.106555,-1.757926,-0.112671,-1.570610
19.300000,3.213260,3.475120,-0.107109,-1.769864,-0.113290,-1.580296
19.400000,3.229850,3.489080,-0.107662,-1.776974,-0.113910,-1.585662
19.500000,3.246590,3.504560,-0.108220,-1.784858,-0.114535,-1.591701
19.600000,3.263290,3.525500,-0.108776,-1.795522,-0.115160,-1.600212
19.700000,3.279960,3.546640,-0.109332,-1.806289,-0.115784,-1.608804
19.800000,3.296560,3.564850,-0.109885,-1.815563,-0.116405,-1.616059
19.900000,3.313200,3.582420,-0.110440,-1.824512,-0.117028,-1.623012
20.000000,3.329910,3.597210,-0.110997,-1.832044,-0.117655,-1.628693
20.100000,3.346600,3.621510,-0.111553,-1.844420,-0.118281,-1.638669
20.200000,3.363220,3.633130,-0.112107,-1.850338,-0.118904,-1.642901
20.300000,3.379900,3.652850,-0.112663,-1.860381,-0.119531,-1.650784
20.400000,3.396560,3.676330,-0.113219,-1.872339,-0.120157,-1.660356
20.500000,3.413290,3.690240,-0.113776,-1.879424,-0.120786,-1.665590
20.600000,3.429940,3.714820,-0.114331,-1.891942,-0.121412,-1.675634
20.700000,3.446550,3.727590,-0.114885,-1.898446,-0.122038,-1.680343
20.800000,3.463220,3.756870,-0.115441,-1.913358,-0.122666,-1.692479
20.900000,3.479940,3.761720,-0.115998,-1.915828,-0.123296,-1.693596
21.000000,3.496630,3.794800,-0.116554,-1.932676,-0.123925,-1.707414
21.100000,3.513210,3.799740,-0.117107,-1.935192,-0.124551,-1.708567
21.200000,3.529910,3.825710,-0.117664,-1.948418,-0.125182,-1.719160
21.300000,3.546580,3.840730,-0.118219,-1.956068,-0.125812,-1.724823
21.400000,3.563240,3.862460,-0.118775,-1.967135,-0.126442,-1.733489
21.500000,3.579850,3.881830,-0.119328,-1.977000,-0.127070,-1.741088
21.600000,3.596550,3.891030,-0.119885,-1.981685,-0.127703,-1.744111
21.700000,3.613240,3.904080,-0.120441,-1.988332,-0.128335,-1.748854
21.800000,3.629930,3.928810,-0.120998,-2.000927,-0.128968,-1.758819
21.900000,3.646560,3.953360,-0.121552,-2.013430,-0.129599,-1.768693
22.000000,3.663200,3.960930,-0.122107,-2.017285,-0.130230,-1.770961
22.100000,3.679920,3.989320,-0.122664,-2.031744,-0.130865,-1.782522
22.200000,3.696600,3.999550,-0.123220,-2.036954,-0.131499,-1.785961
22.300000,3.713300,4.021810,-0.123777,-2.048291,-0.132134,-1.794760
22.400000,3.729910,4.038960,-0.124330,-2.057025,-0.132766,-1.801275
22.500000,3.746580,4.059230,-0.124886,-2.067349,-0.133401,-1.809166
22.600000,3.763250,4.071920,-0.125442,-2.073812,-0.134036,-1.813669
22.700000,3.779960,4.091260,-0.125999,-2.083662,-0.134673,-1.821123
22.800000,3.796620,4.114330,-0.126554,-2.095411,-0.135309,-1.830228
22.900000,3.813270,4.136170,-0.127109,-2.106534,-0.135945,-1.838775
23.000000,3.829930,4.153230,-0.127664,-2.115223,-0.136581,-1.845184
23.100000,3.846580,4.170120,-0.128219,-2.123825,-0.137217,-1.851509
23.200000,3.863240,4.192370,-0.128775,-2.135157,-0.137855,-1.860202
23.300000,3.879910,4.206230,-0.129330,-2.142215,-0.138493,-1.865162
23.400000,3.896620,4.226330,-0.129887,-2.152452,-0.139133,-1.872876
23.500000,3.913270,4.246690,-0.130442,-2.162821,-0.139771,-1.880698
23.600000,3.929920,4.267070,-0.130997,-2.173201,-0.140409,-1.888517
23.700000,3.946490,4.277080,-0.131550,-2.178299,-0.141045,-1.891744
23.800000,3.963220,4.302750,-0.132107,-2.191373,-0.141687,-1.901876
23.900000,3.979960,4.318370,-0.132665,-2.199328,-0.142330,-1.907553
24.000000,3.996640,4.333910,-0.133221,-2.207242,-0.142972,-1.913190
24.100000,4.013250,4.359280,-0.133775,-2.220163,-0.143611,-1.923161
24.200000,4.029880,4.374820,-0.134329,-2.228078,-0.144251,-1.928781
24.300000,4.046560,4.391000,-0.134885,-2.236318,-0.144893,-1.934671
24.400000,4.063240,4.411620,-0.135441,-2.246820,-0.145536,-1.942507
24.500000,4.079970,4.431230,-0.135999,-2.256807,-0.146181,-1.949883
24.600000,4.096550,4.455450,-0.136552,-2.269142,-0.146821,-1.959287
24.700000,4.113170,4.475230,-0.137106,-2.279216,-0.147463,-1.966723
24.800000,4.129870,4.486360,-0.137662,-2.284884,-0.148108,-1.970342
24.900000,4.146570,4.506180,-0.138219,-2.294979,-0.148754,-1.977769
25.000000,4.163230,4.534020,-0.138774,-2.309157,-0.149399,-1.988706
25.100000,4.179860,4.548270,-0.139329,-2.316415,-0.150043,-1.993672
25.200000,4.196600,4.567050,-0.139887,-2.325979,-0.150691,-2.000606
25.300000,4.213290,4.592780,-0.140443,-2.339084,-0.151338,-2.010576
25.400000,4.229930,4.603440,-0.140998,-2.344513,-0.151984,-2.013942
25.500000,4.246610,4.629540,-0.141554,-2.357805,-0.152631,-2.024049
25.600000,4.263310,4.644800,-0.142110,-2.365577,-0.153280,-2.029404
25.700000,4.279970,4.665270,-0.142666,-2.376003,-0.153927,-2.037029
25.800000,4.296640,4.687880,-0.143221,-2.387518,-0.154576,-2.045574
25.900000,4.313260,4.705470,-0.143775,-2.396476,-0.155222,-2.051922
26.000000,4.329870,4.715790,-0.144329,-2.401732,-0.155869,-2.055093
26.100000,4.346620,4.745760,-0.144887,-2.416996,-0.156522,-2.066804
26.200000,4.363300,4.756480,-0.145443,-2.422455,-0.157172,-2.070125
26.300000,4.379910,4.779570,-0.145997,-2.434215,-0.157821,-2.078827
26.400000,4.396530,4.797540,-0.146551,-2.443367,-0.158469,-2.085289
26.500000,4.413270,4.817760,-0.147109,-2.453665,-0.159124,-2.092709
26.600000,4.429950,4.836800,-0.147665,-2.463362,-0.159776,-2.099610
26.700000,4.446540,4.861810,-0.148218,-2.476100,-0.160425,-2.109097
26.800000,4.463180,4.872040,-0.148773,-2.481310,-0.161076,-2.112159
26.900000,4.479910,4.895960,-0.149330,-2.493492,-0.161731,-2.121138
27.000000,4.496640,4.910400,-0.149888,-2.500846,-0.162387,-2.125999
27.100000,4.513250,4.932360,-0.150442,-2.512030,-0.163039,-2.134116
27.200000,4.529880,4.955390,-0.150996,-2.523759,-0.163691,-2.142682
27.300000,4.546510,4.972910,-0.151550,-2.532682,-0.164345,-2.148853
27.400000,4.563220,4.995740,-0.152107,-2.544309,-0.165001,-2.157301
27.500000,4.579970,5.018440,-0.152666,-2.555871,-0.165660,-2.165677
27.600000,4.596590,5.029240,-0.153220,-2.561371,-0.166314,-2.168919
27.700000,4.613220,5.050450,-0.153774,-2.572173,-0.166969,-2.176640
27.800000,4.629940,5.073150,-0.154331,-2.583734,-0.167628,-2.184983
27.900000,4.646610,5.089700,-0.154887,-2.592163,-0.168285,-2.190671
28.000000,4.663240,5.112270,-0.155441,-2.603658,-0.168941,-2.198942
28.100000,4.679930,5.126950,-0.155998,-2.611134,-0.169600,-2.203803
28.200000,4.696630,5.154740,-0.156554,-2.625288,-0.170260,-2.214287
28.300000,4.713290,5.172180,-0.157110,-2.634170,-0.170918,-2.220316
28.400000,4.729930,5.190470,-0.157664,-2.643485,-0.171577,-2.226701
28.500000,4.746570,5.216940,-0.158219,-2.656966,-0.172235,-2.236583
28.600000,4.763200,5.231480,-0.158773,-2.664371,-0.172894,-2.241340
28.700000,4.779890,5.246350,-0.159330,-2.671944,-0.173556,-2.246224
28.800000,4.796610,5.271610,-0.159887,-2.684809,-0.174219,-2.255543
28.900000,4.813210,5.291690,-0.160440,-2.695036,-0.174878,-2.262643
29.000000,4.829850,5.309440,-0.160995,-2.704076,-0.175539,-2.268733
29.100000,4.846600,5.330730,-0.161553,-2.714918,-0.176204,-2.276314
29.200000,4.863320,5.344870,-0.162111,-2.722120,-0.176869,-2.280835
29.300000,4.879960,5.373620,-0.162665,-2.736762,-0.177531,-2.291586
29.400000,4.896620,5.388260,-0.163221,-2.744218,-0.178195,-2.296305
29.500000,4.913280,5.409410,-0.163776,-2.754990,-0.178859,-2.303789
29.600000,4.929990,5.432630,-0.164333,-2.766816,-0.179525,-2.312137
29.700000,4.946640,5.446390,-0.164888,-2.773824,-0.180189,-2.316453
29.800000,4.963270,5.468180,-0.165442,-2.784921,-0.180853,-2.324177
29.900000,4.979920,5.479260,-0.165997,-2.790564,-0.181519,-2.327338
30.000000,4.996560,5.507980,-0.166552,-2.805191,-0.182184,-2.337981
30.100000,5.013240,5.526140,-0.167108,-2.814440,-0.182851,-2.344125
30.200000,5.029900,5.545310,-0.167663,-2.824203,-0.183518,-2.350688
30.300000,5.046570,5.569720,-0.168219,-2.836635,-0.184186,-2.359459
30.400000,5.063270,5.585030,-0.168776,-2.844432,-0.184856,-2.364361
30.500000,5.079960,5.605520,-0.169332,-2.854868,-0.185525,-2.371447
30.600000,5.096570,5.625060,-0.169886,-2.864820,-0.186192,-2.378128
30.700000,5.113200,5.649490,-0.170440,-2.877262,-0.186860,-2.386861
30.800000,5.129900,5.670020,-0.170997,-2.887717,-0.187531,-2.393927
30.900000,5.146610,5.689930,-0.171554,-2.897858,-0.188203,-2.400719
31.000000,5.163300,5.708530,-0.172110,-2.907330,-0.188875,-2.406950
31.100000,5.179940,5.735520,-0.172665,-2.921076,-0.189545,-2.416710
31.200000,5.196600,5.752240,-0.173220,-2.929592,-0.190217,-2.422128
31.300000,5.213280,5.767920,-0.173776,-2.937578,-0.190889,-2.427097
31.400000,5.229980,5.780520,-0.174333,-2.943995,-0.191563,-2.430760
31.500000,5.246590,5.777270,-0.174886,-2.942339,-0.192234,-2.427764
31.600000,5.263210,5.776380,-0.175440,-2.941886,-0.192906,-2.425761
31.700000,5.279880,5.793870,-0.175996,-2.950794,-0.193580,-2.431466
31.800000,5.296580,5.794680,-0.176553,-2.951206,-0.194256,-2.430163
31.900000,5.313210,5.810680,-0.177107,-2.959355,-0.194929,-2.435233
32.000000,5.329850,5.833300,-0.177662,-2.970875,-0.195603,-2.443065
32.100000,5.346540,5.846970,-0.178218,-2.977837,-0.196280,-2.447133
32.200000,5.363210,5.862380,-0.178774,-2.985686,-0.196957,-2.451924
32.300000,5.379910,5.884120,-0.179330,-2.996758,-0.197635,-2.459348
32.400000,5.396550,5.901470,-0.179885,-3.005594,-0.198311,-2.464933
32.500000,5.413220,5.927680,-0.180441,-3.018943,-0.198988,-2.474203
32.600000,5.429900,5.944850,-0.180997,-3.027687,-0.199667,-2.479686
32.700000,5.446630,5.962490,-0.181554,-3.036671,-0.200348,-2.485350
32.800000,5.463240,5.988560,-0.182108,-3.049949,-0.201025,-2.494529
32.900000,5.479880,6.008000,-0.182663,-3.059849,-0.201703,-2.500929
33.000000,5.496570,6.034600,-0.183219,-3.073397,-0.202384,-2.510292
33.100000,5.513250,6.057050,-0.183775,-3.084830,-0.203065,-2.517916
33.200000,5.529930,6.074890,-0.184331,-3.093916,-0.203747,-2.523611
33.300000,5.546540,6.093940,-0.184885,-3.103618,-0.204426,-2.529807
33.400000,5.563210,6.119890,-0.185440,-3.116834,-0.205108,-2.538848
33.500000,5.579920,6.151890,-0.185997,-3.133132,-0.205792,-2.550378
33.600000,5.596600,6.173110,-0.186553,-3.143939,-0.206475,-2.557427
33.700000,5.613200,6.189300,-0.187107,-3.152185,-0.207155,-2.562390
33.800000,5.629910,6.217020,-0.187664,-3.166302,-0.207841,-2.572102
33.900000,5.646590,6.236910,-0.188220,-3.176432,-0.208526,-2.578565
34.000000,5.663290,6.262720,-0.188776,-3.189577,-0.209211,-2.587460
34.100000,5.679930,6.282460,-0.189331,-3.199631,-0.209895,-2.593841
34.200000,5.696550,6.307150,-0.189885,-3.212205,-0.210579,-2.602256
34.300000,5.713210,6.328700,-0.190440,-3.223180,-0.211265,-2.609357
34.400000,5.729890,6.351170,-0.190996,-3.234624,-0.211952,-2.616823
34.500000,5.746590,6.376320,-0.191553,-3.247433,-0.212640,-2.625378
34.600000,5.763230,6.401270,-0.192108,-3.260140,-0.213326,-2.633842
34.700000,5.779920,6.416220,-0.192664,-3.267754,-0.214015,-2.638175
34.800000,5.796610,6.448330,-0.193220,-3.284108,-0.214705,-2.649551
34.900000,5.813280,6.465660,-0.193776,-3.292934,-0.215394,-2.654842
35.000000,5.829920,6.485990,-0.194331,-3.303288,-0.216082,-2.661358
35.100000,5.846590,6.511450,-0.194886,-3.316254,-0.216772,-2.669962
35.200000,5.863290,6.531340,-0.195443,-3.326384,-0.217463,-2.676266
35.300000,5.879930,6.553430,-0.195998,-3.337634,-0.218153,-2.683466
35.400000,5.896600,6.578010,-0.196553,-3.350153,-0.218844,-2.691669
35.500000,5.913180,6.594220,-0.197106,-3.358409,-0.219533,-2.696446
35.600000,5.929870,6.620830,-0.197662,-3.371961,-0.220226,-2.705451
35.700000,5.946630,6.642930,-0.198221,-3.383216,-0.220922,-2.712592
35.800000,5.963320,6.656920,-0.198777,-3.390342,-0.221616,-2.716418
35.900000,5.979880,6.685440,-0.199329,-3.404867,-0.222306,-2.726177
36.000000,5.996550,6.710860,-0.199885,-3.417813,-0.223000,-2.734643
36.100000,6.013260,6.728500,-0.200442,-3.426797,-0.223696,-2.739923
36.200000,6.029980,6.756680,-0.200999,-3.441149,-0.224393,-2.749480
36.300000,6.046600,6.778190,-0.201553,-3.452104,-0.225087,-2.756321
36.400000,6.063230,6.794650,-0.202108,-3.460487,-0.225782,-2.761096
36.500000,6.079940,6.823900,-0.202665,-3.475384,-0.226480,-2.771046
36.600000,6.096580,6.848160,-0.203219,-3.487739,-0.227176,-2.778963
36.700000,6.113300,6.867790,-0.203777,-3.497737,-0.227876,-2.784980
36.800000,6.129930,6.889910,-0.204331,-3.509002,-0.228572,-2.792004
36.900000,6.146580,6.917030,-0.204886,-3.522814,-0.229270,-2.801039
37.000000,6.163260,6.930820,-0.205442,-3.529838,-0.229969,-2.804661
37.100000,6.179940,6.963480,-0.205998,-3.546471,-0.230669,-2.815905
37.200000,6.196570,6.988140,-0.206552,-3.559030,-0.231368,-2.823904
37.300000,6.213220,7.001720,-0.207107,-3.565947,-0.232067,-2.827413
37.400000,6.230000,7.028650,-0.207667,-3.579662,-0.232773,-2.836286
37.500000,6.246610,7.054960,-0.208220,-3.593062,-0.233472,-2.844913
37.600000,6.263210,7.080500,-0.208774,-3.606069,-0.234171,-2.853217
37.700000,6.279860,7.102150,-0.209329,-3.617095,-0.234873,-2.859934
37.800000,6.296580,7.126180,-0.209886,-3.629334,-0.235578,-2.867587
37.900000,6.313250,7.145090,-0.210442,-3.638964,-0.236282,-2.873175
38.000000,6.329970,7.174820,-0.210999,-3.654106,-0.236988,-2.883093
38.100000,6.346570,7.199660,-0.211552,-3.666757,-0.237689,-2.891046
38.200000,6.363210,7.224160,-0.212107,-3.679234,-0.238393,-2.898843
38.300000,6.379900,7.247560,-0.212663,-3.691152,-0.239099,-2.906179
38.400000,6.396640,7.269230,-0.213221,-3.702188,-0.239808,-2.912803
38.500000,6.413250,7.292800,-0.213775,-3.714193,-0.240512,-2.920191
38.600000,6.429880,7.315640,-0.214329,-3.725825,-0.241218,-2.927271
38.700000,6.446580,7.348950,-0.214886,-3.742790,-0.241926,-2.938516
38.800000,6.463250,7.363800,-0.215442,-3.750353,-0.242634,-2.942370
38.900000,6.479870,7.388350,-0.215996,-3.762856,-0.243341,-2.950095
39.000000,6.496550,7.411940,-0.216552,-3.774870,-0.244050,-2.957416
39.100000,6.513220,7.444060,-0.217107,-3.791229,-0.244760,-2.968125
39.200000,6.529870,7.465910,-0.217662,-3.802357,-0.245469,-2.974727
39.300000,6.546580,7.493200,-0.218219,-3.816255,-0.246181,-2.983475
39.400000,6.563230,7.517230,-0.218774,-3.828494,-0.246891,-2.990918
39.500000,6.579910,7.540510,-0.219330,-3.840350,-0.247603,-2.998045
39.600000,6.596600,7.567720,-0.219887,-3.854208,-0.248316,-3.006719
39.700000,6.613320,7.591590,-0.220444,-3.866365,-0.249031,-3.014048
39.800000,6.629950,7.611460,-0.220998,-3.876485,-0.249742,-3.019788
39.900000,6.646580,7.636720,-0.221553,-3.889350,-0.250454,-3.027654
40.000000,6.663300,7.661820,-0.222110,-3.902133,-0.251170,-3.035430
40.100000,6.679970,7.688330,-0.222666,-3.915634,-0.251885,-3.043757
40.200000,6.696580,7.712160,-0.223219,-3.927771,-0.252597,-3.051016
40.300000,6.713250,7.736500,-0.223775,-3.940167,-0.253313,-3.058456
40.400000,6.729920,7.765110,-0.224331,-3.954738,-0.254029,-3.067569
40.500000,6.746610,7.786590,-0.224887,-3.965678,-0.254746,-3.073848
40.600000,6.763280,7.819190,-0.225443,-3.982281,-0.255464,-3.084505
40.700000,6.779930,7.839520,-0.225998,-3.992635,-0.256180,-3.090309
40.800000,6.796550,7.863550,-0.226552,-4.004873,-0.256896,-3.097562
40.900000,6.813280,7.886430,-0.227109,-4.016526,-0.257618,-3.104335
41.000000,6.829970,7.915770,-0.227666,-4.031469,-0.258338,-3.113642
41.100000,6.846540,7.935940,-0.228218,-4.041741,-0.259053,-3.119343
41.200000,6.863200,7.964480,-0.228773,-4.056276,-0.259773,-3.128308
41.300000,6.879880,7.989970,-0.229329,-4.069258,-0.260494,-3.136058
41.400000,6.896600,8.016150,-0.229887,-4.082592,-0.261218,-3.144058
41.500000,6.913230,8.041970,-0.230441,-4.095742,-0.261938,-3.151915
41.600000,6.929900,8.067200,-0.230997,-4.108591,-0.262660,-3.159520
41.700000,6.946620,8.089270,-0.231554,-4.119831,-0.263385,-3.165868
41.800000,6.963290,8.117920,-0.232110,-4.134423,-0.264108,-3.174783
41.900000,6.979920,8.146350,-0.232664,-4.148902,-0.264831,-3.183602
42.000000,6.996570,8.169610,-0.233219,-4.160748,-0.265554,-3.190383
42.100000,7.013260,8.192580,-0.233775,-4.172447,-0.266280,-3.197032
42.200000,7.029950,8.213820,-0.234332,-4.183264,-0.267006,-3.202993
42.300000,7.046610,8.247790,-0.234887,-4.200565,-0.267732,-3.213907
42.400000,7.063210,8.271750,-0.235440,-4.212768,-0.268455,-3.220912
42.500000,7.079840,8.290100,-0.235995,-4.222113,-0.269181,-3.225717
42.600000,7.096560,8.310990,-0.236552,-4.232752,-0.269910,-3.231486
42.700000,7.113250,8.342400,-0.237108,-4.248749,-0.270639,-3.241336
42.800000,7.129890,8.370410,-0.237663,-4.263015,-0.271367,-3.249854
42.900000,7.146530,8.392170,-0.238218,-4.274097,-0.272094,-3.255932
43.000000,7.163210,8.418860,-0.238774,-4.287690,-0.272825,-3.263903
43.100000,7.179900,8.446710,-0.239330,-4.301874,-0.273556,-3.272307
43.200000,7.196620,8.474040,-0.239887,-4.315793,-0.274289,-3.280489
43.300000,7.213230,8.501910,-0.240441,-4.329987,-0.275017,-3.288881
43.400000,7.229860,8.528440,-0.240995,-4.343499,-0.275747,-3.296736
43.500000,7.246510,8.555170,-0.241550,-4.357112,-0.276479,-3.304650
43.600000,7.263260,8.577930,-0.242109,-4.368704,-0.277215,-3.311003
43.700000,7.279900,8.600620,-0.242663,-4.380260,-0.277947,-3.317331
43.800000,7.296540,8.626460,-0.243218,-4.393420,-0.278680,-3.324861
43.900000,7.313230,8.659880,-0.243774,-4.410441,-0.279415,-3.335288
44.000000,7.329920,8.680510,-0.244331,-4.420947,-0.280151,-3.340774
44.100000,7.346560,8.703550,-0.244885,-4.432682,-0.280886,-3.347183
44.200000,7.363190,8.729570,-0.245440,-4.445933,-0.281620,-3.354725
44.300000,7.379920,8.757130,-0.245997,-4.459970,-0.282359,-3.362829
44.400000,7.396610,8.786390,-0.246554,-4.474872,-0.283097,-3.371576
44.500000,7.413270,8.815340,-0.247109,-4.489616,-0.283835,-3.380191
44.600000,7.429890,8.832360,-0.247663,-4.498284,-0.284571,-3.384225
44.700000,7.446570,8.865480,-0.248219,-4.515152,-0.285310,-3.394405
44.800000,7.463230,8.890780,-0.248774,-4.528037,-0.286049,-3.401578
44.900000,7.479950,8.923400,-0.249332,-4.544650,-0.286791,-3.411525
45.000000,7.496590,8.951910,-0.249886,-4.559170,-0.287531,-3.419896
45.100000,7.513210,8.974920,-0.250440,-4.570889,-0.288269,-3.426154
45.200000,7.529900,8.998480,-0.250997,-4.582888,-0.289012,-3.432599
45.300000,7.546620,9.027260,-0.251554,-4.597546,-0.289756,-3.441015
45.400000,7.563270,9.056510,-0.252109,-4.612443,-0.290498,-3.449604
45.500000,7.579900,9.085170,-0.252663,-4.627039,-0.291240,-3.457956
45.600000,7.596580,9.103430,-0.253219,-4.636339,-0.291984,-3.462328
45.700000,7.613250,9.137730,-0.253775,-4.653808,-0.292728,-3.472788
45.800000,7.629960,9.161400,-0.254332,-4.665863,-0.293475,-3.479185
45.900000,7.646570,9.192010,-0.254886,-4.681452,-0.294218,-3.488217
46.000000,7.663230,9.214480,-0.255441,-4.692896,-0.294963,-3.494138
46.100000,7.679910,9.237470,-0.255997,-4.704605,-0.295710,-3.500240
46.200000,7.696590,9.271120,-0.256553,-4.721743,-0.296458,-3.510365
46.300000,7.713260,9.295590,-0.257109,-4.734205,-0.297205,-3.517000
46.400000,7.729930,9.326070,-0.257664,-4.749728,-0.297954,-3.525893
46.500000,7.746600,9.351700,-0.258220,-4.762782,-0.298703,-3.532936
46.600000,7.763280,9.382780,-0.258776,-4.778611,-0.299452,-3.542021
46.700000,7.780000,9.410020,-0.259333,-4.792484,-0.300205,-3.549633
46.800000,7.796550,9.433900,-0.259885,-4.804646,-0.300950,-3.555990
46.900000,7.813240,9.469520,-0.260441,-4.822787,-0.301702,-3.566734
47.000000,7.829980,9.492140,-0.260999,-4.834307,-0.302456,-3.572556
47.100000,7.846610,9.519430,-0.261554,-4.848206,-0.303207,-3.580140
47.200000,7.863230,9.545620,-0.262108,-4.861544,-0.303957,-3.587296
47.300000,7.879920,9.577420,-0.262664,-4.877740,-0.304712,-3.596533
47.400000,7.896600,9.602600,-0.263220,-4.890564,-0.305466,-3.603270
47.500000,7.913300,9.632710,-0.263777,-4.905899,-0.306222,-3.611837
47.600000,7.929980,9.655290,-0.264333,-4.917399,-0.306977,-3.617570
47.700000,7.946550,9.687310,-0.264885,-4.933706,-0.307728,-3.626842
47.800000,7.963210,9.706140,-0.265440,-4.943297,-0.308484,-3.631146
47.900000,7.979960,9.739480,-0.265999,-4.960276,-0.309244,-3.640850
48.000000,7.996640,9.768460,-0.266555,-4.975036,-0.310002,-3.648917
48.100000,8.013220,9.798760,-0.267107,-4.990467,-0.310756,-3.657477
48.200000,8.029850,9.824980,-0.267662,-5.003821,-0.311513,-3.664490
48.300000,8.046550,9.849390,-0.268218,-5.016253,-0.312273,-3.670802
48.400000,8.063270,9.882450,-0.268776,-5.033090,-0.313035,-3.680318
48.500000,8.079900,9.903300,-0.269330,-5.043709,-0.313793,-3.685287
48.600000,8.096560,9.939690,-0.269885,-5.062243,-0.314554,-3.696018
48.700000,8.113280,9.968960,-0.270443,-5.077150,-0.315317,-3.704072
48.800000,8.129940,9.994080,-0.270998,-5.089943,-0.316079,-3.710579
48.900000,8.146590,10.024620,-0.271553,-5.105497,-0.316840,-3.719084
49.000000,8.163220,10.050790,-0.272107,-5.118825,-0.317602,-3.725955
49.100000,8.179900,10.082150,-0.272663,-5.134797,-0.318366,-3.734726
49.200000,8.196600,10.102580,-0.273220,-5.145202,-0.319131,-3.739430
49.300000,8.213290,10.141730,-0.273776,-5.165141,-0.319897,-3.751047
49.400000,8.229830,10.163210,-0.274328,-5.176080,-0.320657,-3.756138
49.500000,8.246510,10.190460,-0.274884,-5.189959,-0.321423,-3.763324
49.600000,8.263280,10.223420,-0.275443,-5.206745,-0.322194,-3.772585
49.700000,8.279960,10.255030,-0.275999,-5.222844,-0.322962,-3.781346
49.800000,8.296590,10.282080,-0.276553,-5.236620,-0.323728,-3.788417
49.900000,8.313260,10.303910,-0.277109,-5.247738,-0.324496,-3.793545
50.000000,8.329920,10.337280,-0.277664,-5.264733,-0.325265,-3.802907
50.100000,8.346580,10.371220,-0.278219,-5.282019,-0.326034,-3.812459
50.200000,8.363300,10.393370,-0.278777,-5.293300,-0.326806,-3.817651
50.300000,8.379940,10.429180,-0.279331,-5.311538,-0.327576,-3.827859
50.400000,8.396570,10.449470,-0.279886,-5.321871,-0.328345,-3.832356
50.500000,8.413250,10.485650,-0.280442,-5.340298,-0.329118,-3.842656
50.600000,8.429930,10.512160,-0.280998,-5.353799,-0.329891,-3.849394
50.700000,8.446610,10.537050,-0.281554,-5.366475,-0.330664,-3.855525
50.800000,8.463260,10.570180,-0.282109,-5.383348,-0.331437,-3.864659
50.900000,8.479970,10.599290,-0.282666,-5.398174,-0.332213,-3.872296
51.000000,8.496630,10.627670,-0.283221,-5.412628,-0.332988,-3.879658
51.100000,8.513280,10.654670,-0.283776,-5.426379,-0.333762,-3.886503
51.200000,8.529940,10.691490,-0.284331,-5.445131,-0.334538,-3.896910
51.300000,8.546620,10.715700,-0.284887,-5.457461,-0.335315,-3.902700
51.400000,8.563280,10.745740,-0.285443,-5.472760,-0.336092,-3.910601
51.500000,8.579920,10.778720,-0.285997,-5.489557,-0.336869,-3.919558
51.600000,8.596570,10.803480,-0.286552,-5.502167,-0.337646,-3.925508
51.700000,8.613210,10.836890,-0.287107,-5.519183,-0.338424,-3.934587
51.800000,8.629920,10.868910,-0.287664,-5.535490,-0.339206,-3.943129
51.900000,8.646600,10.897900,-0.288220,-5.550255,-0.339986,-3.950560
52.000000,8.663200,10.932630,-0.288773,-5.567943,-0.340764,-3.960069
52.100000,8.679860,10.958150,-0.289329,-5.580940,-0.341545,-3.966214
52.200000,8.696600,10.990420,-0.289887,-5.597375,-0.342331,-3.974771
52.300000,8.713310,11.023050,-0.290444,-5.613993,-0.343115,-3.983444
52.400000,8.729910,11.054100,-0.290997,-5.629807,-0.343896,-3.991550
52.500000,8.746550,11.078500,-0.291552,-5.642234,-0.344678,-3.997231
52.600000,8.763200,11.112510,-0.292107,-5.659555,-0.345462,-4.006361
52.700000,8.779910,11.136710,-0.292664,-5.671880,-0.346249,-4.011927
52.800000,8.796610,11.171760,-0.293220,-5.689731,-0.347036,-4.021386
52.900000,8.813190,11.204250,-0.293773,-5.706278,-0.347819,-4.029927
53.000000,8.829850,11.231740,-0.294328,-5.720278,-0.348605,-4.036638
53.100000,8.846570,11.263930,-0.294886,-5.736672,-0.349395,-4.045010
53.200000,8.863250,11.297800,-0.295442,-5.753922,-0.350184,-4.053974
53.300000,8.879870,11.329860,-0.295996,-5.770250,-0.350971,-4.062281
53.400000,8.896520,11.357530,-0.296551,-5.784343,-0.351759,-4.068992
53.500000,8.913210,11.392670,-0.297107,-5.802239,-0.352551,-4.078353
53.600000,8.929910,11.421160,-0.297664,-5.816749,-0.353343,-4.085314
53.700000,8.946540,11.459970,-0.298218,-5.836515,-0.354132,-4.095961
53.800000,8.963200,11.482090,-0.298773,-5.847780,-0.354924,-4.100620
53.900000,8.979920,11.519790,-0.299331,-5.866981,-0.355719,-4.110814
54.000000,8.996590,11.554070,-0.299886,-5.884440,-0.356513,-4.119777
54.100000,9.013260,11.577440,-0.300442,-5.896342,-0.357307,-4.124833
54.200000,9.029900,11.612120,-0.300997,-5.914004,-0.358100,-4.133909
54.300000,9.046580,11.642250,-0.301553,-5.929349,-0.358896,-4.141338
54.400000,9.063290,11.678150,-0.302110,-5.947633,-0.359693,-4.150796
54.500000,9.080000,11.709280,-0.302667,-5.963487,-0.360492,-4.158539
54.600000,9.096570,11.743560,-0.303219,-5.980946,-0.361284,-4.167410
54.700000,9.113200,11.776600,-0.303773,-5.997773,-0.362080,-4.175810
54.800000,9.129910,11.808140,-0.304330,-6.013836,-0.362880,-4.183644
54.900000,9.146630,11.836090,-0.304888,-6.028071,-0.363682,-4.190187
55.000000,9.163280,11.874650,-0.305443,-6.047710,-0.364481,-4.200481
55.100000,9.179920,11.902310,-0.305997,-6.061797,-0.365279,-4.206903
55.200000,9.196570,11.937350,-0.306552,-6.079642,-0.366080,-4.215914
55.300000,9.213240,11.965330,-0.307108,-6.093893,-0.366881,-4.222409
55.400000,9.229940,12.001790,-0.307665,-6.112461,-0.367685,-4.231873
55.500000,9.246530,12.033070,-0.308218,-6.128392,-0.368484,-4.239513
55.600000,9.263270,12.062870,-0.308776,-6.143569,-0.369291,-4.246585
55.700000,9.279990,12.093350,-0.309333,-6.159093,-0.370097,-4.253882
55.800000,9.296620,12.128490,-0.309887,-6.176989,-0.370900,-4.262819
55.900000,9.313250,12.167200,-0.310442,-6.196704,-0.371704,-4.272989
56.000000,9.329900,12.199650,-0.310997,-6.213231,-0.372509,-4.280937
56.100000,9.346600,12.229280,-0.311553,-6.228321,-0.373317,-4.287867
56.200000,9.363320,12.267440,-0.312111,-6.247756,-0.374127,-4.297765
56.300000,9.379940,12.295340,-0.312665,-6.261965,-0.374933,-4.304070
56.400000,9.396510,12.326990,-0.313217,-6.278084,-0.375737,-4.311682
56.500000,9.413220,12.362960,-0.313774,-6.296404,-0.376548,-4.320756
56.600000,9.429930,12.392470,-0.314331,-6.311433,-0.377360,-4.327554
56.700000,9.446630,12.426160,-0.314888,-6.328591,-0.378172,-4.335796
56.800000,9.463260,12.460220,-0.315442,-6.345938,-0.378982,-4.344163
56.900000,9.479930,12.495620,-0.315998,-6.363967,-0.379794,-4.352968
57.000000,9.496590,12.527400,-0.316553,-6.380152,-0.380606,-4.360496
57.100000,9.513300,12.569230,-0.317110,-6.401456,-0.381421,-4.371490
57.200000,9.529960,12.596490,-0.317665,-6.415340,-0.382235,-4.377409
57.300000,9.546580,12.630790,-0.318219,-6.432809,-0.383047,-4.385764
57.400000,9.563230,12.664850,-0.318774,-6.450155,-0.383862,-4.394011
57.500000,9.579920,12.701140,-0.319331,-6.468637,-0.384679,-4.403003
57.600000,9.596600,12.737040,-0.319887,-6.486921,-0.385496,-4.411842
57.700000,9.613230,12.764520,-0.320441,-6.500917,-0.386311,-4.417756
57.800000,9.629930,12.803600,-0.320998,-6.520820,-0.387131,-4.427652
57.900000,9.646620,12.837070,-0.321554,-6.537866,-0.387950,-4.435589
58.000000,9.663300,12.875040,-0.322110,-6.557204,-0.388770,-4.445063
58.100000,9.679950,12.910180,-0.322665,-6.575101,-0.389589,-4.453546
58.200000,9.696620,12.947410,-0.323221,-6.594062,-0.390410,-4.462725
58.300000,9.713290,12.979330,-0.323776,-6.610318,-0.391231,-4.470054
