Repository: abubakardawood/tissue-phantom-material-database

Title:
A Database of Silicone Phantom Materials for Modeling Human Tissue Mechanics Across Varying Stiffnesses

Description:
This dataset contains processed mechanical compression test data for soft silicone phantoms
fabricated using Ecoflex (Smooth-On) with varying base materials and thinner concentrations.
The dataset provides force–compression measurements together with derived engineering and
true stress–strain quantities, intended for mechanical characterization, constitutive model
fitting, and the design of tissue-equivalent phantoms.

All files in this dataset are processed outputs generated from raw experimental measurements.
The raw data files are not included in this archive.

File: data/EF10_50T/EF10_50T_A3.csv (part 1 of 2)
EF10_50T_A_sample_3
Compression test;
Cylinder Diameter: 50mm;
Cylinder Height: 30mm;
Speed (mm/min): 10;
Machine: INSTRON 5900;
Load cell: 1kN;
Time (s),Compression (mm),Load (N),Engineering Strain [-],Engineering Stress (kPa),True Strain [-],True Stress (kPa)
0.000000,0.000000,0.006160,-0.000000,-0.003137,0.000000,-0.003137
0.100000,0.007190,0.020650,-0.000240,-0.010517,-0.000240,-0.010514
0.200000,0.027970,0.027850,-0.000932,-0.014184,-0.000933,-0.014171
0.300000,0.046340,0.048500,-0.001545,-0.024701,-0.001546,-0.024663
0.400000,0.063310,0.066170,-0.002110,-0.033700,-0.002113,-0.033629
0.500000,0.080040,0.078750,-0.002668,-0.040107,-0.002672,-0.040000
0.600000,0.096660,0.093670,-0.003222,-0.047706,-0.003227,-0.047552
0.700000,0.113350,0.106150,-0.003778,-0.054062,-0.003785,-0.053857
0.800000,0.130050,0.117440,-0.004335,-0.059812,-0.004344,-0.059552
0.900000,0.146720,0.136680,-0.004891,-0.069611,-0.004903,-0.069270
1.000000,0.163350,0.151660,-0.005445,-0.077240,-0.005460,-0.076819
1.100000,0.179990,0.172130,-0.006000,-0.087665,-0.006018,-0.087139
1.200000,0.196680,0.184990,-0.006556,-0.094215,-0.006578,-0.093597
1.300000,0.213350,0.197520,-0.007112,-0.100596,-0.007137,-0.099881
1.400000,0.229990,0.209160,-0.007666,-0.106524,-0.007696,-0.105708
1.500000,0.246680,0.226370,-0.008223,-0.115289,-0.008257,-0.114341
1.600000,0.263320,0.242500,-0.008777,-0.123504,-0.008816,-0.122420
1.700000,0.279970,0.263950,-0.009332,-0.134429,-0.009376,-0.133174
1.800000,0.296680,0.280180,-0.009889,-0.142695,-0.009939,-0.141283
1.900000,0.313310,0.294590,-0.010444,-0.150033,-0.010499,-0.148467
2.000000,0.329940,0.316180,-0.010998,-0.161029,-0.011059,-0.159258
2.100000,0.346660,0.329200,-0.011555,-0.167660,-0.011623,-0.165723
2.200000,0.363330,0.348140,-0.012111,-0.177306,-0.012185,-0.175159
2.300000,0.379930,0.364600,-0.012664,-0.185689,-0.012745,-0.183338
2.400000,0.396570,0.375010,-0.013219,-0.190991,-0.013307,-0.188466
2.500000,0.413270,0.391410,-0.013776,-0.199343,-0.013871,-0.196597
2.600000,0.429910,0.414400,-0.014330,-0.211052,-0.014434,-0.208028
2.700000,0.446600,0.423800,-0.014887,-0.215840,-0.014999,-0.212626
2.800000,0.463230,0.440800,-0.015441,-0.224498,-0.015561,-0.221031
2.900000,0.479900,0.456700,-0.015997,-0.232595,-0.016126,-0.228875
3.000000,0.496580,0.473600,-0.016553,-0.241202,-0.016691,-0.237210
3.100000,0.513270,0.495740,-0.017109,-0.252478,-0.017257,-0.248159
3.200000,0.529880,0.515620,-0.017663,-0.262603,-0.017821,-0.257965
3.300000,0.546510,0.525700,-0.018217,-0.267737,-0.018385,-0.262859
3.400000,0.563250,0.544990,-0.018775,-0.277561,-0.018953,-0.272350
3.500000,0.579960,0.562720,-0.019332,-0.286591,-0.019521,-0.281051
3.600000,0.596620,0.574780,-0.019887,-0.292733,-0.020088,-0.286911
3.700000,0.613240,0.597140,-0.020441,-0.304121,-0.020653,-0.297904
3.800000,0.629900,0.612940,-0.020997,-0.312168,-0.021220,-0.305613
3.900000,0.646610,0.628890,-0.021554,-0.320291,-0.021789,-0.313388
4.000000,0.663270,0.646630,-0.022109,-0.329326,-0.022357,-0.322045
4.100000,0.679920,0.665430,-0.022664,-0.338901,-0.022925,-0.331220
4.200000,0.696540,0.684660,-0.023218,-0.348694,-0.023492,-0.340598
4.300000,0.713200,0.694380,-0.023773,-0.353645,-0.024060,-0.345238
4.400000,0.729880,0.713370,-0.024329,-0.363316,-0.024630,-0.354477
4.500000,0.746540,0.735160,-0.024885,-0.374414,-0.025200,-0.365097
4.600000,0.763170,0.750680,-0.025439,-0.382318,-0.025768,-0.372592
4.700000,0.779880,0.765480,-0.025996,-0.389856,-0.026340,-0.379721
4.800000,0.796580,0.781330,-0.026553,-0.397928,-0.026912,-0.387362
4.900000,0.813200,0.807170,-0.027107,-0.411088,-0.027481,-0.399945
5.000000,0.829860,0.817260,-0.027662,-0.416227,-0.028052,-0.404713
5.100000,0.846610,0.831950,-0.028220,-0.423709,-0.028626,-0.411751
5.200000,0.863330,0.851330,-0.028778,-0.433579,-0.029200,-0.421101
5.300000,0.879960,0.866790,-0.029332,-0.441453,-0.029771,-0.428504
5.400000,0.896600,0.885280,-0.029887,-0.450869,-0.030342,-0.437394
5.500000,0.913270,0.900970,-0.030442,-0.458860,-0.030915,-0.444891
5.600000,0.929920,0.920740,-0.030997,-0.468929,-0.031488,-0.454393
5.700000,0.946620,0.935820,-0.031554,-0.476609,-0.032063,-0.461570
5.800000,0.963290,0.956030,-0.032110,-0.486902,-0.032636,-0.471268
5.900000,0.979890,0.975130,-0.032663,-0.496630,-0.033208,-0.480408
6.000000,0.996580,0.990370,-0.033219,-0.504391,-0.033784,-0.487636
6.100000,1.013250,1.008080,-0.033775,-0.513411,-0.034359,-0.496070
6.200000,1.029900,1.036990,-0.034330,-0.528135,-0.034933,-0.510004
6.300000,1.046540,1.048920,-0.034885,-0.534211,-0.035508,-0.515575
6.400000,1.063230,1.064340,-0.035441,-0.542064,-0.036084,-0.522853
6.500000,1.079940,1.078370,-0.035998,-0.549209,-0.036662,-0.529439
6.600000,1.096580,1.102920,-0.036553,-0.561713,-0.037237,-0.541180
6.700000,1.113250,1.126830,-0.037108,-0.573890,-0.037814,-0.552594
6.800000,1.129920,1.136760,-0.037664,-0.578947,-0.038392,-0.557142
6.900000,1.146630,1.153790,-0.038221,-0.587620,-0.038971,-0.565161
7.000000,1.163330,1.171230,-0.038778,-0.596503,-0.039550,-0.573372
7.100000,1.179960,1.187770,-0.039332,-0.604926,-0.040126,-0.581133
7.200000,1.196560,1.202440,-0.039885,-0.612398,-0.040703,-0.587972
7.300000,1.213250,1.223480,-0.040442,-0.623113,-0.041282,-0.597914
7.400000,1.229980,1.243410,-0.040999,-0.633264,-0.041864,-0.607300
7.500000,1.246600,1.259760,-0.041553,-0.641590,-0.042441,-0.614930
7.600000,1.263240,1.276110,-0.042108,-0.649917,-0.043020,-0.622551
7.700000,1.279940,1.292810,-0.042665,-0.658423,-0.043602,-0.630331
7.800000,1.296610,1.311360,-0.043220,-0.667870,-0.044182,-0.639005
7.900000,1.313270,1.331780,-0.043776,-0.678270,-0.044763,-0.648578
8.000000,1.329900,1.348820,-0.044330,-0.686948,-0.045343,-0.656496
8.100000,1.346550,1.366160,-0.044885,-0.695780,-0.045924,-0.664550
8.200000,1.363180,1.384010,-0.045439,-0.704871,-0.046504,-0.672842
8.300000,1.379860,1.401040,-0.045995,-0.713544,-0.047087,-0.680724
8.400000,1.396510,1.415850,-0.046550,-0.721086,-0.047669,-0.687520
8.500000,1.413180,1.436720,-0.047106,-0.731715,-0.048252,-0.697247
8.600000,1.429900,1.458550,-0.047663,-0.742833,-0.048837,-0.707427
8.700000,1.446670,1.474680,-0.048222,-0.751048,-0.049424,-0.714831
8.800000,1.463330,1.490360,-0.048778,-0.759034,-0.050007,-0.722010
8.900000,1.479930,1.506460,-0.049331,-0.767234,-0.050589,-0.729385
9.000000,1.496550,1.534200,-0.049885,-0.781362,-0.051172,-0.742383
9.100000,1.513250,1.553670,-0.050442,-0.791278,-0.051758,-0.751364
9.200000,1.529890,1.565250,-0.050996,-0.797175,-0.052343,-0.756522
9.300000,1.546540,1.583550,-0.051551,-0.806495,-0.052928,-0.764919
9.400000,1.563220,1.601760,-0.052107,-0.815770,-0.053514,-0.773262
9.500000,1.579870,1.625610,-0.052662,-0.827916,-0.054100,-0.784316
9.600000,1.596580,1.641470,-0.053219,-0.835994,-0.054688,-0.791503
9.700000,1.613200,1.661890,-0.053773,-0.846394,-0.055273,-0.800880
9.800000,1.629850,1.672720,-0.054328,-0.851909,-0.055860,-0.805626
9.900000,1.646550,1.698170,-0.054885,-0.864871,-0.056449,-0.817402
10.000000,1.663260,1.712910,-0.055442,-0.872378,-0.057038,-0.824012
10.100000,1.679950,1.729100,-0.055998,-0.880623,-0.057627,-0.831310
10.200000,1.696560,1.748510,-0.056552,-0.890509,-0.058214,-0.840149
10.300000,1.713250,1.760780,-0.057108,-0.896758,-0.058804,-0.845546
10.400000,1.729950,1.791580,-0.057665,-0.912444,-0.059394,-0.859828
10.500000,1.746660,1.804780,-0.058222,-0.919167,-0.059986,-0.865651
10.600000,1.763270,1.825060,-0.058776,-0.929495,-0.060574,-0.874864
10.700000,1.779890,1.841710,-0.059330,-0.937975,-0.061163,-0.882325
10.800000,1.796560,1.861720,-0.059885,-0.948166,-0.061753,-0.891385
10.900000,1.813230,1.884520,-0.060441,-0.959778,-0.062345,-0.901768
11.000000,1.829910,1.900350,-0.060997,-0.967840,-0.062937,-0.908805
11.100000,1.846560,1.924330,-0.061552,-0.980053,-0.063528,-0.919729
11.200000,1.863220,1.941440,-0.062107,-0.988767,-0.064120,-0.927358
11.300000,1.879890,1.955670,-0.062663,-0.996015,-0.064712,-0.933601
11.400000,1.896580,1.972330,-0.063219,-1.004499,-0.065306,-0.940996
11.500000,1.913170,1.999930,-0.063772,-1.018556,-0.065897,-0.953600
11.600000,1.929880,2.015760,-0.064329,-1.026618,-0.066492,-0.960576
11.700000,1.946590,2.032230,-0.064886,-1.035006,-0.067087,-0.967848
11.800000,1.963230,2.046900,-0.065441,-1.042478,-0.067681,-0.974257
11.900000,1.979870,2.071480,-0.065996,-1.054996,-0.068274,-0.985371
12.000000,1.996520,2.089360,-0.066551,-1.064102,-0.068869,-0.993286
12.100000,2.013260,2.109850,-0.067109,-1.074538,-0.069467,-1.002427
12.200000,2.029960,2.123550,-0.067665,-1.081515,-0.070063,-1.008334
12.300000,2.046650,2.144070,-0.068222,-1.091966,-0.070660,-1.017470
12.400000,2.063210,2.160000,-0.068774,-1.100079,-0.071253,-1.024423
12.500000,2.079850,2.185500,-0.069328,-1.113066,-0.071849,-1.035899
12.600000,2.096560,2.206200,-0.069885,-1.123608,-0.072447,-1.045085
12.700000,2.113270,2.217950,-0.070442,-1.129593,-0.073046,-1.050022
12.800000,2.129920,2.244730,-0.070997,-1.143232,-0.073644,-1.062065
12.900000,2.146560,2.258250,-0.071552,-1.150117,-0.074241,-1.067824
13.000000,2.163240,2.276790,-0.072108,-1.159560,-0.074840,-1.075946
13.100000,2.179920,2.291210,-0.072664,-1.166904,-0.075439,-1.082112
13.200000,2.196550,2.314450,-0.073218,-1.178740,-0.076037,-1.092434
13.300000,2.213220,2.334960,-0.073774,-1.189185,-0.076637,-1.101454
13.400000,2.229930,2.355390,-0.074331,-1.199590,-0.077239,-1.110424
13.500000,2.246590,2.377720,-0.074886,-1.210963,-0.077839,-1.120278
13.600000,2.263290,2.392460,-0.075443,-1.218470,-0.078441,-1.126545
13.700000,2.279930,2.411480,-0.075998,-1.228157,-0.079041,-1.134820
13.800000,2.296580,2.430300,-0.076553,-1.237742,-0.079642,-1.142989
13.900000,2.313300,2.452530,-0.077110,-1.249063,-0.080245,-1.152748
14.000000,2.330010,2.462350,-0.077667,-1.254065,-0.080849,-1.156665
14.100000,2.346590,2.481330,-0.078220,-1.263731,-0.081448,-1.164882
14.200000,2.363260,2.508640,-0.078775,-1.277640,-0.082051,-1.176993
14.300000,2.379950,2.524860,-0.079332,-1.285901,-0.082655,-1.183888
14.400000,2.396650,2.545530,-0.079888,-1.296428,-0.083260,-1.192858
14.500000,2.413300,2.562690,-0.080443,-1.305167,-0.083864,-1.200175
14.600000,2.429900,2.579150,-0.080997,-1.313550,-0.084466,-1.207157
14.700000,2.446600,2.599650,-0.081553,-1.323991,-0.085071,-1.216015
14.800000,2.463280,2.615240,-0.082109,-1.331931,-0.085677,-1.222567
14.900000,2.479930,2.645120,-0.082664,-1.347149,-0.086282,-1.235787
15.000000,2.496580,2.651210,-0.083219,-1.350250,-0.086887,-1.237883
15.100000,2.513230,2.678610,-0.083774,-1.364205,-0.087493,-1.249920
15.200000,2.529940,2.699000,-0.084331,-1.374589,-0.088101,-1.258668
15.300000,2.546660,2.718100,-0.084889,-1.384317,-0.088710,-1.266804
15.400000,2.563250,2.732290,-0.085442,-1.391544,-0.089314,-1.272648
15.500000,2.579870,2.755200,-0.085996,-1.403212,-0.089920,-1.282542
15.600000,2.596640,2.761790,-0.086555,-1.406568,-0.090532,-1.284823
15.700000,2.613330,2.792860,-0.087111,-1.422392,-0.091141,-1.298486
15.800000,2.629960,2.796800,-0.087665,-1.424399,-0.091748,-1.299528
15.900000,2.646570,2.818030,-0.088219,-1.435211,-0.092355,-1.308598
16.000000,2.663220,2.838940,-0.088774,-1.445860,-0.092964,-1.317505
16.100000,2.679870,2.859050,-0.089329,-1.456102,-0.093574,-1.326030
16.200000,2.696540,2.876930,-0.089885,-1.465208,-0.094184,-1.333509
16.300000,2.713200,2.893820,-0.090440,-1.473810,-0.094794,-1.340519
16.400000,2.729850,2.911860,-0.090995,-1.482998,-0.095405,-1.348053
16.500000,2.746570,2.928870,-0.091552,-1.491661,-0.096018,-1.355096
16.600000,2.763190,2.947440,-0.092106,-1.501119,-0.096628,-1.362856
16.700000,2.779830,2.970030,-0.092661,-1.512624,-0.097239,-1.372463
16.800000,2.796510,2.983650,-0.093217,-1.519560,-0.097852,-1.377912
16.900000,2.813260,3.006520,-0.093775,-1.531208,-0.098468,-1.387619
17.000000,2.829970,3.021550,-0.094332,-1.538863,-0.099083,-1.393698
17.100000,2.846610,3.040220,-0.094887,-1.548371,-0.099695,-1.401451
17.200000,2.863260,3.063060,-0.095442,-1.560004,-0.100309,-1.411114
17.300000,2.879930,3.080100,-0.095998,-1.568682,-0.100923,-1.418092
17.400000,2.896640,3.098930,-0.096555,-1.578272,-0.101540,-1.425883
17.500000,2.913310,3.117810,-0.097110,-1.587888,-0.102155,-1.433687
17.600000,2.929920,3.133260,-0.097664,-1.595756,-0.102768,-1.439908
17.700000,2.946560,3.159790,-0.098219,-1.609268,-0.103383,-1.451208
17.800000,2.963220,3.178120,-0.098774,-1.618603,-0.103999,-1.458727
17.900000,2.979900,3.206370,-0.099330,-1.632991,-0.104616,-1.470786
18.000000,2.996590,3.214230,-0.099886,-1.636994,-0.105234,-1.473481
18.100000,3.013210,3.230350,-0.100440,-1.645204,-0.105850,-1.479959
18.200000,3.029890,3.254450,-0.100996,-1.657478,-0.106468,-1.490079
18.300000,3.046610,3.272580,-0.101554,-1.666711,-0.107088,-1.497451
18.400000,3.063240,3.281130,-0.102108,-1.671066,-0.107705,-1.500437
18.500000,3.079880,3.308110,-0.102663,-1.684807,-0.108323,-1.511840
18.600000,3.096590,3.322640,-0.103220,-1.692207,-0.108944,-1.517538
18.700000,3.113260,3.340860,-0.103775,-1.701486,-0.109564,-1.524914
18.800000,3.129990,3.360980,-0.104333,-1.711733,-0.110187,-1.533143
18.900000,3.146580,3.376090,-0.104886,-1.719429,-0.110804,-1.539085
19.000000,3.163230,3.398870,-0.105441,-1.731030,-0.111424,-1.548509
19.100000,3.179930,3.420350,-0.105998,-1.741970,-0.112047,-1.557325
19.200000,3.196660,3.435950,-0.106555,-1.749915,-0.112671,-1.563452
19.300000,3.213270,3.460330,-0.107109,-1.762332,-0.113291,-1.573570
19.400000,3.229850,3.470110,-0.107662,-1.767313,-0.113910,-1.577041
19.500000,3.246580,3.490440,-0.108219,-1.777666,-0.114535,-1.585289
19.600000,3.263280,3.507080,-0.108776,-1.786141,-0.115159,-1.591852
19.700000,3.279960,3.526840,-0.109332,-1.796205,-0.115784,-1.599822
19.800000,3.296550,3.547270,-0.109885,-1.806610,-0.116405,-1.608090
19.900000,3.313200,3.570740,-0.110440,-1.818563,-0.117028,-1.617721
20.000000,3.329910,3.585030,-0.110997,-1.825841,-0.117655,-1.623178
20.100000,3.346600,3.602660,-0.111553,-1.834820,-0.118281,-1.630139
20.200000,3.363200,3.619060,-0.112107,-1.843172,-0.118904,-1.636540
20.300000,3.379890,3.641010,-0.112663,-1.854351,-0.119530,-1.645434
20.400000,3.396550,3.654690,-0.113218,-1.861318,-0.120156,-1.650583
20.500000,3.413260,3.678630,-0.113775,-1.873511,-0.120785,-1.660352
20.600000,3.429920,3.697870,-0.114331,-1.883310,-0.121412,-1.667990
20.700000,3.446520,3.719300,-0.114884,-1.894224,-0.122037,-1.676608
20.800000,3.463190,3.735960,-0.115440,-1.902709,-0.122665,-1.683061
20.900000,3.479930,3.756230,-0.115998,-1.913032,-0.123296,-1.691125
21.000000,3.496600,3.771030,-0.116553,-1.920570,-0.123924,-1.696721
21.100000,3.513190,3.787340,-0.117106,-1.928876,-0.124551,-1.702993
21.200000,3.529900,3.807740,-0.117663,-1.939266,-0.125182,-1.711086
21.300000,3.546590,3.831860,-0.118220,-1.951550,-0.125812,-1.720839
21.400000,3.563250,3.840990,-0.118775,-1.956200,-0.126442,-1.723852
21.500000,3.579870,3.867270,-0.119329,-1.969584,-0.127071,-1.734556
21.600000,3.596540,3.886040,-0.119885,-1.979144,-0.127702,-1.741875
21.700000,3.613240,3.908880,-0.120441,-1.990776,-0.128335,-1.751004
21.800000,3.629950,3.920180,-0.120998,-1.996531,-0.128968,-1.754954
21.900000,3.646570,3.949450,-0.121552,-2.011438,-0.129599,-1.766943
22.000000,3.663190,3.967120,-0.122106,-2.020438,-0.130230,-1.773729
22.100000,3.679900,3.988880,-0.122663,-2.031520,-0.130864,-1.782327
22.200000,3.696590,4.007270,-0.123220,-2.040886,-0.131499,-1.789409
22.300000,3.713290,4.022350,-0.123776,-2.048566,-0.132134,-1.795002
22.400000,3.729910,4.043900,-0.124330,-2.059541,-0.132766,-1.803478
22.500000,3.746560,4.069060,-0.124885,-2.072355,-0.133400,-1.813548
22.600000,3.763230,4.082850,-0.125441,-2.079378,-0.134036,-1.818539
22.700000,3.779930,4.102370,-0.125998,-2.089320,-0.134672,-1.826070
22.800000,3.796610,4.124000,-0.126554,-2.100336,-0.135309,-1.834531
22.900000,3.813270,4.138580,-0.127109,-2.107761,-0.135945,-1.839846
23.000000,3.829910,4.162140,-0.127664,-2.119760,-0.136580,-1.849144
23.100000,3.846580,4.179140,-0.128219,-2.128419,-0.137217,-1.855514
23.200000,3.863250,4.205090,-0.128775,-2.141635,-0.137855,-1.865846
23.300000,3.879900,4.220630,-0.129330,-2.149549,-0.138492,-1.871548
23.400000,3.896610,4.230760,-0.129887,-2.154708,-0.139132,-1.874840
23.500000,3.913260,4.260550,-0.130442,-2.169880,-0.139770,-1.886837
23.600000,3.929920,4.277410,-0.130997,-2.178467,-0.140409,-1.893094
23.700000,3.946500,4.297460,-0.131550,-2.188678,-0.141045,-1.900758
23.800000,3.963210,4.324010,-0.132107,-2.202200,-0.141687,-1.911274
23.900000,3.979950,4.343830,-0.132665,-2.212294,-0.142330,-1.918800
24.000000,3.996630,4.357350,-0.133221,-2.219180,-0.142971,-1.923539
24.100000,4.013260,4.382940,-0.133775,-2.232213,-0.143611,-1.933598
24.200000,4.029890,4.401630,-0.134330,-2.241732,-0.144251,-1.940601
24.300000,4.046570,4.417320,-0.134886,-2.249723,-0.144894,-1.946267
24.400000,4.063250,4.445350,-0.135442,-2.263998,-0.145536,-1.957358
24.500000,4.079970,4.459600,-0.135999,-2.271256,-0.146181,-1.962367
24.600000,4.096560,4.484830,-0.136552,-2.284105,-0.146822,-1.972206
24.700000,4.113180,4.497670,-0.137106,-2.290645,-0.147463,-1.976583
24.800000,4.129870,4.524170,-0.137662,-2.304141,-0.148108,-1.986947
24.900000,4.146550,4.543840,-0.138218,-2.314159,-0.148753,-1.994300
25.000000,4.163200,4.565230,-0.138773,-2.325053,-0.149398,-2.002397
25.100000,4.179850,4.587150,-0.139328,-2.336216,-0.150042,-2.010715
25.200000,4.196600,4.604250,-0.139887,-2.344925,-0.150691,-2.016901
25.300000,4.213290,4.623350,-0.140443,-2.354653,-0.151338,-2.023958
25.400000,4.229930,4.648930,-0.140998,-2.367681,-0.151984,-2.033843
25.500000,4.246600,4.667390,-0.141553,-2.377082,-0.152631,-2.040598
25.600000,4.263320,4.684540,-0.142111,-2.385817,-0.153280,-2.046767
25.700000,4.279970,4.698730,-0.142666,-2.393044,-0.153927,-2.051638
25.800000,4.296640,4.707020,-0.143221,-2.397266,-0.154576,-2.053926
25.900000,4.313250,4.721230,-0.143775,-2.404503,-0.155222,-2.058795
26.000000,4.329860,4.732840,-0.144329,-2.410416,-0.155869,-2.062524
26.100000,4.346630,4.751680,-0.144888,-2.420011,-0.156522,-2.069381
26.200000,4.363300,4.774380,-0.145443,-2.431572,-0.157172,-2.077916
26.300000,4.379920,4.788040,-0.145997,-2.438529,-0.157821,-2.082510
26.400000,4.396540,4.808480,-0.146551,-2.448939,-0.158470,-2.090044
26.500000,4.413260,4.832880,-0.147109,-2.461366,-0.159123,-2.099277
26.600000,4.429960,4.851660,-0.147665,-2.470930,-0.159776,-2.106059
26.700000,4.446560,4.871620,-0.148219,-2.481096,-0.160425,-2.113351
26.800000,4.463190,4.892280,-0.148773,-2.491618,-0.161076,-2.120932
26.900000,4.479910,4.920320,-0.149330,-2.505898,-0.161731,-2.131692
27.000000,4.496660,4.940900,-0.149889,-2.516380,-0.162388,-2.139203
27.100000,4.513250,4.959390,-0.150442,-2.525797,-0.163039,-2.145812
27.200000,4.529890,4.982960,-0.150996,-2.537801,-0.163692,-2.154602
27.300000,4.546510,4.997930,-0.151550,-2.545425,-0.164345,-2.159665
27.400000,4.563230,5.025320,-0.152108,-2.559374,-0.165002,-2.170074
27.500000,4.579970,5.042830,-0.152666,-2.568292,-0.165660,-2.176202
27.600000,4.596580,5.064240,-0.153219,-2.579196,-0.166314,-2.184014
27.700000,4.613230,5.085590,-0.153774,-2.590070,-0.166969,-2.191783
27.800000,4.629950,5.108870,-0.154332,-2.601926,-0.167628,-2.200367
27.900000,4.646630,5.129140,-0.154888,-2.612250,-0.168286,-2.207644
28.000000,4.663260,5.152830,-0.155442,-2.624315,-0.168942,-2.216386
28.100000,4.679940,5.175990,-0.155998,-2.636110,-0.169600,-2.224882
28.200000,4.696630,5.191240,-0.156554,-2.643877,-0.170260,-2.229966
28.300000,4.713290,5.221720,-0.157110,-2.659400,-0.170918,-2.241583
28.400000,4.729930,5.236440,-0.157664,-2.666897,-0.171577,-2.246422
28.500000,4.746570,5.257740,-0.158219,-2.677745,-0.172235,-2.254075
28.600000,4.763210,5.286510,-0.158774,-2.692397,-0.172895,-2.264916
28.700000,4.779900,5.306830,-0.159330,-2.702746,-0.173556,-2.272118
28.800000,4.796620,5.330250,-0.159887,-2.714674,-0.174219,-2.280632
28.900000,4.813220,5.351000,-0.160441,-2.725242,-0.174878,-2.288002
29.000000,4.829850,5.373790,-0.160995,-2.736849,-0.175539,-2.296230
29.100000,4.846590,5.396010,-0.161553,-2.748165,-0.176204,-2.304191
29.200000,4.863310,5.417650,-0.162110,-2.759186,-0.176869,-2.311894
29.300000,4.879960,5.438890,-0.162665,-2.770004,-0.177531,-2.319420
29.400000,4.896620,5.464270,-0.163221,-2.782930,-0.178195,-2.328698
29.500000,4.913260,5.488020,-0.163775,-2.795026,-0.178858,-2.337269
29.600000,4.929980,5.505870,-0.164333,-2.804117,-0.179525,-2.343309
29.700000,4.946650,5.526030,-0.164888,-2.814384,-0.180190,-2.350325
29.800000,4.963280,5.550880,-0.165443,-2.827040,-0.180854,-2.359327
29.900000,4.979930,5.580160,-0.165998,-2.841952,-0.181519,-2.370195
30.000000,4.996590,5.596760,-0.166553,-2.850406,-0.182185,-2.375663
30.100000,5.013260,5.625090,-0.167109,-2.864835,-0.182852,-2.386096
30.200000,5.029880,5.635580,-0.167663,-2.870177,-0.183517,-2.388956
30.300000,5.046560,5.660320,-0.168219,-2.882777,-0.184186,-2.397840
30.400000,5.063270,5.690870,-0.168776,-2.898336,-0.184856,-2.409168
30.500000,5.079970,5.712310,-0.169332,-2.909256,-0.185525,-2.416625
30.600000,5.096570,5.731830,-0.169886,-2.919197,-0.186192,-2.423267
30.700000,5.113180,5.751250,-0.170439,-2.929088,-0.186859,-2.429856
30.800000,5.129910,5.771570,-0.170997,-2.939436,-0.187532,-2.436802
30.900000,5.146610,5.798930,-0.171554,-2.953371,-0.188203,-2.446709
31.000000,5.163310,5.816730,-0.172110,-2.962436,-0.188875,-2.452570
31.100000,5.179930,5.835750,-0.172664,-2.972123,-0.189545,-2.458943
31.200000,5.196580,5.855060,-0.173219,-2.981958,-0.190216,-2.465425
31.300000,5.213260,5.887010,-0.173775,-2.998230,-0.190889,-2.477211
31.400000,5.229950,5.910370,-0.174332,-3.010127,-0.191562,-2.485366
31.500000,5.246600,5.936810,-0.174887,-3.023593,-0.192235,-2.494806
31.600000,5.263210,5.953340,-0.175440,-3.032011,-0.192906,-2.500074
31.700000,5.279890,5.981950,-0.175996,-3.046582,-0.193580,-2.510395
31.800000,5.296600,5.998590,-0.176553,-3.055057,-0.194256,-2.515676
31.900000,5.313230,6.024020,-0.177108,-3.068008,-0.194930,-2.524640
32.000000,5.329870,6.051730,-0.177662,-3.082121,-0.195604,-2.534544
32.100000,5.346560,6.068470,-0.178219,-3.090646,-0.196281,-2.539836
32.200000,5.363240,6.092960,-0.178775,-3.103119,-0.196958,-2.548360
32.300000,5.379920,6.111250,-0.179331,-3.112434,-0.197635,-2.554279
32.400000,5.396550,6.134200,-0.179885,-3.124122,-0.198311,-2.562140
32.500000,5.413220,6.160160,-0.180441,-3.137344,-0.198988,-2.571239
32.600000,5.429890,6.184370,-0.180996,-3.149674,-0.199667,-2.579594
32.700000,5.446620,6.204400,-0.181554,-3.159875,-0.200348,-2.586187
32.800000,5.463230,6.227080,-0.182108,-3.171426,-0.201025,-2.593885
32.900000,5.479890,6.252040,-0.182663,-3.184138,-0.201704,-2.602514
33.000000,5.496570,6.275130,-0.183219,-3.195897,-0.202384,-2.610348
33.100000,5.513240,6.296670,-0.183775,-3.206868,-0.203065,-2.617527
33.200000,5.529930,6.318560,-0.184331,-3.218016,-0.203747,-2.624836
33.300000,5.546540,6.347970,-0.184885,-3.232995,-0.204426,-2.635263
33.400000,5.563220,6.371240,-0.185441,-3.244846,-0.205108,-2.643120
33.500000,5.579920,6.399470,-0.185997,-3.259223,-0.205792,-2.653016
33.600000,5.596580,6.419220,-0.186553,-3.269282,-0.206474,-2.659389
33.700000,5.613180,6.435070,-0.187106,-3.277354,-0.207155,-2.664142
33.800000,5.629910,6.461600,-0.187664,-3.290866,-0.207841,-2.673290
33.900000,5.646600,6.487630,-0.188220,-3.304123,-0.208526,-2.682221
34.000000,5.663300,6.506640,-0.188777,-3.313805,-0.209212,-2.688236
34.100000,5.679930,6.528640,-0.189331,-3.325009,-0.209895,-2.695482
34.200000,5.696560,6.547910,-0.189885,-3.334823,-0.210579,-2.701589
34.300000,5.713200,6.575280,-0.190440,-3.348763,-0.211264,-2.711024
34.400000,5.729900,6.600430,-0.190997,-3.361571,-0.211952,-2.719522
34.500000,5.746600,6.624030,-0.191553,-3.373591,-0.212641,-2.727368
34.600000,5.763230,6.648410,-0.192108,-3.386007,-0.213326,-2.735529
34.700000,5.779910,6.666500,-0.192664,-3.395221,-0.214015,-2.741085
34.800000,5.796610,6.694240,-0.193220,-3.409348,-0.214705,-2.750593
34.900000,5.813290,6.713480,-0.193776,-3.419147,-0.215394,-2.756597
35.000000,5.829930,6.738740,-0.194331,-3.432012,-0.216082,-2.765066
35.100000,5.846590,6.764470,-0.194886,-3.445116,-0.216772,-2.773710
35.200000,5.863280,6.785170,-0.195443,-3.455659,-0.217463,-2.780276
35.300000,5.879930,6.811370,-0.195998,-3.469002,-0.218153,-2.789086
35.400000,5.896600,6.833520,-0.196553,-3.480283,-0.218844,-2.796222
35.500000,5.913190,6.855470,-0.197106,-3.491462,-0.219533,-2.803273
35.600000,5.929870,6.882190,-0.197662,-3.505071,-0.220226,-2.812250
35.700000,5.946610,6.899400,-0.198220,-3.513836,-0.220921,-2.817322
35.800000,5.963290,6.930220,-0.198776,-3.529532,-0.221615,-2.827945
35.900000,5.979870,6.947230,-0.199329,-3.538195,-0.222305,-2.832930
36.000000,5.996550,6.970450,-0.199885,-3.550021,-0.223000,-2.840425
36.100000,6.013250,7.001070,-0.200442,-3.565616,-0.223696,-2.850918
36.200000,6.029980,7.022450,-0.200999,-3.576504,-0.224393,-2.857629
36.300000,6.046610,7.046260,-0.201554,-3.588631,-0.225088,-2.865329
36.400000,6.063230,7.072020,-0.202108,-3.601750,-0.225782,-2.873809
36.500000,6.079940,7.093000,-0.202665,-3.612435,-0.226480,-2.880322
36.600000,6.096590,7.115850,-0.203220,-3.624073,-0.227176,-2.887590
36.700000,6.113300,7.134140,-0.203777,-3.633388,-0.227876,-2.892988
36.800000,6.129940,7.162230,-0.204331,-3.647694,-0.228572,-2.902356
36.900000,6.146580,7.184480,-0.204886,-3.659026,-0.229270,-2.909342
37.000000,6.163270,7.211070,-0.205442,-3.672568,-0.229970,-2.918067
37.100000,6.179950,7.238150,-0.205998,-3.686360,-0.230670,-2.926976
37.200000,6.196570,7.259450,-0.206552,-3.697208,-0.231368,-2.933541
37.300000,6.213220,7.284200,-0.207107,-3.709813,-0.232067,-2.941483
37.400000,6.230010,7.305930,-0.207667,-3.720880,-0.232774,-2.948176
37.500000,6.246630,7.332550,-0.208221,-3.734437,-0.233473,-2.956849
37.600000,6.263220,7.362320,-0.208774,-3.749599,-0.234172,-2.966780
37.700000,6.279860,7.385130,-0.209329,-3.761216,-0.234873,-2.973886
37.800000,6.296580,7.404110,-0.209886,-3.770882,-0.235578,-2.979427
37.900000,6.313250,7.432360,-0.210442,-3.785270,-0.236282,-2.988691
38.000000,6.329970,7.458810,-0.210999,-3.798741,-0.236988,-2.997210
38.100000,6.346590,7.484210,-0.211553,-3.811677,-0.237690,-3.005305
38.200000,6.363220,7.508900,-0.212107,-3.824251,-0.238393,-3.013100
38.300000,6.379920,7.533670,-0.212664,-3.836867,-0.239100,-3.020903
38.400000,6.396640,7.556500,-0.213221,-3.848494,-0.239808,-3.027913
38.500000,6.413250,7.576200,-0.213775,-3.858527,-0.240512,-3.033670
38.600000,6.429880,7.598520,-0.214329,-3.869894,-0.241218,-3.040463
38.700000,6.446580,7.626170,-0.214886,-3.883976,-0.241926,-3.049364
38.800000,6.463270,7.649110,-0.215442,-3.895660,-0.242635,-3.056370
38.900000,6.479880,7.677690,-0.215996,-3.910215,-0.243341,-3.065625
39.000000,6.496550,7.698850,-0.216552,-3.920992,-0.244050,-3.071895
39.100000,6.513220,7.725420,-0.217107,-3.934524,-0.244760,-3.080310
39.200000,6.529880,7.752610,-0.217663,-3.948372,-0.245469,-3.088959
39.300000,6.546570,7.774980,-0.218219,-3.959765,-0.246181,-3.095669
39.400000,6.563240,7.797370,-0.218775,-3.971168,-0.246892,-3.102377
39.500000,6.579910,7.828840,-0.219330,-3.987195,-0.247603,-3.112683
39.600000,6.596600,7.851960,-0.219887,-3.998970,-0.248316,-3.119650
39.700000,6.613310,7.869610,-0.220444,-4.007959,-0.249030,-3.124430
39.800000,6.629940,7.899090,-0.220998,-4.022974,-0.249742,-3.133904
39.900000,6.646580,7.923760,-0.221553,-4.035538,-0.250454,-3.141454
40.000000,6.663310,7.956800,-0.222110,-4.052365,-0.251171,-3.152293
40.100000,6.679960,7.980620,-0.222665,-4.064496,-0.251884,-3.159474
40.200000,6.696580,8.002440,-0.223219,-4.075609,-0.252597,-3.165854
40.300000,6.713250,8.032950,-0.223775,-4.091148,-0.253313,-3.175651
40.400000,6.729930,8.049910,-0.224331,-4.099785,-0.254029,-3.180077
40.500000,6.746610,8.080460,-0.224887,-4.115344,-0.254746,-3.189857
40.600000,6.763280,8.099320,-0.225443,-4.124950,-0.255464,-3.195010
40.700000,6.779940,8.126540,-0.225998,-4.138813,-0.256181,-3.203449
40.800000,6.796550,8.152450,-0.226552,-4.152009,-0.256896,-3.211364
40.900000,6.813290,8.183620,-0.227110,-4.167883,-0.257618,-3.221317
41.000000,6.829970,8.205170,-0.227666,-4.178859,-0.258338,-3.227476
41.100000,6.846520,8.230470,-0.228217,-4.191744,-0.259052,-3.235115
41.200000,6.863180,8.260020,-0.228773,-4.206794,-0.259772,-3.244394
41.300000,6.879880,8.282100,-0.229329,-4.218039,-0.260494,-3.250719
41.400000,6.896610,8.306840,-0.229887,-4.230639,-0.261218,-3.258070
41.500000,6.913240,8.326780,-0.230441,-4.240794,-0.261938,-3.263540
41.600000,6.929920,8.354750,-0.230997,-4.255039,-0.262661,-3.272137
41.700000,6.946630,8.385700,-0.231554,-4.270802,-0.263385,-3.281879
41.800000,6.963300,8.402130,-0.232110,-4.279170,-0.264109,-3.285932
41.900000,6.979920,8.430620,-0.232664,-4.293680,-0.264831,-3.294695
42.000000,6.996590,8.454840,-0.233220,-4.306015,-0.265555,-3.301767
42.100000,7.013280,8.487150,-0.233776,-4.322470,-0.266281,-3.311980
42.200000,7.029970,8.505690,-0.234332,-4.331912,-0.267007,-3.316805
42.300000,7.046620,8.537000,-0.234887,-4.347858,-0.267732,-3.326602
42.400000,7.063230,8.558520,-0.235441,-4.358818,-0.268456,-3.332574
42.500000,7.079870,8.584510,-0.235996,-4.372055,-0.269182,-3.340269
42.600000,7.096560,8.613800,-0.236552,-4.386972,-0.269910,-3.349225
42.700000,7.113260,8.637340,-0.237109,-4.398961,-0.270640,-3.355929
42.800000,7.129900,8.659160,-0.237663,-4.410074,-0.271367,-3.361961
42.900000,7.146530,8.690110,-0.238218,-4.425837,-0.272094,-3.371524
43.000000,7.163200,8.719220,-0.238773,-4.440662,-0.272824,-3.380351
43.100000,7.179890,8.739690,-0.239330,-4.451088,-0.273555,-3.385810
43.200000,7.196610,8.769450,-0.239887,-4.466244,-0.274288,-3.394850
43.300000,7.213220,8.794290,-0.240441,-4.478895,-0.275017,-3.401987
43.400000,7.229860,8.814080,-0.240995,-4.488974,-0.275747,-3.407152
43.500000,7.246510,8.843560,-0.241550,-4.503988,-0.276479,-3.416048
43.600000,7.263260,8.869210,-0.242109,-4.517052,-0.277215,-3.423434
43.700000,7.279890,8.902940,-0.242663,-4.534230,-0.277947,-3.433940
43.800000,7.296550,8.922770,-0.243218,-4.544329,-0.278680,-3.439065
43.900000,7.313230,8.948380,-0.243774,-4.557373,-0.279415,-3.446402
44.000000,7.329910,8.975810,-0.244330,-4.571342,-0.280151,-3.454425
44.100000,7.346550,9.001190,-0.244885,-4.584268,-0.280885,-3.461650
44.200000,7.363170,9.034450,-0.245439,-4.601208,-0.281619,-3.471892
44.300000,7.379910,9.058370,-0.245997,-4.613390,-0.282359,-3.478510
44.400000,7.396620,9.087650,-0.246554,-4.628302,-0.283098,-3.487176
44.500000,7.413290,9.111440,-0.247110,-4.640418,-0.283836,-3.493726
44.600000,7.429890,9.139020,-0.247663,-4.654465,-0.284571,-3.501726
44.700000,7.446570,9.166040,-0.248219,-4.668226,-0.285310,-3.509483
44.800000,7.463220,9.192650,-0.248774,-4.681778,-0.286049,-3.517074
44.900000,7.479940,9.220640,-0.249331,-4.696033,-0.286791,-3.525165
45.000000,7.496580,9.246650,-0.249886,-4.709280,-0.287530,-3.532497
45.100000,7.513210,9.270090,-0.250440,-4.721218,-0.288269,-3.538835
45.200000,7.529900,9.295910,-0.250997,-4.734368,-0.289012,-3.546057
45.300000,7.546620,9.326410,-0.251554,-4.749902,-0.289756,-3.555045
45.400000,7.563270,9.355470,-0.252109,-4.764702,-0.290498,-3.563478
45.500000,7.579890,9.382700,-0.252663,-4.778570,-0.291239,-3.571202
45.600000,7.596570,9.408900,-0.253219,-4.791913,-0.291983,-3.578510
45.700000,7.613260,9.435340,-0.253775,-4.805379,-0.292729,-3.585892
45.800000,7.629960,9.456570,-0.254332,-4.816192,-0.293475,-3.591280
45.900000,7.646570,9.494410,-0.254886,-4.835463,-0.294218,-3.602973
46.000000,7.663230,9.516600,-0.255441,-4.846765,-0.294963,-3.608702
46.100000,7.679900,9.551630,-0.255997,-4.864605,-0.295710,-3.619282
46.200000,7.696580,9.568350,-0.256553,-4.873121,-0.296457,-3.622909
46.300000,7.713240,9.602160,-0.257108,-4.890340,-0.297205,-3.632994
46.400000,7.729940,9.627550,-0.257665,-4.903271,-0.297954,-3.639871
46.500000,7.746600,9.654770,-0.258220,-4.917134,-0.298703,-3.647432
46.600000,7.763270,9.691310,-0.258776,-4.935744,-0.299452,-3.658493
46.700000,7.780000,9.715060,-0.259333,-4.947839,-0.300205,-3.664700
46.800000,7.796560,9.740850,-0.259885,-4.960974,-0.300950,-3.671690
46.900000,7.813260,9.760850,-0.260442,-4.971160,-0.301703,-3.676461
47.000000,7.829990,9.791360,-0.261000,-4.986699,-0.302457,-3.685172
47.100000,7.846620,9.820650,-0.261554,-5.001616,-0.303207,-3.693423
47.200000,7.863230,9.850280,-0.262108,-5.016706,-0.303957,-3.701789
47.300000,7.879910,9.879440,-0.262664,-5.031557,-0.304711,-3.709950
47.400000,7.896610,9.909510,-0.263220,-5.046872,-0.305466,-3.718433
47.500000,7.913310,9.943850,-0.263777,-5.064361,-0.306222,-3.728499
47.600000,7.929970,9.962360,-0.264332,-5.073788,-0.306977,-3.732622
47.700000,7.946550,9.988960,-0.264885,-5.087336,-0.307728,-3.739777
47.800000,7.963230,10.016950,-0.265441,-5.101591,-0.308485,-3.747419
47.900000,7.979980,10.046740,-0.265999,-5.116763,-0.309245,-3.755707
48.000000,7.996640,10.074790,-0.266555,-5.131048,-0.310002,-3.763344
48.100000,8.013220,10.107260,-0.267107,-5.147585,-0.310756,-3.772627
48.200000,8.029840,10.133410,-0.267661,-5.160903,-0.311512,-3.779529
48.300000,8.046550,10.158860,-0.268218,-5.173865,-0.312273,-3.786139
48.400000,8.063260,10.184400,-0.268775,-5.186872,-0.313035,-3.792769
48.500000,8.079900,10.217470,-0.269330,-5.203715,-0.313793,-3.802198
48.600000,8.096570,10.248220,-0.269886,-5.219376,-0.314554,-3.810741
48.700000,8.113300,10.277280,-0.270443,-5.234176,-0.315318,-3.818628
48.800000,8.129960,10.295810,-0.270999,-5.243613,-0.316080,-3.822601
48.900000,8.146590,10.332690,-0.271553,-5.262396,-0.316840,-3.833376
49.000000,8.163220,10.358930,-0.272107,-5.275760,-0.317602,-3.840187
49.100000,8.179910,10.386070,-0.272664,-5.289582,-0.318366,-3.847305
49.200000,8.196610,10.412060,-0.273220,-5.302819,-0.319132,-3.853981
49.300000,8.213290,10.450010,-0.273776,-5.322146,-0.319897,-3.865069
49.400000,8.229830,10.470970,-0.274328,-5.332821,-0.320657,-3.869881
49.500000,8.246510,10.505070,-0.274884,-5.350188,-0.321423,-3.879509
49.600000,8.263280,10.532600,-0.275443,-5.364209,-0.322194,-3.886677
49.700000,8.279960,10.560870,-0.275999,-5.378607,-0.322962,-3.894119
49.800000,8.296590,10.598130,-0.276553,-5.397583,-0.323728,-3.904865
49.900000,8.313260,10.615540,-0.277109,-5.406450,-0.324496,-3.908276
50.000000,8.329930,10.654310,-0.277664,-5.426196,-0.325265,-3.919535
50.100000,8.346590,10.681380,-0.278220,-5.439982,-0.326034,-3.926472
50.200000,8.363310,10.706450,-0.278777,-5.452750,-0.326807,-3.932649
50.300000,8.379950,10.744100,-0.279332,-5.471925,-0.327576,-3.943443
50.400000,8.396570,10.770720,-0.279886,-5.485483,-0.328345,-3.950175
50.500000,8.413260,10.794980,-0.280442,-5.497838,-0.329118,-3.956013
50.600000,8.429950,10.830430,-0.280998,-5.515893,-0.329892,-3.965936
50.700000,8.446620,10.859220,-0.281554,-5.530555,-0.330665,-3.973405
50.800000,8.463260,10.891560,-0.282109,-5.547026,-0.331437,-3.982162
50.900000,8.479960,10.914110,-0.282665,-5.558511,-0.332213,-3.987312
51.000000,8.496630,10.950050,-0.283221,-5.576815,-0.332988,-3.997344
51.100000,8.513300,10.976190,-0.283777,-5.590128,-0.333763,-4.003780
51.200000,8.529950,11.010770,-0.284332,-5.607739,-0.334538,-4.013281
51.300000,8.546620,11.034320,-0.284887,-5.619733,-0.335315,-4.018742
51.400000,8.563290,11.071420,-0.285443,-5.638628,-0.336093,-4.029121
51.500000,8.579930,11.101490,-0.285998,-5.653942,-0.336869,-4.036928
51.600000,8.596580,11.123480,-0.286553,-5.665142,-0.337647,-4.041780
51.700000,8.613210,11.161490,-0.287107,-5.684500,-0.338424,-4.052440
51.800000,8.629900,11.186150,-0.287663,-5.697059,-0.339205,-4.058224
51.900000,8.646600,11.228010,-0.288220,-5.718379,-0.339986,-4.070227
52.000000,8.663190,11.250280,-0.288773,-5.729721,-0.340764,-4.075132
52.100000,8.679860,11.284490,-0.289329,-5.747144,-0.341545,-4.084330
52.200000,8.696600,11.309590,-0.289887,-5.759927,-0.342331,-4.090201
52.300000,8.713300,11.342990,-0.290443,-5.776937,-0.343115,-4.099064
52.400000,8.729930,11.370970,-0.290998,-5.791187,-0.343896,-4.105965
52.500000,8.746570,11.408170,-0.291552,-5.810133,-0.344679,-4.116175
52.600000,8.763220,11.433940,-0.292107,-5.823258,-0.345463,-4.122242
52.700000,8.779910,11.468270,-0.292664,-5.840742,-0.346249,-4.131369
52.800000,8.796610,11.496510,-0.293220,-5.855124,-0.347036,-4.138283
52.900000,8.813210,11.527830,-0.293774,-5.871076,-0.347820,-4.146308
53.000000,8.829860,11.562370,-0.294329,-5.888667,-0.348606,-4.155463
53.100000,8.846570,11.594780,-0.294886,-5.905173,-0.349395,-4.163822
53.200000,8.863250,11.627850,-0.295442,-5.922015,-0.350184,-4.172405
53.300000,8.879860,11.661230,-0.295995,-5.939016,-0.350970,-4.181095
53.400000,8.896530,11.683950,-0.296551,-5.950587,-0.351760,-4.185934
53.500000,8.913210,11.719550,-0.297107,-5.968718,-0.352551,-4.195370
53.600000,8.929910,11.746360,-0.297664,-5.982372,-0.353343,-4.201637
53.700000,8.946540,11.785200,-0.298218,-6.002153,-0.354132,-4.212203
53.800000,8.963190,11.818880,-0.298773,-6.019306,-0.354924,-4.220900
53.900000,8.979920,11.846510,-0.299331,-6.033378,-0.355719,-4.227403
54.000000,8.996600,11.883880,-0.299887,-6.052410,-0.356513,-4.237373
54.100000,9.013250,11.915660,-0.300442,-6.068596,-0.357306,-4.245337
54.200000,9.029910,11.941700,-0.300997,-6.081858,-0.358100,-4.251237
54.300000,9.046580,11.977380,-0.301553,-6.100030,-0.358896,-4.260549
54.400000,9.063290,12.006130,-0.302110,-6.114672,-0.359693,-4.267370
54.500000,9.080000,12.043780,-0.302667,-6.133847,-0.360492,-4.277336
54.600000,9.096570,12.075530,-0.303219,-6.150017,-0.361284,-4.285215
54.700000,9.113220,12.107980,-0.303774,-6.166544,-0.362081,-4.293308
54.800000,9.129910,12.137310,-0.304330,-6.181481,-0.362880,-4.300269
54.900000,9.146620,12.168120,-0.304887,-6.197173,-0.363681,-4.307733
55.000000,9.163270,12.201030,-0.305442,-6.213934,-0.364480,-4.315935
55.100000,9.179900,12.236160,-0.305997,-6.231825,-0.365279,-4.324907
55.200000,9.196560,12.266050,-0.306552,-6.247048,-0.366079,-4.332003
55.300000,9.213240,12.300480,-0.307108,-6.264583,-0.366881,-4.340679
55.400000,9.229950,12.332210,-0.307665,-6.280743,-0.367685,-4.348378
55.500000,9.246550,12.366710,-0.308218,-6.298314,-0.368485,-4.357058
55.600000,9.263280,12.400770,-0.308776,-6.315660,-0.369291,-4.365536
55.700000,9.279990,12.433620,-0.309333,-6.332391,-0.370097,-4.373573
55.800000,9.296620,12.466240,-0.309887,-6.349004,-0.370900,-4.381528
55.900000,9.313260,12.504730,-0.310442,-6.368607,-0.371704,-4.391524
56.000000,9.329900,12.528030,-0.310997,-6.380473,-0.372509,-4.396167
56.100000,9.346610,12.568260,-0.311554,-6.400962,-0.373318,-4.406719
56.200000,9.363310,12.599560,-0.312110,-6.416903,-0.374127,-4.414121
56.300000,9.379930,12.639140,-0.312664,-6.437061,-0.374933,-4.424422
56.400000,9.396510,12.670740,-0.313217,-6.453155,-0.375737,-4.431917
56.500000,9.413220,12.702960,-0.313774,-6.469564,-0.376548,-4.439583
56.600000,9.429920,12.735880,-0.314331,-6.486330,-0.377360,-4.447478
56.700000,9.446630,12.768060,-0.314888,-6.502720,-0.378172,-4.455093
56.800000,9.463270,12.809860,-0.315442,-6.524008,-0.378982,-4.466060
56.900000,9.479930,12.838560,-0.315998,-6.538625,-0.379794,-4.472435
57.000000,9.496590,12.869090,-0.316553,-6.554174,-0.380606,-4.479430
57.100000,9.513300,12.909190,-0.317110,-6.574596,-0.381421,-4.489726
57.200000,9.529960,12.943470,-0.317665,-6.592055,-0.382235,-4.497988
57.300000,9.546580,12.983240,-0.318219,-6.612310,-0.383047,-4.508145
57.400000,9.563230,13.019890,-0.318774,-6.630976,-0.383862,-4.517191
57.500000,9.579910,13.053720,-0.319330,-6.648205,-0.384678,-4.525231
57.600000,9.596590,13.088300,-0.319886,-6.665816,-0.385495,-4.533513
57.700000,9.613220,13.120380,-0.320441,-6.682155,-0.386311,-4.540921
57.800000,9.629920,13.153330,-0.320997,-6.698936,-0.387130,-4.548595
57.900000,9.646590,13.190630,-0.321553,-6.717933,-0.387949,-4.557761
58.000000,9.663270,13.228220,-0.322109,-6.737077,-0.388769,-4.567004
58.100000,9.679910,13.266110,-0.322664,-6.756374,-0.389587,-4.576338
58.200000,9.696600,13.294030,-0.323220,-6.770594,-0.390409,-4.582203
58.300000,9.713280,13.335410,-0.323776,-6.791669,-0.391231,-4.592689
