Repository: abubakardawood/tissue-phantom-material-database

Title:
A Database of Silicone Phantom Materials for Modeling Human Tissue Mechanics Across Varying Stiffnesses

Description:
This dataset contains processed mechanical compression test data for soft silicone phantoms
fabricated using Ecoflex (Smooth-On) with varying base materials and thinner concentrations.
The dataset provides force–compression measurements together with derived engineering and
true stress–strain quantities, intended for mechanical characterization, constitutive model
fitting, and the design of tissue-equivalent phantoms.

All files in this dataset are processed outputs generated from raw experimental measurements.
The raw data files are not included in this archive.

File: data/EF10_50T/EF10_50T_A5.csv (part 1 of 2)
EF10_50T_A_sample_5
Compression test;
Cylinder Diameter: 50mm;
Cylinder Height: 30mm;
Speed (mm/min): 10;
Machine: INSTRON 5900;
Load cell: 1kN;
Time (s),Compression (mm),Load (N),Engineering Strain [-],Engineering Stress (kPa),True Strain [-],True Stress (kPa)
0.000000,0.000000,0.002750,-0.000000,-0.001401,0.000000,-0.001401
0.100000,0.007210,0.013780,-0.000240,-0.007018,-0.000240,-0.007016
0.200000,0.027970,0.026800,-0.000932,-0.013649,-0.000933,-0.013636
0.300000,0.046340,0.045680,-0.001545,-0.023265,-0.001546,-0.023229
0.400000,0.063310,0.056190,-0.002110,-0.028617,-0.002113,-0.028557
0.500000,0.080030,0.078710,-0.002668,-0.040087,-0.002671,-0.039980
0.600000,0.096640,0.088280,-0.003221,-0.044961,-0.003227,-0.044816
0.700000,0.113340,0.104850,-0.003778,-0.053400,-0.003785,-0.053198
0.800000,0.130070,0.115880,-0.004336,-0.059017,-0.004345,-0.058761
0.900000,0.146730,0.133960,-0.004891,-0.068225,-0.004903,-0.067892
1.000000,0.163350,0.147390,-0.005445,-0.075065,-0.005460,-0.074656
1.100000,0.180000,0.165010,-0.006000,-0.084039,-0.006018,-0.083535
1.200000,0.196690,0.180510,-0.006556,-0.091933,-0.006578,-0.091330
1.300000,0.213350,0.199320,-0.007112,-0.101513,-0.007137,-0.100791
1.400000,0.229980,0.207910,-0.007666,-0.105888,-0.007696,-0.105076
1.500000,0.246680,0.227810,-0.008223,-0.116023,-0.008257,-0.115069
1.600000,0.263310,0.245640,-0.008777,-0.125103,-0.008816,-0.124005
1.700000,0.279960,0.260530,-0.009332,-0.132687,-0.009376,-0.131449
1.800000,0.296680,0.277220,-0.009889,-0.141187,-0.009939,-0.139791
1.900000,0.313310,0.288460,-0.010444,-0.146911,-0.010499,-0.145377
2.000000,0.329940,0.308590,-0.010998,-0.157164,-0.011059,-0.155435
2.100000,0.346650,0.325650,-0.011555,-0.165852,-0.011622,-0.163936
2.200000,0.363340,0.329920,-0.012111,-0.168027,-0.012185,-0.165992
2.300000,0.379930,0.351870,-0.012664,-0.179206,-0.012745,-0.176936
2.400000,0.396560,0.364700,-0.013219,-0.185740,-0.013307,-0.183285
2.500000,0.413280,0.385810,-0.013776,-0.196491,-0.013872,-0.193785
2.600000,0.429910,0.396630,-0.014330,-0.202002,-0.014434,-0.199107
2.700000,0.446600,0.419500,-0.014887,-0.213650,-0.014999,-0.210469
2.800000,0.463220,0.431180,-0.015441,-0.219598,-0.015561,-0.216207
2.900000,0.479890,0.446680,-0.015996,-0.227492,-0.016126,-0.223853
3.000000,0.496580,0.461920,-0.016553,-0.235254,-0.016691,-0.231360
3.100000,0.513270,0.484950,-0.017109,-0.246983,-0.017257,-0.242757
3.200000,0.529890,0.497130,-0.017663,-0.253186,-0.017821,-0.248714
3.300000,0.546530,0.510160,-0.018218,-0.259822,-0.018386,-0.255089
3.400000,0.563230,0.531450,-0.018774,-0.270665,-0.018953,-0.265584
3.500000,0.579950,0.541730,-0.019332,-0.275901,-0.019521,-0.270567
3.600000,0.596610,0.562110,-0.019887,-0.286280,-0.020087,-0.280587
3.700000,0.613230,0.580480,-0.020441,-0.295636,-0.020653,-0.289593
3.800000,0.629900,0.598530,-0.020997,-0.304829,-0.021220,-0.298428
3.900000,0.646630,0.611000,-0.021554,-0.311180,-0.021790,-0.304472
4.000000,0.663260,0.627860,-0.022109,-0.319766,-0.022357,-0.312697
4.100000,0.679930,0.644440,-0.022664,-0.328211,-0.022925,-0.320772
4.200000,0.696550,0.653090,-0.023218,-0.332616,-0.023492,-0.324893
4.300000,0.713210,0.677210,-0.023774,-0.344900,-0.024061,-0.336701
4.400000,0.729870,0.695550,-0.024329,-0.354241,-0.024630,-0.345622
4.500000,0.746530,0.713660,-0.024884,-0.363464,-0.025199,-0.354419
4.600000,0.763180,0.728090,-0.025439,-0.370813,-0.025769,-0.361380
4.700000,0.779880,0.752040,-0.025996,-0.383011,-0.026340,-0.373054
4.800000,0.796580,0.767090,-0.026553,-0.390676,-0.026912,-0.380302
4.900000,0.813200,0.780210,-0.027107,-0.397358,-0.027481,-0.386587
5.000000,0.829860,0.800090,-0.027662,-0.407482,-0.028052,-0.396211
5.100000,0.846590,0.813250,-0.028220,-0.414185,-0.028625,-0.402497
5.200000,0.863320,0.832800,-0.028777,-0.424142,-0.029200,-0.411936
5.300000,0.879950,0.851000,-0.029332,-0.433411,-0.029770,-0.420698
5.400000,0.896590,0.868350,-0.029886,-0.442247,-0.030342,-0.429030
5.500000,0.913260,0.882360,-0.030442,-0.449382,-0.030915,-0.435702
5.600000,0.929920,0.900410,-0.030997,-0.458575,-0.031488,-0.444360
5.700000,0.946630,0.923720,-0.031554,-0.470447,-0.032063,-0.455602
5.800000,0.963280,0.936570,-0.032109,-0.476991,-0.032636,-0.461675
5.900000,0.979880,0.952510,-0.032663,-0.485109,-0.033208,-0.469264
6.000000,0.996580,0.976430,-0.033219,-0.497292,-0.033784,-0.480772
6.100000,1.013250,0.988780,-0.033775,-0.503582,-0.034359,-0.486573
6.200000,1.029910,1.011960,-0.034330,-0.515387,-0.034933,-0.497694
6.300000,1.046550,1.024130,-0.034885,-0.521585,-0.035508,-0.503390
6.400000,1.063220,1.037450,-0.035441,-0.528369,-0.036084,-0.509643
6.500000,1.079940,1.062300,-0.035998,-0.541025,-0.036662,-0.521549
6.600000,1.096580,1.072680,-0.036553,-0.546311,-0.037237,-0.526342
6.700000,1.113240,1.095720,-0.037108,-0.558046,-0.037814,-0.537338
6.800000,1.129920,1.115360,-0.037664,-0.568048,-0.038392,-0.546653
6.900000,1.146630,1.129180,-0.038221,-0.575087,-0.038971,-0.553106
7.000000,1.163320,1.150520,-0.038777,-0.585955,-0.039549,-0.563233
7.100000,1.179950,1.161610,-0.039332,-0.591603,-0.040126,-0.568334
7.200000,1.196550,1.184450,-0.039885,-0.603235,-0.040702,-0.579175
7.300000,1.213250,1.201390,-0.040442,-0.611863,-0.041282,-0.587118
7.400000,1.229980,1.216860,-0.040999,-0.619742,-0.041864,-0.594333
7.500000,1.246610,1.235790,-0.041554,-0.629383,-0.042442,-0.603230
7.600000,1.263240,1.258170,-0.042108,-0.640781,-0.043020,-0.613799
7.700000,1.279920,1.276320,-0.042664,-0.650024,-0.043601,-0.622292
7.800000,1.296620,1.297620,-0.043221,-0.660872,-0.044182,-0.632309
7.900000,1.313290,1.311170,-0.043776,-0.667773,-0.044763,-0.638541
8.000000,1.329930,1.330620,-0.044331,-0.677679,-0.045344,-0.647637
8.100000,1.346570,1.341550,-0.044886,-0.683246,-0.045924,-0.652578
8.200000,1.363200,1.364750,-0.045440,-0.695061,-0.046505,-0.663478
8.300000,1.379880,1.380770,-0.045996,-0.703220,-0.047087,-0.670875
8.400000,1.396520,1.400690,-0.046551,-0.713366,-0.047669,-0.680158
8.500000,1.413160,1.422370,-0.047105,-0.724407,-0.048251,-0.690284
8.600000,1.429870,1.438240,-0.047662,-0.732490,-0.048836,-0.697577
8.700000,1.446650,1.450620,-0.048222,-0.738795,-0.049423,-0.703169
8.800000,1.463320,1.476480,-0.048777,-0.751965,-0.050007,-0.715286
8.900000,1.479910,1.496530,-0.049330,-0.762176,-0.050589,-0.724578
9.000000,1.496530,1.509420,-0.049884,-0.768741,-0.051172,-0.730393
9.100000,1.513250,1.534240,-0.050442,-0.781382,-0.051758,-0.741968
9.200000,1.529900,1.540690,-0.050997,-0.784667,-0.052343,-0.744652
9.300000,1.546550,1.568520,-0.051552,-0.798841,-0.052928,-0.757659
9.400000,1.563240,1.581710,-0.052108,-0.805558,-0.053515,-0.763582
9.500000,1.579880,1.600000,-0.052663,-0.814873,-0.054100,-0.771960
9.600000,1.596590,1.620700,-0.053220,-0.825416,-0.054688,-0.781487
9.700000,1.613230,1.636550,-0.053774,-0.833488,-0.055274,-0.788668
9.800000,1.629880,1.661650,-0.054329,-0.846271,-0.055861,-0.800294
9.900000,1.646560,1.670510,-0.054885,-0.850784,-0.056449,-0.804088
10.000000,1.663270,1.695140,-0.055442,-0.863328,-0.057039,-0.815463
10.100000,1.679960,1.712260,-0.055999,-0.872047,-0.057628,-0.823213
10.200000,1.696560,1.730480,-0.056552,-0.881326,-0.058214,-0.831485
10.300000,1.713250,1.749150,-0.057108,-0.890835,-0.058804,-0.839961
10.400000,1.729950,1.772770,-0.057665,-0.902864,-0.059394,-0.850801
10.500000,1.746660,1.790540,-0.058222,-0.911915,-0.059986,-0.858821
10.600000,1.763270,1.805710,-0.058776,-0.919641,-0.060574,-0.865588
10.700000,1.779880,1.822140,-0.059329,-0.928008,-0.061162,-0.872950
10.800000,1.796570,1.845320,-0.059886,-0.939814,-0.061754,-0.883532
10.900000,1.813250,1.867020,-0.060442,-0.950865,-0.062345,-0.893394
11.000000,1.829920,1.888420,-0.060997,-0.961764,-0.062937,-0.903099
11.100000,1.846580,1.896650,-0.061553,-0.965956,-0.063529,-0.906499
11.200000,1.863250,1.919800,-0.062108,-0.977746,-0.064121,-0.917020
11.300000,1.879910,1.933310,-0.062664,-0.984627,-0.064713,-0.922926
11.400000,1.896610,1.957240,-0.063220,-0.996814,-0.065307,-0.933795
11.500000,1.913200,1.978600,-0.063773,-1.007693,-0.065898,-0.943429
11.600000,1.929890,1.994630,-0.064330,-1.015857,-0.066492,-0.950507
11.700000,1.946600,2.015130,-0.064887,-1.026297,-0.067088,-0.959704
11.800000,1.963260,2.036780,-0.065442,-1.037324,-0.067682,-0.969439
11.900000,1.979880,2.052680,-0.065996,-1.045421,-0.068275,-0.976428
12.000000,1.996540,2.076100,-0.066551,-1.057349,-0.068869,-0.986981
12.100000,2.013260,2.090440,-0.067109,-1.064652,-0.069467,-0.993205
12.200000,2.029950,2.109410,-0.067665,-1.074314,-0.070063,-1.001620
12.300000,2.046640,2.124580,-0.068221,-1.082040,-0.070660,-1.008222
12.400000,2.063220,2.147970,-0.068774,-1.093952,-0.071253,-1.018717
12.500000,2.079830,2.167160,-0.069328,-1.103726,-0.071848,-1.027207
12.600000,2.096550,2.187190,-0.069885,-1.113927,-0.072447,-1.036080
12.700000,2.113260,2.203390,-0.070442,-1.122177,-0.073046,-1.043129
12.800000,2.129900,2.225420,-0.070997,-1.133397,-0.073643,-1.052930
12.900000,2.146540,2.243240,-0.071551,-1.142473,-0.074240,-1.060727
13.000000,2.163240,2.265910,-0.072108,-1.154018,-0.074840,-1.070805
13.100000,2.179910,2.282510,-0.072664,-1.162473,-0.075439,-1.078003
13.200000,2.196550,2.297240,-0.073218,-1.169975,-0.076037,-1.084311
13.300000,2.213200,2.320960,-0.073773,-1.182055,-0.076636,-1.094851
13.400000,2.229920,2.339870,-0.074331,-1.191686,-0.077238,-1.103107
13.500000,2.246570,2.357680,-0.074886,-1.200757,-0.077838,-1.110837
13.600000,2.263280,2.374000,-0.075443,-1.209068,-0.078440,-1.117853
13.700000,2.279930,2.393050,-0.075998,-1.218770,-0.079041,-1.126147
13.800000,2.296590,2.410530,-0.076553,-1.227673,-0.079642,-1.133691
13.900000,2.313290,2.433410,-0.077110,-1.239326,-0.080245,-1.143762
14.000000,2.330000,2.451280,-0.077667,-1.248427,-0.080849,-1.151466
14.100000,2.346580,2.471200,-0.078219,-1.258572,-0.081448,-1.160127
14.200000,2.363250,2.494570,-0.078775,-1.270474,-0.082051,-1.170392
14.300000,2.379980,2.509980,-0.079333,-1.278322,-0.082657,-1.176910
14.400000,2.396640,2.532420,-0.079888,-1.289751,-0.083260,-1.186715
14.500000,2.413290,2.547220,-0.080443,-1.297288,-0.083863,-1.192931
14.600000,2.429900,2.567220,-0.080997,-1.307474,-0.084466,-1.201573
14.700000,2.446610,2.584450,-0.081554,-1.316250,-0.085072,-1.208905
14.800000,2.463290,2.609370,-0.082110,-1.328941,-0.085677,-1.219822
14.900000,2.479940,2.625730,-0.082665,-1.337273,-0.086282,-1.226728
15.000000,2.496580,2.644730,-0.083219,-1.346950,-0.086887,-1.234858
15.100000,2.513240,2.663340,-0.083775,-1.356428,-0.087493,-1.242794
15.200000,2.529950,2.690310,-0.084332,-1.370164,-0.088101,-1.254615
15.300000,2.546660,2.706620,-0.084889,-1.378470,-0.088710,-1.261454
15.400000,2.563230,2.720660,-0.085441,-1.385621,-0.089313,-1.267232
15.500000,2.579860,2.747490,-0.085995,-1.399285,-0.089920,-1.278953
15.600000,2.596640,2.752300,-0.086555,-1.401735,-0.090532,-1.280408
15.700000,2.613330,2.776570,-0.087111,-1.414095,-0.091141,-1.290912
15.800000,2.629950,2.802890,-0.087665,-1.427500,-0.091748,-1.302358
15.900000,2.646580,2.827800,-0.088219,-1.440187,-0.092356,-1.313134
16.000000,2.663210,2.837220,-0.088774,-1.444984,-0.092964,-1.316708
16.100000,2.679860,2.864250,-0.089329,-1.458751,-0.093573,-1.328442
16.200000,2.696550,2.875800,-0.089885,-1.464633,-0.094184,-1.332984
16.300000,2.713210,2.903680,-0.090440,-1.478832,-0.094795,-1.345086
16.400000,2.729860,2.910330,-0.090995,-1.482219,-0.095405,-1.347344
16.500000,2.746580,2.941380,-0.091553,-1.498033,-0.096018,-1.360884
16.600000,2.763190,2.954350,-0.092106,-1.504638,-0.096628,-1.366051
16.700000,2.779830,2.969520,-0.092661,-1.512364,-0.097239,-1.372227
16.800000,2.796500,2.993010,-0.093217,-1.524327,-0.097852,-1.382235
16.900000,2.813260,3.010070,-0.093775,-1.533016,-0.098468,-1.389257
17.000000,2.829970,3.037140,-0.094332,-1.546803,-0.099083,-1.400889
17.100000,2.846610,3.050800,-0.094887,-1.553760,-0.099695,-1.406328
17.200000,2.863240,3.065330,-0.095441,-1.561160,-0.100308,-1.412161
17.300000,2.879920,3.084260,-0.095997,-1.570801,-0.100923,-1.420008
17.400000,2.896620,3.105250,-0.096554,-1.581491,-0.101539,-1.428792
17.500000,2.913300,3.123440,-0.097110,-1.590755,-0.102155,-1.436277
17.600000,2.929940,3.135480,-0.097665,-1.596887,-0.102769,-1.440927
17.700000,2.946580,3.156910,-0.098219,-1.607801,-0.103384,-1.449884
17.800000,2.963250,3.173510,-0.098775,-1.616255,-0.104000,-1.456610
17.900000,2.979930,3.195030,-0.099331,-1.627215,-0.104617,-1.465582
18.000000,2.996620,3.210530,-0.099887,-1.635110,-0.105235,-1.471783
18.100000,3.013220,3.228050,-0.100441,-1.644032,-0.105850,-1.478905
18.200000,3.029910,3.247260,-0.100997,-1.653816,-0.106469,-1.486785
18.300000,3.046630,3.263670,-0.101554,-1.662173,-0.107089,-1.493373
18.400000,3.063260,3.284500,-0.102109,-1.672782,-0.107706,-1.501977
18.500000,3.079890,3.306000,-0.102663,-1.683732,-0.108324,-1.510875
18.600000,3.096610,3.326580,-0.103220,-1.694213,-0.108945,-1.519336
18.700000,3.113280,3.344490,-0.103776,-1.703335,-0.109565,-1.526570
18.800000,3.130000,3.361290,-0.104333,-1.711891,-0.110187,-1.533284
18.900000,3.146580,3.378320,-0.104886,-1.720564,-0.110804,-1.540101
19.000000,3.163230,3.393230,-0.105441,-1.728158,-0.111424,-1.545939
19.100000,3.179930,3.417890,-0.105998,-1.740717,-0.112047,-1.556205
19.200000,3.196670,3.430680,-0.106556,-1.747231,-0.112671,-1.561054
19.300000,3.213270,3.456350,-0.107109,-1.760305,-0.113291,-1.571760
19.400000,3.229850,3.476210,-0.107662,-1.770419,-0.113910,-1.579813
19.500000,3.246580,3.491880,-0.108219,-1.778400,-0.114535,-1.585943
19.600000,3.263280,3.507250,-0.108776,-1.786228,-0.115159,-1.591929
19.700000,3.279960,3.527270,-0.109332,-1.796424,-0.115784,-1.600017
19.800000,3.296550,3.542980,-0.109885,-1.804425,-0.116405,-1.606146
19.900000,3.313210,3.561260,-0.110440,-1.813735,-0.117029,-1.613425
20.000000,3.329900,3.579520,-0.110997,-1.823035,-0.117654,-1.620684
20.100000,3.346600,3.601110,-0.111553,-1.834030,-0.118281,-1.629438
20.200000,3.363220,3.620660,-0.112107,-1.843987,-0.118904,-1.637263
20.300000,3.379890,3.636090,-0.112663,-1.851845,-0.119530,-1.643211
20.400000,3.396550,3.654110,-0.113218,-1.861023,-0.120156,-1.650321
20.500000,3.413260,3.673390,-0.113775,-1.870842,-0.120785,-1.657986
20.600000,3.429920,3.688910,-0.114331,-1.878746,-0.121412,-1.663948
20.700000,3.446530,3.715050,-0.114884,-1.892059,-0.122037,-1.674691
20.800000,3.463210,3.732620,-0.115440,-1.901008,-0.122665,-1.681555
20.900000,3.479930,3.746090,-0.115998,-1.907868,-0.123296,-1.686560
21.000000,3.496610,3.769100,-0.116554,-1.919587,-0.123925,-1.695852
21.100000,3.513190,3.793010,-0.117106,-1.931764,-0.124551,-1.705542
21.200000,3.529900,3.814390,-0.117663,-1.942653,-0.125182,-1.714074
21.300000,3.546560,3.825430,-0.118219,-1.948276,-0.125811,-1.717953
21.400000,3.563220,3.850430,-0.118774,-1.961008,-0.126441,-1.728091
21.500000,3.579820,3.870360,-0.119327,-1.971158,-0.127069,-1.735945
21.600000,3.596540,3.886510,-0.119885,-1.979383,-0.127702,-1.742086
21.700000,3.613230,3.910220,-0.120441,-1.991459,-0.128335,-1.751605
21.800000,3.629930,3.924820,-0.120998,-1.998894,-0.128968,-1.757033
21.900000,3.646550,3.948850,-0.121552,-2.011133,-0.129598,-1.766676
22.000000,3.663200,3.965070,-0.122107,-2.019394,-0.130230,-1.772812
22.100000,3.679930,3.988620,-0.122664,-2.031387,-0.130866,-1.782209
22.200000,3.696620,4.007590,-0.123221,-2.041049,-0.131500,-1.789549
22.300000,3.713330,4.023120,-0.123778,-2.048958,-0.132135,-1.795343
22.400000,3.729920,4.049890,-0.124331,-2.062592,-0.132767,-1.806149
22.500000,3.746590,4.067460,-0.124886,-2.071540,-0.133401,-1.812833
22.600000,3.763270,4.086070,-0.125442,-2.081018,-0.134037,-1.819971
22.700000,3.779980,4.104200,-0.125999,-2.090252,-0.134674,-1.826882
22.800000,3.796620,4.127240,-0.126554,-2.101986,-0.135309,-1.835971
22.900000,3.813260,4.144760,-0.127109,-2.110909,-0.135944,-1.842594
23.000000,3.829930,4.170530,-0.127664,-2.124033,-0.136581,-1.852870
23.100000,3.846560,4.187200,-0.128219,-2.132523,-0.137217,-1.859094
23.200000,3.863240,4.207010,-0.128775,-2.142613,-0.137855,-1.866698
23.300000,3.879890,4.234010,-0.129330,-2.156364,-0.138492,-1.877482
23.400000,3.896610,4.251170,-0.129887,-2.165103,-0.139132,-1.883884
23.500000,3.913260,4.269050,-0.130442,-2.174209,-0.139770,-1.890601
23.600000,3.929910,4.291250,-0.130997,-2.185516,-0.140409,-1.899220
23.700000,3.946480,4.313100,-0.131549,-2.196644,-0.141044,-1.907677
23.800000,3.963220,4.327210,-0.132107,-2.203830,-0.141687,-1.912688
23.900000,3.979960,4.350080,-0.132665,-2.215478,-0.142330,-1.921560
24.000000,3.996640,4.364170,-0.133221,-2.222654,-0.142972,-1.926549
24.100000,4.013260,4.390720,-0.133775,-2.236175,-0.143611,-1.937030
24.200000,4.029880,4.410650,-0.134329,-2.246326,-0.144251,-1.944578
24.300000,4.046570,4.426820,-0.134886,-2.254561,-0.144894,-1.950453
24.400000,4.063240,4.444090,-0.135441,-2.263356,-0.145536,-1.956804
24.500000,4.079960,4.469770,-0.135999,-2.276435,-0.146181,-1.966843
24.600000,4.096570,4.488760,-0.136552,-2.286107,-0.146822,-1.973933
24.700000,4.113170,4.512050,-0.137106,-2.297968,-0.147463,-1.982904
24.800000,4.129860,4.533130,-0.137662,-2.308704,-0.148108,-1.990883
24.900000,4.146560,4.553250,-0.138219,-2.318951,-0.148754,-1.998429
25.000000,4.163210,4.572760,-0.138774,-2.328888,-0.149398,-2.005699
25.100000,4.179860,4.599540,-0.139329,-2.342526,-0.150043,-2.016145
25.200000,4.196610,4.613950,-0.139887,-2.349865,-0.150692,-2.021150
25.300000,4.213300,4.633200,-0.140443,-2.359669,-0.151339,-2.028270
25.400000,4.229920,4.658050,-0.140997,-2.372325,-0.151983,-2.037834
25.500000,4.246590,4.678880,-0.141553,-2.382934,-0.152630,-2.045623
25.600000,4.263300,4.697960,-0.142110,-2.392651,-0.153279,-2.052632
25.700000,4.279970,4.725520,-0.142666,-2.406688,-0.153927,-2.063336
25.800000,4.296650,4.737340,-0.143222,-2.412707,-0.154576,-2.067155
25.900000,4.313270,4.757920,-0.143776,-2.423189,-0.155223,-2.074793
26.000000,4.329880,4.776450,-0.144329,-2.432626,-0.155870,-2.081527
26.100000,4.346630,4.805340,-0.144888,-2.447340,-0.156522,-2.092750
26.200000,4.363310,4.818700,-0.145444,-2.454144,-0.157173,-2.097204
26.300000,4.379920,4.837850,-0.145997,-2.463897,-0.157821,-2.104174
26.400000,4.396540,4.857350,-0.146551,-2.473828,-0.158470,-2.111285
26.500000,4.413250,4.883140,-0.147108,-2.486963,-0.159123,-2.121110
26.600000,4.429940,4.904020,-0.147665,-2.497597,-0.159775,-2.128790
26.700000,4.446530,4.922080,-0.148218,-2.506795,-0.160424,-2.135243
26.800000,4.463180,4.946290,-0.148773,-2.519125,-0.161076,-2.144348
26.900000,4.479900,4.959620,-0.149330,-2.525914,-0.161731,-2.148719
27.000000,4.496660,4.989980,-0.149889,-2.541376,-0.162388,-2.160452
27.100000,4.513260,5.005270,-0.150442,-2.549163,-0.163039,-2.165662
27.200000,4.529890,5.034810,-0.150996,-2.564208,-0.163692,-2.177022
27.300000,4.546510,5.044890,-0.151550,-2.569341,-0.164345,-2.179957
27.400000,4.563240,5.070140,-0.152108,-2.582201,-0.165002,-2.189428
27.500000,4.579980,5.091370,-0.152666,-2.593013,-0.165660,-2.197148
27.600000,4.596590,5.116330,-0.153220,-2.605725,-0.166314,-2.206477
27.700000,4.613220,5.137650,-0.153774,-2.616584,-0.166969,-2.214221
27.800000,4.629940,5.157480,-0.154331,-2.626683,-0.167628,-2.221304
27.900000,4.646620,5.182960,-0.154887,-2.639660,-0.168285,-2.230810
28.000000,4.663250,5.195840,-0.155442,-2.646220,-0.168941,-2.234887
28.100000,4.679960,5.222110,-0.155999,-2.659599,-0.169601,-2.244705
28.200000,4.696640,5.240300,-0.156555,-2.668863,-0.170260,-2.251040
28.300000,4.713290,5.260890,-0.157110,-2.679349,-0.170918,-2.258398
28.400000,4.729930,5.293420,-0.157664,-2.695917,-0.171577,-2.270867
28.500000,4.746580,5.305950,-0.158219,-2.702298,-0.172236,-2.274742
28.600000,4.763210,5.325580,-0.158774,-2.712296,-0.172895,-2.281655
28.700000,4.779900,5.344360,-0.159330,-2.721860,-0.173556,-2.288186
28.800000,4.796620,5.366230,-0.159887,-2.732998,-0.174219,-2.296027
28.900000,4.813210,5.385780,-0.160440,-2.742955,-0.174878,-2.302875
29.000000,4.829850,5.409670,-0.160995,-2.755122,-0.175539,-2.311561
29.100000,4.846590,5.426320,-0.161553,-2.763602,-0.176204,-2.317134
29.200000,4.863320,5.452890,-0.162111,-2.777134,-0.176869,-2.326931
29.300000,4.879960,5.476770,-0.162665,-2.789296,-0.177531,-2.335574
29.400000,4.896620,5.498600,-0.163221,-2.800414,-0.178195,-2.343329
29.500000,4.913270,5.516790,-0.163776,-2.809678,-0.178858,-2.349521
29.600000,4.929980,5.541020,-0.164333,-2.822018,-0.179525,-2.358269
29.700000,4.946630,5.564560,-0.164888,-2.834007,-0.180189,-2.366714
29.800000,4.963260,5.584680,-0.165442,-2.844254,-0.180853,-2.373695
29.900000,4.979910,5.603690,-0.165997,-2.853936,-0.181518,-2.380191
30.000000,4.996560,5.630610,-0.166552,-2.867646,-0.182184,-2.390034
30.100000,5.013240,5.645110,-0.167108,-2.875031,-0.182851,-2.394590
30.200000,5.029890,5.671950,-0.167663,-2.888700,-0.183518,-2.404372
30.300000,5.046570,5.697980,-0.168219,-2.901957,-0.184186,-2.413793
30.400000,5.063260,5.710480,-0.168775,-2.908324,-0.184855,-2.417470
30.500000,5.079960,5.736710,-0.169332,-2.921682,-0.185525,-2.426948
30.600000,5.096570,5.767970,-0.169886,-2.937603,-0.186192,-2.438546
30.700000,5.113190,5.775880,-0.170440,-2.941632,-0.186859,-2.440261
30.800000,5.129900,5.802590,-0.170997,-2.955235,-0.187531,-2.449900
30.900000,5.146610,5.823280,-0.171554,-2.965772,-0.188203,-2.456983
31.000000,5.163300,5.844810,-0.172110,-2.976737,-0.188875,-2.464411
31.100000,5.179930,5.866560,-0.172664,-2.987814,-0.189545,-2.471925
31.200000,5.196590,5.890510,-0.173220,-3.000012,-0.190216,-2.480351
31.300000,5.213270,5.911680,-0.173776,-3.010794,-0.190889,-2.487591
31.400000,5.229980,5.933340,-0.174333,-3.021825,-0.191563,-2.495022
31.500000,5.246610,5.962740,-0.174887,-3.036799,-0.192235,-2.505702
31.600000,5.263220,5.975000,-0.175441,-3.043043,-0.192906,-2.509169
31.700000,5.279900,6.002480,-0.175997,-3.057038,-0.193581,-2.519009
31.800000,5.296600,6.022050,-0.176553,-3.067005,-0.194256,-2.525515
31.900000,5.313240,6.049230,-0.177108,-3.080848,-0.194930,-2.535205
32.000000,5.329880,6.078260,-0.177663,-3.095632,-0.195605,-2.545654
32.100000,5.346560,6.091290,-0.178219,-3.102269,-0.196281,-2.549386
32.200000,5.363240,6.109950,-0.178775,-3.111772,-0.196958,-2.555466
32.300000,5.379920,6.137170,-0.179331,-3.125635,-0.197635,-2.565113
32.400000,5.396550,6.160080,-0.179885,-3.137303,-0.198311,-2.572949
32.500000,5.413210,6.178770,-0.180440,-3.146822,-0.198988,-2.579008
32.600000,5.429880,6.202750,-0.180996,-3.159035,-0.199666,-2.587262
32.700000,5.446620,6.229310,-0.181554,-3.172562,-0.200348,-2.596570
32.800000,5.463230,6.243930,-0.182108,-3.180007,-0.201025,-2.600904
32.900000,5.479870,6.266960,-0.182662,-3.191737,-0.201703,-2.608726
33.000000,5.496570,6.291900,-0.183219,-3.204438,-0.202384,-2.617324
33.100000,5.513240,6.316620,-0.183775,-3.217028,-0.203065,-2.625820
33.200000,5.529930,6.338230,-0.184331,-3.228034,-0.203747,-2.633007
33.300000,5.546520,6.358280,-0.184884,-3.238245,-0.204425,-2.639546
33.400000,5.563230,6.379500,-0.185441,-3.249053,-0.205108,-2.646545
33.500000,5.579930,6.412200,-0.185998,-3.265707,-0.205792,-2.658293
33.600000,5.596590,6.434660,-0.186553,-3.277145,-0.206475,-2.665784
33.700000,5.613190,6.449680,-0.187106,-3.284795,-0.207155,-2.670189
33.800000,5.629890,6.477760,-0.187663,-3.299096,-0.207840,-2.679978
33.900000,5.646560,6.495270,-0.188219,-3.308014,-0.208524,-2.685384
34.000000,5.663270,6.523790,-0.188776,-3.322539,-0.209211,-2.695324
34.100000,5.679920,6.542020,-0.189331,-3.331823,-0.209895,-2.701007
34.200000,5.696550,6.567120,-0.189885,-3.344607,-0.210579,-2.709516
34.300000,5.713190,6.586500,-0.190440,-3.354477,-0.211264,-2.715651
34.400000,5.729880,6.610000,-0.190996,-3.366445,-0.211951,-2.723468
34.500000,5.746580,6.630150,-0.191553,-3.376708,-0.212640,-2.729890
34.600000,5.763220,6.657920,-0.192107,-3.390851,-0.213326,-2.739444
34.700000,5.779910,6.680760,-0.192664,-3.402483,-0.214015,-2.746948
34.800000,5.796600,6.702000,-0.193220,-3.413301,-0.214704,-2.753783
34.900000,5.813280,6.723990,-0.193776,-3.424500,-0.215394,-2.760914
35.000000,5.829920,6.746170,-0.194331,-3.435796,-0.216082,-2.768116
35.100000,5.846600,6.773580,-0.194887,-3.449756,-0.216772,-2.777445
35.200000,5.863290,6.794820,-0.195443,-3.460573,-0.217463,-2.784229
35.300000,5.879940,6.812870,-0.195998,-3.469766,-0.218154,-2.789699
35.400000,5.896600,6.843560,-0.196553,-3.485396,-0.218844,-2.800330
35.500000,5.913180,6.863390,-0.197106,-3.495496,-0.219533,-2.806513
35.600000,5.929890,6.884900,-0.197663,-3.506451,-0.220227,-2.813355
35.700000,5.946630,6.906940,-0.198221,-3.517676,-0.220922,-2.820398
35.800000,5.963320,6.929280,-0.198777,-3.529053,-0.221616,-2.827558
35.900000,5.979870,6.956310,-0.199329,-3.542820,-0.222305,-2.836633
36.000000,5.996560,6.977180,-0.199885,-3.553449,-0.223000,-2.843166
36.100000,6.013260,6.999620,-0.200442,-3.564877,-0.223696,-2.850326
36.200000,6.029980,7.029230,-0.200999,-3.579957,-0.224393,-2.860388
36.300000,6.046620,7.052240,-0.201554,-3.591676,-0.225088,-2.867760
36.400000,6.063240,7.063790,-0.202108,-3.597559,-0.225782,-2.870463
36.500000,6.079940,7.102850,-0.202665,-3.617452,-0.226480,-2.884322
36.600000,6.096590,7.118840,-0.203220,-3.625595,-0.227176,-2.888803
36.700000,6.113300,7.137100,-0.203777,-3.634895,-0.227876,-2.894188
36.800000,6.129940,7.166830,-0.204331,-3.650037,-0.228572,-2.904220
36.900000,6.146570,7.187080,-0.204886,-3.660350,-0.229269,-2.910397
37.000000,6.163250,7.205950,-0.205442,-3.669960,-0.229969,-2.915997
37.100000,6.179930,7.233770,-0.205998,-3.684129,-0.230669,-2.925207
37.200000,6.196550,7.250920,-0.206552,-3.692863,-0.231367,-2.930096
37.300000,6.213190,7.282020,-0.207106,-3.708702,-0.232066,-2.940607
37.400000,6.229990,7.305930,-0.207666,-3.720880,-0.232773,-2.948178
37.500000,6.246620,7.330420,-0.208221,-3.733352,-0.233473,-2.955991
37.600000,6.263210,7.355030,-0.208774,-3.745886,-0.234171,-2.963844
37.700000,6.279850,7.381660,-0.209328,-3.759449,-0.234872,-2.972489
37.800000,6.296590,7.406680,-0.209886,-3.772191,-0.235578,-2.980460
37.900000,6.313260,7.429350,-0.210442,-3.783737,-0.236282,-2.987480
38.000000,6.329970,7.451270,-0.210999,-3.794901,-0.236988,-2.994180
38.100000,6.346590,7.478940,-0.211553,-3.808993,-0.237690,-3.003189
38.200000,6.363230,7.501270,-0.212108,-3.820365,-0.238394,-3.010037
38.300000,6.379920,7.527770,-0.212664,-3.833862,-0.239100,-3.018537
38.400000,6.396640,7.549730,-0.213221,-3.845046,-0.239808,-3.025200
38.500000,6.413250,7.578680,-0.213775,-3.859790,-0.240512,-3.034663
38.600000,6.429880,7.592360,-0.214329,-3.866757,-0.241218,-3.037998
38.700000,6.446590,7.620730,-0.214886,-3.881206,-0.241927,-3.047188
38.800000,6.463280,7.644810,-0.215443,-3.893470,-0.242636,-3.054650
38.900000,6.479890,7.670760,-0.215996,-3.906686,-0.243342,-3.062856
39.000000,6.496550,7.697640,-0.216552,-3.920376,-0.244050,-3.071412
39.100000,6.513210,7.714070,-0.217107,-3.928744,-0.244759,-3.075786
39.200000,6.529870,7.744040,-0.217662,-3.944007,-0.245469,-3.085545
39.300000,6.546580,7.767330,-0.218219,-3.955869,-0.246181,-3.092622
39.400000,6.563240,7.789820,-0.218775,-3.967323,-0.246892,-3.099373
39.500000,6.579910,7.812570,-0.219330,-3.978909,-0.247603,-3.106214
39.600000,6.596610,7.836400,-0.219887,-3.991046,-0.248316,-3.113467
39.700000,6.613320,7.867920,-0.220444,-4.007099,-0.249031,-3.123758
39.800000,6.629930,7.892320,-0.220998,-4.019526,-0.249741,-3.131220
39.900000,6.646560,7.914280,-0.221552,-4.030710,-0.250453,-3.137698
40.000000,6.663290,7.936340,-0.222110,-4.041945,-0.251170,-3.144190
40.100000,6.679970,7.963800,-0.222666,-4.055930,-0.251885,-3.152814
40.200000,6.696610,7.988610,-0.223220,-4.068566,-0.252599,-3.160379
40.300000,6.713270,8.012810,-0.223776,-4.080891,-0.253314,-3.167687
40.400000,6.729930,8.037620,-0.224331,-4.093526,-0.254029,-3.175221
40.500000,6.746610,8.058880,-0.224887,-4.104354,-0.254746,-3.181338
40.600000,6.763270,8.088940,-0.225442,-4.119663,-0.255463,-3.190917
40.700000,6.779910,8.111340,-0.225997,-4.131072,-0.256180,-3.197462
40.800000,6.796550,8.141250,-0.226552,-4.146305,-0.256896,-3.206952
40.900000,6.813280,8.165630,-0.227109,-4.158721,-0.257618,-3.214237
41.000000,6.829980,8.184780,-0.227666,-4.168474,-0.258338,-3.219454
41.100000,6.846530,8.219220,-0.228218,-4.186014,-0.259053,-3.230692
41.200000,6.863190,8.234350,-0.228773,-4.193720,-0.259773,-3.234310
41.300000,6.879870,8.266970,-0.229329,-4.210333,-0.260494,-3.244782
41.400000,6.896600,8.282590,-0.229887,-4.218288,-0.261218,-3.248560
41.500000,6.913230,8.312050,-0.230441,-4.233292,-0.261938,-3.257768
41.600000,6.929910,8.342150,-0.230997,-4.248622,-0.262660,-3.267203
41.700000,6.946630,8.367010,-0.231554,-4.261283,-0.263385,-3.274565
41.800000,6.963300,8.386560,-0.232110,-4.271240,-0.264109,-3.279842
41.900000,6.979930,8.409100,-0.232664,-4.282719,-0.264831,-3.286283
42.000000,6.996590,8.435730,-0.233220,-4.296282,-0.265555,-3.294305
42.100000,7.013280,8.464230,-0.233776,-4.310797,-0.266281,-3.303036
42.200000,7.029950,8.492520,-0.234332,-4.325205,-0.267006,-3.311672
42.300000,7.046610,8.519150,-0.234887,-4.338767,-0.267732,-3.319647
42.400000,7.063220,8.545600,-0.235441,-4.352238,-0.268456,-3.327544
42.500000,7.079850,8.563610,-0.235995,-4.361411,-0.269181,-3.332140
42.600000,7.096560,8.591100,-0.236552,-4.375411,-0.269910,-3.340399
42.700000,7.113260,8.615130,-0.237109,-4.387650,-0.270640,-3.347300
42.800000,7.129890,8.643080,-0.237663,-4.401884,-0.271367,-3.355719
42.900000,7.146530,8.666090,-0.238218,-4.413603,-0.272094,-3.362205
43.000000,7.163210,8.696220,-0.238774,-4.428948,-0.272825,-3.371432
43.100000,7.179900,8.720500,-0.239330,-4.441314,-0.273556,-3.378374
43.200000,7.196610,8.743270,-0.239887,-4.452911,-0.274288,-3.384715
43.300000,7.213220,8.765330,-0.240441,-4.464146,-0.275017,-3.390784
43.400000,7.229860,8.797490,-0.240995,-4.480525,-0.275747,-3.400739
43.500000,7.246510,8.818130,-0.241550,-4.491037,-0.276479,-3.406225
43.600000,7.263250,8.847330,-0.242108,-4.505908,-0.277215,-3.414990
43.700000,7.279890,8.868550,-0.242663,-4.516715,-0.277947,-3.420676
43.800000,7.296530,8.895030,-0.243218,-4.530202,-0.278680,-3.428377
43.900000,7.313200,8.921740,-0.243773,-4.543805,-0.279414,-3.436146
44.000000,7.329890,8.952760,-0.244330,-4.559603,-0.280150,-3.445557
44.100000,7.346530,8.978650,-0.244884,-4.572789,-0.280884,-3.452985
44.200000,7.363180,9.001160,-0.245439,-4.584253,-0.281620,-3.459097
44.300000,7.379920,9.025790,-0.245997,-4.596797,-0.282359,-3.465997
44.400000,7.396610,9.057430,-0.246554,-4.612911,-0.283097,-3.475581
44.500000,7.413290,9.086260,-0.247110,-4.627594,-0.283836,-3.484071
44.600000,7.429890,9.107640,-0.247663,-4.638483,-0.284571,-3.489702
44.700000,7.446570,9.135640,-0.248219,-4.652743,-0.285310,-3.497844
44.800000,7.463210,9.155850,-0.248774,-4.663036,-0.286048,-3.502996
44.900000,7.479940,9.193100,-0.249331,-4.682007,-0.286791,-3.514636
45.000000,7.496580,9.212390,-0.249886,-4.691832,-0.287530,-3.519409
45.100000,7.513210,9.241970,-0.250440,-4.706897,-0.288269,-3.528100
45.200000,7.529900,9.263840,-0.250997,-4.718035,-0.289012,-3.533824
45.300000,7.546620,9.298250,-0.251554,-4.735560,-0.289756,-3.544311
45.400000,7.563270,9.317170,-0.252109,-4.745196,-0.290498,-3.548889
45.500000,7.579900,9.346200,-0.252663,-4.759981,-0.291240,-3.557308
45.600000,7.596580,9.379600,-0.253219,-4.776991,-0.291984,-3.567365
45.700000,7.613270,9.405110,-0.253776,-4.789983,-0.292729,-3.574402
45.800000,7.629960,9.431340,-0.254332,-4.803342,-0.293475,-3.581698
45.900000,7.646570,9.455020,-0.254886,-4.815402,-0.294218,-3.588025
46.000000,7.663220,9.479990,-0.255441,-4.828119,-0.294963,-3.594821
46.100000,7.679900,9.505720,-0.255997,-4.841223,-0.295710,-3.601886
46.200000,7.696590,9.535370,-0.256553,-4.856324,-0.296458,-3.610420
46.300000,7.713260,9.564800,-0.257109,-4.871313,-0.297205,-3.618856
46.400000,7.729940,9.587720,-0.257665,-4.882986,-0.297954,-3.624813
46.500000,7.746610,9.614500,-0.258220,-4.896625,-0.298703,-3.632217
46.600000,7.763290,9.645260,-0.258776,-4.912291,-0.299453,-3.641106
46.700000,7.780010,9.672180,-0.259334,-4.926001,-0.300205,-3.648523
46.800000,7.796560,9.699250,-0.259885,-4.939787,-0.300950,-3.656009
46.900000,7.813250,9.727400,-0.260442,-4.954124,-0.301702,-3.663864
47.000000,7.830000,9.755010,-0.261000,-4.968186,-0.302457,-3.671489
47.100000,7.846620,9.779810,-0.261554,-4.980816,-0.303207,-3.678064
47.200000,7.863220,9.813530,-0.262107,-4.997990,-0.303957,-3.687980
47.300000,7.879910,9.840000,-0.262664,-5.011471,-0.304711,-3.695140
47.400000,7.896610,9.868080,-0.263220,-5.025772,-0.305466,-3.702887
47.500000,7.913300,9.895990,-0.263777,-5.039986,-0.306222,-3.710556
47.600000,7.929970,9.921630,-0.264332,-5.053045,-0.306977,-3.717362
47.700000,7.946550,9.949140,-0.264885,-5.067055,-0.307728,-3.724868
47.800000,7.963220,9.985270,-0.265441,-5.085456,-0.308485,-3.735569
47.900000,7.979970,10.005020,-0.265999,-5.095515,-0.309245,-3.740113
48.000000,7.996640,10.036040,-0.266555,-5.111313,-0.310002,-3.748869
48.100000,8.013210,10.060100,-0.267107,-5.123567,-0.310756,-3.755026
48.200000,8.029830,10.090340,-0.267661,-5.138968,-0.311512,-3.763467
48.300000,8.046550,10.116260,-0.268218,-5.152169,-0.312273,-3.770263
48.400000,8.063270,10.145810,-0.268776,-5.167219,-0.313035,-3.778396
48.500000,8.079900,10.170140,-0.269330,-5.179610,-0.313793,-3.784585
48.600000,8.096570,10.201630,-0.269886,-5.195647,-0.314554,-3.793417
48.700000,8.113290,10.233790,-0.270443,-5.212026,-0.315318,-3.802470
48.800000,8.129940,10.263300,-0.270998,-5.227056,-0.316079,-3.810534
48.900000,8.146590,10.284920,-0.271553,-5.238067,-0.316840,-3.815654
49.000000,8.163230,10.314900,-0.272108,-5.253335,-0.317602,-3.823863
49.100000,8.179910,10.346330,-0.272664,-5.269343,-0.318366,-3.832584
49.200000,8.196620,10.373870,-0.273221,-5.283369,-0.319132,-3.839843
49.300000,8.213290,10.398940,-0.273776,-5.296137,-0.319897,-3.846180
49.400000,8.229840,10.431740,-0.274328,-5.312842,-0.320657,-3.855380
49.500000,8.246510,10.456080,-0.274884,-5.325238,-0.321423,-3.861417
49.600000,8.263280,10.481660,-0.275443,-5.338266,-0.322194,-3.867879
49.700000,8.279970,10.510910,-0.275999,-5.353163,-0.322963,-3.875695
49.800000,8.296590,10.549150,-0.276553,-5.372638,-0.323728,-3.886819
49.900000,8.313260,10.573300,-0.277109,-5.384937,-0.324496,-3.892725
50.000000,8.329920,10.604700,-0.277664,-5.400929,-0.325265,-3.901286
50.100000,8.346580,10.625490,-0.278219,-5.411518,-0.326034,-3.905929
50.200000,8.363290,10.657650,-0.278776,-5.427897,-0.326806,-3.914727
50.300000,8.379950,10.690420,-0.279332,-5.444586,-0.327576,-3.923741
50.400000,8.396580,10.720050,-0.279886,-5.459677,-0.328346,-3.931590
50.500000,8.413270,10.744280,-0.280442,-5.472017,-0.329119,-3.937432
50.600000,8.429940,10.776590,-0.280998,-5.488472,-0.329891,-3.946223
50.700000,8.446590,10.805460,-0.281553,-5.503176,-0.330663,-3.953740
50.800000,8.463230,10.834570,-0.282108,-5.518001,-0.331436,-3.961331
50.900000,8.479950,10.865170,-0.282665,-5.533586,-0.332212,-3.969435
51.000000,8.496630,10.891440,-0.283221,-5.546965,-0.332988,-3.975948
51.100000,8.513300,10.929180,-0.283777,-5.566186,-0.333763,-3.986632
51.200000,8.529950,10.952680,-0.284332,-5.578154,-0.334538,-3.992108
51.300000,8.546630,10.994860,-0.284888,-5.599636,-0.335316,-4.004369
51.400000,8.563280,11.019400,-0.285443,-5.612134,-0.336092,-4.010192
51.500000,8.579930,11.049550,-0.285998,-5.627490,-0.336869,-4.018041
51.600000,8.596570,11.076820,-0.286552,-5.641378,-0.337646,-4.024828
51.700000,8.613230,11.113820,-0.287108,-5.660222,-0.338425,-4.035129
51.800000,8.629930,11.135600,-0.287664,-5.671315,-0.339206,-4.039880
51.900000,8.646630,11.168160,-0.288221,-5.687897,-0.339988,-4.048526
52.000000,8.663210,11.192540,-0.288774,-5.700314,-0.340765,-4.054213
52.100000,8.679860,11.230040,-0.289329,-5.719412,-0.341545,-4.064622
52.200000,8.696600,11.255020,-0.289887,-5.732135,-0.342331,-4.070465
52.300000,8.713310,11.289130,-0.290444,-5.749507,-0.343115,-4.079599
52.400000,8.729910,11.322190,-0.290997,-5.766344,-0.343896,-4.088355
52.500000,8.746540,11.345740,-0.291551,-5.778338,-0.344678,-4.093656
52.600000,8.763190,11.383830,-0.292106,-5.797737,-0.345461,-4.104181
52.700000,8.779910,11.406190,-0.292664,-5.809125,-0.346249,-4.109005
52.800000,8.796610,11.446500,-0.293220,-5.829655,-0.347036,-4.120281
52.900000,8.813200,11.476090,-0.293773,-5.844725,-0.347819,-4.127700
53.000000,8.829860,11.512390,-0.294329,-5.863212,-0.348606,-4.137501
53.100000,8.846560,11.536750,-0.294885,-5.875619,-0.349395,-4.142985
53.200000,8.863250,11.568230,-0.295442,-5.891651,-0.350184,-4.151012
53.300000,8.879870,11.598230,-0.295996,-5.906930,-0.350971,-4.158504
53.400000,8.896530,11.620670,-0.296551,-5.918359,-0.351760,-4.163263
53.500000,8.913210,11.656400,-0.297107,-5.936556,-0.352551,-4.172763
53.600000,8.929920,11.692010,-0.297664,-5.954692,-0.353343,-4.182194
53.700000,8.946560,11.723840,-0.298219,-5.970903,-0.354133,-4.190268
53.800000,8.963210,11.754870,-0.298774,-5.986706,-0.354925,-4.198036
53.900000,8.979930,11.793170,-0.299331,-6.006212,-0.355720,-4.208367
54.000000,8.996610,11.822800,-0.299887,-6.021303,-0.356514,-4.215592
54.100000,9.013250,11.857970,-0.300442,-6.039215,-0.357306,-4.224783
54.200000,9.029890,11.884060,-0.300996,-6.052502,-0.358099,-4.230721
54.300000,9.046570,11.920400,-0.301552,-6.071010,-0.358895,-4.240283
54.400000,9.063260,11.952310,-0.302109,-6.087261,-0.359692,-4.248247
54.500000,9.079980,11.975670,-0.302666,-6.099159,-0.360491,-4.253151
54.600000,9.096560,12.016880,-0.303219,-6.120147,-0.361284,-4.264404
54.700000,9.113200,12.036720,-0.303773,-6.130251,-0.362080,-4.268044
54.800000,9.129900,12.074720,-0.304330,-6.149604,-0.362880,-4.278095
54.900000,9.146610,12.108020,-0.304887,-6.166564,-0.363681,-4.286459
55.000000,9.163250,12.138100,-0.305442,-6.181884,-0.364479,-4.293679
55.100000,9.179900,12.169900,-0.305997,-6.198079,-0.365279,-4.301488
55.200000,9.196560,12.197610,-0.306552,-6.212192,-0.366079,-4.307832
55.300000,9.213230,12.232800,-0.307108,-6.230114,-0.366881,-4.316798
55.400000,9.229940,12.263130,-0.307665,-6.245561,-0.367685,-4.324022
55.500000,9.246530,12.302500,-0.308218,-6.265612,-0.368484,-4.334440
55.600000,9.263280,12.332580,-0.308776,-6.280931,-0.369291,-4.341531
55.700000,9.279980,12.371350,-0.309333,-6.300677,-0.370097,-4.351672
55.800000,9.296610,12.391980,-0.309887,-6.311184,-0.370900,-4.355430
55.900000,9.313250,12.431030,-0.310442,-6.331072,-0.371704,-4.365643
56.000000,9.329910,12.467890,-0.310997,-6.349844,-0.372510,-4.375062
56.100000,9.346610,12.503410,-0.311554,-6.367934,-0.373318,-4.383981
56.200000,9.363320,12.530010,-0.312111,-6.381482,-0.374127,-4.389753
56.300000,9.379940,12.572270,-0.312665,-6.403005,-0.374933,-4.401011
56.400000,9.396510,12.593920,-0.313217,-6.414031,-0.375737,-4.405047
56.500000,9.413220,12.624410,-0.313774,-6.429559,-0.376548,-4.412131
56.600000,9.429920,12.670440,-0.314331,-6.453002,-0.377360,-4.424626
56.700000,9.446630,12.701120,-0.314888,-6.468627,-0.378172,-4.431736
56.800000,9.463240,12.732760,-0.315441,-6.484741,-0.378981,-4.439186
56.900000,9.479910,12.769010,-0.315997,-6.503203,-0.379793,-4.448211
57.000000,9.496580,12.807100,-0.316553,-6.522602,-0.380606,-4.457855
57.100000,9.513290,12.838290,-0.317110,-6.538487,-0.381421,-4.465070
57.200000,9.529960,12.879640,-0.317665,-6.559547,-0.382235,-4.475806
57.300000,9.546580,12.909590,-0.318219,-6.574800,-0.383047,-4.482572
57.400000,9.563240,12.943170,-0.318775,-6.591902,-0.383862,-4.490571
57.500000,9.579910,12.980180,-0.319330,-6.610751,-0.384678,-4.499738
57.600000,9.596590,13.014450,-0.319886,-6.628205,-0.385495,-4.507933
57.700000,9.613220,13.049140,-0.320441,-6.645872,-0.386311,-4.516265
57.800000,9.629900,13.081360,-0.320997,-6.662282,-0.387129,-4.523712
57.900000,9.646590,13.122680,-0.321553,-6.683326,-0.387949,-4.534283
58.000000,9.663280,13.156760,-0.322109,-6.700683,-0.388769,-4.542330
58.100000,9.679920,13.184660,-0.322664,-6.714892,-0.389588,-4.548238
58.200000,9.696590,13.227640,-0.323220,-6.736782,-0.390409,-4.559321
58.300000,9.713280,13.263450,-0.323776,-6.755020,-0.391231,-4.567906
