Repository: abubakardawood/tissue-phantom-material-database

Title:
A Database of Silicone Phantom Materials for Modeling Human Tissue Mechanics Across Varying Stiffnesses

Description:
This dataset contains processed mechanical compression test data for soft silicone phantoms
fabricated using Ecoflex (Smooth-On) with varying base materials and thinner concentrations.
The dataset provides force–compression measurements together with derived engineering and
true stress–strain quantities, intended for mechanical characterization, constitutive model
fitting, and the design of tissue-equivalent phantoms.

All files in this dataset are processed outputs generated from raw experimental measurements.
The raw data files are not included in this archive.

File: data/EF10_50T/EF10_50T_B1.csv (part 1 of 2)
EF10_50T_B_sample_1
Compression test;
Cylinder Diameter: 50mm;
Cylinder Height: 30mm;
Speed (mm/min): 10;
Machine: INSTRON 5900;
Load cell: 1kN;
Time (s),Compression (mm),Load (N),Engineering Strain [-],Engineering Stress (kPa),True Strain [-],True Stress (kPa)
0.000000,0.000000,0.002080,-0.000000,-0.001059,0.000000,-0.001059
0.100000,0.006710,0.019620,-0.000224,-0.009992,-0.000224,-0.009990
0.200000,0.027720,0.038650,-0.000924,-0.019684,-0.000924,-0.019666
0.300000,0.046310,0.059130,-0.001544,-0.030115,-0.001545,-0.030068
0.400000,0.063260,0.083620,-0.002109,-0.042587,-0.002111,-0.042498
0.500000,0.080060,0.089560,-0.002669,-0.045613,-0.002672,-0.045491
0.600000,0.096700,0.115140,-0.003223,-0.058640,-0.003229,-0.058451
0.700000,0.113370,0.131700,-0.003779,-0.067074,-0.003786,-0.066821
0.800000,0.130050,0.147030,-0.004335,-0.074882,-0.004344,-0.074557
0.900000,0.146790,0.162690,-0.004893,-0.082857,-0.004905,-0.082452
1.000000,0.163390,0.191130,-0.005446,-0.097342,-0.005461,-0.096812
1.100000,0.179960,0.206810,-0.005999,-0.105327,-0.006017,-0.104696
1.200000,0.196680,0.218600,-0.006556,-0.111332,-0.006578,-0.110602
1.300000,0.213350,0.239540,-0.007112,-0.121997,-0.007137,-0.121129
1.400000,0.230030,0.250290,-0.007668,-0.127472,-0.007697,-0.126494
1.500000,0.246700,0.270050,-0.008223,-0.137535,-0.008257,-0.136404
1.600000,0.263290,0.291300,-0.008776,-0.148358,-0.008815,-0.147056
1.700000,0.279990,0.310410,-0.009333,-0.158091,-0.009377,-0.156615
1.800000,0.296670,0.327560,-0.009889,-0.166825,-0.009938,-0.165175
1.900000,0.313300,0.343420,-0.010443,-0.174902,-0.010498,-0.173076
2.000000,0.329920,0.353650,-0.010997,-0.180112,-0.011058,-0.178132
2.100000,0.346580,0.379070,-0.011553,-0.193059,-0.011620,-0.190828
2.200000,0.363300,0.396400,-0.012110,-0.201885,-0.012184,-0.199440
2.300000,0.379990,0.410190,-0.012666,-0.208908,-0.012747,-0.206262
2.400000,0.396580,0.429600,-0.013219,-0.218793,-0.013307,-0.215901
2.500000,0.413230,0.444540,-0.013774,-0.226402,-0.013870,-0.223284
2.600000,0.429920,0.460850,-0.014331,-0.234709,-0.014434,-0.231345
2.700000,0.446630,0.477490,-0.014888,-0.243184,-0.015000,-0.239563
2.800000,0.463280,0.499540,-0.015443,-0.254414,-0.015563,-0.250485
2.900000,0.479930,0.515480,-0.015998,-0.262532,-0.016127,-0.258332
3.000000,0.496570,0.532090,-0.016552,-0.270991,-0.016691,-0.266506
3.100000,0.513280,0.553740,-0.017109,-0.282017,-0.017257,-0.277192
3.200000,0.529970,0.567840,-0.017666,-0.289199,-0.017824,-0.284090
3.300000,0.546610,0.591770,-0.018220,-0.301386,-0.018388,-0.295895
3.400000,0.563230,0.604030,-0.018774,-0.307630,-0.018953,-0.301854
3.500000,0.579920,0.621180,-0.019331,-0.316364,-0.019520,-0.310249
3.600000,0.596610,0.642120,-0.019887,-0.327029,-0.020087,-0.320525
3.700000,0.613220,0.660700,-0.020441,-0.336492,-0.020652,-0.329614
3.800000,0.629860,0.670930,-0.020995,-0.341702,-0.021219,-0.334528
3.900000,0.646550,0.697010,-0.021552,-0.354984,-0.021787,-0.347334
4.000000,0.663230,0.709420,-0.022108,-0.361305,-0.022356,-0.353317
4.100000,0.679890,0.726880,-0.022663,-0.370197,-0.022924,-0.361807
4.200000,0.696560,0.747860,-0.023219,-0.380882,-0.023492,-0.372038
4.300000,0.713230,0.767860,-0.023774,-0.391068,-0.024062,-0.381771
4.400000,0.729950,0.780070,-0.024332,-0.397286,-0.024633,-0.387620
4.500000,0.746650,0.795750,-0.024888,-0.405272,-0.025203,-0.395186
4.600000,0.763240,0.817180,-0.025441,-0.416186,-0.025771,-0.405598
4.700000,0.779890,0.827780,-0.025996,-0.421585,-0.026340,-0.410625
4.800000,0.796550,0.856040,-0.026552,-0.435978,-0.026911,-0.424402
4.900000,0.813250,0.869880,-0.027108,-0.443026,-0.027483,-0.431017
5.000000,0.829900,0.882700,-0.027663,-0.449555,-0.028053,-0.437119
5.100000,0.846560,0.905890,-0.028219,-0.461366,-0.028624,-0.448347
5.200000,0.863220,0.927240,-0.028774,-0.472239,-0.029196,-0.458651
5.300000,0.879950,0.939600,-0.029332,-0.478534,-0.029770,-0.464498
5.400000,0.896590,0.957190,-0.029886,-0.487493,-0.030342,-0.472923
5.500000,0.913210,0.975570,-0.030440,-0.496854,-0.030913,-0.481729
5.600000,0.929920,0.996020,-0.030997,-0.507269,-0.031488,-0.491545
5.700000,0.946590,1.005160,-0.031553,-0.511924,-0.032062,-0.495771
5.800000,0.963260,1.028700,-0.032109,-0.523913,-0.032635,-0.507090
5.900000,0.979870,1.049480,-0.032662,-0.534496,-0.033208,-0.517038
6.000000,0.996530,1.063940,-0.033218,-0.541860,-0.033782,-0.523861
6.100000,1.013230,1.083290,-0.033774,-0.551715,-0.034358,-0.533081
6.200000,1.029960,1.102660,-0.034332,-0.561580,-0.034935,-0.542300
6.300000,1.046610,1.119630,-0.034887,-0.570223,-0.035510,-0.550330
6.400000,1.063250,1.136400,-0.035442,-0.578764,-0.036085,-0.558251
6.500000,1.079950,1.152270,-0.035998,-0.586846,-0.036662,-0.565721
6.600000,1.096640,1.172680,-0.036555,-0.597241,-0.037240,-0.575409
6.700000,1.113290,1.192080,-0.037110,-0.607121,-0.037816,-0.584591
6.800000,1.129890,1.211360,-0.037663,-0.616941,-0.038391,-0.593705
6.900000,1.146570,1.230750,-0.038219,-0.626816,-0.038969,-0.602860
7.000000,1.163260,1.253320,-0.038775,-0.638311,-0.039547,-0.613560
7.100000,1.179930,1.270800,-0.039331,-0.647213,-0.040125,-0.621758
7.200000,1.196560,1.286600,-0.039885,-0.655260,-0.040703,-0.629125
7.300000,1.213210,1.302430,-0.040440,-0.663322,-0.041281,-0.636497
7.400000,1.229930,1.332270,-0.040998,-0.678520,-0.041862,-0.650702
7.500000,1.246640,1.344740,-0.041555,-0.684870,-0.042443,-0.656411
7.600000,1.263300,1.358690,-0.042110,-0.691975,-0.043022,-0.662836
7.700000,1.279880,1.374420,-0.042663,-0.699986,-0.043599,-0.670123
7.800000,1.296570,1.392920,-0.043219,-0.709408,-0.044181,-0.678748
7.900000,1.313240,1.417830,-0.043775,-0.722095,-0.044762,-0.690485
8.000000,1.329940,1.435710,-0.044331,-0.731201,-0.045344,-0.698786
8.100000,1.346540,1.456380,-0.044885,-0.741728,-0.045923,-0.708436
8.200000,1.363220,1.466030,-0.045441,-0.746643,-0.046505,-0.712715
8.300000,1.379870,1.491550,-0.045996,-0.759640,-0.047087,-0.724700
8.400000,1.396540,1.499730,-0.046551,-0.763806,-0.047670,-0.728250
8.500000,1.413200,1.516730,-0.047107,-0.772464,-0.048252,-0.736076
8.600000,1.429850,1.540460,-0.047662,-0.784550,-0.048835,-0.747157
8.700000,1.446620,1.562430,-0.048221,-0.795739,-0.049422,-0.757368
8.800000,1.463250,1.576170,-0.048775,-0.802737,-0.050005,-0.763583
8.900000,1.479950,1.598940,-0.049332,-0.814333,-0.050590,-0.774161
9.000000,1.496540,1.618860,-0.049885,-0.824479,-0.051172,-0.783350
9.100000,1.513220,1.638440,-0.050441,-0.834451,-0.051757,-0.792360
9.200000,1.529920,1.650800,-0.050997,-0.840746,-0.052344,-0.797870
9.300000,1.546570,1.668870,-0.051552,-0.849949,-0.052929,-0.806132
9.400000,1.563150,1.690130,-0.052105,-0.860776,-0.053512,-0.815925
9.500000,1.579870,1.708350,-0.052662,-0.870056,-0.054100,-0.824236
9.600000,1.596560,1.726550,-0.053219,-0.879325,-0.054687,-0.832528
9.700000,1.613280,1.748030,-0.053776,-0.890264,-0.055276,-0.842390
9.800000,1.629950,1.760150,-0.054332,-0.896437,-0.055863,-0.847732
9.900000,1.646610,1.785910,-0.054887,-0.909556,-0.056451,-0.859634
10.000000,1.663260,1.804080,-0.055442,-0.918810,-0.057038,-0.867870
10.100000,1.679970,1.825040,-0.055999,-0.929485,-0.057628,-0.877435
10.200000,1.696650,1.831540,-0.056555,-0.932796,-0.058217,-0.880041
10.300000,1.713210,1.857030,-0.057107,-0.945778,-0.058802,-0.891767
10.400000,1.729850,1.872880,-0.057662,-0.953850,-0.059391,-0.898849
10.500000,1.746580,1.897220,-0.058219,-0.966246,-0.059983,-0.909992
10.600000,1.763230,1.920300,-0.058774,-0.978001,-0.060572,-0.920519
10.700000,1.779860,1.936490,-0.059329,-0.986246,-0.061161,-0.927734
10.800000,1.796550,1.959090,-0.059885,-0.997756,-0.061753,-0.938006
10.900000,1.813250,1.979760,-0.060442,-1.008283,-0.062345,-0.947341
11.000000,1.829900,1.997640,-0.060997,-1.017390,-0.062936,-0.955332
11.100000,1.846560,2.010740,-0.061552,-1.024061,-0.063528,-0.961028
11.200000,1.863230,2.029950,-0.062108,-1.033845,-0.064120,-0.969635
11.300000,1.879920,2.051950,-0.062664,-1.045050,-0.064713,-0.979563
11.400000,1.896610,2.066410,-0.063220,-1.052414,-0.065307,-0.985880
11.500000,1.913290,2.089110,-0.063776,-1.063975,-0.065901,-0.996119
11.600000,1.929900,2.109670,-0.064330,-1.074446,-0.066492,-1.005327
11.700000,1.946550,2.130560,-0.064885,-1.085085,-0.067086,-1.014680
11.800000,1.963260,2.149960,-0.065442,-1.094966,-0.067682,-1.023309
11.900000,1.979940,2.163970,-0.065998,-1.102101,-0.068277,-1.029364
12.000000,1.996550,2.182640,-0.066552,-1.111609,-0.068870,-1.037630
12.100000,2.013220,2.212920,-0.067107,-1.127031,-0.069465,-1.051399
12.200000,2.029950,2.220600,-0.067665,-1.130942,-0.070063,-1.054417
12.300000,2.046590,2.240030,-0.068220,-1.140838,-0.070658,-1.063010
12.400000,2.063270,2.262560,-0.068776,-1.152312,-0.071255,-1.073061
12.500000,2.079920,2.277460,-0.069331,-1.159901,-0.071851,-1.079484
12.600000,2.096540,2.297060,-0.069885,-1.169883,-0.072447,-1.088126
12.700000,2.113250,2.317140,-0.070442,-1.180110,-0.073046,-1.096981
12.800000,2.129950,2.335220,-0.070998,-1.189318,-0.073645,-1.104878
12.900000,2.146560,2.364410,-0.071552,-1.204184,-0.074241,-1.118022
13.000000,2.163170,2.375260,-0.072106,-1.209710,-0.074837,-1.122483
13.100000,2.179910,2.396530,-0.072664,-1.220543,-0.075439,-1.131854
13.200000,2.196590,2.416860,-0.073220,-1.230897,-0.076039,-1.140771
13.300000,2.213230,2.434400,-0.073774,-1.239830,-0.076637,-1.148362
13.400000,2.229890,2.454860,-0.074330,-1.250250,-0.077237,-1.157319
13.500000,2.246630,2.479890,-0.074888,-1.262998,-0.077840,-1.168415
13.600000,2.263320,2.496040,-0.075444,-1.271223,-0.078442,-1.175317
13.700000,2.279920,2.520890,-0.075997,-1.283879,-0.079040,-1.186307
13.800000,2.296600,2.537010,-0.076553,-1.292089,-0.079642,-1.193175
13.900000,2.313280,2.553630,-0.077109,-1.300553,-0.080245,-1.200268
14.000000,2.329970,2.573950,-0.077666,-1.310902,-0.080848,-1.209090
14.100000,2.346640,2.592050,-0.078221,-1.320120,-0.081450,-1.216859
14.200000,2.363270,2.612280,-0.078776,-1.330423,-0.082052,-1.225618
14.300000,2.379910,2.637510,-0.079330,-1.343273,-0.082654,-1.236711
14.400000,2.396640,2.657610,-0.079888,-1.353510,-0.083260,-1.245380
14.500000,2.413330,2.670700,-0.080444,-1.360176,-0.083865,-1.250758
14.600000,2.429930,2.693030,-0.080998,-1.371549,-0.084467,-1.260457
14.700000,2.446560,2.706820,-0.081552,-1.378572,-0.085070,-1.266147
14.800000,2.463260,2.733570,-0.082109,-1.392196,-0.085676,-1.277884
14.900000,2.479980,2.754230,-0.082666,-1.402718,-0.086284,-1.286761
15.000000,2.496600,2.768270,-0.083220,-1.409868,-0.086888,-1.292539
15.100000,2.513210,2.788750,-0.083774,-1.420299,-0.087492,-1.301315
15.200000,2.529860,2.815570,-0.084329,-1.433958,-0.088098,-1.313034
15.300000,2.546560,2.833830,-0.084885,-1.443258,-0.088706,-1.320746
15.400000,2.563230,2.855060,-0.085441,-1.454070,-0.089313,-1.329833
15.500000,2.579900,2.877880,-0.085997,-1.465692,-0.089921,-1.339648
15.600000,2.596560,2.889290,-0.086552,-1.471503,-0.090529,-1.344142
15.700000,2.613240,2.910850,-0.087108,-1.482484,-0.091138,-1.353348
15.800000,2.629910,2.933260,-0.087664,-1.493897,-0.091747,-1.362937
15.900000,2.646550,2.951020,-0.088218,-1.502942,-0.092355,-1.370355
16.000000,2.663150,2.969490,-0.088772,-1.512349,-0.092962,-1.378095
16.100000,2.679900,2.993260,-0.089330,-1.524455,-0.093575,-1.388275
16.200000,2.696610,3.008180,-0.089887,-1.532053,-0.094187,-1.394342
16.300000,2.713240,3.030210,-0.090441,-1.543273,-0.094796,-1.403698
16.400000,2.729880,3.051120,-0.090996,-1.553923,-0.095406,-1.412522
16.500000,2.746560,3.072350,-0.091552,-1.564735,-0.096018,-1.421480
16.600000,2.763230,3.092880,-0.092108,-1.575191,-0.096629,-1.430104
16.700000,2.779880,3.106510,-0.092663,-1.582133,-0.097241,-1.435528
16.800000,2.796560,3.132320,-0.093219,-1.595277,-0.097854,-1.446568
16.900000,2.813220,3.150920,-0.093774,-1.604750,-0.098467,-1.454267
17.000000,2.829870,3.168420,-0.094329,-1.613663,-0.099079,-1.461448
17.100000,2.846620,3.193260,-0.094887,-1.626314,-0.099696,-1.471997
17.200000,2.863240,3.211740,-0.095441,-1.635726,-0.100308,-1.479610
17.300000,2.879870,3.225540,-0.095996,-1.642754,-0.100921,-1.485057
17.400000,2.896560,3.250830,-0.096552,-1.655634,-0.101537,-1.495779
17.500000,2.913260,3.267420,-0.097109,-1.664083,-0.102153,-1.502486
17.600000,2.929930,3.290860,-0.097664,-1.676021,-0.102769,-1.512334
17.700000,2.946560,3.306690,-0.098219,-1.684083,-0.103383,-1.518675
17.800000,2.963220,3.327720,-0.098774,-1.694794,-0.103999,-1.527392
17.900000,2.979920,3.350230,-0.099331,-1.706258,-0.104617,-1.536774
18.000000,2.996600,3.369490,-0.099887,-1.716067,-0.105235,-1.544655
18.100000,3.013230,3.390440,-0.100441,-1.726737,-0.105851,-1.553302
18.200000,3.029920,3.409960,-0.100997,-1.736678,-0.106469,-1.561278
18.300000,3.046560,3.427150,-0.101552,-1.745433,-0.107086,-1.568181
18.400000,3.063290,3.451030,-0.102110,-1.757595,-0.107707,-1.578128
18.500000,3.079930,3.475610,-0.102664,-1.770114,-0.108325,-1.588386
18.600000,3.096540,3.490050,-0.103218,-1.777468,-0.108942,-1.594001
18.700000,3.113240,3.511050,-0.103775,-1.788163,-0.109563,-1.602597
18.800000,3.129950,3.527780,-0.104332,-1.796684,-0.110185,-1.609233
18.900000,3.146650,3.549440,-0.104888,-1.807715,-0.110807,-1.618107
19.000000,3.163190,3.573950,-0.105440,-1.820198,-0.111423,-1.628277
19.100000,3.179950,3.593790,-0.105998,-1.830302,-0.112048,-1.636293
19.200000,3.196620,3.612570,-0.106554,-1.839867,-0.112669,-1.643822
19.300000,3.213280,3.626700,-0.107109,-1.847063,-0.113291,-1.649225
19.400000,3.229920,3.651570,-0.107664,-1.859729,-0.113913,-1.659503
19.500000,3.246530,3.683070,-0.108218,-1.875772,-0.114533,-1.672780
19.600000,3.263190,3.698500,-0.108773,-1.883631,-0.115156,-1.678742
19.700000,3.279940,3.717090,-0.109331,-1.893098,-0.115783,-1.686123
19.800000,3.296620,3.737130,-0.109887,-1.903305,-0.116407,-1.694156
19.900000,3.313230,3.761180,-0.110441,-1.915553,-0.117029,-1.703998
20.000000,3.329870,3.778010,-0.110996,-1.924125,-0.117653,-1.710555
20.100000,3.346560,3.800040,-0.111552,-1.935344,-0.118279,-1.719453
20.200000,3.363210,3.819440,-0.112107,-1.945225,-0.118904,-1.727151
20.300000,3.379850,3.835060,-0.112662,-1.953180,-0.119529,-1.733132
20.400000,3.396550,3.858090,-0.113218,-1.964909,-0.120156,-1.742445
20.500000,3.413240,3.880890,-0.113775,-1.976521,-0.120784,-1.751643
20.600000,3.429930,3.905590,-0.114331,-1.989101,-0.121412,-1.761685
20.700000,3.446580,3.921500,-0.114886,-1.997204,-0.122039,-1.767753
20.800000,3.463220,3.940780,-0.115441,-2.007023,-0.122666,-1.775331
20.900000,3.479920,3.964600,-0.115997,-2.019154,-0.123295,-1.784938
21.000000,3.496610,3.987630,-0.116554,-2.030883,-0.123925,-1.794176
21.100000,3.513270,4.011240,-0.117109,-2.042908,-0.124554,-1.803665
21.200000,3.529840,4.025820,-0.117661,-2.050333,-0.125179,-1.809088
21.300000,3.546560,4.050480,-0.118219,-2.062893,-0.125811,-1.819020
21.400000,3.563270,4.071600,-0.118776,-2.073649,-0.126443,-1.827350
21.500000,3.579950,4.092850,-0.119332,-2.084471,-0.127074,-1.835728
21.600000,3.596490,4.118730,-0.119883,-2.097652,-0.127700,-1.846179
21.700000,3.613240,4.132860,-0.120441,-2.104848,-0.128335,-1.851338
21.800000,3.629910,4.155570,-0.120997,-2.116414,-0.128967,-1.860335
21.900000,3.646560,4.173950,-0.121552,-2.125775,-0.129599,-1.867383
22.000000,3.663260,4.195540,-0.122109,-2.136771,-0.130232,-1.875853
22.100000,3.679900,4.215370,-0.122663,-2.146870,-0.130864,-1.883528
22.200000,3.696570,4.237920,-0.123219,-2.158355,-0.131498,-1.892405
22.300000,3.713260,4.257650,-0.123775,-2.168403,-0.132133,-1.900008
22.400000,3.729980,4.285010,-0.124333,-2.182338,-0.132769,-1.911002
22.500000,3.746630,4.303860,-0.124888,-2.191938,-0.133403,-1.918192
22.600000,3.763290,4.325620,-0.125443,-2.203020,-0.134038,-1.926667
22.700000,3.780000,4.342850,-0.126000,-2.211795,-0.134675,-1.933109
22.800000,3.796610,4.368920,-0.126554,-2.225073,-0.135309,-1.943482
22.900000,3.813220,4.393060,-0.127107,-2.237367,-0.135943,-1.952981
23.000000,3.829880,4.412140,-0.127663,-2.247084,-0.136579,-1.960216
23.100000,3.846570,4.435720,-0.128219,-2.259094,-0.137217,-1.969435
23.200000,3.863210,4.450740,-0.128774,-2.266743,-0.137853,-1.974846
23.300000,3.879860,4.477840,-0.129329,-2.280545,-0.138491,-1.985605
23.400000,3.896550,4.497350,-0.129885,-2.290482,-0.139130,-1.992982
23.500000,3.913210,4.514740,-0.130440,-2.299338,-0.139768,-1.999412
23.600000,3.929920,4.534300,-0.130997,-2.309300,-0.140409,-2.006788
23.700000,3.946600,4.556870,-0.131553,-2.320795,-0.141049,-2.015487
23.800000,3.963240,4.573910,-0.132108,-2.329473,-0.141688,-2.021731
23.900000,3.979860,4.606450,-0.132662,-2.346046,-0.142327,-2.034815
24.000000,3.996570,4.620910,-0.133219,-2.353410,-0.142969,-2.039891
24.100000,4.013280,4.642480,-0.133776,-2.364396,-0.143612,-2.048096
24.200000,4.029890,4.667860,-0.134330,-2.377322,-0.144251,-2.057977
24.300000,4.046550,4.691310,-0.134885,-2.389265,-0.144893,-2.066989
24.400000,4.063230,4.712540,-0.135441,-2.400077,-0.145536,-2.075008
24.500000,4.079880,4.725850,-0.135996,-2.406856,-0.146178,-2.079533
24.600000,4.096560,4.754950,-0.136552,-2.421676,-0.146822,-2.090991
24.700000,4.113190,4.773640,-0.137106,-2.431195,-0.147464,-2.097863
24.800000,4.129900,4.794830,-0.137663,-2.441987,-0.148110,-2.105815
24.900000,4.146620,4.818990,-0.138221,-2.454291,-0.148756,-2.115058
25.000000,4.163300,4.838850,-0.138777,-2.464406,-0.149401,-2.122404
25.100000,4.179910,4.861410,-0.139330,-2.475896,-0.150045,-2.130928
25.200000,4.196560,4.884220,-0.139885,-2.487513,-0.150690,-2.139546
25.300000,4.213280,4.905050,-0.140443,-2.498121,-0.151338,-2.147279
25.400000,4.229960,4.924720,-0.140999,-2.508139,-0.151985,-2.154495
25.500000,4.246580,4.949670,-0.141553,-2.520846,-0.152630,-2.164014
25.600000,4.263230,4.972590,-0.142108,-2.532519,-0.153277,-2.172629
25.700000,4.279960,4.991900,-0.142665,-2.542354,-0.153927,-2.179648
25.800000,4.296650,5.015950,-0.143222,-2.554602,-0.154576,-2.188728
25.900000,4.313260,5.036230,-0.143775,-2.564931,-0.155222,-2.196157
26.000000,4.329910,5.054130,-0.144330,-2.574047,-0.155871,-2.202534
26.100000,4.346630,5.080210,-0.144888,-2.587330,-0.156522,-2.212458
26.200000,4.363330,5.102630,-0.145444,-2.598748,-0.157174,-2.220775
26.300000,4.379970,5.123500,-0.145999,-2.609377,-0.157823,-2.228411
26.400000,4.396530,5.139300,-0.146551,-2.617424,-0.158469,-2.233838
26.500000,4.413170,5.161000,-0.147106,-2.628476,-0.159120,-2.241812
26.600000,4.429900,5.181100,-0.147663,-2.638713,-0.159774,-2.249071
26.700000,4.446590,5.208450,-0.148220,-2.652642,-0.160427,-2.259468
26.800000,4.463220,5.227590,-0.148774,-2.662390,-0.161078,-2.266295
26.900000,4.479870,5.252270,-0.149329,-2.674959,-0.161730,-2.275510
27.000000,4.496570,5.273030,-0.149886,-2.685532,-0.162384,-2.283009
27.100000,4.513260,5.295890,-0.150442,-2.697175,-0.163039,-2.291406
27.200000,4.529920,5.317030,-0.150997,-2.707941,-0.163693,-2.299049
27.300000,4.546590,5.340810,-0.151553,-2.720052,-0.164348,-2.307820
27.400000,4.563280,5.360040,-0.152109,-2.729846,-0.165004,-2.314611
27.500000,4.579950,5.381340,-0.152665,-2.740694,-0.165659,-2.322286
27.600000,4.596620,5.404710,-0.153221,-2.752596,-0.166315,-2.330842
27.700000,4.613260,5.425020,-0.153775,-2.762940,-0.166970,-2.338068
27.800000,4.629950,5.449500,-0.154332,-2.775408,-0.167628,-2.347074
27.900000,4.646610,5.470730,-0.154887,-2.786220,-0.168285,-2.354671
28.000000,4.663290,5.497460,-0.155443,-2.799833,-0.168943,-2.364619
28.100000,4.679920,5.517980,-0.155997,-2.810284,-0.169600,-2.371887
28.200000,4.696550,5.539040,-0.156552,-2.821010,-0.170257,-2.379376
28.300000,4.713200,5.556760,-0.157107,-2.830035,-0.170915,-2.385417
28.400000,4.729930,5.586230,-0.157664,-2.845044,-0.171577,-2.396482
28.500000,4.746540,5.605010,-0.158218,-2.854608,-0.172234,-2.402958
28.600000,4.763170,5.630920,-0.158772,-2.867804,-0.172893,-2.412476
28.700000,4.779900,5.644320,-0.159330,-2.874629,-0.173556,-2.416614
28.800000,4.796600,5.676140,-0.159887,-2.890834,-0.174218,-2.428628
28.900000,4.813290,5.697470,-0.160443,-2.901698,-0.174881,-2.436141
29.000000,4.829920,5.722600,-0.160997,-2.914496,-0.175541,-2.445270
29.100000,4.846610,5.736840,-0.161554,-2.921749,-0.176205,-2.449729
29.200000,4.863310,5.767590,-0.162110,-2.937409,-0.176869,-2.461225
29.300000,4.879980,5.792570,-0.162666,-2.950132,-0.177532,-2.470246
29.400000,4.896630,5.810240,-0.163221,-2.959131,-0.178195,-2.476139
29.500000,4.913260,5.826120,-0.163775,-2.967219,-0.178858,-2.481261
29.600000,4.929960,5.859660,-0.164332,-2.984300,-0.179524,-2.493884
29.700000,4.946660,5.879210,-0.164889,-2.994257,-0.180190,-2.500538
29.800000,4.963260,5.900320,-0.165442,-3.005008,-0.180853,-2.507854
29.900000,4.979880,5.926130,-0.165996,-3.018153,-0.181517,-2.517152
30.000000,4.996560,5.942030,-0.166552,-3.026251,-0.182184,-2.522223
30.100000,5.013200,5.964390,-0.167107,-3.037639,-0.182850,-2.530029
30.200000,5.029910,5.988700,-0.167664,-3.050020,-0.183519,-2.538642
30.300000,5.046550,6.010480,-0.168218,-3.061112,-0.184185,-2.546177
30.400000,5.063230,6.037990,-0.168774,-3.075123,-0.184854,-2.556121
30.500000,5.079880,6.058130,-0.169329,-3.085380,-0.185522,-2.562935
30.600000,5.096610,6.082590,-0.169887,-3.097838,-0.186193,-2.571555
30.700000,5.113280,6.108980,-0.170443,-3.111278,-0.186863,-2.580983
30.800000,5.129890,6.131530,-0.170996,-3.122763,-0.187531,-2.588782
30.900000,5.146610,6.150630,-0.171554,-3.132490,-0.188203,-2.595100
31.000000,5.163350,6.178020,-0.172112,-3.146440,-0.188877,-2.604901
31.100000,5.179960,6.196980,-0.172665,-3.156096,-0.189546,-2.611148
31.200000,5.196570,6.221230,-0.173219,-3.168446,-0.190215,-2.619611
31.300000,5.213230,6.246250,-0.173774,-3.181189,-0.190887,-2.628380
31.400000,5.229910,6.263820,-0.174330,-3.190137,-0.191561,-2.634000
31.500000,5.246560,6.282420,-0.174885,-3.199610,-0.192233,-2.640045
31.600000,5.263230,6.312390,-0.175441,-3.214874,-0.192907,-2.650853
31.700000,5.279900,6.334310,-0.175997,-3.226038,-0.193581,-2.658266
31.800000,5.296560,6.359020,-0.176552,-3.238622,-0.194255,-2.666837
31.900000,5.313240,6.384730,-0.177108,-3.251716,-0.194930,-2.675811
32.000000,5.329910,6.406350,-0.177664,-3.262727,-0.195606,-2.683059
32.100000,5.346520,6.431570,-0.178217,-3.275572,-0.196279,-2.691808
32.200000,5.363210,6.448270,-0.178774,-3.284077,-0.196957,-2.696970
32.300000,5.379920,6.472150,-0.179331,-3.296239,-0.197635,-2.705122
32.400000,5.396600,6.495300,-0.179887,-3.308029,-0.198313,-2.712959
32.500000,5.413190,6.523060,-0.180440,-3.322167,-0.198987,-2.722716
32.600000,5.429900,6.547530,-0.180997,-3.334630,-0.199667,-2.731073
32.700000,5.446570,6.568190,-0.181552,-3.345152,-0.200346,-2.737832
32.800000,5.463250,6.592280,-0.182108,-3.357421,-0.201025,-2.746006
32.900000,5.479890,6.611860,-0.182663,-3.367393,-0.201704,-2.752295
33.000000,5.496570,6.633680,-0.183219,-3.378505,-0.202384,-2.759499
33.100000,5.513260,6.652670,-0.183775,-3.388177,-0.203066,-2.765514
33.200000,5.529940,6.682210,-0.184331,-3.403222,-0.203747,-2.775901
33.300000,5.546620,6.700960,-0.184887,-3.412771,-0.204429,-2.781793
33.400000,5.563190,6.725640,-0.185440,-3.425340,-0.205107,-2.790146
33.500000,5.579890,6.749660,-0.185996,-3.437574,-0.205790,-2.798198
33.600000,5.596600,6.770720,-0.186553,-3.448299,-0.206475,-2.805008
33.700000,5.613280,6.801080,-0.187109,-3.463762,-0.207159,-2.815659
33.800000,5.629900,6.821880,-0.187663,-3.474355,-0.207840,-2.822346
33.900000,5.646580,6.842480,-0.188219,-3.484846,-0.208525,-2.828931
34.000000,5.663270,6.870200,-0.188776,-3.498964,-0.209211,-2.838445
34.100000,5.679920,6.893370,-0.189331,-3.510765,-0.209895,-2.846069
34.200000,5.696570,6.914330,-0.189886,-3.521439,-0.210580,-2.852768
34.300000,5.713240,6.943060,-0.190441,-3.536071,-0.211266,-2.862657
34.400000,5.729940,6.963650,-0.190998,-3.546558,-0.211954,-2.869172
34.500000,5.746650,6.992620,-0.191555,-3.561312,-0.212643,-2.879125
34.600000,5.763290,7.010960,-0.192110,-3.570653,-0.213329,-2.884696
34.700000,5.779910,7.031890,-0.192664,-3.581312,-0.214015,-2.891323
34.800000,5.796580,7.053180,-0.193219,-3.592155,-0.214703,-2.898081
34.900000,5.813310,7.080740,-0.193777,-3.606191,-0.215395,-2.907394
35.000000,5.829960,7.100310,-0.194332,-3.616158,-0.216084,-2.913423
35.100000,5.846560,7.123170,-0.194885,-3.627801,-0.216771,-2.920796
35.200000,5.863200,7.152500,-0.195440,-3.642738,-0.217460,-2.930802
35.300000,5.879920,7.174220,-0.195997,-3.653800,-0.218153,-2.937665
35.400000,5.896580,7.197970,-0.196553,-3.665896,-0.218844,-2.945354
35.500000,5.913200,7.222100,-0.197107,-3.678185,-0.219533,-2.953190
35.600000,5.929910,7.241480,-0.197664,-3.688055,-0.220227,-2.959061
35.700000,5.946560,7.260830,-0.198219,-3.697910,-0.220919,-2.964915
35.800000,5.963250,7.298120,-0.198775,-3.716902,-0.221613,-2.978075
35.900000,5.979970,7.315800,-0.199332,-3.725906,-0.222309,-2.983213
36.000000,5.996590,7.345830,-0.199886,-3.741200,-0.223001,-2.993386
36.100000,6.013240,7.362540,-0.200441,-3.749711,-0.223695,-2.998114
36.200000,6.029960,7.391370,-0.200999,-3.764394,-0.224393,-3.007756
36.300000,6.046640,7.413940,-0.201555,-3.775889,-0.225089,-3.014841
36.400000,6.063290,7.444470,-0.202110,-3.791437,-0.225784,-3.025151
36.500000,6.079940,7.462190,-0.202665,-3.800462,-0.226480,-3.030243
36.600000,6.096590,7.483800,-0.203220,-3.811468,-0.227176,-3.036903
36.700000,6.113260,7.513490,-0.203775,-3.826589,-0.227874,-3.046825
36.800000,6.129910,7.539920,-0.204330,-3.840050,-0.228571,-3.055411
36.900000,6.146550,7.564260,-0.204885,-3.852446,-0.229269,-3.063138
37.000000,6.163270,7.586820,-0.205442,-3.863936,-0.229970,-3.070120
37.100000,6.179950,7.611260,-0.205998,-3.876383,-0.230670,-3.077854
37.200000,6.196560,7.638730,-0.206552,-3.890373,-0.231367,-3.086809
37.300000,6.213220,7.660860,-0.207107,-3.901644,-0.232067,-3.093585
37.400000,6.229920,7.691690,-0.207664,-3.917346,-0.232770,-3.103854
37.500000,6.246580,7.710350,-0.208219,-3.926849,-0.233471,-3.109203
37.600000,6.263270,7.733360,-0.208776,-3.938568,-0.234174,-3.116291
37.700000,6.279880,7.758010,-0.209329,-3.951122,-0.234874,-3.124036
37.800000,6.296520,7.782910,-0.209884,-3.963804,-0.235576,-3.131865
37.900000,6.313250,7.808000,-0.210442,-3.976582,-0.236282,-3.139743
38.000000,6.329970,7.838660,-0.210999,-3.992197,-0.236988,-3.149847
38.100000,6.346610,7.856220,-0.211554,-4.001140,-0.237691,-3.154684
38.200000,6.363240,7.877870,-0.212108,-4.012166,-0.238394,-3.161154
38.300000,6.379860,7.908030,-0.212662,-4.027527,-0.239098,-3.171025
38.400000,6.396600,7.931550,-0.213220,-4.039505,-0.239807,-3.178202
38.500000,6.413260,7.960200,-0.213775,-4.054097,-0.240513,-3.187431
38.600000,6.429900,7.978460,-0.214330,-4.063396,-0.241218,-3.192489
38.700000,6.446510,8.001950,-0.214884,-4.075360,-0.241923,-3.199631
38.800000,6.463210,8.030920,-0.215440,-4.090114,-0.242633,-3.208938
38.900000,6.479930,8.050670,-0.215998,-4.100173,-0.243343,-3.214545
39.000000,6.496550,8.075350,-0.216552,-4.112742,-0.244050,-3.222121
39.100000,6.513250,8.103660,-0.217108,-4.127160,-0.244761,-3.231119
39.200000,6.529930,8.133110,-0.217664,-4.142159,-0.245471,-3.240559
39.300000,6.546660,8.159490,-0.218222,-4.155594,-0.246184,-3.248752
39.400000,6.563260,8.180480,-0.218775,-4.166284,-0.246893,-3.254804
39.500000,6.579930,8.200350,-0.219331,-4.176404,-0.247604,-3.260389
39.600000,6.596630,8.236790,-0.219888,-4.194963,-0.248317,-3.272542
39.700000,6.613320,8.253790,-0.220444,-4.203621,-0.249031,-3.276958
39.800000,6.629960,8.287700,-0.220999,-4.220891,-0.249743,-3.288080
39.900000,6.646590,8.305650,-0.221553,-4.230033,-0.250454,-3.292856
40.000000,6.663250,8.336820,-0.222108,-4.245908,-0.251168,-3.302856
40.100000,6.679940,8.356970,-0.222665,-4.256170,-0.251883,-3.308471
40.200000,6.696640,8.384870,-0.223221,-4.270379,-0.252600,-3.317139
40.300000,6.713230,8.411810,-0.223774,-4.284100,-0.253312,-3.325428
40.400000,6.729850,8.433860,-0.224328,-4.295330,-0.254026,-3.331765
40.500000,6.746540,8.458120,-0.224885,-4.307685,-0.254743,-3.338953
40.600000,6.763280,8.487780,-0.225443,-4.322791,-0.255464,-3.348249
40.700000,6.779930,8.507440,-0.225998,-4.332804,-0.256180,-3.353600
40.800000,6.796590,8.530680,-0.226553,-4.344640,-0.256898,-3.360349
40.900000,6.813270,8.557560,-0.227109,-4.358330,-0.257617,-3.368514
41.000000,6.829980,8.590020,-0.227666,-4.374861,-0.258338,-3.378854
41.100000,6.846610,8.607410,-0.228220,-4.383718,-0.259056,-3.383264
41.200000,6.863190,8.641210,-0.228773,-4.400932,-0.259773,-3.394118
41.300000,6.879890,8.666850,-0.229330,-4.413990,-0.260495,-3.401731
41.400000,6.896580,8.682750,-0.229886,-4.422088,-0.261217,-3.405512
41.500000,6.913300,8.720320,-0.230443,-4.441223,-0.261941,-3.417772
41.600000,6.929910,8.739660,-0.230997,-4.451072,-0.262660,-3.422888
41.700000,6.946570,8.766140,-0.231552,-4.464558,-0.263383,-3.430780
41.800000,6.963260,8.789340,-0.232109,-4.476374,-0.264107,-3.437369
41.900000,6.979970,8.816470,-0.232666,-4.490191,-0.264833,-3.445478
42.000000,6.996610,8.842740,-0.233220,-4.503571,-0.265556,-3.453246
42.100000,7.013200,8.863640,-0.233773,-4.514215,-0.266277,-3.458912
42.200000,7.029910,8.893520,-0.234330,-4.529433,-0.267004,-3.468049
42.300000,7.046570,8.916650,-0.234886,-4.541213,-0.267730,-3.474547
42.400000,7.063240,8.941660,-0.235441,-4.553950,-0.268457,-3.481762
42.500000,7.079880,8.970210,-0.235996,-4.568490,-0.269182,-3.490345
42.600000,7.096560,9.001860,-0.236552,-4.584610,-0.269910,-3.500111
42.700000,7.113230,9.022190,-0.237108,-4.594964,-0.270638,-3.505463
42.800000,7.129960,9.051510,-0.237665,-4.609896,-0.271370,-3.514284
42.900000,7.146620,9.079540,-0.238221,-4.624172,-0.272098,-3.522598
43.000000,7.163230,9.100650,-0.238774,-4.634923,-0.272825,-3.528222
43.100000,7.179930,9.124000,-0.239331,-4.646815,-0.273557,-3.534688
43.200000,7.196620,9.153920,-0.239887,-4.662053,-0.274289,-3.543686
43.300000,7.213290,9.182920,-0.240443,-4.676823,-0.275020,-3.552313
43.400000,7.229890,9.206290,-0.240996,-4.688725,-0.275749,-3.558759
43.500000,7.246580,9.229500,-0.241553,-4.700546,-0.276482,-3.565116
43.600000,7.263210,9.262660,-0.242107,-4.717434,-0.277213,-3.575310
43.700000,7.279890,9.284420,-0.242663,-4.728516,-0.277947,-3.581080
43.800000,7.296520,9.316410,-0.243217,-4.744809,-0.278679,-3.590789
43.900000,7.313200,9.342820,-0.243773,-4.758259,-0.279414,-3.598322
44.000000,7.329900,9.370810,-0.244330,-4.772514,-0.280151,-3.606446
44.100000,7.346580,9.394230,-0.244886,-4.784442,-0.280887,-3.612799
44.200000,7.363280,9.420060,-0.245443,-4.797597,-0.281624,-3.620062
44.300000,7.379910,9.442550,-0.245997,-4.809051,-0.282359,-3.626039
44.400000,7.396620,9.468050,-0.246554,-4.822038,-0.283098,-3.633145
44.500000,7.413270,9.500580,-0.247109,-4.838606,-0.283835,-3.642943
44.600000,7.429990,9.522790,-0.247666,-4.849917,-0.284575,-3.648756
44.700000,7.446500,9.551710,-0.248217,-4.864646,-0.285307,-3.657160
44.800000,7.463210,9.580130,-0.248774,-4.879120,-0.286048,-3.665324
44.900000,7.479930,9.606110,-0.249331,-4.892352,-0.286790,-3.672537
45.000000,7.496600,9.630960,-0.249887,-4.905008,-0.287531,-3.679312
45.100000,7.513270,9.652000,-0.250442,-4.915723,-0.288272,-3.684618
45.200000,7.529880,9.685150,-0.250996,-4.932606,-0.289011,-3.694542
45.300000,7.546550,9.712100,-0.251552,-4.946332,-0.289753,-3.702074
45.400000,7.563260,9.738580,-0.252109,-4.959818,-0.290498,-3.709405
45.500000,7.579960,9.766990,-0.252665,-4.974287,-0.291242,-3.717457
45.600000,7.596560,9.797200,-0.253219,-4.989673,-0.291983,-3.726195
45.700000,7.613230,9.824180,-0.253774,-5.003414,-0.292727,-3.733676
45.800000,7.629880,9.852630,-0.254329,-5.017903,-0.293471,-3.741703
45.900000,7.646560,9.879740,-0.254885,-5.031710,-0.294217,-3.749201
46.000000,7.663190,9.907760,-0.255440,-5.045981,-0.294961,-3.757037
46.100000,7.679910,9.937530,-0.255997,-5.061142,-0.295710,-3.765505
46.200000,7.696600,9.966270,-0.256553,-5.075780,-0.296458,-3.773571
46.300000,7.713300,9.992240,-0.257110,-5.089006,-0.297207,-3.780572
46.400000,7.729950,10.019150,-0.257665,-5.102711,-0.297955,-3.787921
46.500000,7.746580,10.047300,-0.258219,-5.117048,-0.298702,-3.795727
46.600000,7.763300,10.077950,-0.258777,-5.132658,-0.299453,-3.804446
46.700000,7.780000,10.102240,-0.259333,-5.145029,-0.300205,-3.810751
46.800000,7.796620,10.124650,-0.259887,-5.156442,-0.300953,-3.816348
46.900000,7.813230,10.156290,-0.260441,-5.172556,-0.301701,-3.825410
47.000000,7.829890,10.185120,-0.260996,-5.187239,-0.302452,-3.833389
47.100000,7.846640,10.214670,-0.261555,-5.202289,-0.303208,-3.841606
47.200000,7.863310,10.244260,-0.262110,-5.217359,-0.303961,-3.849835
47.300000,7.879890,10.266290,-0.262663,-5.228579,-0.304710,-3.855224
47.400000,7.896510,10.296630,-0.263217,-5.244031,-0.305462,-3.863713
47.500000,7.913250,10.324140,-0.263775,-5.258041,-0.306220,-3.871101
47.600000,7.929940,10.350200,-0.264331,-5.271314,-0.306975,-3.877940
47.700000,7.946580,10.377440,-0.264886,-5.285187,-0.307730,-3.885215
47.800000,7.963260,10.406930,-0.265442,-5.300206,-0.308486,-3.893309
47.900000,7.979900,10.434530,-0.265997,-5.314262,-0.309242,-3.900686
48.000000,7.996600,10.467050,-0.266553,-5.330825,-0.310000,-3.909876
48.100000,8.013280,10.496220,-0.267109,-5.345681,-0.310759,-3.917800
48.200000,8.029880,10.526680,-0.267663,-5.361194,-0.311514,-3.926203
48.300000,8.046560,10.552990,-0.268219,-5.374594,-0.312274,-3.933027
48.400000,8.063300,10.576360,-0.268777,-5.386496,-0.313036,-3.938731
48.500000,8.079940,10.609460,-0.269331,-5.403354,-0.313795,-3.948061
48.600000,8.096580,10.640090,-0.269886,-5.418953,-0.314555,-3.956454
48.700000,8.113230,10.660020,-0.270441,-5.429104,-0.315315,-3.960851
48.800000,8.129930,10.694980,-0.270998,-5.446909,-0.316078,-3.970809
48.900000,8.146580,10.725380,-0.271553,-5.462391,-0.316840,-3.979064
49.000000,8.163200,10.755140,-0.272107,-5.477548,-0.317601,-3.987071
49.100000,8.179840,10.777750,-0.272661,-5.489063,-0.318363,-3.992408
49.200000,8.196580,10.806860,-0.273219,-5.503889,-0.319131,-4.000120
49.300000,8.213260,10.840270,-0.273775,-5.520904,-0.319896,-4.009417
49.400000,8.229920,10.871200,-0.274331,-5.536657,-0.320661,-4.017782
49.500000,8.246560,10.900850,-0.274885,-5.551757,-0.321425,-4.025661
49.600000,8.263220,10.927260,-0.275441,-5.565208,-0.322192,-4.032323
49.700000,8.279900,10.956370,-0.275997,-5.580033,-0.322959,-4.039963
49.800000,8.296590,10.990750,-0.276553,-5.597543,-0.323728,-4.049526
49.900000,8.313240,11.014160,-0.277108,-5.609466,-0.324495,-4.055038
50.000000,8.329880,11.044020,-0.277663,-5.624673,-0.325263,-4.062911
50.100000,8.346570,11.084100,-0.278219,-5.645086,-0.326034,-4.074516
50.200000,8.363270,11.110090,-0.278776,-5.658322,-0.326805,-4.080920
50.300000,8.379920,11.139540,-0.279331,-5.673321,-0.327575,-4.088589
50.400000,8.396560,11.169510,-0.279885,-5.688585,-0.328345,-4.096433
50.500000,8.413250,11.206240,-0.280442,-5.707291,-0.329118,-4.106729
50.600000,8.429930,11.226600,-0.280998,-5.717660,-0.329891,-4.111011
50.700000,8.446600,11.261370,-0.281553,-5.735369,-0.330664,-4.120556
50.800000,8.463250,11.294960,-0.282108,-5.752476,-0.331437,-4.129655
50.900000,8.479880,11.321410,-0.282663,-5.765947,-0.332209,-4.136129
51.000000,8.496560,11.350000,-0.283219,-5.780508,-0.332984,-4.143360
51.100000,8.513280,11.386570,-0.283776,-5.799132,-0.333762,-4.153478
51.200000,8.529900,11.417160,-0.284330,-5.814712,-0.334536,-4.161415
51.300000,8.546560,11.446670,-0.284885,-5.829741,-0.335312,-4.168933
51.400000,8.563260,11.478050,-0.285442,-5.845723,-0.336091,-4.177108
51.500000,8.579960,11.500580,-0.285999,-5.857197,-0.336870,-4.182047
51.600000,8.596560,11.536020,-0.286552,-5.875247,-0.337646,-4.191683
51.700000,8.613210,11.568860,-0.287107,-5.891972,-0.338424,-4.200346
51.800000,8.629890,11.598280,-0.287663,-5.906955,-0.339204,-4.207743
51.900000,8.646600,11.631950,-0.288220,-5.924103,-0.339986,-4.216658
52.000000,8.663290,11.662760,-0.288776,-5.939795,-0.340768,-4.224523
52.100000,8.679890,11.695030,-0.289330,-5.956230,-0.341547,-4.232916
52.200000,8.696520,11.731800,-0.289884,-5.974957,-0.342327,-4.242912
52.300000,8.713190,11.758120,-0.290440,-5.988361,-0.343110,-4.249104
52.400000,8.729940,11.792840,-0.290998,-6.006044,-0.343897,-4.258297
52.500000,8.746540,11.822600,-0.291551,-6.021201,-0.344678,-4.265712
52.600000,8.763220,11.848000,-0.292107,-6.034137,-0.345463,-4.271521
52.700000,8.779900,11.884350,-0.292663,-6.052650,-0.346249,-4.281261
52.800000,8.796580,11.917550,-0.293219,-6.069558,-0.347035,-4.289847
52.900000,8.813180,11.942630,-0.293773,-6.082332,-0.347818,-4.295509
53.000000,8.829860,11.979960,-0.294329,-6.101344,-0.348606,-4.305543
53.100000,8.846540,12.011460,-0.294885,-6.117386,-0.349394,-4.313463
53.200000,8.863220,12.046580,-0.295441,-6.135273,-0.350183,-4.322664
53.300000,8.879900,12.073840,-0.295997,-6.149156,-0.350972,-4.329026
53.400000,8.896530,12.104600,-0.296551,-6.164822,-0.351760,-4.336638
53.500000,8.913240,12.138220,-0.297108,-6.181945,-0.352552,-4.345239
53.600000,8.929940,12.172390,-0.297665,-6.199347,-0.353344,-4.354021
53.700000,8.946650,12.204740,-0.298222,-6.215823,-0.354138,-4.362130
53.800000,8.963270,12.237590,-0.298776,-6.232553,-0.354927,-4.370418
53.900000,8.979890,12.266230,-0.299330,-6.247140,-0.355718,-4.377185
54.000000,8.996560,12.302250,-0.299885,-6.265484,-0.356511,-4.386558
54.100000,9.013300,12.335180,-0.300443,-6.282256,-0.357308,-4.394794
54.200000,9.029920,12.370870,-0.300997,-6.300432,-0.358101,-4.404019
54.300000,9.046540,12.401550,-0.301551,-6.316058,-0.358894,-4.411442
54.400000,9.063200,12.432480,-0.302107,-6.331810,-0.359689,-4.418928
54.500000,9.079900,12.461280,-0.302663,-6.346478,-0.360487,-4.425632
54.600000,9.096620,12.502170,-0.303221,-6.367303,-0.361287,-4.436605
54.700000,9.113250,12.534510,-0.303775,-6.383774,-0.362082,-4.444543
54.800000,9.129930,12.560440,-0.304331,-6.396980,-0.362881,-4.450180
54.900000,9.146560,12.597770,-0.304885,-6.415992,-0.363678,-4.459850
55.000000,9.163340,12.635670,-0.305445,-6.435294,-0.364483,-4.469668
55.100000,9.179930,12.667680,-0.305998,-6.451596,-0.365280,-4.477423
55.200000,9.196570,12.693620,-0.306552,-6.464808,-0.366080,-4.483006
55.300000,9.213280,12.730070,-0.307109,-6.483371,-0.366883,-4.492268
55.400000,9.229940,12.770470,-0.307665,-6.503947,-0.367685,-4.502912
55.500000,9.246620,12.800650,-0.308221,-6.519318,-0.368488,-4.509929
55.600000,9.263280,12.841000,-0.308776,-6.539868,-0.369291,-4.520513
55.700000,9.279950,12.872470,-0.309332,-6.555895,-0.370096,-4.527949
55.800000,9.296630,12.902620,-0.309888,-6.571250,-0.370901,-4.534901
55.900000,9.313280,12.941840,-0.310443,-6.591225,-0.371705,-4.545028
56.000000,9.329910,12.977880,-0.310997,-6.609580,-0.372510,-4.554020
56.100000,9.346540,13.009940,-0.311551,-6.625908,-0.373315,-4.561598
56.200000,9.363230,13.039490,-0.312108,-6.640958,-0.374123,-4.568264
56.300000,9.379930,13.081180,-0.312664,-6.662190,-0.374933,-4.579161
56.400000,9.396620,13.115020,-0.313221,-6.679425,-0.375742,-4.587291
56.500000,9.413210,13.146220,-0.313774,-6.695315,-0.376548,-4.594501
56.600000,9.429930,13.183580,-0.314331,-6.714342,-0.377360,-4.603816
56.700000,9.446640,13.221990,-0.314888,-6.733904,-0.378173,-4.613479
56.800000,9.463310,13.256260,-0.315444,-6.751358,-0.378984,-4.621685
56.900000,9.479900,13.290340,-0.315997,-6.768715,-0.379792,-4.629823
57.000000,9.496570,13.321220,-0.316552,-6.784442,-0.380605,-4.636811
57.100000,9.513240,13.363260,-0.317108,-6.805852,-0.381419,-4.647662
57.200000,9.529910,13.398840,-0.317664,-6.823973,-0.382233,-4.656245
57.300000,9.546580,13.429520,-0.318219,-6.839598,-0.383047,-4.663106
57.400000,9.563220,13.472750,-0.318774,-6.861615,-0.383861,-4.674311
57.500000,9.579870,13.504650,-0.319329,-6.877862,-0.384676,-4.681561
57.600000,9.596560,13.543620,-0.319885,-6.897709,-0.385494,-4.691233
57.700000,9.613240,13.567170,-0.320441,-6.909703,-0.386312,-4.695549
57.800000,9.629870,13.614940,-0.320996,-6.934032,-0.387128,-4.708238
57.900000,9.646590,13.649340,-0.321553,-6.951552,-0.387949,-4.716259
58.000000,9.663280,13.686160,-0.322109,-6.970304,-0.388769,-4.725104
58.100000,9.679920,13.718080,-0.322664,-6.986561,-0.389588,-4.732249
58.200000,9.696540,13.755990,-0.323218,-7.005868,-0.390406,-4.741445
58.300000,9.713270,13.794880,-0.323776,-7.025675,-0.391230,-4.750932
