Repository: abubakardawood/tissue-phantom-material-database

Title:
A Database of Silicone Phantom Materials for Modeling Human Tissue Mechanics Across Varying Stiffnesses

Description:
This dataset contains processed mechanical compression test data for soft silicone phantoms
fabricated using Ecoflex (Smooth-On) with varying base materials and thinner concentrations.
The dataset provides force–compression measurements together with derived engineering and
true stress–strain quantities, intended for mechanical characterization, constitutive model
fitting, and the design of tissue-equivalent phantoms.

All files in this dataset are processed outputs generated from raw experimental measurements.
The raw data files are not included in this archive.

File: data/EF10_50T/EF10_50T_B2.csv (part 1 of 2)
EF10_50T_B_sample_2
Compression test;
Cylinder Diameter: 50mm;
Cylinder Height: 30mm;
Speed (mm/min): 10;
Machine: INSTRON 5900;
Load cell: 1kN;
Time (s),Compression (mm),Load (N),Engineering Strain [-],Engineering Stress (kPa),True Strain [-],True Stress (kPa)
0.000000,0.000000,-0.003220,-0.000000,0.001640,0.000000,0.001640
0.100000,0.007650,0.018360,-0.000255,-0.009351,-0.000255,-0.009348
0.200000,0.028240,0.042690,-0.000941,-0.021742,-0.000942,-0.021721
0.300000,0.046260,0.062380,-0.001542,-0.031770,-0.001543,-0.031721
0.400000,0.063290,0.081570,-0.002110,-0.041543,-0.002112,-0.041456
0.500000,0.080070,0.097590,-0.002669,-0.049702,-0.002673,-0.049570
0.600000,0.096700,0.121370,-0.003223,-0.061813,-0.003229,-0.061614
0.700000,0.113340,0.131520,-0.003778,-0.066983,-0.003785,-0.066730
0.800000,0.130010,0.157910,-0.004334,-0.080423,-0.004343,-0.080074
0.900000,0.146780,0.170430,-0.004893,-0.086799,-0.004905,-0.086375
1.000000,0.163390,0.188440,-0.005446,-0.095972,-0.005461,-0.095449
1.100000,0.179980,0.210530,-0.005999,-0.107222,-0.006017,-0.106579
1.200000,0.196710,0.229920,-0.006557,-0.117097,-0.006579,-0.116329
1.300000,0.213340,0.246630,-0.007111,-0.125608,-0.007137,-0.124714
1.400000,0.230020,0.266580,-0.007667,-0.135768,-0.007697,-0.134727
1.500000,0.246700,0.282030,-0.008223,-0.143637,-0.008257,-0.142456
1.600000,0.263300,0.296140,-0.008777,-0.150823,-0.008815,-0.149499
1.700000,0.280000,0.317040,-0.009333,-0.161467,-0.009377,-0.159960
1.800000,0.296680,0.336960,-0.009889,-0.171612,-0.009939,-0.169915
1.900000,0.313290,0.355890,-0.010443,-0.181253,-0.010498,-0.179360
2.000000,0.329910,0.366810,-0.010997,-0.186815,-0.011058,-0.184760
2.100000,0.346590,0.381010,-0.011553,-0.194047,-0.011620,-0.191805
2.200000,0.363300,0.399700,-0.012110,-0.203566,-0.012184,-0.201100
2.300000,0.379980,0.429020,-0.012666,-0.218498,-0.012747,-0.215731
2.400000,0.396580,0.437920,-0.013219,-0.223031,-0.013307,-0.220083
2.500000,0.413230,0.455270,-0.013774,-0.231867,-0.013870,-0.228673
2.600000,0.429920,0.475050,-0.014331,-0.241941,-0.014434,-0.238474
2.700000,0.446650,0.491530,-0.014888,-0.250334,-0.015000,-0.246607
2.800000,0.463290,0.512010,-0.015443,-0.260765,-0.015563,-0.256738
2.900000,0.479930,0.526820,-0.015998,-0.268307,-0.016127,-0.264015
3.000000,0.496560,0.543630,-0.016552,-0.276868,-0.016691,-0.272286
3.100000,0.513260,0.562150,-0.017109,-0.286301,-0.017257,-0.281402
3.200000,0.529970,0.576820,-0.017666,-0.293772,-0.017824,-0.288582
3.300000,0.546610,0.596950,-0.018220,-0.304024,-0.018388,-0.298485
3.400000,0.563250,0.616100,-0.018775,-0.313777,-0.018953,-0.307886
3.500000,0.579940,0.637330,-0.019331,-0.324590,-0.019521,-0.318315
3.600000,0.596620,0.646720,-0.019887,-0.329372,-0.020088,-0.322821
3.700000,0.613230,0.666570,-0.020441,-0.339481,-0.020653,-0.332542
3.800000,0.629870,0.685520,-0.020996,-0.349132,-0.021219,-0.341802
3.900000,0.646560,0.700690,-0.021552,-0.356858,-0.021788,-0.349167
4.000000,0.663240,0.722980,-0.022108,-0.368211,-0.022356,-0.360070
4.100000,0.679890,0.738720,-0.022663,-0.376227,-0.022924,-0.367701
4.200000,0.696560,0.756870,-0.023219,-0.385471,-0.023492,-0.376521
4.300000,0.713230,0.773330,-0.023774,-0.393854,-0.024062,-0.384490
4.400000,0.729930,0.791020,-0.024331,-0.402863,-0.024632,-0.393061
4.500000,0.746640,0.812450,-0.024888,-0.413777,-0.025203,-0.403479
4.600000,0.763230,0.826930,-0.025441,-0.421152,-0.025770,-0.410437
4.700000,0.779880,0.846690,-0.025996,-0.431216,-0.026340,-0.420006
4.800000,0.796560,0.864290,-0.026552,-0.440179,-0.026911,-0.428492
4.900000,0.813240,0.880570,-0.027108,-0.448471,-0.027482,-0.436313
5.000000,0.829900,0.898090,-0.027663,-0.457393,-0.028053,-0.444740
5.100000,0.846570,0.912060,-0.028219,-0.464508,-0.028625,-0.451400
5.200000,0.863210,0.939120,-0.028774,-0.478290,-0.029196,-0.464528
5.300000,0.879950,0.954600,-0.029332,-0.486174,-0.029770,-0.471914
5.400000,0.896590,0.972870,-0.029886,-0.495479,-0.030342,-0.480671
5.500000,0.913190,0.981880,-0.030440,-0.500067,-0.030913,-0.484845
5.600000,0.929920,1.016280,-0.030997,-0.517587,-0.031488,-0.501543
5.700000,0.946590,1.022400,-0.031553,-0.520704,-0.032062,-0.504274
5.800000,0.963270,1.036950,-0.032109,-0.528114,-0.032636,-0.511157
5.900000,0.979870,1.057270,-0.032662,-0.538463,-0.033208,-0.520876
6.000000,0.996550,1.072510,-0.033218,-0.546225,-0.033783,-0.528080
6.100000,1.013240,1.093870,-0.033775,-0.557103,-0.034358,-0.538287
6.200000,1.029970,1.113690,-0.034332,-0.567198,-0.034936,-0.547724
6.300000,1.046620,1.126790,-0.034887,-0.573869,-0.035510,-0.553849
6.400000,1.063290,1.147840,-0.035443,-0.584590,-0.036086,-0.563870
6.500000,1.080000,1.160670,-0.036000,-0.591124,-0.036664,-0.569844
6.600000,1.096660,1.183560,-0.036555,-0.602782,-0.037240,-0.580747
6.700000,1.113290,1.208980,-0.037110,-0.615728,-0.037816,-0.592879
6.800000,1.129880,1.223600,-0.037663,-0.623174,-0.038390,-0.599704
6.900000,1.146560,1.237950,-0.038219,-0.630483,-0.038968,-0.606387
7.000000,1.163240,1.254240,-0.038775,-0.638779,-0.039546,-0.614011
7.100000,1.179930,1.273470,-0.039331,-0.648573,-0.040125,-0.623064
7.200000,1.196540,1.287050,-0.039885,-0.655489,-0.040702,-0.629345
7.300000,1.213200,1.308630,-0.040440,-0.666480,-0.041280,-0.639527
7.400000,1.229930,1.324690,-0.040998,-0.674659,-0.041862,-0.647000
7.500000,1.246630,1.343040,-0.041554,-0.684005,-0.042442,-0.655581
7.600000,1.263300,1.360220,-0.042110,-0.692754,-0.043022,-0.663582
7.700000,1.279890,1.379790,-0.042663,-0.702721,-0.043600,-0.672741
7.800000,1.296580,1.396120,-0.043219,-0.711038,-0.044181,-0.680307
7.900000,1.313240,1.412840,-0.043775,-0.719554,-0.044762,-0.688055
8.000000,1.329920,1.427390,-0.044331,-0.726964,-0.045343,-0.694737
8.100000,1.346510,1.449450,-0.044884,-0.738199,-0.045922,-0.705066
8.200000,1.363200,1.469740,-0.045440,-0.748532,-0.046505,-0.714519
8.300000,1.379870,1.495380,-0.045996,-0.761591,-0.047087,-0.726561
8.400000,1.396550,1.502080,-0.046552,-0.765003,-0.047670,-0.729391
8.500000,1.413230,1.528660,-0.047108,-0.778540,-0.048253,-0.741865
8.600000,1.429880,1.539650,-0.047663,-0.784137,-0.048836,-0.746763
8.700000,1.446620,1.562580,-0.048221,-0.795815,-0.049422,-0.757441
8.800000,1.463260,1.572450,-0.048775,-0.800842,-0.050005,-0.761781
8.900000,1.479950,1.593750,-0.049332,-0.811690,-0.050590,-0.771648
9.000000,1.496520,1.614880,-0.049884,-0.822452,-0.051171,-0.781424
9.100000,1.513220,1.634430,-0.050441,-0.832408,-0.051757,-0.790421
9.200000,1.529920,1.644090,-0.050997,-0.837328,-0.052344,-0.794627
9.300000,1.546560,1.666590,-0.051552,-0.848787,-0.052928,-0.805031
9.400000,1.563150,1.694510,-0.052105,-0.863007,-0.053512,-0.818040
9.500000,1.579860,1.707170,-0.052662,-0.869455,-0.054099,-0.823667
9.600000,1.596560,1.724900,-0.053219,-0.878484,-0.054687,-0.831733
9.700000,1.613280,1.747200,-0.053776,-0.889842,-0.055276,-0.841990
9.800000,1.629930,1.765000,-0.054331,-0.898907,-0.055863,-0.850069
9.900000,1.646580,1.784830,-0.054886,-0.909006,-0.056450,-0.859115
10.000000,1.663240,1.798260,-0.055441,-0.915846,-0.057037,-0.865071
10.100000,1.679950,1.816760,-0.055998,-0.925268,-0.057627,-0.873455
10.200000,1.696650,1.835550,-0.056555,-0.934838,-0.058217,-0.881968
10.300000,1.713210,1.855610,-0.057107,-0.945054,-0.058802,-0.891085
10.400000,1.729850,1.876630,-0.057662,-0.955760,-0.059391,-0.900649
10.500000,1.746590,1.886300,-0.058220,-0.960685,-0.059983,-0.904754
10.600000,1.763260,1.911310,-0.058775,-0.973422,-0.060573,-0.916209
10.700000,1.779880,1.928280,-0.059329,-0.982065,-0.061162,-0.923800
10.800000,1.796580,1.951980,-0.059886,-0.994135,-0.061754,-0.934600
10.900000,1.813270,1.962740,-0.060442,-0.999615,-0.062346,-0.939196
11.000000,1.829930,1.989150,-0.060998,-1.013066,-0.062937,-0.951271
11.100000,1.846580,2.006960,-0.061553,-1.022136,-0.063529,-0.959221
11.200000,1.863240,2.025850,-0.062108,-1.031757,-0.064120,-0.967677
11.300000,1.879930,2.040580,-0.062664,-1.039259,-0.064714,-0.974134
11.400000,1.896600,2.069030,-0.063220,-1.053748,-0.065307,-0.987130
11.500000,1.913260,2.077240,-0.063775,-1.057930,-0.065900,-0.990460
11.600000,1.929890,2.100790,-0.064330,-1.069924,-0.066492,-1.001096
11.700000,1.946530,2.116130,-0.064884,-1.077736,-0.067085,-1.007808
11.800000,1.963260,2.135180,-0.065442,-1.087438,-0.067682,-1.016274
11.900000,1.979930,2.157740,-0.065998,-1.098928,-0.068276,-1.026401
12.000000,1.996530,2.170890,-0.066551,-1.105625,-0.068869,-1.032045
12.100000,2.013210,2.191320,-0.067107,-1.116030,-0.069465,-1.041137
12.200000,2.029950,2.206700,-0.067665,-1.123863,-0.070063,-1.047817
12.300000,2.046600,2.226550,-0.068220,-1.133973,-0.070659,-1.056613
12.400000,2.063280,2.248080,-0.068776,-1.144938,-0.071255,-1.066194
12.500000,2.079920,2.264690,-0.069331,-1.153397,-0.071851,-1.073431
12.600000,2.096540,2.282330,-0.069885,-1.162381,-0.072447,-1.081149
12.700000,2.113250,2.304540,-0.070442,-1.173693,-0.073046,-1.091016
12.800000,2.129950,2.327910,-0.070998,-1.185595,-0.073645,-1.101420
12.900000,2.146580,2.343680,-0.071553,-1.193626,-0.074242,-1.108219
13.000000,2.163190,2.361740,-0.072106,-1.202824,-0.074838,-1.116093
13.100000,2.179920,2.377270,-0.072664,-1.210734,-0.075439,-1.122757
13.200000,2.196620,2.403550,-0.073221,-1.224118,-0.076040,-1.134487
13.300000,2.213250,2.414810,-0.073775,-1.229853,-0.076638,-1.139120
13.400000,2.229910,2.436070,-0.074330,-1.240680,-0.077238,-1.148460
13.500000,2.246630,2.456540,-0.074888,-1.251106,-0.077840,-1.157413
13.600000,2.263320,2.474760,-0.075444,-1.260385,-0.078442,-1.165296
13.700000,2.279910,2.496000,-0.075997,-1.271202,-0.079040,-1.174595
13.800000,2.296580,2.513340,-0.076553,-1.280034,-0.079642,-1.182044
13.900000,2.313270,2.535330,-0.077109,-1.291233,-0.080244,-1.191667
14.000000,2.329960,2.552160,-0.077665,-1.299804,-0.080847,-1.198855
14.100000,2.346630,2.570490,-0.078221,-1.309140,-0.081450,-1.206738
14.200000,2.363260,2.586520,-0.078775,-1.317304,-0.082051,-1.213533
14.300000,2.379920,2.614180,-0.079331,-1.331391,-0.082654,-1.225771
14.400000,2.396640,2.631180,-0.079888,-1.340049,-0.083260,-1.232995
14.500000,2.413310,2.655890,-0.080444,-1.352634,-0.083864,-1.243823
14.600000,2.429930,2.664380,-0.080998,-1.356958,-0.084467,-1.247047
14.700000,2.446580,2.693420,-0.081553,-1.371748,-0.085071,-1.259878
14.800000,2.463270,2.708220,-0.082109,-1.379285,-0.085677,-1.266033
14.900000,2.479990,2.721420,-0.082666,-1.386008,-0.086284,-1.271432
15.000000,2.496600,2.745520,-0.083220,-1.398282,-0.086888,-1.281917
15.100000,2.513200,2.760060,-0.083773,-1.405687,-0.087491,-1.287928
15.200000,2.529870,2.783220,-0.084329,-1.417482,-0.088098,-1.297947
15.300000,2.546580,2.800420,-0.084886,-1.426242,-0.088707,-1.305174
15.400000,2.563250,2.816020,-0.085442,-1.434187,-0.089314,-1.311648
15.500000,2.579900,2.842620,-0.085997,-1.447734,-0.089921,-1.323234
15.600000,2.596590,2.855440,-0.086553,-1.454264,-0.090530,-1.328393
15.700000,2.613250,2.878980,-0.087108,-1.466252,-0.091138,-1.338530
15.800000,2.629910,2.896110,-0.087664,-1.474977,-0.091747,-1.345675
15.900000,2.646570,2.916670,-0.088219,-1.485448,-0.092355,-1.354403
16.000000,2.663150,2.939630,-0.088772,-1.497141,-0.092962,-1.364238
16.100000,2.679900,2.958220,-0.089330,-1.506609,-0.093575,-1.372024
16.200000,2.696600,2.976460,-0.089887,-1.515899,-0.094186,-1.379640
16.300000,2.713220,2.991190,-0.090441,-1.523401,-0.094795,-1.385623
16.400000,2.729860,3.012160,-0.090995,-1.534080,-0.095405,-1.394486
16.500000,2.746580,3.030310,-0.091553,-1.543324,-0.096018,-1.402029
16.600000,2.763260,3.054900,-0.092109,-1.555848,-0.096631,-1.412541
16.700000,2.779910,3.067890,-0.092664,-1.562464,-0.097242,-1.417680
16.800000,2.796580,3.093820,-0.093219,-1.575670,-0.097855,-1.428787
16.900000,2.813240,3.109230,-0.093775,-1.583518,-0.098467,-1.435024
17.000000,2.829900,3.131460,-0.094330,-1.594839,-0.099080,-1.444398
17.100000,2.846640,3.153310,-0.094888,-1.605968,-0.099697,-1.453581
17.200000,2.863260,3.178860,-0.095442,-1.618980,-0.100309,-1.464461
17.300000,2.879880,3.190050,-0.095996,-1.624679,-0.100921,-1.468716
17.400000,2.896580,3.213040,-0.096553,-1.636388,-0.101537,-1.478390
17.500000,2.913280,3.225210,-0.097109,-1.642586,-0.102154,-1.483076
17.600000,2.929950,3.246190,-0.097665,-1.653271,-0.102769,-1.491804
17.700000,2.946570,3.264730,-0.098219,-1.662713,-0.103384,-1.499403
17.800000,2.963240,3.287270,-0.098775,-1.674193,-0.104000,-1.508825
17.900000,2.979940,3.305760,-0.099331,-1.683610,-0.104618,-1.516375
18.000000,2.996620,3.324330,-0.099887,-1.693067,-0.105235,-1.523951
18.100000,3.013240,3.350380,-0.100441,-1.706335,-0.105851,-1.534948
18.200000,3.029930,3.365010,-0.100998,-1.713786,-0.106470,-1.540697
18.300000,3.046560,3.385250,-0.101552,-1.724094,-0.107086,-1.549009
18.400000,3.063300,3.408590,-0.102110,-1.735981,-0.107708,-1.558720
18.500000,3.079930,3.424270,-0.102664,-1.743966,-0.108325,-1.564923
18.600000,3.096540,3.443990,-0.103218,-1.754010,-0.108942,-1.572964
18.700000,3.113240,3.461460,-0.103775,-1.762907,-0.109563,-1.579962
18.800000,3.129970,3.485520,-0.104332,-1.775161,-0.110186,-1.589954
18.900000,3.146670,3.500400,-0.104889,-1.782739,-0.110808,-1.595749
19.000000,3.163220,3.521610,-0.105441,-1.793541,-0.111424,-1.604429
19.100000,3.179970,3.539660,-0.105999,-1.802734,-0.112048,-1.611646
19.200000,3.196630,3.567510,-0.106554,-1.816918,-0.112670,-1.623317
19.300000,3.213290,3.590040,-0.107110,-1.828392,-0.113292,-1.632554
19.400000,3.229910,3.601780,-0.107664,-1.834371,-0.113912,-1.636876
19.500000,3.246530,3.621910,-0.108218,-1.844624,-0.114533,-1.645003
19.600000,3.263190,3.643110,-0.108773,-1.855421,-0.115156,-1.653601
19.700000,3.279940,3.663350,-0.109331,-1.865729,-0.115783,-1.661746
19.800000,3.296610,3.679930,-0.109887,-1.874173,-0.116407,-1.668226
19.900000,3.313230,3.703080,-0.110441,-1.885963,-0.117029,-1.677676
20.000000,3.329890,3.722180,-0.110996,-1.895691,-0.117654,-1.685276
20.100000,3.346580,3.739760,-0.111553,-1.904644,-0.118280,-1.692176
20.200000,3.363250,3.768280,-0.112108,-1.919169,-0.118906,-1.704014
20.300000,3.379880,3.781990,-0.112663,-1.926152,-0.119530,-1.709146
20.400000,3.396560,3.803770,-0.113219,-1.937244,-0.120157,-1.717912
20.500000,3.413240,3.822890,-0.113775,-1.946982,-0.120784,-1.725465
20.600000,3.429930,3.848330,-0.114331,-1.959938,-0.121412,-1.735857
20.700000,3.446570,3.860200,-0.114886,-1.965984,-0.122038,-1.740120
20.800000,3.463200,3.885930,-0.115440,-1.979088,-0.122665,-1.750622
20.900000,3.479900,3.898940,-0.115997,-1.985714,-0.123294,-1.755378
21.000000,3.496590,3.920610,-0.116553,-1.996750,-0.123924,-1.764023
21.100000,3.513240,3.947770,-0.117108,-2.010583,-0.124552,-1.775127
21.200000,3.529840,3.962970,-0.117661,-2.018324,-0.125179,-1.780845
21.300000,3.546590,3.991300,-0.118220,-2.032752,-0.125812,-1.792441
21.400000,3.563310,4.000660,-0.118777,-2.037519,-0.126445,-1.795509
21.500000,3.579970,4.025600,-0.119332,-2.050221,-0.127075,-1.805564
21.600000,3.596510,4.045060,-0.119884,-2.060132,-0.127701,-1.813156
21.700000,3.613250,4.067410,-0.120442,-2.071515,-0.128335,-1.822018
21.800000,3.629920,4.087660,-0.120997,-2.081828,-0.128967,-1.829932
21.900000,3.646560,4.105770,-0.121552,-2.091051,-0.129599,-1.836880
22.000000,3.663250,4.127960,-0.122108,-2.102353,-0.130232,-1.845638
22.100000,3.679880,4.151140,-0.122663,-2.114158,-0.130864,-1.854830
22.200000,3.696540,4.168510,-0.123218,-2.123005,-0.131497,-1.861412
22.300000,3.713230,4.192100,-0.123774,-2.135019,-0.132132,-1.870758
22.400000,3.729960,4.208760,-0.124332,-2.143504,-0.132768,-1.876998
22.500000,3.746600,4.226080,-0.124887,-2.152325,-0.133402,-1.883528
22.600000,3.763280,4.247920,-0.125443,-2.163448,-0.134037,-1.892059
22.700000,3.780000,4.266640,-0.126000,-2.172982,-0.134675,-1.899186
22.800000,3.796620,4.287390,-0.126554,-2.183550,-0.135309,-1.907213
22.900000,3.813230,4.313230,-0.127108,-2.196710,-0.135943,-1.917491
23.000000,3.829890,4.329980,-0.127663,-2.205241,-0.136579,-1.923713
23.100000,3.846580,4.357180,-0.128219,-2.219094,-0.137217,-1.934563
23.200000,3.863210,4.373850,-0.128774,-2.227584,-0.137853,-1.940729
23.300000,3.879870,4.387520,-0.129329,-2.234546,-0.138491,-1.945554
23.400000,3.896550,4.409060,-0.129885,-2.245516,-0.139130,-1.953857
23.500000,3.913220,4.431460,-0.130441,-2.256924,-0.139769,-1.962529
23.600000,3.929940,4.448440,-0.130998,-2.265572,-0.140410,-1.968787
23.700000,3.946610,4.468520,-0.131554,-2.275799,-0.141049,-1.976409
23.800000,3.963230,4.496530,-0.132108,-2.290064,-0.141688,-1.987529
23.900000,3.979870,4.507560,-0.132662,-2.295681,-0.142327,-1.991131
24.000000,3.996580,4.532460,-0.133219,-2.308363,-0.142969,-2.000844
24.100000,4.013290,4.551400,-0.133776,-2.318009,-0.143612,-2.007914
24.200000,4.029900,4.578700,-0.134330,-2.331913,-0.144252,-2.018667
24.300000,4.046540,4.587420,-0.134885,-2.336354,-0.144892,-2.021216
24.400000,4.063220,4.623080,-0.135441,-2.354515,-0.145535,-2.035618
24.500000,4.079880,4.632270,-0.135996,-2.359196,-0.146178,-2.038355
24.600000,4.096580,4.661160,-0.136553,-2.373909,-0.146822,-2.049746
24.700000,4.113220,4.677100,-0.137107,-2.382027,-0.147465,-2.055434
24.800000,4.129910,4.694890,-0.137664,-2.391088,-0.148110,-2.061922
24.900000,4.146630,4.714690,-0.138221,-2.401172,-0.148756,-2.069280
25.000000,4.163300,4.738880,-0.138777,-2.413492,-0.149401,-2.078555
25.100000,4.179930,4.758260,-0.139331,-2.423362,-0.150045,-2.085712
25.200000,4.196570,4.778410,-0.139886,-2.433624,-0.150690,-2.093195
25.300000,4.213290,4.796590,-0.140443,-2.442883,-0.151338,-2.099797
25.400000,4.229960,4.820070,-0.140999,-2.454841,-0.151985,-2.108712
25.500000,4.246590,4.837690,-0.141553,-2.463815,-0.152630,-2.115055
25.600000,4.263240,4.862320,-0.142108,-2.476359,-0.153277,-2.124449
25.700000,4.279950,4.880160,-0.142665,-2.485445,-0.153927,-2.130859
25.800000,4.296640,4.900520,-0.143221,-2.495814,-0.154576,-2.138360
25.900000,4.313250,4.921330,-0.143775,-2.506413,-0.155222,-2.146053
26.000000,4.329910,4.936530,-0.144330,-2.514154,-0.155871,-2.151285
26.100000,4.346630,4.963080,-0.144888,-2.527676,-0.156522,-2.161447
26.200000,4.363320,4.983110,-0.145444,-2.537877,-0.157173,-2.168758
26.300000,4.379960,5.006350,-0.145999,-2.549713,-0.157823,-2.177458
26.400000,4.396530,5.026010,-0.146551,-2.559726,-0.158469,-2.184595
26.500000,4.413190,5.045230,-0.147106,-2.569515,-0.159120,-2.191523
26.600000,4.429890,5.068400,-0.147663,-2.581315,-0.159773,-2.200150
26.700000,4.446590,5.078210,-0.148220,-2.586311,-0.160427,-2.202969
26.800000,4.463200,5.104060,-0.148773,-2.599476,-0.161077,-2.212744
26.900000,4.479850,5.116960,-0.149328,-2.606046,-0.161729,-2.216890
27.000000,4.496540,5.149970,-0.149885,-2.622858,-0.162383,-2.229732
27.100000,4.513240,5.170180,-0.150441,-2.633151,-0.163038,-2.237016
27.200000,4.529890,5.191760,-0.150996,-2.644142,-0.163692,-2.244886
27.300000,4.546550,5.207030,-0.151552,-2.651919,-0.164346,-2.250016
27.400000,4.563250,5.227150,-0.152108,-2.662166,-0.165002,-2.257228
27.500000,4.579940,5.249750,-0.152665,-2.673676,-0.165659,-2.265500
27.600000,4.596610,5.271680,-0.153220,-2.684845,-0.166315,-2.273472
27.700000,4.613260,5.292290,-0.153775,-2.695341,-0.166970,-2.280864
27.800000,4.629950,5.307100,-0.154332,-2.702884,-0.167628,-2.285743
27.900000,4.646620,5.336400,-0.154887,-2.717806,-0.168285,-2.296852
28.000000,4.663290,5.354680,-0.155443,-2.727116,-0.168943,-2.303205
28.100000,4.679920,5.371730,-0.155997,-2.735800,-0.169600,-2.309022
28.200000,4.696540,5.391260,-0.156551,-2.745746,-0.170256,-2.315896
28.300000,4.713220,5.417650,-0.157107,-2.759186,-0.170916,-2.325698
28.400000,4.729940,5.437300,-0.157665,-2.769194,-0.171577,-2.332590
28.500000,4.746560,5.457990,-0.158219,-2.779731,-0.172235,-2.339926
28.600000,4.763180,5.479140,-0.158773,-2.790503,-0.172893,-2.347447
28.700000,4.779890,5.504250,-0.159330,-2.803292,-0.173556,-2.356644
28.800000,4.796600,5.524180,-0.159887,-2.813442,-0.174218,-2.363610
28.900000,4.813290,5.542260,-0.160443,-2.822650,-0.174881,-2.369775
29.000000,4.829910,5.558090,-0.160997,-2.830712,-0.175541,-2.374976
29.100000,4.846600,5.581470,-0.161553,-2.842619,-0.176204,-2.383385
29.200000,4.863270,5.607290,-0.162109,-2.855769,-0.176867,-2.392823
29.300000,4.879970,5.623260,-0.162666,-2.863903,-0.177532,-2.398044
29.400000,4.896620,5.650040,-0.163221,-2.877542,-0.178195,-2.407867
29.500000,4.913260,5.661080,-0.163775,-2.883164,-0.178858,-2.410973
29.600000,4.929960,5.688510,-0.164332,-2.897134,-0.179524,-2.421042
29.700000,4.946650,5.709260,-0.164888,-2.907702,-0.180190,-2.428256
29.800000,4.963270,5.732600,-0.165442,-2.919589,-0.180853,-2.436566
29.900000,4.979880,5.747170,-0.165996,-2.927010,-0.181517,-2.441138
30.000000,4.996570,5.768220,-0.166552,-2.937730,-0.182184,-2.448444
30.100000,5.013200,5.789560,-0.167107,-2.948599,-0.182850,-2.455868
30.200000,5.029910,5.810840,-0.167664,-2.959437,-0.183519,-2.463247
30.300000,5.046530,5.828220,-0.168218,-2.968288,-0.184184,-2.468970
30.400000,5.063220,5.850890,-0.168774,-2.979834,-0.184854,-2.476915
30.500000,5.079890,5.866890,-0.169330,-2.987983,-0.185522,-2.482028
30.600000,5.096620,5.892450,-0.169887,-3.001000,-0.186194,-2.491168
30.700000,5.113300,5.914260,-0.170443,-3.012108,-0.186864,-2.498714
30.800000,5.129910,5.931440,-0.170997,-3.020858,-0.187532,-2.504300
30.900000,5.146640,5.954250,-0.171555,-3.032475,-0.188204,-2.512239
31.000000,5.163370,5.973150,-0.172112,-3.042100,-0.188878,-2.518517
31.100000,5.179970,5.995400,-0.172666,-3.053432,-0.189546,-2.526209
31.200000,5.196570,6.014840,-0.173219,-3.063333,-0.190215,-2.532705
31.300000,5.213230,6.041830,-0.173774,-3.077079,-0.190887,-2.542361
31.400000,5.229900,6.055800,-0.174330,-3.084194,-0.191560,-2.546526
31.500000,5.246550,6.075650,-0.174885,-3.094303,-0.192233,-2.553156
31.600000,5.263220,6.102490,-0.175441,-3.107973,-0.192906,-2.562708
31.700000,5.279890,6.121970,-0.175996,-3.117894,-0.193580,-2.569156
31.800000,5.296550,6.142770,-0.176552,-3.128487,-0.194254,-2.576147
31.900000,5.313220,6.165620,-0.177107,-3.140124,-0.194930,-2.583985
32.000000,5.329920,6.184210,-0.177664,-3.149592,-0.195606,-2.590023
32.100000,5.346520,6.204590,-0.178217,-3.159972,-0.196279,-2.596810
32.200000,5.363210,6.221770,-0.178774,-3.168721,-0.196957,-2.602237
32.300000,5.379910,6.258170,-0.179330,-3.187260,-0.197635,-2.615687
32.400000,5.396600,6.274320,-0.179887,-3.195485,-0.198313,-2.620660
32.500000,5.413170,6.288920,-0.180439,-3.202921,-0.198986,-2.624989
32.600000,5.429900,6.313890,-0.180997,-3.215638,-0.199667,-2.633618
32.700000,5.446570,6.341280,-0.181552,-3.229587,-0.200346,-2.643248
32.800000,5.463260,6.350510,-0.182109,-3.234288,-0.201026,-2.645296
32.900000,5.479910,6.371130,-0.182664,-3.244790,-0.201705,-2.652085
33.000000,5.496580,6.400940,-0.183219,-3.259972,-0.202385,-2.662682
33.100000,5.513280,6.423780,-0.183776,-3.271604,-0.203066,-2.670362
33.200000,5.529940,6.444090,-0.184331,-3.281948,-0.203747,-2.676982
33.300000,5.546640,6.466070,-0.184888,-3.293142,-0.204430,-2.684280
33.400000,5.563200,6.489560,-0.185440,-3.305106,-0.205107,-2.692207
33.500000,5.579880,6.511060,-0.185996,-3.316056,-0.205790,-2.699283
33.600000,5.596570,6.534540,-0.186552,-3.328014,-0.206474,-2.707165
33.700000,5.613240,6.551150,-0.187108,-3.336473,-0.207157,-2.712192
33.800000,5.629870,6.571230,-0.187662,-3.346700,-0.207839,-2.718650
33.900000,5.646570,6.599230,-0.188219,-3.360960,-0.208525,-2.728364
34.000000,5.663260,6.622010,-0.188775,-3.372562,-0.209210,-2.735905
34.100000,5.679910,6.643690,-0.189330,-3.383604,-0.209895,-2.742985
34.200000,5.696560,6.666470,-0.189885,-3.395205,-0.210579,-2.750506
34.300000,5.713240,6.685880,-0.190441,-3.405091,-0.211266,-2.756621
34.400000,5.729940,6.715250,-0.190998,-3.420049,-0.211954,-2.766826
34.500000,5.746640,6.728540,-0.191555,-3.426817,-0.212642,-2.770394
34.600000,5.763290,6.746140,-0.192110,-3.435781,-0.213329,-2.775734
34.700000,5.779920,6.772710,-0.192664,-3.449313,-0.214015,-2.784754
34.800000,5.796590,6.792080,-0.193220,-3.459178,-0.214704,-2.790797
34.900000,5.813320,6.822620,-0.193777,-3.474732,-0.215395,-2.801408
35.000000,5.829950,6.836380,-0.194332,-3.481740,-0.216083,-2.805127
35.100000,5.846550,6.858200,-0.194885,-3.492853,-0.216770,-2.812148
35.200000,5.863200,6.889280,-0.195440,-3.508681,-0.217460,-2.822945
35.300000,5.879930,6.903120,-0.195998,-3.515730,-0.218153,-2.826655
35.400000,5.896590,6.929810,-0.196553,-3.529323,-0.218844,-2.835624
35.500000,5.913230,6.953600,-0.197108,-3.541439,-0.219535,-2.843395
35.600000,5.929910,6.984910,-0.197664,-3.557385,-0.220227,-2.854220
35.700000,5.946560,6.996850,-0.198219,-3.563466,-0.220919,-2.857121
35.800000,5.963270,7.016960,-0.198776,-3.573708,-0.221614,-2.863342
35.900000,5.979970,7.043640,-0.199332,-3.587296,-0.222309,-2.872232
36.000000,5.996570,7.062350,-0.199886,-3.596825,-0.223001,-2.877871
36.100000,6.013210,7.090920,-0.200440,-3.611376,-0.223694,-2.887511
36.200000,6.029930,7.113050,-0.200998,-3.622647,-0.224391,-2.894503
36.300000,6.046610,7.138930,-0.201554,-3.635827,-0.225088,-2.903013
36.400000,6.063290,7.160130,-0.202110,-3.646624,-0.225784,-2.909606
36.500000,6.079940,7.185520,-0.202665,-3.659555,-0.226480,-2.917893
36.600000,6.096590,7.212460,-0.203220,-3.673276,-0.227176,-2.926794
36.700000,6.113250,7.236840,-0.203775,-3.685692,-0.227873,-2.934640
36.800000,6.129900,7.252890,-0.204330,-3.693867,-0.228571,-2.939099
36.900000,6.146550,7.277250,-0.204885,-3.706273,-0.229269,-2.946913
37.000000,6.163240,7.298950,-0.205441,-3.717325,-0.229968,-2.953633
37.100000,6.179940,7.321070,-0.205998,-3.728590,-0.230669,-2.960508
37.200000,6.196550,7.340680,-0.206552,-3.738578,-0.231367,-2.966368
37.300000,6.213220,7.367670,-0.207107,-3.752324,-0.232067,-2.975190
37.400000,6.229920,7.394100,-0.207664,-3.765784,-0.232770,-2.983766
37.500000,6.246590,7.414240,-0.208220,-3.776041,-0.233471,-2.989795
37.600000,6.263290,7.444310,-0.208776,-3.791356,-0.234175,-2.999811
37.700000,6.279900,7.467560,-0.209330,-3.803197,-0.234875,-3.007074
37.800000,6.296540,7.495400,-0.209885,-3.817376,-0.235576,-3.016167
37.900000,6.313270,7.508820,-0.210442,-3.824211,-0.236282,-3.019435
38.000000,6.329990,7.535300,-0.211000,-3.837697,-0.236989,-3.027944
38.100000,6.346620,7.556340,-0.211554,-3.848412,-0.237691,-3.034265
38.200000,6.363240,7.581320,-0.212108,-3.861135,-0.238394,-3.042157
38.300000,6.379870,7.604710,-0.212662,-3.873047,-0.239098,-3.049396
38.400000,6.396610,7.625570,-0.213220,-3.883671,-0.239807,-3.055593
38.500000,6.413260,7.657310,-0.213775,-3.899836,-0.240513,-3.066147
38.600000,6.429890,7.678620,-0.214330,-3.910689,-0.241218,-3.072512
38.700000,6.446520,7.700120,-0.214884,-3.921639,-0.241924,-3.078941
38.800000,6.463200,7.728930,-0.215440,-3.936312,-0.242632,-3.088273
38.900000,6.479930,7.751810,-0.215998,-3.947964,-0.243343,-3.095213
39.000000,6.496550,7.774860,-0.216552,-3.959704,-0.244050,-3.102223
39.100000,6.513240,7.796690,-0.217108,-3.970822,-0.244761,-3.108724
39.200000,6.529920,7.825330,-0.217664,-3.985408,-0.245471,-3.117928
39.300000,6.546630,7.848890,-0.218221,-3.997407,-0.246183,-3.125089
39.400000,6.563260,7.867510,-0.218775,-4.006890,-0.246893,-3.130281
39.500000,6.579920,7.896650,-0.219331,-4.021731,-0.247604,-3.139642
39.600000,6.596620,7.917580,-0.219887,-4.032390,-0.248317,-3.145719
39.700000,6.613320,7.946620,-0.220444,-4.047180,-0.249031,-3.155004
39.800000,6.629990,7.968420,-0.221000,-4.058283,-0.249744,-3.161404
39.900000,6.646600,7.992460,-0.221553,-4.070526,-0.250455,-3.168688
40.000000,6.663260,8.016080,-0.222109,-4.082556,-0.251168,-3.175785
40.100000,6.679930,8.042640,-0.222664,-4.096083,-0.251883,-3.184031
40.200000,6.696650,8.066300,-0.223222,-4.108133,-0.252600,-3.191109
40.300000,6.713240,8.095090,-0.223775,-4.122795,-0.253312,-3.200218
40.400000,6.729860,8.114900,-0.224329,-4.132885,-0.254026,-3.205760
40.500000,6.746540,8.138790,-0.224885,-4.145052,-0.254743,-3.212893
40.600000,6.763280,8.164530,-0.225443,-4.158161,-0.255464,-3.220734
40.700000,6.779930,8.185940,-0.225998,-4.169065,-0.256180,-3.226866
40.800000,6.796580,8.212380,-0.226553,-4.182531,-0.256898,-3.234967
40.900000,6.813270,8.242320,-0.227109,-4.197779,-0.257617,-3.244426
41.000000,6.829990,8.261560,-0.227666,-4.207578,-0.258339,-3.249654
41.100000,6.846640,8.287510,-0.228221,-4.220794,-0.259057,-3.257519
41.200000,6.863220,8.304250,-0.228774,-4.229320,-0.259774,-3.261761
41.300000,6.879900,8.332910,-0.229330,-4.243916,-0.260495,-3.270659
41.400000,6.896600,8.360210,-0.229887,-4.257820,-0.261218,-3.279004
41.500000,6.913340,8.388480,-0.230445,-4.272218,-0.261942,-3.287708
41.600000,6.929910,8.405950,-0.230997,-4.281115,-0.262660,-3.292190
41.700000,6.946570,8.438230,-0.231552,-4.297555,-0.263383,-3.302446
41.800000,6.963240,8.455150,-0.232108,-4.306173,-0.264106,-3.306675
41.900000,6.979950,8.488300,-0.232665,-4.323056,-0.264832,-3.317232
42.000000,6.996590,8.508090,-0.233220,-4.333135,-0.265555,-3.322562
42.100000,7.013190,8.539990,-0.233773,-4.349381,-0.266277,-3.332613
42.200000,7.029920,8.556100,-0.234331,-4.357586,-0.267005,-3.336470
42.300000,7.046580,8.582120,-0.234886,-4.370838,-0.267730,-3.344189
42.400000,7.063240,8.605150,-0.235441,-4.382567,-0.268457,-3.350730
42.500000,7.079870,8.635730,-0.235996,-4.398141,-0.269182,-3.360199
42.600000,7.096550,8.652980,-0.236552,-4.406927,-0.269910,-3.364461
42.700000,7.113210,8.682900,-0.237107,-4.422165,-0.270637,-3.373638
42.800000,7.129950,8.710720,-0.237665,-4.436333,-0.271369,-3.381972
42.900000,7.146610,8.734610,-0.238220,-4.448500,-0.272098,-3.388777
43.000000,7.163210,8.762270,-0.238774,-4.462587,-0.272825,-3.397039
43.100000,7.179910,8.779250,-0.239330,-4.471235,-0.273556,-3.401133
43.200000,7.196610,8.811550,-0.239887,-4.487686,-0.274288,-3.411148
43.300000,7.213280,8.835270,-0.240443,-4.499766,-0.275019,-3.417830
43.400000,7.229890,8.858720,-0.240996,-4.511709,-0.275749,-3.424404
43.500000,7.246570,8.886390,-0.241552,-4.525801,-0.276481,-3.432583
43.600000,7.263210,8.911410,-0.242107,-4.538544,-0.277213,-3.439731
43.700000,7.279890,8.933360,-0.242663,-4.549723,-0.277947,-3.445673
43.800000,7.296510,8.963070,-0.243217,-4.564854,-0.278679,-3.454604
43.900000,7.313210,8.989860,-0.243774,-4.578498,-0.279415,-3.462381
44.000000,7.329880,9.013960,-0.244329,-4.590772,-0.280150,-3.469112
44.100000,7.346560,9.038520,-0.244885,-4.603280,-0.280886,-3.476005
44.200000,7.363260,9.070030,-0.245442,-4.619328,-0.281623,-3.485551
44.300000,7.379900,9.090800,-0.245997,-4.629906,-0.282358,-3.490965
44.400000,7.396610,9.113810,-0.246554,-4.641625,-0.283097,-3.497216
44.500000,7.413270,9.139340,-0.247109,-4.654628,-0.283835,-3.504427
44.600000,7.429990,9.170080,-0.247666,-4.670283,-0.284575,-3.513611
44.700000,7.446500,9.196740,-0.248217,-4.683861,-0.285307,-3.521249
44.800000,7.463210,9.219670,-0.248774,-4.695539,-0.286048,-3.527413
44.900000,7.479940,9.248680,-0.249331,-4.710314,-0.286791,-3.535885
45.000000,7.496610,9.271490,-0.249887,-4.721931,-0.287531,-3.541982
45.100000,7.513270,9.294450,-0.250442,-4.733625,-0.288272,-3.548125
45.200000,7.529890,9.322220,-0.250996,-4.747768,-0.289011,-3.556095
45.300000,7.546550,9.352860,-0.251552,-4.763372,-0.289753,-3.565138
45.400000,7.563250,9.377910,-0.252108,-4.776130,-0.290497,-3.572028
45.500000,7.579950,9.398440,-0.252665,-4.786586,-0.291242,-3.577183
45.600000,7.596560,9.428980,-0.253219,-4.802140,-0.291983,-3.586149
45.700000,7.613230,9.451740,-0.253774,-4.813732,-0.292727,-3.592130
45.800000,7.629880,9.481990,-0.254329,-4.829138,-0.293471,-3.600946
45.900000,7.646560,9.509260,-0.254885,-4.843026,-0.294217,-3.608610
46.000000,7.663190,9.537950,-0.255440,-4.857638,-0.294961,-3.616805
46.100000,7.679910,9.560520,-0.255997,-4.869133,-0.295710,-3.622649
46.200000,7.696610,9.589500,-0.256554,-4.883892,-0.296459,-3.630912
46.300000,7.713300,9.616260,-0.257110,-4.897521,-0.297207,-3.638319
46.400000,7.729950,9.644270,-0.257665,-4.911786,-0.297955,-3.646191
46.500000,7.746570,9.669030,-0.258219,-4.924397,-0.298701,-3.652824
46.600000,7.763280,9.694030,-0.258776,-4.937129,-0.299452,-3.659518
46.700000,7.779980,9.722470,-0.259333,-4.951613,-0.300204,-3.667498
46.800000,7.796630,9.744690,-0.259888,-4.962930,-0.300953,-3.673126
46.900000,7.813240,9.780790,-0.260441,-4.981315,-0.301702,-3.683975
47.000000,7.829910,9.806820,-0.260997,-4.994572,-0.302453,-3.691004
47.100000,7.846660,9.838540,-0.261555,-5.010727,-0.303209,-3.700145
47.200000,7.863300,9.863700,-0.262110,-5.023541,-0.303961,-3.706821
47.300000,7.879890,9.887710,-0.262663,-5.035769,-0.304710,-3.713059
47.400000,7.896490,9.918840,-0.263216,-5.051624,-0.305461,-3.721954
47.500000,7.913250,9.947440,-0.263775,-5.066190,-0.306220,-3.729855
47.600000,7.929930,9.974060,-0.264331,-5.079747,-0.306975,-3.737012
47.700000,7.946560,9.996410,-0.264885,-5.091130,-0.307729,-3.742564
47.800000,7.963230,10.024710,-0.265441,-5.105543,-0.308485,-3.750322
47.900000,7.979870,10.052920,-0.265996,-5.119910,-0.309240,-3.758036
48.000000,7.996590,10.086920,-0.266553,-5.137226,-0.310000,-3.767883
48.100000,8.013290,10.106620,-0.267110,-5.147259,-0.310759,-3.772377
48.200000,8.029890,10.135690,-0.267663,-5.162065,-0.311514,-3.780371
48.300000,8.046550,10.163190,-0.268218,-5.176070,-0.312273,-3.787753
48.400000,8.063300,10.193270,-0.268777,-5.191390,-0.313036,-3.796065
48.500000,8.079940,10.222700,-0.269331,-5.206378,-0.313795,-3.804138
48.600000,8.096570,10.242400,-0.269886,-5.216411,-0.314554,-3.808577
48.700000,8.113230,10.281190,-0.270441,-5.236167,-0.315315,-3.820093
48.800000,8.129920,10.299760,-0.270997,-5.245625,-0.316078,-3.824074
48.900000,8.146570,10.333120,-0.271552,-5.262615,-0.316839,-3.833539
49.000000,8.163200,10.354450,-0.272107,-5.273478,-0.317601,-3.838530
49.100000,8.179850,10.390590,-0.272662,-5.291884,-0.318364,-3.848990
49.200000,8.196600,10.416400,-0.273220,-5.305029,-0.319131,-3.855589
49.300000,8.213290,10.444370,-0.273776,-5.319274,-0.319897,-3.862983
49.400000,8.229950,10.473070,-0.274332,-5.333891,-0.320662,-3.870636
49.500000,8.246580,10.501130,-0.274886,-5.348182,-0.321426,-3.878041
49.600000,8.263230,10.527390,-0.275441,-5.361556,-0.322192,-3.884763
49.700000,8.279930,10.559830,-0.275998,-5.378077,-0.322961,-3.893740
49.800000,8.296600,10.589890,-0.276553,-5.393387,-0.323728,-3.901828
49.900000,8.313250,10.619660,-0.277108,-5.408548,-0.324496,-3.909795
50.000000,8.329890,10.645490,-0.277663,-5.421704,-0.325263,-3.916297
50.100000,8.346590,10.674370,-0.278220,-5.436412,-0.326034,-3.923895
50.200000,8.363290,10.703600,-0.278776,-5.451299,-0.326806,-3.931606
50.300000,8.379940,10.734980,-0.279331,-5.467280,-0.327576,-3.940098
50.400000,8.396580,10.764700,-0.279886,-5.482417,-0.328346,-3.947965
50.500000,8.413260,10.798430,-0.280442,-5.499595,-0.329118,-3.957278
50.600000,8.429950,10.822940,-0.280998,-5.512078,-0.329892,-3.963193
50.700000,8.446630,10.848110,-0.281554,-5.524897,-0.330665,-3.969338
50.800000,8.463280,10.881670,-0.282109,-5.541989,-0.331438,-3.978542
50.900000,8.479920,10.910220,-0.282664,-5.556529,-0.332211,-3.985899
51.000000,8.496590,10.944780,-0.283220,-5.574131,-0.332986,-3.995427
51.100000,8.513300,10.970620,-0.283777,-5.587291,-0.333763,-4.001748
51.200000,8.529910,11.007530,-0.284330,-5.606089,-0.334537,-4.012108
51.300000,8.546570,11.026610,-0.284886,-5.615806,-0.335313,-4.015944
51.400000,8.563280,11.063490,-0.285443,-5.634589,-0.336092,-4.026237
51.500000,8.579980,11.090320,-0.285999,-5.648254,-0.336871,-4.032857
51.600000,8.596570,11.121900,-0.286552,-5.664337,-0.337646,-4.041208
51.700000,8.613210,11.150510,-0.287107,-5.678908,-0.338424,-4.048454
51.800000,8.629890,11.184390,-0.287663,-5.696163,-0.339204,-4.057588
51.900000,8.646580,11.207990,-0.288219,-5.708182,-0.339985,-4.062974
52.000000,8.663280,11.243720,-0.288776,-5.726380,-0.340768,-4.072739
52.100000,8.679880,11.268720,-0.289329,-5.739112,-0.341546,-4.078619
52.200000,8.696500,11.304690,-0.289883,-5.757431,-0.342326,-4.088448
52.300000,8.713190,11.333110,-0.290440,-5.771906,-0.343110,-4.095515
52.400000,8.729950,11.369170,-0.290998,-5.790271,-0.343897,-4.105312
52.500000,8.746550,11.400030,-0.291552,-5.805988,-0.344678,-4.113242
52.600000,8.763230,11.426710,-0.292108,-5.819576,-0.345463,-4.119633
52.700000,8.779900,11.456230,-0.292663,-5.834610,-0.346249,-4.127034
52.800000,8.796580,11.485900,-0.293219,-5.849721,-0.347035,-4.134470
52.900000,8.813180,11.523430,-0.293773,-5.868835,-0.347818,-4.144731
53.000000,8.829850,11.544070,-0.294328,-5.879347,-0.348605,-4.148888
53.100000,8.846550,11.588670,-0.294885,-5.902061,-0.349394,-4.161632
53.200000,8.863230,11.610830,-0.295441,-5.913347,-0.350183,-4.166302
53.300000,8.879920,11.644100,-0.295997,-5.930291,-0.350973,-4.174941
53.400000,8.896550,11.675250,-0.296552,-5.946156,-0.351761,-4.182814
53.500000,8.913240,11.707540,-0.297108,-5.962601,-0.352552,-4.191065
53.600000,8.929940,11.735340,-0.297665,-5.976760,-0.353344,-4.197689
53.700000,8.946660,11.778010,-0.298222,-5.998491,-0.354138,-4.209609
53.800000,8.963280,11.801560,-0.298776,-6.010485,-0.354928,-4.214696
53.900000,8.979890,11.838560,-0.299330,-6.029329,-0.355718,-4.224572
54.000000,8.996570,11.869220,-0.299886,-6.044944,-0.356512,-4.232152
54.100000,9.013300,11.897570,-0.300443,-6.059383,-0.357308,-4.238882
54.200000,9.029920,11.927780,-0.300997,-6.074768,-0.358101,-4.246279
54.300000,9.046540,11.960850,-0.301551,-6.091611,-0.358894,-4.254677
54.400000,9.063210,11.998070,-0.302107,-6.110567,-0.359689,-4.264522
54.500000,9.079900,12.026750,-0.302663,-6.125173,-0.360487,-4.271308
54.600000,9.096620,12.058330,-0.303221,-6.141257,-0.361287,-4.279101
54.700000,9.113250,12.089950,-0.303775,-6.157361,-0.362082,-4.286909
54.800000,9.129920,12.125090,-0.304331,-6.175258,-0.362881,-4.295937
54.900000,9.146540,12.152560,-0.304885,-6.189248,-0.363677,-4.302241
55.000000,9.163320,12.189910,-0.305444,-6.208270,-0.364482,-4.311991
55.100000,9.179910,12.219020,-0.305997,-6.223096,-0.365279,-4.318847
55.200000,9.196540,12.249280,-0.306551,-6.238507,-0.366078,-4.326084
55.300000,9.213260,12.279850,-0.307109,-6.254076,-0.366882,-4.333395
55.400000,9.229920,12.316180,-0.307664,-6.272579,-0.367684,-4.342732
55.500000,9.246610,12.346350,-0.308220,-6.287944,-0.368488,-4.349872
55.600000,9.263270,12.387680,-0.308776,-6.308994,-0.369291,-4.360930
55.700000,9.279940,12.415260,-0.309331,-6.323040,-0.370095,-4.367126
55.800000,9.296620,12.456020,-0.309887,-6.343799,-0.370900,-4.377936
55.900000,9.313250,12.485000,-0.310442,-6.358558,-0.371704,-4.384597
56.000000,9.329880,12.515350,-0.310996,-6.374015,-0.372508,-4.391722
56.100000,9.346520,12.549550,-0.311551,-6.391433,-0.373314,-4.400178
56.200000,9.363230,12.582980,-0.312108,-6.408459,-0.374123,-4.408330
56.300000,9.379930,12.619170,-0.312664,-6.426891,-0.374933,-4.417431
56.400000,9.396620,12.650320,-0.313221,-6.442755,-0.375742,-4.424751
56.500000,9.413210,12.690300,-0.313774,-6.463117,-0.376548,-4.435161
56.600000,9.429940,12.720310,-0.314331,-6.478401,-0.377361,-4.442036
56.700000,9.446650,12.759720,-0.314888,-6.498472,-0.378173,-4.452179
56.800000,9.463310,12.792760,-0.315444,-6.515299,-0.378984,-4.460089
56.900000,9.479910,12.826650,-0.315997,-6.532559,-0.379793,-4.468290
57.000000,9.496600,12.863780,-0.316553,-6.551469,-0.380607,-4.477580
57.100000,9.513260,12.896590,-0.317109,-6.568179,-0.381420,-4.485353
57.200000,9.529940,12.933800,-0.317665,-6.587130,-0.382234,-4.494632
57.300000,9.546600,12.965940,-0.318220,-6.603499,-0.383048,-4.502134
57.400000,9.563260,13.003900,-0.318775,-6.622832,-0.383863,-4.511636
57.500000,9.579920,13.035690,-0.319331,-6.639022,-0.384679,-4.518979
57.600000,9.596600,13.073200,-0.319887,-6.658126,-0.385496,-4.528280
57.700000,9.613290,13.104470,-0.320443,-6.674052,-0.386314,-4.535399
57.800000,9.629930,13.140110,-0.320998,-6.692203,-0.387131,-4.544021
57.900000,9.646630,13.177060,-0.321554,-6.711022,-0.387951,-4.553063
58.000000,9.663330,13.211450,-0.322111,-6.728536,-0.388772,-4.561201
58.100000,9.679940,13.256870,-0.322665,-6.751668,-0.389589,-4.573144
58.200000,9.696550,13.283960,-0.323218,-6.765465,-0.390407,-4.578743
58.300000,9.713260,13.318560,-0.323775,-6.783087,-0.391230,-4.586891
