Repository: abubakardawood/tissue-phantom-material-database

Title:
A Database of Silicone Phantom Materials for Modeling Human Tissue Mechanics Across Varying Stiffnesses

Description:
This dataset contains processed mechanical compression test data for soft silicone phantoms
fabricated using Ecoflex (Smooth-On) with varying base materials and thinner concentrations.
The dataset provides force–compression measurements together with derived engineering and
true stress–strain quantities, intended for mechanical characterization, constitutive model
fitting, and the design of tissue-equivalent phantoms.

All files in this dataset are processed outputs generated from raw experimental measurements.
The raw data files are not included in this archive.

File: data/EF10_50T/EF10_50T_B3.csv (part 1 of 2)
EF10_50T_B_sample_3
Compression test;
Cylinder Diameter: 50mm;
Cylinder Height: 30mm;
Speed (mm/min): 10;
Machine: INSTRON 5900;
Load cell: 1kN;
Time (s),Compression (mm),Load (N),Engineering Strain [-],Engineering Stress (kPa),True Strain [-],True Stress (kPa)
0.000000,0.000000,-0.002530,-0.000000,0.001289,0.000000,0.001289
0.100000,0.006790,0.013750,-0.000226,-0.007003,-0.000226,-0.007001
0.200000,0.027790,0.035540,-0.000926,-0.018100,-0.000927,-0.018084
0.300000,0.046310,0.057580,-0.001544,-0.029325,-0.001545,-0.029280
0.400000,0.063250,0.075080,-0.002108,-0.038238,-0.002111,-0.038157
0.500000,0.080050,0.088240,-0.002668,-0.044940,-0.002672,-0.044820
0.600000,0.096700,0.104240,-0.003223,-0.053089,-0.003229,-0.052918
0.700000,0.113350,0.122470,-0.003778,-0.062373,-0.003785,-0.062138
0.800000,0.130040,0.142210,-0.004335,-0.072427,-0.004344,-0.072113
0.900000,0.146800,0.160930,-0.004893,-0.081961,-0.004905,-0.081560
1.000000,0.163380,0.179360,-0.005446,-0.091347,-0.005461,-0.090850
1.100000,0.179950,0.199630,-0.005998,-0.101671,-0.006016,-0.101061
1.200000,0.196680,0.209150,-0.006556,-0.106519,-0.006578,-0.105821
1.300000,0.213340,0.230390,-0.007111,-0.117337,-0.007137,-0.116502
1.400000,0.230020,0.242650,-0.007667,-0.123581,-0.007697,-0.122633
1.500000,0.246700,0.254090,-0.008223,-0.129407,-0.008257,-0.128343
1.600000,0.263290,0.280090,-0.008776,-0.142649,-0.008815,-0.141397
1.700000,0.279980,0.294410,-0.009333,-0.149942,-0.009376,-0.148542
1.800000,0.296670,0.309450,-0.009889,-0.157602,-0.009938,-0.156043
1.900000,0.313280,0.328630,-0.010443,-0.167370,-0.010498,-0.165622
2.000000,0.329920,0.344170,-0.010997,-0.175284,-0.011058,-0.173357
2.100000,0.346590,0.360180,-0.011553,-0.183438,-0.011620,-0.181319
2.200000,0.363290,0.379280,-0.012110,-0.193166,-0.012184,-0.190827
2.300000,0.379970,0.398000,-0.012666,-0.202700,-0.012747,-0.200132
2.400000,0.396580,0.413430,-0.013219,-0.210558,-0.013307,-0.207775
2.500000,0.413230,0.430280,-0.013774,-0.219140,-0.013870,-0.216121
2.600000,0.429910,0.445420,-0.014330,-0.226851,-0.014434,-0.223600
2.700000,0.446600,0.465240,-0.014887,-0.236945,-0.014999,-0.233417
2.800000,0.463270,0.485600,-0.015442,-0.247314,-0.015563,-0.243495
2.900000,0.479930,0.500810,-0.015998,-0.255060,-0.016127,-0.250980
3.000000,0.496570,0.515950,-0.016552,-0.262771,-0.016691,-0.258422
3.100000,0.513280,0.533310,-0.017109,-0.271613,-0.017257,-0.266965
3.200000,0.529980,0.547520,-0.017666,-0.278850,-0.017824,-0.273923
3.300000,0.546620,0.566830,-0.018221,-0.288684,-0.018389,-0.283424
3.400000,0.563250,0.581350,-0.018775,-0.296079,-0.018953,-0.290520
3.500000,0.579930,0.610730,-0.019331,-0.311042,-0.019520,-0.305029
3.600000,0.596610,0.623160,-0.019887,-0.317373,-0.020087,-0.311061
3.700000,0.613210,0.638420,-0.020440,-0.325145,-0.020652,-0.318499
3.800000,0.629860,0.664810,-0.020995,-0.338585,-0.021219,-0.331476
3.900000,0.646550,0.675670,-0.021552,-0.344116,-0.021787,-0.336700
4.000000,0.663220,0.695850,-0.022107,-0.354393,-0.022355,-0.346559
4.100000,0.679870,0.712340,-0.022662,-0.362792,-0.022923,-0.354570
4.200000,0.696540,0.729940,-0.023218,-0.371755,-0.023492,-0.363124
4.300000,0.713220,0.747470,-0.023774,-0.380683,-0.024061,-0.371633
4.400000,0.729930,0.762890,-0.024331,-0.388537,-0.024632,-0.379083
4.500000,0.746640,0.784280,-0.024888,-0.399431,-0.025203,-0.389489
4.600000,0.763230,0.800030,-0.025441,-0.407452,-0.025770,-0.397086
4.700000,0.779890,0.819220,-0.025996,-0.417225,-0.026340,-0.406379
4.800000,0.796570,0.837330,-0.026552,-0.426449,-0.026911,-0.415125
4.900000,0.813250,0.854570,-0.027108,-0.435229,-0.027483,-0.423431
5.000000,0.829900,0.872950,-0.027663,-0.444590,-0.028053,-0.432291
5.100000,0.846570,0.891420,-0.028219,-0.453996,-0.028625,-0.441185
5.200000,0.863230,0.905550,-0.028774,-0.461193,-0.029196,-0.447922
5.300000,0.879970,0.929280,-0.029332,-0.473278,-0.029771,-0.459396
5.400000,0.896600,0.940390,-0.029887,-0.478937,-0.030342,-0.464623
5.500000,0.913200,0.960940,-0.030440,-0.489403,-0.030913,-0.474505
5.600000,0.929920,0.977170,-0.030997,-0.497669,-0.031488,-0.482242
5.700000,0.946590,0.998180,-0.031553,-0.508369,-0.032062,-0.492328
5.800000,0.963270,1.017270,-0.032109,-0.518091,-0.032636,-0.501456
5.900000,0.979870,1.034120,-0.032662,-0.526673,-0.033208,-0.509471
6.000000,0.996530,1.046820,-0.033218,-0.533141,-0.033782,-0.515431
6.100000,1.013220,1.071120,-0.033774,-0.545517,-0.034358,-0.527093
6.200000,1.029950,1.089950,-0.034332,-0.555107,-0.034935,-0.536049
6.300000,1.046600,1.107690,-0.034887,-0.564142,-0.035510,-0.544461
6.400000,1.063240,1.128790,-0.035441,-0.574888,-0.036085,-0.554513
6.500000,1.079940,1.137530,-0.035998,-0.579339,-0.036662,-0.558484
6.600000,1.096640,1.166810,-0.036555,-0.594251,-0.037240,-0.572529
6.700000,1.113300,1.181240,-0.037110,-0.601601,-0.037816,-0.579275
6.800000,1.129900,1.200610,-0.037663,-0.611466,-0.038391,-0.588436
6.900000,1.146580,1.221180,-0.038219,-0.621942,-0.038969,-0.598172
7.000000,1.163270,1.233990,-0.038776,-0.628466,-0.039547,-0.604097
7.100000,1.179930,1.258090,-0.039331,-0.640740,-0.040125,-0.615539
7.200000,1.196560,1.264320,-0.039885,-0.643913,-0.040703,-0.618230
7.300000,1.213220,1.291890,-0.040441,-0.657954,-0.041281,-0.631346
7.400000,1.229930,1.310200,-0.040998,-0.667279,-0.041862,-0.639922
7.500000,1.246640,1.329960,-0.041555,-0.677343,-0.042443,-0.649196
7.600000,1.263310,1.348930,-0.042110,-0.687004,-0.043023,-0.658074
7.700000,1.279900,1.363890,-0.042663,-0.694623,-0.043600,-0.664989
7.800000,1.296590,1.382880,-0.043220,-0.704295,-0.044181,-0.673856
7.900000,1.313270,1.396920,-0.043776,-0.711446,-0.044763,-0.680302
8.000000,1.329950,1.415720,-0.044332,-0.721020,-0.045344,-0.689056
8.100000,1.346530,1.434750,-0.044884,-0.730712,-0.045923,-0.697915
8.200000,1.363200,1.454230,-0.045440,-0.740633,-0.046505,-0.706979
8.300000,1.379870,1.473780,-0.045996,-0.750590,-0.047087,-0.716066
8.400000,1.396550,1.494440,-0.046552,-0.761112,-0.047670,-0.725681
8.500000,1.413220,1.512510,-0.047107,-0.770315,-0.048253,-0.734028
8.600000,1.429870,1.524320,-0.047662,-0.776330,-0.048836,-0.739328
8.700000,1.446630,1.548060,-0.048221,-0.788420,-0.049422,-0.750402
8.800000,1.463260,1.565290,-0.048775,-0.797196,-0.050005,-0.758312
8.900000,1.479950,1.585920,-0.049332,-0.807702,-0.050590,-0.767857
9.000000,1.496530,1.599210,-0.049884,-0.814471,-0.051172,-0.773842
9.100000,1.513230,1.621530,-0.050441,-0.825838,-0.051758,-0.784182
9.200000,1.529940,1.632490,-0.050998,-0.831420,-0.052344,-0.789020
9.300000,1.546590,1.659830,-0.051553,-0.845344,-0.052929,-0.801764
9.400000,1.563170,1.676880,-0.052106,-0.854028,-0.053512,-0.809528
9.500000,1.579870,1.693680,-0.052662,-0.862584,-0.054100,-0.817158
9.600000,1.596550,1.712220,-0.053218,-0.872026,-0.054687,-0.825619
9.700000,1.613270,1.730350,-0.053776,-0.881260,-0.055276,-0.833870
9.800000,1.629940,1.751960,-0.054331,-0.892266,-0.055863,-0.843788
9.900000,1.646580,1.770240,-0.054886,-0.901576,-0.056450,-0.852092
10.000000,1.663230,1.781030,-0.055441,-0.907071,-0.057037,-0.856782
10.100000,1.679950,1.807790,-0.055998,-0.920700,-0.057627,-0.869142
10.200000,1.696650,1.820660,-0.056555,-0.927255,-0.058217,-0.874814
10.300000,1.713200,1.844960,-0.057107,-0.939630,-0.058802,-0.885971
10.400000,1.729840,1.859870,-0.057661,-0.947224,-0.059391,-0.892606
10.500000,1.746580,1.881890,-0.058219,-0.958439,-0.059983,-0.902639
10.600000,1.763230,1.899010,-0.058774,-0.967158,-0.060572,-0.910314
10.700000,1.779870,1.916880,-0.059329,-0.976259,-0.061162,-0.918338
10.800000,1.796570,1.936740,-0.059886,-0.986374,-0.061754,-0.927304
10.900000,1.813260,1.957930,-0.060442,-0.997166,-0.062346,-0.936895
11.000000,1.829920,1.980340,-0.060997,-1.008579,-0.062937,-0.947058
11.100000,1.846580,1.997800,-0.061553,-1.017471,-0.063529,-0.954843
11.200000,1.863240,2.015610,-0.062108,-1.026542,-0.064120,-0.962785
11.300000,1.879920,2.034020,-0.062664,-1.035918,-0.064713,-0.971003
11.400000,1.896600,2.054990,-0.063220,-1.046598,-0.065307,-0.980432
11.500000,1.913270,2.076490,-0.063776,-1.057548,-0.065900,-0.990102
11.600000,1.929910,2.092420,-0.064330,-1.065661,-0.066493,-0.997106
11.700000,1.946540,2.113900,-0.064885,-1.076600,-0.067085,-1.006746
11.800000,1.963260,2.129770,-0.065442,-1.084683,-0.067682,-1.013699
11.900000,1.979920,2.149480,-0.065997,-1.094721,-0.068276,-1.022472
12.000000,1.996520,2.163730,-0.066551,-1.101979,-0.068869,-1.028641
12.100000,2.013210,2.186910,-0.067107,-1.113784,-0.069465,-1.039041
12.200000,2.029960,2.206770,-0.067665,-1.123899,-0.070063,-1.047850
12.300000,2.046600,2.228120,-0.068220,-1.134772,-0.070659,-1.057358
12.400000,2.063260,2.243350,-0.068775,-1.142529,-0.071255,-1.063951
12.500000,2.079910,2.265390,-0.069330,-1.153754,-0.071851,-1.073764
12.600000,2.096530,2.283960,-0.069884,-1.163211,-0.072446,-1.081921
12.700000,2.113250,2.303660,-0.070442,-1.173244,-0.073046,-1.090599
12.800000,2.129940,2.322630,-0.070998,-1.182906,-0.073644,-1.098922
12.900000,2.146550,2.345120,-0.071552,-1.194360,-0.074241,-1.108901
13.000000,2.163170,2.359990,-0.072106,-1.201933,-0.074837,-1.115267
13.100000,2.179900,2.378790,-0.072663,-1.211508,-0.075439,-1.123476
13.200000,2.196590,2.392570,-0.073220,-1.218526,-0.076039,-1.129306
13.300000,2.213230,2.421140,-0.073774,-1.233076,-0.076637,-1.142107
13.400000,2.229880,2.435460,-0.074329,-1.240370,-0.077237,-1.148174
13.500000,2.246630,2.461300,-0.074888,-1.253530,-0.077840,-1.159656
13.600000,2.263320,2.473290,-0.075444,-1.259636,-0.078442,-1.164604
13.700000,2.279920,2.496600,-0.075997,-1.271508,-0.079040,-1.174877
13.800000,2.296590,2.516570,-0.076553,-1.281679,-0.079642,-1.183562
13.900000,2.313270,2.534200,-0.077109,-1.290657,-0.080244,-1.191136
14.000000,2.329960,2.551580,-0.077665,-1.299509,-0.080847,-1.198582
14.100000,2.346640,2.571240,-0.078221,-1.309522,-0.081450,-1.207089
14.200000,2.363270,2.593420,-0.078776,-1.320818,-0.082052,-1.216770
14.300000,2.379920,2.610570,-0.079331,-1.329552,-0.082654,-1.224078
14.400000,2.396650,2.636800,-0.079888,-1.342911,-0.083260,-1.235628
14.500000,2.413330,2.656600,-0.080444,-1.352995,-0.083865,-1.244154
14.600000,2.429930,2.671610,-0.080998,-1.360640,-0.084467,-1.250431
14.700000,2.446580,2.694150,-0.081553,-1.372119,-0.085071,-1.260219
14.800000,2.463280,2.712940,-0.082109,-1.381689,-0.085677,-1.268239
14.900000,2.480000,2.731920,-0.082667,-1.391355,-0.086284,-1.276337
15.000000,2.496610,2.753910,-0.083220,-1.402555,-0.086888,-1.285834
15.100000,2.513200,2.776070,-0.083773,-1.413841,-0.087491,-1.295399
15.200000,2.529870,2.796330,-0.084329,-1.424159,-0.088098,-1.304061
15.300000,2.546570,2.810040,-0.084886,-1.431142,-0.088706,-1.309658
15.400000,2.563260,2.834580,-0.085442,-1.443640,-0.089314,-1.320292
15.500000,2.579930,2.852010,-0.085998,-1.452517,-0.089922,-1.327604
15.600000,2.596590,2.868060,-0.086553,-1.460691,-0.090530,-1.334264
15.700000,2.613270,2.890850,-0.087109,-1.472298,-0.091139,-1.344047
15.800000,2.629920,2.911090,-0.087664,-1.482606,-0.091747,-1.352635
15.900000,2.646560,2.930260,-0.088219,-1.492369,-0.092355,-1.360714
16.000000,2.663160,2.951760,-0.088772,-1.503319,-0.092962,-1.369866
16.100000,2.679900,2.971260,-0.089330,-1.513250,-0.093575,-1.378072
16.200000,2.696590,2.993580,-0.089886,-1.524618,-0.094186,-1.387575
16.300000,2.713220,3.009600,-0.090441,-1.532777,-0.094795,-1.394151
16.400000,2.729860,3.030540,-0.090995,-1.543441,-0.095405,-1.402995
16.500000,2.746540,3.051030,-0.091551,-1.553877,-0.096017,-1.411617
16.600000,2.763230,3.072190,-0.092108,-1.564654,-0.096629,-1.420537
16.700000,2.779880,3.087500,-0.092663,-1.572451,-0.097241,-1.426743
16.800000,2.796550,3.105200,-0.093218,-1.581465,-0.097854,-1.434044
16.900000,2.813220,3.133530,-0.093774,-1.595894,-0.098467,-1.446240
17.000000,2.829860,3.152770,-0.094329,-1.605693,-0.099079,-1.454230
17.100000,2.846610,3.167650,-0.094887,-1.613271,-0.099695,-1.460192
17.200000,2.863240,3.188380,-0.095441,-1.623829,-0.100308,-1.468848
17.300000,2.879870,3.211080,-0.095996,-1.635390,-0.100921,-1.478399
17.400000,2.896570,3.227440,-0.096552,-1.643722,-0.101537,-1.485017
17.500000,2.913270,3.252970,-0.097109,-1.656724,-0.102153,-1.495841
17.600000,2.929940,3.264980,-0.097665,-1.662841,-0.102769,-1.500440
17.700000,2.946590,3.293400,-0.098220,-1.677315,-0.103384,-1.512570
17.800000,2.963250,3.309660,-0.098775,-1.685596,-0.104000,-1.519101
17.900000,2.979930,3.328350,-0.099331,-1.695115,-0.104617,-1.526737
18.000000,2.996620,3.349700,-0.099887,-1.705988,-0.105235,-1.535582
18.100000,3.013240,3.365910,-0.100441,-1.714244,-0.105851,-1.542063
18.200000,3.029940,3.390340,-0.100998,-1.726686,-0.106470,-1.552294
18.300000,3.046550,3.412700,-0.101552,-1.738074,-0.107086,-1.561570
18.400000,3.063270,3.431010,-0.102109,-1.747399,-0.107707,-1.568974
18.500000,3.079910,3.455700,-0.102664,-1.759974,-0.108325,-1.579288
18.600000,3.096510,3.477340,-0.103217,-1.770995,-0.108941,-1.588198
18.700000,3.113220,3.488320,-0.103774,-1.776587,-0.109563,-1.592223
18.800000,3.129950,3.512650,-0.104332,-1.788978,-0.110185,-1.602331
18.900000,3.146630,3.528460,-0.104888,-1.797030,-0.110806,-1.608544
19.000000,3.163190,3.556200,-0.105440,-1.811158,-0.111423,-1.620190
19.100000,3.179960,3.573760,-0.105999,-1.820101,-0.112048,-1.627173
19.200000,3.196650,3.591430,-0.106555,-1.829100,-0.112671,-1.634200
19.300000,3.213320,3.616980,-0.107111,-1.842113,-0.113293,-1.644803
19.400000,3.229920,3.637280,-0.107664,-1.852451,-0.113913,-1.653009
19.500000,3.246540,3.659200,-0.108218,-1.863615,-0.114534,-1.661939
19.600000,3.263200,3.677530,-0.108773,-1.872951,-0.115156,-1.669224
19.700000,3.279940,3.702650,-0.109331,-1.885744,-0.115783,-1.679573
19.800000,3.296620,3.717690,-0.109887,-1.893404,-0.116407,-1.685343
19.900000,3.313240,3.740810,-0.110441,-1.905179,-0.117030,-1.694768
20.000000,3.329910,3.752750,-0.110997,-1.911260,-0.117655,-1.699116
20.100000,3.346600,3.781140,-0.111553,-1.925719,-0.118281,-1.710898
20.200000,3.363260,3.802110,-0.112109,-1.936399,-0.118906,-1.719312
20.300000,3.379890,3.825230,-0.112663,-1.948174,-0.119530,-1.728687
20.400000,3.396570,3.847300,-0.113219,-1.959414,-0.120157,-1.737571
20.500000,3.413240,3.866570,-0.113775,-1.969228,-0.120784,-1.745180
20.600000,3.429920,3.883050,-0.114331,-1.977621,-0.121412,-1.751518
20.700000,3.446580,3.901410,-0.114886,-1.986972,-0.122039,-1.758697
20.800000,3.463220,3.929130,-0.115441,-2.001089,-0.122666,-1.770082
20.900000,3.479900,3.951210,-0.115997,-2.012335,-0.123294,-1.778911
21.000000,3.496600,3.962130,-0.116553,-2.017896,-0.123924,-1.782704
21.100000,3.513240,3.988470,-0.117108,-2.031311,-0.124552,-1.793428
21.200000,3.529830,4.009180,-0.117661,-2.041859,-0.125179,-1.801611
21.300000,3.546580,4.031630,-0.118219,-2.053292,-0.125812,-1.810553
21.400000,3.563300,4.047560,-0.118777,-2.061405,-0.126444,-1.816559
21.500000,3.579970,4.073860,-0.119332,-2.074800,-0.127075,-1.827209
21.600000,3.596510,4.093950,-0.119884,-2.085032,-0.127701,-1.835070
21.700000,3.613260,4.118710,-0.120442,-2.097642,-0.128336,-1.844998
21.800000,3.629940,4.140980,-0.120998,-2.108984,-0.128968,-1.853801
21.900000,3.646580,4.160750,-0.121553,-2.119053,-0.129599,-1.861476
22.000000,3.663260,4.181220,-0.122109,-2.129478,-0.130232,-1.869450
22.100000,3.679900,4.200310,-0.122663,-2.139200,-0.130864,-1.876799
22.200000,3.696560,4.218780,-0.123219,-2.148607,-0.131498,-1.883859
22.300000,3.713260,4.240970,-0.123775,-2.159908,-0.132133,-1.892565
22.400000,3.729980,4.260160,-0.124333,-2.169682,-0.132769,-1.899919
22.500000,3.746600,4.284040,-0.124887,-2.181844,-0.133402,-1.909360
22.600000,3.763270,4.305560,-0.125442,-2.192804,-0.134037,-1.917733
22.700000,3.779990,4.324430,-0.126000,-2.202414,-0.134675,-1.924911
22.800000,3.796600,4.352930,-0.126553,-2.216929,-0.135308,-1.936369
22.900000,3.813210,4.369300,-0.127107,-2.225266,-0.135942,-1.942419
23.000000,3.829870,4.393360,-0.127662,-2.237520,-0.136579,-1.951873
23.100000,3.846590,4.412630,-0.128220,-2.247334,-0.137218,-1.959182
23.200000,3.863220,4.433180,-0.128774,-2.257800,-0.137854,-1.967054
23.300000,3.879880,4.456610,-0.129329,-2.269733,-0.138491,-1.976190
23.400000,3.896570,4.480190,-0.129886,-2.281742,-0.139131,-1.985376
23.500000,3.913240,4.500210,-0.130441,-2.291938,-0.139769,-1.992975
23.600000,3.929940,4.514930,-0.130998,-2.299435,-0.140410,-1.998214
23.700000,3.946610,4.539770,-0.131554,-2.312086,-0.141049,-2.007923
23.800000,3.963240,4.561430,-0.132108,-2.323117,-0.141688,-2.016215
23.900000,3.979870,4.584040,-0.132662,-2.334632,-0.142327,-2.024915
24.000000,3.996580,4.607800,-0.133219,-2.346733,-0.142969,-2.034103
24.100000,4.013290,4.627320,-0.133776,-2.356675,-0.143612,-2.041407
24.200000,4.029890,4.651160,-0.134330,-2.368816,-0.144251,-2.050614
24.300000,4.046530,4.669910,-0.134884,-2.378366,-0.144892,-2.057561
24.400000,4.063220,4.691800,-0.135441,-2.389514,-0.145535,-2.065877
24.500000,4.079890,4.713820,-0.135996,-2.400729,-0.146178,-2.074238
24.600000,4.096570,4.733800,-0.136552,-2.410905,-0.146822,-2.081690
24.700000,4.113220,4.759190,-0.137107,-2.423836,-0.147465,-2.091510
24.800000,4.129900,4.778010,-0.137663,-2.433421,-0.148110,-2.098428
24.900000,4.146610,4.806630,-0.138220,-2.447997,-0.148756,-2.109634
25.000000,4.163280,4.826420,-0.138776,-2.458076,-0.149401,-2.116954
25.100000,4.179910,4.844950,-0.139330,-2.467513,-0.150045,-2.123713
25.200000,4.196560,4.868110,-0.139885,-2.479308,-0.150690,-2.132489
25.300000,4.213270,4.889330,-0.140442,-2.490115,-0.151337,-2.140398
25.400000,4.229960,4.910560,-0.140999,-2.500928,-0.151985,-2.148300
25.500000,4.246590,4.931090,-0.141553,-2.511384,-0.152630,-2.155890
25.600000,4.263210,4.958500,-0.142107,-2.525343,-0.153276,-2.166474
25.700000,4.279930,4.979110,-0.142664,-2.535840,-0.153926,-2.174066
25.800000,4.296630,4.994740,-0.143221,-2.543800,-0.154575,-2.179475
25.900000,4.313250,5.018660,-0.143775,-2.555983,-0.155222,-2.188496
26.000000,4.329900,5.040530,-0.144330,-2.567121,-0.155870,-2.196608
26.100000,4.346640,5.057420,-0.144888,-2.575723,-0.156523,-2.202532
26.200000,4.363320,5.083450,-0.145444,-2.588980,-0.157173,-2.212428
26.300000,4.379980,5.109020,-0.145999,-2.602003,-0.157823,-2.222112
26.400000,4.396540,5.128780,-0.146551,-2.612066,-0.158470,-2.229264
26.500000,4.413190,5.147240,-0.147106,-2.621468,-0.159120,-2.235833
26.600000,4.429890,5.173030,-0.147663,-2.634603,-0.159773,-2.245569
26.700000,4.446600,5.194730,-0.148220,-2.645654,-0.160427,-2.253515
26.800000,4.463230,5.216990,-0.148774,-2.656991,-0.161078,-2.261699
26.900000,4.479870,5.235080,-0.149329,-2.666204,-0.161730,-2.268063
27.000000,4.496550,5.262650,-0.149885,-2.680246,-0.162384,-2.278517
27.100000,4.513240,5.284150,-0.150441,-2.691195,-0.163038,-2.286328
27.200000,4.529900,5.306600,-0.150997,-2.702629,-0.163692,-2.294541
27.300000,4.546570,5.326460,-0.151552,-2.712744,-0.164347,-2.301621
27.400000,4.563270,5.350420,-0.152109,-2.724947,-0.165003,-2.310458
27.500000,4.579950,5.366430,-0.152665,-2.733100,-0.165659,-2.315852
27.600000,4.596600,5.396260,-0.153220,-2.748293,-0.166314,-2.327199
27.700000,4.613260,5.407610,-0.153775,-2.754073,-0.166970,-2.330565
27.800000,4.629940,5.438700,-0.154331,-2.769907,-0.167628,-2.342424
27.900000,4.646620,5.462380,-0.154887,-2.781967,-0.168285,-2.351076
28.000000,4.663300,5.486000,-0.155443,-2.793997,-0.168943,-2.359689
28.100000,4.679930,5.502910,-0.155998,-2.802609,-0.169600,-2.365409
28.200000,4.696560,5.527630,-0.156552,-2.815199,-0.170257,-2.374474
28.300000,4.713220,5.550640,-0.157107,-2.826918,-0.170916,-2.382788
28.400000,4.729940,5.569120,-0.157665,-2.836330,-0.171577,-2.389141
28.500000,4.746540,5.588290,-0.158218,-2.846093,-0.172234,-2.395790
28.600000,4.763170,5.613240,-0.158772,-2.858800,-0.172893,-2.404901
28.700000,4.779890,5.639870,-0.159330,-2.872362,-0.173556,-2.414710
28.800000,4.796600,5.662750,-0.159887,-2.884015,-0.174218,-2.422899
28.900000,4.813290,5.687360,-0.160443,-2.896549,-0.174881,-2.431818
29.000000,4.829910,5.700820,-0.160997,-2.903404,-0.175541,-2.435964
29.100000,4.846600,5.730110,-0.161553,-2.918321,-0.176204,-2.446857
29.200000,4.863280,5.747050,-0.162109,-2.926949,-0.176868,-2.452463
29.300000,4.879970,5.770220,-0.162666,-2.938749,-0.177532,-2.460715
29.400000,4.896630,5.794260,-0.163221,-2.950992,-0.178195,-2.469328
29.500000,4.913260,5.816720,-0.163775,-2.962431,-0.178858,-2.477258
29.600000,4.929950,5.841000,-0.164332,-2.974797,-0.179523,-2.485944
29.700000,4.946660,5.859310,-0.164889,-2.984122,-0.180190,-2.492074
29.800000,4.963270,5.883870,-0.165442,-2.996630,-0.180853,-2.500861
29.900000,4.979880,5.911370,-0.165996,-3.010636,-0.181517,-2.510882
30.000000,4.996560,5.936500,-0.166552,-3.023435,-0.182184,-2.519876
30.100000,5.013200,5.956970,-0.167107,-3.033860,-0.182850,-2.526882
30.200000,5.029920,5.976710,-0.167664,-3.043913,-0.183519,-2.533559
30.300000,5.046540,5.996620,-0.168218,-3.054053,-0.184185,-2.540307
30.400000,5.063240,6.023050,-0.168775,-3.067514,-0.184854,-2.549795
30.500000,5.079900,6.042470,-0.169330,-3.077405,-0.185523,-2.556308
30.600000,5.096630,6.070540,-0.169888,-3.091701,-0.186194,-2.566459
30.700000,5.113290,6.095090,-0.170443,-3.104204,-0.186863,-2.575114
30.800000,5.129900,6.117650,-0.170997,-3.115694,-0.187531,-2.582920
30.900000,5.146630,6.139590,-0.171554,-3.126868,-0.188204,-2.590440
31.000000,5.163370,6.163190,-0.172112,-3.138887,-0.188878,-2.598646
31.100000,5.179970,6.176880,-0.172666,-3.145859,-0.189546,-2.602677
31.200000,5.196570,6.207870,-0.173219,-3.161642,-0.190215,-2.613986
31.300000,5.213240,6.226700,-0.173775,-3.171232,-0.190888,-2.620152
31.400000,5.229900,6.251510,-0.174330,-3.183868,-0.191560,-2.628824
31.500000,5.246560,6.274360,-0.174885,-3.195505,-0.192233,-2.636658
31.600000,5.263230,6.301510,-0.175441,-3.209333,-0.192907,-2.646284
31.700000,5.279900,6.320440,-0.175997,-3.218974,-0.193581,-2.652445
31.800000,5.296550,6.347310,-0.176552,-3.232658,-0.194254,-2.661927
31.900000,5.313230,6.367470,-0.177108,-3.242926,-0.194930,-2.668579
32.000000,5.329930,6.393230,-0.177664,-3.256045,-0.195607,-2.677562
32.100000,5.346530,6.405990,-0.178218,-3.262544,-0.196280,-2.681101
32.200000,5.363230,6.442270,-0.178774,-3.281021,-0.196957,-2.694459
32.300000,5.379920,6.460690,-0.179331,-3.290402,-0.197635,-2.700332
32.400000,5.396620,6.476210,-0.179887,-3.298307,-0.198314,-2.704983
32.500000,5.413190,6.506480,-0.180440,-3.313723,-0.198987,-2.715796
32.600000,5.429900,6.524060,-0.180997,-3.322676,-0.199667,-2.721283
32.700000,5.446570,6.553170,-0.181552,-3.337502,-0.200346,-2.731571
32.800000,5.463250,6.576930,-0.182108,-3.349603,-0.201025,-2.739612
32.900000,5.479900,6.594030,-0.182663,-3.358312,-0.201704,-2.744871
33.000000,5.496560,6.622550,-0.183219,-3.372837,-0.202384,-2.754870
33.100000,5.513250,6.643520,-0.183775,-3.383517,-0.203065,-2.761711
33.200000,5.529940,6.667400,-0.184331,-3.395679,-0.203747,-2.769749
33.300000,5.546620,6.695530,-0.184887,-3.410005,-0.204429,-2.779539
33.400000,5.563180,6.714300,-0.185439,-3.419565,-0.205106,-2.785443
33.500000,5.579870,6.739460,-0.185996,-3.432379,-0.205790,-2.793971
33.600000,5.596570,6.767650,-0.186552,-3.446736,-0.206474,-2.803739
33.700000,5.613240,6.786230,-0.187108,-3.456199,-0.207157,-2.809516
33.800000,5.629870,6.808130,-0.187662,-3.467352,-0.207839,-2.816661
33.900000,5.646560,6.830620,-0.188219,-3.478806,-0.208524,-2.824030
34.000000,5.663250,6.857360,-0.188775,-3.492425,-0.209210,-2.833142
34.100000,5.679890,6.873650,-0.189330,-3.500721,-0.209894,-2.837931
34.200000,5.696540,6.904070,-0.189885,-3.516214,-0.210579,-2.848539
34.300000,5.713230,6.921540,-0.190441,-3.525111,-0.211266,-2.853786
34.400000,5.729930,6.949050,-0.190998,-3.539122,-0.211953,-2.863158
34.500000,5.746640,6.969530,-0.191555,-3.549552,-0.212642,-2.869619
34.600000,5.763280,6.995800,-0.192109,-3.562932,-0.213329,-2.878459
34.700000,5.779910,7.015710,-0.192664,-3.573072,-0.214015,-2.884671
34.800000,5.796580,7.044310,-0.193219,-3.587638,-0.214703,-2.894437
34.900000,5.813300,7.070300,-0.193777,-3.600874,-0.215394,-2.903109
35.000000,5.829960,7.088890,-0.194332,-3.610342,-0.216084,-2.908737
35.100000,5.846550,7.114180,-0.194885,-3.623222,-0.216770,-2.917110
35.200000,5.863190,7.136450,-0.195440,-3.634564,-0.217459,-2.924226
35.300000,5.879940,7.159110,-0.195998,-3.646105,-0.218154,-2.931476
35.400000,5.896600,7.182180,-0.196553,-3.657854,-0.218844,-2.938891
35.500000,5.913220,7.205080,-0.197107,-3.669517,-0.219534,-2.946228
35.600000,5.929910,7.236600,-0.197664,-3.685570,-0.220227,-2.957067
35.700000,5.946560,7.257440,-0.198219,-3.696184,-0.220919,-2.963531
35.800000,5.963250,7.278730,-0.198775,-3.707027,-0.221613,-2.970163
35.900000,5.979980,7.301050,-0.199333,-3.718394,-0.222310,-2.977197
36.000000,5.996600,7.325250,-0.199887,-3.730719,-0.223002,-2.984998
36.100000,6.013240,7.349340,-0.200441,-3.742988,-0.223695,-2.992739
36.200000,6.029970,7.378480,-0.200999,-3.757829,-0.224393,-3.002509
36.300000,6.046640,7.402360,-0.201555,-3.769991,-0.225089,-3.010132
36.400000,6.063310,7.421260,-0.202110,-3.779617,-0.225785,-3.015717
36.500000,6.079950,7.448460,-0.202665,-3.793470,-0.226480,-3.024666
36.600000,6.096600,7.470370,-0.203220,-3.804628,-0.227177,-3.031452
36.700000,6.113260,7.498130,-0.203775,-3.818766,-0.227874,-3.040596
36.800000,6.129910,7.525830,-0.204330,-3.832874,-0.228571,-3.049701
36.900000,6.146550,7.547860,-0.204885,-3.844094,-0.229269,-3.056496
37.000000,6.163270,7.570250,-0.205442,-3.855497,-0.229970,-3.063414
37.100000,6.179950,7.596220,-0.205998,-3.868723,-0.230670,-3.071773
37.200000,6.196560,7.626280,-0.206552,-3.884033,-0.231367,-3.081778
37.300000,6.213240,7.641240,-0.207108,-3.891652,-0.232068,-3.085659
37.400000,6.229930,7.673860,-0.207664,-3.908265,-0.232770,-3.096658
37.500000,6.246600,7.689220,-0.208220,-3.916088,-0.233472,-3.100680
37.600000,6.263280,7.713020,-0.208776,-3.928209,-0.234174,-3.108093
37.700000,6.279900,7.743260,-0.209330,-3.943610,-0.234875,-3.118094
37.800000,6.296520,7.771100,-0.209884,-3.957789,-0.235576,-3.127112
37.900000,6.313260,7.788770,-0.210442,-3.966788,-0.236282,-3.132009
38.000000,6.329980,7.821960,-0.210999,-3.983692,-0.236988,-3.143135
38.100000,6.346610,7.838500,-0.211554,-3.992115,-0.237691,-3.147569
38.200000,6.363240,7.863030,-0.212108,-4.004608,-0.238394,-3.155199
38.300000,6.379860,7.893160,-0.212662,-4.019953,-0.239098,-3.165062
38.400000,6.396590,7.911490,-0.213220,-4.029289,-0.239806,-3.170165
38.500000,6.413250,7.936840,-0.213775,-4.042199,-0.240512,-3.178078
38.600000,6.429900,7.964290,-0.214330,-4.056180,-0.241218,-3.186819
38.700000,6.446520,7.987300,-0.214884,-4.067898,-0.241924,-3.193772
38.800000,6.463200,8.016340,-0.215440,-4.082688,-0.242632,-3.203114
38.900000,6.479930,8.034860,-0.215998,-4.092121,-0.243343,-3.208232
39.000000,6.496540,8.062580,-0.216551,-4.106238,-0.244050,-3.217027
39.100000,6.513220,8.085450,-0.217107,-4.117886,-0.244760,-3.223863
39.200000,6.529910,8.114080,-0.217664,-4.132467,-0.245471,-3.232979
39.300000,6.546630,8.134990,-0.218221,-4.143116,-0.246183,-3.239001
39.400000,6.563270,8.161310,-0.218776,-4.156521,-0.246893,-3.247175
39.500000,6.579940,8.182900,-0.219331,-4.167517,-0.247604,-3.253450
39.600000,6.596640,8.212660,-0.219888,-4.182673,-0.248318,-3.262954
39.700000,6.613340,8.240920,-0.220445,-4.197066,-0.249032,-3.271845
39.800000,6.629980,8.265210,-0.220999,-4.209437,-0.249743,-3.279154
39.900000,6.646600,8.284040,-0.221553,-4.219027,-0.250455,-3.284287
40.000000,6.663260,8.311680,-0.222109,-4.233104,-0.251168,-3.292895
40.100000,6.679950,8.335120,-0.222665,-4.245042,-0.251884,-3.299820
40.200000,6.696650,8.362090,-0.223222,-4.258777,-0.252600,-3.308126
40.300000,6.713230,8.386780,-0.223774,-4.271352,-0.253312,-3.315533
40.400000,6.729850,8.412010,-0.224328,-4.284202,-0.254026,-3.323134
40.500000,6.746540,8.437650,-0.224885,-4.297260,-0.254743,-3.330872
40.600000,6.763290,8.461580,-0.225443,-4.309447,-0.255464,-3.337913
40.700000,6.779930,8.488820,-0.225998,-4.323321,-0.256180,-3.346260
40.800000,6.796570,8.506660,-0.226552,-4.332406,-0.256897,-3.350890
40.900000,6.813270,8.533510,-0.227109,-4.346081,-0.257617,-3.359047
41.000000,6.829980,8.557050,-0.227666,-4.358070,-0.258338,-3.365885
41.100000,6.846620,8.580620,-0.228221,-4.370074,-0.259057,-3.372733
41.200000,6.863230,8.608380,-0.228774,-4.384212,-0.259774,-3.381217
41.300000,6.879920,8.633220,-0.229331,-4.396863,-0.260496,-3.388527
41.400000,6.896590,8.661390,-0.229886,-4.411210,-0.261217,-3.397133
41.500000,6.913320,8.679630,-0.230444,-4.420499,-0.261942,-3.401822
41.600000,6.929910,8.712160,-0.230997,-4.437067,-0.262660,-3.412118
41.700000,6.946570,8.727250,-0.231552,-4.444752,-0.263383,-3.415559
41.800000,6.963260,8.756980,-0.232109,-4.459893,-0.264107,-3.424713
41.900000,6.979950,8.784560,-0.232665,-4.473940,-0.264832,-3.433010
42.000000,6.996590,8.810420,-0.233220,-4.487110,-0.265555,-3.440628
42.100000,7.013190,8.838820,-0.233773,-4.501574,-0.266277,-3.449228
42.200000,7.029900,8.863000,-0.234330,-4.513889,-0.267004,-3.456149
42.300000,7.046560,8.891780,-0.234885,-4.528546,-0.267730,-3.464857
42.400000,7.063220,8.913270,-0.235441,-4.539491,-0.268456,-3.470710
42.500000,7.079860,8.937770,-0.235995,-4.551969,-0.269181,-3.477725
42.600000,7.096550,8.966970,-0.236552,-4.566840,-0.269910,-3.486547
42.700000,7.113210,8.991610,-0.237107,-4.579389,-0.270637,-3.493584
42.800000,7.129950,9.013410,-0.237665,-4.590492,-0.271369,-3.499493
42.900000,7.146610,9.048830,-0.238220,-4.608531,-0.272098,-3.510685
43.000000,7.163220,9.061090,-0.238774,-4.614775,-0.272825,-3.512887
43.100000,7.179910,9.095710,-0.239330,-4.632407,-0.273556,-3.523732
43.200000,7.196600,9.127780,-0.239887,-4.648740,-0.274288,-3.533569
43.300000,7.213280,9.150710,-0.240443,-4.660418,-0.275019,-3.539855
43.400000,7.229870,9.178230,-0.240996,-4.674434,-0.275748,-3.547916
43.500000,7.246560,9.195590,-0.241552,-4.683276,-0.276481,-3.552021
43.600000,7.263200,9.223300,-0.242107,-4.697388,-0.277213,-3.560119
43.700000,7.279900,9.252500,-0.242663,-4.712260,-0.277947,-3.568767
43.800000,7.296510,9.276210,-0.243217,-4.724335,-0.278679,-3.575296
43.900000,7.313210,9.308850,-0.243774,-4.740958,-0.279415,-3.585238
44.000000,7.329900,9.336800,-0.244330,-4.755193,-0.280151,-3.593357
44.100000,7.346580,9.359790,-0.244886,-4.766902,-0.280887,-3.599554
44.200000,7.363280,9.386060,-0.245443,-4.780281,-0.281624,-3.606996
44.300000,7.379910,9.414570,-0.245997,-4.794801,-0.282359,-3.615294
44.400000,7.396610,9.446780,-0.246554,-4.811206,-0.283097,-3.624985
44.500000,7.413260,9.467840,-0.247109,-4.821931,-0.283834,-3.630390
44.600000,7.429990,9.494000,-0.247666,-4.835254,-0.284575,-3.637725
44.700000,7.446500,9.520050,-0.248217,-4.848522,-0.285307,-3.645038
44.800000,7.463210,9.551990,-0.248774,-4.864789,-0.286048,-3.654557
44.900000,7.479930,9.573720,-0.249331,-4.875856,-0.286790,-3.660154
45.000000,7.496600,9.602890,-0.249887,-4.890712,-0.287531,-3.668588
45.100000,7.513280,9.626680,-0.250443,-4.902828,-0.288272,-3.674951
45.200000,7.529880,9.655960,-0.250996,-4.917740,-0.289011,-3.683407
45.300000,7.546540,9.679950,-0.251551,-4.929958,-0.289753,-3.689821
45.400000,7.563250,9.714210,-0.252108,-4.947407,-0.290497,-3.700124
45.500000,7.579950,9.735740,-0.252665,-4.958372,-0.291242,-3.705565
45.600000,7.596540,9.762880,-0.253218,-4.972194,-0.291982,-3.713145
45.700000,7.613210,9.792670,-0.253774,-4.987366,-0.292726,-3.721704
45.800000,7.629870,9.824260,-0.254329,-5.003455,-0.293471,-3.730931
45.900000,7.646550,9.850700,-0.254885,-5.016920,-0.294217,-3.738183
46.000000,7.663190,9.885190,-0.255440,-5.034486,-0.294961,-3.748479
46.100000,7.679920,9.899060,-0.255997,-5.041550,-0.295711,-3.750927
46.200000,7.696610,9.928810,-0.256554,-5.056701,-0.296459,-3.759386
46.300000,7.713300,9.956430,-0.257110,-5.070768,-0.297207,-3.767023
46.400000,7.729950,9.990640,-0.257665,-5.088191,-0.297955,-3.777142
46.500000,7.746560,10.016450,-0.258219,-5.101336,-0.298701,-3.784076
46.600000,7.763280,10.040310,-0.258776,-5.113488,-0.299452,-3.790240
46.700000,7.780000,10.073850,-0.259333,-5.130570,-0.300205,-3.800042
46.800000,7.796620,10.098460,-0.259887,-5.143103,-0.300953,-3.806476
46.900000,7.813220,10.130730,-0.260441,-5.159538,-0.301701,-3.815785
47.000000,7.829880,10.155380,-0.260996,-5.172093,-0.302452,-3.822197
47.100000,7.846640,10.181820,-0.261555,-5.185558,-0.303208,-3.829251
47.200000,7.863300,10.217370,-0.262110,-5.203664,-0.303961,-3.839731
47.300000,7.879890,10.237400,-0.262663,-5.213865,-0.304710,-3.844376
47.400000,7.896500,10.267460,-0.263217,-5.229174,-0.305461,-3.852769
47.500000,7.913240,10.300160,-0.263775,-5.245828,-0.306219,-3.862112
47.600000,7.929930,10.328250,-0.264331,-5.260135,-0.306975,-3.869718
47.700000,7.946580,10.352370,-0.264886,-5.272419,-0.307730,-3.875829
47.800000,7.963260,10.374610,-0.265442,-5.283745,-0.308486,-3.881218
47.900000,7.979900,10.408860,-0.265997,-5.301189,-0.309242,-3.891090
48.000000,7.996600,10.441460,-0.266553,-5.317792,-0.310000,-3.900317
48.100000,8.013290,10.466050,-0.267110,-5.330315,-0.310759,-3.906537
48.200000,8.029900,10.491830,-0.267663,-5.343445,-0.311515,-3.913201
48.300000,8.046580,10.520030,-0.268219,-5.357807,-0.312274,-3.920740
48.400000,8.063310,10.545030,-0.268777,-5.370540,-0.313037,-3.927062
48.500000,8.079940,10.575620,-0.269331,-5.386119,-0.313795,-3.935468
48.600000,8.096570,10.607450,-0.269886,-5.402330,-0.314554,-3.944319
48.700000,8.113250,10.644050,-0.270442,-5.420970,-0.315316,-3.954914
48.800000,8.129930,10.667380,-0.270998,-5.432852,-0.316078,-3.960562
48.900000,8.146590,10.687930,-0.271553,-5.443318,-0.316840,-3.965169
49.000000,8.163190,10.713700,-0.272106,-5.456443,-0.317600,-3.971710
49.100000,8.179860,10.751450,-0.272662,-5.475669,-0.318364,-3.982662
49.200000,8.196600,10.773970,-0.273220,-5.487138,-0.319131,-3.987942
49.300000,8.213270,10.808440,-0.273776,-5.504693,-0.319896,-3.997642
49.400000,8.229940,10.837610,-0.274331,-5.519549,-0.320662,-4.005364
49.500000,8.246590,10.864460,-0.274886,-5.533224,-0.321427,-4.012216
49.600000,8.263240,10.892810,-0.275441,-5.547663,-0.322193,-4.019607
49.700000,8.279930,10.922220,-0.275998,-5.562641,-0.322961,-4.027365
49.800000,8.296620,10.955800,-0.276554,-5.579743,-0.323729,-4.036643
49.900000,8.313250,10.986080,-0.277108,-5.595165,-0.324496,-4.044698
50.000000,8.329890,11.015120,-0.277663,-5.609955,-0.325263,-4.052278
50.100000,8.346590,11.039560,-0.278220,-5.622402,-0.326034,-4.058139
50.200000,8.363280,11.078390,-0.278776,-5.642178,-0.326806,-4.069274
50.300000,8.379960,11.103170,-0.279332,-5.654798,-0.327577,-4.075232
50.400000,8.396580,11.130370,-0.279886,-5.668651,-0.328346,-4.082075
50.500000,8.413260,11.164780,-0.280442,-5.686176,-0.329118,-4.091533
50.600000,8.429930,11.196630,-0.280998,-5.702397,-0.329891,-4.100037
50.700000,8.446620,11.219670,-0.281554,-5.714131,-0.330665,-4.105295
50.800000,8.463270,11.256050,-0.282109,-5.732659,-0.331438,-4.115424
50.900000,8.479900,11.290000,-0.282663,-5.749950,-0.332210,-4.124650
51.000000,8.496590,11.307150,-0.283220,-5.758684,-0.332986,-4.127712
51.100000,8.513300,11.343190,-0.283777,-5.777039,-0.333763,-4.137650
51.200000,8.529910,11.375830,-0.284330,-5.793663,-0.334537,-4.146349
51.300000,8.546580,11.396770,-0.284886,-5.804327,-0.335313,-4.150756
51.400000,8.563290,11.433640,-0.285443,-5.823105,-0.336093,-4.160940
51.500000,8.579970,11.459990,-0.285999,-5.836525,-0.336871,-4.167285
51.600000,8.596570,11.497620,-0.286552,-5.855690,-0.337646,-4.177728
51.700000,8.613210,11.530710,-0.287107,-5.872542,-0.338424,-4.186494
51.800000,8.629890,11.556020,-0.287663,-5.885433,-0.339204,-4.192411
51.900000,8.646590,11.589280,-0.288220,-5.902372,-0.339986,-4.201192
52.000000,8.663290,11.622700,-0.288776,-5.919393,-0.340768,-4.210012
52.100000,8.679890,11.662460,-0.289330,-5.939642,-0.341547,-4.221127
52.200000,8.696530,11.687770,-0.289884,-5.952532,-0.342327,-4.226987
52.300000,8.713190,11.719850,-0.290440,-5.968871,-0.343110,-4.235274
52.400000,8.729940,11.753520,-0.290998,-5.986019,-0.343897,-4.244099
52.500000,8.746550,11.782180,-0.291552,-6.000615,-0.344678,-4.251126
52.600000,8.763220,11.808210,-0.292107,-6.013872,-0.345463,-4.257176
52.700000,8.779900,11.852330,-0.292663,-6.036342,-0.346249,-4.269726
52.800000,8.796580,11.877730,-0.293219,-6.049278,-0.347035,-4.275513
52.900000,8.813190,11.907060,-0.293773,-6.064216,-0.347819,-4.282713
53.000000,8.829860,11.938890,-0.294329,-6.080427,-0.348606,-4.290783
53.100000,8.846540,11.974990,-0.294885,-6.098812,-0.349394,-4.300366
53.200000,8.863220,12.002630,-0.295441,-6.112889,-0.350183,-4.306893
53.300000,8.879920,12.036340,-0.295997,-6.130058,-0.350973,-4.315577
53.400000,8.896540,12.065100,-0.296551,-6.144705,-0.351760,-4.322485
53.500000,8.913240,12.094990,-0.297108,-6.159928,-0.352552,-4.329764
53.600000,8.929940,12.125200,-0.297665,-6.175314,-0.353344,-4.337141
53.700000,8.946660,12.162430,-0.298222,-6.194275,-0.354138,-4.347006
53.800000,8.963270,12.191930,-0.298776,-6.209299,-0.354927,-4.354112
53.900000,8.979890,12.228530,-0.299330,-6.227939,-0.355718,-4.363732
54.000000,8.996570,12.261050,-0.299886,-6.244501,-0.356512,-4.371865
54.100000,9.013300,12.292880,-0.300443,-6.260712,-0.357308,-4.379723
54.200000,9.029920,12.321700,-0.300997,-6.275390,-0.358101,-4.386515
54.300000,9.046530,12.361220,-0.301551,-6.295518,-0.358893,-4.397098
54.400000,9.063200,12.391390,-0.302107,-6.310883,-0.359689,-4.404323
54.500000,9.079890,12.420020,-0.302663,-6.325464,-0.360486,-4.410980
54.600000,9.096610,12.455900,-0.303220,-6.343738,-0.361286,-4.420187
54.700000,9.113240,12.487940,-0.303775,-6.360056,-0.362082,-4.428032
54.800000,9.129920,12.521640,-0.304331,-6.377219,-0.362881,-4.436436
54.900000,9.146540,12.547340,-0.304885,-6.390308,-0.363677,-4.442001
55.000000,9.163320,12.584940,-0.305444,-6.409457,-0.364482,-4.451727
55.100000,9.179900,12.620600,-0.305997,-6.427619,-0.365279,-4.460789
55.200000,9.196540,12.654370,-0.306551,-6.444818,-0.366078,-4.469150
55.300000,9.213260,12.679080,-0.307109,-6.457402,-0.366882,-4.474278
55.400000,9.229940,12.725800,-0.307665,-6.481197,-0.367685,-4.487161
55.500000,9.246630,12.752880,-0.308221,-6.494988,-0.368489,-4.493097
55.600000,9.263270,12.785660,-0.308776,-6.511683,-0.369291,-4.501034
55.700000,9.279950,12.823890,-0.309332,-6.531154,-0.370096,-4.510861
55.800000,9.296630,12.861700,-0.309888,-6.550410,-0.370901,-4.520519
55.900000,9.313260,12.894820,-0.310442,-6.567278,-0.371704,-4.528519
56.000000,9.329890,12.929460,-0.310996,-6.584920,-0.372509,-4.537034
56.100000,9.346530,12.961530,-0.311551,-6.601253,-0.373314,-4.544626
56.200000,9.363230,12.995920,-0.312108,-6.618768,-0.374123,-4.553000
56.300000,9.379930,13.033500,-0.312664,-6.637907,-0.374933,-4.562470
56.400000,9.396610,13.064330,-0.313220,-6.653609,-0.375742,-4.569563
56.500000,9.413210,13.101560,-0.313774,-6.672570,-0.376548,-4.578893
56.600000,9.429930,13.132650,-0.314331,-6.688404,-0.377360,-4.586031
56.700000,9.446630,13.168970,-0.314888,-6.706901,-0.378172,-4.594981
56.800000,9.463300,13.204380,-0.315443,-6.724936,-0.378984,-4.603599
56.900000,9.479920,13.242430,-0.315997,-6.744314,-0.379793,-4.613129
57.000000,9.496600,13.277420,-0.316553,-6.762134,-0.380607,-4.621558
57.100000,9.513270,13.306620,-0.317109,-6.777006,-0.381420,-4.627956
57.200000,9.529940,13.345310,-0.317665,-6.796711,-0.382234,-4.637636
57.300000,9.546620,13.378040,-0.318221,-6.813380,-0.383049,-4.645222
57.400000,9.563250,13.417800,-0.318775,-6.833629,-0.383863,-4.655239
57.500000,9.579900,13.456290,-0.319330,-6.853232,-0.384678,-4.664790
57.600000,9.596580,13.488520,-0.319886,-6.869647,-0.385495,-4.672143
57.700000,9.613270,13.527090,-0.320442,-6.889290,-0.386313,-4.681670
57.800000,9.629910,13.565610,-0.320997,-6.908908,-0.387130,-4.691170
57.900000,9.646610,13.595060,-0.321554,-6.923907,-0.387950,-4.697499
58.000000,9.663310,13.635620,-0.322110,-6.944564,-0.388771,-4.707648
58.100000,9.679930,13.671520,-0.322664,-6.962848,-0.389588,-4.716185
58.200000,9.696530,13.713310,-0.323218,-6.984131,-0.390406,-4.726737
58.300000,9.713260,13.743160,-0.323775,-6.999334,-0.391230,-4.733122
