Repository: abubakardawood/tissue-phantom-material-database

Title:
A Database of Silicone Phantom Materials for Modeling Human Tissue Mechanics Across Varying Stiffnesses

Description:
This dataset contains processed mechanical compression test data for soft silicone phantoms
fabricated using Ecoflex (Smooth-On) with varying base materials and thinner concentrations.
The dataset provides force–compression measurements together with derived engineering and
true stress–strain quantities, intended for mechanical characterization, constitutive model
fitting, and the design of tissue-equivalent phantoms.

All files in this dataset are processed outputs generated from raw experimental measurements.
The raw data files are not included in this archive.

File: data/EF10_50T/EF10_50T_B5.csv (part 1 of 2)
EF10_50T_B_sample_5
Compression test;
Cylinder Diameter: 50mm;
Cylinder Height: 30mm;
Speed (mm/min): 10;
Machine: INSTRON 5900;
Load cell: 1kN;
Time (s),Compression (mm),Load (N),Engineering Strain [-],Engineering Stress (kPa),True Strain [-],True Stress (kPa)
0.000000,0.000000,0.004130,-0.000000,-0.002103,0.000000,-0.002103
0.100000,0.006810,0.017760,-0.000227,-0.009045,-0.000227,-0.009043
0.200000,0.027810,0.043040,-0.000927,-0.021920,-0.000927,-0.021900
0.300000,0.046300,0.064180,-0.001543,-0.032687,-0.001545,-0.032636
0.400000,0.063240,0.076920,-0.002108,-0.039175,-0.002110,-0.039092
0.500000,0.080030,0.102260,-0.002668,-0.052081,-0.002671,-0.051942
0.600000,0.096690,0.119110,-0.003223,-0.060662,-0.003228,-0.060467
0.700000,0.113350,0.131930,-0.003778,-0.067191,-0.003785,-0.066938
0.800000,0.130030,0.157920,-0.004334,-0.080428,-0.004344,-0.080079
0.900000,0.146780,0.172180,-0.004893,-0.087691,-0.004905,-0.087262
1.000000,0.163380,0.198350,-0.005446,-0.101019,-0.005461,-0.100469
1.100000,0.179960,0.213070,-0.005999,-0.108516,-0.006017,-0.107865
1.200000,0.196680,0.230450,-0.006556,-0.117367,-0.006578,-0.116598
1.300000,0.213330,0.248250,-0.007111,-0.126433,-0.007136,-0.125534
1.400000,0.230020,0.257520,-0.007667,-0.131154,-0.007697,-0.130148
1.500000,0.246700,0.279210,-0.008223,-0.142200,-0.008257,-0.141031
1.600000,0.263290,0.301960,-0.008776,-0.153787,-0.008815,-0.152437
1.700000,0.279980,0.326880,-0.009333,-0.166479,-0.009376,-0.164925
1.800000,0.296670,0.337070,-0.009889,-0.171668,-0.009938,-0.169971
1.900000,0.313280,0.353900,-0.010443,-0.180240,-0.010498,-0.178358
2.000000,0.329900,0.377170,-0.010997,-0.192091,-0.011058,-0.189979
2.100000,0.346580,0.392630,-0.011553,-0.199965,-0.011620,-0.197655
2.200000,0.363290,0.408060,-0.012110,-0.207823,-0.012184,-0.205307
2.300000,0.379970,0.424920,-0.012666,-0.216410,-0.012747,-0.213669
2.400000,0.396570,0.438760,-0.013219,-0.223459,-0.013307,-0.220505
2.500000,0.413220,0.456000,-0.013774,-0.232239,-0.013870,-0.229040
2.600000,0.429910,0.475220,-0.014330,-0.242028,-0.014434,-0.238559
2.700000,0.446620,0.491520,-0.014887,-0.250329,-0.014999,-0.246602
2.800000,0.463280,0.509810,-0.015443,-0.259644,-0.015563,-0.255635
2.900000,0.479920,0.527910,-0.015997,-0.268862,-0.016127,-0.264561
3.000000,0.496570,0.549080,-0.016552,-0.279644,-0.016691,-0.275015
3.100000,0.513280,0.561740,-0.017109,-0.286092,-0.017257,-0.281197
3.200000,0.529970,0.578490,-0.017666,-0.294623,-0.017824,-0.289418
3.300000,0.546600,0.600030,-0.018220,-0.305593,-0.018388,-0.300025
3.400000,0.563240,0.621860,-0.018775,-0.316711,-0.018953,-0.310765
3.500000,0.579920,0.636920,-0.019331,-0.324381,-0.019520,-0.318110
3.600000,0.596610,0.645550,-0.019887,-0.328776,-0.020087,-0.322238
3.700000,0.613220,0.671030,-0.020441,-0.341753,-0.020652,-0.334767
3.800000,0.629870,0.684370,-0.020996,-0.348547,-0.021219,-0.341229
3.900000,0.646550,0.698880,-0.021552,-0.355937,-0.021787,-0.348266
4.000000,0.663220,0.721700,-0.022107,-0.367559,-0.022355,-0.359433
4.100000,0.679880,0.736630,-0.022663,-0.375163,-0.022923,-0.366660
4.200000,0.696550,0.751690,-0.023218,-0.382833,-0.023492,-0.373944
4.300000,0.713220,0.770170,-0.023774,-0.392244,-0.024061,-0.382919
4.400000,0.729950,0.791650,-0.024332,-0.403184,-0.024633,-0.393374
4.500000,0.746660,0.806850,-0.024889,-0.410925,-0.025204,-0.400698
4.600000,0.763230,0.827230,-0.025441,-0.421305,-0.025770,-0.410586
4.700000,0.779880,0.843410,-0.025996,-0.429545,-0.026340,-0.418379
4.800000,0.796550,0.861320,-0.026552,-0.438667,-0.026911,-0.427019
4.900000,0.813250,0.881120,-0.027108,-0.448751,-0.027483,-0.436586
5.000000,0.829910,0.896720,-0.027664,-0.456696,-0.028054,-0.444062
5.100000,0.846570,0.918850,-0.028219,-0.467966,-0.028625,-0.454761
5.200000,0.863220,0.937190,-0.028774,-0.477307,-0.029196,-0.463573
5.300000,0.879950,0.951760,-0.029332,-0.484727,-0.029770,-0.470510
5.400000,0.896580,0.966230,-0.029886,-0.492097,-0.030342,-0.477390
5.500000,0.913190,0.989820,-0.030440,-0.504111,-0.030913,-0.488766
5.600000,0.929910,1.005180,-0.030997,-0.511934,-0.031488,-0.496066
5.700000,0.946590,1.024010,-0.031553,-0.521524,-0.032062,-0.505068
5.800000,0.963260,1.046660,-0.032109,-0.533060,-0.032635,-0.515944
5.900000,0.979880,1.058940,-0.032663,-0.539314,-0.033208,-0.521698
6.000000,0.996550,1.076140,-0.033218,-0.548074,-0.033783,-0.529868
6.100000,1.013230,1.096200,-0.033774,-0.558290,-0.034358,-0.539434
6.200000,1.029960,1.109550,-0.034332,-0.565089,-0.034935,-0.545689
6.300000,1.046600,1.132890,-0.034887,-0.576976,-0.035510,-0.556847
6.400000,1.063250,1.152110,-0.035442,-0.586765,-0.036085,-0.565969
6.500000,1.079950,1.165170,-0.035998,-0.593416,-0.036662,-0.572054
6.600000,1.096640,1.184930,-0.036555,-0.603480,-0.037240,-0.581420
6.700000,1.113290,1.204540,-0.037110,-0.613467,-0.037816,-0.590702
6.800000,1.129890,1.220710,-0.037663,-0.621702,-0.038391,-0.598287
6.900000,1.146570,1.242950,-0.038219,-0.633029,-0.038969,-0.608835
7.000000,1.163270,1.262230,-0.038776,-0.642848,-0.039547,-0.617922
7.100000,1.179930,1.278300,-0.039331,-0.651033,-0.040125,-0.625427
7.200000,1.196550,1.291450,-0.039885,-0.657730,-0.040702,-0.631497
7.300000,1.213210,1.310510,-0.040440,-0.667437,-0.041281,-0.640446
7.400000,1.229930,1.332180,-0.040998,-0.678474,-0.041862,-0.650658
7.500000,1.246640,1.340080,-0.041555,-0.682497,-0.042443,-0.654136
7.600000,1.263310,1.364680,-0.042110,-0.695026,-0.043023,-0.665758
7.700000,1.279910,1.385330,-0.042664,-0.705543,-0.043601,-0.675442
7.800000,1.296600,1.399530,-0.043220,-0.712775,-0.044182,-0.681969
7.900000,1.313280,1.418940,-0.043776,-0.722660,-0.044763,-0.691025
8.000000,1.329960,1.438210,-0.044332,-0.732474,-0.045345,-0.700002
8.100000,1.346550,1.456670,-0.044885,-0.741876,-0.045924,-0.708577
8.200000,1.363220,1.476800,-0.045441,-0.752128,-0.046505,-0.717951
8.300000,1.379860,1.499400,-0.045995,-0.763638,-0.047087,-0.728514
8.400000,1.396550,1.510300,-0.046552,-0.769189,-0.047670,-0.733382
8.500000,1.413210,1.527030,-0.047107,-0.777710,-0.048253,-0.741074
8.600000,1.429860,1.547330,-0.047662,-0.788049,-0.048835,-0.750489
8.700000,1.446630,1.560630,-0.048221,-0.794822,-0.049422,-0.756495
8.800000,1.463260,1.583250,-0.048775,-0.806343,-0.050005,-0.767013
8.900000,1.479940,1.598650,-0.049331,-0.814186,-0.050590,-0.774021
9.000000,1.496510,1.622440,-0.049884,-0.826302,-0.051171,-0.785083
9.100000,1.513210,1.636520,-0.050440,-0.833473,-0.051757,-0.791432
9.200000,1.529920,1.653460,-0.050997,-0.842100,-0.052344,-0.799155
9.300000,1.546580,1.677920,-0.051553,-0.854558,-0.052929,-0.810503
9.400000,1.563160,1.692750,-0.052105,-0.862110,-0.053512,-0.817190
9.500000,1.579860,1.716960,-0.052662,-0.874441,-0.054099,-0.828391
9.600000,1.596550,1.730190,-0.053218,-0.881179,-0.054687,-0.834284
9.700000,1.613270,1.751010,-0.053776,-0.891782,-0.055276,-0.843826
9.800000,1.629930,1.764840,-0.054331,-0.898826,-0.055863,-0.849992
9.900000,1.646580,1.783090,-0.054886,-0.908120,-0.056450,-0.858277
10.000000,1.663230,1.801690,-0.055441,-0.917593,-0.057037,-0.866721
10.100000,1.679950,1.824310,-0.055998,-0.929113,-0.057627,-0.877085
10.200000,1.696660,1.842080,-0.056555,-0.938164,-0.058218,-0.885105
10.300000,1.713220,1.856100,-0.057107,-0.945304,-0.058803,-0.891320
10.400000,1.729860,1.881230,-0.057662,-0.958103,-0.059391,-0.902856
10.500000,1.746590,1.901290,-0.058220,-0.968319,-0.059983,-0.911944
10.600000,1.763230,1.915050,-0.058774,-0.975327,-0.060572,-0.918003
10.700000,1.779870,1.936570,-0.059329,-0.986287,-0.061162,-0.927772
10.800000,1.796560,1.953760,-0.059885,-0.995042,-0.061753,-0.935453
10.900000,1.813250,1.973220,-0.060442,-1.004953,-0.062345,-0.944212
11.000000,1.829920,1.996810,-0.060997,-1.016967,-0.062937,-0.954935
11.100000,1.846580,2.012930,-0.061553,-1.025177,-0.063529,-0.962074
11.200000,1.863240,2.029300,-0.062108,-1.033514,-0.064120,-0.969325
11.300000,1.879920,2.045060,-0.062664,-1.041541,-0.064713,-0.976273
11.400000,1.896600,2.065500,-0.063220,-1.051951,-0.065307,-0.985446
11.500000,1.913270,2.089980,-0.063776,-1.064418,-0.065900,-0.996534
11.600000,1.929900,2.103710,-0.064330,-1.071411,-0.066492,-1.002487
11.700000,1.946550,2.121060,-0.064885,-1.080247,-0.067086,-1.010155
11.800000,1.963260,2.143740,-0.065442,-1.091798,-0.067682,-1.020348
11.900000,1.979920,2.161250,-0.065997,-1.100716,-0.068276,-1.028071
12.000000,1.996540,2.177670,-0.066551,-1.109078,-0.068869,-1.035268
12.100000,2.013200,2.199420,-0.067107,-1.120155,-0.069464,-1.044986
12.200000,2.029940,2.215010,-0.067665,-1.128095,-0.070063,-1.051763
12.300000,2.046590,2.239260,-0.068220,-1.140446,-0.070658,-1.062645
12.400000,2.063270,2.257740,-0.068776,-1.149858,-0.071255,-1.070775
12.500000,2.079920,2.275440,-0.069331,-1.158872,-0.071851,-1.078527
12.600000,2.096540,2.297210,-0.069885,-1.169959,-0.072447,-1.088197
12.700000,2.113240,2.312560,-0.070441,-1.177777,-0.073045,-1.094813
12.800000,2.129960,2.332790,-0.070999,-1.188080,-0.073645,-1.103728
12.900000,2.146560,2.351670,-0.071552,-1.197696,-0.074241,-1.111998
13.000000,2.163180,2.371190,-0.072106,-1.207637,-0.074838,-1.120559
13.100000,2.179910,2.397400,-0.072664,-1.220986,-0.075439,-1.132264
13.200000,2.196600,2.407200,-0.073220,-1.225977,-0.076039,-1.136211
13.300000,2.213230,2.427550,-0.073774,-1.236341,-0.076637,-1.145131
13.400000,2.229900,2.444240,-0.074330,-1.244841,-0.077237,-1.152312
13.500000,2.246610,2.463150,-0.074887,-1.254472,-0.077839,-1.160528
13.600000,2.263290,2.485590,-0.075443,-1.265901,-0.078441,-1.170397
13.700000,2.279910,2.505840,-0.075997,-1.276214,-0.079040,-1.179225
13.800000,2.296590,2.526660,-0.076553,-1.286817,-0.079642,-1.188308
13.900000,2.313270,2.542700,-0.077109,-1.294986,-0.080244,-1.195131
14.000000,2.329960,2.561930,-0.077665,-1.304780,-0.080847,-1.203444
14.100000,2.346640,2.575960,-0.078221,-1.311926,-0.081450,-1.209305
14.200000,2.363270,2.603470,-0.078776,-1.325936,-0.082052,-1.221485
14.300000,2.379930,2.618990,-0.079331,-1.333841,-0.082655,-1.228026
14.400000,2.396650,2.640590,-0.079888,-1.344841,-0.083260,-1.237404
14.500000,2.413320,2.658850,-0.080444,-1.354141,-0.083864,-1.245209
14.600000,2.429940,2.674060,-0.080998,-1.361888,-0.084467,-1.251577
14.700000,2.446590,2.703670,-0.081553,-1.376968,-0.085071,-1.264672
14.800000,2.463280,2.716220,-0.082109,-1.383359,-0.085677,-1.269773
14.900000,2.480000,2.738000,-0.082667,-1.394452,-0.086284,-1.279177
15.000000,2.496620,2.753820,-0.083221,-1.402509,-0.086888,-1.285791
15.100000,2.513220,2.778150,-0.083774,-1.414900,-0.087492,-1.296368
15.200000,2.529870,2.794940,-0.084329,-1.423451,-0.088098,-1.303413
15.300000,2.546560,2.815450,-0.084885,-1.433897,-0.088706,-1.312180
15.400000,2.563230,2.834520,-0.085441,-1.443609,-0.089313,-1.320266
15.500000,2.579900,2.854680,-0.085997,-1.453877,-0.089921,-1.328848
15.600000,2.596560,2.872560,-0.086552,-1.462983,-0.090529,-1.336359
15.700000,2.613240,2.897950,-0.087108,-1.475914,-0.091138,-1.347350
15.800000,2.629910,2.918340,-0.087664,-1.486298,-0.091747,-1.356004
15.900000,2.646550,2.933390,-0.088218,-1.493963,-0.092355,-1.362168
16.000000,2.663150,2.950600,-0.088772,-1.502728,-0.092962,-1.369329
16.100000,2.679890,2.973960,-0.089330,-1.514625,-0.093574,-1.379324
16.200000,2.696590,2.993400,-0.089886,-1.524526,-0.094186,-1.387492
16.300000,2.713230,3.012710,-0.090441,-1.534361,-0.094795,-1.395591
16.400000,2.729860,3.032000,-0.090995,-1.544185,-0.095405,-1.403671
16.500000,2.746560,3.046580,-0.091552,-1.551610,-0.096018,-1.409557
16.600000,2.763240,3.071570,-0.092108,-1.564338,-0.096630,-1.420250
16.700000,2.779890,3.093230,-0.092663,-1.575369,-0.097241,-1.429391
16.800000,2.796560,3.111970,-0.093219,-1.584913,-0.097854,-1.437170
16.900000,2.813210,3.130240,-0.093774,-1.594218,-0.098466,-1.444722
17.000000,2.829870,3.144180,-0.094329,-1.601318,-0.099079,-1.450267
17.100000,2.846610,3.166240,-0.094887,-1.612553,-0.099695,-1.459542
17.200000,2.863240,3.186490,-0.095441,-1.622866,-0.100308,-1.467978
17.300000,2.879880,3.211890,-0.095996,-1.635802,-0.100921,-1.478772
17.400000,2.896570,3.230730,-0.096552,-1.645397,-0.101537,-1.486530
17.500000,2.913260,3.248230,-0.097109,-1.654310,-0.102153,-1.493662
17.600000,2.929920,3.267250,-0.097664,-1.663997,-0.102768,-1.501484
17.700000,2.946560,3.289870,-0.098219,-1.675517,-0.103383,-1.510950
17.800000,2.963210,3.305490,-0.098774,-1.683472,-0.103999,-1.517190
17.900000,2.979910,3.325840,-0.099330,-1.693836,-0.104617,-1.525587
18.000000,2.996600,3.346400,-0.099887,-1.704308,-0.105235,-1.534070
18.100000,3.013230,3.365550,-0.100441,-1.714061,-0.105851,-1.541899
18.200000,3.029940,3.391240,-0.100998,-1.727144,-0.106470,-1.552706
18.300000,3.046560,3.407760,-0.101552,-1.735558,-0.107086,-1.559309
18.400000,3.063290,3.428310,-0.102110,-1.746024,-0.107707,-1.567738
18.500000,3.079940,3.447890,-0.102665,-1.755996,-0.108326,-1.575717
18.600000,3.096550,3.462950,-0.103218,-1.763666,-0.108943,-1.581623
18.700000,3.113240,3.485580,-0.103775,-1.775191,-0.109563,-1.590971
18.800000,3.129960,3.507820,-0.104332,-1.786518,-0.110185,-1.600127
18.900000,3.146660,3.526220,-0.104889,-1.795889,-0.110807,-1.607521
19.000000,3.163200,3.543310,-0.105440,-1.804593,-0.111423,-1.614317
19.100000,3.179960,3.559420,-0.105999,-1.812798,-0.112048,-1.620644
19.200000,3.196630,3.585360,-0.106554,-1.826009,-0.112670,-1.631440
19.300000,3.213290,3.602310,-0.107110,-1.834641,-0.113292,-1.638134
19.400000,3.229900,3.628200,-0.107663,-1.847827,-0.113912,-1.648884
19.500000,3.246520,3.643110,-0.108217,-1.855421,-0.114533,-1.654632
19.600000,3.263180,3.666770,-0.108773,-1.867471,-0.115156,-1.664341
19.700000,3.279930,3.692790,-0.109331,-1.880723,-0.115782,-1.675101
19.800000,3.296600,3.706900,-0.109887,-1.887909,-0.116406,-1.680453
19.900000,3.313230,3.729970,-0.110441,-1.899658,-0.117029,-1.689858
20.000000,3.329900,3.749330,-0.110997,-1.909518,-0.117654,-1.697568
20.100000,3.346610,3.769710,-0.111554,-1.919898,-0.118281,-1.705726
20.200000,3.363270,3.788490,-0.112109,-1.929462,-0.118906,-1.713152
20.300000,3.379900,3.809020,-0.112663,-1.939918,-0.119531,-1.721360
20.400000,3.396580,3.833460,-0.113219,-1.952365,-0.120158,-1.731320
20.500000,3.413270,3.849610,-0.113776,-1.960590,-0.120785,-1.737523
20.600000,3.429950,3.871130,-0.114332,-1.971550,-0.121413,-1.746140
20.700000,3.446590,3.898700,-0.114886,-1.985592,-0.122039,-1.757474
20.800000,3.463220,3.907610,-0.115441,-1.990129,-0.122666,-1.760388
20.900000,3.479900,3.937380,-0.115997,-2.005291,-0.123294,-1.772684
21.000000,3.496590,3.953790,-0.116553,-2.013649,-0.123924,-1.778952
21.100000,3.513240,3.971850,-0.117108,-2.022847,-0.124552,-1.785955
21.200000,3.529830,3.990060,-0.117661,-2.032121,-0.125179,-1.793019
21.300000,3.546570,4.016370,-0.118219,-2.045520,-0.125812,-1.803701
21.400000,3.563290,4.032290,-0.118776,-2.053628,-0.126444,-1.809706
21.500000,3.579970,4.054220,-0.119332,-2.064797,-0.127075,-1.818400
21.600000,3.596500,4.073940,-0.119883,-2.074841,-0.127701,-1.826102
21.700000,3.613240,4.093910,-0.120441,-2.085011,-0.128335,-1.833890
21.800000,3.629910,4.120500,-0.120997,-2.098553,-0.128967,-1.844635
21.900000,3.646570,4.133820,-0.121552,-2.105337,-0.129599,-1.849429
22.000000,3.663250,4.160650,-0.122108,-2.119002,-0.130232,-1.860254
22.100000,3.679900,4.179180,-0.122663,-2.128439,-0.130864,-1.867357
22.200000,3.696550,4.198420,-0.123218,-2.138238,-0.131497,-1.874768
22.300000,3.713260,4.219310,-0.123775,-2.148877,-0.132133,-1.882899
22.400000,3.729980,4.244680,-0.124333,-2.161798,-0.132769,-1.893016
22.500000,3.746620,4.260750,-0.124887,-2.169982,-0.133403,-1.898979
22.600000,3.763300,4.278730,-0.125443,-2.179139,-0.134038,-1.905781
22.700000,3.780000,4.305240,-0.126000,-2.192641,-0.134675,-1.916368
22.800000,3.796600,4.327810,-0.126553,-2.204136,-0.135308,-1.925195
22.900000,3.813230,4.345170,-0.127108,-2.212977,-0.135943,-1.931691
23.000000,3.829880,4.365130,-0.127663,-2.223142,-0.136579,-1.939330
23.100000,3.846580,4.385630,-0.128219,-2.233583,-0.137217,-1.947194
23.200000,3.863200,4.406660,-0.128773,-2.244294,-0.137853,-1.955288
23.300000,3.879870,4.424350,-0.129329,-2.253303,-0.138491,-1.961886
23.400000,3.896550,4.449830,-0.129885,-2.266280,-0.139130,-1.971924
23.500000,3.913200,4.468470,-0.130440,-2.275773,-0.139768,-1.978921
23.600000,3.929920,4.487560,-0.130997,-2.285496,-0.140409,-1.986102
23.700000,3.946610,4.514840,-0.131554,-2.299389,-0.141049,-1.996896
23.800000,3.963240,4.527850,-0.132108,-2.306015,-0.141688,-2.001372
23.900000,3.979870,4.555240,-0.132662,-2.319965,-0.142327,-2.012193
24.000000,3.996580,4.574930,-0.133219,-2.329993,-0.142969,-2.019593
24.100000,4.013290,4.592800,-0.133776,-2.339094,-0.143612,-2.026178
24.200000,4.029900,4.615700,-0.134330,-2.350757,-0.144252,-2.034980
24.300000,4.046540,4.641250,-0.134885,-2.363769,-0.144892,-2.044933
24.400000,4.063220,4.657620,-0.135441,-2.372106,-0.145535,-2.050827
24.500000,4.079900,4.681490,-0.135997,-2.384263,-0.146179,-2.060011
24.600000,4.096580,4.702100,-0.136553,-2.394760,-0.146822,-2.067749
24.700000,4.113200,4.721950,-0.137107,-2.404869,-0.147464,-2.075146
24.800000,4.129880,4.745380,-0.137663,-2.416802,-0.148109,-2.084099
24.900000,4.146600,4.769520,-0.138220,-2.429097,-0.148755,-2.093347
25.000000,4.163270,4.784880,-0.138776,-2.436919,-0.149400,-2.098734
25.100000,4.179900,4.810250,-0.139330,-2.449840,-0.150044,-2.108504
25.200000,4.196540,4.832690,-0.139885,-2.461269,-0.150689,-2.116975
25.300000,4.213260,4.853210,-0.140442,-2.471720,-0.151337,-2.124586
25.400000,4.229940,4.871290,-0.140998,-2.480928,-0.151984,-2.131122
25.500000,4.246560,4.895870,-0.141552,-2.493446,-0.152629,-2.140494
25.600000,4.263220,4.913490,-0.142107,-2.502420,-0.153276,-2.146808
25.700000,4.279940,4.940040,-0.142665,-2.515942,-0.153926,-2.157006
25.800000,4.296630,4.951850,-0.143221,-2.521956,-0.154575,-2.160759
25.900000,4.313250,4.978820,-0.143775,-2.535692,-0.155222,-2.171123
26.000000,4.329910,4.993190,-0.144330,-2.543011,-0.155871,-2.175977
26.100000,4.346630,5.023410,-0.144888,-2.558402,-0.156522,-2.187721
26.200000,4.363330,5.041420,-0.145444,-2.567574,-0.157174,-2.194135
26.300000,4.379980,5.058040,-0.145999,-2.576039,-0.157823,-2.199939
26.400000,4.396540,5.080540,-0.146551,-2.587498,-0.158470,-2.208297
26.500000,4.413170,5.111820,-0.147106,-2.603429,-0.159120,-2.220449
26.600000,4.429890,5.123180,-0.147663,-2.609214,-0.159773,-2.223930
26.700000,4.446590,5.146120,-0.148220,-2.620897,-0.160427,-2.232429
26.800000,4.463220,5.168590,-0.148774,-2.632341,-0.161078,-2.240717
26.900000,4.479880,5.185910,-0.149329,-2.641162,-0.161730,-2.246759
27.000000,4.496560,5.207720,-0.149885,-2.652270,-0.162384,-2.254734
27.100000,4.513250,5.225790,-0.150442,-2.661473,-0.163039,-2.261077
27.200000,4.529910,5.247100,-0.150997,-2.672326,-0.163693,-2.268813
27.300000,4.546590,5.266380,-0.151553,-2.682145,-0.164348,-2.275658
27.400000,4.563270,5.290660,-0.152109,-2.694511,-0.165003,-2.284652
27.500000,4.579950,5.309130,-0.152665,-2.703918,-0.165659,-2.291124
27.600000,4.596620,5.333430,-0.153221,-2.716294,-0.166315,-2.300101
27.700000,4.613260,5.355160,-0.153775,-2.727361,-0.166970,-2.307960
27.800000,4.629950,5.373080,-0.154332,-2.736487,-0.167628,-2.314161
27.900000,4.646630,5.402700,-0.154888,-2.751573,-0.168286,-2.325388
28.000000,4.663300,5.423380,-0.155443,-2.762105,-0.168943,-2.332754
28.100000,4.679930,5.444190,-0.155998,-2.772703,-0.169600,-2.340168
28.200000,4.696550,5.467640,-0.156552,-2.784646,-0.170257,-2.348705
28.300000,4.713220,5.483940,-0.157107,-2.792948,-0.170916,-2.354155
28.400000,4.729940,5.509720,-0.157665,-2.806077,-0.171577,-2.363658
28.500000,4.746550,5.523770,-0.158218,-2.813233,-0.172235,-2.368128
28.600000,4.763180,5.551240,-0.158773,-2.827223,-0.172893,-2.378338
28.700000,4.779900,5.574160,-0.159330,-2.838896,-0.173556,-2.386575
28.800000,4.796600,5.595960,-0.159887,-2.849999,-0.174218,-2.394322
28.900000,4.813290,5.616370,-0.160443,-2.860394,-0.174881,-2.401464
29.000000,4.829930,5.632500,-0.160998,-2.868609,-0.175542,-2.406769
29.100000,4.846620,5.658260,-0.161554,-2.881728,-0.176205,-2.416173
29.200000,4.863300,5.685670,-0.162110,-2.895688,-0.176868,-2.426268
29.300000,4.879970,5.707440,-0.162666,-2.906775,-0.177532,-2.433943
29.400000,4.896610,5.727830,-0.163220,-2.917160,-0.178194,-2.441020
29.500000,4.913260,5.751290,-0.163775,-2.929108,-0.178858,-2.449392
29.600000,4.929950,5.766770,-0.164332,-2.936992,-0.179523,-2.454351
29.700000,4.946640,5.788930,-0.164888,-2.948278,-0.180189,-2.462142
29.800000,4.963270,5.810100,-0.165442,-2.959060,-0.180853,-2.469506
29.900000,4.979880,5.835410,-0.165996,-2.971950,-0.181517,-2.478618
30.000000,4.996560,5.854690,-0.166552,-2.981769,-0.182184,-2.485150
30.100000,5.013200,5.878030,-0.167107,-2.993656,-0.182850,-2.493396
30.200000,5.029920,5.900750,-0.167664,-3.005227,-0.183519,-2.501359
30.300000,5.046560,5.921140,-0.168219,-3.015612,-0.184186,-2.508330
30.400000,5.063240,5.943550,-0.168775,-3.027025,-0.184854,-2.516140
30.500000,5.079890,5.961950,-0.169330,-3.036396,-0.185522,-2.522244
30.600000,5.096620,5.983610,-0.169887,-3.047428,-0.186194,-2.529708
30.700000,5.113280,6.010400,-0.170443,-3.061072,-0.186863,-2.539334
30.800000,5.129890,6.024220,-0.170996,-3.068110,-0.187531,-2.543474
30.900000,5.146620,6.054790,-0.171554,-3.083679,-0.188204,-2.554662
31.000000,5.163360,6.074140,-0.172112,-3.093534,-0.188877,-2.561100
31.100000,5.179970,6.095600,-0.172666,-3.104464,-0.189546,-2.568429
31.200000,5.196570,6.118950,-0.173219,-3.116356,-0.190215,-2.576544
31.300000,5.213230,6.141300,-0.173774,-3.127738,-0.190887,-2.584218
31.400000,5.229900,6.160970,-0.174330,-3.137756,-0.191560,-2.590751
31.500000,5.246550,6.184690,-0.174885,-3.149837,-0.192233,-2.598978
31.600000,5.263220,6.202060,-0.175441,-3.158683,-0.192906,-2.604522
31.700000,5.279900,6.229330,-0.175997,-3.172572,-0.193581,-2.614210
31.800000,5.296550,6.246900,-0.176552,-3.181520,-0.194254,-2.619817
31.900000,5.313230,6.272690,-0.177108,-3.194655,-0.194930,-2.628857
32.000000,5.329920,6.295080,-0.177664,-3.206058,-0.195606,-2.636457
32.100000,5.346520,6.313990,-0.178217,-3.215689,-0.196279,-2.642597
32.200000,5.363220,6.338230,-0.178774,-3.228034,-0.196957,-2.650945
32.300000,5.379920,6.360360,-0.179331,-3.239305,-0.197635,-2.658398
32.400000,5.396610,6.380150,-0.179887,-3.249384,-0.198313,-2.664862
32.500000,5.413180,6.397310,-0.180439,-3.258123,-0.198987,-2.670230
32.600000,5.429900,6.423740,-0.180997,-3.271584,-0.199667,-2.679438
32.700000,5.446570,6.444750,-0.181552,-3.282284,-0.200346,-2.686378
32.800000,5.463260,6.465540,-0.182109,-3.292872,-0.201026,-2.693212
32.900000,5.479900,6.484000,-0.182663,-3.302274,-0.201704,-2.699070
33.000000,5.496560,6.507680,-0.183219,-3.314334,-0.202384,-2.707086
33.100000,5.513260,6.531740,-0.183775,-3.326588,-0.203066,-2.715243
33.200000,5.529930,6.550560,-0.184331,-3.336173,-0.203747,-2.721213
33.300000,5.546620,6.566700,-0.184887,-3.344393,-0.204429,-2.726057
33.400000,5.563200,6.593370,-0.185440,-3.357976,-0.205107,-2.735273
33.500000,5.579880,6.615950,-0.185996,-3.369476,-0.205790,-2.742767
33.600000,5.596580,6.634680,-0.186553,-3.379015,-0.206474,-2.748651
33.700000,5.613270,6.660730,-0.187109,-3.392282,-0.207158,-2.757555
33.800000,5.629900,6.679860,-0.187663,-3.402025,-0.207840,-2.763589
33.900000,5.646580,6.696870,-0.188219,-3.410688,-0.208525,-2.768730
34.000000,5.663260,6.721920,-0.188775,-3.423446,-0.209210,-2.777184
34.100000,5.679920,6.747730,-0.189331,-3.436591,-0.209895,-2.785939
34.200000,5.696560,6.764520,-0.189885,-3.445142,-0.210579,-2.790960
34.300000,5.713230,6.787900,-0.190441,-3.457049,-0.211266,-2.798685
34.400000,5.729940,6.807350,-0.190998,-3.466955,-0.211954,-2.804773
34.500000,5.746640,6.831100,-0.191555,-3.479051,-0.212642,-2.812622
34.600000,5.763280,6.848360,-0.192109,-3.487841,-0.213329,-2.817794
34.700000,5.779900,6.871550,-0.192663,-3.499652,-0.214015,-2.825397
34.800000,5.796580,6.893790,-0.193219,-3.510978,-0.214703,-2.832590
34.900000,5.813310,6.917130,-0.193777,-3.522865,-0.215395,-2.840215
35.000000,5.829970,6.934050,-0.194332,-3.531483,-0.216084,-2.845201
35.100000,5.846580,6.964210,-0.194886,-3.546843,-0.216771,-2.855613
35.200000,5.863200,6.983220,-0.195440,-3.556525,-0.217460,-2.861438
35.300000,5.879930,7.002850,-0.195998,-3.566522,-0.218153,-2.867492
35.400000,5.896600,7.024900,-0.196553,-3.577752,-0.218844,-2.874533
35.500000,5.913230,7.043790,-0.197108,-3.587373,-0.219535,-2.880274
35.600000,5.929910,7.073010,-0.197664,-3.602254,-0.220227,-2.890220
35.700000,5.946580,7.090790,-0.198219,-3.611310,-0.220920,-2.895478
35.800000,5.963270,7.116890,-0.198776,-3.624602,-0.221614,-2.904120
35.900000,5.979980,7.134220,-0.199333,-3.633428,-0.222310,-2.909167
36.000000,5.996590,7.156980,-0.199886,-3.645020,-0.223001,-2.916430
36.100000,6.013220,7.181410,-0.200441,-3.657462,-0.223695,-2.924358
36.200000,6.029940,7.200800,-0.200998,-3.667337,-0.224392,-2.930210
36.300000,6.046620,7.225200,-0.201554,-3.679764,-0.225088,-2.938093
36.400000,6.063290,7.247140,-0.202110,-3.690938,-0.225784,-2.944964
36.500000,6.079940,7.263660,-0.202665,-3.699352,-0.226480,-2.949624
36.600000,6.096590,7.288660,-0.203220,-3.712084,-0.227176,-2.957716
36.700000,6.113260,7.309090,-0.203775,-3.722489,-0.227874,-2.963938
36.800000,6.129900,7.336470,-0.204330,-3.736433,-0.228571,-2.972968
36.900000,6.146550,7.367010,-0.204885,-3.751987,-0.229269,-2.983261
37.000000,6.163260,7.384910,-0.205442,-3.761104,-0.229969,-2.988415
37.100000,6.179950,7.407600,-0.205998,-3.772660,-0.230670,-2.995498
37.200000,6.196550,7.430190,-0.206552,-3.784165,-0.231367,-3.002539
37.300000,6.213240,7.449810,-0.207108,-3.794157,-0.232068,-3.008357
37.400000,6.229930,7.471050,-0.207664,-3.804975,-0.232770,-3.014817
37.500000,6.246590,7.492420,-0.208220,-3.815858,-0.233471,-3.021321
37.600000,6.263270,7.522600,-0.208776,-3.831229,-0.234174,-3.031361
37.700000,6.279880,7.543420,-0.209329,-3.841832,-0.234874,-3.037624
37.800000,6.296510,7.572830,-0.209884,-3.856811,-0.235575,-3.047329
37.900000,6.313260,7.595420,-0.210442,-3.868316,-0.236282,-3.054260
38.000000,6.329980,7.614980,-0.210999,-3.878277,-0.236988,-3.059964
38.100000,6.346610,7.639450,-0.211554,-3.890740,-0.237691,-3.067640
38.200000,6.363220,7.665520,-0.212107,-3.904017,-0.238393,-3.075947
38.300000,6.379850,7.694070,-0.212662,-3.918558,-0.239097,-3.085231
38.400000,6.396600,7.715880,-0.213220,-3.929665,-0.239807,-3.091782
38.500000,6.413260,7.734540,-0.213775,-3.939169,-0.240513,-3.097072
38.600000,6.429900,7.761300,-0.214330,-3.952798,-0.241218,-3.105595
38.700000,6.446510,7.790430,-0.214884,-3.967633,-0.241923,-3.115054
38.800000,6.463210,7.810300,-0.215440,-3.977753,-0.242633,-3.120785
38.900000,6.479930,7.829060,-0.215998,-3.987308,-0.243343,-3.126058
39.000000,6.496540,7.852960,-0.216551,-3.999480,-0.244050,-3.133387
39.100000,6.513240,7.885460,-0.217108,-4.016032,-0.244761,-3.144119
39.200000,6.529930,7.905950,-0.217664,-4.026467,-0.245471,-3.150049
39.300000,6.546640,7.930530,-0.218221,-4.038986,-0.246184,-3.157593
39.400000,6.563270,7.954310,-0.218776,-4.051097,-0.246893,-3.164815
39.500000,6.579930,7.974410,-0.219331,-4.061334,-0.247604,-3.170557
39.600000,6.596640,8.002140,-0.219888,-4.075456,-0.248318,-3.179312
39.700000,6.613330,8.020300,-0.220444,-4.084705,-0.249031,-3.184255
39.800000,6.629970,8.049790,-0.220999,-4.099724,-0.249743,-3.193689
39.900000,6.646600,8.070960,-0.221553,-4.110506,-0.250455,-3.199810
40.000000,6.663260,8.097330,-0.222109,-4.123936,-0.251168,-3.207974
40.100000,6.679940,8.121820,-0.222665,-4.136409,-0.251883,-3.215377
40.200000,6.696640,8.141980,-0.223221,-4.146676,-0.252600,-3.221050
40.300000,6.713240,8.173450,-0.223775,-4.162704,-0.253312,-3.231196
40.400000,6.729850,8.193750,-0.224328,-4.173043,-0.254026,-3.236911
40.500000,6.746540,8.219420,-0.224885,-4.186116,-0.254743,-3.244723
40.600000,6.763280,8.238570,-0.225443,-4.195869,-0.255464,-3.249941
40.700000,6.779930,8.264450,-0.225998,-4.209050,-0.256180,-3.257814
40.800000,6.796570,8.295080,-0.226552,-4.224650,-0.256897,-3.267545
40.900000,6.813260,8.321520,-0.227109,-4.238115,-0.257617,-3.275603
41.000000,6.829970,8.340430,-0.227666,-4.247746,-0.258338,-3.280680
41.100000,6.846610,8.372300,-0.228220,-4.263977,-0.259056,-3.290851
41.200000,6.863210,8.393250,-0.228774,-4.274647,-0.259773,-3.296720
41.300000,6.879890,8.406580,-0.229330,-4.281436,-0.260495,-3.299576
41.400000,6.896590,8.441560,-0.229886,-4.299251,-0.261217,-3.310912
41.500000,6.913320,8.465410,-0.230444,-4.311398,-0.261942,-3.317862
41.600000,6.929920,8.491990,-0.230997,-4.324935,-0.262661,-3.325887
41.700000,6.946560,8.514600,-0.231552,-4.336450,-0.263382,-3.332336
41.800000,6.963240,8.537880,-0.232108,-4.348307,-0.264106,-3.339030
41.900000,6.979950,8.563370,-0.232665,-4.361289,-0.264832,-3.346569
42.000000,6.996580,8.583620,-0.233219,-4.371602,-0.265554,-3.352060
42.100000,7.013170,8.616000,-0.233772,-4.388093,-0.266276,-3.362278
42.200000,7.029890,8.645240,-0.234330,-4.402985,-0.267004,-3.371235
42.300000,7.046560,8.663360,-0.234885,-4.412213,-0.267730,-3.375849
42.400000,7.063220,8.687570,-0.235441,-4.424543,-0.268456,-3.382826
42.500000,7.079870,8.715950,-0.235996,-4.438997,-0.269182,-3.391413
42.600000,7.096550,8.739980,-0.236552,-4.451235,-0.269910,-3.398288
42.700000,7.113210,8.764480,-0.237107,-4.463713,-0.270637,-3.405335
42.800000,7.129950,8.793420,-0.237665,-4.478452,-0.271369,-3.414081
42.900000,7.146610,8.817120,-0.238220,-4.490522,-0.272098,-3.420789
43.000000,7.163220,8.848200,-0.238774,-4.506351,-0.272825,-3.430352
43.100000,7.179920,8.866230,-0.239331,-4.515534,-0.273557,-3.434828
43.200000,7.196620,8.892610,-0.239887,-4.528969,-0.274289,-3.442527
43.300000,7.213310,8.916670,-0.240444,-4.541223,-0.275021,-3.449314
43.400000,7.229910,8.939350,-0.240997,-4.552774,-0.275750,-3.455569
43.500000,7.246600,8.967180,-0.241553,-4.566947,-0.276483,-3.463786
43.600000,7.263230,8.992620,-0.242108,-4.579904,-0.277214,-3.471074
43.700000,7.279920,9.011510,-0.242664,-4.589524,-0.277948,-3.475812
43.800000,7.296540,9.049530,-0.243218,-4.608888,-0.278680,-3.487923
43.900000,7.313210,9.067250,-0.243774,-4.617913,-0.279415,-3.492187
44.000000,7.329900,9.098400,-0.244330,-4.633777,-0.280151,-3.501606
44.100000,7.346570,9.125030,-0.244886,-4.647340,-0.280886,-3.509273
44.200000,7.363260,9.151960,-0.245442,-4.661055,-0.281623,-3.517036
44.300000,7.379910,9.177360,-0.245997,-4.673991,-0.282359,-3.524203
44.400000,7.396620,9.201470,-0.246554,-4.686270,-0.283098,-3.530852
44.500000,7.413270,9.224320,-0.247109,-4.697908,-0.283835,-3.537012
44.600000,7.429990,9.253800,-0.247666,-4.712922,-0.284575,-3.545690
44.700000,7.446490,9.282250,-0.248216,-4.727411,-0.285307,-3.553990
44.800000,7.463200,9.308220,-0.248773,-4.740638,-0.286048,-3.561293
44.900000,7.479900,9.334840,-0.249330,-4.754195,-0.286789,-3.568832
45.000000,7.496570,9.356950,-0.249886,-4.765456,-0.287530,-3.574636
45.100000,7.513240,9.385110,-0.250441,-4.779797,-0.288271,-3.582738
45.200000,7.529850,9.414180,-0.250995,-4.794603,-0.289010,-3.591181
45.300000,7.546530,9.438930,-0.251551,-4.807208,-0.289752,-3.597950
45.400000,7.563240,9.461730,-0.252108,-4.818820,-0.290497,-3.603957
45.500000,7.579920,9.492130,-0.252664,-4.834302,-0.291240,-3.612848
45.600000,7.596530,9.521030,-0.253218,-4.849021,-0.291982,-3.621163
45.700000,7.613210,9.540440,-0.253774,-4.858906,-0.292726,-3.625844
45.800000,7.629880,9.569690,-0.254329,-4.873803,-0.293471,-3.634252
45.900000,7.646570,9.598750,-0.254886,-4.888603,-0.294218,-3.642568
46.000000,7.663200,9.626110,-0.255440,-4.902538,-0.294962,-3.650233
46.100000,7.679920,9.651110,-0.255997,-4.915270,-0.295711,-3.656974
46.200000,7.696610,9.682230,-0.256554,-4.931119,-0.296459,-3.666023
46.300000,7.713310,9.707630,-0.257110,-4.944055,-0.297208,-3.672888
46.400000,7.729950,9.739620,-0.257665,-4.960348,-0.297955,-3.682240
46.500000,7.746570,9.763200,-0.258219,-4.972357,-0.298701,-3.688400
46.600000,7.763300,9.794990,-0.258777,-4.988547,-0.299453,-3.697628
46.700000,7.780010,9.818630,-0.259334,-5.000587,-0.300205,-3.703767
46.800000,7.796630,9.847480,-0.259888,-5.015280,-0.300953,-3.711871
46.900000,7.813240,9.869320,-0.260441,-5.026403,-0.301702,-3.717320
47.000000,7.829910,9.900270,-0.260997,-5.042166,-0.302453,-3.726176
47.100000,7.846640,9.926660,-0.261555,-5.055606,-0.303208,-3.733289
47.200000,7.863310,9.958200,-0.262110,-5.071670,-0.303961,-3.742333
47.300000,7.879900,9.983820,-0.262663,-5.084718,-0.304711,-3.749149
47.400000,7.896500,10.009700,-0.263217,-5.097898,-0.305461,-3.756047
47.500000,7.913260,10.035650,-0.263775,-5.111115,-0.306220,-3.762929
47.600000,7.929940,10.065300,-0.264331,-5.126215,-0.306975,-3.771196
47.700000,7.946590,10.094690,-0.264886,-5.141183,-0.307730,-3.779354
47.800000,7.963250,10.120360,-0.265442,-5.154257,-0.308486,-3.786102
47.900000,7.979890,10.144580,-0.265996,-5.166592,-0.309241,-3.792298
48.000000,7.996600,10.171670,-0.266553,-5.180389,-0.310000,-3.799539
48.100000,8.013280,10.201450,-0.267109,-5.195556,-0.310759,-3.807774
48.200000,8.029880,10.229830,-0.267663,-5.210010,-0.311514,-3.815485
48.300000,8.046550,10.258440,-0.268218,-5.224581,-0.312273,-3.823252
48.400000,8.063310,10.284690,-0.268777,-5.237950,-0.313037,-3.830109
48.500000,8.079940,10.309020,-0.269331,-5.250341,-0.313795,-3.836259
48.600000,8.096570,10.343760,-0.269886,-5.268034,-0.314554,-3.846267
48.700000,8.113240,10.375550,-0.270441,-5.284224,-0.315315,-3.855152
48.800000,8.129930,10.397430,-0.270998,-5.295368,-0.316078,-3.860335
48.900000,8.146600,10.422040,-0.271553,-5.307901,-0.316841,-3.866523
49.000000,8.163210,10.454940,-0.272107,-5.324657,-0.317601,-3.875781
49.100000,8.179850,10.480250,-0.272662,-5.337547,-0.318364,-3.882203
49.200000,8.196580,10.516740,-0.273219,-5.356132,-0.319131,-3.892733
49.300000,8.213260,10.540660,-0.273775,-5.368314,-0.319896,-3.898602
49.400000,8.229930,10.570200,-0.274331,-5.383359,-0.320661,-3.906536
49.500000,8.246560,10.596630,-0.274885,-5.396819,-0.321425,-3.913313
49.600000,8.263220,10.624510,-0.275441,-5.411019,-0.322192,-3.920604
49.700000,8.279920,10.652720,-0.275997,-5.425386,-0.322960,-3.927994
49.800000,8.296600,10.683360,-0.276553,-5.440991,-0.323728,-3.936266
49.900000,8.313250,10.714150,-0.277108,-5.456672,-0.324496,-3.944583
50.000000,8.329890,10.742360,-0.277663,-5.471039,-0.325263,-3.951934
50.100000,8.346580,10.770360,-0.278219,-5.485299,-0.326034,-3.959183
50.200000,8.363270,10.803210,-0.278776,-5.502030,-0.326805,-3.968198
50.300000,8.379940,10.832230,-0.279331,-5.516809,-0.327576,-3.975792
50.400000,8.396570,10.863370,-0.279886,-5.532669,-0.328345,-3.984154
50.500000,8.413260,10.892140,-0.280442,-5.547321,-0.329118,-3.991619
50.600000,8.429950,10.919340,-0.280998,-5.561174,-0.329892,-3.998494
50.700000,8.446630,10.947690,-0.281554,-5.575613,-0.330665,-4.005775
50.800000,8.463270,10.981710,-0.282109,-5.592939,-0.331438,-4.015121
50.900000,8.479890,11.008670,-0.282663,-5.606670,-0.332210,-4.021872
51.000000,8.496570,11.037860,-0.283219,-5.621536,-0.332985,-4.029410
51.100000,8.513290,11.069610,-0.283776,-5.637706,-0.333763,-4.037859
51.200000,8.529900,11.101750,-0.284330,-5.654075,-0.334536,-4.046452
51.300000,8.546580,11.126820,-0.284886,-5.666843,-0.335313,-4.052439
51.400000,8.563280,11.163030,-0.285443,-5.685284,-0.336092,-4.062462
51.500000,8.579970,11.187110,-0.285999,-5.697548,-0.336871,-4.068055
51.600000,8.596570,11.216240,-0.286552,-5.712384,-0.337646,-4.075487
51.700000,8.613220,11.251830,-0.287107,-5.730510,-0.338424,-4.085239
51.800000,8.629900,11.279670,-0.287663,-5.744689,-0.339205,-4.092152
51.900000,8.646580,11.313100,-0.288219,-5.761715,-0.339985,-4.101077
52.000000,8.663280,11.342770,-0.288776,-5.776825,-0.340768,-4.108617
52.100000,8.679890,11.371910,-0.289330,-5.791666,-0.341547,-4.115965
52.200000,8.696520,11.406320,-0.289884,-5.809191,-0.342327,-4.125200
52.300000,8.713180,11.435950,-0.290439,-5.824282,-0.343109,-4.132681
52.400000,8.729940,11.461240,-0.290998,-5.837162,-0.343897,-4.138559
52.500000,8.746550,11.496370,-0.291552,-5.855053,-0.344678,-4.148003
52.600000,8.763210,11.528110,-0.292107,-5.871218,-0.345462,-4.156194
52.700000,8.779900,11.556370,-0.292663,-5.885611,-0.346249,-4.163108
52.800000,8.796590,11.585640,-0.293220,-5.900518,-0.347035,-4.170370
52.900000,8.813190,11.622270,-0.293773,-5.919174,-0.347819,-4.180280
53.000000,8.829850,11.648210,-0.294328,-5.932385,-0.348605,-4.186316
53.100000,8.846540,11.686490,-0.294885,-5.951880,-0.349394,-4.196762
53.200000,8.863220,11.719270,-0.295441,-5.968575,-0.350183,-4.205215
53.300000,8.879910,11.749850,-0.295997,-5.984149,-0.350973,-4.212859
53.400000,8.896540,11.782190,-0.296551,-6.000620,-0.351760,-4.221128
53.500000,8.913250,11.814380,-0.297108,-6.017014,-0.352553,-4.229309
53.600000,8.929940,11.843110,-0.297665,-6.031646,-0.353344,-4.236238
53.700000,8.946660,11.876000,-0.298222,-6.048397,-0.354138,-4.244632
53.800000,8.963280,11.906010,-0.298776,-6.063681,-0.354928,-4.251999
53.900000,8.979890,11.939450,-0.299330,-6.080712,-0.355718,-4.260574
54.000000,8.996580,11.973460,-0.299886,-6.098033,-0.356512,-4.269318
54.100000,9.013320,11.998690,-0.300444,-6.110883,-0.357309,-4.274905
54.200000,9.029930,12.027210,-0.300998,-6.125408,-0.358101,-4.281674
54.300000,9.046530,12.062230,-0.301551,-6.143243,-0.358893,-4.290742
54.400000,9.063190,12.101350,-0.302106,-6.163167,-0.359689,-4.301235
54.500000,9.079900,12.128920,-0.302663,-6.177208,-0.360487,-4.307594
54.600000,9.096630,12.159670,-0.303221,-6.192869,-0.361287,-4.315061
54.700000,9.113250,12.196700,-0.303775,-6.211728,-0.362082,-4.324761
54.800000,9.129940,12.225980,-0.304331,-6.226640,-0.362882,-4.331679
54.900000,9.146560,12.256350,-0.304885,-6.242108,-0.363678,-4.338981
55.000000,9.163330,12.287430,-0.305444,-6.257937,-0.364483,-4.346485
55.100000,9.179910,12.319050,-0.305997,-6.274041,-0.365279,-4.354203
55.200000,9.196550,12.358250,-0.306552,-6.294005,-0.366079,-4.364567
55.300000,9.213280,12.385430,-0.307109,-6.307848,-0.366883,-4.370649
55.400000,9.229930,12.426550,-0.307664,-6.328790,-0.367684,-4.381647
55.500000,9.246620,12.456340,-0.308221,-6.343962,-0.368488,-4.388622
55.600000,9.263290,12.493670,-0.308776,-6.362974,-0.369292,-4.398238
55.700000,9.279950,12.518080,-0.309332,-6.375406,-0.370096,-4.403291
55.800000,9.296630,12.555980,-0.309888,-6.394708,-0.370901,-4.413067
55.900000,9.313270,12.590930,-0.310442,-6.412508,-0.371705,-4.421794
56.000000,9.329890,12.616860,-0.310996,-6.425714,-0.372509,-4.427341
56.100000,9.346530,12.647720,-0.311551,-6.441431,-0.373314,-4.434597
56.200000,9.363240,12.689830,-0.312108,-6.462877,-0.374123,-4.445762
56.300000,9.379940,12.718890,-0.312665,-6.477677,-0.374933,-4.452337
56.400000,9.396620,12.758330,-0.313221,-6.497764,-0.375742,-4.462530
56.500000,9.413230,12.788930,-0.313774,-6.513349,-0.376549,-4.469627
56.600000,9.429940,12.826910,-0.314331,-6.532692,-0.377361,-4.479262
56.700000,9.446640,12.855130,-0.314888,-6.547064,-0.378173,-4.485472
56.800000,9.463320,12.890890,-0.315444,-6.565276,-0.378985,-4.494299
56.900000,9.479900,12.931410,-0.315997,-6.585913,-0.379792,-4.504786
57.000000,9.496590,12.963810,-0.316553,-6.602414,-0.380606,-4.512400
57.100000,9.513250,13.000830,-0.317108,-6.621268,-0.381419,-4.521609
57.200000,9.529920,13.035430,-0.317664,-6.638890,-0.382233,-4.529954
57.300000,9.546600,13.072530,-0.318220,-6.657785,-0.383048,-4.539145
57.400000,9.563250,13.106740,-0.318775,-6.675208,-0.383863,-4.547318
57.500000,9.579900,13.139380,-0.319330,-6.691831,-0.384678,-4.554929
57.600000,9.596610,13.178660,-0.319887,-6.711836,-0.385496,-4.564807
57.700000,9.613280,13.209770,-0.320443,-6.727681,-0.386314,-4.571845
57.800000,9.629920,13.243160,-0.320997,-6.744686,-0.387130,-4.579660
57.900000,9.646610,13.283350,-0.321554,-6.765155,-0.387950,-4.589794
58.000000,9.663300,13.316620,-0.322110,-6.782099,-0.388770,-4.597517
58.100000,9.679930,13.357810,-0.322664,-6.803077,-0.389588,-4.607967
58.200000,9.696540,13.387060,-0.323218,-6.817974,-0.390406,-4.614282
58.300000,9.713250,13.429430,-0.323775,-6.839553,-0.391229,-4.625076
