Repository: abubakardawood/tissue-phantom-material-database

Title:
A Database of Silicone Phantom Materials for Modeling Human Tissue Mechanics Across Varying Stiffnesses

Description:
This dataset contains processed mechanical compression test data for soft silicone phantoms
fabricated using Ecoflex (Smooth-On) with varying base materials and thinner concentrations.
The dataset provides force–compression measurements together with derived engineering and
true stress–strain quantities, intended for mechanical characterization, constitutive model
fitting, and the design of tissue-equivalent phantoms.

All files in this dataset are processed outputs generated from raw experimental measurements.
The raw data files are not included in this archive.

File: data/EF10_50T/EF10_50T_A1.csv (part 2 of 2)
Speed (mm/min): 10;
Machine: INSTRON 5900;
Load cell: 1kN;
Time (s),Compression (mm),Load (N),Engineering Strain [-],Engineering Stress (kPa),True Strain [-],True Stress (kPa)
58.400000,9.729940,13.238060,-0.324331,-6.742089,-0.392052,-4.555418
58.500000,9.746600,13.267610,-0.324887,-6.757138,-0.392875,-4.561834
58.600000,9.763180,13.304810,-0.325439,-6.776084,-0.393694,-4.570880
58.700000,9.779870,13.339200,-0.325996,-6.793599,-0.394519,-4.578915
58.800000,9.796560,13.380270,-0.326552,-6.814516,-0.395344,-4.589222
58.900000,9.813280,13.407210,-0.327109,-6.828236,-0.396172,-4.594656
59.000000,9.829870,13.449130,-0.327662,-6.849586,-0.396995,-4.605234
59.100000,9.846580,13.482960,-0.328219,-6.866815,-0.397823,-4.612994
59.200000,9.863330,13.522930,-0.328778,-6.887172,-0.398655,-4.622823
59.300000,9.880020,13.557280,-0.329334,-6.904666,-0.399484,-4.630725
59.400000,9.896580,13.590320,-0.329886,-6.921493,-0.400307,-4.638189
59.500000,9.913200,13.631930,-0.330440,-6.942685,-0.401134,-4.648544
59.600000,9.929910,13.662250,-0.330997,-6.958127,-0.401967,-4.655008
59.700000,9.946570,13.698720,-0.331552,-6.976701,-0.402797,-4.663559
59.800000,9.963290,13.735200,-0.332110,-6.995280,-0.403631,-4.672080
59.900000,9.979880,13.773440,-0.332663,-7.014755,-0.404460,-4.681208
60.000000,9.996550,13.813650,-0.333218,-7.035234,-0.405293,-4.690965
60.100000,10.013210,13.851940,-0.333774,-7.054735,-0.406126,-4.700050
60.200000,10.029890,13.889250,-0.334330,-7.073737,-0.406961,-4.708777
60.300000,10.046530,13.927620,-0.334884,-7.093279,-0.407794,-4.717851
60.400000,10.063180,13.962520,-0.335439,-7.111053,-0.408629,-4.725726
60.500000,10.079910,13.997970,-0.335997,-7.129108,-0.409469,-4.733749
60.600000,10.096570,14.029530,-0.336552,-7.145181,-0.410305,-4.740454
60.700000,10.113180,14.075440,-0.337106,-7.168563,-0.411140,-4.751997
60.800000,10.129870,14.106120,-0.337662,-7.184188,-0.411980,-4.758358
60.900000,10.146580,14.148530,-0.338219,-7.205787,-0.412821,-4.768651
61.000000,10.163250,14.185600,-0.338775,-7.224667,-0.413661,-4.777130
61.100000,10.179940,14.223510,-0.339331,-7.243974,-0.414503,-4.785867
61.200000,10.196560,14.261570,-0.339885,-7.263358,-0.415342,-4.794649
61.300000,10.213210,14.302220,-0.340440,-7.284061,-0.416183,-4.804273
61.400000,10.229950,14.337660,-0.340998,-7.302110,-0.417029,-4.812103
61.500000,10.246620,14.380650,-0.341554,-7.324005,-0.417873,-4.822462
61.600000,10.263230,14.418250,-0.342108,-7.343154,-0.418714,-4.831005
61.700000,10.279860,14.459160,-0.342662,-7.363990,-0.419557,-4.840630
61.800000,10.296580,14.499780,-0.343219,-7.384677,-0.420405,-4.850113
61.900000,10.313230,14.537750,-0.343774,-7.404015,-0.421251,-4.858705
62.000000,10.329900,14.578190,-0.344330,-7.424611,-0.422098,-4.868095
62.100000,10.346550,14.619270,-0.344885,-7.445533,-0.422944,-4.877680
62.200000,10.363210,14.657310,-0.345440,-7.464907,-0.423793,-4.886227
62.300000,10.379890,14.696170,-0.345996,-7.484698,-0.424642,-4.895020
62.400000,10.396590,14.740720,-0.346553,-7.507387,-0.425494,-4.905680
62.500000,10.413270,14.775070,-0.347109,-7.524881,-0.426345,-4.912927
62.600000,10.429920,14.820400,-0.347664,-7.547968,-0.427196,-4.923811
62.700000,10.446650,14.862440,-0.348222,-7.569379,-0.428051,-4.933557
62.800000,10.463280,14.894020,-0.348776,-7.585462,-0.428902,-4.939835
62.900000,10.479950,14.931420,-0.349332,-7.604510,-0.429755,-4.948014
63.000000,10.496560,14.985510,-0.349885,-7.632058,-0.430607,-4.961713
63.100000,10.513320,15.021630,-0.350444,-7.650453,-0.431466,-4.969398
63.200000,10.529970,15.063760,-0.350999,-7.671910,-0.432321,-4.979077
63.300000,10.546560,15.102360,-0.351552,-7.691569,-0.433173,-4.987582
63.400000,10.563240,15.144700,-0.352108,-7.713132,-0.434031,-4.997277
63.500000,10.579870,15.179790,-0.352662,-7.731004,-0.434887,-5.004570
63.600000,10.596560,15.229970,-0.353219,-7.756560,-0.435747,-5.016798
63.700000,10.613260,15.269520,-0.353775,-7.776703,-0.436608,-5.025497
63.800000,10.629900,15.304830,-0.354330,-7.794686,-0.437467,-5.032795
63.900000,10.646560,15.354300,-0.354885,-7.819881,-0.438327,-5.044720
64.000000,10.663290,15.394430,-0.355443,-7.840319,-0.439192,-5.053532
64.100000,10.679960,15.440140,-0.355999,-7.863599,-0.440054,-5.064168
64.200000,10.696570,15.478720,-0.356552,-7.883247,-0.440915,-5.072457
64.300000,10.713240,15.518380,-0.357108,-7.903446,-0.441779,-5.081062
64.400000,10.729960,15.556200,-0.357665,-7.922708,-0.442646,-5.089030
64.500000,10.746660,15.598190,-0.358222,-7.944093,-0.443513,-5.098344
64.600000,10.763300,15.648750,-0.358777,-7.969843,-0.444377,-5.110449
64.700000,10.779960,15.690300,-0.359332,-7.991004,-0.445244,-5.119581
64.800000,10.796610,15.731000,-0.359887,-8.011733,-0.446111,-5.128414
64.900000,10.813290,15.777470,-0.360443,-8.035399,-0.446980,-5.139096
65.000000,10.829950,15.818010,-0.360998,-8.056046,-0.447848,-5.147827
65.100000,10.846580,15.867380,-0.361553,-8.081190,-0.448716,-5.159414
65.200000,10.863240,15.907680,-0.362108,-8.101715,-0.449586,-5.168019
65.300000,10.879890,15.951680,-0.362663,-8.124124,-0.450457,-5.177805
65.400000,10.896570,15.992570,-0.363219,-8.144949,-0.451329,-5.186549
65.500000,10.913170,16.038240,-0.363772,-8.168209,-0.452199,-5.196840
65.600000,10.929830,16.080100,-0.364328,-8.189528,-0.453072,-5.205856
65.700000,10.946530,16.130430,-0.364884,-8.215161,-0.453948,-5.217577
65.800000,10.963270,16.167120,-0.365442,-8.233847,-0.454827,-5.224850
65.900000,10.979910,16.218430,-0.365997,-8.259979,-0.455702,-5.236851
66.000000,10.996560,16.260700,-0.366552,-8.281507,-0.456577,-5.245904
66.100000,11.013280,16.311880,-0.367109,-8.307572,-0.457458,-5.257785
66.200000,11.029960,16.358770,-0.367665,-8.331453,-0.458336,-5.268267
66.300000,11.046640,16.400580,-0.368221,-8.352747,-0.459216,-5.277087
66.400000,11.063240,16.445450,-0.368775,-8.375599,-0.460092,-5.286890
66.500000,11.079870,16.492750,-0.369329,-8.399689,-0.460971,-5.297440
66.600000,11.096560,16.539700,-0.369885,-8.423600,-0.461853,-5.307834
66.700000,11.113300,16.586790,-0.370443,-8.447583,-0.462739,-5.318232
66.800000,11.129890,16.625940,-0.370996,-8.467522,-0.463618,-5.326102
66.900000,11.146530,16.671430,-0.371551,-8.490690,-0.464500,-5.335965
67.000000,11.163210,16.721380,-0.372107,-8.516129,-0.465386,-5.347218
67.100000,11.179890,16.761850,-0.372663,-8.536740,-0.466271,-5.355413
67.200000,11.196530,16.817010,-0.373218,-8.564833,-0.467156,-5.368286
67.300000,11.213180,16.866870,-0.373773,-8.590226,-0.468042,-5.379435
67.400000,11.229880,16.909030,-0.374329,-8.611698,-0.468931,-5.388087
67.500000,11.246560,16.956580,-0.374885,-8.635915,-0.469820,-5.398437
67.600000,11.263230,16.999960,-0.375441,-8.658009,-0.470709,-5.407437
67.700000,11.279870,17.054690,-0.375996,-8.685882,-0.471598,-5.420028
67.800000,11.296570,17.098970,-0.376552,-8.708434,-0.472490,-5.429253
67.900000,11.313260,17.148530,-0.377109,-8.733675,-0.473383,-5.440130
68.000000,11.329990,17.193850,-0.377666,-8.756756,-0.474279,-5.449624
68.100000,11.346600,17.250340,-0.378220,-8.785526,-0.475169,-5.462664
68.200000,11.363250,17.290240,-0.378775,-8.805847,-0.476062,-5.470412
68.300000,11.379960,17.344650,-0.379332,-8.833558,-0.476959,-5.482707
68.400000,11.396660,17.390250,-0.379889,-8.856782,-0.477856,-5.492191
68.500000,11.413300,17.443960,-0.380443,-8.884136,-0.478751,-5.504226
68.600000,11.429920,17.489270,-0.380997,-8.907212,-0.479646,-5.513588
68.700000,11.446570,17.534500,-0.381552,-8.930248,-0.480543,-5.522891
68.800000,11.463250,17.582960,-0.382108,-8.954928,-0.481442,-5.533175
68.900000,11.479950,17.639180,-0.382665,-8.983561,-0.482343,-5.545866
69.000000,11.496560,17.682430,-0.383219,-9.005588,-0.483241,-5.554478
69.100000,11.513250,17.737080,-0.383775,-9.033421,-0.484143,-5.566620
69.200000,11.529890,17.784110,-0.384330,-9.057373,-0.485044,-5.576356
69.300000,11.546590,17.840980,-0.384886,-9.086337,-0.485948,-5.589130
69.400000,11.563270,17.886180,-0.385442,-9.109357,-0.486853,-5.598225
69.500000,11.579920,17.938430,-0.385997,-9.135967,-0.487756,-5.609508
69.600000,11.596590,17.989270,-0.386553,-9.161860,-0.488661,-5.620316
69.700000,11.613280,18.040540,-0.387109,-9.187972,-0.489569,-5.631222
69.800000,11.629950,18.099140,-0.387665,-9.217816,-0.490476,-5.644392
69.900000,11.646530,18.146900,-0.388218,-9.242140,-0.491379,-5.654178
70.000000,11.663230,18.196620,-0.388774,-9.267462,-0.492289,-5.664511
70.100000,11.679930,18.257450,-0.389331,-9.298443,-0.493200,-5.678271
70.200000,11.696580,18.308500,-0.389886,-9.324442,-0.494109,-5.688973
70.300000,11.713190,18.361180,-0.390440,-9.351272,-0.495017,-5.700165
70.400000,11.729870,18.413350,-0.390996,-9.377842,-0.495930,-5.711147
70.500000,11.746570,18.470550,-0.391552,-9.406974,-0.496844,-5.723651
70.600000,11.763250,18.524080,-0.392108,-9.434236,-0.497759,-5.734994
70.700000,11.779920,18.574790,-0.392664,-9.460063,-0.498673,-5.745437
70.800000,11.796530,18.632650,-0.393218,-9.489531,-0.499585,-5.758080
70.900000,11.813210,18.680570,-0.393774,-9.513936,-0.500502,-5.767599
71.000000,11.829920,18.734830,-0.394331,-9.541571,-0.501421,-5.779037
71.100000,11.846620,18.796520,-0.394887,-9.572989,-0.502341,-5.792737
71.200000,11.863220,18.845700,-0.395441,-9.598036,-0.503255,-5.802582
71.300000,11.879900,18.902990,-0.395997,-9.627214,-0.504176,-5.814869
71.400000,11.896610,18.963110,-0.396554,-9.657833,-0.505098,-5.827984
71.500000,11.913280,19.013310,-0.397109,-9.683399,-0.506019,-5.838031
71.600000,11.929910,19.063680,-0.397664,-9.709052,-0.506939,-5.848115
71.700000,11.946560,19.129360,-0.398219,-9.742503,-0.507861,-5.862856
71.800000,11.963260,19.184060,-0.398775,-9.770362,-0.508787,-5.874182
71.900000,11.979910,19.241710,-0.399330,-9.799722,-0.509710,-5.886396
72.000000,11.996580,19.294750,-0.399886,-9.826735,-0.510636,-5.897162
72.100000,12.013250,19.348790,-0.400442,-9.854258,-0.511562,-5.908202
72.200000,12.029900,19.406420,-0.400997,-9.883609,-0.512488,-5.920314
72.300000,12.046590,19.462880,-0.401553,-9.912363,-0.513417,-5.932024
72.400000,12.063290,19.520120,-0.402110,-9.941515,-0.514348,-5.943936
72.500000,12.079900,19.585860,-0.402663,-9.974997,-0.515274,-5.958431
72.600000,12.096610,19.637100,-0.403220,-10.001093,-0.516207,-5.968449
72.700000,12.113330,19.694200,-0.403778,-10.030174,-0.517142,-5.980214
72.800000,12.129930,19.751550,-0.404331,-10.059382,-0.518070,-5.992062
72.900000,12.146560,19.813490,-0.404885,-10.090928,-0.519001,-6.005259
73.000000,12.163240,19.869710,-0.405441,-10.119560,-0.519936,-6.016672
73.100000,12.179920,19.928820,-0.405997,-10.149665,-0.520871,-6.028928
73.200000,12.196600,19.990180,-0.406553,-10.180915,-0.521808,-6.041830
73.300000,12.213350,20.051990,-0.407112,-10.212395,-0.522749,-6.054810
73.400000,12.229870,20.111700,-0.407662,-10.242805,-0.523678,-6.067199
73.500000,12.246510,20.172690,-0.408217,-10.273867,-0.524615,-6.079900
73.600000,12.263240,20.236120,-0.408775,-10.306171,-0.525558,-6.093270
73.700000,12.279910,20.295240,-0.409330,-10.336281,-0.526498,-6.105328
73.800000,12.296530,20.357400,-0.409884,-10.367939,-0.527437,-6.118283
73.900000,12.313200,20.419620,-0.410440,-10.399627,-0.528379,-6.131204
74.000000,12.329870,20.480000,-0.410996,-10.430378,-0.529322,-6.143538
74.100000,12.346540,20.540530,-0.411551,-10.461206,-0.530266,-6.155883
74.200000,12.363190,20.602570,-0.412106,-10.492803,-0.531209,-6.168652
74.300000,12.379890,20.665510,-0.412663,-10.524858,-0.532157,-6.181638
74.400000,12.396540,20.729490,-0.413218,-10.557443,-0.533102,-6.194917
74.500000,12.413240,20.788020,-0.413775,-10.587252,-0.534051,-6.206515
74.600000,12.429910,20.860710,-0.414330,-10.624272,-0.534999,-6.222314
74.700000,12.446570,20.915960,-0.414886,-10.652411,-0.535948,-6.232878
74.800000,12.463210,20.976250,-0.415440,-10.683116,-0.536896,-6.244919
74.900000,12.479920,21.037470,-0.415997,-10.714295,-0.537850,-6.257177
75.000000,12.496620,21.105160,-0.416554,-10.748770,-0.538803,-6.271327
75.100000,12.513250,21.168860,-0.417108,-10.781212,-0.539754,-6.284279
75.200000,12.529850,21.229350,-0.417662,-10.812019,-0.540704,-6.296253
75.300000,12.546610,21.294580,-0.418220,-10.845241,-0.541663,-6.309540
75.400000,12.563310,21.366660,-0.418777,-10.881951,-0.542621,-6.324840
75.500000,12.579910,21.431840,-0.419330,-10.915146,-0.543573,-6.338094
75.600000,12.596560,21.499640,-0.419885,-10.949677,-0.544529,-6.352068
75.700000,12.613230,21.568150,-0.420441,-10.984569,-0.545488,-6.366206
75.800000,12.629930,21.630760,-0.420998,-11.016456,-0.546449,-6.378554
75.900000,12.646610,21.699820,-0.421554,-11.051628,-0.547410,-6.392773
76.000000,12.663270,21.767800,-0.422109,-11.086250,-0.548370,-6.406644
76.100000,12.679890,21.842800,-0.422663,-11.124447,-0.549329,-6.422555
76.200000,12.696590,21.908050,-0.423220,-11.157678,-0.550294,-6.435529
76.300000,12.713300,21.969320,-0.423777,-11.188883,-0.551260,-6.447295
76.400000,12.729920,22.036590,-0.424331,-11.223143,-0.552222,-6.460819
76.500000,12.746600,22.104300,-0.424887,-11.257628,-0.553188,-6.474412
76.600000,12.763300,22.173730,-0.425443,-11.292988,-0.554157,-6.488462
76.700000,12.780000,22.246020,-0.426000,-11.329805,-0.555126,-6.503308
76.800000,12.796590,22.307890,-0.426553,-11.361315,-0.556090,-6.515112
76.900000,12.813200,22.385670,-0.427107,-11.400928,-0.557056,-6.531516
77.000000,12.829880,22.452860,-0.427663,-11.435148,-0.558027,-6.544762
77.100000,12.846580,22.523540,-0.428219,-11.471145,-0.559000,-6.558979
77.200000,12.863250,22.588960,-0.428775,-11.504463,-0.559972,-6.571637
77.300000,12.879870,22.661740,-0.429329,-11.541529,-0.560942,-6.586416
77.400000,12.896540,22.733470,-0.429885,-11.578061,-0.561917,-6.600830
77.500000,12.913210,22.800960,-0.430440,-11.612434,-0.562892,-6.613974
77.600000,12.929900,22.876330,-0.430997,-11.650819,-0.563869,-6.629355
77.700000,12.946510,22.949740,-0.431550,-11.688207,-0.564843,-6.644157
77.800000,12.963200,23.018040,-0.432107,-11.722992,-0.565822,-6.657409
77.900000,12.979890,23.092120,-0.432663,-11.760720,-0.566802,-6.672292
78.000000,12.996590,23.167610,-0.433220,-11.799167,-0.567783,-6.687536
78.100000,13.013220,23.237870,-0.433774,-11.834950,-0.568762,-6.701256
78.200000,13.029850,23.313970,-0.434328,-11.873707,-0.569741,-6.716620
78.300000,13.046560,23.386330,-0.434885,-11.910560,-0.570727,-6.730832
78.400000,13.063280,23.465490,-0.435443,-11.950876,-0.571713,-6.746955
78.500000,13.079980,23.535060,-0.435999,-11.986308,-0.572700,-6.760285
78.600000,13.096610,23.618910,-0.436554,-12.029012,-0.573683,-6.777703
78.700000,13.113250,23.690350,-0.437108,-12.065396,-0.574668,-6.791511
78.800000,13.129920,23.761870,-0.437664,-12.101821,-0.575656,-6.805290
78.900000,13.146610,23.835990,-0.438220,-12.139570,-0.576646,-6.819764
79.000000,13.163260,23.919960,-0.438775,-12.182336,-0.577634,-6.837027
79.100000,13.179920,23.998410,-0.439331,-12.222290,-0.578624,-6.852663
79.200000,13.196590,24.074980,-0.439886,-12.261287,-0.579616,-6.867714
79.300000,13.213270,24.156960,-0.440442,-12.303039,-0.580609,-6.884260
79.400000,13.229910,24.233320,-0.440997,-12.341929,-0.581600,-6.899175
79.500000,13.246550,24.316450,-0.441552,-12.384266,-0.582593,-6.915973
79.600000,13.263260,24.383630,-0.442109,-12.418481,-0.583591,-6.928163
79.700000,13.279950,24.468060,-0.442665,-12.461481,-0.584589,-6.945219
79.800000,13.296610,24.558390,-0.443220,-12.507485,-0.585586,-6.963914
79.900000,13.313260,24.625090,-0.443775,-12.541455,-0.586583,-6.975867
80.000000,13.329930,24.704800,-0.444331,-12.582051,-0.587582,-6.991456
80.100000,13.346610,24.785340,-0.444887,-12.623070,-0.588584,-7.007230
80.200000,13.363350,24.870420,-0.445445,-12.666401,-0.589589,-7.024216
80.300000,13.379930,24.948450,-0.445998,-12.706141,-0.590586,-7.039232
80.400000,13.396510,25.032840,-0.446550,-12.749121,-0.591584,-7.055997
80.500000,13.413230,25.111860,-0.447108,-12.789365,-0.592592,-7.071142
80.600000,13.429930,25.193910,-0.447664,-12.831153,-0.593599,-7.087103
80.700000,13.446620,25.278340,-0.448221,-12.874153,-0.594607,-7.103691
80.800000,13.463270,25.363430,-0.448776,-12.917489,-0.595613,-7.120434
80.900000,13.479900,25.448870,-0.449330,-12.961003,-0.596620,-7.137236
81.000000,13.496580,25.538540,-0.449886,-13.006672,-0.597630,-7.155152
81.100000,13.513250,25.615130,-0.450442,-13.045679,-0.598640,-7.169361
81.200000,13.529860,25.707160,-0.450995,-13.092549,-0.599648,-7.187871
81.300000,13.546560,25.794540,-0.451552,-13.137051,-0.600663,-7.204990
81.400000,13.563240,25.878120,-0.452108,-13.179618,-0.601677,-7.221007
81.500000,13.579930,25.964420,-0.452664,-13.223571,-0.602693,-7.237732
81.600000,13.596590,26.052670,-0.453220,-13.268516,-0.603708,-7.254964
81.700000,13.613170,26.136230,-0.453772,-13.311073,-0.604719,-7.270876
81.800000,13.629910,26.225770,-0.454330,-13.356675,-0.605741,-7.288332
81.900000,13.646610,26.307670,-0.454887,-13.398386,-0.606762,-7.303635
82.000000,13.663270,26.397460,-0.455442,-13.444116,-0.607781,-7.321096
82.100000,13.679840,26.485540,-0.455995,-13.488975,-0.608796,-7.338074
82.200000,13.696540,26.572650,-0.456551,-13.533340,-0.609820,-7.354675
82.300000,13.713250,26.667960,-0.457108,-13.581880,-0.610845,-7.373490
82.400000,13.729940,26.757660,-0.457665,-13.627564,-0.611871,-7.390710
82.500000,13.746540,26.855140,-0.458218,-13.677210,-0.612892,-7.410066
82.600000,13.763230,26.942770,-0.458774,-13.721840,-0.613919,-7.426612
82.700000,13.779890,27.032360,-0.459330,-13.767468,-0.614946,-7.443661
82.800000,13.796590,27.124470,-0.459886,-13.814379,-0.615976,-7.461335
82.900000,13.813300,27.223170,-0.460443,-13.864647,-0.617007,-7.480763
83.000000,13.829910,27.315850,-0.460997,-13.911848,-0.618034,-7.498528
83.100000,13.846600,27.408320,-0.461553,-13.958943,-0.619067,-7.516146
83.200000,13.863310,27.508050,-0.462110,-14.009735,-0.620102,-7.535692
83.300000,13.879980,27.604460,-0.462666,-14.058836,-0.621135,-7.554291
83.400000,13.896610,27.694910,-0.463220,-14.104902,-0.622168,-7.571225
83.500000,13.913280,27.794030,-0.463776,-14.155383,-0.623203,-7.590456
83.600000,13.929970,27.887520,-0.464332,-14.202997,-0.624241,-7.608086
83.700000,13.946620,27.981410,-0.464887,-14.250815,-0.625278,-7.625792
83.800000,13.963260,28.077480,-0.465442,-14.299743,-0.626315,-7.644042
83.900000,13.979930,28.177670,-0.465998,-14.350769,-0.627355,-7.663344
84.000000,13.996630,28.265150,-0.466554,-14.395323,-0.628398,-7.679123
84.100000,14.013260,28.370260,-0.467109,-14.448855,-0.629438,-7.699669
84.200000,14.029960,28.466620,-0.467665,-14.497931,-0.630483,-7.717751
84.300000,14.046590,28.563820,-0.468220,-14.547434,-0.631525,-7.736039
84.400000,14.063240,28.658370,-0.468775,-14.595588,-0.632569,-7.753546
84.500000,14.079950,28.768550,-0.469332,-14.651702,-0.633618,-7.775194
84.600000,14.096630,28.865160,-0.469888,-14.700905,-0.634666,-7.793131
84.700000,14.113180,28.966510,-0.470439,-14.752522,-0.635708,-7.812356
84.800000,14.129870,29.069240,-0.470996,-14.804842,-0.636759,-7.831826
84.900000,14.146630,29.174250,-0.471554,-14.858324,-0.637815,-7.851817
85.000000,14.163300,29.271260,-0.472110,-14.907730,-0.638867,-7.869642
85.100000,14.179910,29.376670,-0.472664,-14.961415,-0.639917,-7.889698
85.200000,14.196570,29.483300,-0.473219,-15.015721,-0.640970,-7.909997
85.300000,14.213240,29.588020,-0.473775,-15.069055,-0.642026,-7.929718
85.400000,14.229930,29.689670,-0.474331,-15.120825,-0.643084,-7.948549
85.500000,14.246660,29.793750,-0.474889,-15.173832,-0.644145,-7.967951
85.600000,14.263290,29.899410,-0.475443,-15.227644,-0.645201,-7.987768
85.700000,14.279880,30.007240,-0.475996,-15.282562,-0.646256,-8.008124
85.800000,14.296570,30.111690,-0.476552,-15.335758,-0.647318,-8.027467
85.900000,14.313280,30.218380,-0.477109,-15.390095,-0.648383,-8.047337
86.000000,14.329880,30.321840,-0.477663,-15.442786,-0.649442,-8.066344
86.100000,14.346530,30.436770,-0.478218,-15.501320,-0.650505,-8.088315
86.200000,14.363230,30.546420,-0.478774,-15.557164,-0.651572,-8.108793
86.300000,14.379890,30.649740,-0.479330,-15.609784,-0.652638,-8.127552
86.400000,14.396490,30.765090,-0.479883,-15.668532,-0.653701,-8.149470
86.500000,14.413200,30.881940,-0.480440,-15.728043,-0.654773,-8.171662
86.600000,14.429930,30.989320,-0.480998,-15.782731,-0.655847,-8.191274
86.700000,14.446620,31.107670,-0.481554,-15.843006,-0.656919,-8.213743
86.800000,14.463260,31.218080,-0.482109,-15.899238,-0.657990,-8.234077
86.900000,14.479900,31.330970,-0.482663,-15.956732,-0.659061,-8.255003
87.000000,14.496540,31.446570,-0.483218,-16.015607,-0.660134,-8.276577
87.100000,14.513270,31.557450,-0.483776,-16.072077,-0.661214,-8.296797
87.200000,14.529970,31.674220,-0.484332,-16.131548,-0.662293,-8.318518
87.300000,14.546560,31.788320,-0.484885,-16.189658,-0.663366,-8.339531
87.400000,14.563180,31.904280,-0.485439,-16.248716,-0.664442,-8.360950
87.500000,14.579890,32.020450,-0.485996,-16.307881,-0.665525,-8.382311
87.600000,14.596600,32.142150,-0.486553,-16.369863,-0.666609,-8.405051
87.700000,14.613260,32.259920,-0.487109,-16.429842,-0.667691,-8.426724
87.800000,14.629920,32.373490,-0.487664,-16.487683,-0.668775,-8.447234
87.900000,14.646580,32.496800,-0.488219,-16.550484,-0.669859,-8.470218
88.000000,14.663290,32.619420,-0.488776,-16.612934,-0.670948,-8.492925
88.100000,14.679920,32.731110,-0.489331,-16.669817,-0.672033,-8.512765
88.200000,14.696570,32.859440,-0.489886,-16.735175,-0.673120,-8.536853
88.300000,14.713230,32.984340,-0.490441,-16.798786,-0.674210,-8.559973
88.400000,14.729950,33.103900,-0.490998,-16.859678,-0.675304,-8.581604
88.500000,14.746660,33.222680,-0.491555,-16.920172,-0.676399,-8.602971
88.600000,14.763250,33.342230,-0.492108,-16.981058,-0.677487,-8.624538
88.700000,14.779910,33.473160,-0.492664,-17.047740,-0.678581,-8.648938
88.800000,14.796600,33.596860,-0.493220,-17.110740,-0.679678,-8.671381
88.900000,14.813330,33.716390,-0.493778,-17.171616,-0.680779,-8.692656
89.000000,14.829910,33.843110,-0.494330,-17.236154,-0.681872,-8.715800
89.100000,14.846560,33.981190,-0.494885,-17.306478,-0.682970,-8.741756
89.200000,14.863250,34.103860,-0.495442,-17.368953,-0.684072,-8.763650
89.300000,14.879930,34.231850,-0.495998,-17.434138,-0.685174,-8.786846
89.400000,14.896590,34.359070,-0.496553,-17.498931,-0.686277,-8.809784
89.500000,14.913230,34.492960,-0.497108,-17.567120,-0.687379,-8.834370
89.600000,14.929880,34.627460,-0.497663,-17.635621,-0.688483,-8.859031
89.700000,14.946560,34.757580,-0.498219,-17.701890,-0.689591,-8.882478
89.800000,14.963300,34.895890,-0.498777,-17.772331,-0.690704,-8.907907
89.900000,14.979890,35.021180,-0.499330,-17.836141,-0.691807,-8.930026
90.000000,14.996540,35.158360,-0.499885,-17.906006,-0.692917,-8.955068
90.100000,15.013240,35.287640,-0.500441,-17.971847,-0.694030,-8.977992
90.200000,15.029940,35.422610,-0.500998,-18.040587,-0.695145,-9.002289
90.300000,15.046580,35.556760,-0.501553,-18.108909,-0.696257,-9.026337
90.400000,15.063190,35.693080,-0.502106,-18.178336,-0.697369,-9.050879
90.500000,15.079910,35.834860,-0.502664,-18.250544,-0.698489,-9.076659
90.600000,15.096600,35.971610,-0.503220,-18.320191,-0.699608,-9.101104
90.700000,15.113270,36.110010,-0.503776,-18.390677,-0.700727,-9.125901
90.800000,15.129880,36.243730,-0.504329,-18.458780,-0.701844,-9.149476
90.900000,15.146570,36.390010,-0.504886,-18.533280,-0.702967,-9.176093
91.000000,15.163230,36.526930,-0.505441,-18.603013,-0.704089,-9.200287
91.100000,15.179890,36.669900,-0.505996,-18.675827,-0.705212,-9.225927
91.200000,15.196560,36.817040,-0.506552,-18.750764,-0.706338,-9.252527
91.300000,15.213240,36.953870,-0.507108,-18.820451,-0.707465,-9.276450
91.400000,15.229920,37.099560,-0.507664,-18.894651,-0.708594,-9.302517
91.500000,15.246660,37.234970,-0.508222,-18.963615,-0.709728,-9.325888
91.600000,15.263240,37.381070,-0.508775,-19.038023,-0.710852,-9.351959
91.700000,15.279850,37.528180,-0.509328,-19.112945,-0.711980,-9.378181
91.800000,15.296580,37.681790,-0.509886,-19.191178,-0.713117,-9.405865
91.900000,15.313300,37.831880,-0.510443,-19.267618,-0.714255,-9.432591
92.000000,15.329950,37.983250,-0.510998,-19.344710,-0.715389,-9.459596
92.100000,15.346590,38.128060,-0.511553,-19.418462,-0.716524,-9.484889
92.200000,15.363280,38.286900,-0.512109,-19.499358,-0.717664,-9.513555
92.300000,15.379930,38.436420,-0.512664,-19.575508,-0.718802,-9.539843
92.400000,15.396640,38.591930,-0.513221,-19.654709,-0.719946,-9.567493
92.500000,15.413290,38.744300,-0.513776,-19.732310,-0.721087,-9.594316
92.600000,15.429960,38.887300,-0.514332,-19.805139,-0.722230,-9.618722
92.700000,15.446630,39.037780,-0.514888,-19.881778,-0.723375,-9.644896
92.800000,15.463290,39.195740,-0.515443,-19.962226,-0.724520,-9.672837
92.900000,15.479950,39.348660,-0.515998,-20.040108,-0.725667,-9.699446
93.000000,15.496550,39.504170,-0.516552,-20.119309,-0.726811,-9.726646
93.100000,15.513250,39.667730,-0.517108,-20.202609,-0.727963,-9.755672
93.200000,15.529920,39.828770,-0.517664,-20.284626,-0.729114,-9.784005
93.300000,15.546600,39.986990,-0.518220,-20.365207,-0.730268,-9.811549
93.400000,15.563190,40.151280,-0.518773,-20.448879,-0.731416,-9.840553
93.500000,15.579910,40.317300,-0.519330,-20.533432,-0.732575,-9.869798
93.600000,15.596580,40.476490,-0.519886,-20.614507,-0.733732,-9.897313
93.700000,15.613260,40.640820,-0.520442,-20.698200,-0.734890,-9.925987
93.800000,15.629950,40.806480,-0.520998,-20.782570,-0.736051,-9.954885
93.900000,15.646550,40.968740,-0.521552,-20.865208,-0.737207,-9.982924
94.000000,15.663240,41.132010,-0.522108,-20.948361,-0.738371,-10.011054
94.100000,15.679990,41.304540,-0.522666,-21.036229,-0.739540,-10.041301
94.200000,15.696630,41.477250,-0.523221,-21.124190,-0.740702,-10.071570
94.300000,15.713180,41.639110,-0.523773,-21.206625,-0.741860,-10.099174
94.400000,15.729870,41.809530,-0.524329,-21.293419,-0.743029,-10.128662
94.500000,15.746590,41.983440,-0.524886,-21.381990,-0.744201,-10.158876
94.600000,15.763240,42.160310,-0.525441,-21.472070,-0.745370,-10.189757
94.700000,15.779930,42.322990,-0.525998,-21.554922,-0.746543,-10.217083
94.800000,15.796610,42.489670,-0.526554,-21.639811,-0.747717,-10.245289
94.900000,15.813250,42.661290,-0.527108,-21.727217,-0.748889,-10.274620
95.000000,15.829890,42.839890,-0.527663,-21.818177,-0.750063,-10.305532
95.100000,15.846560,43.020900,-0.528219,-21.910364,-0.751240,-10.336901
95.200000,15.863230,43.193900,-0.528774,-21.998473,-0.752418,-10.366245
95.300000,15.879870,43.371930,-0.529329,-22.089143,-0.753596,-10.396719
95.400000,15.896580,43.550190,-0.529886,-22.179930,-0.754780,-10.427095
95.500000,15.913270,43.735060,-0.530442,-22.274083,-0.755964,-10.458967
95.600000,15.929860,43.920470,-0.530995,-22.368512,-0.757143,-10.490936
95.700000,15.946540,44.104100,-0.531551,-22.462034,-0.758329,-10.522310
95.800000,15.963260,44.288290,-0.532109,-22.555841,-0.759519,-10.553682
95.900000,15.979940,44.471160,-0.532665,-22.648976,-0.760708,-10.584667
96.000000,15.996580,44.658710,-0.533219,-22.744494,-0.761896,-10.616690
96.100000,16.013230,44.845190,-0.533774,-22.839468,-0.763085,-10.648346
96.200000,16.029910,45.031970,-0.534330,-22.934594,-0.764279,-10.679945
96.300000,16.046560,45.220130,-0.534885,-23.030423,-0.765471,-10.711788
96.400000,16.063260,45.409170,-0.535442,-23.126700,-0.766669,-10.743694
96.500000,16.079860,45.602240,-0.535995,-23.225030,-0.767861,-10.776522
96.600000,16.096540,45.793910,-0.536551,-23.322647,-0.769060,-10.808850
96.700000,16.113280,45.986350,-0.537109,-23.420656,-0.770264,-10.841203
96.800000,16.129970,46.182910,-0.537666,-23.520763,-0.771467,-10.874456
96.900000,16.146560,46.381740,-0.538219,-23.622026,-0.772664,-10.908211
97.000000,16.163210,46.574360,-0.538774,-23.720127,-0.773866,-10.940347
97.100000,16.179950,46.778400,-0.539332,-23.824043,-0.775077,-10.974982
97.200000,16.196620,46.976360,-0.539887,-23.924864,-0.776284,-11.008133
97.300000,16.213250,47.173900,-0.540442,-24.025470,-0.777489,-11.041105
97.400000,16.229900,47.381180,-0.540997,-24.131037,-0.778698,-11.076226
97.500000,16.246590,47.581660,-0.541553,-24.233140,-0.779911,-11.109611
97.600000,16.263290,47.788300,-0.542110,-24.338381,-0.781126,-11.144310
97.700000,16.279950,47.989350,-0.542665,-24.440775,-0.782339,-11.177622
97.800000,16.296580,48.191480,-0.543219,-24.543719,-0.783552,-11.211096
97.900000,16.313240,48.403210,-0.543775,-24.651552,-0.784768,-11.246663
98.000000,16.329910,48.610410,-0.544330,-24.757079,-0.785987,-11.281050
98.100000,16.346580,48.821550,-0.544886,-24.864611,-0.787207,-11.316233
98.200000,16.363230,49.033810,-0.545441,-24.972714,-0.788428,-11.351572
98.300000,16.379890,49.246070,-0.545996,-25.080817,-0.789650,-11.386783
98.400000,16.396630,49.459900,-0.546554,-25.189720,-0.790880,-11.422169
98.500000,16.413260,49.670300,-0.547109,-25.296876,-0.792103,-11.456736
98.600000,16.429840,49.889850,-0.547661,-25.408692,-0.793324,-11.493334
98.700000,16.446520,50.114210,-0.548217,-25.522958,-0.794554,-11.530830
98.800000,16.463270,50.330870,-0.548776,-25.633302,-0.795791,-11.566369
98.900000,16.479970,50.543400,-0.549332,-25.741542,-0.797025,-11.600881
99.000000,16.496640,50.766860,-0.549888,-25.855349,-0.798259,-11.637803
99.100000,16.513280,50.989090,-0.550443,-25.968530,-0.799492,-11.674343
99.200000,16.529880,51.209220,-0.550996,-26.080642,-0.800723,-11.710312
99.300000,16.546600,51.429190,-0.551553,-26.192671,-0.801966,-11.746016
99.400000,16.563280,51.655250,-0.552109,-26.307803,-0.803206,-11.783019
99.500000,16.579930,51.886010,-0.552664,-26.425328,-0.804446,-11.820992
99.600000,16.596570,52.115730,-0.553219,-26.542323,-0.805687,-11.858606
99.700000,16.613250,52.347800,-0.553775,-26.660516,-0.806932,-11.896589
99.800000,16.629920,52.580020,-0.554331,-26.778784,-0.808178,-11.934483
99.900000,16.646540,52.806950,-0.554885,-26.894359,-0.809422,-11.971091
100.000000,16.663230,53.044280,-0.555441,-27.015230,-0.810672,-12.009864
100.100000,16.679910,53.279800,-0.555997,-27.135179,-0.811924,-12.048101
100.200000,16.696600,53.520010,-0.556553,-27.257517,-0.813178,-12.087255
100.300000,16.713270,53.761780,-0.557109,-27.380650,-0.814432,-12.126643
100.400000,16.729910,54.002510,-0.557664,-27.503252,-0.815685,-12.165688
100.500000,16.746600,54.245960,-0.558220,-27.627241,-0.816943,-12.205162
100.600000,16.763280,54.489380,-0.558776,-27.751213,-0.818203,-12.244501
100.700000,16.779970,54.735430,-0.559332,-27.876526,-0.819464,-12.284283
100.800000,16.796600,54.976430,-0.559887,-27.999266,-0.820723,-12.322850
100.900000,16.813220,55.224870,-0.560441,-28.125795,-0.821983,-12.362956
101.000000,16.829920,55.473590,-0.560997,-28.252467,-0.823250,-12.402909
101.100000,16.846650,55.734750,-0.561555,-28.385475,-0.824521,-12.445470
101.200000,16.863240,55.985340,-0.562108,-28.513100,-0.825783,-12.485658
101.300000,16.879900,56.238420,-0.562663,-28.641992,-0.827052,-12.526193
101.400000,16.896570,56.496060,-0.563219,-28.773207,-0.828323,-12.567590
101.500000,16.913260,56.744900,-0.563775,-28.899940,-0.829598,-12.606867
101.600000,16.929950,57.007190,-0.564332,-29.033523,-0.830874,-12.648987
101.700000,16.946580,57.260830,-0.564886,-29.162701,-0.832147,-12.689100
101.800000,16.963250,57.524170,-0.565442,-29.296819,-0.833425,-12.731177
101.900000,16.979900,57.795780,-0.565997,-29.435149,-0.834703,-12.774953
102.000000,16.996620,58.060260,-0.566554,-29.569848,-0.835988,-12.816932
102.100000,17.013190,58.321580,-0.567106,-29.702937,-0.837263,-12.858213
102.200000,17.029870,58.589040,-0.567662,-29.839153,-0.838548,-12.900590
102.300000,17.046570,58.859790,-0.568219,-29.977045,-0.839837,-12.943518
102.400000,17.063290,59.133670,-0.568776,-30.116531,-0.841128,-12.986961
102.500000,17.079940,59.406490,-0.569331,-30.255477,-0.842416,-13.030086
102.600000,17.096580,59.676690,-0.569886,-30.393089,-0.843705,-13.072493
102.700000,17.113250,59.956540,-0.570442,-30.535615,-0.844998,-13.116828
102.800000,17.129940,60.240350,-0.570998,-30.680158,-0.846294,-13.161849
102.900000,17.146580,60.509280,-0.571553,-30.817123,-0.847587,-13.203514
103.000000,17.163230,60.786300,-0.572108,-30.958208,-0.848884,-13.246780
103.100000,17.179920,61.074490,-0.572664,-31.104982,-0.850185,-13.292279
103.200000,17.196570,61.359780,-0.573219,-31.250279,-0.851484,-13.337025
103.300000,17.213260,61.652580,-0.573775,-31.399401,-0.852789,-13.383199
103.400000,17.229870,61.933910,-0.574329,-31.542681,-0.854089,-13.426805
103.500000,17.246500,62.229160,-0.574883,-31.693051,-0.855392,-13.473244
103.600000,17.263240,62.522370,-0.575441,-31.842382,-0.856705,-13.518959
103.700000,17.279970,62.816460,-0.575999,-31.992160,-0.858019,-13.564708
103.800000,17.296630,63.112780,-0.576554,-32.143075,-0.859330,-13.610846
103.900000,17.313200,63.413990,-0.577107,-32.296480,-0.860635,-13.657966
104.000000,17.329910,63.708970,-0.577664,-32.446712,-0.861953,-13.703425
104.100000,17.346630,64.013040,-0.578221,-32.601574,-0.863274,-13.750659
104.200000,17.363300,64.317380,-0.578777,-32.756573,-0.864592,-13.797833
104.300000,17.379920,64.618150,-0.579331,-32.909754,-0.865908,-13.844124
104.400000,17.396610,64.927960,-0.579887,-33.067538,-0.867232,-13.892103
104.500000,17.413270,65.238280,-0.580442,-33.225583,-0.868554,-13.940048
104.600000,17.429950,65.551380,-0.580998,-33.385044,-0.869880,-13.988389
104.700000,17.446630,65.862060,-0.581554,-33.543272,-0.871208,-14.036037
104.800000,17.463280,66.178610,-0.582109,-33.704489,-0.872535,-14.084792
104.900000,17.479990,66.499660,-0.582666,-33.867999,-0.873869,-14.134256
105.000000,17.496690,66.824230,-0.583223,-34.033301,-0.875204,-14.184297
105.100000,17.513280,67.133350,-0.583776,-34.190734,-0.876532,-14.231004
105.200000,17.529890,67.458630,-0.584330,-34.356398,-0.877863,-14.280935
105.300000,17.546620,67.783520,-0.584887,-34.521863,-0.879205,-14.330463
105.400000,17.563310,68.113880,-0.585444,-34.690114,-0.880546,-14.381007
105.500000,17.579950,68.446450,-0.585998,-34.859491,-0.881885,-14.431887
105.600000,17.596530,68.776950,-0.586551,-35.027813,-0.883221,-14.482214
105.700000,17.613180,69.102710,-0.587106,-35.193721,-0.884564,-14.531276
105.800000,17.629870,69.437010,-0.587662,-35.363979,-0.885913,-14.581901
105.900000,17.646610,69.790650,-0.588220,-35.544086,-0.887267,-14.636332
106.000000,17.663300,70.124760,-0.588777,-35.714247,-0.888619,-14.686532
106.100000,17.679900,70.468210,-0.589330,-35.889165,-0.889965,-14.738603
106.200000,17.696570,70.806750,-0.589886,-36.061582,-0.891319,-14.789372
106.300000,17.713240,71.154740,-0.590441,-36.238812,-0.892675,-14.841919
106.400000,17.729950,71.507330,-0.590998,-36.418384,-0.894036,-14.895180
106.500000,17.746560,71.860650,-0.591552,-36.598329,-0.895391,-14.948514
106.600000,17.763240,72.211300,-0.592108,-36.776913,-0.896753,-15.001009
106.700000,17.779890,72.564580,-0.592663,-36.956837,-0.898114,-15.053887
106.800000,17.796560,72.928400,-0.593219,-37.142129,-0.899480,-15.108725
106.900000,17.813170,73.285600,-0.593772,-37.324050,-0.900842,-15.162062
107.000000,17.829880,73.654990,-0.594329,-37.512178,-0.902214,-15.217590
107.100000,17.846560,74.019170,-0.594885,-37.697654,-0.903585,-15.271872
107.200000,17.863230,74.387260,-0.595441,-37.885120,-0.904958,-15.326766
107.300000,17.879910,74.752400,-0.595997,-38.071085,-0.906333,-15.380832
107.400000,17.896570,75.125070,-0.596552,-38.260884,-0.907708,-15.436264
107.500000,17.913230,75.500620,-0.597108,-38.452150,-0.909086,-15.492076
107.600000,17.929930,75.890100,-0.597664,-38.650511,-0.910469,-15.550479
107.700000,17.946640,76.264190,-0.598221,-38.841033,-0.911854,-15.605498
107.800000,17.963220,76.643730,-0.598774,-39.034331,-0.913230,-15.661589
107.900000,17.979870,77.033440,-0.599329,-39.232809,-0.914615,-15.719449
108.000000,17.996590,77.428560,-0.599886,-39.434042,-0.916007,-15.778099
108.100000,18.013260,77.815500,-0.600442,-39.631109,-0.917396,-15.834927
108.200000,18.029880,78.198690,-0.600996,-39.826266,-0.918784,-15.890839
108.300000,18.046530,78.599340,-0.601551,-40.030315,-0.920176,-15.950039
108.400000,18.063230,79.001180,-0.602108,-40.234971,-0.921574,-16.009186
108.500000,18.079970,79.402550,-0.602666,-40.439387,-0.922977,-16.067957
108.600000,18.096650,79.804450,-0.603222,-40.644073,-0.924378,-16.126687
108.700000,18.113250,80.204720,-0.603775,-40.847928,-0.925773,-16.184970
108.800000,18.129910,80.618420,-0.604330,-41.058624,-0.927176,-16.245652
108.900000,18.146600,81.032070,-0.604887,-41.269294,-0.928583,-16.306048
109.000000,18.163260,81.436460,-0.605442,-41.475249,-0.929989,-16.364391
109.100000,18.179850,81.849400,-0.605995,-41.685557,-0.931392,-16.424318
109.200000,18.196530,82.280460,-0.606551,-41.905094,-0.932804,-16.487517
109.300000,18.213230,82.700150,-0.607108,-42.118841,-0.934220,-16.548170
109.400000,18.229940,83.125610,-0.607665,-42.335526,-0.935638,-16.609723
109.500000,18.246590,83.544310,-0.608220,-42.548768,-0.937054,-16.669770
109.600000,18.263200,83.972400,-0.608773,-42.766792,-0.938468,-16.731510
109.700000,18.279890,84.419760,-0.609330,-42.994631,-0.939891,-16.796727
109.800000,18.296580,84.861200,-0.609886,-43.219454,-0.941316,-16.860514
109.900000,18.313230,85.298380,-0.610441,-43.442108,-0.942740,-16.923264
110.000000,18.329880,85.739750,-0.610996,-43.666896,-0.944166,-16.986597
110.100000,18.346570,86.191910,-0.611552,-43.897179,-0.945597,-17.051757
110.200000,18.363280,86.645460,-0.612109,-44.128170,-0.947032,-17.116905
110.300000,18.379920,87.093650,-0.612664,-44.356432,-0.948463,-17.180843
110.400000,18.396520,87.544960,-0.613217,-44.586282,-0.949892,-17.245201
110.500000,18.413200,88.023640,-0.613773,-44.830072,-0.951331,-17.314569
110.600000,18.429900,88.476340,-0.614330,-45.060630,-0.952773,-17.378533
110.700000,18.446590,88.928150,-0.614886,-45.290735,-0.954217,-17.442081
110.800000,18.463200,89.395710,-0.615440,-45.528861,-0.955655,-17.508579
110.900000,18.479890,89.876460,-0.615996,-45.773705,-0.957103,-17.577271
111.000000,18.496560,90.350630,-0.616552,-46.015198,-0.958551,-17.644436
111.100000,18.513250,90.829640,-0.617108,-46.259156,-0.960003,-17.712245
111.200000,18.529940,91.314380,-0.617665,-46.506032,-0.961457,-17.780899
111.300000,18.546610,91.809100,-0.618220,-46.757991,-0.962912,-17.851250
111.400000,18.563260,92.293830,-0.618775,-47.004862,-0.964366,-17.919413
111.500000,18.579950,92.792770,-0.619332,-47.258970,-0.965827,-17.989993
111.600000,18.596660,93.299510,-0.619889,-47.517050,-0.967291,-18.061769
111.700000,18.613290,93.797390,-0.620443,-47.770618,-0.968750,-18.131673
111.800000,18.629960,94.304420,-0.620999,-48.028847,-0.970216,-18.202997
111.900000,18.646640,94.812160,-0.621555,-48.287437,-0.971684,-18.274155
112.000000,18.663340,95.329190,-0.622111,-48.550758,-0.973156,-18.346781
112.100000,18.679910,95.837620,-0.622664,-48.809699,-0.974618,-18.417673
112.200000,18.696590,96.352200,-0.623220,-49.071773,-0.976093,-18.489279
112.300000,18.713270,96.873710,-0.623776,-49.337375,-0.977570,-18.561921
112.400000,18.729930,97.398330,-0.624331,-49.604562,-0.979047,-18.634896
112.500000,18.746550,97.922290,-0.624885,-49.871413,-0.980523,-18.707515
112.600000,18.763170,98.450950,-0.625439,-50.140657,-0.982001,-18.780735
112.700000,18.779890,98.985320,-0.625996,-50.412810,-0.983490,-18.854576
112.800000,18.796590,99.524250,-0.626553,-50.687284,-0.984979,-18.929014
112.900000,18.813330,100.076420,-0.627111,-50.968502,-0.986474,-19.005594
113.000000,18.829920,100.622390,-0.627664,-51.246562,-0.987959,-19.080940
113.100000,18.846600,101.169570,-0.628220,-51.525239,-0.989453,-19.156053
113.200000,18.863250,101.722710,-0.628775,-51.806951,-0.990947,-19.232035
113.300000,18.879990,102.285490,-0.629333,-52.093572,-0.992451,-19.309368
113.400000,18.896610,102.851610,-0.629887,-52.381895,-0.993947,-19.387220
113.500000,18.913270,103.415570,-0.630442,-52.669117,-0.995448,-19.464276
113.600000,18.929970,104.008000,-0.630999,-52.970839,-0.996956,-19.546293
113.700000,18.946630,104.577080,-0.631554,-53.260669,-0.998462,-19.623663
113.800000,18.963260,105.160770,-0.632109,-53.557940,-0.999968,-19.703502
113.900000,18.979880,105.751310,-0.632663,-53.858700,-1.001475,-19.784311
114.000000,18.996560,106.338840,-0.633219,-54.157926,-1.002989,-19.864116
114.100000,19.013240,106.929600,-0.633775,-54.458798,-1.004506,-19.944191
114.200000,19.029950,107.540430,-0.634332,-54.769891,-1.006029,-20.027615
114.300000,19.046560,108.143770,-0.634885,-55.077170,-1.007544,-20.109482
114.400000,19.063210,108.749030,-0.635440,-55.385426,-1.009065,-20.191293
114.500000,19.079890,109.372960,-0.635996,-55.703191,-1.010591,-20.276166
114.600000,19.096590,109.995080,-0.636553,-56.020034,-1.012122,-20.360313
114.700000,19.113210,110.622860,-0.637107,-56.339760,-1.013647,-20.445305
114.800000,19.129840,111.263510,-0.637661,-56.666040,-1.015176,-20.532297
114.900000,19.146580,111.901890,-0.638219,-56.991165,-1.016717,-20.618302
115.000000,19.163260,112.544030,-0.638775,-57.318204,-1.018255,-20.704749
115.100000,19.179910,113.190090,-0.639330,-57.647239,-1.019793,-20.791611
115.200000,19.196540,113.840610,-0.639885,-57.978547,-1.021331,-20.878964
115.300000,19.213240,114.509110,-0.640441,-58.319011,-1.022878,-20.969106
115.400000,19.229940,115.177610,-0.640998,-58.659475,-1.024427,-21.058869
115.500000,19.246670,115.849400,-0.641556,-59.001615,-1.025982,-21.148795
115.600000,19.263290,116.516300,-0.642110,-59.341264,-1.027529,-21.237665
115.700000,19.279900,117.189320,-0.642663,-59.684031,-1.029077,-21.327293
115.800000,19.296590,117.881020,-0.643220,-60.036310,-1.030635,-21.419775
115.900000,19.313280,118.569940,-0.643776,-60.387175,-1.032196,-21.511361
116.000000,19.329920,119.254200,-0.644331,-60.735665,-1.033754,-21.601814
116.100000,19.346570,119.965970,-0.644886,-61.098167,-1.035315,-21.696835
116.200000,19.363260,120.663110,-0.645442,-61.453217,-1.036883,-21.788730
116.300000,19.379950,121.377610,-0.645998,-61.817109,-1.038454,-21.883360
116.400000,19.396590,122.093840,-0.646553,-62.181882,-1.040022,-21.978000
116.500000,19.413220,122.823330,-0.647107,-62.553408,-1.041591,-22.074639
116.600000,19.429900,123.548520,-0.647663,-62.922745,-1.043168,-22.169990
116.700000,19.446660,124.286880,-0.648222,-63.298788,-1.044755,-22.267121
116.800000,19.463280,125.030200,-0.648776,-63.677358,-1.046331,-22.365016
116.900000,19.479930,125.777380,-0.649331,-64.057894,-1.047913,-22.463117
117.000000,19.496550,126.514600,-0.649885,-64.433357,-1.049494,-22.559085
117.100000,19.513250,127.289370,-0.650442,-64.827944,-1.051085,-22.661148
117.200000,19.529980,128.049260,-0.650999,-65.214953,-1.052681,-22.760062
117.300000,19.546600,128.815400,-0.651553,-65.605145,-1.054270,-22.859894
117.400000,19.563160,129.584290,-0.652105,-65.996737,-1.055856,-22.959913
117.500000,19.579900,130.380110,-0.652663,-66.402045,-1.057461,-23.063865
117.600000,19.596590,131.155330,-0.653220,-66.796861,-1.059064,-23.163838
117.700000,19.613280,131.940690,-0.653776,-67.196842,-1.060669,-23.265159
117.800000,19.629870,132.734190,-0.654329,-67.600968,-1.062268,-23.367694
117.900000,19.646520,133.535020,-0.654884,-68.008827,-1.063875,-23.470934
118.000000,19.663190,134.359740,-0.655440,-68.428854,-1.065486,-23.577869
118.100000,19.679910,135.191890,-0.655997,-68.852664,-1.067105,-23.685523
118.200000,19.696620,136.034560,-0.656554,-69.281832,-1.068725,-23.794568
118.300000,19.713240,136.868520,-0.657108,-69.706565,-1.070340,-23.901823
118.400000,19.729900,137.748640,-0.657663,-70.154806,-1.071961,-24.016563
118.500000,19.746620,138.609390,-0.658221,-70.593183,-1.073590,-24.127291
118.600000,19.763260,139.486210,-0.658775,-71.039743,-1.075214,-24.240513
118.700000,19.779930,140.371720,-0.659331,-71.490730,-1.076844,-24.354675
118.800000,19.796630,141.267930,-0.659888,-71.947166,-1.078479,-24.470118
118.900000,19.813310,142.163210,-0.660444,-72.403128,-1.080115,-24.584941
119.000000,19.829930,143.071810,-0.660998,-72.865874,-1.081748,-24.701701
119.100000,19.846550,143.978290,-0.661552,-73.327541,-1.083384,-24.817584
119.200000,19.863190,144.900850,-0.662106,-73.797397,-1.085024,-24.935673
119.300000,19.879920,145.822420,-0.662664,-74.266749,-1.086676,-25.052848
119.400000,19.896600,146.765350,-0.663220,-74.746979,-1.088325,-25.173288
119.500000,19.913230,147.697880,-0.663774,-75.221913,-1.089973,-25.291538
119.600000,19.929860,148.652630,-0.664329,-75.708163,-1.091623,-25.413060
119.700000,19.946540,149.606350,-0.664885,-76.193888,-1.093281,-25.533740
119.800000,19.963280,150.542270,-0.665443,-76.670549,-1.094947,-25.650694
119.900000,19.979970,151.508510,-0.665999,-77.162651,-1.096611,-25.772402
120.000000,19.996580,152.477750,-0.666553,-77.656280,-1.098270,-25.894280
120.021000,20.000060,152.676500,-0.666669,-77.757503,-1.098618,-25.919012
