Repository: abubakardawood/tissue-phantom-material-database

Title:
A Database of Silicone Phantom Materials for Modeling Human Tissue Mechanics Across Varying Stiffnesses

Description:
This dataset contains processed mechanical compression test data for soft silicone phantoms
fabricated using Ecoflex (Smooth-On) with varying base materials and thinner concentrations.
The dataset provides force–compression measurements together with derived engineering and
true stress–strain quantities, intended for mechanical characterization, constitutive model
fitting, and the design of tissue-equivalent phantoms.

All files in this dataset are processed outputs generated from raw experimental measurements.
The raw data files are not included in this archive.

File: data/EF10_50T/EF10_50T_A4.csv (part 2 of 2)
Speed (mm/min): 10;
Machine: INSTRON 5900;
Load cell: 1kN;
Time (s),Compression (mm),Load (N),Engineering Strain [-],Engineering Stress (kPa),True Strain [-],True Stress (kPa)
58.400000,9.729960,13.374030,-0.324332,-6.811338,-0.392053,-4.602203
58.500000,9.746620,13.398380,-0.324887,-6.823739,-0.392876,-4.606793
58.600000,9.763200,13.440780,-0.325440,-6.845333,-0.393695,-4.617588
58.700000,9.779870,13.474800,-0.325996,-6.862659,-0.394519,-4.625462
58.800000,9.796580,13.505100,-0.326553,-6.878091,-0.395345,-4.632032
58.900000,9.813290,13.546720,-0.327110,-6.899288,-0.396173,-4.642464
59.000000,9.829890,13.581940,-0.327663,-6.917225,-0.396996,-4.650706
59.100000,9.846590,13.609730,-0.328220,-6.931379,-0.397824,-4.656364
59.200000,9.863330,13.661390,-0.328778,-6.957689,-0.398655,-4.670156
59.300000,9.880020,13.683670,-0.329334,-6.969036,-0.399484,-4.673895
59.400000,9.896590,13.732230,-0.329886,-6.993767,-0.400308,-4.686619
59.500000,9.913210,13.765910,-0.330440,-7.010920,-0.401135,-4.694230
59.600000,9.929910,13.794900,-0.330997,-7.025685,-0.401967,-4.700204
59.700000,9.946580,13.840360,-0.331553,-7.048837,-0.402798,-4.711777
59.800000,9.963280,13.870770,-0.332109,-7.064325,-0.403631,-4.718197
59.900000,9.979880,13.906040,-0.332663,-7.082288,-0.404460,-4.726275
60.000000,9.996550,13.946180,-0.333218,-7.102731,-0.405293,-4.735971
60.100000,10.013220,13.987620,-0.333774,-7.123836,-0.406126,-4.746085
60.200000,10.029890,14.017940,-0.334330,-7.139278,-0.406961,-4.752406
60.300000,10.046540,14.062920,-0.334885,-7.162186,-0.407795,-4.763680
60.400000,10.063190,14.093780,-0.335440,-7.177903,-0.408630,-4.770150
60.500000,10.079910,14.127980,-0.335997,-7.195321,-0.409469,-4.777715
60.600000,10.096560,14.169950,-0.336552,-7.216696,-0.410305,-4.787903
60.700000,10.113170,14.209250,-0.337106,-7.236712,-0.411140,-4.797175
60.800000,10.129860,14.242590,-0.337662,-7.253692,-0.411979,-4.804396
60.900000,10.146590,14.285470,-0.338220,-7.275530,-0.412822,-4.814803
61.000000,10.163260,14.317560,-0.338775,-7.291873,-0.413662,-4.821567
61.100000,10.179940,14.362860,-0.339331,-7.314945,-0.414503,-4.832755
61.200000,10.196560,14.405270,-0.339885,-7.336544,-0.415342,-4.842960
61.300000,10.213210,14.439050,-0.340440,-7.353748,-0.416183,-4.850235
61.400000,10.229940,14.480000,-0.340998,-7.374603,-0.417029,-4.859878
61.500000,10.246610,14.514260,-0.341554,-7.392052,-0.417872,-4.867269
61.600000,10.263220,14.556470,-0.342107,-7.413549,-0.418713,-4.877320
61.700000,10.279840,14.596880,-0.342661,-7.434130,-0.419556,-4.886741
61.800000,10.296560,14.632780,-0.343219,-7.452414,-0.420404,-4.894606
61.900000,10.313220,14.680090,-0.343774,-7.476508,-0.421250,-4.906279
62.000000,10.329890,14.712800,-0.344330,-7.493168,-0.422097,-4.913048
62.100000,10.346540,14.754180,-0.344885,-7.514242,-0.422944,-4.922695
62.200000,10.363220,14.785480,-0.345441,-7.530183,-0.423793,-4.928952
62.300000,10.379900,14.833480,-0.345997,-7.554629,-0.424643,-4.940753
62.400000,10.396600,14.871260,-0.346553,-7.573871,-0.425494,-4.949120
62.500000,10.413270,14.910910,-0.347109,-7.594064,-0.426345,-4.958096
62.600000,10.429920,14.955220,-0.347664,-7.616631,-0.427196,-4.968603
62.700000,10.446650,14.992040,-0.348222,-7.635383,-0.428051,-4.976577
62.800000,10.463280,15.033380,-0.348776,-7.656438,-0.428902,-4.986056
62.900000,10.479950,15.074410,-0.349332,-7.677334,-0.429755,-4.995398
63.000000,10.496570,15.116110,-0.349886,-7.698572,-0.430607,-5.004952
63.100000,10.513340,15.153920,-0.350445,-7.717828,-0.431467,-5.013156
63.200000,10.529980,15.205320,-0.350999,-7.744006,-0.432322,-5.025865
63.300000,10.546560,15.241120,-0.351552,-7.762239,-0.433173,-5.033408
63.400000,10.563230,15.285970,-0.352108,-7.785081,-0.434031,-5.043894
63.500000,10.579870,15.323620,-0.352662,-7.804256,-0.434887,-5.051989
63.600000,10.596560,15.359080,-0.353219,-7.822315,-0.435747,-5.059327
63.700000,10.613260,15.403610,-0.353775,-7.844994,-0.436608,-5.069629
63.800000,10.629890,15.449200,-0.354330,-7.868213,-0.437466,-5.080272
63.900000,10.646550,15.491510,-0.354885,-7.889761,-0.438327,-5.089803
64.000000,10.663260,15.532440,-0.355442,-7.910607,-0.439190,-5.098845
64.100000,10.679950,15.568110,-0.355998,-7.928773,-0.440054,-5.106143
64.200000,10.696580,15.608480,-0.356553,-7.949334,-0.440915,-5.114977
64.300000,10.713240,15.657510,-0.357108,-7.974304,-0.441779,-5.126616
64.400000,10.729950,15.701230,-0.357665,-7.996571,-0.442645,-5.136477
64.500000,10.746660,15.747170,-0.358222,-8.019968,-0.443513,-5.147039
64.600000,10.763290,15.775380,-0.358776,-8.034335,-0.444377,-5.151806
64.700000,10.779950,15.838300,-0.359332,-8.066380,-0.445243,-5.167874
64.800000,10.796610,15.868760,-0.359887,-8.081893,-0.446111,-5.173325
64.900000,10.813290,15.918950,-0.360443,-8.107455,-0.446980,-5.185179
65.000000,10.829950,15.953890,-0.360998,-8.125249,-0.447848,-5.192048
65.100000,10.846570,16.003020,-0.361552,-8.150271,-0.448716,-5.203522
65.200000,10.863240,16.051790,-0.362108,-8.175110,-0.449586,-5.214837
65.300000,10.879890,16.090270,-0.362663,-8.194707,-0.450457,-5.222790
65.400000,10.896580,16.134330,-0.363219,-8.217147,-0.451330,-5.232520
65.500000,10.913180,16.187580,-0.363773,-8.244267,-0.452199,-5.245228
65.600000,10.929830,16.227470,-0.364328,-8.264583,-0.453072,-5.253567
65.700000,10.946530,16.275590,-0.364884,-8.289090,-0.453948,-5.264531
65.800000,10.963260,16.309060,-0.365442,-8.306136,-0.454827,-5.270725
65.900000,10.979890,16.365360,-0.365996,-8.334809,-0.455701,-5.284300
66.000000,10.996530,16.407480,-0.366551,-8.356261,-0.456576,-5.293265
66.100000,11.013280,16.455000,-0.367109,-8.380463,-0.457458,-5.303917
66.200000,11.029980,16.502810,-0.367666,-8.404812,-0.458338,-5.314648
66.300000,11.046630,16.544760,-0.368221,-8.426177,-0.459216,-5.323482
66.400000,11.063230,16.588730,-0.368774,-8.448571,-0.460092,-5.332955
66.500000,11.079850,16.637500,-0.369328,-8.473409,-0.460970,-5.343939
66.600000,11.096540,16.687120,-0.369885,-8.498680,-0.461852,-5.355149
66.700000,11.113280,16.732910,-0.370443,-8.522001,-0.462738,-5.365088
66.800000,11.129890,16.776250,-0.370996,-8.544074,-0.463618,-5.374254
66.900000,11.146530,16.825080,-0.371551,-8.568943,-0.464500,-5.385144
67.000000,11.163190,16.873160,-0.372106,-8.593430,-0.465384,-5.395760
67.100000,11.179910,16.912500,-0.372664,-8.613466,-0.466272,-5.403540
67.200000,11.196560,16.964230,-0.373219,-8.639811,-0.467158,-5.415273
67.300000,11.213210,17.014550,-0.373774,-8.665439,-0.468043,-5.426526
67.400000,11.229900,17.059450,-0.374330,-8.688307,-0.468932,-5.436013
67.500000,11.246570,17.103730,-0.374886,-8.710858,-0.469821,-5.445282
67.600000,11.263240,17.160080,-0.375441,-8.739557,-0.470710,-5.458366
67.700000,11.279890,17.200710,-0.375996,-8.760250,-0.471599,-5.466428
67.800000,11.296580,17.251590,-0.376553,-8.786163,-0.472491,-5.477710
67.900000,11.313250,17.307390,-0.377108,-8.814581,-0.473383,-5.490529
68.000000,11.329980,17.349790,-0.377666,-8.836175,-0.474278,-5.499052
68.100000,11.346610,17.413360,-0.378220,-8.868551,-0.475169,-5.514285
68.200000,11.363250,17.459570,-0.378775,-8.892086,-0.476062,-5.523986
68.300000,11.379960,17.488860,-0.379332,-8.907003,-0.476959,-5.528292
68.400000,11.396660,17.542790,-0.379889,-8.934470,-0.477856,-5.540366
68.500000,11.413300,17.591580,-0.380443,-8.959318,-0.478751,-5.550805
68.600000,11.429910,17.638990,-0.380997,-8.983464,-0.479645,-5.560791
68.700000,11.446560,17.692990,-0.381552,-9.010966,-0.480542,-5.572814
68.800000,11.463250,17.746550,-0.382108,-9.038244,-0.481442,-5.584655
68.900000,11.479960,17.789770,-0.382665,-9.060255,-0.482344,-5.593210
69.000000,11.496570,17.844220,-0.383219,-9.087987,-0.483241,-5.605297
69.100000,11.513260,17.894790,-0.383775,-9.113742,-0.484144,-5.616112
69.200000,11.529900,17.944280,-0.384330,-9.138947,-0.485044,-5.626575
69.300000,11.546600,17.994050,-0.384887,-9.164294,-0.485949,-5.637080
69.400000,11.563280,18.049630,-0.385443,-9.192601,-0.486853,-5.649380
69.500000,11.579920,18.103640,-0.385997,-9.220108,-0.487756,-5.661171
69.600000,11.596590,18.153290,-0.386553,-9.245395,-0.488661,-5.671560
69.700000,11.613280,18.205570,-0.387109,-9.272021,-0.489569,-5.682735
69.800000,11.629940,18.255350,-0.387665,-9.297373,-0.490475,-5.693110
69.900000,11.646530,18.309000,-0.388218,-9.324697,-0.491379,-5.704685
70.000000,11.663220,18.360240,-0.388774,-9.350793,-0.492289,-5.715448
70.100000,11.679920,18.418510,-0.389331,-9.380470,-0.493200,-5.728365
70.200000,11.696570,18.468650,-0.389886,-9.406006,-0.494109,-5.738739
70.300000,11.713180,18.525960,-0.390439,-9.435194,-0.495017,-5.751323
70.400000,11.729860,18.574690,-0.390995,-9.460012,-0.495929,-5.761191
70.500000,11.746580,18.630450,-0.391553,-9.488410,-0.496845,-5.773198
70.600000,11.763250,18.683570,-0.392108,-9.515464,-0.497759,-5.784371
70.700000,11.779920,18.738770,-0.392664,-9.543577,-0.498673,-5.796158
70.800000,11.796530,18.785440,-0.393218,-9.567346,-0.499585,-5.805297
70.900000,11.813210,18.843720,-0.393774,-9.597028,-0.500502,-5.817971
71.000000,11.829930,18.905130,-0.394331,-9.628304,-0.501422,-5.831565
71.100000,11.846630,18.957440,-0.394888,-9.654945,-0.502341,-5.842326
71.200000,11.863230,19.011310,-0.395441,-9.682381,-0.503256,-5.853570
71.300000,11.879910,19.070500,-0.395997,-9.712526,-0.504176,-5.866395
71.400000,11.896610,19.119660,-0.396554,-9.737563,-0.505098,-5.876097
71.500000,11.913280,19.176440,-0.397109,-9.766481,-0.506019,-5.888120
71.600000,11.929920,19.231780,-0.397664,-9.794665,-0.506940,-5.899679
71.700000,11.946560,19.293340,-0.398219,-9.826017,-0.507861,-5.913114
71.800000,11.963250,19.339340,-0.398775,-9.849445,-0.508786,-5.921733
71.900000,11.979930,19.398630,-0.399331,-9.879641,-0.509711,-5.934394
72.000000,11.996590,19.461620,-0.399886,-9.911722,-0.510636,-5.948160
72.100000,12.013260,19.513750,-0.400442,-9.938271,-0.511563,-5.958570
72.200000,12.029910,19.571810,-0.400997,-9.967841,-0.512489,-5.970767
72.300000,12.046580,19.638930,-0.401553,-10.002025,-0.513417,-5.985685
72.400000,12.063290,19.690700,-0.402110,-10.028391,-0.514348,-5.995878
72.500000,12.079900,19.745920,-0.402663,-10.056514,-0.515274,-6.007125
72.600000,12.096610,19.808930,-0.403220,-10.088605,-0.516207,-6.020674
72.700000,12.113320,19.882870,-0.403777,-10.126263,-0.517141,-6.037507
72.800000,12.129940,19.924710,-0.404331,-10.147571,-0.518071,-6.044590
72.900000,12.146570,20.000580,-0.404886,-10.186212,-0.519002,-6.061961
73.000000,12.163260,20.044940,-0.405442,-10.208804,-0.519937,-6.069726
73.100000,12.179950,20.105880,-0.405998,-10.239841,-0.520873,-6.082482
73.200000,12.196620,20.168650,-0.406554,-10.271809,-0.521809,-6.095764
73.300000,12.213350,20.229520,-0.407112,-10.302810,-0.522749,-6.108416
73.400000,12.229870,20.284580,-0.407662,-10.330852,-0.523678,-6.119353
73.500000,12.246520,20.342060,-0.408217,-10.360126,-0.524616,-6.130943
73.600000,12.263240,20.406500,-0.408775,-10.392945,-0.525558,-6.144572
73.700000,12.279910,20.473040,-0.409330,-10.426834,-0.526498,-6.158814
73.800000,12.296540,20.526840,-0.409885,-10.454234,-0.527437,-6.169204
73.900000,12.313200,20.591890,-0.410440,-10.487363,-0.528379,-6.182930
74.000000,12.329870,20.657680,-0.410996,-10.520870,-0.529322,-6.196838
74.100000,12.346540,20.724530,-0.411551,-10.554916,-0.530266,-6.211027
74.200000,12.363200,20.785530,-0.412107,-10.585984,-0.531210,-6.223429
74.300000,12.379900,20.844900,-0.412663,-10.616220,-0.532157,-6.235295
74.400000,12.396570,20.908520,-0.413219,-10.648622,-0.533104,-6.248409
74.500000,12.413260,20.970660,-0.413775,-10.680269,-0.534052,-6.261037
74.600000,12.429920,21.032300,-0.414331,-10.711662,-0.535000,-6.273492
74.700000,12.446570,21.099860,-0.414886,-10.746070,-0.535948,-6.287680
74.800000,12.463210,21.163450,-0.415440,-10.778457,-0.536896,-6.300651
74.900000,12.479930,21.221850,-0.415998,-10.808199,-0.537850,-6.312014
75.000000,12.496610,21.295060,-0.416554,-10.845485,-0.538803,-6.327758
75.100000,12.513230,21.352970,-0.417108,-10.874978,-0.539753,-6.338941
75.200000,12.529840,21.417550,-0.417661,-10.907869,-0.540703,-6.352074
75.300000,12.546580,21.488990,-0.418219,-10.944253,-0.541662,-6.367155
75.400000,12.563280,21.553490,-0.418776,-10.977102,-0.542619,-6.380155
75.500000,12.579870,21.616820,-0.419329,-11.009356,-0.543571,-6.392814
75.600000,12.596530,21.682690,-0.419884,-11.042903,-0.544528,-6.406161
75.700000,12.613230,21.758660,-0.420441,-11.081595,-0.545488,-6.422438
75.800000,12.629930,21.813300,-0.420998,-11.109422,-0.546449,-6.432382
75.900000,12.646610,21.885350,-0.421554,-11.146117,-0.547410,-6.447431
76.000000,12.663260,21.954110,-0.422109,-11.181136,-0.548369,-6.461482
76.100000,12.679900,22.017810,-0.422663,-11.213579,-0.549330,-6.474010
76.200000,12.696610,22.094150,-0.423220,-11.252458,-0.550295,-6.490189
76.300000,12.713320,22.159900,-0.423777,-11.285944,-0.551261,-6.503217
76.400000,12.729910,22.231740,-0.424330,-11.322532,-0.552221,-6.518038
76.500000,12.746570,22.301140,-0.424886,-11.357877,-0.553186,-6.532078
76.600000,12.763290,22.362340,-0.425443,-11.389046,-0.554156,-6.543656
76.700000,12.779990,22.435240,-0.426000,-11.426174,-0.555125,-6.558628
76.800000,12.796600,22.503260,-0.426553,-11.460816,-0.556090,-6.572167
76.900000,12.813220,22.581540,-0.427107,-11.500684,-0.557057,-6.588657
77.000000,12.829890,22.648740,-0.427663,-11.534909,-0.558027,-6.601855
77.100000,12.846570,22.719300,-0.428219,-11.570844,-0.558999,-6.615989
77.200000,12.863250,22.790580,-0.428775,-11.607147,-0.559972,-6.630293
77.300000,12.879860,22.857840,-0.429329,-11.641402,-0.560942,-6.643415
77.400000,12.896530,22.924600,-0.429884,-11.675403,-0.561916,-6.656330
77.500000,12.913220,22.996970,-0.430441,-11.712261,-0.562892,-6.670827
77.600000,12.929930,23.076910,-0.430998,-11.752974,-0.563871,-6.687469
77.700000,12.946540,23.139470,-0.431551,-11.784835,-0.564844,-6.699074
77.800000,12.963190,23.220610,-0.432106,-11.826160,-0.565821,-6.716001
77.900000,12.979890,23.293230,-0.432663,-11.863145,-0.566802,-6.730401
78.000000,12.996590,23.359130,-0.433220,-11.896707,-0.567783,-6.742820
78.100000,13.013210,23.441460,-0.433774,-11.938638,-0.568761,-6.759971
78.200000,13.029830,23.523540,-0.434328,-11.980441,-0.569740,-6.777004
78.300000,13.046570,23.591840,-0.434886,-12.015225,-0.570727,-6.789976
78.400000,13.063290,23.675540,-0.435443,-12.057854,-0.571714,-6.807346
78.500000,13.079980,23.745320,-0.435999,-12.093392,-0.572700,-6.820681
78.600000,13.096600,23.821750,-0.436553,-12.132318,-0.573683,-6.835914
78.700000,13.113250,23.893900,-0.437108,-12.169063,-0.574668,-6.849864
78.800000,13.129920,23.970400,-0.437664,-12.208024,-0.575656,-6.865012
78.900000,13.146600,24.055940,-0.438220,-12.251590,-0.576645,-6.882698
79.000000,13.163250,24.124520,-0.438775,-12.286517,-0.577633,-6.895501
79.100000,13.179920,24.212340,-0.439331,-12.331244,-0.578624,-6.913750
79.200000,13.196600,24.283110,-0.439887,-12.367286,-0.579616,-6.927082
79.300000,13.213280,24.366250,-0.440443,-12.409629,-0.580609,-6.943899
79.400000,13.229910,24.442380,-0.440997,-12.448402,-0.581600,-6.958694
79.500000,13.246560,24.526500,-0.441552,-12.491244,-0.582594,-6.975710
79.600000,13.263280,24.607940,-0.442109,-12.532721,-0.583592,-6.991888
79.700000,13.279980,24.679390,-0.442666,-12.569110,-0.584591,-7.005192
79.800000,13.296620,24.758510,-0.443221,-12.609406,-0.585586,-7.020656
79.900000,13.313270,24.841740,-0.443776,-12.651794,-0.586584,-7.037236
80.000000,13.329940,24.924060,-0.444331,-12.693720,-0.587583,-7.053502
80.100000,13.346630,24.999490,-0.444888,-12.732136,-0.588585,-7.067766
80.200000,13.363360,25.089800,-0.445445,-12.778130,-0.589590,-7.086172
80.300000,13.379930,25.167570,-0.445998,-12.817738,-0.590586,-7.101057
80.400000,13.396520,25.251450,-0.446551,-12.860458,-0.591585,-7.117612
80.500000,13.413220,25.336060,-0.447107,-12.903549,-0.592591,-7.134278
80.600000,13.429930,25.414860,-0.447664,-12.943682,-0.593599,-7.149257
80.700000,13.446610,25.497760,-0.448220,-12.985903,-0.594606,-7.165357
80.800000,13.463260,25.587270,-0.448775,-13.031490,-0.595613,-7.183279
80.900000,13.479880,25.670970,-0.449329,-13.074118,-0.596618,-7.199533
81.000000,13.496580,25.760890,-0.449886,-13.119914,-0.597630,-7.217448
81.100000,13.513250,25.835500,-0.450442,-13.157912,-0.598640,-7.231040
81.200000,13.529860,25.928410,-0.450995,-13.205231,-0.599648,-7.249733
81.300000,13.546570,26.018730,-0.451552,-13.251230,-0.600663,-7.267606
81.400000,13.563240,26.108640,-0.452108,-13.297021,-0.601677,-7.285332
81.500000,13.579930,26.183870,-0.452664,-13.335335,-0.602693,-7.298905
81.600000,13.596590,26.273590,-0.453220,-13.381030,-0.603708,-7.316484
81.700000,13.613180,26.359440,-0.453773,-13.424753,-0.604720,-7.332967
81.800000,13.629930,26.448400,-0.454331,-13.470060,-0.605743,-7.350194
81.900000,13.646620,26.538150,-0.454887,-13.515769,-0.606763,-7.367617
82.000000,13.663280,26.630220,-0.455443,-13.562660,-0.607782,-7.385646
82.100000,13.679840,26.716860,-0.455995,-13.606785,-0.608796,-7.402164
82.200000,13.696550,26.803970,-0.456552,-13.651150,-0.609821,-7.418695
82.300000,13.713260,26.898490,-0.457109,-13.699288,-0.610846,-7.437225
82.400000,13.729940,26.992760,-0.457665,-13.747300,-0.611871,-7.455646
82.500000,13.746540,27.079950,-0.458218,-13.791705,-0.612892,-7.472098
82.600000,13.763240,27.185300,-0.458775,-13.845360,-0.613920,-7.493459
82.700000,13.779910,27.261410,-0.459330,-13.884122,-0.614947,-7.506724
82.800000,13.796600,27.361140,-0.459887,-13.934914,-0.615976,-7.526433
82.900000,13.813300,27.459490,-0.460443,-13.985003,-0.617007,-7.545702
83.000000,13.829910,27.545170,-0.460997,-14.028640,-0.618034,-7.561479
83.100000,13.846610,27.634120,-0.461554,-14.073942,-0.619067,-7.578062
83.200000,13.863320,27.744670,-0.462111,-14.130244,-0.620102,-7.600508
83.300000,13.879970,27.822810,-0.462666,-14.170041,-0.621135,-7.614049
83.400000,13.896600,27.939060,-0.463220,-14.229246,-0.622167,-7.637975
83.500000,13.913260,28.017200,-0.463775,-14.269043,-0.623202,-7.651413
83.600000,13.929960,28.119270,-0.464332,-14.321027,-0.624241,-7.671316
83.700000,13.946620,28.216040,-0.464887,-14.370311,-0.625278,-7.689736
83.800000,13.963270,28.317090,-0.465442,-14.421776,-0.626316,-7.709271
83.900000,13.979940,28.413320,-0.465998,-14.470785,-0.627356,-7.727428
84.000000,13.996640,28.506720,-0.466555,-14.518353,-0.628399,-7.744748
84.100000,14.013260,28.606710,-0.467109,-14.569278,-0.629438,-7.763842
84.200000,14.029930,28.703270,-0.467664,-14.618455,-0.630481,-7.781925
84.300000,14.046590,28.806680,-0.468220,-14.671122,-0.631525,-7.801814
84.400000,14.063250,28.901710,-0.468775,-14.719520,-0.632570,-7.819377
84.500000,14.079950,29.007690,-0.469332,-14.773495,-0.633618,-7.839826
84.600000,14.096640,29.109770,-0.469888,-14.825484,-0.634667,-7.859167
84.700000,14.113180,29.204390,-0.470439,-14.873674,-0.635708,-7.876513
84.800000,14.129880,29.313700,-0.470996,-14.929345,-0.636759,-7.897683
84.900000,14.146640,29.414690,-0.471555,-14.980779,-0.637816,-7.916523
85.000000,14.163300,29.522970,-0.472110,-15.035925,-0.638867,-7.937315
85.100000,14.179920,29.626250,-0.472664,-15.088525,-0.639917,-7.956723
85.200000,14.196570,29.731530,-0.473219,-15.142144,-0.640970,-7.976594
85.300000,14.213230,29.836640,-0.473774,-15.195676,-0.642025,-7.996355
85.400000,14.229910,29.942550,-0.474330,-15.249615,-0.643082,-8.016260
85.500000,14.246640,30.044120,-0.474888,-15.301345,-0.644144,-8.034920
85.600000,14.263270,30.148590,-0.475442,-15.354551,-0.645200,-8.054347
85.700000,14.279860,30.256200,-0.475995,-15.409356,-0.646255,-8.074575
85.800000,14.296560,30.364220,-0.476552,-15.464370,-0.647318,-8.094794
85.900000,14.313250,30.468610,-0.477108,-15.517536,-0.648381,-8.113990
86.000000,14.329850,30.581270,-0.477662,-15.574913,-0.649440,-8.135374
86.100000,14.346510,30.691850,-0.478217,-15.631231,-0.650503,-8.156111
86.200000,14.363250,30.803430,-0.478775,-15.688058,-0.651573,-8.177008
86.300000,14.379920,30.918780,-0.479331,-15.746805,-0.652640,-8.198879
86.400000,14.396520,31.020720,-0.479884,-15.798723,-0.653703,-8.217169
86.500000,14.413200,31.141910,-0.480440,-15.860445,-0.654773,-8.240453
86.600000,14.429940,31.244540,-0.480998,-15.912714,-0.655848,-8.258730
86.700000,14.446640,31.371950,-0.481555,-15.977603,-0.656921,-8.283514
86.800000,14.463290,31.481260,-0.482110,-16.033274,-0.657992,-8.303478
86.900000,14.479910,31.585810,-0.482664,-16.086521,-0.659062,-8.322142
87.000000,14.496540,31.702760,-0.483218,-16.146083,-0.660134,-8.344005
87.100000,14.513270,31.820760,-0.483776,-16.206180,-0.661214,-8.366024
87.200000,14.529970,31.935120,-0.484332,-16.264423,-0.662293,-8.387037
87.300000,14.546560,32.054210,-0.484885,-16.325075,-0.663366,-8.409286
87.400000,14.563180,32.165610,-0.485439,-16.381811,-0.664442,-8.429435
87.500000,14.579890,32.287880,-0.485996,-16.444082,-0.665525,-8.452319
87.600000,14.596610,32.402030,-0.486554,-16.502218,-0.666610,-8.473004
87.700000,14.613260,32.528100,-0.487109,-16.566425,-0.667691,-8.496776
87.800000,14.629930,32.644160,-0.487664,-16.625534,-0.668775,-8.517854
87.900000,14.646580,32.767120,-0.488219,-16.688157,-0.669859,-8.540676
88.000000,14.663280,32.885460,-0.488776,-16.748427,-0.670947,-8.562198
88.100000,14.679920,33.007990,-0.489331,-16.810831,-0.672033,-8.584776
88.200000,14.696560,33.130170,-0.489885,-16.873057,-0.673120,-8.607194
88.300000,14.713230,33.250200,-0.490441,-16.934188,-0.674210,-8.628968
88.400000,14.729960,33.371990,-0.490999,-16.996215,-0.675305,-8.651096
88.500000,14.746650,33.497220,-0.491555,-17.059994,-0.676398,-8.674069
88.600000,14.763240,33.620790,-0.492108,-17.122928,-0.677486,-8.696598
88.700000,14.779900,33.741440,-0.492663,-17.184374,-0.678580,-8.718263
88.800000,14.796600,33.864420,-0.493220,-17.247007,-0.679678,-8.740438
88.900000,14.813340,33.990430,-0.493778,-17.311184,-0.680780,-8.763302
89.000000,14.829920,34.123230,-0.494331,-17.378818,-0.681872,-8.787935
89.100000,14.846570,34.255910,-0.494886,-17.446392,-0.682970,-8.812423
89.200000,14.863250,34.379550,-0.495442,-17.509361,-0.684072,-8.834494
89.300000,14.879930,34.513660,-0.495998,-17.577663,-0.685174,-8.859183
89.400000,14.896600,34.643380,-0.496553,-17.643729,-0.686277,-8.882676
89.500000,14.913230,34.773030,-0.497108,-17.709759,-0.687379,-8.906102
89.600000,14.929890,34.907620,-0.497663,-17.778305,-0.688484,-8.930700
89.700000,14.946550,35.038220,-0.498218,-17.844819,-0.689590,-8.954203
89.800000,14.963300,35.168570,-0.498777,-17.911206,-0.690704,-8.977514
89.900000,14.979880,35.293900,-0.499329,-17.975036,-0.691807,-8.999573
90.000000,14.996530,35.436100,-0.499884,-18.047458,-0.692916,-9.025816
90.100000,15.013250,35.563710,-0.500442,-18.112449,-0.694031,-9.048225
90.200000,15.029940,35.700460,-0.500998,-18.182095,-0.695145,-9.072902
90.300000,15.046560,35.832060,-0.501552,-18.249118,-0.696256,-9.096237
90.400000,15.063170,35.978550,-0.502106,-18.323725,-0.697367,-9.123279
90.500000,15.079900,36.112160,-0.502663,-18.391772,-0.698488,-9.146903
90.600000,15.096610,36.250820,-0.503220,-18.462391,-0.699609,-9.171740
90.700000,15.113280,36.394450,-0.503776,-18.535541,-0.700728,-9.197780
90.800000,15.129890,36.534300,-0.504330,-18.606766,-0.701844,-9.222822
90.900000,15.146590,36.676080,-0.504886,-18.678974,-0.702968,-9.248215
91.000000,15.163240,36.815440,-0.505441,-18.749950,-0.704089,-9.272950
91.100000,15.179900,36.958920,-0.505997,-18.823023,-0.705213,-9.298636
91.200000,15.196590,37.104240,-0.506553,-18.897034,-0.706340,-9.324685
91.300000,15.213230,37.245330,-0.507108,-18.968891,-0.707465,-9.349621
91.400000,15.229880,37.383170,-0.507663,-19.039092,-0.708591,-9.373656
91.500000,15.246620,37.541500,-0.508221,-19.119729,-0.709725,-9.402688
91.600000,15.263200,37.674660,-0.508773,-19.187547,-0.710850,-9.425435
91.700000,15.279840,37.821830,-0.509328,-19.262500,-0.711979,-9.451569
91.800000,15.296580,37.976250,-0.509886,-19.341145,-0.713117,-9.479366
91.900000,15.313300,38.124010,-0.510443,-19.416399,-0.714255,-9.505428
92.000000,15.329950,38.272690,-0.510998,-19.492121,-0.715389,-9.531680
92.100000,15.346580,38.415880,-0.511553,-19.565047,-0.716524,-9.556495
92.200000,15.363270,38.577020,-0.512109,-19.647115,-0.717663,-9.585651
92.300000,15.379930,38.719150,-0.512664,-19.719501,-0.718802,-9.610016
92.400000,15.396650,38.879430,-0.513222,-19.801131,-0.719946,-9.638762
92.500000,15.413280,39.024750,-0.513776,-19.875142,-0.721086,-9.663771
92.600000,15.429940,39.169690,-0.514331,-19.948959,-0.722229,-9.688584
92.700000,15.446630,39.333070,-0.514888,-20.032168,-0.723375,-9.717852
92.800000,15.463300,39.491280,-0.515443,-20.112744,-0.724521,-9.745764
92.900000,15.479940,39.644010,-0.515998,-20.190528,-0.725666,-9.772256
93.000000,15.496530,39.800050,-0.516551,-20.269999,-0.726809,-9.799511
93.100000,15.513240,39.966800,-0.517108,-20.354924,-0.727962,-9.829230
93.200000,15.529910,40.127160,-0.517664,-20.436595,-0.729114,-9.857312
93.300000,15.546590,40.289880,-0.518220,-20.519467,-0.730267,-9.885876
93.400000,15.563200,40.447740,-0.518773,-20.599865,-0.731417,-9.913204
93.500000,15.579890,40.612870,-0.519330,-20.683965,-0.732574,-9.942168
93.600000,15.596570,40.764690,-0.519886,-20.761286,-0.733731,-9.967791
93.700000,15.613250,40.933360,-0.520442,-20.847189,-0.734890,-9.997443
93.800000,15.629940,41.105760,-0.520998,-20.934992,-0.736051,-10.027903
93.900000,15.646550,41.269260,-0.521552,-21.018262,-0.737207,-10.056152
94.000000,15.663240,41.433570,-0.522108,-21.101944,-0.738371,-10.084450
94.100000,15.679980,41.604760,-0.522666,-21.189130,-0.739539,-10.114292
94.200000,15.696630,41.779120,-0.523221,-21.277931,-0.740702,-10.144871
94.300000,15.713190,41.944790,-0.523773,-21.362306,-0.741861,-10.173307
94.400000,15.729860,42.118020,-0.524329,-21.450531,-0.743028,-10.203403
94.500000,15.746580,42.286470,-0.524886,-21.536322,-0.744201,-10.232208
94.600000,15.763230,42.456780,-0.525441,-21.623060,-0.745369,-10.261418
94.700000,15.779920,42.624670,-0.525997,-21.708566,-0.746542,-10.289918
94.800000,15.796610,42.802210,-0.526554,-21.798987,-0.747717,-10.320650
94.900000,15.813260,42.970390,-0.527109,-21.884640,-0.748890,-10.349057
95.000000,15.829900,43.154170,-0.527663,-21.978238,-0.750063,-10.381128
95.100000,15.846570,43.331550,-0.528219,-22.068577,-0.751240,-10.411535
95.200000,15.863240,43.508010,-0.528775,-22.158448,-0.752419,-10.441622
95.300000,15.879890,43.686110,-0.529330,-22.249153,-0.753597,-10.472016
95.400000,15.896590,43.868500,-0.529886,-22.342044,-0.754781,-10.503300
95.500000,15.913290,44.048910,-0.530443,-22.433926,-0.755966,-10.534007
95.600000,15.929870,44.232030,-0.530996,-22.527188,-0.757143,-10.565349
95.700000,15.946550,44.412900,-0.531552,-22.619304,-0.758329,-10.595975
95.800000,15.963270,44.595000,-0.532109,-22.712047,-0.759520,-10.626762
95.900000,15.979930,44.787830,-0.532664,-22.810255,-0.760708,-10.660045
96.000000,15.996570,44.962100,-0.533219,-22.899009,-0.761895,-10.688823
96.100000,16.013230,45.156290,-0.533774,-22.997910,-0.763085,-10.722216
96.200000,16.029910,45.342160,-0.534330,-23.092572,-0.764279,-10.753511
96.300000,16.046570,45.536190,-0.534886,-23.191391,-0.765472,-10.786648
96.400000,16.063250,45.724560,-0.535442,-23.287327,-0.766668,-10.818322
96.500000,16.079860,45.906820,-0.535995,-23.380151,-0.767861,-10.848499
96.600000,16.096550,46.106530,-0.536552,-23.481863,-0.769060,-10.882630
96.700000,16.113290,46.302120,-0.537110,-23.581476,-0.770265,-10.915637
96.800000,16.129960,46.498210,-0.537665,-23.681344,-0.771466,-10.948706
96.900000,16.146540,46.694530,-0.538218,-23.781329,-0.772662,-10.981790
97.000000,16.163200,46.889970,-0.538773,-23.880866,-0.773866,-11.014492
97.100000,16.179940,47.093850,-0.539331,-23.984701,-0.775076,-11.049000
97.200000,16.196610,47.296840,-0.539887,-24.088083,-0.776283,-11.083240
97.300000,16.213240,47.494550,-0.540441,-24.188776,-0.777489,-11.116162
97.400000,16.229890,47.696780,-0.540996,-24.291771,-0.778697,-11.150012
97.500000,16.246560,47.902490,-0.541552,-24.396538,-0.779908,-11.184544
97.600000,16.263270,48.101670,-0.542109,-24.497979,-0.781124,-11.217404
97.700000,16.279930,48.313390,-0.542664,-24.605807,-0.782338,-11.253113
97.800000,16.296580,48.522110,-0.543219,-24.712108,-0.783552,-11.288013
97.900000,16.313230,48.726990,-0.543774,-24.816452,-0.784768,-11.321902
98.000000,16.329900,48.938310,-0.544330,-24.924077,-0.785986,-11.357154
98.100000,16.346570,49.144460,-0.544886,-25.029068,-0.787207,-11.391088
98.200000,16.363230,49.356960,-0.545441,-25.137293,-0.788428,-11.426383
98.300000,16.379890,49.562690,-0.545996,-25.242071,-0.789650,-11.459993
98.400000,16.396620,49.780510,-0.546554,-25.353006,-0.790879,-11.496219
98.500000,16.413260,49.991470,-0.547109,-25.460447,-0.792103,-11.530816
98.600000,16.429850,50.211310,-0.547662,-25.572410,-0.793325,-11.567381
98.700000,16.446520,50.435110,-0.548217,-25.686391,-0.794554,-11.604666
98.800000,16.463260,50.645820,-0.548775,-25.793704,-0.795790,-11.638756
98.900000,16.479960,50.869860,-0.549332,-25.907807,-0.797024,-11.675820
99.000000,16.496640,51.093250,-0.549888,-26.021579,-0.798259,-11.712625
99.100000,16.513270,51.312000,-0.550442,-26.132987,-0.799491,-11.748285
99.200000,16.529880,51.534260,-0.550996,-26.246183,-0.800723,-11.784641
99.300000,16.546600,51.759640,-0.551553,-26.360968,-0.801966,-11.821488
99.400000,16.563290,51.990440,-0.552110,-26.478514,-0.803207,-11.859470
99.500000,16.579930,52.217260,-0.552664,-26.594032,-0.804446,-11.896459
99.600000,16.596570,52.447180,-0.553219,-26.711129,-0.805687,-11.934025
99.700000,16.613240,52.679620,-0.553775,-26.829510,-0.806931,-11.972007
99.800000,16.629920,52.911000,-0.554331,-26.947351,-0.808178,-12.009608
99.900000,16.646550,53.134000,-0.554885,-27.060924,-0.809423,-12.045223
100.000000,16.663230,53.373630,-0.555441,-27.182967,-0.810672,-12.084432
100.100000,16.679920,53.609530,-0.555997,-27.303109,-0.811925,-12.122653
100.200000,16.696610,53.856380,-0.556554,-27.428829,-0.813178,-12.163214
100.300000,16.713280,54.103390,-0.557109,-27.554630,-0.814432,-12.203689
100.400000,16.729920,54.337740,-0.557664,-27.673984,-0.815686,-12.241199
100.500000,16.746610,54.588790,-0.558220,-27.801842,-0.816944,-12.282289
100.600000,16.763300,54.825970,-0.558777,-27.922637,-0.818204,-12.320119
100.700000,16.779980,55.069100,-0.559333,-28.046462,-0.819465,-12.359160
100.800000,16.796610,55.317320,-0.559887,-28.172880,-0.820724,-12.399251
100.900000,16.813230,55.567830,-0.560441,-28.300463,-0.821983,-12.439723
101.000000,16.829930,55.832360,-0.560998,-28.435187,-0.823251,-12.483114
101.100000,16.846660,56.079690,-0.561555,-28.561152,-0.824522,-12.522485
101.200000,16.863240,56.328480,-0.562108,-28.687859,-0.825783,-12.562184
101.300000,16.879900,56.584130,-0.562663,-28.818061,-0.827052,-12.603195
101.400000,16.896580,56.834380,-0.563219,-28.945512,-0.828324,-12.642840
101.500000,16.913260,57.095000,-0.563775,-29.078245,-0.829598,-12.684648
101.600000,16.929940,57.350140,-0.564331,-29.208186,-0.830873,-12.725092
101.700000,16.946580,57.610420,-0.564886,-29.340746,-0.832147,-12.766569
101.800000,16.963250,57.872250,-0.565442,-29.474095,-0.833425,-12.808214
101.900000,16.979910,58.134920,-0.565997,-29.607872,-0.834704,-12.849905
102.000000,16.996640,58.397750,-0.566555,-29.741730,-0.835990,-12.891414
102.100000,17.013200,58.661420,-0.567107,-29.876016,-0.837264,-12.933128
102.200000,17.029860,58.931400,-0.567662,-30.013516,-0.838548,-12.975983
102.300000,17.046560,59.199710,-0.568219,-30.150165,-0.839836,-13.018278
102.400000,17.063280,59.478090,-0.568776,-30.291942,-0.841128,-13.062613
102.500000,17.079920,59.753540,-0.569331,-30.432228,-0.842415,-13.106227
102.600000,17.096570,60.021010,-0.569886,-30.568449,-0.843704,-13.147928
102.700000,17.113240,60.300010,-0.570441,-30.710543,-0.844997,-13.191980
102.800000,17.129920,60.577080,-0.570997,-30.851654,-0.846292,-13.235442
102.900000,17.146570,60.854400,-0.571552,-30.992891,-0.847587,-13.278832
103.000000,17.163220,61.136570,-0.572107,-31.136599,-0.848883,-13.323123
103.100000,17.179910,61.421570,-0.572664,-31.281749,-0.850184,-13.367828
103.200000,17.196560,61.700550,-0.573219,-31.423832,-0.851483,-13.411105
103.300000,17.213260,61.984930,-0.573775,-31.568666,-0.852789,-13.455344
103.400000,17.229880,62.276320,-0.574329,-31.717069,-0.854089,-13.501026
103.500000,17.246500,62.563850,-0.574883,-31.863507,-0.855392,-13.545708
103.600000,17.263240,62.863610,-0.575441,-32.016174,-0.856705,-13.592744
103.700000,17.279960,63.163840,-0.575999,-32.169080,-0.858019,-13.639733
103.800000,17.296620,63.453270,-0.576554,-32.316485,-0.859329,-13.684286
103.900000,17.313200,63.750920,-0.577107,-32.468077,-0.860635,-13.730533
104.000000,17.329910,64.060980,-0.577664,-32.625989,-0.861953,-13.779141
104.100000,17.346620,64.361280,-0.578221,-32.778931,-0.863273,-13.825476
104.200000,17.363290,64.662260,-0.578776,-32.932219,-0.864591,-13.871830
104.300000,17.379910,64.968510,-0.579330,-33.088190,-0.865907,-13.919198
104.400000,17.396600,65.277820,-0.579887,-33.245721,-0.867231,-13.966971
104.500000,17.413260,65.586560,-0.580442,-33.402961,-0.868554,-14.014479
104.600000,17.429940,65.901500,-0.580998,-33.563358,-0.869880,-14.063114
104.700000,17.446630,66.215190,-0.581554,-33.723119,-0.871208,-14.111293
104.800000,17.463280,66.534660,-0.582109,-33.885824,-0.872535,-14.160570
104.900000,17.479990,66.852340,-0.582666,-34.047617,-0.873869,-14.209217
105.000000,17.496670,67.162120,-0.583222,-34.205387,-0.875202,-14.256041
105.100000,17.513260,67.479210,-0.583775,-34.366879,-0.876530,-14.304343
105.200000,17.529870,67.800660,-0.584329,-34.530593,-0.877861,-14.353366
105.300000,17.546620,68.136580,-0.584887,-34.701675,-0.879205,-14.405105
105.400000,17.563300,68.465870,-0.585443,-34.869381,-0.880546,-14.455334
105.500000,17.579930,68.797490,-0.585998,-35.038274,-0.881884,-14.505927
105.600000,17.596520,69.114690,-0.586551,-35.199823,-0.883220,-14.553343
105.700000,17.613180,69.447040,-0.587106,-35.369087,-0.884564,-14.603684
105.800000,17.629880,69.793620,-0.587663,-35.545599,-0.885913,-14.656777
105.900000,17.646620,70.138140,-0.588221,-35.721061,-0.887268,-14.709195
106.000000,17.663310,70.477750,-0.588777,-35.894023,-0.888620,-14.760448
106.100000,17.679900,70.819080,-0.589330,-36.067861,-0.889965,-14.811989
106.200000,17.696590,71.162940,-0.589886,-36.242988,-0.891321,-14.863745
106.300000,17.713250,71.510880,-0.590442,-36.420192,-0.892676,-14.916193
106.400000,17.729960,71.859380,-0.590999,-36.597682,-0.894037,-14.968501
106.500000,17.746560,72.210470,-0.591552,-36.776490,-0.895391,-15.021284
106.600000,17.763240,72.562820,-0.592108,-36.955941,-0.896753,-15.074033
106.700000,17.779890,72.910290,-0.592663,-37.132906,-0.898114,-15.125606
106.800000,17.796550,73.271400,-0.593218,-37.316818,-0.899479,-15.179797
106.900000,17.813160,73.630730,-0.593772,-37.499823,-0.900841,-15.233478
107.000000,17.829890,73.997980,-0.594330,-37.686862,-0.902214,-15.288442
107.100000,17.846570,74.365520,-0.594886,-37.874048,-0.903586,-15.343320
107.200000,17.863230,74.721280,-0.595441,-38.055235,-0.904958,-15.395588
107.300000,17.879890,75.095370,-0.595996,-38.245758,-0.906331,-15.451426
107.400000,17.896560,75.472550,-0.596552,-38.437854,-0.907708,-15.507675
107.500000,17.913220,75.844160,-0.597107,-38.627113,-0.909085,-15.562581
107.600000,17.929920,76.230010,-0.597664,-38.823625,-0.910468,-15.620142
107.700000,17.946620,76.611240,-0.598221,-39.017784,-0.911852,-15.676539
107.800000,17.963210,76.992000,-0.598774,-39.211704,-0.913230,-15.732768
107.900000,17.979870,77.388680,-0.599329,-39.413731,-0.914615,-15.791939
108.000000,17.996590,77.774830,-0.599886,-39.610396,-0.916007,-15.848661
108.100000,18.013270,78.158450,-0.600442,-39.805772,-0.917397,-15.904701
108.200000,18.029890,78.550470,-0.600996,-40.005426,-0.918785,-15.962312
108.300000,18.046550,78.948540,-0.601552,-40.208161,-0.920177,-16.020875
108.400000,18.063250,79.352500,-0.602108,-40.413896,-0.921576,-16.080353
108.500000,18.079970,79.752130,-0.602666,-40.617426,-0.922977,-16.138698
108.600000,18.096650,80.151020,-0.603222,-40.820579,-0.924378,-16.196721
108.700000,18.113240,80.553670,-0.603775,-41.025647,-0.925772,-16.255401
108.800000,18.129900,80.970420,-0.604330,-41.237896,-0.927175,-16.316598
108.900000,18.146610,81.384220,-0.604887,-41.448643,-0.928583,-16.376898
109.000000,18.163260,81.788940,-0.605442,-41.654765,-0.929989,-16.435221
109.100000,18.179860,82.210590,-0.605995,-41.869510,-0.931393,-16.496782
109.200000,18.196530,82.631510,-0.606551,-42.083882,-0.932804,-16.557861
109.300000,18.213230,83.049320,-0.607108,-42.296671,-0.934220,-16.618038
109.400000,18.229940,83.479340,-0.607665,-42.515679,-0.935638,-16.680403
109.500000,18.246580,83.901200,-0.608219,-42.730530,-0.937053,-16.740996
109.600000,18.263200,84.335050,-0.608773,-42.951488,-0.938468,-16.803768
109.700000,18.279890,84.774850,-0.609330,-43.175477,-0.939891,-16.867378
109.800000,18.296580,85.209950,-0.609886,-43.397071,-0.941316,-16.929805
109.900000,18.313230,85.651260,-0.610441,-43.621829,-0.942740,-16.993276
110.000000,18.329890,86.099890,-0.610996,-43.850314,-0.944167,-17.057933
110.100000,18.346570,86.540850,-0.611552,-44.074893,-0.945597,-17.120789
110.200000,18.363280,86.992290,-0.612109,-44.304809,-0.947032,-17.185422
110.300000,18.379930,87.440890,-0.612664,-44.533280,-0.948464,-17.249328
110.400000,18.396510,87.887990,-0.613217,-44.760986,-0.949891,-17.312788
110.500000,18.413190,88.347520,-0.613773,-44.995022,-0.951330,-17.378293
110.600000,18.429900,88.804600,-0.614330,-45.227811,-0.952773,-17.443010
110.700000,18.446590,89.268570,-0.614886,-45.464109,-0.954217,-17.508850
110.800000,18.463190,89.739550,-0.615440,-45.703978,-0.955655,-17.575937
110.900000,18.479880,90.216480,-0.615996,-45.946876,-0.957102,-17.643784
111.000000,18.496560,90.681730,-0.616552,-46.183826,-0.958551,-17.709096
111.100000,18.513250,91.169270,-0.617108,-46.432128,-0.960003,-17.778475
111.200000,18.529940,91.656620,-0.617665,-46.680333,-0.961457,-17.847541
111.300000,18.546610,92.143880,-0.618220,-46.928493,-0.962912,-17.916344
111.400000,18.563270,92.624100,-0.618776,-47.173067,-0.964367,-17.983521
111.500000,18.579960,93.135390,-0.619332,-47.433465,-0.965828,-18.056402
111.600000,18.596660,93.640610,-0.619889,-47.690771,-0.967291,-18.127803
111.700000,18.613280,94.129780,-0.620443,-47.939903,-0.968750,-18.195942
111.800000,18.629950,94.632900,-0.620998,-48.196140,-0.970215,-18.266417
111.900000,18.646650,95.146860,-0.621555,-48.457898,-0.971685,-18.338649
112.000000,18.663340,95.665150,-0.622111,-48.721861,-0.973156,-18.411439
112.100000,18.679910,96.165230,-0.622664,-48.976549,-0.974618,-18.480632
112.200000,18.696590,96.686200,-0.623220,-49.241877,-0.976093,-18.553371
112.300000,18.713280,97.194110,-0.623776,-49.500554,-0.977571,-18.623296
112.400000,18.729940,97.722060,-0.624331,-49.769436,-0.979048,-18.696818
112.500000,18.746550,98.250810,-0.624885,-50.038727,-0.980523,-18.770277
112.600000,18.763170,98.782880,-0.625439,-50.309708,-0.982001,-18.844054
112.700000,18.779900,99.313860,-0.625997,-50.580134,-0.983491,-18.917139
112.800000,18.796600,99.857170,-0.626553,-50.856839,-0.984980,-18.992317
112.900000,18.813330,100.407480,-0.627111,-51.137110,-0.986474,-19.068466
113.000000,18.829930,100.946300,-0.627664,-51.411528,-0.987960,-19.142346
113.100000,18.846610,101.505500,-0.628220,-51.696327,-0.989454,-19.219643
113.200000,18.863260,102.062100,-0.628775,-51.979801,-0.990948,-19.296184
113.300000,18.880000,102.609100,-0.629333,-52.258386,-0.992452,-19.370442
113.400000,18.896610,103.175640,-0.629887,-52.546922,-0.993947,-19.448299
113.500000,18.913250,103.744960,-0.630442,-52.836874,-0.995447,-19.526307
113.600000,18.929950,104.323460,-0.630998,-53.131502,-0.996954,-19.605613
113.700000,18.946620,104.888210,-0.631554,-53.419127,-0.998461,-19.682064
113.800000,18.963250,105.470920,-0.632108,-53.715898,-0.999967,-19.761631
113.900000,18.979880,106.050370,-0.632663,-54.011010,-1.001475,-19.840260
114.000000,18.996560,106.634190,-0.633219,-54.308347,-1.002989,-19.919288
114.100000,19.013240,107.228830,-0.633775,-54.611195,-1.004506,-20.000003
114.200000,19.029940,107.835960,-0.634331,-54.920403,-1.006028,-20.082671
114.300000,19.046560,108.423610,-0.634885,-55.219691,-1.007544,-20.161519
114.400000,19.063200,109.034170,-0.635440,-55.530647,-1.009064,-20.244253
114.500000,19.079890,109.650180,-0.635996,-55.844378,-1.010591,-20.327558
114.600000,19.096590,110.275630,-0.636553,-56.162917,-1.012122,-20.412244
114.700000,19.113220,110.905300,-0.637107,-56.483605,-1.013648,-20.497486
114.800000,19.129840,111.538720,-0.637661,-56.806204,-1.015176,-20.583084
114.900000,19.146570,112.179740,-0.638219,-57.132672,-1.016716,-20.669515
115.000000,19.163280,112.833700,-0.638776,-57.465732,-1.018257,-20.758001
115.100000,19.179920,113.471660,-0.639331,-57.790642,-1.019794,-20.843312
115.200000,19.196570,114.127330,-0.639886,-58.124572,-1.021334,-20.931491
115.300000,19.213250,114.791480,-0.640442,-58.462821,-1.022879,-21.020794
115.400000,19.229940,115.442790,-0.640998,-58.794530,-1.024427,-21.107354
115.500000,19.246670,116.119550,-0.641556,-59.139201,-1.025982,-21.198112
115.600000,19.263290,116.782060,-0.642110,-59.476615,-1.027529,-21.286105
115.700000,19.279900,117.438670,-0.642663,-59.811023,-1.029077,-21.372672
115.800000,19.296590,118.148640,-0.643220,-60.172608,-1.030635,-21.468403
115.900000,19.313290,118.820950,-0.643776,-60.515013,-1.032196,-21.556880
116.000000,19.329910,119.503360,-0.644330,-60.862561,-1.033753,-21.646967
116.100000,19.346530,120.209390,-0.644884,-61.222140,-1.035312,-21.740941
116.200000,19.363230,120.896480,-0.645441,-61.572072,-1.036881,-21.830932
116.300000,19.379920,121.619020,-0.645997,-61.940058,-1.038451,-21.926946
116.400000,19.396570,122.324580,-0.646552,-62.299397,-1.040020,-22.019577
116.500000,19.413220,123.045230,-0.647107,-62.666421,-1.041591,-22.114520
116.600000,19.429900,123.771870,-0.647663,-63.036496,-1.043168,-22.210069
116.700000,19.446650,124.505170,-0.648222,-63.409962,-1.044754,-22.306251
116.800000,19.463290,125.249830,-0.648776,-63.789215,-1.046332,-22.404282
116.900000,19.479940,125.986240,-0.649331,-64.164265,-1.047913,-22.500397
117.000000,19.496550,126.727130,-0.649885,-64.541597,-1.049494,-22.596981
117.100000,19.513260,127.494670,-0.650442,-64.932502,-1.051086,-22.697676
117.200000,19.529990,128.257970,-0.651000,-65.321248,-1.052682,-22.797137
117.300000,19.546600,129.020370,-0.651553,-65.709535,-1.054270,-22.896268
117.400000,19.563160,129.789900,-0.652105,-66.101453,-1.055856,-22.996343
117.500000,19.579880,130.590350,-0.652663,-66.509119,-1.057459,-23.101100
117.600000,19.596560,131.379240,-0.653219,-66.910897,-1.059061,-23.203450
117.700000,19.613260,132.187040,-0.653775,-67.322307,-1.060667,-23.308643
117.800000,19.629850,133.000370,-0.654328,-67.736532,-1.062266,-23.414600
117.900000,19.646510,133.820720,-0.654884,-68.154333,-1.063874,-23.521174
118.000000,19.663190,134.656370,-0.655440,-68.579926,-1.065486,-23.629922
118.100000,19.679910,135.503490,-0.655997,-69.011361,-1.067105,-23.740115
118.200000,19.696610,136.345720,-0.656554,-69.440305,-1.068724,-23.849018
118.300000,19.713250,137.189380,-0.657108,-69.869977,-1.070341,-23.957833
118.400000,19.729920,138.071640,-0.657664,-70.319309,-1.071963,-24.072831
118.500000,19.746660,138.934690,-0.658222,-70.758857,-1.073594,-24.183820
118.600000,19.763280,139.805110,-0.658776,-71.202158,-1.075216,-24.295885
118.700000,19.779960,140.694670,-0.659332,-71.655207,-1.076847,-24.410636
118.800000,19.796640,141.565280,-0.659888,-72.098605,-1.078480,-24.521601
118.900000,19.813310,142.446730,-0.660444,-72.547524,-1.080115,-24.633971
119.000000,19.829950,143.344280,-0.660998,-73.004642,-1.081750,-24.748695
119.100000,19.846570,144.227550,-0.661552,-73.454488,-1.083386,-24.860500
119.200000,19.863200,145.129330,-0.662107,-73.913761,-1.085025,-24.974967
119.300000,19.879920,146.029660,-0.662664,-74.372295,-1.086676,-25.088453
119.400000,19.896590,146.948900,-0.663220,-74.840460,-1.088324,-25.204795
119.500000,19.913210,147.869050,-0.663774,-75.309089,-1.089971,-25.320899
119.600000,19.929840,148.807370,-0.664328,-75.786971,-1.091621,-25.439564
119.700000,19.946540,149.756790,-0.664885,-76.270507,-1.093281,-25.559416
119.800000,19.963280,150.715410,-0.665443,-76.758728,-1.094947,-25.680195
119.900000,19.979970,151.668380,-0.665999,-77.244072,-1.096611,-25.799597
120.000000,19.996590,152.629270,-0.666553,-77.733449,-1.098271,-25.919985
120.021000,20.000060,152.820740,-0.666669,-77.830964,-1.098618,-25.943499
