Repository: abubakardawood/tissue-phantom-material-database

Title:
A Database of Silicone Phantom Materials for Modeling Human Tissue Mechanics Across Varying Stiffnesses

Description:
This dataset contains processed mechanical compression test data for soft silicone phantoms
fabricated using Ecoflex (Smooth-On) with varying base materials and thinner concentrations.
The dataset provides force–compression measurements together with derived engineering and
true stress–strain quantities, intended for mechanical characterization, constitutive model
fitting, and the design of tissue-equivalent phantoms.

All files in this dataset are processed outputs generated from raw experimental measurements.
The raw data files are not included in this archive.

File: data/EF10_50T/EF10_50T_A5.csv (part 2 of 2)
Speed (mm/min): 10;
Machine: INSTRON 5900;
Load cell: 1kN;
Time (s),Compression (mm),Load (N),Engineering Strain [-],Engineering Stress (kPa),True Strain [-],True Stress (kPa)
58.400000,9.729970,13.297880,-0.324332,-6.772555,-0.392054,-4.575996
58.500000,9.746620,13.334360,-0.324887,-6.791134,-0.392876,-4.584780
58.600000,9.763200,13.371770,-0.325440,-6.810187,-0.393695,-4.593879
58.700000,9.779880,13.399810,-0.325996,-6.824467,-0.394519,-4.599718
58.800000,9.796590,13.438480,-0.326553,-6.844162,-0.395346,-4.609180
58.900000,9.813290,13.473290,-0.327110,-6.861890,-0.396173,-4.617300
59.000000,9.829870,13.505170,-0.327662,-6.878127,-0.396995,-4.624424
59.100000,9.846580,13.544600,-0.328219,-6.898208,-0.397823,-4.634083
59.200000,9.863320,13.580540,-0.328777,-6.916512,-0.398654,-4.642520
59.300000,9.880010,13.613240,-0.329334,-6.933166,-0.399484,-4.649841
59.400000,9.896590,13.656970,-0.329886,-6.955438,-0.400308,-4.660934
59.500000,9.913200,13.685480,-0.330440,-6.969958,-0.401134,-4.666805
59.600000,9.929910,13.725970,-0.330997,-6.990579,-0.401967,-4.676718
59.700000,9.946570,13.763230,-0.331552,-7.009555,-0.402797,-4.685521
59.800000,9.963270,13.798360,-0.332109,-7.027447,-0.403630,-4.693569
59.900000,9.979860,13.835700,-0.332662,-7.046464,-0.404459,-4.702373
60.000000,9.996540,13.868370,-0.333218,-7.063103,-0.405292,-4.709550
60.100000,10.013210,13.905140,-0.333774,-7.081830,-0.406126,-4.718101
60.200000,10.029900,13.944410,-0.334330,-7.101830,-0.406961,-4.727475
60.300000,10.046530,13.989090,-0.334884,-7.124585,-0.407794,-4.738673
60.400000,10.063180,14.020780,-0.335439,-7.140725,-0.408629,-4.745445
60.500000,10.079920,14.053130,-0.335997,-7.157200,-0.409469,-4.752400
60.600000,10.096560,14.099930,-0.336552,-7.181035,-0.410305,-4.764244
60.700000,10.113180,14.130950,-0.337106,-7.196834,-0.411140,-4.770738
60.800000,10.129870,14.176280,-0.337662,-7.219920,-0.411980,-4.782025
60.900000,10.146580,14.207230,-0.338219,-7.235683,-0.412821,-4.788435
61.000000,10.163250,14.242730,-0.338775,-7.253763,-0.413661,-4.796369
61.100000,10.179940,14.282040,-0.339331,-7.273783,-0.414503,-4.805561
61.200000,10.196550,14.325450,-0.339885,-7.295892,-0.415341,-4.816128
61.300000,10.213220,14.361320,-0.340441,-7.314160,-0.416183,-4.824123
61.400000,10.229950,14.409530,-0.340998,-7.338713,-0.417029,-4.836224
61.500000,10.246620,14.445130,-0.341554,-7.356844,-0.417873,-4.844085
61.600000,10.263240,14.483640,-0.342108,-7.376457,-0.418714,-4.852912
61.700000,10.279870,14.518310,-0.342662,-7.394115,-0.419557,-4.860430
61.800000,10.296580,14.561000,-0.343219,-7.415856,-0.420405,-4.870591
61.900000,10.313230,14.604100,-0.343774,-7.437807,-0.421251,-4.880880
62.000000,10.329900,14.643310,-0.344330,-7.457777,-0.422098,-4.889840
62.100000,10.346550,14.677220,-0.344885,-7.475047,-0.422944,-4.897015
62.200000,10.363210,14.723570,-0.345440,-7.498653,-0.423793,-4.908316
62.300000,10.379910,14.760310,-0.345997,-7.517364,-0.424643,-4.916379
62.400000,10.396600,14.796220,-0.346553,-7.535653,-0.425494,-4.924147
62.500000,10.413270,14.835700,-0.347109,-7.555760,-0.426345,-4.933088
62.600000,10.429920,14.876690,-0.347664,-7.576636,-0.427196,-4.942512
62.700000,10.446650,14.910090,-0.348222,-7.593646,-0.428051,-4.949374
62.800000,10.463280,14.962600,-0.348776,-7.620390,-0.428902,-4.962581
62.900000,10.479940,14.996440,-0.349331,-7.637624,-0.429755,-4.969563
63.000000,10.496560,15.034780,-0.349885,-7.657151,-0.430607,-4.978026
63.100000,10.513310,15.084390,-0.350444,-7.682417,-0.431466,-4.990162
63.200000,10.529980,15.124720,-0.350999,-7.702957,-0.432322,-4.999224
63.300000,10.546570,15.160970,-0.351552,-7.721419,-0.433174,-5.006936
63.400000,10.563240,15.208830,-0.352108,-7.745794,-0.434031,-5.018438
63.500000,10.579880,15.249060,-0.352663,-7.766282,-0.434888,-5.027405
63.600000,10.596580,15.287300,-0.353219,-7.785758,-0.435748,-5.035678
63.700000,10.613280,15.330660,-0.353776,-7.807841,-0.436609,-5.045614
63.800000,10.629910,15.372110,-0.354330,-7.828951,-0.437467,-5.054916
63.900000,10.646560,15.412190,-0.354885,-7.849364,-0.438327,-5.063740
64.000000,10.663280,15.453870,-0.355443,-7.870591,-0.439192,-5.073047
64.100000,10.679950,15.494720,-0.355998,-7.891396,-0.440054,-5.082072
64.200000,10.696560,15.538640,-0.356552,-7.913764,-0.440914,-5.092096
64.300000,10.713230,15.582370,-0.357108,-7.936036,-0.441778,-5.102017
64.400000,10.729940,15.627190,-0.357665,-7.958863,-0.442645,-5.112259
64.500000,10.746640,15.662440,-0.358221,-7.976815,-0.443512,-5.119350
64.600000,10.763290,15.713350,-0.358776,-8.002743,-0.444377,-5.131548
64.700000,10.779950,15.750450,-0.359332,-8.021638,-0.445243,-5.139210
64.800000,10.796600,15.793120,-0.359887,-8.043370,-0.446110,-5.148668
64.900000,10.813280,15.837900,-0.360443,-8.066176,-0.446979,-5.158782
65.000000,10.829940,15.881190,-0.360998,-8.088224,-0.447848,-5.168391
65.100000,10.846580,15.923560,-0.361553,-8.109803,-0.448716,-5.177682
65.200000,10.863240,15.963140,-0.362108,-8.129960,-0.449586,-5.186037
65.300000,10.879880,16.011230,-0.362663,-8.154452,-0.450456,-5.197137
65.400000,10.896580,16.055170,-0.363219,-8.176831,-0.451330,-5.206848
65.500000,10.913180,16.102270,-0.363773,-8.200819,-0.452199,-5.217585
65.600000,10.929830,16.142010,-0.364328,-8.221058,-0.453072,-5.225899
65.700000,10.946530,16.187140,-0.364884,-8.244043,-0.453948,-5.235921
65.800000,10.963260,16.234940,-0.365442,-8.268387,-0.454827,-5.246771
65.900000,10.979890,16.281590,-0.365996,-8.292146,-0.455701,-5.257251
66.000000,10.996540,16.322670,-0.366551,-8.313068,-0.456576,-5.265902
66.100000,11.013280,16.367190,-0.367109,-8.335741,-0.457458,-5.275613
66.200000,11.029980,16.415670,-0.367666,-8.360432,-0.458338,-5.286585
66.300000,11.046650,16.457190,-0.368222,-8.381578,-0.459217,-5.295299
66.400000,11.063230,16.501190,-0.368774,-8.403987,-0.460092,-5.304812
66.500000,11.079850,16.549410,-0.369328,-8.428545,-0.460970,-5.315645
66.600000,11.096550,16.599160,-0.369885,-8.453883,-0.461853,-5.326918
66.700000,11.113280,16.641440,-0.370443,-8.475416,-0.462738,-5.335760
66.800000,11.129880,16.687280,-0.370996,-8.498762,-0.463618,-5.345755
66.900000,11.146540,16.733790,-0.371551,-8.522449,-0.464501,-5.355922
67.000000,11.163200,16.784110,-0.372107,-8.548077,-0.465385,-5.367281
67.100000,11.179900,16.834100,-0.372663,-8.573537,-0.466272,-5.378494
67.200000,11.196550,16.877600,-0.373218,-8.595691,-0.467157,-5.387622
67.300000,11.213210,16.922850,-0.373774,-8.618737,-0.468043,-5.397280
67.400000,11.229900,16.974120,-0.374330,-8.644848,-0.468932,-5.408822
67.500000,11.246580,17.017800,-0.374886,-8.667094,-0.469821,-5.417922
67.600000,11.263250,17.064530,-0.375442,-8.690894,-0.470711,-5.427970
67.700000,11.279890,17.115210,-0.375996,-8.716705,-0.471599,-5.439256
67.800000,11.296580,17.156910,-0.376553,-8.737943,-0.472491,-5.447647
67.900000,11.313260,17.210640,-0.377109,-8.765307,-0.473383,-5.459834
68.000000,11.329990,17.260240,-0.377666,-8.790568,-0.474279,-5.470666
68.100000,11.346620,17.303170,-0.378221,-8.812432,-0.475170,-5.479388
68.200000,11.363260,17.359310,-0.378775,-8.841024,-0.476062,-5.492262
68.300000,11.379960,17.401680,-0.379332,-8.862603,-0.476959,-5.500734
68.400000,11.396650,17.450520,-0.379888,-8.887477,-0.477856,-5.511228
68.500000,11.413310,17.496190,-0.380444,-8.910736,-0.478752,-5.520703
68.600000,11.429910,17.548050,-0.380997,-8.937148,-0.479645,-5.532122
68.700000,11.446560,17.598030,-0.381552,-8.962603,-0.480542,-5.542904
68.800000,11.463270,17.651860,-0.382109,-8.990018,-0.481443,-5.554852
68.900000,11.479960,17.699630,-0.382665,-9.014348,-0.482344,-5.564869
69.000000,11.496560,17.746110,-0.383219,-9.038020,-0.483241,-5.574482
69.100000,11.513240,17.796190,-0.383775,-9.063525,-0.484143,-5.585174
69.200000,11.529890,17.847610,-0.384330,-9.089713,-0.485044,-5.596267
69.300000,11.546590,17.900640,-0.384886,-9.116721,-0.485948,-5.607820
69.400000,11.563270,17.942100,-0.385442,-9.137836,-0.486853,-5.615727
69.500000,11.579910,17.994510,-0.385997,-9.164529,-0.487755,-5.627048
69.600000,11.596580,18.049520,-0.386553,-9.192545,-0.488661,-5.639142
69.700000,11.613270,18.102080,-0.387109,-9.219314,-0.489568,-5.650434
69.800000,11.629940,18.159780,-0.387665,-9.248700,-0.490475,-5.663306
69.900000,11.646520,18.210790,-0.388217,-9.274679,-0.491378,-5.674088
70.000000,11.663210,18.260180,-0.388774,-9.299833,-0.492288,-5.684303
70.100000,11.679920,18.310590,-0.389331,-9.325507,-0.493200,-5.694801
70.200000,11.696570,18.364160,-0.389886,-9.352790,-0.494109,-5.706271
70.300000,11.713180,18.411340,-0.390439,-9.376818,-0.495017,-5.715740
70.400000,11.729870,18.469450,-0.390996,-9.406414,-0.495930,-5.728547
70.500000,11.746580,18.523550,-0.391553,-9.433967,-0.496845,-5.740072
70.600000,11.763250,18.576140,-0.392108,-9.460750,-0.497759,-5.751111
70.700000,11.779930,18.632670,-0.392664,-9.489541,-0.498674,-5.763337
70.800000,11.796540,18.678610,-0.393218,-9.512938,-0.499586,-5.772280
70.900000,11.813210,18.736480,-0.393774,-9.542411,-0.500502,-5.784861
71.000000,11.829920,18.795860,-0.394331,-9.572653,-0.501421,-5.797862
71.100000,11.846630,18.846240,-0.394888,-9.598311,-0.502341,-5.808056
71.200000,11.863230,18.902760,-0.395441,-9.627097,-0.503256,-5.820148
71.300000,11.879910,18.959690,-0.395997,-9.656091,-0.504176,-5.832308
71.400000,11.896600,19.003770,-0.396553,-9.678541,-0.505098,-5.840483
71.500000,11.913290,19.068090,-0.397110,-9.711298,-0.506020,-5.854848
71.600000,11.929910,19.121440,-0.397664,-9.738469,-0.506939,-5.865834
71.700000,11.946550,19.179900,-0.398218,-9.768243,-0.507861,-5.878349
71.800000,11.963250,19.232080,-0.398775,-9.794818,-0.508786,-5.888889
71.900000,11.979920,19.292280,-0.399331,-9.825478,-0.509711,-5.901863
72.000000,11.996590,19.350040,-0.399886,-9.854894,-0.510636,-5.914057
72.100000,12.013260,19.402590,-0.400442,-9.881658,-0.511563,-5.924627
72.200000,12.029910,19.463270,-0.400997,-9.912562,-0.512489,-5.937654
72.300000,12.046580,19.520080,-0.401553,-9.941495,-0.513417,-5.949461
72.400000,12.063290,19.571840,-0.402110,-9.967856,-0.514348,-5.959685
72.500000,12.079900,19.633090,-0.402663,-9.999051,-0.515274,-5.972800
72.600000,12.096610,19.696460,-0.403220,-10.031325,-0.516207,-5.986491
72.700000,12.113320,19.756070,-0.403777,-10.061684,-0.517141,-5.999004
72.800000,12.129940,19.809690,-0.404331,-10.088992,-0.518071,-6.009697
72.900000,12.146570,19.869740,-0.404886,-10.119575,-0.519002,-6.022304
73.000000,12.163260,19.933600,-0.405442,-10.152099,-0.519937,-6.036012
73.100000,12.179950,19.990240,-0.405998,-10.180946,-0.520873,-6.047499
73.200000,12.196640,20.057180,-0.406555,-10.215038,-0.521810,-6.062067
73.300000,12.213380,20.112400,-0.407113,-10.243161,-0.522751,-6.073041
73.400000,12.229870,20.167310,-0.407662,-10.271127,-0.523678,-6.083975
73.500000,12.246520,20.227360,-0.408217,-10.301710,-0.524616,-6.096373
73.600000,12.263250,20.289170,-0.408775,-10.333189,-0.525559,-6.109240
73.700000,12.279910,20.346430,-0.409330,-10.362352,-0.526498,-6.120727
73.800000,12.296540,20.412660,-0.409885,-10.396082,-0.527437,-6.134888
73.900000,12.313180,20.468600,-0.410439,-10.424572,-0.528378,-6.145918
74.000000,12.329860,20.533170,-0.410995,-10.457458,-0.529321,-6.159491
74.100000,12.346530,20.591100,-0.411551,-10.486961,-0.530265,-6.171042
74.200000,12.363200,20.657850,-0.412107,-10.520957,-0.531210,-6.185200
74.300000,12.379900,20.721210,-0.412663,-10.553226,-0.532157,-6.198296
74.400000,12.396570,20.786080,-0.413219,-10.586264,-0.533104,-6.211818
74.500000,12.413260,20.841110,-0.413775,-10.614290,-0.534052,-6.222359
74.600000,12.429930,20.910420,-0.414331,-10.649589,-0.535000,-6.237134
74.700000,12.446580,20.965770,-0.414886,-10.677779,-0.535949,-6.247718
74.800000,12.463230,21.028560,-0.415441,-10.709758,-0.536898,-6.260485
74.900000,12.479940,21.097960,-0.415998,-10.745103,-0.537851,-6.275162
75.000000,12.496620,21.160260,-0.416554,-10.776832,-0.538803,-6.287699
75.100000,12.513250,21.223380,-0.417108,-10.808979,-0.539754,-6.300464
75.200000,12.529850,21.285170,-0.417662,-10.840448,-0.540704,-6.312808
75.300000,12.546610,21.354870,-0.418220,-10.875946,-0.541663,-6.327404
75.400000,12.563310,21.421050,-0.418777,-10.909651,-0.542621,-6.340940
75.500000,12.579910,21.481690,-0.419330,-10.940535,-0.543573,-6.352837
75.600000,12.596560,21.545590,-0.419885,-10.973079,-0.544529,-6.365644
75.700000,12.613240,21.613090,-0.420441,-11.007456,-0.545488,-6.379467
75.800000,12.629940,21.687800,-0.420998,-11.045506,-0.546449,-6.395370
75.900000,12.646610,21.748340,-0.421554,-11.076339,-0.547410,-6.407067
76.000000,12.663270,21.815390,-0.422109,-11.110487,-0.548370,-6.420650
76.100000,12.679900,21.884860,-0.422663,-11.145868,-0.549330,-6.434918
76.200000,12.696620,21.951360,-0.423221,-11.179736,-0.550296,-6.448241
76.300000,12.713320,22.019230,-0.423777,-11.214302,-0.551261,-6.461935
76.400000,12.729910,22.084930,-0.424330,-11.247762,-0.552221,-6.474996
76.500000,12.746580,22.156260,-0.424886,-11.284091,-0.553187,-6.489638
76.600000,12.763280,22.229320,-0.425443,-11.321300,-0.554155,-6.504736
76.700000,12.779980,22.295520,-0.425999,-11.355015,-0.555125,-6.517786
76.800000,12.796600,22.360320,-0.426553,-11.388017,-0.556090,-6.530421
76.900000,12.813210,22.428320,-0.427107,-11.422650,-0.557056,-6.543956
77.000000,12.829880,22.506350,-0.427663,-11.462390,-0.558027,-6.560354
77.100000,12.846570,22.572140,-0.428219,-11.495897,-0.558999,-6.573135
77.200000,12.863230,22.640460,-0.428774,-11.530692,-0.559971,-6.586627
77.300000,12.879860,22.713470,-0.429329,-11.567875,-0.560942,-6.601455
77.400000,12.896530,22.781540,-0.429884,-11.602543,-0.561916,-6.614792
77.500000,12.913210,22.857930,-0.430440,-11.641448,-0.562892,-6.630499
77.600000,12.929910,22.932890,-0.430997,-11.679625,-0.563870,-6.645742
77.700000,12.946530,22.993020,-0.431551,-11.710249,-0.564844,-6.656679
77.800000,12.963200,23.068720,-0.432107,-11.748803,-0.565822,-6.672067
77.900000,12.979890,23.142940,-0.432663,-11.786603,-0.566802,-6.686976
78.000000,12.996590,23.210920,-0.433220,-11.821224,-0.567783,-6.700038
78.100000,13.013210,23.287230,-0.433774,-11.860089,-0.568761,-6.715495
78.200000,13.029830,23.359450,-0.434328,-11.896870,-0.569740,-6.729730
78.300000,13.046560,23.437580,-0.434885,-11.936661,-0.570727,-6.745582
78.400000,13.063270,23.512710,-0.435442,-11.974925,-0.571713,-6.760536
78.500000,13.079960,23.591670,-0.435999,-12.015139,-0.572699,-6.776554
78.600000,13.096610,23.659150,-0.436554,-12.049506,-0.573683,-6.789250
78.700000,13.113250,23.739540,-0.437108,-12.090448,-0.574668,-6.805613
78.800000,13.129930,23.817970,-0.437664,-12.130393,-0.575656,-6.821352
78.900000,13.146620,23.891650,-0.438221,-12.167917,-0.576646,-6.835685
79.000000,13.163260,23.969310,-0.438775,-12.207469,-0.577634,-6.851133
79.100000,13.179920,24.041190,-0.439331,-12.244078,-0.578624,-6.864879
79.200000,13.196600,24.131810,-0.439887,-12.290230,-0.579616,-6.883922
79.300000,13.213280,24.204550,-0.440443,-12.327276,-0.580609,-6.897818
79.400000,13.229910,24.280540,-0.440997,-12.365977,-0.581600,-6.912619
79.500000,13.246550,24.359980,-0.441552,-12.406436,-0.582593,-6.928353
79.600000,13.263270,24.442200,-0.442109,-12.448310,-0.583592,-6.944800
79.700000,13.279960,24.515260,-0.442665,-12.485519,-0.584589,-6.958613
79.800000,13.296610,24.598520,-0.443220,-12.527923,-0.585586,-6.975293
79.900000,13.313260,24.670570,-0.443775,-12.564618,-0.586583,-6.988751
80.000000,13.329930,24.754760,-0.444331,-12.607496,-0.587582,-7.005595
80.100000,13.346620,24.834120,-0.444887,-12.647913,-0.588584,-7.021017
80.200000,13.363360,24.913450,-0.445445,-12.688316,-0.589590,-7.036365
80.300000,13.379920,24.995700,-0.445997,-12.730205,-0.590586,-7.052568
80.400000,13.396520,25.080240,-0.446551,-12.773261,-0.591585,-7.069353
80.500000,13.413230,25.163630,-0.447108,-12.815732,-0.592592,-7.085720
80.600000,13.429940,25.248100,-0.447665,-12.858752,-0.593600,-7.102343
80.700000,13.446620,25.331470,-0.448221,-12.901212,-0.594607,-7.118622
80.800000,13.463250,25.419240,-0.448775,-12.945913,-0.595612,-7.136111
80.900000,13.479870,25.498170,-0.449329,-12.986111,-0.596618,-7.151075
81.000000,13.496580,25.576010,-0.449886,-13.025755,-0.597630,-7.165650
81.100000,13.513250,25.663460,-0.450442,-13.070293,-0.598640,-7.182888
81.200000,13.529850,25.755030,-0.450995,-13.116929,-0.599648,-7.201260
81.300000,13.546560,25.839860,-0.451552,-13.160133,-0.600663,-7.217648
81.400000,13.563240,25.924790,-0.452108,-13.203387,-0.601677,-7.234030
81.500000,13.579920,26.014760,-0.452664,-13.249208,-0.602692,-7.251769
81.600000,13.596580,26.099160,-0.453219,-13.292193,-0.603708,-7.267914
81.700000,13.613180,26.186050,-0.453773,-13.336446,-0.604720,-7.284731
81.800000,13.629930,26.272810,-0.454331,-13.380632,-0.605743,-7.301396
81.900000,13.646620,26.364250,-0.454887,-13.427202,-0.606763,-7.319338
82.000000,13.663300,26.446860,-0.455443,-13.469275,-0.607783,-7.334784
82.100000,13.679860,26.543930,-0.455995,-13.518713,-0.608797,-7.354243
82.200000,13.696530,26.630330,-0.456551,-13.562716,-0.609819,-7.370644
82.300000,13.713250,26.715080,-0.457108,-13.605879,-0.610845,-7.386518
82.400000,13.729930,26.804560,-0.457664,-13.651450,-0.611870,-7.403668
82.500000,13.746540,26.895060,-0.458218,-13.697542,-0.612892,-7.421081
82.600000,13.763220,26.986860,-0.458774,-13.744295,-0.613918,-7.438770
82.700000,13.779900,27.078950,-0.459330,-13.791196,-0.614946,-7.456486
82.800000,13.796590,27.175170,-0.459886,-13.840200,-0.615976,-7.475281
82.900000,13.813280,27.271250,-0.460443,-13.889134,-0.617006,-7.493984
83.000000,13.829890,27.360450,-0.460996,-13.934563,-0.618033,-7.510780
83.100000,13.846600,27.453970,-0.461553,-13.982192,-0.619067,-7.528665
83.200000,13.863300,27.547140,-0.462110,-14.029643,-0.620101,-7.546405
83.300000,13.879980,27.643840,-0.462666,-14.078892,-0.621135,-7.565067
83.400000,13.896600,27.737030,-0.463220,-14.126353,-0.622167,-7.582744
83.500000,13.913250,27.836720,-0.463775,-14.177125,-0.623201,-7.602129
83.600000,13.929950,27.927020,-0.464332,-14.223114,-0.624240,-7.618872
83.700000,13.946610,28.027690,-0.464887,-14.274385,-0.625277,-7.638409
83.800000,13.963250,28.118020,-0.465442,-14.320390,-0.626314,-7.655084
83.900000,13.979920,28.221020,-0.465997,-14.372847,-0.627354,-7.675139
84.000000,13.996610,28.312190,-0.466554,-14.419280,-0.628397,-7.691912
84.100000,14.013250,28.407770,-0.467108,-14.467958,-0.629437,-7.709854
84.200000,14.029950,28.509580,-0.467665,-14.519810,-0.630482,-7.729403
84.300000,14.046590,28.605000,-0.468220,-14.568407,-0.631525,-7.747192
84.400000,14.063250,28.705080,-0.468775,-14.619377,-0.632570,-7.766179
84.500000,14.079950,28.815130,-0.469332,-14.675425,-0.633618,-7.787783
84.600000,14.096640,28.912730,-0.469888,-14.725132,-0.634667,-7.805969
84.700000,14.113180,29.011600,-0.470439,-14.775487,-0.635708,-7.824517
84.800000,14.129880,29.116440,-0.470996,-14.828881,-0.636759,-7.844537
84.900000,14.146650,29.216520,-0.471555,-14.879851,-0.637817,-7.863183
85.000000,14.163300,29.321330,-0.472110,-14.933231,-0.638867,-7.883103
85.100000,14.179930,29.422950,-0.472664,-14.984985,-0.639918,-7.902117
85.200000,14.196590,29.527030,-0.473220,-15.037993,-0.640972,-7.921719
85.300000,14.213250,29.629090,-0.473775,-15.089972,-0.642026,-7.940720
85.400000,14.229940,29.731450,-0.474331,-15.142103,-0.643084,-7.959729
85.500000,14.246670,29.840840,-0.474889,-15.197815,-0.644146,-7.980540
85.600000,14.263290,29.943330,-0.475443,-15.250013,-0.645201,-7.999501
85.700000,14.279870,30.040830,-0.475996,-15.299669,-0.646255,-8.017093
85.800000,14.296550,30.149920,-0.476552,-15.355228,-0.647317,-8.037669
85.900000,14.313260,30.259420,-0.477109,-15.410996,-0.648382,-8.058276
86.000000,14.329870,30.363250,-0.477662,-15.463876,-0.649441,-8.077365
86.100000,14.346510,30.479510,-0.478217,-15.523087,-0.650503,-8.099683
86.200000,14.363240,30.587390,-0.478775,-15.578030,-0.651573,-8.119664
86.300000,14.379900,30.700730,-0.479330,-15.635753,-0.652639,-8.141068
86.400000,14.396500,30.801450,-0.479883,-15.687050,-0.653702,-8.159096
86.500000,14.413200,30.919820,-0.480440,-15.747335,-0.654773,-8.181685
86.600000,14.429930,31.032200,-0.480998,-15.804570,-0.655847,-8.202609
86.700000,14.446620,31.141730,-0.481554,-15.860353,-0.656919,-8.222736
86.800000,14.463280,31.261660,-0.482109,-15.921433,-0.657991,-8.245561
86.900000,14.479910,31.371360,-0.482664,-15.977302,-0.659062,-8.265639
87.000000,14.496520,31.484530,-0.483217,-16.034939,-0.660133,-8.286579
87.100000,14.513260,31.595480,-0.483775,-16.091446,-0.661213,-8.306801
87.200000,14.529970,31.712090,-0.484332,-16.150835,-0.662293,-8.328463
87.300000,14.546560,31.827720,-0.484885,-16.209725,-0.663366,-8.349867
87.400000,14.563180,31.940790,-0.485439,-16.267311,-0.664442,-8.370518
87.500000,14.579900,32.058580,-0.485997,-16.327301,-0.665526,-8.392287
87.600000,14.596620,32.177220,-0.486554,-16.387724,-0.666610,-8.414211
87.700000,14.613260,32.290070,-0.487109,-16.445198,-0.667691,-8.434599
87.800000,14.629930,32.416320,-0.487664,-16.509496,-0.668775,-8.458404
87.900000,14.646580,32.532100,-0.488219,-16.568462,-0.669859,-8.479419
88.000000,14.663290,32.652460,-0.488776,-16.629761,-0.670948,-8.501528
88.100000,14.679930,32.780120,-0.489331,-16.694778,-0.672034,-8.525506
88.200000,14.696570,32.891570,-0.489886,-16.751539,-0.673120,-8.545200
88.300000,14.713220,33.019400,-0.490441,-16.816642,-0.674209,-8.569077
88.400000,14.729960,33.139540,-0.490999,-16.877829,-0.675305,-8.590838
88.500000,14.746650,33.263810,-0.491555,-16.941119,-0.676398,-8.613627
88.600000,14.763240,33.384850,-0.492108,-17.002764,-0.677486,-8.635568
88.700000,14.779900,33.509720,-0.492663,-17.066360,-0.678580,-8.658390
88.800000,14.796600,33.630950,-0.493220,-17.128102,-0.679678,-8.680180
88.900000,14.813330,33.758380,-0.493778,-17.193002,-0.680779,-8.703481
89.000000,14.829910,33.881740,-0.494330,-17.255828,-0.681872,-8.725749
89.100000,14.846570,34.007850,-0.494886,-17.320056,-0.682970,-8.748608
89.200000,14.863250,34.138590,-0.495442,-17.386641,-0.684072,-8.772575
89.300000,14.879920,34.267860,-0.495997,-17.452478,-0.685174,-8.796095
89.400000,14.896580,34.399270,-0.496553,-17.519404,-0.686276,-8.820097
89.500000,14.913230,34.527780,-0.497108,-17.584854,-0.687379,-8.843288
89.600000,14.929880,34.656090,-0.497663,-17.650202,-0.688483,-8.866355
89.700000,14.946550,34.791580,-0.498218,-17.719206,-0.689590,-8.891173
89.800000,14.963280,34.926220,-0.498776,-17.787778,-0.690702,-8.915661
89.900000,14.979870,35.055660,-0.499329,-17.853701,-0.691806,-8.938830
90.000000,14.996530,35.185080,-0.499884,-17.919614,-0.692916,-8.961880
90.100000,15.013250,35.327010,-0.500442,-17.991898,-0.694031,-8.988003
90.200000,15.029940,35.454500,-0.500998,-18.056829,-0.695145,-9.010394
90.300000,15.046590,35.585790,-0.501553,-18.123694,-0.696258,-9.033701
90.400000,15.063200,35.728090,-0.502107,-18.196167,-0.697369,-9.059750
90.500000,15.079910,35.860740,-0.502664,-18.263725,-0.698489,-9.083214
90.600000,15.096610,36.007660,-0.503220,-18.338551,-0.699609,-9.110219
90.700000,15.113280,36.141740,-0.503776,-18.406837,-0.700728,-9.133914
90.800000,15.129900,36.279560,-0.504330,-18.477028,-0.701845,-9.158509
90.900000,15.146590,36.422650,-0.504886,-18.549903,-0.702968,-9.184311
91.000000,15.163240,36.562920,-0.505441,-18.621342,-0.704089,-9.209346
91.100000,15.179900,36.703110,-0.505997,-18.692740,-0.705213,-9.234276
91.200000,15.196570,36.843700,-0.506552,-18.764342,-0.706338,-9.259221
91.300000,15.213240,36.976720,-0.507108,-18.832089,-0.707465,-9.282186
91.400000,15.229920,37.124270,-0.507664,-18.907235,-0.708594,-9.308713
91.500000,15.246640,37.270570,-0.508221,-18.981745,-0.709727,-9.334817
91.600000,15.263220,37.405000,-0.508774,-19.050210,-0.710851,-9.357958
91.700000,15.279850,37.558910,-0.509328,-19.128596,-0.711980,-9.385860
91.800000,15.296590,37.711620,-0.509886,-19.206370,-0.713118,-9.413305
91.900000,15.313290,37.858610,-0.510443,-19.281232,-0.714254,-9.439262
92.000000,15.329950,38.003850,-0.510998,-19.355202,-0.715389,-9.464726
92.100000,15.346580,38.151420,-0.511553,-19.430359,-0.716524,-9.490707
92.200000,15.363270,38.310300,-0.512109,-19.511276,-0.717663,-9.519376
92.300000,15.379930,38.456190,-0.512664,-19.585577,-0.718802,-9.544750
92.400000,15.396640,38.605870,-0.513221,-19.661808,-0.719946,-9.570949
92.500000,15.413280,38.751910,-0.513776,-19.736186,-0.721086,-9.596207
92.600000,15.429940,38.909180,-0.514331,-19.816283,-0.722229,-9.624148
92.700000,15.446620,39.059380,-0.514887,-19.892779,-0.723374,-9.650239
92.800000,15.463290,39.214870,-0.515443,-19.971969,-0.724520,-9.677558
92.900000,15.479940,39.374890,-0.515998,-20.053467,-0.725666,-9.705918
93.000000,15.496550,39.531310,-0.516552,-20.133131,-0.726811,-9.733329
93.100000,15.513260,39.685600,-0.517109,-20.211710,-0.727964,-9.760060
93.200000,15.529930,39.850460,-0.517664,-20.295673,-0.729115,-9.789327
93.300000,15.546600,40.009650,-0.518220,-20.376747,-0.730268,-9.817109
93.400000,15.563210,40.167740,-0.518774,-20.457262,-0.731418,-9.844573
93.500000,15.579910,40.333980,-0.519330,-20.541927,-0.732575,-9.873881
93.600000,15.596580,40.494010,-0.519886,-20.623430,-0.733732,-9.901597
93.700000,15.613260,40.655340,-0.520442,-20.705595,-0.734890,-9.929534
93.800000,15.629940,40.822250,-0.520998,-20.790601,-0.736051,-9.958740
93.900000,15.646550,40.985030,-0.521552,-20.873504,-0.737207,-9.986893
94.000000,15.663230,41.146900,-0.522108,-20.955944,-0.738370,-10.014685
94.100000,15.679970,41.323720,-0.522666,-21.045998,-0.739538,-10.045977
94.200000,15.696630,41.493930,-0.523221,-21.132685,-0.740702,-10.075620
94.300000,15.713170,41.654000,-0.523772,-21.214208,-0.741859,-10.102793
94.400000,15.729860,41.823210,-0.524329,-21.300386,-0.743028,-10.131983
94.500000,15.746580,41.998440,-0.524886,-21.389630,-0.744201,-10.162513
94.600000,15.763230,42.164470,-0.525441,-21.474188,-0.745369,-10.190769
94.700000,15.779920,42.333880,-0.525997,-21.560468,-0.746542,-10.219719
94.800000,15.796620,42.499120,-0.526554,-21.644624,-0.747717,-10.247561
94.900000,15.813260,42.681070,-0.527109,-21.737290,-0.748890,-10.279376
95.000000,15.829900,42.856300,-0.527663,-21.826534,-0.750063,-10.309472
95.100000,15.846560,43.038860,-0.528219,-21.919511,-0.751240,-10.341216
95.200000,15.863230,43.213370,-0.528774,-22.008389,-0.752418,-10.370918
95.300000,15.879870,43.385570,-0.529329,-22.096089,-0.753596,-10.399988
95.400000,15.896580,43.567450,-0.529886,-22.188720,-0.754780,-10.431228
95.500000,15.913270,43.748790,-0.530442,-22.281076,-0.755964,-10.462250
95.600000,15.929840,43.933380,-0.530995,-22.375087,-0.757141,-10.494035
95.700000,15.946540,44.120750,-0.531551,-22.470513,-0.758329,-10.526282
95.800000,15.963270,44.299790,-0.532109,-22.561698,-0.759520,-10.556415
95.900000,15.979950,44.479520,-0.532665,-22.653234,-0.760709,-10.586649
96.000000,15.996570,44.669750,-0.533219,-22.750117,-0.761895,-10.619322
96.100000,16.013230,44.852300,-0.533774,-22.843089,-0.763085,-10.650034
96.200000,16.029920,45.037910,-0.534331,-22.937619,-0.764279,-10.681346
96.300000,16.046580,45.228370,-0.534886,-23.034620,-0.765473,-10.713724
96.400000,16.063270,45.422580,-0.535442,-23.133530,-0.766670,-10.746859
96.500000,16.079890,45.608530,-0.535996,-23.228234,-0.767863,-10.777986
96.600000,16.096560,45.791480,-0.536552,-23.321409,-0.769061,-10.808260
96.700000,16.113290,45.991360,-0.537110,-23.423207,-0.770265,-10.842376
96.800000,16.129980,46.188610,-0.537666,-23.523666,-0.771468,-10.875791
96.900000,16.146550,46.377300,-0.538218,-23.619765,-0.772663,-10.907174
97.000000,16.163220,46.581930,-0.538774,-23.723982,-0.773867,-10.942117
97.100000,16.179950,46.777970,-0.539332,-23.823824,-0.775077,-10.974882
97.200000,16.196630,46.979780,-0.539888,-23.926605,-0.776285,-11.008926
97.300000,16.213240,47.177480,-0.540441,-24.027293,-0.777489,-11.041951
97.400000,16.229890,47.381930,-0.540996,-24.131419,-0.778697,-11.076410
97.500000,16.246570,47.578330,-0.541552,-24.231444,-0.779909,-11.108849
97.600000,16.263280,47.786950,-0.542109,-24.337694,-0.781125,-11.144003
97.700000,16.279950,47.990410,-0.542665,-24.441315,-0.782339,-11.177869
97.800000,16.296570,48.196170,-0.543219,-24.546108,-0.783551,-11.212196
97.900000,16.313230,48.399820,-0.543774,-24.649826,-0.784768,-11.245883
98.000000,16.329910,48.608670,-0.544330,-24.756192,-0.785987,-11.280646
98.100000,16.346570,48.817520,-0.544886,-24.862559,-0.787207,-11.315307
98.200000,16.363210,49.021600,-0.545440,-24.966496,-0.788426,-11.348762
98.300000,16.379880,49.231300,-0.545996,-25.073295,-0.789649,-11.383376
98.400000,16.396620,49.444370,-0.546554,-25.181811,-0.790879,-11.418591
98.500000,16.413240,49.658860,-0.547108,-25.291050,-0.792102,-11.454114
98.600000,16.429840,49.871350,-0.547661,-25.399270,-0.793324,-11.489072
98.700000,16.446520,50.102160,-0.548217,-25.516821,-0.794554,-11.528057
98.800000,16.463260,50.314630,-0.548775,-25.625031,-0.795790,-11.562646
98.900000,16.479970,50.536670,-0.549332,-25.738115,-0.797025,-11.599336
99.000000,16.496620,50.758340,-0.549887,-25.851010,-0.798257,-11.635867
99.100000,16.513260,50.974090,-0.550442,-25.960891,-0.799490,-11.670926
99.200000,16.529890,51.198410,-0.550996,-26.075136,-0.800724,-11.707832
99.300000,16.546610,51.412890,-0.551554,-26.184370,-0.801966,-11.742285
99.400000,16.563280,51.642970,-0.552109,-26.301549,-0.803206,-11.780218
99.500000,16.579920,51.870900,-0.552664,-26.417632,-0.804445,-11.817558
99.600000,16.596560,52.094880,-0.553219,-26.531705,-0.805686,-11.853870
99.700000,16.613240,52.332290,-0.553775,-26.652616,-0.806931,-11.893073
99.800000,16.629920,52.557170,-0.554331,-26.767147,-0.808178,-11.929297
99.900000,16.646540,52.793170,-0.554885,-26.887341,-0.809422,-11.967968
100.000000,16.663230,53.023680,-0.555441,-27.004738,-0.810672,-12.005200
100.100000,16.679920,53.259620,-0.555997,-27.124902,-0.811925,-12.043529
100.200000,16.696620,53.498140,-0.556554,-27.246379,-0.813179,-12.082298
100.300000,16.713280,53.741210,-0.557109,-27.370174,-0.814432,-12.121994
100.400000,16.729910,53.981300,-0.557664,-27.492450,-0.815685,-12.160910
100.500000,16.746610,54.225520,-0.558220,-27.616831,-0.816944,-12.200554
100.600000,16.763300,54.466510,-0.558777,-27.739566,-0.818204,-12.239344
100.700000,16.779980,54.715210,-0.559333,-27.866228,-0.819465,-12.279736
100.800000,16.796600,54.954980,-0.559887,-27.988341,-0.820723,-12.318042
100.900000,16.813230,55.198680,-0.560441,-28.112457,-0.821983,-12.357083
101.000000,16.829930,55.449380,-0.560998,-28.240137,-0.823251,-12.397486
101.100000,16.846660,55.702820,-0.561555,-28.369213,-0.824522,-12.438330
101.200000,16.863250,55.961420,-0.562108,-28.500917,-0.825784,-12.480314
101.300000,16.879900,56.211050,-0.562663,-28.628053,-0.827052,-12.520097
101.400000,16.896580,56.462230,-0.563219,-28.755978,-0.828324,-12.560055
101.500000,16.913260,56.708730,-0.563775,-28.881519,-0.829598,-12.598831
101.600000,16.929950,56.964890,-0.564332,-29.011980,-0.830874,-12.639601
101.700000,16.946570,57.225250,-0.564886,-29.144581,-0.832146,-12.681225
101.800000,16.963240,57.490480,-0.565441,-29.279661,-0.833424,-12.723730
101.900000,16.979890,57.753620,-0.565996,-29.413677,-0.834702,-12.765644
102.000000,16.996620,58.021950,-0.566554,-29.550336,-0.835988,-12.808475
102.100000,17.013200,58.275420,-0.567107,-29.679428,-0.837264,-12.848026
102.200000,17.029860,58.546360,-0.567662,-29.817416,-0.838548,-12.891202
102.300000,17.046550,58.809170,-0.568218,-29.951264,-0.839835,-12.932407
102.400000,17.063270,59.082710,-0.568776,-30.090577,-0.841127,-12.975789
102.500000,17.079920,59.358340,-0.569331,-30.230954,-0.842415,-13.019545
102.600000,17.096560,59.626650,-0.569885,-30.367603,-0.843703,-13.061552
102.700000,17.113240,59.909690,-0.570441,-30.511755,-0.844997,-13.106589
102.800000,17.129930,60.185240,-0.570998,-30.652091,-0.846293,-13.149819
102.900000,17.146560,60.457710,-0.571552,-30.790859,-0.847586,-13.192282
103.000000,17.163220,60.728730,-0.572107,-30.928888,-0.848883,-13.234244
103.100000,17.179910,61.019860,-0.572664,-31.077160,-0.850184,-13.280399
103.200000,17.196570,61.300890,-0.573219,-31.220287,-0.851484,-13.324225
103.300000,17.213260,61.587410,-0.573775,-31.366210,-0.852789,-13.369053
103.400000,17.229880,61.878310,-0.574329,-31.514365,-0.854089,-13.414741
103.500000,17.246510,62.163340,-0.574884,-31.659529,-0.855392,-13.458983
103.600000,17.263230,62.456160,-0.575441,-31.808661,-0.856704,-13.504653
103.700000,17.279950,62.749380,-0.575998,-31.957997,-0.858018,-13.550244
103.800000,17.296610,63.048290,-0.576554,-32.110230,-0.859328,-13.596959
103.900000,17.313200,63.343930,-0.577107,-32.260799,-0.860635,-13.642877
104.000000,17.329920,63.648360,-0.577664,-32.415844,-0.861954,-13.690378
104.100000,17.346630,63.948110,-0.578221,-32.568505,-0.863274,-13.736711
104.200000,17.363310,64.251090,-0.578777,-32.722811,-0.864593,-13.783601
104.300000,17.379920,64.551790,-0.579331,-32.875957,-0.865908,-13.829907
104.400000,17.396620,64.862120,-0.579887,-33.034006,-0.867232,-13.878005
104.500000,17.413280,65.171750,-0.580443,-33.191700,-0.868555,-13.925821
104.600000,17.429950,65.475760,-0.580998,-33.346531,-0.869880,-13.972252
104.700000,17.446610,65.790370,-0.581554,-33.506760,-0.871207,-14.020781
104.800000,17.463260,66.096950,-0.582109,-33.662900,-0.872534,-14.067434
104.900000,17.479980,66.416660,-0.582666,-33.825727,-0.873868,-14.116626
105.000000,17.496670,66.737900,-0.583222,-33.989333,-0.875202,-14.165995
105.100000,17.513260,67.054700,-0.583775,-34.150678,-0.876530,-14.214355
105.200000,17.529880,67.369890,-0.584329,-34.311203,-0.877862,-14.262161
105.300000,17.546620,67.702990,-0.584887,-34.480850,-0.879205,-14.313437
105.400000,17.563310,68.028240,-0.585444,-34.646498,-0.880546,-14.362925
105.500000,17.579940,68.362550,-0.585998,-34.816761,-0.881884,-14.414209
105.600000,17.596520,68.691270,-0.586551,-34.984177,-0.883220,-14.464184
105.700000,17.613180,69.016720,-0.587106,-35.149927,-0.884564,-14.513194
105.800000,17.629880,69.345500,-0.587663,-35.317373,-0.885913,-14.562671
105.900000,17.646620,69.695240,-0.588221,-35.495494,-0.887268,-14.616311
106.000000,17.663310,70.032920,-0.588777,-35.667473,-0.888620,-14.667285
106.100000,17.679910,70.370150,-0.589330,-35.839223,-0.889966,-14.718082
106.200000,17.696580,70.718890,-0.589886,-36.016835,-0.891320,-14.771008
106.300000,17.713250,71.054570,-0.590442,-36.187795,-0.892676,-14.821013
106.400000,17.729960,71.399410,-0.590999,-36.363421,-0.894037,-14.872688
106.500000,17.746560,71.753490,-0.591552,-36.543752,-0.895391,-14.926223
106.600000,17.763240,72.100220,-0.592108,-36.720341,-0.896753,-14.977933
106.700000,17.779900,72.455660,-0.592663,-36.901365,-0.898115,-15.031279
106.800000,17.796560,72.813850,-0.593219,-37.083789,-0.899480,-15.084993
106.900000,17.813170,73.172380,-0.593772,-37.266387,-0.900842,-15.138637
107.000000,17.829890,73.536130,-0.594330,-37.451643,-0.902214,-15.193021
107.100000,17.846570,73.905110,-0.594886,-37.639563,-0.903586,-15.248327
107.200000,17.863250,74.265030,-0.595442,-37.822869,-0.904959,-15.301557
107.300000,17.879910,74.634500,-0.595997,-38.011039,-0.906333,-15.356574
107.400000,17.896570,75.004950,-0.596552,-38.199707,-0.907708,-15.411583
107.500000,17.913230,75.380490,-0.597108,-38.390968,-0.909086,-15.467427
107.600000,17.929920,75.763520,-0.597664,-38.586044,-0.910468,-15.524555
107.700000,17.946650,76.136800,-0.598222,-38.776154,-0.911855,-15.579418
107.800000,17.963210,76.515400,-0.598774,-38.968973,-0.913230,-15.635378
107.900000,17.979880,76.901190,-0.599329,-39.165454,-0.914615,-15.692449
108.000000,17.996600,77.290820,-0.599887,-39.363891,-0.916007,-15.750018
108.100000,18.013270,77.680000,-0.600442,-39.562099,-0.917397,-15.807340
108.200000,18.029880,78.065720,-0.600996,-39.758545,-0.918784,-15.863818
108.300000,18.046540,78.457080,-0.601551,-39.957863,-0.920177,-15.921157
108.400000,18.063240,78.855240,-0.602108,-40.160644,-0.921575,-15.979599
108.500000,18.079970,79.264280,-0.602666,-40.368966,-0.922977,-16.039976
108.600000,18.096650,79.657490,-0.603222,-40.569227,-0.924378,-16.096990
108.700000,18.113260,80.057020,-0.603775,-40.772705,-0.925774,-16.155152
108.800000,18.129910,80.469340,-0.604330,-40.982698,-0.927176,-16.215611
108.900000,18.146610,80.882210,-0.604887,-41.192971,-0.928583,-16.275878
109.000000,18.163250,81.280250,-0.605442,-41.395691,-0.929988,-16.333015
109.100000,18.179840,81.697660,-0.605995,-41.608277,-0.931391,-16.393883
109.200000,18.196540,82.116390,-0.606551,-41.821534,-0.932805,-16.454627
109.300000,18.213230,82.540890,-0.607108,-42.037730,-0.934220,-16.516302
109.400000,18.229930,82.965790,-0.607664,-42.254130,-0.935638,-16.577802
109.500000,18.246590,83.381990,-0.608220,-42.466099,-0.937054,-16.637382
109.600000,18.263210,83.815250,-0.608774,-42.686756,-0.938469,-16.700183
109.700000,18.279900,84.252200,-0.609330,-42.909293,-0.939892,-16.763374
109.800000,18.296590,84.691030,-0.609886,-43.132787,-0.941317,-16.826690
109.900000,18.313230,85.126110,-0.610441,-43.354372,-0.942740,-16.889086
110.000000,18.329880,85.566360,-0.610996,-43.578589,-0.944166,-16.952246
110.100000,18.346570,86.015050,-0.611552,-43.807105,-0.945597,-17.016768
110.200000,18.363280,86.461480,-0.612109,-44.034470,-0.947032,-17.080560
110.300000,18.379930,86.906600,-0.612664,-44.261168,-0.948464,-17.143929
110.400000,18.396510,87.357670,-0.613217,-44.490896,-0.949891,-17.208322
110.500000,18.413190,87.823840,-0.613773,-44.728314,-0.951330,-17.275283
110.600000,18.429900,88.279550,-0.614330,-44.960406,-0.952773,-17.339880
110.700000,18.446590,88.739790,-0.614886,-45.194804,-0.954217,-17.405137
110.800000,18.463190,89.201710,-0.615440,-45.430058,-0.955655,-17.470598
110.900000,18.479880,89.679340,-0.615996,-45.673313,-0.957102,-17.538735
111.000000,18.496550,90.149900,-0.616552,-45.912967,-0.958550,-17.605251
111.100000,18.513240,90.630710,-0.617108,-46.157842,-0.960002,-17.673468
111.200000,18.529930,91.111010,-0.617664,-46.402456,-0.961456,-17.741314
111.300000,18.546610,91.599920,-0.618220,-46.651456,-0.962912,-17.810577
111.400000,18.563260,92.089210,-0.618775,-46.900650,-0.964366,-17.879684
111.500000,18.579950,92.586220,-0.619332,-47.153775,-0.965827,-17.949949
111.600000,18.596660,93.083810,-0.619889,-47.407195,-0.967291,-18.020012
111.700000,18.613290,93.583370,-0.620443,-47.661619,-0.968750,-18.090301
111.800000,18.629970,94.079180,-0.620999,-47.914133,-0.970216,-18.159504
111.900000,18.646660,94.594220,-0.621555,-48.176441,-0.971685,-18.232117
112.000000,18.663350,95.106410,-0.622112,-48.437297,-0.973157,-18.303889
112.100000,18.679920,95.615200,-0.622664,-48.696421,-0.974619,-18.374913
112.200000,18.696610,96.123720,-0.623220,-48.955409,-0.976095,-18.445403
112.300000,18.713290,96.646900,-0.623776,-49.221862,-0.977571,-18.518429
112.400000,18.729950,97.173620,-0.624332,-49.490118,-0.979049,-18.591870
112.500000,18.746560,97.690160,-0.624885,-49.753190,-0.980524,-18.663151
112.600000,18.763180,98.219800,-0.625439,-50.022933,-0.982001,-18.736623
112.700000,18.779900,98.769680,-0.625997,-50.302985,-0.983491,-18.813484
112.800000,18.796590,99.301730,-0.626553,-50.573956,-0.984979,-18.886692
112.900000,18.813320,99.850160,-0.627111,-50.853269,-0.986474,-18.962642
113.000000,18.829910,100.399980,-0.627664,-51.133290,-0.987958,-19.038782
113.100000,18.846600,100.946910,-0.628220,-51.411839,-0.989453,-19.113894
113.200000,18.863240,101.501080,-0.628775,-51.694076,-0.990946,-19.190150
113.300000,18.879990,102.058330,-0.629333,-51.977881,-0.992451,-19.266485
113.400000,18.896590,102.621010,-0.629886,-52.264451,-0.993945,-19.343788
113.500000,18.913260,103.184720,-0.630442,-52.551546,-0.995448,-19.420844
113.600000,18.929950,103.772840,-0.630998,-52.851073,-0.996954,-19.502134
113.700000,18.946620,104.339070,-0.631554,-53.139452,-0.998461,-19.579019
113.800000,18.963250,104.911740,-0.632108,-53.431110,-0.999967,-19.656860
113.900000,18.979870,105.504810,-0.632662,-53.733159,-1.001474,-19.738213
114.000000,18.996560,106.085630,-0.633219,-54.028968,-1.002989,-19.816817
114.100000,19.013240,106.680610,-0.633775,-54.331989,-1.004506,-19.897751
114.200000,19.029950,107.290410,-0.634332,-54.642557,-1.006029,-19.981053
114.300000,19.046570,107.891270,-0.634886,-54.948573,-1.007545,-20.062511
114.400000,19.063200,108.493160,-0.635440,-55.255113,-1.009064,-20.143804
114.500000,19.079880,109.120590,-0.635996,-55.574660,-1.010590,-20.229399
114.600000,19.096580,109.748210,-0.636553,-55.894304,-1.012121,-20.314636
114.700000,19.113220,110.370090,-0.637107,-56.211025,-1.013648,-20.398569
114.800000,19.129850,111.020920,-0.637662,-56.542490,-1.015177,-20.487512
114.900000,19.146580,111.658260,-0.638219,-56.867085,-1.016717,-20.573412
115.000000,19.163280,112.300760,-0.638776,-57.194307,-1.018257,-20.659957
115.100000,19.179910,112.951520,-0.639330,-57.525737,-1.019793,-20.747788
115.200000,19.196540,113.598410,-0.639885,-57.855195,-1.021331,-20.834543
115.300000,19.213230,114.262380,-0.640441,-58.193352,-1.022877,-20.923944
115.400000,19.229930,114.928730,-0.640998,-58.532722,-1.024426,-21.013384
115.500000,19.246660,115.603100,-0.641555,-58.876175,-1.025981,-21.103851
115.600000,19.263280,116.267850,-0.642109,-59.214730,-1.027528,-21.192399
115.700000,19.279880,116.929360,-0.642663,-59.551634,-1.029075,-21.280022
115.800000,19.296570,117.612340,-0.643219,-59.899473,-1.030633,-21.370994
115.900000,19.313250,118.305050,-0.643775,-60.252267,-1.032193,-21.463364
116.000000,19.329900,118.972420,-0.644330,-60.592156,-1.033752,-21.550812
116.100000,19.346540,119.658300,-0.644885,-60.941472,-1.035313,-21.641251
116.200000,19.363230,120.329960,-0.645441,-61.283545,-1.036881,-21.728633
116.300000,19.379940,121.024200,-0.645998,-61.637119,-1.038453,-21.819663
116.400000,19.396580,121.733970,-0.646553,-61.998602,-1.040021,-21.913240
116.500000,19.413200,122.450850,-0.647107,-62.363706,-1.041589,-22.007736
116.600000,19.429890,123.157250,-0.647663,-62.723472,-1.043167,-22.099800
116.700000,19.446650,123.902680,-0.648222,-63.103117,-1.044754,-22.198309
116.800000,19.463280,124.629440,-0.648776,-63.473253,-1.046331,-22.293330
116.900000,19.479950,125.374760,-0.649332,-63.852841,-1.047914,-22.391169
117.000000,19.496560,126.109060,-0.649885,-64.226817,-1.049495,-22.486751
117.100000,19.513260,126.867650,-0.650442,-64.613164,-1.051086,-22.586048
117.200000,19.530000,127.631750,-0.651000,-65.002317,-1.052683,-22.685808
117.300000,19.546600,128.384580,-0.651553,-65.385730,-1.054270,-22.783440
117.400000,19.563160,129.169490,-0.652105,-65.785481,-1.055856,-22.886418
117.500000,19.579890,129.956470,-0.652663,-66.186287,-1.057460,-22.988946
117.600000,19.596570,130.741960,-0.653219,-66.586333,-1.059062,-23.090875
117.700000,19.613270,131.534700,-0.653776,-66.990073,-1.060668,-23.193593
117.800000,19.629860,132.351850,-0.654329,-67.406244,-1.062267,-23.300406
117.900000,19.646510,133.155810,-0.654884,-67.815697,-1.063874,-23.404305
118.000000,19.663190,133.995330,-0.655440,-68.243261,-1.065486,-23.513921
118.100000,19.679910,134.846760,-0.655997,-68.676891,-1.067105,-23.625057
118.200000,19.696610,135.684910,-0.656554,-69.103757,-1.068724,-23.733432
118.300000,19.713250,136.533600,-0.657108,-69.535991,-1.070341,-23.843312
118.400000,19.729920,137.409010,-0.657664,-69.981834,-1.071963,-23.957301
118.500000,19.746640,138.269450,-0.658221,-70.420053,-1.073592,-24.068072
118.600000,19.763280,139.126130,-0.658776,-70.856356,-1.075216,-24.177889
118.700000,19.779940,140.011110,-0.659331,-71.307073,-1.076845,-24.292085
118.800000,19.796630,140.896770,-0.659888,-71.758136,-1.078479,-24.405827
118.900000,19.813320,141.787690,-0.660444,-72.211878,-1.080116,-24.519976
119.000000,19.829950,142.688450,-0.660998,-72.670631,-1.081750,-24.635465
119.100000,19.846570,143.594920,-0.661552,-73.132292,-1.083386,-24.751454
119.200000,19.863220,144.504290,-0.662107,-73.595431,-1.085027,-24.867356
119.300000,19.879930,145.410140,-0.662664,-74.056776,-1.086677,-24.981992
119.400000,19.896600,146.330150,-0.663220,-74.525333,-1.088325,-25.098642
119.500000,19.913220,147.188750,-0.663774,-74.962615,-1.089972,-25.204380
119.600000,19.929850,148.130910,-0.664328,-75.442453,-1.091622,-25.323894
119.700000,19.946540,149.086320,-0.664885,-75.929039,-1.093281,-25.444985
119.800000,19.963280,150.048740,-0.665443,-76.419196,-1.094947,-25.566602
119.900000,19.979960,150.995560,-0.665999,-76.901407,-1.096610,-25.685173
120.000000,19.996580,151.958160,-0.666553,-77.391655,-1.098270,-25.806041
120.021000,20.000050,152.153020,-0.666668,-77.490897,-1.098617,-25.830170
