Repository: abubakardawood/tissue-phantom-material-database

Title:
A Database of Silicone Phantom Materials for Modeling Human Tissue Mechanics Across Varying Stiffnesses

Description:
This dataset contains processed mechanical compression test data for soft silicone phantoms
fabricated using Ecoflex (Smooth-On) with varying base materials and thinner concentrations.
The dataset provides force–compression measurements together with derived engineering and
true stress–strain quantities, intended for mechanical characterization, constitutive model
fitting, and the design of tissue-equivalent phantoms.

All files in this dataset are processed outputs generated from raw experimental measurements.
The raw data files are not included in this archive.

File: data/EF10_50T/EF10_50T_B2.csv (part 2 of 2)
Speed (mm/min): 10;
Machine: INSTRON 5900;
Load cell: 1kN;
Time (s),Compression (mm),Load (N),Engineering Strain [-],Engineering Stress (kPa),True Strain [-],True Stress (kPa)
58.400000,9.729960,13.361040,-0.324332,-6.804722,-0.392053,-4.597733
58.500000,9.746590,13.398800,-0.324886,-6.823953,-0.392874,-4.606944
58.600000,9.763210,13.429260,-0.325440,-6.839466,-0.393695,-4.613628
58.700000,9.779820,13.463350,-0.325994,-6.856828,-0.394516,-4.621543
58.800000,9.796550,13.502200,-0.326552,-6.876614,-0.395344,-4.631044
58.900000,9.813310,13.538640,-0.327110,-6.895173,-0.396174,-4.639690
59.000000,9.829950,13.574630,-0.327665,-6.913502,-0.396999,-4.648190
59.100000,9.846550,13.607910,-0.328218,-6.930452,-0.397822,-4.655750
59.200000,9.863170,13.646840,-0.328772,-6.950279,-0.398647,-4.665219
59.300000,9.879940,13.680970,-0.329331,-6.967661,-0.399480,-4.672992
59.400000,9.896590,13.719020,-0.329886,-6.987040,-0.400308,-4.682111
59.500000,9.913220,13.757160,-0.330441,-7.006464,-0.401135,-4.691243
59.600000,9.929880,13.793910,-0.330996,-7.025181,-0.401965,-4.699874
59.700000,9.946560,13.837390,-0.331552,-7.047325,-0.402797,-4.710770
59.800000,9.963220,13.874640,-0.332107,-7.066296,-0.403628,-4.719527
59.900000,9.979890,13.908350,-0.332663,-7.083464,-0.404460,-4.727058
60.000000,9.996530,13.944810,-0.333218,-7.102033,-0.405292,-4.735510
60.100000,10.013230,13.982730,-0.333774,-7.121346,-0.406127,-4.744423
60.200000,10.029930,14.016760,-0.334331,-7.138677,-0.406963,-4.751996
60.300000,10.046580,14.056880,-0.334886,-7.159110,-0.407797,-4.761624
60.400000,10.063200,14.096950,-0.335440,-7.179518,-0.408630,-4.771220
60.500000,10.079860,14.135850,-0.335995,-7.199329,-0.409466,-4.780388
60.600000,10.096580,14.171790,-0.336553,-7.217633,-0.410306,-4.788520
60.700000,10.113270,14.219020,-0.337109,-7.241687,-0.411145,-4.800449
60.800000,10.129880,14.257100,-0.337663,-7.261081,-0.411980,-4.809285
60.900000,10.146520,14.294820,-0.338217,-7.280292,-0.412818,-4.817971
61.000000,10.163260,14.331720,-0.338775,-7.299085,-0.413662,-4.826335
61.100000,10.179910,14.374710,-0.339330,-7.320980,-0.414501,-4.836749
61.200000,10.196560,14.409670,-0.339885,-7.338785,-0.415342,-4.844439
61.300000,10.213220,14.453290,-0.340441,-7.361000,-0.416183,-4.855016
61.400000,10.229880,14.492010,-0.340996,-7.380720,-0.417026,-4.863924
61.500000,10.246560,14.530300,-0.341552,-7.400221,-0.417870,-4.872661
61.600000,10.263290,14.572460,-0.342110,-7.421693,-0.418717,-4.882660
61.700000,10.279940,14.608520,-0.342665,-7.440058,-0.419561,-4.890613
61.800000,10.296580,14.651100,-0.343219,-7.461744,-0.420405,-4.900729
61.900000,10.313280,14.690990,-0.343776,-7.482060,-0.421253,-4.909907
62.000000,10.329930,14.732570,-0.344331,-7.503236,-0.422099,-4.919639
62.100000,10.346540,14.765780,-0.344885,-7.520150,-0.422944,-4.926566
62.200000,10.363190,14.813970,-0.345440,-7.544693,-0.423792,-4.938457
62.300000,10.379920,14.850030,-0.345997,-7.563058,-0.424644,-4.946260
62.400000,10.396590,14.895780,-0.346553,-7.586358,-0.425494,-4.957283
62.500000,10.413290,14.942670,-0.347110,-7.610239,-0.426346,-4.968652
62.600000,10.429920,14.973440,-0.347664,-7.625910,-0.427196,-4.974656
62.700000,10.446630,15.016930,-0.348221,-7.648060,-0.428050,-4.984845
62.800000,10.463290,15.065530,-0.348776,-7.672811,-0.428902,-4.996716
62.900000,10.479920,15.106220,-0.349331,-7.693535,-0.429754,-5.005947
63.000000,10.496580,15.147140,-0.349886,-7.714375,-0.430608,-5.015223
63.100000,10.513210,15.189640,-0.350440,-7.736020,-0.431461,-5.025007
63.200000,10.529900,15.232150,-0.350997,-7.757670,-0.432317,-5.034754
63.300000,10.546610,15.273800,-0.351554,-7.778882,-0.433176,-5.044188
63.400000,10.563190,15.309960,-0.352106,-7.797299,-0.434029,-5.051820
63.500000,10.579900,15.358850,-0.352663,-7.822198,-0.434889,-5.063596
63.600000,10.596580,15.396690,-0.353219,-7.841470,-0.435748,-5.071711
63.700000,10.613320,15.436060,-0.353777,-7.861521,-0.436611,-5.080293
63.800000,10.629930,15.480590,-0.354331,-7.884200,-0.437468,-5.090583
63.900000,10.646610,15.527640,-0.354887,-7.908162,-0.438330,-5.101658
64.000000,10.663290,15.563810,-0.355443,-7.926583,-0.439192,-5.109135
64.100000,10.679960,15.607930,-0.355999,-7.949053,-0.440054,-5.119201
64.200000,10.696620,15.660100,-0.356554,-7.975623,-0.440917,-5.131883
64.300000,10.713270,15.696370,-0.357109,-7.994096,-0.441780,-5.139332
64.400000,10.729910,15.737780,-0.357664,-8.015186,-0.442643,-5.148445
64.500000,10.746590,15.785360,-0.358220,-8.039418,-0.443509,-5.159540
64.600000,10.763290,15.832870,-0.358776,-8.063614,-0.444377,-5.170580
64.700000,10.779890,15.877070,-0.359330,-8.086125,-0.445240,-5.180541
64.800000,10.796560,15.916420,-0.359885,-8.106166,-0.446108,-5.188876
64.900000,10.813230,15.970590,-0.360441,-8.133755,-0.446976,-5.202016
65.000000,10.829900,16.009430,-0.360997,-8.153536,-0.447846,-5.210137
65.100000,10.846550,16.054200,-0.361552,-8.176337,-0.448715,-5.220169
65.200000,10.863200,16.091260,-0.362107,-8.195211,-0.449584,-5.227671
65.300000,10.879920,16.142760,-0.362664,-8.221440,-0.450458,-5.239820
65.400000,10.896590,16.193510,-0.363220,-8.247287,-0.451331,-5.251710
65.500000,10.913260,16.238560,-0.363775,-8.270231,-0.452204,-5.261725
65.600000,10.929880,16.283710,-0.364329,-8.293225,-0.453075,-5.271760
65.700000,10.946550,16.324230,-0.364885,-8.313862,-0.453949,-5.280259
65.800000,10.963230,16.374950,-0.365441,-8.339694,-0.454825,-5.292028
65.900000,10.979990,16.421760,-0.366000,-8.363534,-0.455706,-5.302483
66.000000,10.996620,16.466600,-0.366554,-8.386371,-0.456581,-5.312313
66.100000,11.013200,16.513610,-0.367107,-8.410313,-0.457453,-5.322831
66.200000,11.029910,16.554380,-0.367664,-8.431077,-0.458334,-5.331276
66.300000,11.046610,16.604100,-0.368220,-8.456399,-0.459215,-5.342581
66.400000,11.063240,16.656170,-0.368775,-8.482918,-0.460092,-5.354633
66.500000,11.079880,16.703140,-0.369329,-8.506839,-0.460971,-5.365014
66.600000,11.096570,16.750040,-0.369886,-8.530725,-0.461854,-5.375332
66.700000,11.113240,16.801820,-0.370441,-8.557097,-0.462736,-5.387194
66.800000,11.129910,16.848300,-0.370997,-8.580769,-0.463619,-5.397329
66.900000,11.146560,16.899180,-0.371552,-8.606682,-0.464502,-5.408852
67.000000,11.163200,16.944770,-0.372107,-8.629900,-0.465385,-5.418657
67.100000,11.179870,16.992060,-0.372662,-8.653985,-0.466270,-5.428971
67.200000,11.196600,17.041980,-0.373220,-8.679409,-0.467160,-5.440080
67.300000,11.213270,17.080790,-0.373776,-8.699175,-0.468047,-5.447635
67.400000,11.229860,17.132140,-0.374329,-8.725327,-0.468930,-5.459187
67.500000,11.246590,17.181440,-0.374886,-8.750436,-0.469822,-5.470017
67.600000,11.263300,17.231750,-0.375443,-8.776058,-0.470713,-5.481146
67.700000,11.279950,17.283360,-0.375998,-8.802343,-0.471602,-5.492677
67.800000,11.296550,17.326150,-0.376552,-8.824136,-0.472489,-5.501393
67.900000,11.313260,17.380780,-0.377109,-8.851959,-0.473383,-5.513808
68.000000,11.329930,17.429800,-0.377664,-8.876924,-0.474276,-5.524427
68.100000,11.346620,17.475630,-0.378221,-8.900265,-0.475170,-5.534001
68.200000,11.363260,17.531560,-0.378775,-8.928750,-0.476062,-5.546760
68.300000,11.379930,17.579690,-0.379331,-8.953263,-0.476957,-5.557013
68.400000,11.396630,17.635140,-0.379888,-8.981503,-0.477855,-5.569541
68.500000,11.413330,17.687370,-0.380444,-9.008104,-0.478753,-5.581022
68.600000,11.429950,17.730500,-0.380998,-9.030069,-0.479647,-5.589628
68.700000,11.446560,17.785970,-0.381552,-9.058320,-0.480542,-5.602100
68.800000,11.463230,17.836320,-0.382108,-9.083963,-0.481441,-5.612911
68.900000,11.479920,17.890120,-0.382664,-9.111363,-0.482342,-5.624773
69.000000,11.496570,17.942040,-0.383219,-9.137806,-0.483241,-5.636025
69.100000,11.513170,17.998500,-0.383772,-9.166561,-0.484139,-5.648688
69.200000,11.529890,18.043000,-0.384330,-9.189224,-0.485044,-5.657533
69.300000,11.546580,18.097260,-0.384886,-9.216859,-0.485948,-5.669419
69.400000,11.563250,18.156470,-0.385442,-9.247014,-0.486851,-5.682830
69.500000,11.579930,18.205380,-0.385998,-9.271924,-0.487757,-5.692983
69.600000,11.596560,18.262410,-0.386552,-9.300969,-0.488660,-5.705661
69.700000,11.613270,18.315130,-0.387109,-9.327819,-0.489568,-5.716936
69.800000,11.629940,18.366210,-0.387665,-9.353834,-0.490475,-5.727683
69.900000,11.646580,18.421650,-0.388219,-9.382069,-0.491381,-5.739769
70.000000,11.663170,18.479100,-0.388772,-9.411328,-0.492286,-5.752464
70.100000,11.679920,18.526710,-0.389331,-9.435576,-0.493200,-5.762017
70.200000,11.696640,18.584370,-0.389888,-9.464942,-0.494113,-5.774675
70.300000,11.713280,18.636400,-0.390443,-9.491441,-0.495022,-5.785577
70.400000,11.729860,18.697950,-0.390995,-9.522788,-0.495929,-5.799422
70.500000,11.746510,18.748120,-0.391550,-9.548339,-0.496841,-5.809684
70.600000,11.763240,18.807310,-0.392108,-9.578484,-0.497758,-5.822684
70.700000,11.779920,18.863190,-0.392664,-9.606944,-0.498673,-5.834643
70.800000,11.796580,18.911680,-0.393219,-9.631640,-0.499588,-5.844293
70.900000,11.813240,18.971500,-0.393775,-9.662106,-0.500504,-5.857413
71.000000,11.829890,19.026800,-0.394330,-9.690270,-0.501419,-5.869109
71.100000,11.846590,19.087980,-0.394886,-9.721428,-0.502339,-5.882569
71.200000,11.863310,19.137580,-0.395444,-9.746689,-0.503260,-5.892423
71.300000,11.879920,19.190030,-0.395997,-9.773402,-0.504177,-5.903161
71.400000,11.896530,19.252700,-0.396551,-9.805320,-0.505094,-5.917010
71.500000,11.913260,19.308980,-0.397109,-9.833983,-0.506018,-5.928823
71.600000,11.929920,19.364730,-0.397664,-9.862376,-0.506940,-5.940464
71.700000,11.946570,19.424150,-0.398219,-9.892638,-0.507862,-5.953202
71.800000,11.963260,19.478050,-0.398775,-9.920089,-0.508787,-5.964202
71.900000,11.979950,19.535610,-0.399332,-9.949404,-0.509712,-5.976292
72.000000,11.996620,19.597980,-0.399887,-9.981169,-0.510638,-5.989826
72.100000,12.013240,19.657310,-0.400441,-10.011386,-0.511561,-6.002413
72.200000,12.029930,19.716930,-0.400998,-10.041750,-0.512490,-6.015032
72.300000,12.046610,19.779620,-0.401554,-10.073678,-0.513418,-6.028556
72.400000,12.063280,19.838790,-0.402109,-10.103813,-0.514347,-6.040975
72.500000,12.079930,19.902290,-0.402664,-10.136153,-0.515276,-6.054686
72.600000,12.096550,19.957820,-0.403218,-10.164434,-0.516204,-6.065948
72.700000,12.113210,20.023260,-0.403774,-10.197763,-0.517135,-6.080175
72.800000,12.129940,20.081660,-0.404331,-10.227505,-0.518071,-6.092205
72.900000,12.146670,20.143330,-0.404889,-10.258914,-0.519007,-6.105192
73.000000,12.163270,20.206860,-0.405442,-10.291269,-0.519938,-6.118753
73.100000,12.179860,20.260820,-0.405995,-10.318751,-0.520868,-6.129386
73.200000,12.196570,20.329150,-0.406552,-10.353551,-0.521806,-6.144291
73.300000,12.213250,20.383140,-0.407108,-10.381048,-0.522744,-6.154837
73.400000,12.229880,20.448500,-0.407663,-10.414336,-0.523679,-6.168800
73.500000,12.246560,20.505180,-0.408219,-10.443202,-0.524618,-6.180092
73.600000,12.263220,20.568550,-0.408774,-10.475476,-0.525557,-6.193374
73.700000,12.279870,20.641480,-0.409329,-10.512619,-0.526496,-6.209499
73.800000,12.296550,20.696590,-0.409885,-10.540687,-0.527438,-6.220217
73.900000,12.313210,20.761590,-0.410440,-10.573791,-0.528379,-6.233881
74.000000,12.329850,20.829280,-0.410995,-10.608265,-0.529321,-6.248321
74.100000,12.346580,20.887540,-0.411553,-10.637937,-0.530268,-6.259866
74.200000,12.363280,20.956380,-0.412109,-10.672997,-0.531214,-6.274555
74.300000,12.379890,21.015490,-0.412663,-10.703101,-0.532157,-6.286327
74.400000,12.396550,21.086590,-0.413218,-10.739312,-0.533102,-6.301631
74.500000,12.413260,21.144810,-0.413775,-10.768963,-0.534052,-6.313032
74.600000,12.429940,21.211950,-0.414331,-10.803157,-0.535001,-6.327071
74.700000,12.446580,21.272730,-0.414886,-10.834112,-0.535949,-6.339191
74.800000,12.463240,21.344940,-0.415441,-10.870889,-0.536898,-6.354672
74.900000,12.479900,21.408220,-0.415997,-10.903117,-0.537849,-6.367457
75.000000,12.496610,21.475720,-0.416554,-10.937494,-0.538803,-6.381441
75.100000,12.513300,21.541010,-0.417110,-10.970746,-0.539757,-6.394738
75.200000,12.529900,21.604900,-0.417663,-11.003285,-0.540707,-6.407616
75.300000,12.546560,21.676730,-0.418219,-11.039868,-0.541661,-6.422789
75.400000,12.563260,21.740930,-0.418775,-11.072565,-0.542618,-6.435648
75.500000,12.579990,21.804980,-0.419333,-11.105185,-0.543578,-6.448415
75.600000,12.596590,21.879440,-0.419886,-11.143107,-0.544531,-6.464269
75.700000,12.613210,21.947990,-0.420440,-11.178020,-0.545487,-6.478329
75.800000,12.629890,22.021400,-0.420996,-11.215407,-0.546446,-6.493762
75.900000,12.646620,22.079840,-0.421554,-11.245170,-0.547410,-6.504724
76.000000,12.663220,22.159060,-0.422107,-11.285517,-0.548367,-6.521817
76.100000,12.679870,22.220760,-0.422662,-11.316940,-0.549328,-6.533696
76.200000,12.696560,22.292860,-0.423219,-11.353660,-0.550292,-6.548579
76.300000,12.713250,22.359200,-0.423775,-11.387447,-0.551257,-6.561732
76.400000,12.729950,22.435070,-0.424332,-11.426087,-0.552224,-6.577637
76.500000,12.746610,22.507190,-0.424887,-11.462818,-0.553189,-6.592415
76.600000,12.763290,22.576470,-0.425443,-11.498102,-0.554156,-6.606315
76.700000,12.779910,22.649680,-0.425997,-11.535387,-0.555121,-6.621347
76.800000,12.796600,22.724330,-0.426553,-11.573406,-0.556090,-6.636731
76.900000,12.813190,22.792850,-0.427106,-11.608303,-0.557055,-6.650323
77.000000,12.829840,22.856910,-0.427661,-11.640929,-0.558024,-6.662554
77.100000,12.846590,22.930470,-0.428220,-11.678392,-0.559000,-6.677475
77.200000,12.863280,23.009430,-0.428776,-11.718606,-0.559974,-6.693949
77.300000,12.879870,23.087030,-0.429329,-11.758128,-0.560942,-6.710023
77.400000,12.896530,23.154680,-0.429884,-11.792582,-0.561916,-6.723136
77.500000,12.913210,23.231000,-0.430440,-11.831451,-0.562892,-6.738717
77.600000,12.929870,23.307610,-0.430996,-11.870468,-0.563867,-6.754348
77.700000,12.946580,23.382860,-0.431553,-11.908793,-0.564847,-6.769522
77.800000,12.963190,23.460890,-0.432106,-11.948533,-0.565821,-6.785496
77.900000,12.979850,23.532940,-0.432662,-11.985228,-0.566799,-6.799679
78.000000,12.996570,23.608680,-0.433219,-12.023802,-0.567782,-6.814863
78.100000,13.013310,23.684380,-0.433777,-12.062356,-0.568767,-6.829983
78.200000,13.029970,23.765270,-0.434332,-12.103553,-0.569749,-6.846588
78.300000,13.046600,23.845020,-0.434887,-12.144169,-0.570729,-6.862832
78.400000,13.063310,23.924730,-0.435444,-12.184765,-0.571715,-6.878986
78.500000,13.079990,23.999870,-0.436000,-12.223033,-0.572700,-6.893795
78.600000,13.096630,24.079480,-0.436554,-12.263578,-0.573684,-6.909860
78.700000,13.113280,24.153440,-0.437109,-12.301246,-0.574670,-6.924257
78.800000,13.129980,24.239990,-0.437666,-12.345326,-0.575659,-6.942196
78.900000,13.146600,24.312150,-0.438220,-12.382076,-0.576645,-6.956003
79.000000,13.163260,24.389980,-0.438775,-12.421715,-0.577634,-6.971373
79.100000,13.179920,24.472860,-0.439331,-12.463925,-0.578624,-6.988141
79.200000,13.196570,24.551170,-0.439886,-12.503808,-0.579614,-7.003562
79.300000,13.213260,24.635820,-0.440442,-12.546920,-0.580608,-7.020730
79.400000,13.229980,24.712430,-0.440999,-12.585937,-0.581605,-7.035547
79.500000,13.246580,24.795560,-0.441553,-12.628275,-0.582595,-7.052227
79.600000,13.263190,24.880820,-0.442106,-12.671698,-0.583587,-7.069460
79.700000,13.279900,24.958510,-0.442663,-12.711265,-0.584586,-7.084454
79.800000,13.296660,25.048160,-0.443222,-12.756923,-0.585589,-7.102774
79.900000,13.313330,25.121890,-0.443778,-12.794474,-0.586587,-7.116572
80.000000,13.329890,25.211780,-0.444330,-12.840254,-0.587580,-7.134948
80.100000,13.346600,25.292900,-0.444887,-12.881568,-0.588583,-7.150730
80.200000,13.363280,25.372680,-0.445443,-12.922200,-0.589585,-7.166101
80.300000,13.379940,25.464910,-0.445998,-12.969172,-0.590587,-7.184947
80.400000,13.396570,25.549580,-0.446552,-13.012294,-0.591588,-7.201624
80.500000,13.413210,25.632660,-0.447107,-13.054607,-0.592591,-7.217801
80.600000,13.429870,25.713500,-0.447662,-13.095778,-0.593596,-7.233291
80.700000,13.446580,25.810340,-0.448219,-13.145098,-0.594605,-7.253211
80.800000,13.463240,25.889510,-0.448775,-13.185419,-0.595612,-7.268137
80.900000,13.479860,25.973550,-0.449329,-13.228220,-0.596617,-7.284402
81.000000,13.496590,26.063160,-0.449886,-13.273858,-0.597630,-7.302131
81.100000,13.513270,26.151450,-0.450442,-13.318824,-0.598642,-7.319462
81.200000,13.529960,26.237350,-0.450999,-13.362573,-0.599654,-7.336070
81.300000,13.546540,26.325130,-0.451551,-13.407279,-0.600662,-7.353204
81.400000,13.563250,26.415230,-0.452108,-13.453166,-0.601678,-7.370878
81.500000,13.579960,26.502520,-0.452665,-13.497623,-0.602695,-7.387717
81.600000,13.596610,26.600560,-0.453220,-13.547554,-0.603709,-7.407527
81.700000,13.613240,26.693110,-0.453775,-13.594689,-0.604724,-7.425764
81.800000,13.629870,26.780270,-0.454329,-13.639080,-0.605739,-7.442450
81.900000,13.646570,26.873590,-0.454886,-13.686607,-0.606760,-7.460766
82.000000,13.663290,26.968410,-0.455443,-13.734898,-0.607783,-7.479435
82.100000,13.679940,27.054620,-0.455998,-13.778805,-0.608802,-7.495697
82.200000,13.696560,27.150770,-0.456552,-13.827774,-0.609821,-7.514676
82.300000,13.713230,27.238870,-0.457108,-13.872643,-0.610844,-7.531351
82.400000,13.729950,27.341360,-0.457665,-13.924840,-0.611871,-7.551928
82.500000,13.746640,27.431840,-0.458221,-13.970921,-0.612898,-7.569147
82.600000,13.763230,27.527520,-0.458774,-14.019651,-0.613919,-7.587795
82.700000,13.779900,27.621560,-0.459330,-14.067545,-0.614946,-7.605900
82.800000,13.796600,27.722480,-0.459887,-14.118943,-0.615976,-7.625829
82.900000,13.813270,27.814500,-0.460442,-14.165809,-0.617006,-7.643271
83.000000,13.829930,27.910420,-0.460998,-14.214660,-0.618035,-7.661735
83.100000,13.846580,28.010000,-0.461553,-14.265376,-0.619066,-7.681154
83.200000,13.863250,28.100990,-0.462108,-14.311717,-0.620098,-7.698153
83.300000,13.879970,28.196570,-0.462666,-14.360395,-0.621135,-7.716333
83.400000,13.896640,28.297470,-0.463221,-14.411783,-0.622169,-7.735938
83.500000,13.913310,28.396870,-0.463777,-14.462407,-0.623205,-7.755075
83.600000,13.929950,28.497660,-0.464332,-14.513739,-0.624240,-7.774550
83.700000,13.946660,28.596530,-0.464889,-14.564093,-0.625280,-7.793411
83.800000,13.963250,28.688710,-0.465442,-14.611040,-0.626314,-7.810453
83.900000,13.979840,28.795190,-0.465995,-14.665270,-0.627349,-7.831332
84.000000,13.996530,28.896810,-0.466551,-14.717024,-0.628392,-7.850782
84.100000,14.013260,29.005340,-0.467109,-14.772298,-0.629438,-7.872030
84.200000,14.029950,29.107300,-0.467665,-14.824226,-0.630482,-7.891454
84.300000,14.046570,29.206930,-0.468219,-14.874967,-0.631524,-7.910225
84.400000,14.063210,29.315520,-0.468774,-14.930272,-0.632567,-7.931354
84.500000,14.079910,29.419750,-0.469330,-14.983356,-0.633616,-7.951212
84.600000,14.096590,29.518950,-0.469886,-15.033878,-0.634664,-7.969664
84.700000,14.113290,29.626100,-0.470443,-15.088449,-0.635714,-7.990194
84.800000,14.129940,29.723110,-0.470998,-15.137856,-0.636763,-8.007956
84.900000,14.146550,29.830560,-0.471552,-15.192579,-0.637810,-8.028493
85.000000,14.163240,29.939020,-0.472108,-15.247818,-0.638864,-8.049201
85.100000,14.179950,30.044740,-0.472665,-15.301660,-0.639919,-8.069101
85.200000,14.196580,30.153440,-0.473219,-15.357021,-0.640971,-8.089782
85.300000,14.213220,30.261100,-0.473774,-15.411852,-0.642025,-8.110117
85.400000,14.229910,30.370200,-0.474330,-15.467416,-0.643082,-8.130751
85.500000,14.246590,30.477360,-0.474886,-15.521992,-0.644141,-8.150810
85.600000,14.263210,30.593030,-0.475440,-15.580902,-0.645196,-8.173113
85.700000,14.279870,30.700060,-0.475996,-15.635412,-0.646255,-8.193024
85.800000,14.296570,30.808680,-0.476552,-15.690732,-0.647318,-8.213277
85.900000,14.313250,30.928500,-0.477108,-15.751756,-0.648381,-8.236462
86.000000,14.329870,31.039040,-0.477662,-15.808053,-0.649441,-8.257142
86.100000,14.346500,31.149230,-0.478217,-15.864173,-0.650503,-8.277661
86.200000,14.363210,31.260120,-0.478774,-15.920648,-0.651571,-8.298261
86.300000,14.379920,31.369900,-0.479331,-15.976559,-0.652640,-8.318504
86.400000,14.396630,31.493230,-0.479888,-16.039370,-0.653710,-8.342274
86.500000,14.413220,31.602570,-0.480441,-16.095057,-0.654774,-8.362337
86.600000,14.429880,31.717850,-0.480996,-16.153768,-0.655844,-8.383870
86.700000,14.446610,31.833880,-0.481554,-16.212862,-0.656919,-8.405499
86.800000,14.463310,31.952960,-0.482110,-16.273509,-0.657993,-8.427882
86.900000,14.479930,32.069690,-0.482664,-16.332959,-0.659063,-8.449622
87.000000,14.496590,32.186170,-0.483220,-16.392282,-0.660137,-8.471209
87.100000,14.513280,32.302450,-0.483776,-16.451503,-0.661214,-8.492661
87.200000,14.529940,32.431440,-0.484331,-16.517197,-0.662291,-8.517401
87.300000,14.546620,32.550030,-0.484887,-16.577594,-0.663370,-8.539329
87.400000,14.563220,32.667000,-0.485441,-16.637166,-0.664444,-8.560809
87.500000,14.579840,32.794850,-0.485995,-16.702280,-0.665522,-8.585061
87.600000,14.596580,32.911700,-0.486553,-16.761791,-0.666608,-8.606297
87.700000,14.613300,33.030110,-0.487110,-16.822097,-0.667694,-8.627885
87.800000,14.629910,33.158700,-0.487664,-16.887587,-0.668774,-8.652125
87.900000,14.646570,33.273680,-0.488219,-16.946146,-0.669858,-8.672716
88.000000,14.663240,33.402880,-0.488775,-17.011947,-0.670945,-8.696938
88.100000,14.679970,33.517020,-0.489332,-17.070078,-0.672036,-8.717137
88.200000,14.696560,33.646210,-0.489885,-17.135874,-0.673120,-8.741261
88.300000,14.713260,33.780030,-0.490442,-17.204028,-0.674212,-8.766450
88.400000,14.729950,33.902010,-0.490998,-17.266152,-0.675304,-8.788500
88.500000,14.746640,34.036120,-0.491555,-17.334454,-0.676398,-8.813622
88.600000,14.763280,34.161840,-0.492109,-17.398482,-0.677489,-8.836527
88.700000,14.779900,34.285740,-0.492663,-17.461584,-0.678580,-8.858902
88.800000,14.796560,34.419670,-0.493219,-17.529794,-0.679676,-8.883772
88.900000,14.813240,34.552220,-0.493775,-17.597301,-0.680773,-8.908200
89.000000,14.829950,34.688650,-0.494332,-17.666784,-0.681874,-8.933533
89.100000,14.846570,34.811800,-0.494886,-17.729504,-0.682970,-8.955427
89.200000,14.863200,34.950650,-0.495440,-17.800220,-0.684069,-8.981279
89.300000,14.879880,35.082240,-0.495996,-17.867238,-0.685171,-9.005159
89.400000,14.896640,35.215170,-0.496555,-17.934939,-0.686280,-9.029261
89.500000,14.913250,35.351520,-0.497108,-18.004381,-0.687381,-9.054253
89.600000,14.929840,35.487120,-0.497661,-18.073442,-0.688481,-9.078989
89.700000,14.946580,35.621660,-0.498219,-18.141962,-0.689592,-9.103286
89.800000,14.963240,35.763230,-0.498775,-18.214063,-0.690700,-9.129350
89.900000,14.979920,35.895100,-0.499331,-18.281224,-0.691809,-9.152848
90.000000,14.996570,36.037730,-0.499886,-18.353865,-0.692919,-9.179031
90.100000,15.013230,36.177070,-0.500441,-18.424830,-0.694030,-9.204290
90.200000,15.029940,36.316610,-0.500998,-18.495898,-0.695145,-9.229490
90.300000,15.046650,36.460690,-0.501555,-18.569277,-0.696262,-9.255763
90.400000,15.063270,36.599060,-0.502109,-18.639748,-0.697374,-9.280563
90.500000,15.079900,36.740740,-0.502663,-18.711905,-0.698488,-9.306117
90.600000,15.096630,36.885120,-0.503221,-18.785437,-0.699610,-9.332211
90.700000,15.113270,37.028650,-0.503776,-18.858537,-0.700727,-9.358065
90.800000,15.129900,37.174710,-0.504330,-18.932924,-0.701845,-9.384483
90.900000,15.146520,37.311200,-0.504884,-19.002438,-0.702963,-9.408411
91.000000,15.163220,37.460460,-0.505441,-19.078456,-0.704088,-9.435428
91.100000,15.179960,37.612160,-0.505999,-19.155716,-0.705217,-9.462949
91.200000,15.196620,37.757350,-0.506554,-19.229660,-0.706342,-9.488799
91.300000,15.213170,37.902930,-0.507106,-19.303804,-0.707460,-9.514735
91.400000,15.229880,38.057460,-0.507663,-19.382505,-0.708591,-9.542731
91.500000,15.246600,38.202830,-0.508220,-19.456542,-0.709724,-9.568338
91.600000,15.263270,38.357540,-0.508776,-19.535335,-0.710854,-9.596232
91.700000,15.279950,38.496780,-0.509332,-19.606249,-0.711987,-9.620166
91.800000,15.296590,38.659810,-0.509886,-19.689280,-0.713118,-9.649985
91.900000,15.313290,38.811270,-0.510443,-19.766417,-0.714254,-9.676788
92.000000,15.329980,38.964090,-0.510999,-19.844248,-0.715391,-9.703851
92.100000,15.346620,39.120090,-0.511554,-19.923698,-0.716526,-9.731651
92.200000,15.363270,39.270680,-0.512109,-20.000393,-0.717663,-9.758012
92.300000,15.379960,39.432430,-0.512665,-20.082772,-0.718804,-9.787031
92.400000,15.396620,39.592990,-0.513221,-20.164544,-0.719944,-9.815683
92.500000,15.413270,39.750050,-0.513776,-20.244534,-0.721085,-9.843385
92.600000,15.429920,39.904650,-0.514331,-20.323271,-0.722227,-9.870390
92.700000,15.446580,40.069610,-0.514886,-20.407285,-0.723371,-9.899860
92.800000,15.463230,40.229010,-0.515441,-20.488467,-0.724516,-9.927871
92.900000,15.479940,40.395930,-0.515998,-20.573478,-0.725666,-9.957605
93.000000,15.496590,40.553420,-0.516553,-20.653687,-0.726814,-9.984963
93.100000,15.513200,40.716120,-0.517107,-20.736550,-0.727959,-10.013542
93.200000,15.529890,40.887280,-0.517663,-20.823721,-0.729112,-10.044051
93.300000,15.546630,41.051900,-0.518221,-20.907561,-0.730270,-10.072824
93.400000,15.563310,41.223640,-0.518777,-20.995027,-0.731424,-10.103290
93.500000,15.579920,41.386830,-0.519331,-21.078139,-0.732576,-10.131615
93.600000,15.596590,41.564830,-0.519886,-21.168794,-0.733732,-10.163427
93.700000,15.613320,41.732690,-0.520444,-21.254284,-0.734895,-10.192620
93.800000,15.629980,41.895180,-0.520999,-21.337040,-0.736053,-10.220456
93.900000,15.646580,42.069370,-0.521553,-21.425754,-0.737209,-10.251095
94.000000,15.663240,42.241700,-0.522108,-21.513521,-0.738371,-10.281140
94.100000,15.679920,42.411340,-0.522664,-21.599918,-0.739535,-10.310419
94.200000,15.696580,42.586140,-0.523219,-21.688943,-0.740699,-10.340869
94.300000,15.713220,42.755830,-0.523774,-21.775365,-0.741863,-10.369995
94.400000,15.729870,42.937130,-0.524329,-21.867701,-0.743029,-10.401831
94.500000,15.746540,43.116400,-0.524885,-21.959002,-0.744198,-10.433059
94.600000,15.763250,43.293980,-0.525442,-22.049443,-0.745371,-10.463747
94.700000,15.779930,43.473260,-0.525998,-22.140750,-0.746543,-10.494767
94.800000,15.796590,43.661490,-0.526553,-22.236614,-0.747715,-10.527858
94.900000,15.813220,43.834630,-0.527107,-22.324794,-0.748887,-10.557231
95.000000,15.829900,44.017360,-0.527663,-22.417857,-0.750063,-10.588776
95.100000,15.846550,44.201160,-0.528218,-22.511466,-0.751239,-10.620497
95.200000,15.863210,44.386050,-0.528774,-22.605630,-0.752417,-10.652368
95.300000,15.879900,44.564240,-0.529330,-22.696381,-0.753598,-10.682506
95.400000,15.896580,44.761590,-0.529886,-22.796891,-0.754780,-10.717137
95.500000,15.913300,44.948440,-0.530443,-22.892053,-0.755966,-10.749116
95.600000,15.929940,45.132710,-0.530998,-22.985900,-0.757148,-10.780433
95.700000,15.946540,45.326320,-0.531551,-23.084505,-0.758329,-10.813906
95.800000,15.963230,45.507440,-0.532108,-23.176749,-0.759517,-10.844223
95.900000,15.979950,45.703790,-0.532665,-23.276749,-0.760709,-10.878040
96.000000,15.996640,45.895820,-0.533221,-23.374549,-0.761900,-10.910741
96.100000,16.013210,46.085800,-0.533774,-23.471305,-0.763084,-10.942941
96.200000,16.029860,46.283420,-0.534329,-23.571952,-0.764275,-10.976782
96.300000,16.046570,46.485340,-0.534886,-23.674789,-0.765472,-11.011484
96.400000,16.063260,46.686140,-0.535442,-23.777056,-0.766669,-11.045822
96.500000,16.079890,46.881610,-0.535996,-23.876608,-0.767863,-11.078834
96.600000,16.096570,47.084580,-0.536552,-23.979980,-0.769062,-11.113466
96.700000,16.113240,47.279150,-0.537108,-24.079073,-0.770262,-11.146010
96.800000,16.129950,47.492720,-0.537665,-24.187844,-0.771466,-11.182887
96.900000,16.146640,47.695610,-0.538221,-24.291175,-0.772670,-11.217146
97.000000,16.163280,47.901810,-0.538776,-24.396192,-0.773871,-11.252109
97.100000,16.179900,48.104360,-0.539330,-24.499349,-0.775073,-11.286115
97.200000,16.196610,48.316720,-0.539887,-24.607503,-0.776283,-11.322232
97.300000,16.213320,48.519850,-0.540444,-24.710957,-0.777494,-11.356068
97.400000,16.229890,48.738990,-0.540996,-24.822564,-0.778697,-11.393648
97.500000,16.246600,48.944270,-0.541553,-24.927112,-0.779911,-11.427751
97.600000,16.263280,49.153980,-0.542109,-25.033916,-0.781125,-11.462797
97.700000,16.279900,49.373980,-0.542663,-25.145962,-0.782335,-11.500170
97.800000,16.296500,49.581500,-0.543217,-25.251651,-0.783546,-11.534533
97.900000,16.313180,49.792340,-0.543773,-25.359031,-0.784764,-11.569483
98.000000,16.329920,50.014750,-0.544331,-25.472303,-0.785988,-11.606947
98.100000,16.346590,50.230660,-0.544886,-25.582265,-0.787208,-11.642838
98.200000,16.363250,50.449410,-0.545442,-25.693674,-0.788429,-11.679273
98.300000,16.379840,50.672790,-0.545995,-25.807440,-0.789646,-11.716715
98.400000,16.396610,50.895210,-0.546554,-25.920718,-0.790878,-11.753654
98.500000,16.413270,51.111090,-0.547109,-26.030664,-0.792104,-11.789054
98.600000,16.430000,51.340160,-0.547667,-26.147329,-0.793336,-11.827308
98.700000,16.446540,51.566620,-0.548218,-26.262664,-0.794556,-11.864999
98.800000,16.463220,51.793690,-0.548774,-26.378310,-0.795787,-11.902579
98.900000,16.479950,52.028890,-0.549332,-26.498096,-0.797024,-11.941853
99.000000,16.496620,52.255420,-0.549887,-26.613467,-0.798257,-11.979059
99.100000,16.513230,52.486280,-0.550441,-26.731043,-0.799488,-12.017181
99.200000,16.529900,52.712520,-0.550997,-26.846266,-0.800725,-12.054063
99.300000,16.546550,52.941800,-0.551552,-26.963037,-0.801962,-12.091529
99.400000,16.563210,53.179460,-0.552107,-27.084077,-0.803201,-12.130768
99.500000,16.579900,53.414030,-0.552663,-27.203542,-0.804444,-12.169142
99.600000,16.596540,53.654260,-0.553218,-27.325890,-0.805684,-12.208716
99.700000,16.613200,53.898950,-0.553773,-27.450510,-0.806928,-12.249149
99.800000,16.629870,54.144410,-0.554329,-27.575522,-0.808174,-12.289610
99.900000,16.646610,54.389790,-0.554887,-27.700493,-0.809427,-12.329849
100.000000,16.663230,54.629330,-0.555441,-27.822489,-0.810672,-12.368738
100.100000,16.679910,54.877240,-0.555997,-27.948749,-0.811924,-12.409328
100.200000,16.696630,55.121120,-0.556554,-28.072956,-0.813180,-12.448831
100.300000,16.713290,55.374210,-0.557110,-28.201854,-0.814433,-12.490328
100.400000,16.729950,55.626630,-0.557665,-28.330410,-0.815688,-12.531532
100.500000,16.746610,55.885080,-0.558220,-28.462038,-0.816944,-12.573949
100.600000,16.763280,56.139870,-0.558776,-28.591801,-0.818203,-12.615389
100.700000,16.779970,56.388640,-0.559332,-28.718499,-0.819464,-12.655314
100.800000,16.796670,56.649350,-0.559889,-28.851277,-0.820728,-12.697764
100.900000,16.813250,56.903840,-0.560442,-28.980888,-0.821985,-12.738791
101.000000,16.829890,57.158480,-0.560996,-29.110575,-0.823248,-12.779649
101.100000,16.846570,57.423490,-0.561552,-29.245543,-0.824515,-12.822640
101.200000,16.863290,57.691180,-0.562110,-29.381877,-0.825787,-12.866040
101.300000,16.879890,57.952610,-0.562663,-29.515022,-0.827051,-12.908011
101.400000,16.896500,58.211750,-0.563217,-29.647001,-0.828318,-12.949316
101.500000,16.913230,58.481540,-0.563774,-29.784404,-0.829596,-12.992721
101.600000,16.929940,58.750030,-0.564331,-29.921145,-0.830873,-13.035705
101.700000,16.946600,59.020150,-0.564887,-30.058716,-0.832149,-13.078948
101.800000,16.963240,59.297900,-0.565441,-30.200172,-0.833424,-13.123747
101.900000,16.979950,59.573780,-0.565998,-30.340677,-0.834707,-13.167904
102.000000,16.996600,59.846450,-0.566553,-30.479547,-0.835987,-13.211258
102.100000,17.013270,60.126330,-0.567109,-30.622088,-0.837269,-13.256026
102.200000,17.029910,60.400810,-0.567664,-30.761880,-0.838551,-13.299478
102.300000,17.046580,60.678520,-0.568219,-30.903316,-0.839838,-13.343455
102.400000,17.063290,60.972340,-0.568776,-31.052958,-0.841128,-13.390770
102.500000,17.079950,61.257990,-0.569332,-31.198438,-0.842417,-13.436179
102.600000,17.096570,61.536830,-0.569886,-31.340450,-0.843704,-13.479977
102.700000,17.113190,61.826160,-0.570440,-31.487805,-0.844993,-13.525912
102.800000,17.129910,62.114460,-0.570997,-31.634635,-0.846291,-13.571353
102.900000,17.146630,62.411540,-0.571554,-31.785936,-0.847591,-13.618547
103.000000,17.163270,62.702300,-0.572109,-31.934019,-0.848887,-13.664279
103.100000,17.179850,63.003620,-0.572662,-32.087480,-0.850179,-13.712210
103.200000,17.196590,63.294750,-0.573220,-32.235751,-0.851486,-13.757585
103.300000,17.213250,63.594690,-0.573775,-32.388510,-0.852788,-13.804793
103.400000,17.229930,63.894940,-0.574331,-32.541426,-0.854093,-13.851876
103.500000,17.246540,64.204960,-0.574885,-32.699318,-0.855395,-13.900981
103.600000,17.263190,64.514900,-0.575440,-32.857169,-0.856701,-13.949851
103.700000,17.279910,64.826670,-0.575997,-33.015952,-0.858015,-13.998863
103.800000,17.296610,65.132840,-0.576554,-33.171883,-0.859328,-14.046512
103.900000,17.313240,65.436670,-0.577108,-33.326622,-0.860638,-14.093562
104.000000,17.329890,65.749940,-0.577663,-33.486169,-0.861952,-14.142448
104.100000,17.346590,66.063770,-0.578220,-33.646002,-0.863271,-14.191222
104.200000,17.363280,66.389010,-0.578776,-33.811645,-0.864591,-14.242276
104.300000,17.379950,66.706150,-0.579332,-33.973163,-0.865911,-14.291434
104.400000,17.396570,67.030820,-0.579886,-34.138516,-0.867228,-14.342080
104.500000,17.413280,67.346440,-0.580443,-34.299260,-0.868555,-14.390506
104.600000,17.429970,67.675080,-0.580999,-34.466635,-0.869882,-14.441555
104.700000,17.446580,68.000020,-0.581553,-34.632126,-0.871204,-14.491721
104.800000,17.463230,68.323890,-0.582108,-34.797071,-0.872531,-14.541429
104.900000,17.479900,68.656130,-0.582663,-34.966280,-0.873862,-14.592711
105.000000,17.496600,68.988550,-0.583220,-35.135580,-0.875197,-14.643807
105.100000,17.513270,69.322930,-0.583776,-35.305878,-0.876531,-14.695166
105.200000,17.529940,69.661550,-0.584331,-35.478336,-0.877867,-14.747233
105.300000,17.546540,70.008640,-0.584885,-35.655108,-0.879199,-14.800982
105.400000,17.563250,70.346320,-0.585442,-35.827087,-0.880542,-14.852417
105.500000,17.579960,70.691070,-0.585999,-36.002666,-0.881886,-14.905152
105.600000,17.596610,71.038740,-0.586554,-36.179733,-0.883228,-14.958378
105.700000,17.613210,71.389240,-0.587107,-36.358241,-0.884567,-15.012063
105.800000,17.629890,71.745460,-0.587663,-36.539663,-0.885914,-15.066655
105.900000,17.646600,72.093830,-0.588220,-36.717086,-0.887266,-15.119362
106.000000,17.663270,72.449830,-0.588776,-36.898395,-0.888616,-15.173518
106.100000,17.679910,72.805690,-0.589330,-37.079633,-0.889966,-15.227481
106.200000,17.696570,73.168950,-0.589886,-37.264640,-0.891319,-15.282763
106.300000,17.713230,73.538140,-0.590441,-37.452667,-0.892674,-15.339077
106.400000,17.729920,73.902320,-0.590997,-37.638143,-0.894034,-15.394101
106.500000,17.746570,74.260700,-0.591552,-37.820664,-0.895391,-15.447762
106.600000,17.763230,74.630090,-0.592108,-38.008793,-0.896752,-15.503495
106.700000,17.779900,75.008260,-0.592663,-38.201393,-0.898115,-15.560828
106.800000,17.796590,75.387690,-0.593220,-38.394635,-0.899482,-15.618183
106.900000,17.813240,75.764980,-0.593775,-38.586787,-0.900847,-15.674931
107.000000,17.829870,76.147310,-0.594329,-38.781507,-0.902213,-15.732533
107.100000,17.846530,76.524830,-0.594884,-38.973776,-0.903583,-15.788887
107.200000,17.863250,76.916760,-0.595442,-39.173384,-0.904959,-15.847919
107.300000,17.879930,77.319750,-0.595998,-39.378625,-0.906335,-15.909057
107.400000,17.896550,77.698290,-0.596552,-39.571414,-0.907707,-15.965021
107.500000,17.913210,78.091510,-0.597107,-39.771679,-0.909084,-16.023731
107.600000,17.929890,78.493320,-0.597663,-39.976320,-0.910465,-16.083953
107.700000,17.946590,78.891820,-0.598220,-40.179274,-0.911850,-16.143242
107.800000,17.963240,79.297750,-0.598775,-40.386012,-0.913232,-16.203891
107.900000,17.979880,79.690770,-0.599329,-40.586176,-0.914615,-16.261690
108.000000,17.996470,80.108570,-0.599882,-40.798960,-0.915997,-16.324385
108.100000,18.013280,80.523510,-0.600443,-41.010287,-0.917398,-16.385961
108.200000,18.029970,80.932740,-0.600999,-41.218706,-0.918791,-16.446305
108.300000,18.046550,81.342060,-0.601552,-41.427171,-0.920177,-16.506587
108.400000,18.063180,81.757740,-0.602106,-41.638875,-0.921570,-16.567859
108.500000,18.079940,82.185130,-0.602665,-41.856543,-0.922975,-16.631083
108.600000,18.096640,82.603230,-0.603221,-42.069480,-0.924377,-16.692272
108.700000,18.113210,83.023390,-0.603774,-42.283465,-0.925770,-16.753822
108.800000,18.129970,83.457980,-0.604332,-42.504800,-0.927181,-16.817775
108.900000,18.146620,83.880120,-0.604887,-42.719794,-0.928584,-16.879132
109.000000,18.163260,84.329260,-0.605442,-42.948539,-0.929989,-16.945690
109.100000,18.179920,84.762250,-0.605997,-43.169059,-0.931398,-17.008725
109.200000,18.196530,85.188450,-0.606551,-43.386121,-0.932804,-17.070226
109.300000,18.213250,85.650100,-0.607108,-43.621238,-0.934221,-17.138421
109.400000,18.229980,86.101910,-0.607666,-43.851343,-0.935642,-17.204373
109.500000,18.246620,86.549980,-0.608221,-44.079543,-0.937057,-17.269454
109.600000,18.263180,86.989550,-0.608773,-44.303414,-0.938466,-17.332707
109.700000,18.279870,87.458560,-0.609329,-44.542279,-0.939890,-17.401377
109.800000,18.296580,87.921790,-0.609886,-44.778200,-0.941316,-17.468603
109.900000,18.313260,88.376550,-0.610442,-45.009807,-0.942743,-17.533931
110.000000,18.329850,88.840180,-0.610995,-45.245932,-0.944163,-17.600894
110.100000,18.346530,89.311950,-0.611551,-45.486203,-0.945593,-17.669070
110.200000,18.363220,89.780000,-0.612107,-45.724579,-0.947027,-17.736229
110.300000,18.379900,90.256250,-0.612663,-45.967131,-0.948461,-17.804755
110.400000,18.396570,90.731810,-0.613219,-46.209331,-0.949897,-17.872891
110.500000,18.413230,91.221520,-0.613774,-46.458739,-0.951333,-17.943557
110.600000,18.429870,91.703900,-0.614329,-46.704413,-0.952771,-18.012538
110.700000,18.446580,92.195640,-0.614886,-46.954854,-0.954216,-18.082972
110.800000,18.463310,92.690780,-0.615444,-47.207027,-0.955665,-18.153761
110.900000,18.479930,93.189580,-0.615998,-47.461063,-0.957107,-18.225159
111.000000,18.496590,93.691670,-0.616553,-47.716776,-0.958554,-18.296854
111.100000,18.513280,94.201710,-0.617109,-47.976537,-0.960006,-18.369768
111.200000,18.529970,94.704560,-0.617666,-48.232636,-0.961460,-18.440993
111.300000,18.546590,95.223590,-0.618220,-48.496976,-0.962910,-18.515192
111.400000,18.563270,95.732530,-0.618776,-48.756177,-0.964367,-18.587041
111.500000,18.579970,96.259510,-0.619332,-49.024566,-0.965829,-18.662067
111.600000,18.596630,96.785030,-0.619888,-49.292211,-0.967288,-18.736577
111.700000,18.613300,97.307380,-0.620443,-49.558242,-0.968751,-18.810161
111.800000,18.629910,97.824740,-0.620997,-49.821731,-0.970211,-18.882586
111.900000,18.646550,98.362130,-0.621552,-50.095421,-0.971676,-18.958529
112.000000,18.663240,98.897290,-0.622108,-50.367976,-0.973147,-19.033655
112.100000,18.679990,99.440950,-0.622666,-50.644860,-0.974625,-19.110011
112.200000,18.696560,99.979180,-0.623219,-50.918978,-0.976090,-19.185321
112.300000,18.713240,100.529820,-0.623775,-51.199417,-0.977567,-19.262518
112.400000,18.729930,101.077560,-0.624331,-51.478379,-0.979047,-19.338831
112.500000,18.746610,101.638520,-0.624887,-51.764073,-0.980528,-19.417377
112.600000,18.763230,102.212340,-0.625441,-52.056317,-0.982006,-19.498162
112.700000,18.779900,102.773120,-0.625997,-52.341920,-0.983491,-19.576053
112.800000,18.796600,103.342770,-0.626553,-52.632041,-0.984980,-19.655260
112.900000,18.813300,103.918640,-0.627110,-52.925329,-0.986472,-19.735326
113.000000,18.829980,104.490970,-0.627666,-53.216814,-0.987964,-19.814429
113.100000,18.846610,105.073450,-0.628220,-53.513469,-0.989454,-19.895220
113.200000,18.863240,105.665520,-0.628775,-53.815007,-0.990946,-19.977494
113.300000,18.879930,106.257190,-0.629331,-54.116342,-0.992446,-20.059251
113.400000,18.896620,106.849480,-0.629887,-54.417993,-0.993948,-20.140789
113.500000,18.913240,107.444960,-0.630441,-54.721269,-0.995446,-20.222719
113.600000,18.929870,108.040390,-0.630996,-55.024519,-0.996947,-20.304286
113.700000,18.946560,108.653100,-0.631552,-55.336569,-0.998456,-20.388648
113.800000,18.963250,109.264780,-0.632108,-55.648095,-0.999967,-20.472471
113.900000,18.979880,109.876590,-0.632663,-55.959688,-1.001475,-20.556082
114.000000,18.996550,110.506590,-0.633218,-56.280544,-1.002989,-20.642672
114.100000,19.013250,111.128150,-0.633775,-56.597102,-1.004507,-20.727274
114.200000,19.029920,111.764630,-0.634331,-56.921259,-1.006026,-20.814359
114.300000,19.046580,112.413540,-0.634886,-57.251746,-1.007546,-20.903414
114.400000,19.063180,113.051510,-0.635439,-57.576661,-1.009062,-20.990186
114.500000,19.079870,113.698750,-0.635996,-57.906298,-1.010590,-21.078143
114.600000,19.096590,114.376440,-0.636553,-58.251443,-1.012122,-21.171312
114.700000,19.113260,115.036160,-0.637109,-58.587435,-1.013652,-21.260872
114.800000,19.129880,115.691250,-0.637663,-58.921070,-1.015180,-21.349303
114.900000,19.146490,116.372730,-0.638216,-59.268145,-1.016709,-21.442247
115.000000,19.163250,117.053970,-0.638775,-59.615097,-1.018254,-21.534464
115.100000,19.179950,117.742550,-0.639332,-59.965788,-1.019796,-21.627761
115.200000,19.196620,118.422160,-0.639887,-60.311911,-1.021338,-21.719083
115.300000,19.213220,119.108300,-0.640441,-60.661359,-1.022876,-21.811358
115.400000,19.229920,119.818110,-0.640997,-61.022862,-1.024425,-21.907370
115.500000,19.246590,120.510060,-0.641553,-61.375270,-1.025974,-21.999781
115.600000,19.263260,121.224880,-0.642109,-61.739324,-1.027526,-22.095969
115.700000,19.279910,121.928860,-0.642664,-62.097858,-1.029078,-22.189821
115.800000,19.296570,122.641070,-0.643219,-62.460584,-1.030633,-22.284750
115.900000,19.313230,123.381650,-0.643774,-62.837758,-1.032191,-22.384422
116.000000,19.329910,124.110160,-0.644330,-63.208785,-1.033753,-22.481448
116.100000,19.346560,124.858040,-0.644885,-63.589678,-1.035315,-22.581627
116.200000,19.363180,125.590370,-0.645439,-63.962650,-1.036876,-22.678640
116.300000,19.379940,126.353440,-0.645998,-64.351279,-1.038453,-22.780481
116.400000,19.396630,127.107290,-0.646554,-64.735211,-1.040026,-22.880380
116.500000,19.413300,127.867730,-0.647110,-65.122500,-1.041599,-22.981079
116.600000,19.429920,128.629610,-0.647664,-65.510522,-1.043170,-23.081715
116.700000,19.446570,129.394880,-0.648219,-65.900271,-1.044746,-23.182463
116.800000,19.463290,130.188250,-0.648776,-66.304331,-1.046332,-23.287650
116.900000,19.479930,130.968720,-0.649331,-66.701821,-1.047913,-23.390261
117.000000,19.496560,131.750560,-0.649885,-67.100009,-1.049495,-23.492697
117.100000,19.513230,132.555660,-0.650441,-67.510043,-1.051083,-23.598743
117.200000,19.529900,133.349790,-0.650997,-67.914490,-1.052674,-23.702384
117.300000,19.546610,134.167760,-0.651554,-68.331079,-1.054271,-23.809714
117.400000,19.563240,134.975390,-0.652108,-68.742402,-1.055863,-23.914932
117.500000,19.579880,135.815490,-0.652663,-69.170261,-1.057459,-24.025414
117.600000,19.596540,136.643630,-0.653218,-69.592029,-1.059059,-24.133263
117.700000,19.613280,137.519230,-0.653776,-70.037969,-1.060669,-24.248826
117.800000,19.629950,138.361160,-0.654332,-70.466760,-1.062276,-24.358128
117.900000,19.646590,139.216890,-0.654886,-70.902580,-1.063881,-24.469449
118.000000,19.663220,140.091510,-0.655441,-71.348020,-1.065489,-24.583626
118.100000,19.679970,140.989530,-0.655999,-71.805378,-1.067111,-24.701122
118.200000,19.696590,141.863920,-0.656553,-72.250701,-1.068722,-24.814287
118.300000,19.713230,142.769270,-0.657108,-72.711792,-1.070339,-24.932316
118.400000,19.729930,143.664140,-0.657664,-73.167546,-1.071964,-25.047861
118.500000,19.746590,144.577150,-0.658220,-73.632538,-1.073587,-25.166153
118.600000,19.763270,145.498260,-0.658776,-74.101655,-1.075215,-25.285288
118.700000,19.779920,146.418500,-0.659331,-74.570330,-1.076843,-25.403825
118.800000,19.796560,147.325550,-0.659885,-75.032286,-1.078472,-25.519581
118.900000,19.813250,148.274350,-0.660442,-75.515506,-1.080110,-25.641919
119.000000,19.830000,149.209920,-0.661000,-75.991988,-1.081755,-25.761284
119.100000,19.846610,150.146650,-0.661554,-76.469061,-1.083390,-25.880673
119.200000,19.863190,151.098850,-0.662106,-76.954012,-1.085024,-26.002273
119.300000,19.879860,152.066380,-0.662662,-77.446771,-1.086670,-26.125739
119.400000,19.896590,153.019790,-0.663220,-77.932339,-1.088324,-26.246079
119.500000,19.913260,153.995650,-0.663775,-78.429341,-1.089976,-26.369879
119.600000,19.929880,154.966230,-0.664329,-78.923653,-1.091625,-26.492355
119.700000,19.946540,155.961840,-0.664885,-79.430713,-1.093281,-26.618450
119.800000,19.963280,156.977390,-0.665443,-79.947928,-1.094947,-26.747166
119.900000,19.979980,157.975250,-0.665999,-80.456134,-1.096612,-26.872402
120.000000,19.996630,158.995570,-0.666554,-80.975779,-1.098275,-27.001023
120.021000,20.000110,159.212160,-0.666670,-81.086087,-1.098623,-27.028398
