Repository: abubakardawood/tissue-phantom-material-database

Title:
A Database of Silicone Phantom Materials for Modeling Human Tissue Mechanics Across Varying Stiffnesses

Description:
This dataset contains processed mechanical compression test data for soft silicone phantoms
fabricated using Ecoflex (Smooth-On) with varying base materials and thinner concentrations.
The dataset provides force–compression measurements together with derived engineering and
true stress–strain quantities, intended for mechanical characterization, constitutive model
fitting, and the design of tissue-equivalent phantoms.

All files in this dataset are processed outputs generated from raw experimental measurements.
The raw data files are not included in this archive.

File: data/EF10_50T/EF10_50T_B4.csv (part 2 of 2)
Speed (mm/min): 10;
Machine: INSTRON 5900;
Load cell: 1kN;
Time (s),Compression (mm),Load (N),Engineering Strain [-],Engineering Stress (kPa),True Strain [-],True Stress (kPa)
58.400000,9.729980,13.473730,-0.324333,-6.862114,-0.392054,-4.636506
58.500000,9.746600,13.507310,-0.324887,-6.879216,-0.392875,-4.644251
58.600000,9.763220,13.548050,-0.325441,-6.899965,-0.393696,-4.654436
58.700000,9.779810,13.581190,-0.325994,-6.916843,-0.394516,-4.661996
58.800000,9.796540,13.621340,-0.326551,-6.937291,-0.395344,-4.671910
58.900000,9.813320,13.656400,-0.327111,-6.955147,-0.396174,-4.680045
59.000000,9.829950,13.690690,-0.327665,-6.972611,-0.396999,-4.687931
59.100000,9.846550,13.730050,-0.328218,-6.992657,-0.397822,-4.697539
59.200000,9.863180,13.768000,-0.328773,-7.011985,-0.398647,-4.706636
59.300000,9.879930,13.801980,-0.329331,-7.029291,-0.399480,-4.714327
59.400000,9.896580,13.839700,-0.329886,-7.048501,-0.400307,-4.723299
59.500000,9.913200,13.876360,-0.330440,-7.067172,-0.401134,-4.731896
59.600000,9.929870,13.910560,-0.330996,-7.084590,-0.401965,-4.739621
59.700000,9.946560,13.947920,-0.331552,-7.103617,-0.402797,-4.748399
59.800000,9.963200,13.983830,-0.332107,-7.121906,-0.403627,-4.756674
59.900000,9.979860,14.027310,-0.332662,-7.144050,-0.404459,-4.767496
60.000000,9.996530,14.065430,-0.333218,-7.163465,-0.405292,-4.776472
60.100000,10.013200,14.107560,-0.333773,-7.184921,-0.406125,-4.786786
60.200000,10.029920,14.133190,-0.334331,-7.197975,-0.406962,-4.791471
60.300000,10.046550,14.173670,-0.334885,-7.218591,-0.407795,-4.801193
60.400000,10.063190,14.213560,-0.335440,-7.238907,-0.408630,-4.810690
60.500000,10.079870,14.252310,-0.335996,-7.258642,-0.409467,-4.819770
60.600000,10.096580,14.289900,-0.336553,-7.277786,-0.410306,-4.828428
60.700000,10.113280,14.327020,-0.337109,-7.296691,-0.411145,-4.836909
60.800000,10.129880,14.369220,-0.337663,-7.318184,-0.411980,-4.847106
60.900000,10.146530,14.407330,-0.338218,-7.337593,-0.412819,-4.855889
61.000000,10.163270,14.449530,-0.338776,-7.359085,-0.413662,-4.866006
61.100000,10.179910,14.490860,-0.339330,-7.380134,-0.414501,-4.875831
61.200000,10.196560,14.524180,-0.339885,-7.397104,-0.415342,-4.882937
61.300000,10.213230,14.569340,-0.340441,-7.420104,-0.416184,-4.893996
61.400000,10.229880,14.610310,-0.340996,-7.440970,-0.417026,-4.903629
61.500000,10.246560,14.646370,-0.341552,-7.459335,-0.417870,-4.911584
61.600000,10.263300,14.682330,-0.342110,-7.477649,-0.418718,-4.919471
61.700000,10.279940,14.725530,-0.342665,-7.499651,-0.419561,-4.929785
61.800000,10.296570,14.764870,-0.343219,-7.519687,-0.420405,-4.938787
61.900000,10.313280,14.803390,-0.343776,-7.539305,-0.421253,-4.947473
62.000000,10.329940,14.845250,-0.344331,-7.560624,-0.422100,-4.957264
62.100000,10.346550,14.890650,-0.344885,-7.583746,-0.422944,-4.968226
62.200000,10.363180,14.928570,-0.345439,-7.603058,-0.423791,-4.976663
62.300000,10.379930,14.967410,-0.345998,-7.622839,-0.424644,-4.985355
62.400000,10.396620,15.015900,-0.346554,-7.647535,-0.425495,-4.997251
62.500000,10.413310,15.054760,-0.347110,-7.667326,-0.426347,-5.005918
62.600000,10.429940,15.090090,-0.347665,-7.685320,-0.427197,-5.013406
62.700000,10.446630,15.137980,-0.348221,-7.709710,-0.428050,-5.025027
62.800000,10.463290,15.174910,-0.348776,-7.728518,-0.428902,-5.032994
62.900000,10.479920,15.224440,-0.349331,-7.753744,-0.429754,-5.045123
63.000000,10.496580,15.263810,-0.349886,-7.773795,-0.430608,-5.053853
63.100000,10.513210,15.308440,-0.350440,-7.796524,-0.431461,-5.064308
63.200000,10.529890,15.346200,-0.350996,-7.815755,-0.432317,-5.072454
63.300000,10.546610,15.388560,-0.351554,-7.837329,-0.433176,-5.082087
63.400000,10.563180,15.428720,-0.352106,-7.857783,-0.434028,-5.091010
63.500000,10.579900,15.470130,-0.352663,-7.878873,-0.434889,-5.100283
63.600000,10.596580,15.516400,-0.353219,-7.902438,-0.435748,-5.111144
63.700000,10.613320,15.558340,-0.353777,-7.923797,-0.436611,-5.120538
63.800000,10.629930,15.606080,-0.354331,-7.948111,-0.437468,-5.131849
63.900000,10.646590,15.639420,-0.354886,-7.965091,-0.438329,-5.138389
64.000000,10.663280,15.686900,-0.355443,-7.989273,-0.439192,-5.149544
64.100000,10.679960,15.726090,-0.355999,-8.009232,-0.440054,-5.157956
64.200000,10.696620,15.771350,-0.356554,-8.032283,-0.440917,-5.168340
64.300000,10.713280,15.820280,-0.357109,-8.057202,-0.441781,-5.179900
64.400000,10.729910,15.862010,-0.357664,-8.078455,-0.442643,-5.189085
64.500000,10.746600,15.906090,-0.358220,-8.100905,-0.443510,-5.198999
64.600000,10.763290,15.947110,-0.358776,-8.121796,-0.444377,-5.207888
64.700000,10.779870,15.996330,-0.359329,-8.146864,-0.445239,-5.219459
64.800000,10.796550,16.030780,-0.359885,-8.164409,-0.446107,-5.226161
64.900000,10.813220,16.090540,-0.360441,-8.194845,-0.446976,-5.241089
65.000000,10.829900,16.129430,-0.360997,-8.214651,-0.447846,-5.249190
65.100000,10.846550,16.174770,-0.361552,-8.237743,-0.448715,-5.259373
65.200000,10.863210,16.220310,-0.362107,-8.260936,-0.449585,-5.269593
65.300000,10.879930,16.264820,-0.362664,-8.283605,-0.450459,-5.279437
65.400000,10.896590,16.310940,-0.363220,-8.307094,-0.451331,-5.289794
65.500000,10.913270,16.364450,-0.363776,-8.334346,-0.452204,-5.302514
65.600000,10.929870,16.404010,-0.364329,-8.354494,-0.453074,-5.310709
65.700000,10.946550,16.444760,-0.364885,-8.375247,-0.453949,-5.319245
65.800000,10.963240,16.489550,-0.365441,-8.398059,-0.454826,-5.329061
65.900000,10.980000,16.541800,-0.366000,-8.424670,-0.455706,-5.341241
66.000000,10.996630,16.591240,-0.366554,-8.449849,-0.456581,-5.352520
66.100000,11.013210,16.632740,-0.367107,-8.470985,-0.457454,-5.361227
66.200000,11.029920,16.681290,-0.367664,-8.495711,-0.458334,-5.372144
66.300000,11.046610,16.732180,-0.368220,-8.521629,-0.459215,-5.383792
66.400000,11.063230,16.782290,-0.368774,-8.547150,-0.460092,-5.395181
66.500000,11.079880,16.831040,-0.369329,-8.571978,-0.460971,-5.406095
66.600000,11.096570,16.876590,-0.369886,-8.595177,-0.461854,-5.415944
66.700000,11.113220,16.924300,-0.370441,-8.619475,-0.462735,-5.426471
66.800000,11.129890,16.975070,-0.370996,-8.645332,-0.463618,-5.437946
66.900000,11.146540,17.020280,-0.371551,-8.668357,-0.464501,-5.447618
67.000000,11.163190,17.070030,-0.372106,-8.693695,-0.465384,-5.458716
67.100000,11.179870,17.118520,-0.372662,-8.718391,-0.466270,-5.469375
67.200000,11.196610,17.162140,-0.373220,-8.740606,-0.467160,-5.478434
67.300000,11.213270,17.214160,-0.373776,-8.767100,-0.468047,-5.490171
67.400000,11.229860,17.265270,-0.374329,-8.793130,-0.468930,-5.501609
67.500000,11.246570,17.314790,-0.374886,-8.818350,-0.469821,-5.512477
67.600000,11.263280,17.356900,-0.375443,-8.839797,-0.470712,-5.520960
67.700000,11.279950,17.411980,-0.375998,-8.867849,-0.471602,-5.533552
67.800000,11.296560,17.462590,-0.376552,-8.893624,-0.472490,-5.544712
67.900000,11.313260,17.509080,-0.377109,-8.917301,-0.473383,-5.554510
68.000000,11.329950,17.561430,-0.377665,-8.943963,-0.474277,-5.566141
68.100000,11.346630,17.607190,-0.378221,-8.967268,-0.475171,-5.575659
68.200000,11.363270,17.655760,-0.378776,-8.992005,-0.476063,-5.586052
68.300000,11.379940,17.711500,-0.379331,-9.020393,-0.476958,-5.598675
68.400000,11.396630,17.760450,-0.379888,-9.045323,-0.477855,-5.609116
68.500000,11.413330,17.818470,-0.380444,-9.074872,-0.478753,-5.622389
68.600000,11.429960,17.864410,-0.380999,-9.098269,-0.479648,-5.631841
68.700000,11.446560,17.914340,-0.381552,-9.123698,-0.480542,-5.642533
68.800000,11.463240,17.968610,-0.382108,-9.151338,-0.481442,-5.654538
68.900000,11.479910,18.027210,-0.382664,-9.181183,-0.482341,-5.667878
69.000000,11.496580,18.069360,-0.383219,-9.202649,-0.483242,-5.676016
69.100000,11.513190,18.128990,-0.383773,-9.233019,-0.484140,-5.689635
69.200000,11.529900,18.184460,-0.384330,-9.261269,-0.485044,-5.701886
69.300000,11.546580,18.234750,-0.384886,-9.286882,-0.485948,-5.712491
69.400000,11.563250,18.286020,-0.385442,-9.312994,-0.486851,-5.723378
69.500000,11.579930,18.340440,-0.385998,-9.340709,-0.487757,-5.735217
69.600000,11.596570,18.395540,-0.386552,-9.368772,-0.488660,-5.747251
69.700000,11.613270,18.444730,-0.387109,-9.393824,-0.489568,-5.757390
69.800000,11.629940,18.503120,-0.387665,-9.423562,-0.490475,-5.770380
69.900000,11.646580,18.554040,-0.388219,-9.449495,-0.491381,-5.781018
70.000000,11.663170,18.608390,-0.388772,-9.477175,-0.492286,-5.792712
70.100000,11.679920,18.659460,-0.389331,-9.503185,-0.493200,-5.803304
70.200000,11.696620,18.721010,-0.389887,-9.534532,-0.494112,-5.817139
70.300000,11.713280,18.778070,-0.390443,-9.563593,-0.495022,-5.829558
70.400000,11.729880,18.828820,-0.390996,-9.589439,-0.495930,-5.840007
70.500000,11.746530,18.891350,-0.391551,-9.621286,-0.496842,-5.854062
70.600000,11.763250,18.943060,-0.392108,-9.647621,-0.497759,-5.864709
70.700000,11.779930,18.995810,-0.392664,-9.674487,-0.498674,-5.875661
70.800000,11.796570,19.048930,-0.393219,-9.701540,-0.499587,-5.886710
70.900000,11.813230,19.109250,-0.393774,-9.732261,-0.500503,-5.899946
71.000000,11.829890,19.165150,-0.394330,-9.760731,-0.501419,-5.911785
71.100000,11.846590,19.223660,-0.394886,-9.790530,-0.502339,-5.924383
71.200000,11.863300,19.278970,-0.395443,-9.818699,-0.503260,-5.935960
71.300000,11.879920,19.331160,-0.395997,-9.845279,-0.504177,-5.946575
71.400000,11.896550,19.391030,-0.396552,-9.875770,-0.505095,-5.959517
71.500000,11.913270,19.448080,-0.397109,-9.904826,-0.506019,-5.971530
71.600000,11.929920,19.513490,-0.397664,-9.938139,-0.506940,-5.986099
71.700000,11.946570,19.570070,-0.398219,-9.966955,-0.507862,-5.997924
71.800000,11.963270,19.628540,-0.398776,-9.996733,-0.508787,-6.010279
71.900000,11.979970,19.687270,-0.399332,-10.026644,-0.509713,-6.022681
72.000000,11.996650,19.753790,-0.399888,-10.060523,-0.510640,-6.037437
72.100000,12.013260,19.808350,-0.400442,-10.088310,-0.511563,-6.048527
72.200000,12.029940,19.874080,-0.400998,-10.121786,-0.512490,-6.062970
72.300000,12.046620,19.928980,-0.401554,-10.149746,-0.513419,-6.074075
72.400000,12.063290,19.988200,-0.402110,-10.179907,-0.514348,-6.086468
72.500000,12.079920,20.048780,-0.402664,-10.210760,-0.515276,-6.099254
72.600000,12.096550,20.114660,-0.403218,-10.244312,-0.516204,-6.113618
72.700000,12.113210,20.175060,-0.403774,-10.275074,-0.517135,-6.126270
72.800000,12.129940,20.231140,-0.404331,-10.303635,-0.518071,-6.137553
72.900000,12.146670,20.294180,-0.404889,-10.335741,-0.519007,-6.150913
73.000000,12.163250,20.358370,-0.405442,-10.368433,-0.519936,-6.164638
73.100000,12.179850,20.423300,-0.405995,-10.401501,-0.520868,-6.178544
73.200000,12.196570,20.482130,-0.406552,-10.431463,-0.521806,-6.190527
73.300000,12.213240,20.543430,-0.407108,-10.462683,-0.522743,-6.203241
73.400000,12.229880,20.603110,-0.407663,-10.493078,-0.523679,-6.215442
73.500000,12.246550,20.667920,-0.408218,-10.526085,-0.524618,-6.229144
73.600000,12.263210,20.738690,-0.408774,-10.562128,-0.525556,-6.244608
73.700000,12.279860,20.802800,-0.409329,-10.594779,-0.526496,-6.258032
73.800000,12.296560,20.863440,-0.409885,-10.625663,-0.527438,-6.270359
73.900000,12.313220,20.924540,-0.410441,-10.656781,-0.528380,-6.282805
74.000000,12.329840,20.984430,-0.410995,-10.687282,-0.529320,-6.294866
74.100000,12.346590,21.049230,-0.411553,-10.720285,-0.530268,-6.308319
74.200000,12.363290,21.113140,-0.412110,-10.752834,-0.531215,-6.321487
74.300000,12.379890,21.176420,-0.412663,-10.785062,-0.532157,-6.334466
74.400000,12.396540,21.240670,-0.413218,-10.817784,-0.533102,-6.347681
74.500000,12.413240,21.305780,-0.413775,-10.850945,-0.534051,-6.361099
74.600000,12.429930,21.372280,-0.414331,-10.884813,-0.535000,-6.374897
74.700000,12.446550,21.442420,-0.414885,-10.920535,-0.535947,-6.389769
74.800000,12.463210,21.507870,-0.415440,-10.953868,-0.536896,-6.403190
74.900000,12.479880,21.577960,-0.415996,-10.989565,-0.537847,-6.417950
75.000000,12.496600,21.638730,-0.416553,-11.020515,-0.538802,-6.429883
75.100000,12.513280,21.710590,-0.417109,-11.057113,-0.539756,-6.445088
75.200000,12.529890,21.779260,-0.417663,-11.092086,-0.540706,-6.459332
75.300000,12.546560,21.841160,-0.418219,-11.123611,-0.541661,-6.471509
75.400000,12.563250,21.922290,-0.418775,-11.164931,-0.542617,-6.489337
75.500000,12.579970,21.993170,-0.419332,-11.201030,-0.543577,-6.504076
75.600000,12.596590,22.054060,-0.419886,-11.232041,-0.544531,-6.515860
75.700000,12.613210,22.126100,-0.420440,-11.268730,-0.545487,-6.530902
75.800000,12.629890,22.193520,-0.420996,-11.303067,-0.546446,-6.544517
75.900000,12.646630,22.262990,-0.421554,-11.338448,-0.547411,-6.558676
76.000000,12.663220,22.333280,-0.422107,-11.374246,-0.548367,-6.573093
76.100000,12.679880,22.403980,-0.422663,-11.410253,-0.549329,-6.587565
76.200000,12.696560,22.478250,-0.423219,-11.448079,-0.550292,-6.603038
76.300000,12.713260,22.546950,-0.423775,-11.483067,-0.551258,-6.616827
76.400000,12.729950,22.620240,-0.424332,-11.520394,-0.552224,-6.631926
76.500000,12.746620,22.689980,-0.424887,-11.555912,-0.553189,-6.645951
76.600000,12.763290,22.749930,-0.425443,-11.586444,-0.554156,-6.657073
76.700000,12.779920,22.832480,-0.425997,-11.628487,-0.555121,-6.674782
76.800000,12.796610,22.909320,-0.426554,-11.667621,-0.556091,-6.690754
76.900000,12.813200,22.975250,-0.427107,-11.701199,-0.557056,-6.703539
77.000000,12.829840,23.048890,-0.427661,-11.738703,-0.558024,-6.718514
77.100000,12.846590,23.120100,-0.428220,-11.774970,-0.559000,-6.732696
77.200000,12.863290,23.189930,-0.428776,-11.810534,-0.559974,-6.746457
77.300000,12.879870,23.261760,-0.429329,-11.847117,-0.560942,-6.760806
77.400000,12.896540,23.344310,-0.429885,-11.889159,-0.561917,-6.778192
77.500000,12.913210,23.420190,-0.430440,-11.927805,-0.562892,-6.793597
77.600000,12.929870,23.495010,-0.430996,-11.965910,-0.563867,-6.808655
77.700000,12.946580,23.573820,-0.431553,-12.006048,-0.564847,-6.824806
77.800000,12.963180,23.645160,-0.432106,-12.042381,-0.565820,-6.838796
77.900000,12.979860,23.729270,-0.432662,-12.085218,-0.566800,-6.856403
78.000000,12.996560,23.805910,-0.433219,-12.124250,-0.567782,-6.871799
78.100000,13.013310,23.881130,-0.433777,-12.162560,-0.568767,-6.886721
78.200000,13.029970,23.950300,-0.434332,-12.197788,-0.569749,-6.899894
78.300000,13.046600,24.036440,-0.434887,-12.241658,-0.570729,-6.917924
78.400000,13.063300,24.112610,-0.435443,-12.280451,-0.571715,-6.933011
78.500000,13.079980,24.192190,-0.435999,-12.320981,-0.572700,-6.949042
78.600000,13.096630,24.274930,-0.436554,-12.363120,-0.573684,-6.965947
78.700000,13.113280,24.354020,-0.437109,-12.403401,-0.574670,-6.981758
78.800000,13.129980,24.432590,-0.437666,-12.443416,-0.575659,-6.997356
78.900000,13.146590,24.514520,-0.438220,-12.485143,-0.576644,-7.013908
79.000000,13.163250,24.589710,-0.438775,-12.523436,-0.577633,-7.028466
79.100000,13.179900,24.669130,-0.439330,-12.563885,-0.578623,-7.044193
79.200000,13.196560,24.751880,-0.439885,-12.606029,-0.579614,-7.060822
79.300000,13.213250,24.828570,-0.440442,-12.645087,-0.580607,-7.075664
79.400000,13.229980,24.909880,-0.440999,-12.686498,-0.581605,-7.091761
79.500000,13.246580,24.997490,-0.441553,-12.731117,-0.582595,-7.109658
79.600000,13.263190,25.084750,-0.442106,-12.775558,-0.583587,-7.127403
79.700000,13.279900,25.166910,-0.442663,-12.817402,-0.584586,-7.143608
79.800000,13.296670,25.251640,-0.443222,-12.860555,-0.585589,-7.160470
79.900000,13.313330,25.331340,-0.443778,-12.901146,-0.586587,-7.175905
80.000000,13.329910,25.415840,-0.444330,-12.944181,-0.587581,-7.192689
80.100000,13.346620,25.505140,-0.444887,-12.989661,-0.588584,-7.210725
80.200000,13.363270,25.581890,-0.445442,-13.028750,-0.589584,-7.225193
80.300000,13.379940,25.664360,-0.445998,-13.070751,-0.590587,-7.241222
80.400000,13.396580,25.758000,-0.446553,-13.118442,-0.591589,-7.260367
80.500000,13.413220,25.850020,-0.447107,-13.165307,-0.592591,-7.279002
80.600000,13.429860,25.933700,-0.447662,-13.207925,-0.593595,-7.295239
80.700000,13.446580,26.016690,-0.448219,-13.250191,-0.594605,-7.311199
80.800000,13.463240,26.108400,-0.448775,-13.296899,-0.595612,-7.329588
80.900000,13.479870,26.191940,-0.449329,-13.339446,-0.596618,-7.345646
81.000000,13.496580,26.281710,-0.449886,-13.385165,-0.597630,-7.363367
81.100000,13.513250,26.367920,-0.450442,-13.429071,-0.598640,-7.380058
81.200000,13.529930,26.458710,-0.450998,-13.475310,-0.599653,-7.397977
81.300000,13.546520,26.545550,-0.451551,-13.519538,-0.600660,-7.414781
81.400000,13.563250,26.635150,-0.452108,-13.565171,-0.601678,-7.432244
81.500000,13.579950,26.731600,-0.452665,-13.614292,-0.602694,-7.451579
81.600000,13.596590,26.822860,-0.453220,-13.660770,-0.603708,-7.469441
81.700000,13.613230,26.915700,-0.453774,-13.708053,-0.604723,-7.487691
81.800000,13.629860,27.004690,-0.454329,-13.753376,-0.605738,-7.504823
81.900000,13.646580,27.093710,-0.454886,-13.798713,-0.606760,-7.521872
82.000000,13.663290,27.192110,-0.455443,-13.848828,-0.607783,-7.541476
82.100000,13.679940,27.282910,-0.455998,-13.895072,-0.608802,-7.558947
82.200000,13.696570,27.377730,-0.456552,-13.943363,-0.609822,-7.577488
82.300000,13.713220,27.469780,-0.457107,-13.990244,-0.610844,-7.595201
82.400000,13.729950,27.571370,-0.457665,-14.041983,-0.611871,-7.615459
82.500000,13.746620,27.665120,-0.458221,-14.089730,-0.612896,-7.633524
82.600000,13.763220,27.763360,-0.458774,-14.139763,-0.613918,-7.652807
82.700000,13.779890,27.850470,-0.459330,-14.184128,-0.614946,-7.668937
82.800000,13.796600,27.952630,-0.459887,-14.236158,-0.615976,-7.689139
82.900000,13.813260,28.051340,-0.460442,-14.286430,-0.617005,-7.708358
83.000000,13.829900,28.145450,-0.460997,-14.334360,-0.618034,-7.726268
83.100000,13.846550,28.241210,-0.461552,-14.383130,-0.619064,-7.744572
83.200000,13.863230,28.335590,-0.462108,-14.431197,-0.620097,-7.762430
83.300000,13.879950,28.441340,-0.462665,-14.485056,-0.621134,-7.783327
83.400000,13.896640,28.537640,-0.463221,-14.534101,-0.622169,-7.801595
83.500000,13.913300,28.638240,-0.463777,-14.585336,-0.623205,-7.820997
83.600000,13.929950,28.738220,-0.464332,-14.636255,-0.624240,-7.840178
83.700000,13.946680,28.840310,-0.464889,-14.688249,-0.625282,-7.859839
83.800000,13.963240,28.940060,-0.465441,-14.739052,-0.626314,-7.878888
83.900000,13.979840,29.043550,-0.465995,-14.791759,-0.627349,-7.898878
84.000000,13.996520,29.141780,-0.466551,-14.841787,-0.628391,-7.917341
84.100000,14.013270,29.248320,-0.467109,-14.896047,-0.629438,-7.937969
84.200000,14.029960,29.355500,-0.467665,-14.950633,-0.630483,-7.958740
84.300000,14.046560,29.464480,-0.468219,-15.006136,-0.631523,-7.979983
84.400000,14.063200,29.563530,-0.468773,-15.056582,-0.632566,-7.998458
84.500000,14.079900,29.667170,-0.469330,-15.109366,-0.633615,-8.018087
84.600000,14.096600,29.773840,-0.469887,-15.163692,-0.634664,-8.038475
84.700000,14.113290,29.881550,-0.470443,-15.218548,-0.635714,-8.059089
84.800000,14.129960,29.978650,-0.470999,-15.268001,-0.636764,-8.076793
84.900000,14.146550,30.090280,-0.471552,-15.324854,-0.637810,-8.098393
85.000000,14.163240,30.189910,-0.472108,-15.375595,-0.638864,-8.116654
85.100000,14.179960,30.302230,-0.472665,-15.432799,-0.639920,-8.138250
85.200000,14.196580,30.410550,-0.473219,-15.487966,-0.640971,-8.158761
85.300000,14.213220,30.515760,-0.473774,-15.541549,-0.642025,-8.178367
85.400000,14.229930,30.626990,-0.474331,-15.598198,-0.643084,-8.199489
85.500000,14.246610,30.739180,-0.474887,-15.655336,-0.644142,-8.220820
85.600000,14.263230,30.853610,-0.475441,-15.713615,-0.645197,-8.242718
85.700000,14.279890,30.966740,-0.475996,-15.771231,-0.646257,-8.264183
85.800000,14.296580,31.083490,-0.476553,-15.830691,-0.647319,-8.286533
85.900000,14.313270,31.197330,-0.477109,-15.888670,-0.648382,-8.308042
86.000000,14.329880,31.310100,-0.477663,-15.946103,-0.649442,-8.329245
86.100000,14.346500,31.421700,-0.478217,-16.002940,-0.650503,-8.350068
86.200000,14.363210,31.533600,-0.478774,-16.059931,-0.651571,-8.370859
86.300000,14.379920,31.653730,-0.479331,-16.121112,-0.652640,-8.393769
86.400000,14.396620,31.769170,-0.479887,-16.179905,-0.653710,-8.415374
86.500000,14.413210,31.883490,-0.480440,-16.238128,-0.654774,-8.436676
86.600000,14.429880,31.996350,-0.480996,-16.295607,-0.655844,-8.457485
86.700000,14.446600,32.114620,-0.481553,-16.355842,-0.656918,-8.479632
86.800000,14.463320,32.235780,-0.482111,-16.417548,-0.657994,-8.502473
86.900000,14.479930,32.350050,-0.482664,-16.475745,-0.659063,-8.523491
87.000000,14.496570,32.469440,-0.483219,-16.536550,-0.660136,-8.545775
87.100000,14.513260,32.596760,-0.483775,-16.601394,-0.661213,-8.570049
87.200000,14.529930,32.716560,-0.484331,-16.662407,-0.662290,-8.592287
87.300000,14.546620,32.840460,-0.484887,-16.725509,-0.663370,-8.615522
87.400000,14.563220,32.956560,-0.485441,-16.784638,-0.664444,-8.636692
87.500000,14.579840,33.072930,-0.485995,-16.843905,-0.665522,-8.657857
87.600000,14.596580,33.198580,-0.486553,-16.907898,-0.666608,-8.681315
87.700000,14.613320,33.324390,-0.487111,-16.971972,-0.667695,-8.704744
87.800000,14.629910,33.440610,-0.487664,-17.031163,-0.668774,-8.725684
87.900000,14.646580,33.567970,-0.488219,-17.096027,-0.669859,-8.749416
88.000000,14.663240,33.695770,-0.488775,-17.161115,-0.670945,-8.773197
88.100000,14.679980,33.824810,-0.489333,-17.226834,-0.672037,-8.797182
88.200000,14.696580,33.949640,-0.489886,-17.290410,-0.673121,-8.820080
88.300000,14.713270,34.075010,-0.490442,-17.354260,-0.674212,-8.842996
88.400000,14.729950,34.202830,-0.490998,-17.419358,-0.675304,-8.866482
88.500000,14.746640,34.339430,-0.491555,-17.488928,-0.676398,-8.892164
88.600000,14.763270,34.465450,-0.492109,-17.553110,-0.677488,-8.915066
88.700000,14.779910,34.602740,-0.492664,-17.623031,-0.678581,-8.940804
88.800000,14.796550,34.732170,-0.493218,-17.688949,-0.679675,-8.964435
88.900000,14.813240,34.867440,-0.493775,-17.757841,-0.680773,-8.989469
89.000000,14.829940,34.993340,-0.494331,-17.821962,-0.681874,-9.012008
89.100000,14.846560,35.130280,-0.494885,-17.891705,-0.682970,-9.037362
89.200000,14.863180,35.261700,-0.495439,-17.958636,-0.684067,-9.061222
89.300000,14.879880,35.392490,-0.495996,-18.025247,-0.685171,-9.084797
89.400000,14.896630,35.527840,-0.496554,-18.094180,-0.686279,-9.109437
89.500000,14.913250,35.657170,-0.497108,-18.160048,-0.687381,-9.132537
89.600000,14.929850,35.796280,-0.497662,-18.230896,-0.688481,-9.158078
89.700000,14.946580,35.942560,-0.498219,-18.305395,-0.689592,-9.185294
89.800000,14.963240,36.079060,-0.498775,-18.374914,-0.690700,-9.209973
89.900000,14.979930,36.224030,-0.499331,-18.448747,-0.691810,-9.236716
90.000000,14.996600,36.356710,-0.499887,-18.516320,-0.692921,-9.260259
90.100000,15.013240,36.496480,-0.500441,-18.587505,-0.694030,-9.285549
90.200000,15.029950,36.644690,-0.500998,-18.662987,-0.695146,-9.312862
90.300000,15.046650,36.786800,-0.501555,-18.735363,-0.696262,-9.338548
90.400000,15.063270,36.924910,-0.502109,-18.805702,-0.697374,-9.363190
90.500000,15.079900,37.070390,-0.502663,-18.879795,-0.698488,-9.389614
90.600000,15.096630,37.213300,-0.503221,-18.952578,-0.699610,-9.415243
90.700000,15.113250,37.358470,-0.503775,-19.026513,-0.700726,-9.441431
90.800000,15.129880,37.498680,-0.504329,-19.097921,-0.701844,-9.466279
90.900000,15.146500,37.652030,-0.504883,-19.176021,-0.702962,-9.494368
91.000000,15.163230,37.789100,-0.505441,-19.245831,-0.704089,-9.518199
91.100000,15.179960,37.950610,-0.505999,-19.328087,-0.705217,-9.548101
91.200000,15.196620,38.100860,-0.506554,-19.404609,-0.706342,-9.575127
91.300000,15.213180,38.244610,-0.507106,-19.477820,-0.707461,-9.600501
91.400000,15.229870,38.396830,-0.507662,-19.555345,-0.708590,-9.627833
91.500000,15.246580,38.555360,-0.508219,-19.636084,-0.709722,-9.656646
91.600000,15.263270,38.697910,-0.508776,-19.708684,-0.710854,-9.681385
91.700000,15.279950,38.855060,-0.509332,-19.788720,-0.711987,-9.709698
91.800000,15.296600,39.013280,-0.509887,-19.869300,-0.713119,-9.738209
91.900000,15.313300,39.171190,-0.510443,-19.949723,-0.714255,-9.766520
92.000000,15.329980,39.325610,-0.510999,-20.028369,-0.715391,-9.793886
92.100000,15.346610,39.483460,-0.511554,-20.108761,-0.716526,-9.822051
92.200000,15.363270,39.634790,-0.512109,-20.185833,-0.717663,-9.848486
92.300000,15.379980,39.793160,-0.512666,-20.266490,-0.718806,-9.876550
92.400000,15.396620,39.959020,-0.513221,-20.350962,-0.719944,-9.906428
92.500000,15.413260,40.113270,-0.513775,-20.429521,-0.721084,-9.933337
92.600000,15.429900,40.279160,-0.514330,-20.514008,-0.722226,-9.963038
92.700000,15.446560,40.435860,-0.514885,-20.593814,-0.723370,-9.990361
92.800000,15.463210,40.600460,-0.515440,-20.677644,-0.724515,-10.019553
92.900000,15.479910,40.759490,-0.515997,-20.758638,-0.725664,-10.047243
93.000000,15.496560,40.925620,-0.516552,-20.843247,-0.726812,-10.076626
93.100000,15.513170,41.092140,-0.517106,-20.928055,-0.727957,-10.106039
93.200000,15.529890,41.263820,-0.517663,-21.015491,-0.729112,-10.136549
93.300000,15.546610,41.426510,-0.518220,-21.098348,-0.730268,-10.164755
93.400000,15.563280,41.603450,-0.518776,-21.188463,-0.731422,-10.196397
93.500000,15.579910,41.773830,-0.519330,-21.275237,-0.732575,-10.226361
93.600000,15.596570,41.946590,-0.519886,-21.363223,-0.733731,-10.256790
93.700000,15.613310,42.121430,-0.520444,-21.452268,-0.734894,-10.287571
93.800000,15.629980,42.286730,-0.520999,-21.536455,-0.736053,-10.315976
93.900000,15.646590,42.462120,-0.521553,-21.625780,-0.737210,-10.346790
94.000000,15.663240,42.631770,-0.522108,-21.712182,-0.738371,-10.376078
94.100000,15.679920,42.811780,-0.522664,-21.803861,-0.739535,-10.407768
94.200000,15.696580,42.978520,-0.523219,-21.888780,-0.740699,-10.436147
94.300000,15.713210,43.158200,-0.523774,-21.980291,-0.741862,-10.467593
94.400000,15.729880,43.338850,-0.524329,-22.072295,-0.743030,-10.499143
94.500000,15.746550,43.518140,-0.524885,-22.163607,-0.744198,-10.530262
94.600000,15.763250,43.703170,-0.525442,-22.257842,-0.745371,-10.562644
94.700000,15.779930,43.888210,-0.525998,-22.352082,-0.746543,-10.594939
94.800000,15.796600,44.065280,-0.526553,-22.442263,-0.747716,-10.625215
94.900000,15.813220,44.249530,-0.527107,-22.536101,-0.748887,-10.657157
95.000000,15.829900,44.427050,-0.527663,-22.626511,-0.750063,-10.687331
95.100000,15.846560,44.620110,-0.528219,-22.724835,-0.751240,-10.721153
95.200000,15.863210,44.801860,-0.528774,-22.817400,-0.752417,-10.752160
95.300000,15.879900,44.985400,-0.529330,-22.910876,-0.753598,-10.783462
95.400000,15.896570,45.174380,-0.529886,-23.007123,-0.754779,-10.815978
95.500000,15.913290,45.372810,-0.530443,-23.108182,-0.755966,-10.850609
95.600000,15.929930,45.561420,-0.530998,-23.204241,-0.757148,-10.882843
95.700000,15.946550,45.751670,-0.531552,-23.301134,-0.758329,-10.915377
95.800000,15.963240,45.949590,-0.532108,-23.401934,-0.759518,-10.949578
95.900000,15.979980,46.136680,-0.532666,-23.497218,-0.760711,-10.981049
96.000000,15.996630,46.336900,-0.533221,-23.599189,-0.761899,-11.015606
96.100000,16.013210,46.528490,-0.533774,-23.696765,-0.763084,-11.048056
96.200000,16.029860,46.726430,-0.534329,-23.797575,-0.764275,-11.081849
96.300000,16.046570,46.921680,-0.534886,-23.897015,-0.765472,-11.114844
96.400000,16.063260,47.133500,-0.535442,-24.004894,-0.766669,-11.151666
96.500000,16.079880,47.325220,-0.535996,-24.102537,-0.767862,-11.183673
96.600000,16.096570,47.531610,-0.536552,-24.207650,-0.769062,-11.218979
96.700000,16.113230,47.738560,-0.537108,-24.313049,-0.770261,-11.254324
96.800000,16.129940,47.939990,-0.537665,-24.415636,-0.771465,-11.288211
96.900000,16.146640,48.153000,-0.538221,-24.524122,-0.772670,-11.324716
97.000000,16.163270,48.355590,-0.538776,-24.627300,-0.773871,-11.358710
97.100000,16.179880,48.569060,-0.539329,-24.736019,-0.775072,-11.395158
97.200000,16.196610,48.780000,-0.539887,-24.843450,-0.776283,-11.430794
97.300000,16.213310,48.985780,-0.540444,-24.948253,-0.777494,-11.465128
97.400000,16.229880,49.197790,-0.540996,-25.056229,-0.778696,-11.500909
97.500000,16.246590,49.407390,-0.541553,-25.162977,-0.779911,-11.535891
97.600000,16.263270,49.624690,-0.542109,-25.273647,-0.781124,-11.572576
97.700000,16.279900,49.838010,-0.542663,-25.382290,-0.782335,-11.608252
97.800000,16.296500,50.058800,-0.543217,-25.494737,-0.783546,-11.645571
97.900000,16.313180,50.275500,-0.543773,-25.605102,-0.784764,-11.681747
98.000000,16.329910,50.496610,-0.544330,-25.717712,-0.785987,-11.718781
98.100000,16.346600,50.716720,-0.544887,-25.829813,-0.787209,-11.755492
98.200000,16.363240,50.935420,-0.545441,-25.941196,-0.788428,-11.791796
98.300000,16.379840,51.155250,-0.545995,-26.053155,-0.789646,-11.828271
98.400000,16.396610,51.383730,-0.546554,-26.169519,-0.790878,-11.866472
98.500000,16.413280,51.608370,-0.547109,-26.283927,-0.792105,-11.903745
98.600000,16.430010,51.840590,-0.547667,-26.402196,-0.793337,-11.942584
98.700000,16.446540,52.068970,-0.548218,-26.518509,-0.794556,-11.980585
98.800000,16.463220,52.303490,-0.548774,-26.637949,-0.795787,-12.019735
98.900000,16.479940,52.535080,-0.549331,-26.755897,-0.797023,-12.058044
99.000000,16.496620,52.760180,-0.549887,-26.870539,-0.798257,-12.094770
99.100000,16.513240,52.989070,-0.550441,-26.987112,-0.799489,-12.132290
99.200000,16.529920,53.221240,-0.550997,-27.105355,-0.800726,-12.170377
99.300000,16.546580,53.459320,-0.551553,-27.226608,-0.801964,-12.209700
99.400000,16.563230,53.697440,-0.552108,-27.347882,-0.803202,-12.248907
99.500000,16.579900,53.947300,-0.552663,-27.475134,-0.804444,-12.290635
99.600000,16.596540,54.187810,-0.553218,-27.597625,-0.805684,-12.330122
99.700000,16.613210,54.431000,-0.553774,-27.721481,-0.806929,-12.370055
99.800000,16.629890,54.672710,-0.554330,-27.844583,-0.808176,-12.409504
99.900000,16.646610,54.918840,-0.554887,-27.969936,-0.809427,-12.449782
100.000000,16.663220,55.162280,-0.555441,-28.093919,-0.810672,-12.489414
100.100000,16.679900,55.413480,-0.555997,-28.221854,-0.811923,-12.530597
100.200000,16.696620,55.666630,-0.556554,-28.350782,-0.813179,-12.572041
100.300000,16.713290,55.923740,-0.557110,-28.481727,-0.814433,-12.614282
100.400000,16.729940,56.174440,-0.557665,-28.609407,-0.815687,-12.654952
100.500000,16.746600,56.428110,-0.558220,-28.738600,-0.816943,-12.696139
100.600000,16.763270,56.676080,-0.558776,-28.864891,-0.818202,-12.735892
100.700000,16.779970,56.933060,-0.559332,-28.995769,-0.819464,-12.777498
100.800000,16.796670,57.203470,-0.559889,-29.133488,-0.820728,-12.821969
100.900000,16.813250,57.463710,-0.560442,-29.266027,-0.821985,-12.864126
101.000000,16.829890,57.725510,-0.560996,-29.399361,-0.823248,-12.906427
101.100000,16.846570,57.989130,-0.561552,-29.533621,-0.824515,-12.948947
101.200000,16.863290,58.253840,-0.562110,-29.668437,-0.825787,-12.991522
101.300000,16.879890,58.511610,-0.562663,-29.799718,-0.827051,-13.032519
101.400000,16.896510,58.778640,-0.563217,-29.935716,-0.828319,-13.075412
101.500000,16.913240,59.059890,-0.563775,-30.078955,-0.829596,-13.121202
101.600000,16.929940,59.331890,-0.564331,-30.217483,-0.830873,-13.164811
101.700000,16.946600,59.599950,-0.564887,-30.354005,-0.832149,-13.207432
101.800000,16.963250,59.879660,-0.565442,-30.496460,-0.833425,-13.252491
101.900000,16.979940,60.145770,-0.565998,-30.631989,-0.834706,-13.294345
102.000000,16.996590,60.423550,-0.566553,-30.773461,-0.835986,-13.338664
102.100000,17.013260,60.714910,-0.567109,-30.921850,-0.837269,-13.385801
102.200000,17.029900,60.994880,-0.567663,-31.064437,-0.838551,-13.430295
102.300000,17.046570,61.281660,-0.568219,-31.210493,-0.839837,-13.476098
102.400000,17.063270,61.570690,-0.568776,-31.357695,-0.841127,-13.522201
102.500000,17.079940,61.859350,-0.569331,-31.504708,-0.842416,-13.568091
102.600000,17.096570,62.141380,-0.569886,-31.648345,-0.843704,-13.612407
102.700000,17.113200,62.433230,-0.570440,-31.796983,-0.844994,-13.658712
102.800000,17.129920,62.725230,-0.570997,-31.945697,-0.846292,-13.704789
102.900000,17.146640,63.023800,-0.571555,-32.097758,-0.847592,-13.752135
103.000000,17.163270,63.317510,-0.572109,-32.247343,-0.848887,-13.798348
103.100000,17.179840,63.613220,-0.572661,-32.397947,-0.850178,-13.844895
103.200000,17.196580,63.914550,-0.573219,-32.551413,-0.851485,-13.892314
103.300000,17.213240,64.215560,-0.573775,-32.704716,-0.852787,-13.939579
103.400000,17.229930,64.523750,-0.574331,-32.861676,-0.854093,-13.988197
103.500000,17.246550,64.834120,-0.574885,-33.019746,-0.855396,-14.037189
103.600000,17.263190,65.136670,-0.575440,-33.173834,-0.856701,-14.084294
103.700000,17.279910,65.453410,-0.575997,-33.335148,-0.858015,-14.134203
103.800000,17.296600,65.762970,-0.576553,-33.492806,-0.859328,-14.182417
103.900000,17.313250,66.074840,-0.577108,-33.651640,-0.860639,-14.230998
104.000000,17.329910,66.388130,-0.577664,-33.811197,-0.861953,-14.279697
104.100000,17.346610,66.712150,-0.578220,-33.976219,-0.863272,-14.330478
104.200000,17.363290,67.027690,-0.578776,-34.136922,-0.864591,-14.379280
104.300000,17.379950,67.351630,-0.579332,-34.301903,-0.865911,-14.429725
104.400000,17.396590,67.677020,-0.579886,-34.467623,-0.867230,-14.480320
104.500000,17.413300,68.003100,-0.580443,-34.633694,-0.868557,-14.530797
104.600000,17.429990,68.335440,-0.581000,-34.802954,-0.869884,-14.582449
104.700000,17.446580,68.661350,-0.581553,-34.968938,-0.871204,-14.632659
104.800000,17.463220,68.988400,-0.582107,-35.135504,-0.872531,-14.682869
104.900000,17.479900,69.321400,-0.582663,-35.305099,-0.873862,-14.734112
105.000000,17.496600,69.661270,-0.583220,-35.478193,-0.875197,-14.786601
105.100000,17.513280,70.003590,-0.583776,-35.652536,-0.876532,-14.839441
105.200000,17.529930,70.339490,-0.584331,-35.823608,-0.877866,-14.890763
105.300000,17.546550,70.678580,-0.584885,-35.996305,-0.879200,-14.942606
105.400000,17.563260,71.021320,-0.585442,-36.170861,-0.880542,-14.994920
105.500000,17.579960,71.373040,-0.585999,-36.349991,-0.881886,-15.048945
105.600000,17.596610,71.730300,-0.586554,-36.531942,-0.883228,-15.103997
105.700000,17.613190,72.079920,-0.587106,-36.710002,-0.884565,-15.157327
105.800000,17.629880,72.432140,-0.587663,-36.889386,-0.885913,-15.210871
105.900000,17.646590,72.785960,-0.588220,-37.069585,-0.887265,-15.264526
106.000000,17.663260,73.143170,-0.588775,-37.251511,-0.888616,-15.318740
106.100000,17.679910,73.517520,-0.589330,-37.442165,-0.889966,-15.376362
106.200000,17.696560,73.878570,-0.589885,-37.626047,-0.891318,-15.430994
106.300000,17.713230,74.240550,-0.590441,-37.810402,-0.892674,-15.485590
106.400000,17.729910,74.606900,-0.590997,-37.996982,-0.894033,-15.540880
106.500000,17.746570,74.976340,-0.591552,-38.185136,-0.895391,-15.596630
106.600000,17.763220,75.348120,-0.592107,-38.374482,-0.896751,-15.652670
106.700000,17.779890,75.734650,-0.592663,-38.571341,-0.898114,-15.711534
106.800000,17.796570,76.114490,-0.593219,-38.764791,-0.899480,-15.768781
106.900000,17.813220,76.489040,-0.593774,-38.955548,-0.900846,-15.824757
107.000000,17.829860,76.877580,-0.594329,-39.153430,-0.902212,-15.883424
107.100000,17.846540,77.259380,-0.594885,-39.347879,-0.903583,-15.940429
107.200000,17.863260,77.661790,-0.595442,-39.552825,-0.904960,-16.001412
107.300000,17.879950,78.047790,-0.595998,-39.749413,-0.906336,-16.058829
107.400000,17.896570,78.439590,-0.596552,-39.948955,-0.907708,-16.117313
107.500000,17.913240,78.836510,-0.597108,-40.151105,-0.909087,-16.176559
107.600000,17.929900,79.233130,-0.597663,-40.353102,-0.910466,-16.235532
107.700000,17.946580,79.635040,-0.598219,-40.557793,-0.911849,-16.295337
107.800000,17.963250,80.042800,-0.598775,-40.765463,-0.913233,-16.356123
107.900000,17.979890,80.451600,-0.599330,-40.973663,-0.914616,-16.416931
108.000000,17.996500,80.861850,-0.599883,-41.182602,-0.915999,-16.477845
108.100000,18.013270,81.280310,-0.600442,-41.395722,-0.917397,-16.539978
108.200000,18.029970,81.688600,-0.600999,-41.603662,-0.918791,-16.599903
108.300000,18.046550,82.098210,-0.601552,-41.812275,-0.920177,-16.660031
108.400000,18.063170,82.528690,-0.602106,-42.031517,-0.921569,-16.724102
108.500000,18.079940,82.956790,-0.602665,-42.249546,-0.922975,-16.787238
108.600000,18.096640,83.373440,-0.603221,-42.461744,-0.924377,-16.847914
108.700000,18.113210,83.799640,-0.603774,-42.678806,-0.925770,-16.910467
108.800000,18.129960,84.232800,-0.604332,-42.899413,-0.927180,-16.973925
108.900000,18.146610,84.661680,-0.604887,-43.117840,-0.928583,-17.036419
109.000000,18.163250,85.100690,-0.605442,-43.341426,-0.929988,-17.100721
109.100000,18.179920,85.540610,-0.605997,-43.565475,-0.931398,-17.164913
109.200000,18.196520,85.979970,-0.606551,-43.789239,-0.932803,-17.228847
109.300000,18.213250,86.431700,-0.607108,-44.019303,-0.934221,-17.294817
109.400000,18.229980,86.883700,-0.607666,-44.249505,-0.935642,-17.360585
109.500000,18.246610,87.337230,-0.608220,-44.480486,-0.937056,-17.426550
109.600000,18.263170,87.793600,-0.608772,-44.712913,-0.938466,-17.492929
109.700000,18.279880,88.263340,-0.609329,-44.952150,-0.939890,-17.561486
109.800000,18.296590,88.715500,-0.609886,-45.182433,-0.941317,-17.626285
109.900000,18.313270,89.185620,-0.610442,-45.421863,-0.942743,-17.694435
110.000000,18.329870,89.655660,-0.610996,-45.661253,-0.944165,-17.762425
110.100000,18.346540,90.126120,-0.611551,-45.900856,-0.945594,-17.830126
110.200000,18.363220,90.591930,-0.612107,-46.138091,-0.947027,-17.896627
110.300000,18.379910,91.071140,-0.612664,-46.382151,-0.948462,-17.965492
110.400000,18.396580,91.557780,-0.613219,-46.629994,-0.949897,-18.035580
110.500000,18.413220,92.040630,-0.613774,-46.875908,-0.951333,-18.104694
110.600000,18.429870,92.524130,-0.614329,-47.122152,-0.952771,-18.173648
110.700000,18.446580,93.026770,-0.614886,-47.378145,-0.954216,-18.245987
110.800000,18.463310,93.522360,-0.615444,-47.630547,-0.955665,-18.316628
110.900000,18.479930,94.015880,-0.615998,-47.881894,-0.957107,-18.386759
111.000000,18.496590,94.522130,-0.616553,-48.139726,-0.958554,-18.459033
111.100000,18.513290,95.043660,-0.617110,-48.405339,-0.960007,-18.533936
111.200000,18.529980,95.552180,-0.617666,-48.664326,-0.961461,-18.606026
111.300000,18.546580,96.069410,-0.618219,-48.927749,-0.962909,-18.679669
111.400000,18.563250,96.589650,-0.618775,-49.192705,-0.964366,-18.753489
111.500000,18.579950,97.118880,-0.619332,-49.462239,-0.965827,-18.828708
111.600000,18.596630,97.647810,-0.619888,-49.731621,-0.967288,-18.903603
111.700000,18.613290,98.180400,-0.620443,-50.002867,-0.968750,-18.978938
111.800000,18.629890,98.710270,-0.620996,-50.272728,-0.970209,-19.053548
111.900000,18.646550,99.237400,-0.621552,-50.541193,-0.971676,-19.127230
112.000000,18.663240,99.779560,-0.622108,-50.817313,-0.973147,-19.203456
112.100000,18.679990,100.332460,-0.622666,-51.098902,-0.974625,-19.281336
112.200000,18.696570,100.862690,-0.623219,-51.368946,-0.976091,-19.354843
112.300000,18.713250,101.419330,-0.623775,-51.652441,-0.977568,-19.432939
112.400000,18.729930,101.978890,-0.624331,-51.937422,-0.979047,-19.511279
112.500000,18.746610,102.539380,-0.624887,-52.222877,-0.980528,-19.589480
112.600000,18.763230,103.107930,-0.625441,-52.512438,-0.982006,-19.669006
112.700000,18.779900,103.683970,-0.625997,-52.805812,-0.983491,-19.749550
112.800000,18.796600,104.249920,-0.626553,-53.094048,-0.984980,-19.827795
112.900000,18.813300,104.826330,-0.627110,-53.387611,-0.986472,-19.907706
113.000000,18.829980,105.419460,-0.627666,-53.689690,-0.987964,-19.990497
113.100000,18.846610,106.001960,-0.628220,-53.986355,-0.989454,-20.071029
113.200000,18.863250,106.588440,-0.628775,-54.285047,-0.990947,-20.151966
113.300000,18.879940,107.193460,-0.629331,-54.593181,-0.992447,-20.235982
113.400000,18.896630,107.790600,-0.629888,-54.897302,-0.993949,-20.318168
113.500000,18.913240,108.380760,-0.630441,-55.197868,-0.995446,-20.398850
113.600000,18.929890,108.990180,-0.630996,-55.508243,-0.996949,-20.482745
113.700000,18.946580,109.616510,-0.631553,-55.827230,-0.998457,-20.569394
113.800000,18.963270,110.223330,-0.632109,-56.136281,-0.999969,-20.652033
113.900000,18.979910,110.856030,-0.632664,-56.458512,-1.001477,-20.739263
114.000000,18.996570,111.483140,-0.633219,-56.777897,-1.002990,-20.825054
114.100000,19.013260,112.103970,-0.633775,-57.094083,-1.004508,-20.909262
114.200000,19.029940,112.758200,-0.634331,-57.427280,-1.006028,-20.999357
114.300000,19.046590,113.401600,-0.634886,-57.754961,-1.007547,-21.087125
114.400000,19.063200,114.046860,-0.635440,-58.083589,-1.009064,-21.174953
114.500000,19.079870,114.712840,-0.635996,-58.422770,-1.010590,-21.266141
114.600000,19.096580,115.371150,-0.636553,-58.758044,-1.012121,-21.355454
114.700000,19.113260,116.031910,-0.637109,-59.094567,-1.013652,-21.444906
114.800000,19.129870,116.704090,-0.637662,-59.436905,-1.015179,-21.536229
114.900000,19.146490,117.371720,-0.638216,-59.776926,-1.016709,-21.626316
115.000000,19.163240,118.072130,-0.638775,-60.133642,-1.018253,-21.721795
115.100000,19.179950,118.750490,-0.639332,-60.479128,-1.019796,-21.812906
115.200000,19.196610,119.432660,-0.639887,-60.826554,-1.021337,-21.904433
115.300000,19.213210,120.121080,-0.640440,-61.177164,-1.022875,-21.996841
115.400000,19.229920,120.826940,-0.640997,-61.536655,-1.024425,-22.091823
115.500000,19.246570,121.526990,-0.641552,-61.893188,-1.025973,-22.185469
115.600000,19.263240,122.236050,-0.642108,-62.254309,-1.027524,-22.280319
115.700000,19.279880,122.943730,-0.642663,-62.614728,-1.029075,-22.374580
115.800000,19.296560,123.666500,-0.643219,-62.982831,-1.030632,-22.471099
115.900000,19.313220,124.395090,-0.643774,-63.353899,-1.032190,-22.568306
116.000000,19.329910,125.137940,-0.644330,-63.732230,-1.033753,-22.667621
116.100000,19.346540,125.877520,-0.644885,-64.108895,-1.035313,-22.766051
116.200000,19.363160,126.611410,-0.645439,-64.482662,-1.036874,-22.863058
116.300000,19.379940,127.386700,-0.645998,-64.877514,-1.038453,-22.966770
116.400000,19.396650,128.134520,-0.646555,-65.258375,-1.040027,-23.065246
116.500000,19.413320,128.907320,-0.647111,-65.651959,-1.041601,-23.167876
116.600000,19.429920,129.670610,-0.647664,-66.040699,-1.043170,-23.268516
116.700000,19.446570,130.443160,-0.648219,-66.434156,-1.044746,-23.370274
116.800000,19.463300,131.237260,-0.648777,-66.838588,-1.046333,-23.475272
116.900000,19.479940,132.024120,-0.649331,-67.239332,-1.047913,-23.578727
117.000000,19.496550,132.808720,-0.649885,-67.638926,-1.049494,-23.681402
117.100000,19.513220,133.618970,-0.650441,-68.051583,-1.051082,-23.788066
117.200000,19.529900,134.426670,-0.650997,-68.462941,-1.052674,-23.893795
117.300000,19.546600,135.250410,-0.651553,-68.882468,-1.054270,-24.001866
117.400000,19.563240,136.076100,-0.652108,-69.302989,-1.055863,-24.109955
117.500000,19.579870,136.905500,-0.652662,-69.725399,-1.057458,-24.218257
117.600000,19.596540,137.757770,-0.653218,-70.159456,-1.059059,-24.330037
117.700000,19.613280,138.620190,-0.653776,-70.598683,-1.060669,-24.442958
117.800000,19.629960,139.481550,-0.654332,-71.037370,-1.062277,-24.555346
117.900000,19.646600,140.333240,-0.654887,-71.471132,-1.063882,-24.665641
118.000000,19.663240,141.231860,-0.655441,-71.928796,-1.065491,-24.783690
118.100000,19.679980,142.118790,-0.655999,-72.380505,-1.067112,-24.898942
118.200000,19.696590,143.005770,-0.656553,-72.832241,-1.068722,-25.014015
118.300000,19.713240,143.907090,-0.657108,-73.291279,-1.070340,-25.130993
118.400000,19.729930,144.830960,-0.657664,-73.761802,-1.071964,-25.251296
118.500000,19.746580,145.723530,-0.658219,-74.216384,-1.073586,-25.365725
118.600000,19.763250,146.671280,-0.658775,-74.699070,-1.075213,-25.489190
118.700000,19.779920,147.599400,-0.659331,-75.171757,-1.076843,-25.608712
118.800000,19.796560,148.534590,-0.659885,-75.648045,-1.078472,-25.729010
118.900000,19.813240,149.475370,-0.660441,-76.127181,-1.080109,-25.849644
119.000000,19.829990,150.436450,-0.661000,-76.616655,-1.081754,-25.973072
119.100000,19.846610,151.370000,-0.661554,-77.092108,-1.083390,-26.091541
119.200000,19.863210,152.351070,-0.662107,-77.591763,-1.085026,-26.217714
119.300000,19.879870,153.330920,-0.662662,-78.090796,-1.086671,-26.342967
119.400000,19.896600,154.299510,-0.663220,-78.584095,-1.088325,-26.465552
119.500000,19.913260,155.297450,-0.663775,-79.092342,-1.089976,-26.592796
119.600000,19.929870,156.276790,-0.664329,-79.591116,-1.091624,-26.716429
119.700000,19.946540,157.292360,-0.664885,-80.108341,-1.093281,-26.845533
119.800000,19.963280,158.313190,-0.665443,-80.628246,-1.094947,-26.974771
119.900000,19.979970,159.344040,-0.665999,-81.153253,-1.096611,-27.105268
120.000000,19.996640,160.369030,-0.666555,-81.675276,-1.098276,-27.234240
120.021000,20.000110,160.592450,-0.666670,-81.789063,-1.098623,-27.262721
