Repository: abubakardawood/tissue-phantom-material-database

Title:
A Database of Silicone Phantom Materials for Modeling Human Tissue Mechanics Across Varying Stiffnesses

Description:
This dataset contains processed mechanical compression test data for soft silicone phantoms
fabricated using Ecoflex (Smooth-On) with varying base materials and thinner concentrations.
The dataset provides force–compression measurements together with derived engineering and
true stress–strain quantities, intended for mechanical characterization, constitutive model
fitting, and the design of tissue-equivalent phantoms.

All files in this dataset are processed outputs generated from raw experimental measurements.
The raw data files are not included in this archive.

File: data/EF10_50T/EF10_50T_B5.csv (part 2 of 2)
Speed (mm/min): 10;
Machine: INSTRON 5900;
Load cell: 1kN;
Time (s),Compression (mm),Load (N),Engineering Strain [-],Engineering Stress (kPa),True Strain [-],True Stress (kPa)
58.400000,9.729960,13.458340,-0.324332,-6.854276,-0.392053,-4.631215
58.500000,9.746590,13.500080,-0.324886,-6.875534,-0.392874,-4.641767
58.600000,9.763210,13.534800,-0.325440,-6.893217,-0.393695,-4.649886
58.700000,9.779820,13.569820,-0.325994,-6.911053,-0.394516,-4.658091
58.800000,9.796550,13.601460,-0.326552,-6.927167,-0.395344,-4.665089
58.900000,9.813310,13.644640,-0.327110,-6.949158,-0.396174,-4.676017
59.000000,9.829960,13.682420,-0.327665,-6.968399,-0.396999,-4.685096
59.100000,9.846560,13.714710,-0.328219,-6.984844,-0.397822,-4.692288
59.200000,9.863180,13.755810,-0.328773,-7.005777,-0.398647,-4.702469
59.300000,9.879940,13.791710,-0.329331,-7.024060,-0.399480,-4.710817
59.400000,9.896600,13.823810,-0.329887,-7.040409,-0.400308,-4.717872
59.500000,9.913230,13.858830,-0.330441,-7.058244,-0.401136,-4.725911
59.600000,9.929880,13.903550,-0.330996,-7.081020,-0.401965,-4.737231
59.700000,9.946570,13.938820,-0.331552,-7.098983,-0.402797,-4.745298
59.800000,9.963210,13.970230,-0.332107,-7.114980,-0.403627,-4.752045
59.900000,9.979890,14.006570,-0.332663,-7.133488,-0.404460,-4.760440
60.000000,9.996530,14.051450,-0.333218,-7.156345,-0.405292,-4.771724
60.100000,10.013220,14.083850,-0.333774,-7.172846,-0.406126,-4.778736
60.200000,10.029930,14.126540,-0.334331,-7.194588,-0.406963,-4.789214
60.300000,10.046580,14.163260,-0.334886,-7.213289,-0.407797,-4.797660
60.400000,10.063200,14.201180,-0.335440,-7.232602,-0.408630,-4.806498
60.500000,10.079860,14.242470,-0.335995,-7.253630,-0.409466,-4.816444
60.600000,10.096580,14.282880,-0.336553,-7.274211,-0.410306,-4.826056
60.700000,10.113280,14.312340,-0.337109,-7.289215,-0.411145,-4.831953
60.800000,10.129880,14.356120,-0.337663,-7.311512,-0.411980,-4.842687
60.900000,10.146530,14.395860,-0.338218,-7.331751,-0.412819,-4.852023
61.000000,10.163270,14.436150,-0.338776,-7.352271,-0.413662,-4.861500
61.100000,10.179920,14.475590,-0.339331,-7.372357,-0.414502,-4.870690
61.200000,10.196560,14.513140,-0.339885,-7.391482,-0.415342,-4.879225
61.300000,10.213220,14.557680,-0.340441,-7.414166,-0.416183,-4.890082
61.400000,10.229880,14.594740,-0.340996,-7.433040,-0.417026,-4.898403
61.500000,10.246550,14.634720,-0.341552,-7.453402,-0.417869,-4.907680
61.600000,10.263290,14.672020,-0.342110,-7.472398,-0.418717,-4.916019
61.700000,10.279920,14.712720,-0.342664,-7.493127,-0.419560,-4.925502
61.800000,10.296570,14.751750,-0.343219,-7.513005,-0.420405,-4.934399
61.900000,10.313270,14.795280,-0.343776,-7.535174,-0.421253,-4.944765
62.000000,10.329920,14.838100,-0.344331,-7.556982,-0.422099,-4.954882
62.100000,10.346530,14.878660,-0.344884,-7.577639,-0.422943,-4.964230
62.200000,10.363180,14.915650,-0.345439,-7.596478,-0.423791,-4.972356
62.300000,10.379920,14.956490,-0.345997,-7.617278,-0.424644,-4.981720
62.400000,10.396590,14.995310,-0.346553,-7.637049,-0.425494,-4.990407
62.500000,10.413290,15.042510,-0.347110,-7.661087,-0.426346,-5.001850
62.600000,10.429930,15.080400,-0.347664,-7.680385,-0.427196,-5.010189
62.700000,10.446650,15.119030,-0.348222,-7.700059,-0.428051,-5.018731
62.800000,10.463300,15.165020,-0.348777,-7.723481,-0.428903,-5.029711
62.900000,10.479920,15.204160,-0.349331,-7.743415,-0.429754,-5.038403
63.000000,10.496570,15.248940,-0.349886,-7.766221,-0.430607,-5.048932
63.100000,10.513220,15.288710,-0.350441,-7.786476,-0.431461,-5.057778
63.200000,10.529910,15.330350,-0.350997,-7.807683,-0.432318,-5.067210
63.300000,10.546620,15.372960,-0.351554,-7.829384,-0.433177,-5.076933
63.400000,10.563210,15.417370,-0.352107,-7.852002,-0.434030,-5.087257
63.500000,10.579900,15.461430,-0.352663,-7.874442,-0.434889,-5.097415
63.600000,10.596580,15.497380,-0.353219,-7.892751,-0.435748,-5.104879
63.700000,10.613330,15.542740,-0.353778,-7.915852,-0.436612,-5.115401
63.800000,10.629930,15.576720,-0.354331,-7.933158,-0.437468,-5.122194
63.900000,10.646590,15.617800,-0.354886,-7.954080,-0.438329,-5.131286
64.000000,10.663280,15.665750,-0.355443,-7.978501,-0.439192,-5.142601
64.100000,10.679960,15.707150,-0.355999,-7.999586,-0.440054,-5.151744
64.200000,10.696620,15.749070,-0.356554,-8.020935,-0.440917,-5.161039
64.300000,10.713270,15.791160,-0.357109,-8.042372,-0.441780,-5.170368
64.400000,10.729910,15.839740,-0.357664,-8.067113,-0.442643,-5.181800
64.500000,10.746580,15.888470,-0.358219,-8.091931,-0.443509,-5.193245
64.600000,10.763280,15.930520,-0.358776,-8.113347,-0.444376,-5.202473
64.700000,10.779870,15.975470,-0.359329,-8.136240,-0.445239,-5.212653
64.800000,10.796560,16.023730,-0.359885,-8.160819,-0.446108,-5.223860
64.900000,10.813240,16.061540,-0.360441,-8.180075,-0.446977,-5.231638
65.000000,10.829910,16.107170,-0.360997,-8.203314,-0.447846,-5.241942
65.100000,10.846550,16.152590,-0.361552,-8.226447,-0.448715,-5.252161
65.200000,10.863200,16.196470,-0.362107,-8.248794,-0.449584,-5.261851
65.300000,10.879920,16.239880,-0.362664,-8.270903,-0.450458,-5.271344
65.400000,10.896590,16.288790,-0.363220,-8.295813,-0.451331,-5.282610
65.500000,10.913270,16.327110,-0.363776,-8.315329,-0.452204,-5.290415
65.600000,10.929890,16.378810,-0.364330,-8.341659,-0.453075,-5.302545
65.700000,10.946540,16.418910,-0.364885,-8.362082,-0.453949,-5.310887
65.800000,10.963230,16.469520,-0.365441,-8.387858,-0.454825,-5.322591
65.900000,10.979990,16.518530,-0.366000,-8.412818,-0.455706,-5.333730
66.000000,10.996600,16.557840,-0.366553,-8.432839,-0.456579,-5.341754
66.100000,11.013190,16.603680,-0.367106,-8.456185,-0.457453,-5.351866
66.200000,11.029910,16.653580,-0.367664,-8.481599,-0.458334,-5.363223
66.300000,11.046630,16.696350,-0.368221,-8.503381,-0.459216,-5.372258
66.400000,11.063250,16.747490,-0.368775,-8.529427,-0.460093,-5.383987
66.500000,11.079870,16.805620,-0.369329,-8.559032,-0.460971,-5.397933
66.600000,11.096570,16.839690,-0.369886,-8.576384,-0.461854,-5.404102
66.700000,11.113240,16.889850,-0.370441,-8.601930,-0.462736,-5.415420
66.800000,11.129910,16.936720,-0.370997,-8.625801,-0.463619,-5.425654
66.900000,11.146550,16.988160,-0.371552,-8.651999,-0.464501,-5.437334
67.000000,11.163200,17.035670,-0.372107,-8.676195,-0.465385,-5.447725
67.100000,11.179880,17.078850,-0.372663,-8.698187,-0.466271,-5.456697
67.200000,11.196620,17.130020,-0.373221,-8.724248,-0.467161,-5.468178
67.300000,11.213270,17.177220,-0.373776,-8.748286,-0.468047,-5.478390
67.400000,11.229870,17.228860,-0.374329,-8.774586,-0.468931,-5.490004
67.500000,11.246590,17.267160,-0.374886,-8.794092,-0.469822,-5.497307
67.600000,11.263290,17.329280,-0.375443,-8.825730,-0.470713,-5.512171
67.700000,11.279960,17.371630,-0.375999,-8.847299,-0.471603,-5.520726
67.800000,11.296560,17.423190,-0.376552,-8.873558,-0.472490,-5.532202
67.900000,11.313270,17.471450,-0.377109,-8.898136,-0.473384,-5.542569
68.000000,11.329950,17.516770,-0.377665,-8.921218,-0.474277,-5.551986
68.100000,11.346630,17.570470,-0.378221,-8.948567,-0.475171,-5.564031
68.200000,11.363260,17.615250,-0.378775,-8.971373,-0.476062,-5.573238
68.300000,11.379940,17.669410,-0.379331,-8.998957,-0.476958,-5.585370
68.400000,11.396630,17.720630,-0.379888,-9.025043,-0.477855,-5.596540
68.500000,11.413330,17.772960,-0.380444,-9.051694,-0.478753,-5.608028
68.600000,11.429940,17.823190,-0.380998,-9.077276,-0.479647,-5.618852
68.700000,11.446550,17.875950,-0.381552,-9.104147,-0.480542,-5.630444
68.800000,11.463230,17.923440,-0.382108,-9.128333,-0.481441,-5.640327
68.900000,11.479920,17.975320,-0.382664,-9.154755,-0.482342,-5.651560
69.000000,11.496580,18.030410,-0.383219,-9.182812,-0.483242,-5.663781
69.100000,11.513180,18.071980,-0.383773,-9.203984,-0.484139,-5.671746
69.200000,11.529910,18.133190,-0.384330,-9.235158,-0.485045,-5.685807
69.300000,11.546590,18.179150,-0.384886,-9.258565,-0.485948,-5.695070
69.400000,11.563250,18.241420,-0.385442,-9.290279,-0.486851,-5.709418
69.500000,11.579930,18.286180,-0.385998,-9.313075,-0.487757,-5.718250
69.600000,11.596570,18.343500,-0.386552,-9.342268,-0.488660,-5.730992
69.700000,11.613270,18.396730,-0.387109,-9.369378,-0.489568,-5.742407
69.800000,11.629940,18.447840,-0.387665,-9.395408,-0.490475,-5.753140
69.900000,11.646580,18.497800,-0.388219,-9.420852,-0.491381,-5.763495
70.000000,11.663180,18.553470,-0.388773,-9.449205,-0.492286,-5.775612
70.100000,11.679920,18.606120,-0.389331,-9.476019,-0.493200,-5.786714
70.200000,11.696640,18.665570,-0.389888,-9.506297,-0.494113,-5.799906
70.300000,11.713290,18.718850,-0.390443,-9.533432,-0.495023,-5.811170
70.400000,11.729870,18.774170,-0.390996,-9.561606,-0.495930,-5.823060
70.500000,11.746510,18.831420,-0.391550,-9.590763,-0.496841,-5.835497
70.600000,11.763240,18.881810,-0.392108,-9.616427,-0.497758,-5.845749
70.700000,11.779920,18.942720,-0.392664,-9.647448,-0.498673,-5.859243
70.800000,11.796570,18.995050,-0.393219,-9.674100,-0.499587,-5.870060
70.900000,11.813240,19.050070,-0.393775,-9.702121,-0.500504,-5.881672
71.000000,11.829890,19.104250,-0.394330,-9.729715,-0.501419,-5.893000
71.100000,11.846570,19.163340,-0.394886,-9.759809,-0.502338,-5.905800
71.200000,11.863300,19.222460,-0.395443,-9.789918,-0.503260,-5.918560
71.300000,11.879910,19.271390,-0.395997,-9.814838,-0.504176,-5.928192
71.400000,11.896530,19.328120,-0.396551,-9.843731,-0.505094,-5.940189
71.500000,11.913260,19.393520,-0.397109,-9.877039,-0.506018,-5.954781
71.600000,11.929920,19.448480,-0.397664,-9.905030,-0.506940,-5.966156
71.700000,11.946570,19.501590,-0.398219,-9.932078,-0.507862,-5.976936
71.800000,11.963260,19.567660,-0.398775,-9.965727,-0.508787,-5.991641
71.900000,11.979970,19.615260,-0.399332,-9.989970,-0.509713,-6.000652
72.000000,11.996640,19.676770,-0.399888,-10.021297,-0.510639,-6.013900
72.100000,12.013270,19.741640,-0.400442,-10.054335,-0.511563,-6.028153
72.200000,12.029950,19.801330,-0.400998,-10.084735,-0.512491,-6.040773
72.300000,12.046630,19.861460,-0.401554,-10.115359,-0.513420,-6.053492
72.400000,12.063300,19.918340,-0.402110,-10.144327,-0.514348,-6.065192
72.500000,12.079930,19.975880,-0.402664,-10.173632,-0.515276,-6.077073
72.600000,12.096540,20.035590,-0.403218,-10.204042,-0.516203,-6.089589
72.700000,12.113190,20.099340,-0.403773,-10.236510,-0.517134,-6.103284
72.800000,12.129950,20.155060,-0.404332,-10.264888,-0.518071,-6.114469
72.900000,12.146670,20.218950,-0.404889,-10.297427,-0.519007,-6.128112
73.000000,12.163260,20.278020,-0.405442,-10.327511,-0.519937,-6.140304
73.100000,12.179860,20.340500,-0.405995,-10.359332,-0.520868,-6.153491
73.200000,12.196580,20.403640,-0.406553,-10.391489,-0.521807,-6.166801
73.300000,12.213240,20.460640,-0.407108,-10.420518,-0.522743,-6.178242
73.400000,12.229880,20.520610,-0.407663,-10.451061,-0.523679,-6.190554
73.500000,12.246560,20.586460,-0.408219,-10.484598,-0.524618,-6.204589
73.600000,12.263230,20.647390,-0.408774,-10.515629,-0.525557,-6.217110
73.700000,12.279860,20.711980,-0.409329,-10.548525,-0.526496,-6.230711
73.800000,12.296550,20.776930,-0.409885,-10.581604,-0.527438,-6.244363
73.900000,12.313210,20.841090,-0.410440,-10.614280,-0.528379,-6.257751
74.000000,12.329830,20.902470,-0.410994,-10.645541,-0.529319,-6.270284
74.100000,12.346570,20.962340,-0.411552,-10.676032,-0.530267,-6.282286
74.200000,12.363260,21.025660,-0.412109,-10.708281,-0.531213,-6.295305
74.300000,12.379880,21.088480,-0.412663,-10.740275,-0.532156,-6.308164
74.400000,12.396530,21.151720,-0.413218,-10.772483,-0.533101,-6.321102
74.500000,12.413250,21.222760,-0.413775,-10.808663,-0.534052,-6.336308
74.600000,12.429930,21.285880,-0.414331,-10.840810,-0.535000,-6.349126
74.700000,12.446560,21.350900,-0.414885,-10.873924,-0.535947,-6.362492
74.800000,12.463210,21.413770,-0.415440,-10.905944,-0.536896,-6.375175
74.900000,12.479880,21.488360,-0.415996,-10.943932,-0.537847,-6.391300
75.000000,12.496610,21.548870,-0.416554,-10.974749,-0.538803,-6.403177
75.100000,12.513300,21.617170,-0.417110,-11.009534,-0.539757,-6.417347
75.200000,12.529890,21.682890,-0.417663,-11.043005,-0.540706,-6.430751
75.300000,12.546570,21.755700,-0.418219,-11.080087,-0.541661,-6.446184
75.400000,12.563270,21.821140,-0.418776,-11.113415,-0.542618,-6.459387
75.500000,12.579980,21.886050,-0.419333,-11.146474,-0.543577,-6.472393
75.600000,12.596580,21.956710,-0.419886,-11.182461,-0.544531,-6.487102
75.700000,12.613210,22.022780,-0.420440,-11.216110,-0.545487,-6.500405
75.800000,12.629880,22.092370,-0.420996,-11.251552,-0.546446,-6.514693
75.900000,12.646620,22.164660,-0.421554,-11.288369,-0.547410,-6.529712
76.000000,12.663220,22.233790,-0.422107,-11.323576,-0.548367,-6.543812
76.100000,12.679860,22.300650,-0.422662,-11.357628,-0.549327,-6.557190
76.200000,12.696580,22.376060,-0.423219,-11.396034,-0.550293,-6.573012
76.300000,12.713270,22.446410,-0.423776,-11.431863,-0.551258,-6.587317
76.400000,12.729960,22.515420,-0.424332,-11.467009,-0.552224,-6.601190
76.500000,12.746620,22.584940,-0.424887,-11.502415,-0.553189,-6.615185
76.600000,12.763300,22.653990,-0.425443,-11.537582,-0.554157,-6.628995
76.700000,12.779910,22.724990,-0.425997,-11.573742,-0.555121,-6.643363
76.800000,12.796600,22.796820,-0.426553,-11.610325,-0.556090,-6.657902
76.900000,12.813200,22.863820,-0.427107,-11.644448,-0.557056,-6.671027
77.000000,12.829840,22.938670,-0.427661,-11.682569,-0.558024,-6.686386
77.100000,12.846590,23.010640,-0.428220,-11.719223,-0.559000,-6.700821
77.200000,12.863300,23.084750,-0.428777,-11.756967,-0.559975,-6.715854
77.300000,12.879870,23.159930,-0.429329,-11.795255,-0.560942,-6.731210
77.400000,12.896530,23.232970,-0.429884,-11.832454,-0.561916,-6.745868
77.500000,12.913200,23.307710,-0.430440,-11.870519,-0.562891,-6.760973
77.600000,12.929870,23.381010,-0.430996,-11.907851,-0.563867,-6.775619
77.700000,12.946580,23.455640,-0.431553,-11.945859,-0.564847,-6.790592
77.800000,12.963190,23.535180,-0.432106,-11.986369,-0.565821,-6.806983
77.900000,12.979850,23.607340,-0.432662,-12.023120,-0.566799,-6.821177
78.000000,12.996560,23.680320,-0.433219,-12.060288,-0.567782,-6.835546
78.100000,13.013300,23.754890,-0.433777,-12.098266,-0.568767,-6.850321
78.200000,13.029950,23.835720,-0.434332,-12.139433,-0.569747,-6.866893
78.300000,13.046590,23.907100,-0.434886,-12.175786,-0.570728,-6.880703
78.400000,13.063300,23.984540,-0.435443,-12.215226,-0.571715,-6.896187
78.500000,13.079980,24.069350,-0.435999,-12.258419,-0.572700,-6.913757
78.600000,13.096630,24.142600,-0.436554,-12.295725,-0.573684,-6.927973
78.700000,13.113280,24.227790,-0.437109,-12.339112,-0.574670,-6.945571
78.800000,13.129990,24.302610,-0.437666,-12.377218,-0.575660,-6.960126
78.900000,13.146600,24.381180,-0.438220,-12.417233,-0.576645,-6.975753
79.000000,13.163280,24.462420,-0.438776,-12.458608,-0.577635,-6.992070
79.100000,13.179930,24.539410,-0.439331,-12.497819,-0.578625,-7.007140
79.200000,13.196580,24.614270,-0.439886,-12.535945,-0.579615,-7.021558
79.300000,13.213270,24.697400,-0.440442,-12.578283,-0.580609,-7.038274
79.400000,13.229990,24.775560,-0.441000,-12.618089,-0.581605,-7.053516
79.500000,13.246590,24.855410,-0.441553,-12.658756,-0.582596,-7.069245
79.600000,13.263200,24.940090,-0.442107,-12.701884,-0.583587,-7.086296
79.700000,13.279910,25.019970,-0.442664,-12.742566,-0.584586,-7.101895
79.800000,13.296680,25.100530,-0.443223,-12.783595,-0.585590,-7.117616
79.900000,13.313340,25.179480,-0.443778,-12.823804,-0.586588,-7.132882
80.000000,13.329900,25.273500,-0.444330,-12.871688,-0.587581,-7.152411
80.100000,13.346600,25.354540,-0.444887,-12.912961,-0.588583,-7.168157
80.200000,13.363270,25.435360,-0.445442,-12.954122,-0.589584,-7.183808
80.300000,13.379920,25.517580,-0.445997,-12.995997,-0.590586,-7.199817
80.400000,13.396560,25.608750,-0.446552,-13.042429,-0.591587,-7.218306
80.500000,13.413200,25.688800,-0.447107,-13.083198,-0.592590,-7.233613
80.600000,13.429860,25.775300,-0.447662,-13.127252,-0.593595,-7.250680
80.700000,13.446580,25.864240,-0.448219,-13.172549,-0.594605,-7.268358
80.800000,13.463240,25.944070,-0.448775,-13.213206,-0.595612,-7.283454
80.900000,13.479870,26.032590,-0.449329,-13.258289,-0.596618,-7.300955
81.000000,13.496580,26.116070,-0.449886,-13.300805,-0.597630,-7.316959
81.100000,13.513250,26.208880,-0.450442,-13.348073,-0.598640,-7.335545
81.200000,13.529920,26.300840,-0.450997,-13.394908,-0.599652,-7.353840
81.300000,13.546520,26.382860,-0.451551,-13.436680,-0.600660,-7.369338
81.400000,13.563230,26.472880,-0.452108,-13.482527,-0.601676,-7.386973
81.500000,13.579930,26.555940,-0.452664,-13.524829,-0.602693,-7.402621
81.600000,13.596580,26.656540,-0.453219,-13.576064,-0.603708,-7.423130
81.700000,13.613230,26.736270,-0.453774,-13.616670,-0.604723,-7.437775
81.800000,13.629860,26.828940,-0.454329,-13.663867,-0.605738,-7.455980
81.900000,13.646560,26.924640,-0.454885,-13.712607,-0.606759,-7.474943
82.000000,13.663290,27.010570,-0.455443,-13.756370,-0.607783,-7.491128
82.100000,13.679920,27.106420,-0.455997,-13.805186,-0.608801,-7.510058
82.200000,13.696560,27.202420,-0.456552,-13.854079,-0.609821,-7.528971
82.300000,13.713210,27.290580,-0.457107,-13.898978,-0.610843,-7.545658
82.400000,13.729930,27.387000,-0.457664,-13.948085,-0.611870,-7.564544
82.500000,13.746620,27.478830,-0.458221,-13.994853,-0.612896,-7.582122
82.600000,13.763210,27.573530,-0.458774,-14.043084,-0.613918,-7.600487
82.700000,13.779880,27.670740,-0.459329,-14.092592,-0.614945,-7.619451
82.800000,13.796580,27.772110,-0.459886,-14.144219,-0.615975,-7.639491
82.900000,13.813240,27.860020,-0.460441,-14.188992,-0.617004,-7.655793
83.000000,13.829910,27.959650,-0.460997,-14.239733,-0.618034,-7.675259
83.100000,13.846580,28.049910,-0.461553,-14.285702,-0.619066,-7.692098
83.200000,13.863240,28.152980,-0.462108,-14.338195,-0.620097,-7.712400
83.300000,13.879950,28.254560,-0.462665,-14.389929,-0.621134,-7.732213
83.400000,13.896640,28.339680,-0.463221,-14.433281,-0.622169,-7.747477
83.500000,13.913300,28.442340,-0.463777,-14.485565,-0.623205,-7.767498
83.600000,13.929950,28.540690,-0.464332,-14.535654,-0.624240,-7.786290
83.700000,13.946680,28.642420,-0.464889,-14.587465,-0.625282,-7.805908
83.800000,13.963250,28.741070,-0.465442,-14.637707,-0.626314,-7.824708
83.900000,13.979850,28.839120,-0.465995,-14.687643,-0.627350,-7.843275
84.000000,13.996530,28.938520,-0.466551,-14.738267,-0.628392,-7.862114
84.100000,14.013270,29.046940,-0.467109,-14.793485,-0.629438,-7.883315
84.200000,14.029960,29.150830,-0.467665,-14.846396,-0.630483,-7.903251
84.300000,14.046570,29.251220,-0.468219,-14.897524,-0.631524,-7.922220
84.400000,14.063210,29.354860,-0.468774,-14.950307,-0.632567,-7.941997
84.500000,14.079910,29.459960,-0.469330,-15.003834,-0.633616,-7.962080
84.600000,14.096590,29.568240,-0.469886,-15.058981,-0.634664,-7.982972
84.700000,14.113300,29.670170,-0.470443,-15.110893,-0.635715,-8.002074
84.800000,14.129960,29.771970,-0.470999,-15.162740,-0.636764,-8.021110
84.900000,14.146550,29.875670,-0.471552,-15.215554,-0.637810,-8.040634
85.000000,14.163240,29.983630,-0.472108,-15.270537,-0.638864,-8.061195
85.100000,14.179950,30.087160,-0.472665,-15.323265,-0.639919,-8.080494
85.200000,14.196590,30.189280,-0.473220,-15.375274,-0.640972,-8.099392
85.300000,14.213240,30.300610,-0.473775,-15.431974,-0.642026,-8.120696
85.400000,14.229930,30.410230,-0.474331,-15.487803,-0.643084,-8.141458
85.500000,14.246600,30.523560,-0.474887,-15.545521,-0.644141,-8.163161
85.600000,14.263240,30.635500,-0.475441,-15.602532,-0.645198,-8.184443
85.700000,14.279890,30.741490,-0.475996,-15.656512,-0.646257,-8.204070
85.800000,14.296570,30.855630,-0.476552,-15.714643,-0.647318,-8.225793
85.900000,14.313260,30.960470,-0.477109,-15.768038,-0.648382,-8.244970
86.000000,14.329880,31.080970,-0.477663,-15.829408,-0.649442,-8.268291
86.100000,14.346500,31.188530,-0.478217,-15.884188,-0.650503,-8.288105
86.200000,14.363200,31.311500,-0.478773,-15.946816,-0.651570,-8.311906
86.300000,14.379920,31.426160,-0.479331,-16.005212,-0.652640,-8.333423
86.400000,14.396610,31.532860,-0.479887,-16.059554,-0.653709,-8.352783
86.500000,14.413210,31.649460,-0.480440,-16.118938,-0.654774,-8.374750
86.600000,14.429880,31.773000,-0.480996,-16.181856,-0.655844,-8.398448
86.700000,14.446600,31.878840,-0.481553,-16.235760,-0.656918,-8.417376
86.800000,14.463310,31.997180,-0.482110,-16.296030,-0.657993,-8.439546
86.900000,14.479920,32.112290,-0.482664,-16.354655,-0.659063,-8.460852
87.000000,14.496560,32.231720,-0.483219,-16.415480,-0.660135,-8.483214
87.100000,14.513270,32.353620,-0.483776,-16.477563,-0.661214,-8.506119
87.200000,14.529940,32.470110,-0.484331,-16.536891,-0.662291,-8.527557
87.300000,14.546610,32.593820,-0.484887,-16.599896,-0.663369,-8.550822
87.400000,14.563210,32.712260,-0.485440,-16.660217,-0.664444,-8.572676
87.500000,14.579830,32.833150,-0.485994,-16.721786,-0.665521,-8.595093
87.600000,14.596570,32.962350,-0.486552,-16.787587,-0.666607,-8.619547
87.700000,14.613310,33.086350,-0.487110,-16.850740,-0.667695,-8.642570
87.800000,14.629900,33.201270,-0.487663,-16.909268,-0.668773,-8.663238
87.900000,14.646570,33.323610,-0.488219,-16.971575,-0.669858,-8.685730
88.000000,14.663250,33.443330,-0.488775,-17.032548,-0.670945,-8.707464
88.100000,14.679980,33.570140,-0.489333,-17.097132,-0.672037,-8.730947
88.200000,14.696560,33.697380,-0.489885,-17.161935,-0.673120,-8.754555
88.300000,14.713250,33.822640,-0.490442,-17.225729,-0.674211,-8.777514
88.400000,14.729940,33.944260,-0.490998,-17.287670,-0.675303,-8.799458
88.500000,14.746640,34.077580,-0.491555,-17.355569,-0.676398,-8.824358
88.600000,14.763280,34.200860,-0.492109,-17.418355,-0.677489,-8.846620
88.700000,14.779910,34.335700,-0.492664,-17.487028,-0.678581,-8.871805
88.800000,14.796560,34.465370,-0.493219,-17.553069,-0.679676,-8.895568
88.900000,14.813240,34.594010,-0.493775,-17.618585,-0.680773,-8.918974
89.000000,14.829930,34.727580,-0.494331,-17.686611,-0.681873,-8.943571
89.100000,14.846550,34.861870,-0.494885,-17.755005,-0.682969,-8.968319
89.200000,14.863180,34.997210,-0.495439,-17.823933,-0.684067,-8.993255
89.300000,14.879880,35.131090,-0.495996,-17.892117,-0.685171,-9.017699
89.400000,14.896640,35.259380,-0.496555,-17.957455,-0.686280,-9.040597
89.500000,14.913250,35.395110,-0.497108,-18.026581,-0.687381,-9.065418
89.600000,14.929850,35.527530,-0.497662,-18.094022,-0.688481,-9.089321
89.700000,14.946580,35.662610,-0.498219,-18.162818,-0.689592,-9.113751
89.800000,14.963240,35.809390,-0.498775,-18.237573,-0.690700,-9.141133
89.900000,14.979920,35.942180,-0.499331,-18.305202,-0.691809,-9.164853
90.000000,14.996590,36.080510,-0.499886,-18.375653,-0.692920,-9.189915
90.100000,15.013220,36.225060,-0.500441,-18.449272,-0.694029,-9.216506
90.200000,15.029950,36.363730,-0.500998,-18.519896,-0.695146,-9.241459
90.300000,15.046650,36.510190,-0.501555,-18.594487,-0.696262,-9.268329
90.400000,15.063280,36.651820,-0.502109,-18.666619,-0.697375,-9.293935
90.500000,15.079910,36.790870,-0.502664,-18.737436,-0.698489,-9.318808
90.600000,15.096640,36.931370,-0.503221,-18.808992,-0.699611,-9.343906
90.700000,15.113260,37.073070,-0.503775,-18.881160,-0.700726,-9.369297
90.800000,15.129890,37.216040,-0.504330,-18.953974,-0.701844,-9.394922
90.900000,15.146500,37.361390,-0.504883,-19.028000,-0.702962,-9.421080
91.000000,15.163220,37.501740,-0.505441,-19.099479,-0.704088,-9.445826
91.100000,15.179950,37.658190,-0.505998,-19.179159,-0.705216,-9.474536
91.200000,15.196600,37.802890,-0.506553,-19.252854,-0.706340,-9.500257
91.300000,15.213170,37.956260,-0.507106,-19.330964,-0.707460,-9.528123
91.400000,15.229870,38.107710,-0.507662,-19.408097,-0.708590,-9.555337
91.500000,15.246580,38.255300,-0.508219,-19.483264,-0.709722,-9.581493
91.600000,15.263260,38.410630,-0.508775,-19.562373,-0.710854,-9.609520
91.700000,15.279940,38.555860,-0.509331,-19.636338,-0.711986,-9.634936
91.800000,15.296590,38.701900,-0.509886,-19.710716,-0.713118,-9.660491
91.900000,15.313290,38.863120,-0.510443,-19.792824,-0.714254,-9.689716
92.000000,15.329980,39.014160,-0.510999,-19.869749,-0.715391,-9.716320
92.100000,15.346610,39.169610,-0.511554,-19.948919,-0.716526,-9.743976
92.200000,15.363260,39.320530,-0.512109,-20.025781,-0.717663,-9.770405
92.300000,15.379980,39.484100,-0.512666,-20.109087,-0.718806,-9.799842
92.400000,15.396640,39.640500,-0.513221,-20.188741,-0.719946,-9.827448
92.500000,15.413280,39.800830,-0.513776,-20.270396,-0.721086,-9.855953
92.600000,15.429930,39.960680,-0.514331,-20.351807,-0.722228,-9.884242
92.700000,15.446590,40.120780,-0.514886,-20.433345,-0.723372,-9.912495
92.800000,15.463230,40.282210,-0.515441,-20.515561,-0.724516,-9.941000
92.900000,15.479930,40.448140,-0.515998,-20.600069,-0.725666,-9.970481
93.000000,15.496580,40.603160,-0.516553,-20.679020,-0.726813,-9.997217
93.100000,15.513190,40.773540,-0.517106,-20.765793,-0.727959,-10.027670
93.200000,15.529880,40.929930,-0.517663,-20.845442,-0.729112,-10.054535
93.300000,15.546620,41.097550,-0.518221,-20.930810,-0.730269,-10.084032
93.400000,15.563300,41.270600,-0.518777,-21.018944,-0.731424,-10.114806
93.500000,15.579910,41.434700,-0.519330,-21.102519,-0.732575,-10.143341
93.600000,15.596580,41.606460,-0.519886,-21.189996,-0.733732,-10.173614
93.700000,15.613320,41.779540,-0.520444,-21.278145,-0.734895,-10.204062
93.800000,15.629980,41.948660,-0.520999,-21.364277,-0.736053,-10.233503
93.900000,15.646590,42.120550,-0.521553,-21.451820,-0.737210,-10.263559
94.000000,15.663240,42.292930,-0.522108,-21.539612,-0.738371,-10.293608
94.100000,15.679920,42.463130,-0.522664,-21.626295,-0.739535,-10.323009
94.200000,15.696580,42.636550,-0.523219,-21.714617,-0.740699,-10.353109
94.300000,15.713220,42.806370,-0.523774,-21.801105,-0.741863,-10.382253
94.400000,15.729870,42.984340,-0.524329,-21.891745,-0.743029,-10.413268
94.500000,15.746550,43.161220,-0.524885,-21.981829,-0.744198,-10.443897
94.600000,15.763260,43.344060,-0.525442,-22.074948,-0.745371,-10.475843
94.700000,15.779940,43.526690,-0.525998,-22.167961,-0.746544,-10.507658
94.800000,15.796600,43.706730,-0.526553,-22.259655,-0.747716,-10.538759
94.900000,15.813220,43.883470,-0.527107,-22.349668,-0.748887,-10.568994
95.000000,15.829900,44.062770,-0.527663,-22.440984,-0.750063,-10.599700
95.100000,15.846560,44.246800,-0.528219,-22.534710,-0.751240,-10.631456
95.200000,15.863210,44.431390,-0.528774,-22.628721,-0.752417,-10.663249
95.300000,15.879900,44.618800,-0.529330,-22.724168,-0.753598,-10.695584
95.400000,15.896570,44.800130,-0.529886,-22.816519,-0.754779,-10.726373
95.500000,15.913300,44.980150,-0.530443,-22.908202,-0.755966,-10.756699
95.600000,15.929940,45.178010,-0.530998,-23.008972,-0.757148,-10.791254
95.700000,15.946540,45.362330,-0.531551,-23.102845,-0.758329,-10.822497
95.800000,15.963230,45.557020,-0.532108,-23.202000,-0.759517,-10.856038
95.900000,15.979950,45.753400,-0.532665,-23.302015,-0.760709,-10.889847
96.000000,15.996620,45.940900,-0.533221,-23.397508,-0.761899,-10.921473
96.100000,16.013190,46.137510,-0.533773,-23.497641,-0.763083,-10.955235
96.200000,16.029840,46.330200,-0.534328,-23.595777,-0.764274,-10.987893
96.300000,16.046570,46.529660,-0.534886,-23.697361,-0.765472,-11.021982
96.400000,16.063260,46.734320,-0.535442,-23.801594,-0.766669,-11.057221
96.500000,16.079880,46.930170,-0.535996,-23.901339,-0.767862,-11.090317
96.600000,16.096570,47.131770,-0.536552,-24.004013,-0.769062,-11.124604
96.700000,16.113250,47.334330,-0.537108,-24.107176,-0.770262,-11.159011
96.800000,16.129960,47.534760,-0.537665,-24.209254,-0.771466,-11.192778
96.900000,16.146640,47.735410,-0.538221,-24.311445,-0.772670,-11.226507
97.000000,16.163270,47.938280,-0.538776,-24.414766,-0.773871,-11.260684
97.100000,16.179890,48.148390,-0.539330,-24.521774,-0.775073,-11.296454
97.200000,16.196610,48.353780,-0.539887,-24.626378,-0.776283,-11.330917
97.300000,16.213310,48.562260,-0.540444,-24.732556,-0.777494,-11.366003
97.400000,16.229900,48.769010,-0.540997,-24.837853,-0.778698,-11.400657
97.500000,16.246600,48.978870,-0.541553,-24.944734,-0.779911,-11.435830
97.600000,16.263280,49.193950,-0.542109,-25.054273,-0.781125,-11.472118
97.700000,16.279910,49.406450,-0.542664,-25.162498,-0.782336,-11.507725
97.800000,16.296510,49.625760,-0.543217,-25.274192,-0.783547,-11.544821
97.900000,16.313180,49.834630,-0.543773,-25.380569,-0.784764,-11.579309
98.000000,16.329910,50.053150,-0.544330,-25.491860,-0.785987,-11.615867
98.100000,16.346610,50.268730,-0.544887,-25.601654,-0.787210,-11.651646
98.200000,16.363240,50.487730,-0.545441,-25.713190,-0.788428,-11.688153
98.300000,16.379840,50.704330,-0.545995,-25.823503,-0.789646,-11.724008
98.400000,16.396620,50.934200,-0.546554,-25.940575,-0.790879,-11.762650
98.500000,16.413270,51.150950,-0.547109,-26.050965,-0.792104,-11.798248
98.600000,16.430000,51.378890,-0.547667,-26.167054,-0.793336,-11.836231
98.700000,16.446540,51.598480,-0.548218,-26.278890,-0.794556,-11.872330
98.800000,16.463220,51.828750,-0.548774,-26.396166,-0.795787,-11.910636
98.900000,16.479950,52.060790,-0.549332,-26.514343,-0.797024,-11.949175
99.000000,16.496610,52.287860,-0.549887,-26.629988,-0.798257,-11.986504
99.100000,16.513230,52.518080,-0.550441,-26.747239,-0.799488,-12.024462
99.200000,16.529910,52.744130,-0.550997,-26.862365,-0.800726,-12.061282
99.300000,16.546550,52.979840,-0.551552,-26.982411,-0.801962,-12.100217
99.400000,16.563220,53.211420,-0.552107,-27.100354,-0.803202,-12.138050
99.500000,16.579890,53.450080,-0.552663,-27.221902,-0.804443,-12.177364
99.600000,16.596540,53.689250,-0.553218,-27.343710,-0.805684,-12.216678
99.700000,16.613200,53.929020,-0.553773,-27.465824,-0.806928,-12.255983
99.800000,16.629880,54.178090,-0.554329,-27.592675,-0.808175,-12.297246
99.900000,16.646610,54.419770,-0.554887,-27.715761,-0.809427,-12.336646
100.000000,16.663220,54.662260,-0.555441,-27.839260,-0.810672,-12.376203
100.100000,16.679900,54.903020,-0.555997,-27.961878,-0.811923,-12.415167
100.200000,16.696640,55.145480,-0.556555,-28.085362,-0.813181,-12.454323
100.300000,16.713290,55.394310,-0.557110,-28.212090,-0.814433,-12.494862
100.400000,16.729950,55.653270,-0.557665,-28.343978,-0.815688,-12.537533
100.500000,16.746610,55.905110,-0.558220,-28.472239,-0.816944,-12.578456
100.600000,16.763290,56.158710,-0.558776,-28.601396,-0.818203,-12.619613
100.700000,16.779990,56.418490,-0.559333,-28.733701,-0.819466,-12.661994
100.800000,16.796670,56.671180,-0.559889,-28.862395,-0.820728,-12.702658
100.900000,16.813250,56.919450,-0.560442,-28.988838,-0.821985,-12.742285
101.000000,16.829880,57.176270,-0.560996,-29.119635,-0.823247,-12.783636
101.100000,16.846560,57.443090,-0.561552,-29.255526,-0.824514,-12.827027
101.200000,16.863280,57.712720,-0.562109,-29.392847,-0.825786,-12.870853
101.300000,16.879880,57.967720,-0.562663,-29.522717,-0.827050,-12.911386
101.400000,16.896510,58.237210,-0.563217,-29.659967,-0.828319,-12.954970
101.500000,16.913230,58.502870,-0.563774,-29.795267,-0.829596,-12.997460
101.600000,16.929940,58.768770,-0.564331,-29.930689,-0.830873,-13.039863
101.700000,16.946590,59.032760,-0.564886,-30.065138,-0.832148,-13.081752
101.800000,16.963240,59.304770,-0.565441,-30.203671,-0.833424,-13.125267
101.900000,16.979940,59.578330,-0.565998,-30.342994,-0.834706,-13.168920
102.000000,16.996580,59.858360,-0.566553,-30.485612,-0.835985,-13.213907
102.100000,17.013250,60.137580,-0.567108,-30.627818,-0.837268,-13.258527
102.200000,17.029890,60.404710,-0.567663,-30.763866,-0.838550,-13.300358
102.300000,17.046550,60.687740,-0.568218,-30.908012,-0.839835,-13.345513
102.400000,17.063260,60.975420,-0.568775,-31.054526,-0.841126,-13.391478
102.500000,17.079920,61.261760,-0.569331,-31.200358,-0.842415,-13.437037
102.600000,17.096550,61.543710,-0.569885,-31.343954,-0.843703,-13.481505
102.700000,17.113170,61.827140,-0.570439,-31.488304,-0.844992,-13.526147
102.800000,17.129910,62.116660,-0.570997,-31.635755,-0.846291,-13.571834
102.900000,17.146620,62.403880,-0.571554,-31.782035,-0.847591,-13.616886
103.000000,17.163250,62.697350,-0.572108,-31.931498,-0.848885,-13.663222
103.100000,17.179820,62.999150,-0.572661,-32.085204,-0.850177,-13.711270
103.200000,17.196580,63.297730,-0.573219,-32.237269,-0.851485,-13.758243
103.300000,17.213240,63.589610,-0.573775,-32.385922,-0.852787,-13.803701
103.400000,17.229930,63.897160,-0.574331,-32.542556,-0.854093,-13.852357
103.500000,17.246540,64.195090,-0.574885,-32.694291,-0.855395,-13.898844
103.600000,17.263190,64.503460,-0.575440,-32.851342,-0.856701,-13.947377
103.700000,17.279910,64.811950,-0.575997,-33.008455,-0.858015,-13.995684
103.800000,17.296600,65.117240,-0.576553,-33.163938,-0.859328,-14.043159
103.900000,17.313260,65.421010,-0.577109,-33.318647,-0.860640,-14.090167
104.000000,17.329900,65.727110,-0.577663,-33.474542,-0.861952,-14.137527
104.100000,17.346610,66.047810,-0.578220,-33.637873,-0.863272,-14.187771
104.200000,17.363290,66.368050,-0.578776,-33.800970,-0.864591,-14.237769
104.300000,17.379960,66.691520,-0.579332,-33.965712,-0.865911,-14.288288
104.400000,17.396590,67.007180,-0.579886,-34.126477,-0.867230,-14.336999
104.500000,17.413300,67.320590,-0.580443,-34.286095,-0.868557,-14.384960
104.600000,17.429980,67.648860,-0.580999,-34.453281,-0.869883,-14.435948
104.700000,17.446600,67.973820,-0.581553,-34.618782,-0.871206,-14.486114
104.800000,17.463240,68.307480,-0.582108,-34.788714,-0.872532,-14.537925
104.900000,17.479910,68.638740,-0.582664,-34.957423,-0.873863,-14.589003
105.000000,17.496610,68.968280,-0.583220,-35.125257,-0.875198,-14.639493
105.100000,17.513290,69.304930,-0.583776,-35.296711,-0.876533,-14.691326
105.200000,17.529950,69.640740,-0.584332,-35.467738,-0.877868,-14.742815
105.300000,17.546550,69.983440,-0.584885,-35.642273,-0.879200,-14.795642
105.400000,17.563250,70.326360,-0.585442,-35.816921,-0.880542,-14.848203
105.500000,17.579950,70.668500,-0.585998,-35.991172,-0.881885,-14.900405
105.600000,17.596610,71.011680,-0.586554,-36.165952,-0.883228,-14.952680
105.700000,17.613210,71.358770,-0.587107,-36.342723,-0.884567,-15.005656
105.800000,17.629880,71.713940,-0.587663,-36.523610,-0.885913,-15.060048
105.900000,17.646600,72.059960,-0.588220,-36.699836,-0.887266,-15.112259
106.000000,17.663270,72.417670,-0.588776,-36.882016,-0.888616,-15.166783
106.100000,17.679910,72.769550,-0.589330,-37.061227,-0.889966,-15.219922
106.200000,17.696560,73.122080,-0.589885,-37.240770,-0.891318,-15.272986
106.300000,17.713230,73.496950,-0.590441,-37.431689,-0.892674,-15.330485
106.400000,17.729910,73.868230,-0.590997,-37.620781,-0.894033,-15.387012
106.500000,17.746560,74.227380,-0.591552,-37.803694,-0.895391,-15.440843
106.600000,17.763210,74.591480,-0.592107,-37.989129,-0.896750,-15.495500
106.700000,17.779870,74.965300,-0.592662,-38.179514,-0.898113,-15.551954
106.800000,17.796560,75.348300,-0.593219,-38.374574,-0.899480,-15.610060
106.900000,17.813210,75.728450,-0.593774,-38.568183,-0.900845,-15.667412
107.000000,17.829850,76.104360,-0.594328,-38.759632,-0.902211,-15.723685
107.100000,17.846540,76.480900,-0.594885,-38.951403,-0.903583,-15.779810
107.200000,17.863250,76.866690,-0.595442,-39.147884,-0.904959,-15.837603
107.300000,17.879940,77.265430,-0.595998,-39.350960,-0.906335,-15.897867
107.400000,17.896560,77.653430,-0.596552,-39.548567,-0.907708,-15.955790
107.500000,17.913210,78.037650,-0.597107,-39.744249,-0.909084,-16.012680
107.600000,17.929880,78.428450,-0.597663,-39.943282,-0.910464,-16.070673
107.700000,17.946570,78.833680,-0.598219,-40.149664,-0.911848,-16.131372
107.800000,17.963230,79.232040,-0.598774,-40.352547,-0.913231,-16.190477
107.900000,17.979880,79.637660,-0.599329,-40.559127,-0.914615,-16.250853
108.000000,17.996470,80.038260,-0.599882,-40.763151,-0.915997,-16.310057
108.100000,18.013270,80.456270,-0.600442,-40.976042,-0.917397,-16.372292
108.200000,18.029970,80.866850,-0.600999,-41.185149,-0.918791,-16.432915
108.300000,18.046550,81.269690,-0.601552,-41.390313,-0.920177,-16.491901
108.400000,18.063180,81.691120,-0.602106,-41.604946,-0.921570,-16.554358
108.500000,18.079940,82.115420,-0.602665,-41.821040,-0.922975,-16.616977
108.600000,18.096650,82.535790,-0.603222,-42.035133,-0.924378,-16.678630
108.700000,18.113230,82.952310,-0.603774,-42.247265,-0.925771,-16.739451
108.800000,18.129970,83.382800,-0.604332,-42.466511,-0.927181,-16.802625
108.900000,18.146620,83.806240,-0.604887,-42.682168,-0.928584,-16.864265
109.000000,18.163270,84.248330,-0.605442,-42.907322,-0.929990,-16.929413
109.100000,18.179930,84.691250,-0.605998,-43.132899,-0.931398,-16.994463
109.200000,18.196550,85.107840,-0.606552,-43.345067,-0.932806,-17.054044
109.300000,18.213260,85.552560,-0.607109,-43.571561,-0.934222,-17.118889
109.400000,18.229990,86.011250,-0.607666,-43.805170,-0.935643,-17.186243
109.500000,18.246630,86.451450,-0.608221,-44.029362,-0.937057,-17.249779
109.600000,18.263190,86.898410,-0.608773,-44.256997,-0.938467,-17.314532
109.700000,18.279870,87.353640,-0.609329,-44.488844,-0.939890,-17.380501
109.800000,18.296590,87.824060,-0.609886,-44.728426,-0.941317,-17.449170
109.900000,18.313270,88.283250,-0.610442,-44.962290,-0.942743,-17.515405
110.000000,18.329860,88.740330,-0.610995,-45.195079,-0.944164,-17.581097
110.100000,18.346550,89.209520,-0.611552,-45.434035,-0.945595,-17.648775
110.200000,18.363230,89.684690,-0.612108,-45.676038,-0.947027,-17.717385
110.300000,18.379910,90.156460,-0.612664,-45.916308,-0.948462,-17.785054
110.400000,18.396580,90.631520,-0.613219,-46.158254,-0.949897,-17.853120
110.500000,18.413230,91.113110,-0.613774,-46.403526,-0.951333,-17.922233
110.600000,18.429880,91.604900,-0.614329,-46.653992,-0.952771,-17.993076
110.700000,18.446570,92.090640,-0.614886,-46.901378,-0.954215,-18.062393
110.800000,18.463300,92.584400,-0.615443,-47.152848,-0.955664,-18.132942
110.900000,18.479930,93.070600,-0.615998,-47.400467,-0.957107,-18.201890
111.000000,18.496580,93.580580,-0.616553,-47.660198,-0.958553,-18.275176
111.100000,18.513290,94.081540,-0.617110,-47.915335,-0.960007,-18.346319
111.200000,18.529980,94.584220,-0.617666,-48.171348,-0.961461,-18.417544
111.300000,18.546590,95.104580,-0.618220,-48.436365,-0.962910,-18.492052
111.400000,18.563260,95.616230,-0.618775,-48.696946,-0.964366,-18.564477
111.500000,18.579970,96.129640,-0.619332,-48.958424,-0.965829,-18.636889
111.600000,18.596640,96.656420,-0.619888,-49.226710,-0.967289,-18.711663
111.700000,18.613300,97.188910,-0.620443,-49.497905,-0.968751,-18.787260
111.800000,18.629890,97.702820,-0.620996,-49.759638,-0.970209,-18.859085
111.900000,18.646550,98.233830,-0.621552,-50.030079,-0.971676,-18.933800
112.000000,18.663260,98.774020,-0.622109,-50.305195,-0.973149,-19.009897
112.100000,18.679990,99.315290,-0.622666,-50.580862,-0.974625,-19.085862
112.200000,18.696570,99.843290,-0.623219,-50.849770,-0.976091,-19.159227
112.300000,18.713240,100.396350,-0.623775,-51.131441,-0.977567,-19.236944
112.400000,18.729920,100.941730,-0.624331,-51.409201,-0.979046,-19.312860
112.500000,18.746590,101.490510,-0.624886,-51.688692,-0.980526,-19.389135
112.600000,18.763200,102.061900,-0.625440,-51.979699,-0.982003,-19.469516
112.700000,18.779870,102.629430,-0.625996,-52.268739,-0.983488,-19.548735
112.800000,18.796570,103.182900,-0.626552,-52.550619,-0.984977,-19.624906
112.900000,18.813280,103.761960,-0.627109,-52.845532,-0.986470,-19.705606
113.000000,18.829990,104.333990,-0.627666,-53.136865,-0.987965,-19.784644
113.100000,18.846620,104.912190,-0.628221,-53.431340,-0.989455,-19.864668
113.200000,18.863250,105.503350,-0.628775,-53.732415,-0.990947,-19.946816
113.300000,18.879940,106.105270,-0.629331,-54.038970,-0.992447,-20.030553
113.400000,18.896640,106.692010,-0.629888,-54.337794,-0.993950,-20.111070
113.500000,18.913250,107.289240,-0.630442,-54.641961,-0.995447,-20.193392
113.600000,18.929890,107.890950,-0.630996,-54.948410,-0.996949,-20.276165
113.700000,18.946580,108.495550,-0.631553,-55.256330,-0.998457,-20.359047
113.800000,18.963270,109.114840,-0.632109,-55.571732,-0.999969,-20.444340
113.900000,18.979910,109.729130,-0.632664,-55.884587,-1.001477,-20.528439
114.000000,18.996570,110.354100,-0.633219,-56.202882,-1.002990,-20.614149
114.100000,19.013270,110.978480,-0.633776,-56.520876,-1.004509,-20.699320
114.200000,19.029940,111.615880,-0.634331,-56.845501,-1.006028,-20.786619
114.300000,19.046600,112.260280,-0.634887,-57.173691,-1.007547,-20.874877
114.400000,19.063210,112.899150,-0.635440,-57.499065,-1.009065,-20.961840
114.500000,19.079870,113.553450,-0.635996,-57.832297,-1.010590,-21.051207
114.600000,19.096590,114.213040,-0.636553,-58.168224,-1.012122,-21.141066
114.700000,19.113280,114.875630,-0.637109,-58.505678,-1.013654,-21.231164
114.800000,19.129910,115.523700,-0.637664,-58.835737,-1.015182,-21.318325
114.900000,19.146510,116.204610,-0.638217,-59.182522,-1.016711,-21.411230
115.000000,19.163240,116.886990,-0.638775,-59.530055,-1.018253,-21.503764
115.100000,19.179960,117.568340,-0.639332,-59.877064,-1.019797,-21.595741
115.200000,19.196610,118.249560,-0.639887,-60.224006,-1.021337,-21.687448
115.300000,19.213210,118.930700,-0.640440,-60.570908,-1.022875,-21.778856
115.400000,19.229930,119.639250,-0.640998,-60.931770,-1.024426,-21.874647
115.500000,19.246590,120.328790,-0.641553,-61.282950,-1.025974,-21.966689
115.600000,19.263250,121.031210,-0.642108,-61.640689,-1.027525,-22.060689
115.700000,19.279900,121.747510,-0.642663,-62.005498,-1.029077,-22.156838
115.800000,19.296570,122.444330,-0.643219,-62.360385,-1.030633,-22.249001
115.900000,19.313210,123.179790,-0.643774,-62.734952,-1.032189,-22.347842
116.000000,19.329910,123.909660,-0.644330,-63.106672,-1.033753,-22.445129
116.100000,19.346530,124.636320,-0.644884,-63.476757,-1.035312,-22.541591
116.200000,19.363160,125.374330,-0.645439,-63.852622,-1.036874,-22.639671
116.300000,19.379930,126.132250,-0.645998,-64.238627,-1.038452,-22.740624
116.400000,19.396640,126.879070,-0.646555,-64.618980,-1.040026,-22.839277
116.500000,19.413320,127.642910,-0.647111,-65.008000,-1.041601,-22.940630
116.600000,19.429920,128.401430,-0.647664,-65.394311,-1.043170,-23.040770
116.700000,19.446580,129.172420,-0.648219,-65.786973,-1.044747,-23.142585
116.800000,19.463290,129.952840,-0.648776,-66.184438,-1.046332,-23.245541
116.900000,19.479940,130.739490,-0.649331,-66.585075,-1.047913,-23.349300
117.000000,19.496560,131.520650,-0.649885,-66.982917,-1.049495,-23.451702
117.100000,19.513230,132.332550,-0.650441,-67.396414,-1.051083,-23.559023
117.200000,19.529900,133.135970,-0.650997,-67.805593,-1.052674,-23.664378
117.300000,19.546620,133.956500,-0.651554,-68.223485,-1.054272,-23.772201
117.400000,19.563240,134.776340,-0.652108,-68.641026,-1.055863,-23.879664
117.500000,19.579870,135.610600,-0.652662,-69.065911,-1.057458,-23.989193
117.600000,19.596540,136.455470,-0.653218,-69.496200,-1.059059,-24.100031
117.700000,19.613280,137.320390,-0.653776,-69.936700,-1.060669,-24.213764
117.800000,19.629960,138.177460,-0.654332,-70.373203,-1.062277,-24.325764
117.900000,19.646600,139.035230,-0.654887,-70.810061,-1.063882,-24.437496
118.000000,19.663240,139.923370,-0.655441,-71.262387,-1.065491,-24.554073
118.100000,19.679990,140.814530,-0.656000,-71.716251,-1.067113,-24.670414
118.200000,19.696580,141.695660,-0.656553,-72.165007,-1.068722,-24.784879
118.300000,19.713240,142.604480,-0.657108,-72.627865,-1.070340,-24.903514
118.400000,19.729930,143.513490,-0.657664,-73.090820,-1.071964,-25.021595
118.500000,19.746580,144.420320,-0.658219,-73.552665,-1.073586,-25.138879
118.600000,19.763260,145.354800,-0.658775,-74.028592,-1.075214,-25.260382
118.700000,19.779930,146.286910,-0.659331,-74.503311,-1.076844,-25.380969
118.800000,19.796570,147.205440,-0.659886,-74.971115,-1.078473,-25.498751
118.900000,19.813240,148.160370,-0.660441,-75.457457,-1.080109,-25.622233
119.000000,19.830000,149.109510,-0.661000,-75.940850,-1.081755,-25.743948
119.100000,19.846620,150.060300,-0.661554,-76.425083,-1.083391,-25.865764
119.200000,19.863210,151.023530,-0.662107,-76.915652,-1.085026,-25.989260
119.300000,19.879860,152.012410,-0.662662,-77.419285,-1.086670,-26.116467
119.400000,19.896580,152.980410,-0.663219,-77.912283,-1.088323,-26.239351
119.500000,19.913230,153.986540,-0.663774,-78.424701,-1.089973,-26.368397
119.600000,19.929860,154.967210,-0.664329,-78.924152,-1.091623,-26.492575
119.700000,19.946540,155.993330,-0.664885,-79.446751,-1.093281,-26.623824
119.800000,19.963260,157.018650,-0.665442,-79.968942,-1.094945,-26.754249
119.900000,19.979970,158.044280,-0.665999,-80.491291,-1.096611,-26.884172
120.000000,19.996620,159.080180,-0.666554,-81.018870,-1.098274,-27.015418
120.021000,20.000100,159.296360,-0.666670,-81.128970,-1.098622,-27.042720
