Repository: abubakardawood/tissue-phantom-material-database

# Tissue Phantom Materials Database

Open-access database of silicone tissue phantoms for modelling the mechanical behaviour of human soft tissues, including compression-derived hyperelastic material parameters, model selection guidance, and an inverse design framework.

## Overview

This repository provides a comprehensive, open-access dataset of soft silicone phantoms and accompanying analysis code for modelling the mechanical behaviour of human soft tissues under compressive loading.

The database comprises nineteen silicone phantoms fabricated from three EcoFlex families (00-10, 00-30, and 00-50) with systematically varied thinner concentrations, spanning an elastic modulus range of 6.19 to 158.80 kPa. This range covers the stiffness of a wide variety of healthy and pathological human soft tissues, including adipose, liver, kidney, prostate, lung, cardiac muscle, and skeletal muscle.

Each phantom was characterised through ten repeated uniaxial compression tests. Both engineering and true stress-strain responses were used to estimate parameters for six hyperelastic material models: Neo-Hookean, Mooney-Rivlin, Yeoh, Ogden, Veronda-Westmann, and Humphrey. 
The resulting dataset provides validated hyperelastic material model parameters, raw experimental data, and model performance metrics (Standard Error and Akaike Information Criterion) to support reproducible biomechanical simulation, surgical training, and medical device evaluation.

## Repository Contents

- Raw compression stress-strain data (engineering and true) for all nineteen phantoms, each across ten repeated tests

Title:
A Database of Silicone Phantom Materials for Modeling Human Tissue Mechanics Across Varying Stiffnesses

Description:
This dataset contains processed mechanical compression test data for soft silicone phantoms
fabricated using Ecoflex (Smooth-On) with varying base materials and thinner concentrations.
The dataset provides force–compression measurements together with derived engineering and
true stress–strain quantities, intended for mechanical characterization, constitutive model
fitting, and the design of tissue-equivalent phantoms.

All files in this dataset are processed outputs generated from raw experimental measurements.
The raw data files are not included in this archive.

------------------------------------------------------------

Directory structure
------------------------------------------------------------

Each material has a dedicated folder. Example:

<material_name>/
  ├── sample_A_01_processed.csv
  ├── ...
  ├── sample_A_05_processed.csv  
  ├── sample_B_01_processed.csv
  ├── ...
  └── sample_B_5_processed.csv

Each CSV file corresponds to a single compression test and contains both measured and
derived quantities, preceded by a metadata header.

------------------------------------------------------------

File format
------------------------------------------------------------

File type:
- CSV 

Each CSV file consists of:
1. A metadata header describing specimen geometry, test conditions, and material information
2. A blank line
3. A data table with the following columns:

- Time
- Compression (mm)
- Load (N)
- Engineering strain (-)
- Engineering stress (N/mm^2)
- True strain (-)
- True stress (N/mm^2)

------------------------------------------------------------

Experimental conditions (summary)
------------------------------------------------------------

- Test type: Uniaxial compression
- Testing machine: Instron 5900
- Load cell: 1 kN / 10 kN
- Compression speed: 10 mm/min
- Laboratory: Centre for Advanced Robotics @ QM, Queen Mary University of London, UK

Specimen geometry and additional details are recorded in the metadata header of each file.

------------------------------------------------------------

Derivation of strain and stress measures
------------------------------------------------------------

Measured quantities:
- Compression (mm): crosshead displacement during compression
- Load (N): measured compressive force

Engineering strain is calculated as:

  engineering strain = compression / initial specimen height

Engineering stress is calculated as:

  engineering stress = load / initial cross-sectional area

True strain is calculated from engineering strain as:

  true strain = | ln(1 − engineering strain) |

True stress is calculated from engineering stress as:

  true stress = | engineering stress × (1 − engineering strain) |

Compressive stress and strain are reported using a negative sign convention.

------------------------------------------------------------

Notes
------------------------------------------------------------

- No filtering or smoothing is applied to the data.
- Engineering and true measures are derived solely from force and compression measurements.
- Each file represents one independent compression test.

------------------------------------------------------------

File: data/EF10_62_5T/EF10_62_5T_A1.csv (part 1 of 2)
EF10_62_5T_A_sample_1
Compression test;
Cylinder Diameter: 50mm;
Cylinder Height: 30mm;
Speed (mm/min): 10;
Machine: INSTRON 5900;
Load cell: 1kN;
Time (s),Compression (mm),Load (N),Engineering Strain [-],Engineering Stress (kPa),True Strain [-],True Stress (kPa)
0.000000,0.000000,0.004380,-0.000000,-0.002231,0.000000,-0.002231
0.100000,0.007360,0.022970,-0.000245,-0.011699,-0.000245,-0.011696
0.200000,0.028090,0.031900,-0.000936,-0.016247,-0.000937,-0.016231
0.300000,0.046360,0.050270,-0.001545,-0.025602,-0.001547,-0.025563
0.400000,0.063280,0.069150,-0.002109,-0.035218,-0.002112,-0.035144
0.500000,0.080030,0.071280,-0.002668,-0.036303,-0.002671,-0.036206
0.600000,0.096650,0.089130,-0.003222,-0.045394,-0.003227,-0.045247
0.700000,0.113330,0.110710,-0.003778,-0.056384,-0.003785,-0.056171
0.800000,0.130050,0.116320,-0.004335,-0.059241,-0.004344,-0.058984
0.900000,0.146740,0.125670,-0.004891,-0.064003,-0.004903,-0.063690
1.000000,0.163300,0.148350,-0.005443,-0.075554,-0.005458,-0.075143
1.100000,0.179990,0.157370,-0.006000,-0.080148,-0.006018,-0.079667
1.200000,0.196700,0.165090,-0.006557,-0.084080,-0.006578,-0.083528
1.300000,0.213330,0.177410,-0.007111,-0.090354,-0.007136,-0.089712
1.400000,0.229980,0.191590,-0.007666,-0.097576,-0.007696,-0.096828
1.500000,0.246640,0.203680,-0.008221,-0.103733,-0.008255,-0.102881
1.600000,0.263340,0.226780,-0.008778,-0.115498,-0.008817,-0.114484
1.700000,0.279970,0.221370,-0.009332,-0.112743,-0.009376,-0.111691
1.800000,0.296660,0.243970,-0.009889,-0.124253,-0.009938,-0.123024
1.900000,0.313250,0.256660,-0.010442,-0.130716,-0.010497,-0.129351
2.000000,0.329910,0.267640,-0.010997,-0.136308,-0.011058,-0.134809
2.100000,0.346620,0.278810,-0.011554,-0.141997,-0.011621,-0.140356
2.200000,0.363370,0.286820,-0.012112,-0.146076,-0.012186,-0.144307
2.300000,0.379960,0.305400,-0.012665,-0.155539,-0.012746,-0.153569
2.400000,0.396610,0.324130,-0.013220,-0.165078,-0.013308,-0.162896
2.500000,0.413300,0.334140,-0.013777,-0.170176,-0.013872,-0.167832
2.600000,0.430000,0.343950,-0.014333,-0.175172,-0.014437,-0.172661
2.700000,0.446600,0.361130,-0.014887,-0.183922,-0.014999,-0.181184
2.800000,0.463270,0.375160,-0.015442,-0.191067,-0.015563,-0.188117
2.900000,0.479920,0.382140,-0.015997,-0.194622,-0.016127,-0.191509
3.000000,0.496560,0.398230,-0.016552,-0.202817,-0.016691,-0.199460
3.100000,0.513240,0.404900,-0.017108,-0.206214,-0.017256,-0.202686
3.200000,0.529860,0.423650,-0.017662,-0.215763,-0.017820,-0.211952
3.300000,0.546510,0.439200,-0.018217,-0.223683,-0.018385,-0.219608
3.400000,0.563210,0.455440,-0.018774,-0.231954,-0.018952,-0.227599
3.500000,0.579960,0.462020,-0.019332,-0.235305,-0.019521,-0.230756
3.600000,0.596560,0.476320,-0.019885,-0.242588,-0.020086,-0.237764
3.700000,0.613220,0.487290,-0.020441,-0.248175,-0.020652,-0.243102
3.800000,0.629960,0.499800,-0.020999,-0.254546,-0.021222,-0.249201
3.900000,0.646640,0.512710,-0.021555,-0.261121,-0.021790,-0.255493
4.000000,0.663260,0.526150,-0.022109,-0.267966,-0.022357,-0.262042
4.100000,0.679880,0.540940,-0.022663,-0.275498,-0.022923,-0.269255
4.200000,0.696530,0.559840,-0.023218,-0.285124,-0.023491,-0.278504
4.300000,0.713210,0.569220,-0.023774,-0.289901,-0.024061,-0.283009
4.400000,0.729930,0.580880,-0.024331,-0.295840,-0.024632,-0.288642
4.500000,0.746580,0.594740,-0.024886,-0.302899,-0.025201,-0.295361
4.600000,0.763190,0.610870,-0.025440,-0.311114,-0.025769,-0.303199
4.700000,0.779850,0.622800,-0.025995,-0.317189,-0.026339,-0.308944
4.800000,0.796560,0.635940,-0.026552,-0.323882,-0.026911,-0.315282
4.900000,0.813230,0.645370,-0.027108,-0.328684,-0.027482,-0.319774
5.000000,0.829880,0.655900,-0.027663,-0.334047,-0.028052,-0.324806
5.100000,0.846560,0.670090,-0.028219,-0.341274,-0.028624,-0.331644
5.200000,0.863240,0.682250,-0.028775,-0.347467,-0.029197,-0.337469
5.300000,0.879890,0.689360,-0.029330,-0.351088,-0.029768,-0.340791
5.400000,0.896550,0.711460,-0.029885,-0.362344,-0.030341,-0.351515
5.500000,0.913270,0.729480,-0.030442,-0.371521,-0.030915,-0.360211
5.600000,0.929960,0.738150,-0.030999,-0.375937,-0.031489,-0.364283
5.700000,0.946640,0.746080,-0.031555,-0.379975,-0.032063,-0.367985
5.800000,0.963270,0.758130,-0.032109,-0.386112,-0.032636,-0.373715
5.900000,0.979890,0.774370,-0.032663,-0.394383,-0.033208,-0.381502
6.000000,0.996610,0.785200,-0.033220,-0.399899,-0.033785,-0.386614
6.100000,1.013300,0.808670,-0.033777,-0.411852,-0.034360,-0.397941
6.200000,1.029940,0.815440,-0.034331,-0.415300,-0.034934,-0.401042
6.300000,1.046510,0.824730,-0.034884,-0.420032,-0.035507,-0.405379
6.400000,1.063260,0.842920,-0.035442,-0.429296,-0.036085,-0.414081
6.500000,1.079940,0.858250,-0.035998,-0.437103,-0.036662,-0.421368
6.600000,1.096590,0.866090,-0.036553,-0.441096,-0.037238,-0.424973
6.700000,1.113210,0.886850,-0.037107,-0.451669,-0.037813,-0.434909
6.800000,1.129880,0.888750,-0.037663,-0.452637,-0.038390,-0.435589
6.900000,1.146550,0.908070,-0.038218,-0.462476,-0.038968,-0.444801
7.000000,1.163240,0.926950,-0.038775,-0.472092,-0.039546,-0.453787
7.100000,1.179910,0.930770,-0.039330,-0.474037,-0.040125,-0.455393
7.200000,1.196580,0.956030,-0.039886,-0.486902,-0.040703,-0.467482
7.300000,1.213250,0.955460,-0.040442,-0.486612,-0.041282,-0.466932
7.400000,1.229980,0.984000,-0.040999,-0.501147,-0.041864,-0.480600
7.500000,1.246640,0.993400,-0.041555,-0.505934,-0.042443,-0.484911
7.600000,1.263250,1.003760,-0.042108,-0.511211,-0.043021,-0.489685
7.700000,1.279870,1.023820,-0.042662,-0.521427,-0.043599,-0.499182
7.800000,1.296570,1.023640,-0.043219,-0.521336,-0.044181,-0.498804
7.900000,1.313240,1.041090,-0.043775,-0.530223,-0.044762,-0.507012
8.000000,1.329890,1.052380,-0.044330,-0.535973,-0.045342,-0.512213
8.100000,1.346550,1.075400,-0.044885,-0.547697,-0.045924,-0.523113
8.200000,1.363220,1.085050,-0.045441,-0.552611,-0.046505,-0.527500
8.300000,1.379860,1.102900,-0.045995,-0.561702,-0.047087,-0.535867
8.400000,1.396510,1.114570,-0.046550,-0.567646,-0.047669,-0.541222
8.500000,1.413200,1.122170,-0.047107,-0.571516,-0.048252,-0.544594
8.600000,1.429880,1.143240,-0.047663,-0.582247,-0.048836,-0.554496
8.700000,1.446590,1.160420,-0.048220,-0.590997,-0.049421,-0.562499
8.800000,1.463280,1.169170,-0.048776,-0.595453,-0.050006,-0.566410
8.900000,1.479910,1.187020,-0.049330,-0.604544,-0.050589,-0.574722
9.000000,1.496580,1.199690,-0.049886,-0.610997,-0.051173,-0.580517
9.100000,1.513310,1.205550,-0.050444,-0.613982,-0.051760,-0.583010
9.200000,1.530000,1.220550,-0.051000,-0.621621,-0.052346,-0.589918
9.300000,1.546580,1.247960,-0.051553,-0.635581,-0.052929,-0.602815
9.400000,1.563190,1.257350,-0.052106,-0.640363,-0.053513,-0.606996
9.500000,1.579930,1.271060,-0.052664,-0.647346,-0.054102,-0.613254
9.600000,1.596570,1.281080,-0.053219,-0.652449,-0.054687,-0.617726
9.700000,1.613240,1.296350,-0.053775,-0.660226,-0.055275,-0.624722
9.800000,1.629900,1.314650,-0.054330,-0.669546,-0.055862,-0.633169
9.900000,1.646550,1.323510,-0.054885,-0.674058,-0.056449,-0.637062
10.000000,1.663220,1.341410,-0.055441,-0.683175,-0.057037,-0.645299
10.100000,1.679900,1.359090,-0.055997,-0.692179,-0.057626,-0.653419
10.200000,1.696540,1.363780,-0.056551,-0.694567,-0.058213,-0.655289
10.300000,1.713220,1.384870,-0.057107,-0.705308,-0.058803,-0.665030
10.400000,1.729930,1.392280,-0.057664,-0.709082,-0.059394,-0.668194
10.500000,1.746590,1.413440,-0.058220,-0.719859,-0.059983,-0.677949
10.600000,1.763220,1.425010,-0.058774,-0.725752,-0.060572,-0.683096
10.700000,1.779890,1.429440,-0.059330,-0.728008,-0.061163,-0.684815
10.800000,1.796630,1.447630,-0.059888,-0.737272,-0.061756,-0.693118
10.900000,1.813290,1.461080,-0.060443,-0.744122,-0.062347,-0.699145
11.000000,1.829910,1.470880,-0.060997,-0.749113,-0.062937,-0.703419
11.100000,1.846540,1.485250,-0.061551,-0.756432,-0.063527,-0.709872
11.200000,1.863180,1.505280,-0.062106,-0.766633,-0.064118,-0.719020
11.300000,1.879910,1.513790,-0.062664,-0.770967,-0.064713,-0.722655
11.400000,1.896610,1.530020,-0.063220,-0.779233,-0.065307,-0.729969
11.500000,1.913260,1.538210,-0.063775,-0.783404,-0.065900,-0.733442
11.600000,1.929860,1.551960,-0.064329,-0.790407,-0.066491,-0.739561
11.700000,1.946560,1.564380,-0.064885,-0.796732,-0.067086,-0.745036
11.800000,1.963270,1.576570,-0.065442,-0.802941,-0.067682,-0.750394
11.900000,1.979860,1.595620,-0.065995,-0.812643,-0.068274,-0.759012
12.000000,1.996550,1.607450,-0.066552,-0.818668,-0.068870,-0.764184
12.100000,2.013270,1.623220,-0.067109,-0.826699,-0.069467,-0.771220
12.200000,2.029930,1.632780,-0.067664,-0.831568,-0.070062,-0.775301
12.300000,2.046560,1.654770,-0.068219,-0.842767,-0.070657,-0.785275
12.400000,2.063250,1.664710,-0.068775,-0.847830,-0.071254,-0.789520
12.500000,2.079920,1.679320,-0.069331,-0.855271,-0.071851,-0.795974
12.600000,2.096610,1.693130,-0.069887,-0.862304,-0.072449,-0.802040
12.700000,2.113310,1.707720,-0.070444,-0.869735,-0.073048,-0.808467
12.800000,2.129930,1.722790,-0.070998,-0.877410,-0.073644,-0.815116
12.900000,2.146570,1.733720,-0.071552,-0.882976,-0.074241,-0.819797
13.000000,2.163260,1.748630,-0.072109,-0.890570,-0.074841,-0.826352
13.100000,2.179970,1.763620,-0.072666,-0.898204,-0.075441,-0.832936
13.200000,2.196570,1.779110,-0.073219,-0.906093,-0.076038,-0.839750
13.300000,2.213230,1.787260,-0.073774,-0.910244,-0.076637,-0.843091
13.400000,2.229930,1.799910,-0.074331,-0.916687,-0.077239,-0.848548
13.500000,2.246650,1.816460,-0.074888,-0.925115,-0.077841,-0.855835
13.600000,2.263260,1.833260,-0.075442,-0.933672,-0.078439,-0.863234
13.700000,2.279940,1.846580,-0.075998,-0.940455,-0.079041,-0.868983
13.800000,2.296610,1.860240,-0.076554,-0.947412,-0.079643,-0.874885
13.900000,2.313300,1.878400,-0.077110,-0.956661,-0.080245,-0.882893
14.000000,2.330010,1.884560,-0.077667,-0.959799,-0.080849,-0.885254
14.100000,2.346570,1.898350,-0.078219,-0.966822,-0.081448,-0.891198
14.200000,2.363210,1.918140,-0.078774,-0.976901,-0.082050,-0.899947
14.300000,2.379930,1.935670,-0.079331,-0.985829,-0.082655,-0.907622
14.400000,2.396640,1.950880,-0.079888,-0.993575,-0.083260,-0.914200
14.500000,2.413240,1.966930,-0.080441,-1.001749,-0.083861,-0.921167
14.600000,2.429880,1.988120,-0.080996,-1.012541,-0.084465,-0.930529
14.700000,2.446540,1.986170,-0.081551,-1.011548,-0.085069,-0.929055
14.800000,2.463220,2.005550,-0.082107,-1.021418,-0.085675,-0.937552
14.900000,2.479900,2.011670,-0.082663,-1.024535,-0.086281,-0.939844
15.000000,2.496520,2.030880,-0.083217,-1.034319,-0.086885,-0.948245
15.100000,2.513230,2.046070,-0.083774,-1.042055,-0.087493,-0.954757
15.200000,2.529910,2.059250,-0.084330,-1.048767,-0.088100,-0.960325
15.300000,2.546560,2.079030,-0.084885,-1.058841,-0.088706,-0.968961
15.400000,2.563180,2.088760,-0.085439,-1.063797,-0.089311,-0.972907
15.500000,2.579870,2.103080,-0.085996,-1.071090,-0.089920,-0.978981
15.600000,2.596600,2.116760,-0.086553,-1.078057,-0.090530,-0.984748
15.700000,2.613290,2.131950,-0.087110,-1.085793,-0.091140,-0.991210
15.800000,2.629920,2.144640,-0.087664,-1.092256,-0.091747,-0.996505
15.900000,2.646540,2.167060,-0.088218,-1.103675,-0.092354,-1.006311
16.000000,2.663230,2.175220,-0.088774,-1.107830,-0.092965,-1.009484
16.100000,2.679940,2.191900,-0.089331,-1.116326,-0.093576,-1.016603
16.200000,2.696630,2.212120,-0.089888,-1.126623,-0.094187,-1.025354
16.300000,2.713230,2.215580,-0.090441,-1.128386,-0.094795,-1.026333
16.400000,2.729900,2.237520,-0.090997,-1.139560,-0.095407,-1.035863
16.500000,2.746510,2.255770,-0.091550,-1.148854,-0.096016,-1.043676
16.600000,2.763210,2.268740,-0.092107,-1.155460,-0.096629,-1.049034
16.700000,2.779900,2.281730,-0.092663,-1.162076,-0.097242,-1.054394
16.800000,2.796520,2.301310,-0.093217,-1.172048,-0.097852,-1.062792
16.900000,2.813190,2.309360,-0.093773,-1.176147,-0.098465,-1.065857
17.000000,2.829910,2.322890,-0.094330,-1.183038,-0.099081,-1.071442
17.100000,2.846580,2.337410,-0.094886,-1.190433,-0.099694,-1.077478
17.200000,2.863200,2.353120,-0.095440,-1.198434,-0.100307,-1.084056
17.300000,2.879930,2.365790,-0.095998,-1.204887,-0.100923,-1.089221
17.400000,2.896620,2.386280,-0.096554,-1.215322,-0.101539,-1.097978
17.500000,2.913350,2.398760,-0.097112,-1.221678,-0.102156,-1.103039
17.600000,2.929910,2.413150,-0.097664,-1.229007,-0.102768,-1.108978
17.700000,2.946580,2.428000,-0.098219,-1.236570,-0.103384,-1.115115
17.800000,2.963260,2.437320,-0.098775,-1.241317,-0.104001,-1.118705
17.900000,2.979970,2.456430,-0.099332,-1.251050,-0.104619,-1.126780
18.000000,2.996580,2.468910,-0.099886,-1.257406,-0.105234,-1.131808
18.100000,3.013230,2.484740,-0.100441,-1.265468,-0.105851,-1.138363
18.200000,3.029930,2.503430,-0.100998,-1.274986,-0.106470,-1.146216
18.300000,3.046630,2.513210,-0.101554,-1.279967,-0.107089,-1.149981
18.400000,3.063320,2.526970,-0.102111,-1.286975,-0.107708,-1.155561
18.500000,3.079900,2.542000,-0.102663,-1.294630,-0.108324,-1.161719
18.600000,3.096560,2.559790,-0.103219,-1.303690,-0.108943,-1.169125
18.700000,3.113270,2.579290,-0.103776,-1.313622,-0.109565,-1.177300
18.800000,3.129950,2.589410,-0.104332,-1.318776,-0.110185,-1.181186
18.900000,3.146580,2.605810,-0.104886,-1.327128,-0.110804,-1.187931
19.000000,3.163270,2.616640,-0.105442,-1.332644,-0.111426,-1.192127
19.100000,3.179950,2.630080,-0.105998,-1.339489,-0.112048,-1.197505
19.200000,3.196620,2.648320,-0.106554,-1.348778,-0.112669,-1.205061
19.300000,3.213300,2.660510,-0.107110,-1.354987,-0.113292,-1.209854
19.400000,3.229920,2.675750,-0.107664,-1.362748,-0.113913,-1.216029
19.500000,3.246590,2.698760,-0.108220,-1.374467,-0.114535,-1.225723
19.600000,3.263310,2.709340,-0.108777,-1.379856,-0.115161,-1.229759
19.700000,3.279980,2.723340,-0.109333,-1.386986,-0.115784,-1.235343
19.800000,3.296540,2.737930,-0.109885,-1.394416,-0.116404,-1.241191
19.900000,3.313230,2.750120,-0.110441,-1.400625,-0.117029,-1.245938
20.000000,3.329910,2.771940,-0.110997,-1.411737,-0.117655,-1.255039
20.100000,3.346560,2.790150,-0.111552,-1.421012,-0.118279,-1.262495
20.200000,3.363170,2.798700,-0.112106,-1.425366,-0.118903,-1.265575
20.300000,3.379880,2.811280,-0.112663,-1.431773,-0.119530,-1.270466
20.400000,3.396590,2.822230,-0.113220,-1.437350,-0.120158,-1.274614
20.500000,3.413280,2.846820,-0.113776,-1.449874,-0.120786,-1.284913
20.600000,3.429890,2.858860,-0.114330,-1.456005,-0.121410,-1.289541
20.700000,3.446570,2.876160,-0.114886,-1.464816,-0.122038,-1.296530
20.800000,3.463280,2.890630,-0.115443,-1.472186,-0.122668,-1.302233
20.900000,3.479960,2.910200,-0.115999,-1.482153,-0.123297,-1.310225
21.000000,3.496640,2.920760,-0.116555,-1.487531,-0.123926,-1.314152
21.100000,3.513250,2.943840,-0.117108,-1.499285,-0.124553,-1.323707
21.200000,3.529880,2.952660,-0.117663,-1.503777,-0.125181,-1.326839
21.300000,3.546560,2.968260,-0.118219,-1.511722,-0.125811,-1.333009
21.400000,3.563230,2.980080,-0.118774,-1.517742,-0.126442,-1.337473
21.500000,3.579890,3.000500,-0.119330,-1.528142,-0.127072,-1.345789
21.600000,3.596520,3.010280,-0.119884,-1.533123,-0.127702,-1.349326
21.700000,3.613250,3.030110,-0.120442,-1.543222,-0.128335,-1.357354
21.800000,3.629920,3.043100,-0.120997,-1.549838,-0.128967,-1.362312
21.900000,3.646600,3.053040,-0.121553,-1.554901,-0.129600,-1.365897
22.000000,3.663300,3.068710,-0.122110,-1.562881,-0.130234,-1.372038
22.100000,3.680010,3.093010,-0.122667,-1.575257,-0.130869,-1.382025
22.200000,3.696630,3.103610,-0.123221,-1.580656,-0.131500,-1.385886
22.300000,3.713240,3.127340,-0.123775,-1.592741,-0.132132,-1.395600
22.400000,3.729860,3.136040,-0.124329,-1.597172,-0.132764,-1.398598
22.500000,3.746550,3.155350,-0.124885,-1.607007,-0.133400,-1.406316
22.600000,3.763320,3.164050,-0.125444,-1.611437,-0.134039,-1.409292
22.700000,3.779970,3.187920,-0.125999,-1.623594,-0.134674,-1.419023
22.800000,3.796570,3.203900,-0.126552,-1.631733,-0.135307,-1.425233
22.900000,3.813190,3.214350,-0.127106,-1.637055,-0.135942,-1.428975
23.000000,3.829900,3.228990,-0.127663,-1.644511,-0.136580,-1.434567
23.100000,3.846620,3.243160,-0.128221,-1.651728,-0.137219,-1.439942
23.200000,3.863270,3.263320,-0.128776,-1.661995,-0.137856,-1.447971
23.300000,3.879910,3.278600,-0.129330,-1.669777,-0.138493,-1.453824
23.400000,3.896530,3.293410,-0.129884,-1.677320,-0.139129,-1.459462
23.500000,3.913210,3.304070,-0.130440,-1.682749,-0.139768,-1.463251
23.600000,3.929910,3.322990,-0.130997,-1.692385,-0.140409,-1.470688
23.700000,3.946560,3.340270,-0.131552,-1.701186,-0.141048,-1.477391
23.800000,3.963190,3.348690,-0.132106,-1.705474,-0.141686,-1.480170
23.900000,3.979920,3.372940,-0.132664,-1.717824,-0.142329,-1.489931
24.000000,3.996620,3.387360,-0.133221,-1.725168,-0.142971,-1.495340
24.100000,4.013220,3.396650,-0.133774,-1.729900,-0.143609,-1.498484
24.200000,4.029920,3.419580,-0.134331,-1.741578,-0.144252,-1.507630
24.300000,4.046630,3.438750,-0.134888,-1.751341,-0.144896,-1.515107
24.400000,4.063320,3.449900,-0.135444,-1.757020,-0.145539,-1.519042
24.500000,4.079940,3.466750,-0.135998,-1.765601,-0.146180,-1.525483
24.600000,4.096580,3.478470,-0.136553,-1.771570,-0.146822,-1.529658
24.700000,4.113190,3.496390,-0.137106,-1.780697,-0.147464,-1.536552
24.800000,4.129920,3.517320,-0.137664,-1.791356,-0.148110,-1.544751
24.900000,4.146600,3.529510,-0.138220,-1.797565,-0.148755,-1.549105
25.000000,4.163210,3.551800,-0.138774,-1.808917,-0.149398,-1.557887
25.100000,4.179860,3.562170,-0.139329,-1.814198,-0.150043,-1.561428
25.200000,4.196590,3.584650,-0.139886,-1.825647,-0.150691,-1.570264
25.300000,4.213320,3.595750,-0.140444,-1.831300,-0.151339,-1.574105
25.400000,4.229860,3.606780,-0.140995,-1.836918,-0.151981,-1.577921
25.500000,4.246550,3.618900,-0.141552,-1.843091,-0.152629,-1.582198
25.600000,4.263250,3.634010,-0.142108,-1.850786,-0.153277,-1.587774
25.700000,4.280010,3.655170,-0.142667,-1.861563,-0.153929,-1.595979
25.800000,4.296570,3.672060,-0.143219,-1.870165,-0.154573,-1.602322
25.900000,4.313230,3.691230,-0.143774,-1.879928,-0.155221,-1.609643
26.000000,4.329890,3.697880,-0.144330,-1.883315,-0.155870,-1.611497
26.100000,4.346550,3.718460,-0.144885,-1.893796,-0.156519,-1.619413
26.200000,4.363290,3.730650,-0.145443,-1.900004,-0.157172,-1.623662
26.300000,4.379880,3.750240,-0.145996,-1.909982,-0.157819,-1.631132
26.400000,4.396550,3.768270,-0.146552,-1.919164,-0.158470,-1.637907
26.500000,4.413240,3.787880,-0.147108,-1.929151,-0.159122,-1.645358
26.600000,4.429940,3.803650,-0.147665,-1.937183,-0.159775,-1.651130
26.700000,4.446570,3.824770,-0.148219,-1.947939,-0.160426,-1.659218
26.800000,4.463260,3.843550,-0.148775,-1.957504,-0.161079,-1.666276
26.900000,4.479930,3.854300,-0.149331,-1.962979,-0.161732,-1.669845
27.000000,4.496600,3.868830,-0.149887,-1.970379,-0.162386,-1.675045
27.100000,4.513240,3.882210,-0.150441,-1.977193,-0.163038,-1.679742
27.200000,4.529890,3.895020,-0.150996,-1.983717,-0.163692,-1.684183
27.300000,4.546570,3.909300,-0.151552,-1.990990,-0.164347,-1.689251
27.400000,4.563230,3.927950,-0.152108,-2.000489,-0.165002,-1.696199
27.500000,4.579960,3.946230,-0.152665,-2.009798,-0.165660,-1.702972
27.600000,4.596550,3.968210,-0.153218,-2.020993,-0.166312,-1.711340
27.700000,4.613200,3.990990,-0.153773,-2.032595,-0.166968,-1.720036
27.800000,4.629920,4.004320,-0.154331,-2.039383,-0.167627,-1.724644
27.900000,4.646640,4.016740,-0.154888,-2.045709,-0.168286,-1.728853
28.000000,4.663290,4.033180,-0.155443,-2.054082,-0.168943,-1.734789
28.100000,4.679920,4.047550,-0.155997,-2.061400,-0.169600,-1.739827
28.200000,4.696610,4.063140,-0.156554,-2.069340,-0.170259,-1.745377
28.300000,4.713290,4.079490,-0.157110,-2.077667,-0.170918,-1.751246
28.400000,4.729960,4.093200,-0.157665,-2.084650,-0.171578,-1.755973
28.500000,4.746560,4.117000,-0.158219,-2.096771,-0.172235,-1.765023
28.600000,4.763240,4.131790,-0.158775,-2.104303,-0.172896,-1.770193
28.700000,4.779920,4.155770,-0.159331,-2.116516,-0.173557,-1.779290
28.800000,4.796590,4.166410,-0.159886,-2.121935,-0.174218,-1.782667
28.900000,4.813240,4.177400,-0.160441,-2.127532,-0.174879,-1.786188
29.000000,4.829910,4.199410,-0.160997,-2.138742,-0.175541,-1.794411
29.100000,4.846560,4.215990,-0.161552,-2.147186,-0.176203,-1.800304
29.200000,4.863250,4.230260,-0.162108,-2.154454,-0.176866,-1.805199
29.300000,4.879890,4.251710,-0.162663,-2.165378,-0.177529,-1.813151
29.400000,4.896490,4.265500,-0.163216,-2.172401,-0.178190,-1.817830
29.500000,4.913240,4.290770,-0.163775,-2.185271,-0.178857,-1.827379
29.600000,4.929950,4.301360,-0.164332,-2.190665,-0.179523,-1.830669
29.700000,4.946640,4.324130,-0.164888,-2.202261,-0.180189,-1.839135
29.800000,4.963250,4.332810,-0.165442,-2.206682,-0.180853,-1.841605
29.900000,4.979930,4.354950,-0.165998,-2.217958,-0.181519,-1.849782
30.000000,4.996630,4.360260,-0.166554,-2.220662,-0.182187,-1.850801
30.100000,5.013310,4.384280,-0.167110,-2.232895,-0.182854,-1.859756
30.200000,5.029960,4.398300,-0.167665,-2.240036,-0.183521,-1.864459
30.300000,5.046560,4.418220,-0.168219,-2.250181,-0.184186,-1.871659
30.400000,5.063230,4.431990,-0.168774,-2.257194,-0.184854,-1.876238
30.500000,5.079920,4.449530,-0.169331,-2.266127,-0.185523,-1.882402
30.600000,5.096600,4.471990,-0.169887,-2.277566,-0.186193,-1.890638
30.700000,5.113210,4.493470,-0.170440,-2.288505,-0.186860,-1.898452
30.800000,5.129910,4.502330,-0.170997,-2.293018,-0.187532,-1.900919
30.900000,5.146590,4.521290,-0.171553,-2.302674,-0.188202,-1.907643
31.000000,5.163260,4.542590,-0.172109,-2.313522,-0.188873,-1.915345
31.100000,5.179880,4.560580,-0.172663,-2.322684,-0.189543,-1.921643
31.200000,5.196560,4.575930,-0.173219,-2.330502,-0.190215,-1.926816
31.300000,5.213230,4.595100,-0.173774,-2.340265,-0.190887,-1.933587
31.400000,5.229920,4.606130,-0.174331,-2.345883,-0.191561,-1.936923
31.500000,5.246540,4.626110,-0.174885,-2.356058,-0.192232,-1.944020
31.600000,5.263220,4.639790,-0.175441,-2.363026,-0.192906,-1.948455
31.700000,5.279900,4.657500,-0.175997,-2.372045,-0.193581,-1.954573
31.800000,5.296590,4.676080,-0.176553,-2.381508,-0.194256,-1.961046
31.900000,5.313270,4.697050,-0.177109,-2.392188,-0.194932,-1.968510
32.000000,5.329870,4.713760,-0.177662,-2.400698,-0.195604,-1.974185
32.100000,5.346560,4.733260,-0.178219,-2.410630,-0.196281,-1.981010
32.200000,5.363320,4.744970,-0.178777,-2.416593,-0.196961,-1.984561
32.300000,5.379960,4.765530,-0.179332,-2.427064,-0.197637,-1.991814
32.400000,5.396530,4.778950,-0.179884,-2.433899,-0.198310,-1.996079
32.500000,5.413230,4.793740,-0.180441,-2.441432,-0.198989,-2.000897
32.600000,5.429910,4.820390,-0.180997,-2.455004,-0.199668,-2.010656
32.700000,5.446570,4.837660,-0.181552,-2.463800,-0.200346,-2.016491
32.800000,5.463230,4.848620,-0.182108,-2.469382,-0.201025,-2.019689
32.900000,5.479860,4.871430,-0.182662,-2.480999,-0.201703,-2.027815
33.000000,5.496530,4.882480,-0.183218,-2.486627,-0.202383,-2.031033
33.100000,5.513230,4.906570,-0.183774,-2.498896,-0.203064,-2.039663
33.200000,5.529890,4.920650,-0.184330,-2.506066,-0.203745,-2.044124
33.300000,5.546540,4.936230,-0.184885,-2.514001,-0.204426,-2.049201
33.400000,5.563200,4.963560,-0.185440,-2.527920,-0.205107,-2.059143
33.500000,5.579940,4.971040,-0.185998,-2.531730,-0.205792,-2.060833
33.600000,5.596590,4.989760,-0.186553,-2.541264,-0.206475,-2.067183
33.700000,5.613250,5.002920,-0.187108,-2.547966,-0.207157,-2.071221
33.800000,5.629910,5.023420,-0.187664,-2.558407,-0.207841,-2.078287
33.900000,5.646620,5.040540,-0.188221,-2.567126,-0.208527,-2.083940
34.000000,5.663270,5.064030,-0.188776,-2.579089,-0.209211,-2.092220
34.100000,5.679910,5.079820,-0.189330,-2.587131,-0.209895,-2.097309
34.200000,5.696550,5.095650,-0.189885,-2.595193,-0.210579,-2.102405
34.300000,5.713240,5.115370,-0.190441,-2.605237,-0.211266,-2.109092
34.400000,5.729960,5.127850,-0.190999,-2.611593,-0.211955,-2.112782
34.500000,5.746600,5.152110,-0.191553,-2.623948,-0.212641,-2.121322
34.600000,5.763230,5.163340,-0.192108,-2.629667,-0.213326,-2.124488
34.700000,5.779880,5.178060,-0.192663,-2.637164,-0.214014,-2.129081
34.800000,5.796600,5.201220,-0.193220,-2.648960,-0.214704,-2.137128
34.900000,5.813330,5.217480,-0.193778,-2.657241,-0.215396,-2.142327
35.000000,5.829890,5.238950,-0.194330,-2.668175,-0.216081,-2.149670
35.100000,5.846550,5.253610,-0.194885,-2.675642,-0.216770,-2.154199
35.200000,5.863270,5.278030,-0.195442,-2.688079,-0.217463,-2.162714
35.300000,5.879940,5.293510,-0.195998,-2.695963,-0.218154,-2.167559
35.400000,5.896620,5.298910,-0.196554,-2.698713,-0.218845,-2.168270
35.500000,5.913270,5.321120,-0.197109,-2.710024,-0.219536,-2.175854
35.600000,5.929910,5.350020,-0.197664,-2.724743,-0.220227,-2.186160
35.700000,5.946620,5.357690,-0.198221,-2.728649,-0.220922,-2.187774
35.800000,5.963300,5.376190,-0.198777,-2.738071,-0.221616,-2.193806
35.900000,5.979920,5.398630,-0.199331,-2.749500,-0.222307,-2.201440
36.000000,5.996550,5.409860,-0.199885,-2.755219,-0.223000,-2.204492
36.100000,6.013340,5.442890,-0.200445,-2.772041,-0.223700,-2.216400
36.200000,6.029960,5.452520,-0.200999,-2.776946,-0.224393,-2.218783
36.300000,6.046530,5.470160,-0.201551,-2.785930,-0.225084,-2.224423
36.400000,6.063190,5.489220,-0.202106,-2.795637,-0.225780,-2.230621
36.500000,6.079890,5.503710,-0.202663,-2.803016,-0.226478,-2.234949
36.600000,6.096590,5.523760,-0.203220,-2.813228,-0.227176,-2.241525
36.700000,6.113260,5.539910,-0.203775,-2.821453,-0.227874,-2.246510
36.800000,6.129890,5.558820,-0.204330,-2.831084,-0.228570,-2.252609
36.900000,6.146560,5.577930,-0.204885,-2.840816,-0.229269,-2.258775
37.000000,6.163250,5.603830,-0.205442,-2.854007,-0.229969,-2.267675
37.100000,6.179980,5.616350,-0.205999,-2.860384,-0.230671,-2.271146
37.200000,6.196580,5.630710,-0.206553,-2.867697,-0.231368,-2.275367
37.300000,6.213200,5.653460,-0.207107,-2.879284,-0.232067,-2.282965
37.400000,6.229900,5.669600,-0.207663,-2.887504,-0.232769,-2.287875
37.500000,6.246600,5.689030,-0.208220,-2.897399,-0.233472,-2.294103
37.600000,6.263180,5.706160,-0.208773,-2.906123,-0.234170,-2.299404
37.700000,6.279880,5.733590,-0.209329,-2.920093,-0.234874,-2.308832
37.800000,6.296570,5.750880,-0.209886,-2.928899,-0.235578,-2.314165
37.900000,6.313240,5.771200,-0.210441,-2.939248,-0.236281,-2.320709
38.000000,6.329910,5.781130,-0.210997,-2.944305,-0.236985,-2.323066
38.100000,6.346590,5.798520,-0.211553,-2.953162,-0.237690,-2.328412
38.200000,6.363280,5.820640,-0.212109,-2.964428,-0.238396,-2.335645
38.300000,6.379960,5.845930,-0.212665,-2.977308,-0.239102,-2.344138
38.400000,6.396670,5.853060,-0.213222,-2.980939,-0.239810,-2.345336
38.500000,6.413250,5.866650,-0.213775,-2.987860,-0.240512,-2.349130
38.600000,6.429900,5.890520,-0.214330,-3.000017,-0.241218,-2.357024
38.700000,6.446610,5.921950,-0.214887,-3.016024,-0.241928,-2.367920
38.800000,6.463290,5.924510,-0.215443,-3.017328,-0.242636,-2.367266
38.900000,6.479920,5.940600,-0.215997,-3.025523,-0.243343,-2.372018
39.000000,6.496580,5.969520,-0.216553,-3.040252,-0.244051,-2.381877
39.100000,6.513260,5.995050,-0.217109,-3.053254,-0.244761,-2.390366
39.200000,6.529940,6.011600,-0.217665,-3.061683,-0.245472,-2.395263
39.300000,6.546620,6.028720,-0.218221,-3.070402,-0.246183,-2.400377
39.400000,6.563250,6.044820,-0.218775,-3.078602,-0.246892,-2.405080
39.500000,6.579930,6.059920,-0.219331,-3.086292,-0.247604,-2.409372
39.600000,6.596610,6.080330,-0.219887,-3.096687,-0.248316,-2.415766
39.700000,6.613290,6.103570,-0.220443,-3.108523,-0.249029,-2.423271
39.800000,6.629830,6.131570,-0.220994,-3.122783,-0.249737,-2.432666
39.900000,6.646520,6.141830,-0.221551,-3.128008,-0.250451,-2.434996
40.000000,6.663220,6.158430,-0.222107,-3.136463,-0.251167,-2.439831
40.100000,6.679940,6.185380,-0.222665,-3.150188,-0.251883,-2.448753
40.200000,6.696580,6.199980,-0.223219,-3.157624,-0.252597,-2.452781
40.300000,6.713210,6.220690,-0.223774,-3.168171,-0.253311,-2.459218
40.400000,6.729950,6.235870,-0.224332,-3.175903,-0.254030,-2.463447
40.500000,6.746640,6.262320,-0.224888,-3.189373,-0.254748,-2.472122
40.600000,6.763280,6.268290,-0.225443,-3.192414,-0.255464,-2.472708
40.700000,6.779910,6.294670,-0.225997,-3.205849,-0.256180,-2.481337
40.800000,6.796590,6.306860,-0.226553,-3.212057,-0.256898,-2.484356
40.900000,6.813280,6.330690,-0.227109,-3.224194,-0.257618,-2.491949
41.000000,6.829920,6.355260,-0.227664,-3.236707,-0.258336,-2.499826
41.100000,6.846520,6.370880,-0.228217,-3.244663,-0.259052,-2.504174
41.200000,6.863180,6.384160,-0.228773,-3.251426,-0.259772,-2.507589
41.300000,6.879890,6.411870,-0.229330,-3.265539,-0.260495,-2.516654
41.400000,6.896570,6.430060,-0.229886,-3.274803,-0.261216,-2.521972
41.500000,6.913240,6.448520,-0.230441,-3.284204,-0.261938,-2.527388
41.600000,6.929860,6.468970,-0.230995,-3.294619,-0.262658,-2.533578
41.700000,6.946540,6.488940,-0.231551,-3.304790,-0.263382,-2.539561
41.800000,6.963250,6.495790,-0.232108,-3.308279,-0.264107,-2.540400
41.900000,6.979970,6.540540,-0.232666,-3.331070,-0.264833,-2.556044
42.000000,6.996560,6.548270,-0.233219,-3.335007,-0.265554,-2.557221
42.100000,7.013230,6.561290,-0.233774,-3.341638,-0.266279,-2.560448
42.200000,7.029910,6.583340,-0.234330,-3.352868,-0.267004,-2.567189
42.300000,7.046610,6.603930,-0.234887,-3.363354,-0.267732,-2.573346
42.400000,7.063250,6.627930,-0.235442,-3.375577,-0.268457,-2.580826
42.500000,7.079910,6.651140,-0.235997,-3.387398,-0.269184,-2.587982
42.600000,7.096570,6.663190,-0.236552,-3.393535,-0.269911,-2.590786
42.700000,7.113270,6.691130,-0.237109,-3.407765,-0.270640,-2.599753
42.800000,7.129920,6.706040,-0.237664,-3.415358,-0.271368,-2.603650
42.900000,7.146550,6.723790,-0.238218,-3.424398,-0.272095,-2.608644
43.000000,7.163260,6.743920,-0.238775,-3.434650,-0.272827,-2.614540
43.100000,7.179920,6.767910,-0.239331,-3.446868,-0.273557,-2.621927
43.200000,7.196570,6.786560,-0.239886,-3.456367,-0.274286,-2.627234
43.300000,7.213180,6.796900,-0.240439,-3.461633,-0.275015,-2.629320
43.400000,7.229880,6.822510,-0.240996,-3.474676,-0.275748,-2.637293
43.500000,7.246550,6.845870,-0.241552,-3.486573,-0.276481,-2.644385
43.600000,7.263290,6.866430,-0.242110,-3.497044,-0.277217,-2.650376
43.700000,7.279890,6.884820,-0.242663,-3.506410,-0.277947,-2.655534
43.800000,7.296550,6.903480,-0.243218,-3.515913,-0.278680,-2.660779
43.900000,7.313240,6.922960,-0.243775,-3.525835,-0.279416,-2.666325
44.000000,7.329940,6.948120,-0.244331,-3.538648,-0.280152,-2.674046
44.100000,7.346620,6.960020,-0.244887,-3.544709,-0.280888,-2.676655
44.200000,7.363240,6.983640,-0.245441,-3.556739,-0.281622,-2.683768
44.300000,7.379910,7.001890,-0.245997,-3.566033,-0.282359,-2.688800
44.400000,7.396620,7.017910,-0.246554,-3.574192,-0.283098,-2.692961
44.500000,7.413280,7.040810,-0.247109,-3.585855,-0.283835,-2.699757
44.600000,7.429890,7.066480,-0.247663,-3.598929,-0.284571,-2.707607
44.700000,7.446540,7.085330,-0.248218,-3.608529,-0.285309,-2.712827
44.800000,7.463240,7.108220,-0.248775,-3.620187,-0.286050,-2.719576
44.900000,7.479900,7.123840,-0.249330,-3.628142,-0.286789,-2.723537
45.000000,7.496560,7.143230,-0.249885,-3.638017,-0.287529,-2.728930
45.100000,7.513260,7.161180,-0.250442,-3.647159,-0.288272,-2.733757
45.200000,7.529890,7.189600,-0.250996,-3.661633,-0.289011,-2.742577
45.300000,7.546590,7.205730,-0.251553,-3.669848,-0.289755,-2.746687
45.400000,7.563320,7.234240,-0.252111,-3.684368,-0.290500,-2.755500
45.500000,7.579930,7.253650,-0.252664,-3.694254,-0.291241,-2.760847
45.600000,7.596600,7.274090,-0.253220,-3.704664,-0.291985,-2.766569
45.700000,7.613340,7.284350,-0.253778,-3.709889,-0.292732,-2.768401
45.800000,7.629950,7.313870,-0.254332,-3.724923,-0.293474,-2.777557
45.900000,7.646540,7.328160,-0.254885,-3.732201,-0.294216,-2.780920
46.000000,7.663240,7.353550,-0.255441,-3.745132,-0.294964,-2.788471
46.100000,7.679950,7.376490,-0.255998,-3.756816,-0.295712,-2.795077
46.200000,7.696650,7.391220,-0.256555,-3.764317,-0.296460,-2.798563
46.300000,7.713280,7.423550,-0.257109,-3.780783,-0.297206,-2.808708
46.400000,7.729890,7.430330,-0.257663,-3.784236,-0.297952,-2.809178
46.500000,7.746570,7.457560,-0.258219,-3.798104,-0.298701,-2.817361
46.600000,7.763290,7.481280,-0.258776,-3.810185,-0.299453,-2.824199
46.700000,7.779950,7.492830,-0.259332,-3.816067,-0.300202,-2.826440
46.800000,7.796550,7.518260,-0.259885,-3.829018,-0.300950,-2.833914
46.900000,7.813160,7.545230,-0.260439,-3.842754,-0.301698,-2.841952
47.000000,7.829930,7.569920,-0.260998,-3.855329,-0.302454,-2.849097
47.100000,7.846670,7.586400,-0.261556,-3.863722,-0.303210,-2.853143
47.200000,7.863220,7.608090,-0.262107,-3.874768,-0.303957,-2.859163
47.300000,7.879900,7.632330,-0.262663,-3.887114,-0.304711,-2.866111
47.400000,7.896630,7.649560,-0.263221,-3.895889,-0.305467,-2.870409
47.500000,7.913280,7.675440,-0.263776,-3.909069,-0.306221,-2.877951
47.600000,7.929930,7.695100,-0.264331,-3.919082,-0.306975,-2.883147
47.700000,7.946600,7.718860,-0.264887,-3.931183,-0.307731,-2.889865
47.800000,7.963270,7.737330,-0.265442,-3.940590,-0.308487,-2.894590
47.900000,7.979960,7.759370,-0.265999,-3.951815,-0.309244,-2.900637
48.000000,7.996620,7.784350,-0.266554,-3.964537,-0.310001,-2.907774
48.100000,8.013180,7.793320,-0.267106,-3.969105,-0.310754,-2.908933
48.200000,8.029860,7.825280,-0.267662,-3.985382,-0.311513,-2.918647
48.300000,8.046620,7.845480,-0.268221,-3.995670,-0.312276,-2.923949
48.400000,8.063320,7.873660,-0.268777,-4.010022,-0.313037,-2.932219
48.500000,8.079890,7.886020,-0.269330,-4.016317,-0.313793,-2.934604
48.600000,8.096590,7.909490,-0.269886,-4.028270,-0.314555,-2.941095
48.700000,8.113250,7.937250,-0.270442,-4.042408,-0.315316,-2.949173
48.800000,8.129930,7.958400,-0.270998,-4.053180,-0.316078,-2.954778
48.900000,8.146600,7.980220,-0.271553,-4.064293,-0.316841,-2.960620
49.000000,8.163270,8.002510,-0.272109,-4.075645,-0.317604,-2.966625
49.100000,8.179900,8.023610,-0.272663,-4.086391,-0.318366,-2.972182
49.200000,8.196580,8.042640,-0.273219,-4.096083,-0.319131,-2.976954
49.300000,8.213260,8.063570,-0.273775,-4.106742,-0.319896,-2.982418
49.400000,8.229910,8.087860,-0.274330,-4.119113,-0.320660,-2.989116
49.500000,8.246580,8.112970,-0.274886,-4.131902,-0.321426,-2.996100
49.600000,8.263260,8.139650,-0.275442,-4.145490,-0.322193,-3.003648
49.700000,8.279940,8.149510,-0.275998,-4.150511,-0.322961,-3.004979
49.800000,8.296580,8.178980,-0.276553,-4.165520,-0.323728,-3.013535
49.900000,8.313250,8.195710,-0.277108,-4.174041,-0.324496,-3.017379
50.000000,8.329920,8.226930,-0.277664,-4.189941,-0.325265,-3.026545
50.100000,8.346590,8.245400,-0.278220,-4.199348,-0.326034,-3.031007
50.200000,8.363220,8.266740,-0.278774,-4.210216,-0.326803,-3.036517
50.300000,8.379870,8.287200,-0.279329,-4.220636,-0.327573,-3.041690
50.400000,8.396580,8.309940,-0.279886,-4.232218,-0.328346,-3.047679
50.500000,8.413270,8.338360,-0.280442,-4.246692,-0.329119,-3.055740
50.600000,8.429970,8.350340,-0.280999,-4.252793,-0.329893,-3.057763
50.700000,8.446540,8.377370,-0.281551,-4.266560,-0.330661,-3.065304
50.800000,8.463220,8.398740,-0.282107,-4.277443,-0.331435,-3.070745
50.900000,8.479910,8.429360,-0.282664,-4.293038,-0.332210,-3.079552
51.000000,8.496620,8.447180,-0.283221,-4.302113,-0.332987,-3.083666
51.100000,8.513230,8.472120,-0.283774,-4.314815,-0.333760,-3.090381
51.200000,8.529890,8.489940,-0.284330,-4.323891,-0.334536,-3.094480
51.300000,8.546570,8.515910,-0.284886,-4.337117,-0.335313,-3.101535
51.400000,8.563270,8.539140,-0.285442,-4.348948,-0.336092,-3.107574
51.500000,8.579950,8.558770,-0.285998,-4.358946,-0.336870,-3.112295
51.600000,8.596540,8.581050,-0.286551,-4.370293,-0.337645,-3.117980
51.700000,8.613240,8.603770,-0.287108,-4.381864,-0.338425,-3.123796
51.800000,8.629900,8.628610,-0.287663,-4.394515,-0.339205,-3.130374
51.900000,8.646580,8.653300,-0.288219,-4.407090,-0.339985,-3.136881
52.000000,8.663190,8.677490,-0.288773,-4.419409,-0.340764,-3.143203
52.100000,8.679850,8.700350,-0.289328,-4.431052,-0.341545,-3.149023
52.200000,8.696540,8.723570,-0.289885,-4.442878,-0.342328,-3.154956
52.300000,8.713250,8.744780,-0.290442,-4.453680,-0.343113,-3.160146
52.400000,8.729890,8.769810,-0.290996,-4.466428,-0.343895,-3.166714
52.500000,8.746520,8.789050,-0.291551,-4.476226,-0.344677,-3.171180
52.600000,8.763270,8.817930,-0.292109,-4.490935,-0.345465,-3.179092
52.700000,8.779950,8.839910,-0.292665,-4.502129,-0.346251,-3.184514
52.800000,8.796620,8.862720,-0.293221,-4.513746,-0.347037,-3.190223
52.900000,8.813240,8.887320,-0.293775,-4.526275,-0.347821,-3.196570
53.000000,8.829930,8.910900,-0.294331,-4.538284,-0.348609,-3.202526
53.100000,8.846630,8.939330,-0.294888,-4.552763,-0.349398,-3.210210
53.200000,8.863280,8.963670,-0.295443,-4.565160,-0.350186,-3.216417
53.300000,8.879890,8.983150,-0.295996,-4.575081,-0.350972,-3.220874
53.400000,8.896510,8.999390,-0.296550,-4.583352,-0.351759,-3.224157
53.500000,8.913230,9.031840,-0.297108,-4.599878,-0.352552,-3.233219
53.600000,8.929930,9.051500,-0.297664,-4.609891,-0.353344,-3.237691
53.700000,8.946590,9.077910,-0.298220,-4.623342,-0.354135,-3.244570
53.800000,8.963230,9.107170,-0.298774,-4.638244,-0.354926,-3.252455
53.900000,8.979890,9.124360,-0.299330,-4.646998,-0.355718,-3.256014
54.000000,8.996600,9.152690,-0.299887,-4.661427,-0.356513,-3.263527
54.100000,9.013270,9.176440,-0.300442,-4.673523,-0.357307,-3.269399
54.200000,9.029890,9.205480,-0.300996,-4.688312,-0.358099,-3.277148
54.300000,9.046600,9.222130,-0.301553,-4.696792,-0.358896,-3.280459
54.400000,9.063280,9.254670,-0.302109,-4.713365,-0.359693,-3.289413
54.500000,9.079930,9.277590,-0.302664,-4.725038,-0.360488,-3.294937
54.600000,9.096590,9.298980,-0.303220,-4.735932,-0.361285,-3.299904
54.700000,9.113260,9.326200,-0.303775,-4.749795,-0.362083,-3.306924
54.800000,9.129970,9.352470,-0.304332,-4.763174,-0.362883,-3.313586
54.900000,9.146640,9.377480,-0.304888,-4.775911,-0.363682,-3.319793
55.000000,9.163250,9.399260,-0.305442,-4.787004,-0.364479,-3.324853
55.100000,9.179820,9.425760,-0.305994,-4.800500,-0.365275,-3.331576
55.200000,9.196580,9.447250,-0.306553,-4.811445,-0.366080,-3.336484
55.300000,9.213290,9.473090,-0.307110,-4.824605,-0.366884,-3.342922
55.400000,9.229960,9.499840,-0.307665,-4.838229,-0.367686,-3.349674
55.500000,9.246560,9.524070,-0.308219,-4.850569,-0.368485,-3.355533
55.600000,9.263230,9.552420,-0.308774,-4.865008,-0.369289,-3.362818
55.700000,9.279920,9.578360,-0.309331,-4.878219,-0.370094,-3.369236
55.800000,9.296590,9.604910,-0.309886,-4.891740,-0.370899,-3.375857
55.900000,9.313270,9.625700,-0.310442,-4.902329,-0.371705,-3.380438
56.000000,9.329900,9.658400,-0.310997,-4.918983,-0.372509,-3.389195
56.100000,9.346570,9.683540,-0.311552,-4.931786,-0.373316,-3.395277
56.200000,9.363280,9.708200,-0.312109,-4.944346,-0.374125,-3.401169
56.300000,9.379970,9.730030,-0.312666,-4.955464,-0.374934,-3.406060
56.400000,9.396620,9.757540,-0.313221,-4.969474,-0.375742,-3.412932
56.500000,9.413260,9.781580,-0.313775,-4.981718,-0.376550,-3.418578
56.600000,9.429970,9.808610,-0.314332,-4.995484,-0.377362,-3.425242
56.700000,9.446620,9.839220,-0.314887,-5.011074,-0.378172,-3.433150
56.800000,9.463250,9.865070,-0.315442,-5.024239,-0.378981,-3.439385
56.900000,9.479920,9.890870,-0.315997,-5.037379,-0.379793,-3.445580
57.000000,9.496610,9.922550,-0.316554,-5.053513,-0.380607,-3.453805
57.100000,9.513270,9.936990,-0.317109,-5.060867,-0.381420,-3.456021
57.200000,9.529890,9.971040,-0.317663,-5.078209,-0.382232,-3.465050
57.300000,9.546530,10.000800,-0.318218,-5.093366,-0.383045,-3.472567
57.400000,9.563210,10.023850,-0.318774,-5.105105,-0.383861,-3.477732
57.500000,9.579930,10.052340,-0.319331,-5.119615,-0.384679,-3.484763
57.600000,9.596640,10.077400,-0.319888,-5.132378,-0.385498,-3.490592
57.700000,9.613260,10.111780,-0.320442,-5.149887,-0.386313,-3.499647
57.800000,9.629900,10.131240,-0.320997,-5.159798,-0.387129,-3.503520
57.900000,9.646650,10.158630,-0.321555,-5.173748,-0.387952,-3.510103
58.000000,9.663310,10.189420,-0.322110,-5.189429,-0.388771,-3.517860
58.100000,9.679880,10.215900,-0.322663,-5.202915,-0.389586,-3.524129
58.200000,9.696530,10.242960,-0.323218,-5.216697,-0.390406,-3.530568
58.300000,9.713270,10.269610,-0.323776,-5.230269,-0.391230,-3.536835
58.400000,9.729890,10.294810,-0.324330,-5.243104,-0.392050,-3.542610
