Repository: abubakardawood/tissue-phantom-material-database

Title:
A Database of Silicone Phantom Materials for Modeling Human Tissue Mechanics Across Varying Stiffnesses

Description:
This dataset contains processed mechanical compression test data for soft silicone phantoms
fabricated using Ecoflex (Smooth-On) with varying base materials and thinner concentrations.
The dataset provides force–compression measurements together with derived engineering and
true stress–strain quantities, intended for mechanical characterization, constitutive model
fitting, and the design of tissue-equivalent phantoms.

All files in this dataset are processed outputs generated from raw experimental measurements.
The raw data files are not included in this archive.

File: data/EF10_62_5T/EF10_62_5T_A2.csv (part 1 of 2)
EF10_62_5T_A_sample_2
Compression test;
Cylinder Diameter: 50mm;
Cylinder Height: 30mm;
Speed (mm/min): 10;
Machine: INSTRON 5900;
Load cell: 1kN;
Time (s),Compression (mm),Load (N),Engineering Strain [-],Engineering Stress (kPa),True Strain [-],True Stress (kPa)
0.000000,0.000000,0.004900,-0.000000,-0.002496,0.000000,-0.002496
0.100000,0.007330,0.020980,-0.000244,-0.010685,-0.000244,-0.010682
0.200000,0.028070,0.034750,-0.000936,-0.017698,-0.000936,-0.017681
0.300000,0.046360,0.047950,-0.001545,-0.024421,-0.001547,-0.024383
0.400000,0.063290,0.065180,-0.002110,-0.033196,-0.002112,-0.033126
0.500000,0.080040,0.079270,-0.002668,-0.040372,-0.002672,-0.040264
0.600000,0.096670,0.083640,-0.003222,-0.042598,-0.003228,-0.042460
0.700000,0.113340,0.098180,-0.003778,-0.050003,-0.003785,-0.049814
0.800000,0.130040,0.121260,-0.004335,-0.061757,-0.004344,-0.061490
0.900000,0.146730,0.127800,-0.004891,-0.065088,-0.004903,-0.064770
1.000000,0.163300,0.144240,-0.005443,-0.073461,-0.005458,-0.073061
1.100000,0.179990,0.156110,-0.006000,-0.079506,-0.006018,-0.079029
1.200000,0.196700,0.172770,-0.006557,-0.087991,-0.006578,-0.087414
1.300000,0.213330,0.186560,-0.007111,-0.095014,-0.007136,-0.094339
1.400000,0.229970,0.197730,-0.007666,-0.100703,-0.007695,-0.099931
1.500000,0.246630,0.213110,-0.008221,-0.108536,-0.008255,-0.107644
1.600000,0.263330,0.228360,-0.008778,-0.116303,-0.008816,-0.115282
1.700000,0.280000,0.231940,-0.009333,-0.118126,-0.009377,-0.117024
1.800000,0.296670,0.253890,-0.009889,-0.129305,-0.009938,-0.128026
1.900000,0.313250,0.259370,-0.010442,-0.132096,-0.010497,-0.130717
2.000000,0.329910,0.271720,-0.010997,-0.138386,-0.011058,-0.136864
2.100000,0.346630,0.294950,-0.011554,-0.150217,-0.011622,-0.148481
2.200000,0.363380,0.305560,-0.012113,-0.155620,-0.012187,-0.153735
2.300000,0.379960,0.314180,-0.012665,-0.160011,-0.012746,-0.157984
2.400000,0.396600,0.331430,-0.013220,-0.168796,-0.013308,-0.166564
2.500000,0.413290,0.339720,-0.013776,-0.173018,-0.013872,-0.170634
2.600000,0.429990,0.351240,-0.014333,-0.178885,-0.014437,-0.176321
2.700000,0.446600,0.370050,-0.014887,-0.188465,-0.014999,-0.185659
2.800000,0.463270,0.382040,-0.015442,-0.194571,-0.015563,-0.191567
2.900000,0.479920,0.394290,-0.015997,-0.200810,-0.016127,-0.197598
3.000000,0.496550,0.406400,-0.016552,-0.206978,-0.016690,-0.203552
3.100000,0.513240,0.415880,-0.017108,-0.211806,-0.017256,-0.208182
3.200000,0.529870,0.435650,-0.017662,-0.221875,-0.017820,-0.217956
3.300000,0.546510,0.448090,-0.018217,-0.228210,-0.018385,-0.224053
3.400000,0.563210,0.458510,-0.018774,-0.233517,-0.018952,-0.229133
3.500000,0.579950,0.471000,-0.019332,-0.239878,-0.019521,-0.235241
3.600000,0.596550,0.487310,-0.019885,-0.248185,-0.020085,-0.243250
3.700000,0.613200,0.488150,-0.020440,-0.248613,-0.020652,-0.243531
3.800000,0.629940,0.508860,-0.020998,-0.259160,-0.021222,-0.253718
3.900000,0.646620,0.529780,-0.021554,-0.269815,-0.021790,-0.263999
4.000000,0.663240,0.542860,-0.022108,-0.276476,-0.022356,-0.270364
4.100000,0.679860,0.554920,-0.022662,-0.282618,-0.022923,-0.276214
4.200000,0.696540,0.564800,-0.023218,-0.287650,-0.023492,-0.280972
4.300000,0.713210,0.584940,-0.023774,-0.297907,-0.024061,-0.290825
4.400000,0.729940,0.597200,-0.024331,-0.304151,-0.024632,-0.296751
4.500000,0.746590,0.609500,-0.024886,-0.310416,-0.025201,-0.302691
4.600000,0.763200,0.621560,-0.025440,-0.316558,-0.025769,-0.308505
4.700000,0.779870,0.638760,-0.025996,-0.325318,-0.026340,-0.316861
4.800000,0.796560,0.647230,-0.026552,-0.329632,-0.026911,-0.320879
4.900000,0.813230,0.668810,-0.027108,-0.340622,-0.027482,-0.331389
5.000000,0.829870,0.677290,-0.027662,-0.344941,-0.028052,-0.335399
5.100000,0.846560,0.692220,-0.028219,-0.352545,-0.028624,-0.342596
5.200000,0.863260,0.712830,-0.028775,-0.363041,-0.029197,-0.352595
5.300000,0.879920,0.715600,-0.029331,-0.364452,-0.029769,-0.353762
5.400000,0.896570,0.729100,-0.029886,-0.371328,-0.030341,-0.360230
5.500000,0.913280,0.733960,-0.030443,-0.373803,-0.030916,-0.362423
5.600000,0.929980,0.751780,-0.030999,-0.382878,-0.031490,-0.371009
5.700000,0.946650,0.769930,-0.031555,-0.392122,-0.032064,-0.379749
5.800000,0.963260,0.780800,-0.032109,-0.397658,-0.032635,-0.384890
5.900000,0.979880,0.792100,-0.032663,-0.403413,-0.033208,-0.390237
6.000000,0.996600,0.801850,-0.033220,-0.408379,-0.033784,-0.394813
6.100000,1.013290,0.815900,-0.033776,-0.415534,-0.034360,-0.401499
6.200000,1.029930,0.835720,-0.034331,-0.425629,-0.034934,-0.411016
6.300000,1.046500,0.845950,-0.034883,-0.430839,-0.035506,-0.415810
6.400000,1.063260,0.856100,-0.035442,-0.436008,-0.036085,-0.420555
6.500000,1.079930,0.876390,-0.035998,-0.446342,-0.036662,-0.430274
6.600000,1.096600,0.886000,-0.036553,-0.451236,-0.037238,-0.434742
6.700000,1.113220,0.903110,-0.037107,-0.459950,-0.037813,-0.442883
6.800000,1.129890,0.916330,-0.037663,-0.466683,-0.038391,-0.449106
6.900000,1.146560,0.924470,-0.038219,-0.470829,-0.038968,-0.452834
7.000000,1.163240,0.936450,-0.038775,-0.476930,-0.039546,-0.458437
7.100000,1.179910,0.957720,-0.039330,-0.487763,-0.040125,-0.468579
7.200000,1.196570,0.962000,-0.039886,-0.489943,-0.040703,-0.470401
7.300000,1.213240,0.981740,-0.040441,-0.499996,-0.041282,-0.479776
7.400000,1.229950,0.991700,-0.040998,-0.505069,-0.041862,-0.484362
7.500000,1.246630,1.004060,-0.041554,-0.511364,-0.042442,-0.490114
7.600000,1.263240,1.023630,-0.042108,-0.521330,-0.043020,-0.499378
7.700000,1.279890,1.035690,-0.042663,-0.527473,-0.043600,-0.504969
7.800000,1.296580,1.050930,-0.043219,-0.535234,-0.044181,-0.512102
7.900000,1.313250,1.061160,-0.043775,-0.540444,-0.044762,-0.516786
8.000000,1.329870,1.074140,-0.044329,-0.547055,-0.045342,-0.522805
8.100000,1.346540,1.095420,-0.044885,-0.557893,-0.045923,-0.532852
8.200000,1.363210,1.106630,-0.045440,-0.563602,-0.046505,-0.537992
8.300000,1.379870,1.118630,-0.045996,-0.569714,-0.047087,-0.543509
8.400000,1.396520,1.133420,-0.046551,-0.577246,-0.047669,-0.550375
8.500000,1.413200,1.149790,-0.047107,-0.585583,-0.048252,-0.557998
8.600000,1.429880,1.158100,-0.047663,-0.589815,-0.048836,-0.561703
8.700000,1.446610,1.171120,-0.048220,-0.596447,-0.049422,-0.567686
8.800000,1.463300,1.187900,-0.048777,-0.604993,-0.050006,-0.575483
8.900000,1.479940,1.197920,-0.049331,-0.610096,-0.050590,-0.579999
9.000000,1.496580,1.211750,-0.049886,-0.617139,-0.051173,-0.586353
9.100000,1.513320,1.227490,-0.050444,-0.625156,-0.051761,-0.593620
9.200000,1.530010,1.241740,-0.051000,-0.632413,-0.052347,-0.600160
9.300000,1.546580,1.247780,-0.051553,-0.635489,-0.052929,-0.602728
9.400000,1.563180,1.267650,-0.052106,-0.645609,-0.053513,-0.611969
9.500000,1.579930,1.283990,-0.052664,-0.653931,-0.054102,-0.619492
9.600000,1.596560,1.296010,-0.053219,-0.660052,-0.054687,-0.624925
9.700000,1.613220,1.314000,-0.053774,-0.669215,-0.055274,-0.633228
9.800000,1.629890,1.328160,-0.054330,-0.676426,-0.055861,-0.639676
9.900000,1.646540,1.342450,-0.054885,-0.683704,-0.056448,-0.646179
10.000000,1.663200,1.358570,-0.055440,-0.691914,-0.057036,-0.653554
10.100000,1.679880,1.363700,-0.055996,-0.694527,-0.057625,-0.655636
10.200000,1.696520,1.385530,-0.056551,-0.705645,-0.058213,-0.665740
10.300000,1.713210,1.393260,-0.057107,-0.709581,-0.058802,-0.669059
10.400000,1.729940,1.408180,-0.057665,-0.717180,-0.059394,-0.675824
10.500000,1.746600,1.426730,-0.058220,-0.726628,-0.059984,-0.684323
10.600000,1.763230,1.432890,-0.058774,-0.729765,-0.060572,-0.686873
10.700000,1.779910,1.451550,-0.059330,-0.739268,-0.061163,-0.695407
10.800000,1.796640,1.463810,-0.059888,-0.745512,-0.061756,-0.700865
10.900000,1.813300,1.477070,-0.060443,-0.752266,-0.062347,-0.706796
11.000000,1.829910,1.492280,-0.060997,-0.760012,-0.062937,-0.713654
11.100000,1.846540,1.503500,-0.061551,-0.765726,-0.063527,-0.718595
11.200000,1.863180,1.518000,-0.062106,-0.773111,-0.064118,-0.725096
11.300000,1.879900,1.533540,-0.062663,-0.781026,-0.064713,-0.732084
11.400000,1.896610,1.544340,-0.063220,-0.786526,-0.065307,-0.736801
11.500000,1.913270,1.556460,-0.063776,-0.792699,-0.065900,-0.742144
11.600000,1.929860,1.574720,-0.064329,-0.801998,-0.066491,-0.750407
11.700000,1.946550,1.591590,-0.064885,-0.810590,-0.067086,-0.757995
11.800000,1.963270,1.604030,-0.065442,-0.816926,-0.067682,-0.763464
11.900000,1.979870,1.617300,-0.065996,-0.823684,-0.068274,-0.769325
12.000000,1.996550,1.629690,-0.066552,-0.829994,-0.068870,-0.774757
12.100000,2.013270,1.646410,-0.067109,-0.838510,-0.069467,-0.782238
12.200000,2.029930,1.658610,-0.067664,-0.844723,-0.070062,-0.787566
12.300000,2.046560,1.672890,-0.068219,-0.851996,-0.070657,-0.793874
12.400000,2.063260,1.689310,-0.068775,-0.860359,-0.071255,-0.801187
12.500000,2.079920,1.704640,-0.069331,-0.868166,-0.071851,-0.807975
12.600000,2.096610,1.718470,-0.069887,-0.875210,-0.072449,-0.814044
12.700000,2.113310,1.730900,-0.070444,-0.881540,-0.073048,-0.819441
12.800000,2.129930,1.741920,-0.070998,-0.887153,-0.073644,-0.824167
12.900000,2.146570,1.755060,-0.071552,-0.893845,-0.074241,-0.829888
13.000000,2.163250,1.774850,-0.072108,-0.903924,-0.074840,-0.838743
13.100000,2.179970,1.787930,-0.072666,-0.910585,-0.075441,-0.844417
13.200000,2.196580,1.797420,-0.073219,-0.915418,-0.076038,-0.848392
13.300000,2.213240,1.819070,-0.073775,-0.926445,-0.076638,-0.858097
13.400000,2.229940,1.834880,-0.074331,-0.934497,-0.077239,-0.865034
13.500000,2.246660,1.843270,-0.074889,-0.938770,-0.077841,-0.868466
13.600000,2.263260,1.862800,-0.075442,-0.948716,-0.078439,-0.877143
13.700000,2.279930,1.875010,-0.075998,-0.954935,-0.079041,-0.882362
13.800000,2.296600,1.892220,-0.076553,-0.963700,-0.079642,-0.889925
13.900000,2.313270,1.903620,-0.077109,-0.969506,-0.080244,-0.894748
14.000000,2.330010,1.917050,-0.077667,-0.976346,-0.080849,-0.900516
14.100000,2.346570,1.929210,-0.078219,-0.982539,-0.081448,-0.905685
14.200000,2.363200,1.950970,-0.078773,-0.993621,-0.082049,-0.915350
14.300000,2.379920,1.961980,-0.079331,-0.999228,-0.082654,-0.919959
14.400000,2.396640,1.970150,-0.079888,-1.003389,-0.083260,-0.923230
14.500000,2.413250,1.992970,-0.080442,-1.015011,-0.083862,-0.933362
14.600000,2.429890,2.008640,-0.080996,-1.022992,-0.084465,-0.940133
14.700000,2.446560,2.019350,-0.081552,-1.028447,-0.085070,-0.944575
14.800000,2.463230,2.035280,-0.082108,-1.036560,-0.085675,-0.951450
14.900000,2.479890,2.049070,-0.082663,-1.043583,-0.086280,-0.957317
15.000000,2.496530,2.059330,-0.083218,-1.048808,-0.086885,-0.961529
15.100000,2.513230,2.080910,-0.083774,-1.059799,-0.087493,-0.971015
15.200000,2.529920,2.089020,-0.084331,-1.063929,-0.088100,-0.974207
15.300000,2.546570,2.109880,-0.084886,-1.074553,-0.088706,-0.983339
15.400000,2.563190,2.121820,-0.085440,-1.080634,-0.089312,-0.988305
15.500000,2.579880,2.129430,-0.085996,-1.084510,-0.089920,-0.991246
15.600000,2.596590,2.151810,-0.086553,-1.095908,-0.090530,-1.001054
15.700000,2.613270,2.171190,-0.087109,-1.105778,-0.091139,-1.009455
15.800000,2.629910,2.181230,-0.087664,-1.110891,-0.091747,-1.013507
15.900000,2.646550,2.193710,-0.088218,-1.117247,-0.092355,-1.018686
16.000000,2.663250,2.204590,-0.088775,-1.122788,-0.092965,-1.023113
16.100000,2.679960,2.223560,-0.089332,-1.132450,-0.093577,-1.031286
16.200000,2.696650,2.241140,-0.089888,-1.141403,-0.094188,-1.038804
16.300000,2.713240,2.250860,-0.090441,-1.146354,-0.094796,-1.042676
16.400000,2.729930,2.272400,-0.090998,-1.157324,-0.095408,-1.052010
16.500000,2.746550,2.285270,-0.091552,-1.163878,-0.096017,-1.057323
16.600000,2.763210,2.299460,-0.092107,-1.171105,-0.096629,-1.063238
16.700000,2.779890,2.313630,-0.092663,-1.178322,-0.097241,-1.069135
16.800000,2.796520,2.330150,-0.093217,-1.186736,-0.097852,-1.076111
16.900000,2.813190,2.351800,-0.093773,-1.197762,-0.098465,-1.085444
17.000000,2.829900,2.352350,-0.094330,-1.198042,-0.099080,-1.085031
17.100000,2.846580,2.378320,-0.094886,-1.211268,-0.099694,-1.096336
17.200000,2.863220,2.390840,-0.095441,-1.217645,-0.100307,-1.101432
17.300000,2.879960,2.406210,-0.095999,-1.225473,-0.100924,-1.107829
17.400000,2.896630,2.420940,-0.096554,-1.232975,-0.101539,-1.113926
17.500000,2.913360,2.434500,-0.097112,-1.239881,-0.102157,-1.119473
17.600000,2.929930,2.452040,-0.097664,-1.248814,-0.102769,-1.126849
17.700000,2.946600,2.462070,-0.098220,-1.253922,-0.103385,-1.130762
17.800000,2.963280,2.477860,-0.098776,-1.261964,-0.104001,-1.137312
17.900000,2.979970,2.494370,-0.099332,-1.270372,-0.104619,-1.144183
18.000000,2.996560,2.509850,-0.099885,-1.278256,-0.105233,-1.150577
18.100000,3.013200,2.528700,-0.100440,-1.287856,-0.105850,-1.158504
18.200000,3.029890,2.544340,-0.100996,-1.295822,-0.106468,-1.164948
18.300000,3.046580,2.554430,-0.101553,-1.300961,-0.107087,-1.168845
18.400000,3.063290,2.572490,-0.102110,-1.310158,-0.107707,-1.176379
18.500000,3.079890,2.587930,-0.102663,-1.318022,-0.108324,-1.182710
18.600000,3.096530,2.602140,-0.103218,-1.325259,-0.108942,-1.188469
18.700000,3.113250,2.615670,-0.103775,-1.332150,-0.109564,-1.193906
18.800000,3.129940,2.627800,-0.104331,-1.338328,-0.110185,-1.198698
18.900000,3.146560,2.649360,-0.104885,-1.349308,-0.110803,-1.207785
19.000000,3.163240,2.659650,-0.105441,-1.354549,-0.111425,-1.211723
19.100000,3.179920,2.675510,-0.105997,-1.362626,-0.112047,-1.218191
19.200000,3.196580,2.691240,-0.106553,-1.370637,-0.112668,-1.224592
19.300000,3.213230,2.703130,-0.107108,-1.376693,-0.113289,-1.229238
19.400000,3.229860,2.718090,-0.107662,-1.384312,-0.113910,-1.235274
19.500000,3.246550,2.731580,-0.108218,-1.391182,-0.114534,-1.240631
19.600000,3.263280,2.751950,-0.108776,-1.401557,-0.115159,-1.249101
19.700000,3.279970,2.768710,-0.109332,-1.410092,-0.115784,-1.255924
19.800000,3.296520,2.780590,-0.109884,-1.416143,-0.116403,-1.260531
19.900000,3.313220,2.797230,-0.110441,-1.424618,-0.117029,-1.267282
20.000000,3.329910,2.811860,-0.110997,-1.432069,-0.117655,-1.273113
20.100000,3.346550,2.827980,-0.111552,-1.440278,-0.118279,-1.279613
20.200000,3.363150,2.843900,-0.112105,-1.448386,-0.118902,-1.286015
20.300000,3.379890,2.859340,-0.112663,-1.456250,-0.119530,-1.292184
20.400000,3.396600,2.885260,-0.113220,-1.469451,-0.120158,-1.303080
20.500000,3.413280,2.894040,-0.113776,-1.473922,-0.120786,-1.306225
20.600000,3.429900,2.911280,-0.114330,-1.482703,-0.121411,-1.313185
20.700000,3.446580,2.925400,-0.114886,-1.489894,-0.122039,-1.318726
20.800000,3.463270,2.943060,-0.115442,-1.498888,-0.122668,-1.325853
20.900000,3.479960,2.958020,-0.115999,-1.506507,-0.123297,-1.331754
21.000000,3.496650,2.966780,-0.116555,-1.510969,-0.123926,-1.334858
21.100000,3.513240,2.992490,-0.117108,-1.524063,-0.124552,-1.345583
21.200000,3.529860,3.000980,-0.117662,-1.528387,-0.125180,-1.348554
21.300000,3.546570,3.017390,-0.118219,-1.536744,-0.125812,-1.355072
21.400000,3.563260,3.031040,-0.118775,-1.543696,-0.126443,-1.360343
21.500000,3.579900,3.049770,-0.119330,-1.553235,-0.127072,-1.367888
21.600000,3.596540,3.059930,-0.119885,-1.558410,-0.127702,-1.371580
21.700000,3.613260,3.080010,-0.120442,-1.568636,-0.128336,-1.379707
21.800000,3.629940,3.088370,-0.120998,-1.572894,-0.128968,-1.382577
21.900000,3.646600,3.105780,-0.121553,-1.581761,-0.129600,-1.389492
22.000000,3.663280,3.124760,-0.122109,-1.591427,-0.130233,-1.397099
22.100000,3.679990,3.132840,-0.122666,-1.595542,-0.130868,-1.399823
22.200000,3.696610,3.155340,-0.123220,-1.607001,-0.131500,-1.408986
22.300000,3.713220,3.170450,-0.123774,-1.614697,-0.132131,-1.414839
22.400000,3.729830,3.186450,-0.124328,-1.622846,-0.132763,-1.421081
22.500000,3.746540,3.201650,-0.124885,-1.630587,-0.133400,-1.426952
22.600000,3.763310,3.218070,-0.125444,-1.638950,-0.134039,-1.433354
22.700000,3.779960,3.233880,-0.125999,-1.647002,-0.134673,-1.439482
22.800000,3.796570,3.249310,-0.126552,-1.654860,-0.135307,-1.445434
22.900000,3.813220,3.265560,-0.127107,-1.663136,-0.135943,-1.451739
23.000000,3.829920,3.277640,-0.127664,-1.669288,-0.136581,-1.456180
23.100000,3.846630,3.293790,-0.128221,-1.677513,-0.137219,-1.462421
23.200000,3.863260,3.308710,-0.128775,-1.685112,-0.137855,-1.468111
23.300000,3.879900,3.319190,-0.129330,-1.690450,-0.138492,-1.471824
23.400000,3.896510,3.345220,-0.129884,-1.703707,-0.139128,-1.482423
23.500000,3.913200,3.359630,-0.130440,-1.711046,-0.139768,-1.487857
23.600000,3.929890,3.376470,-0.130996,-1.719622,-0.140408,-1.494358
23.700000,3.946550,3.393660,-0.131552,-1.728377,-0.141047,-1.501006
23.800000,3.963180,3.408180,-0.132106,-1.735772,-0.141686,-1.506466
23.900000,3.979910,3.424840,-0.132664,-1.744257,-0.142328,-1.512857
24.000000,3.996610,3.437830,-0.133220,-1.750872,-0.142970,-1.517621
24.100000,4.013220,3.455590,-0.133774,-1.759918,-0.143609,-1.524486
24.200000,4.029930,3.469100,-0.134331,-1.766798,-0.144253,-1.529462
24.300000,4.046640,3.481160,-0.134888,-1.772940,-0.144896,-1.533792
24.400000,4.063320,3.497430,-0.135444,-1.781226,-0.145539,-1.539970
24.500000,4.079930,3.515570,-0.135998,-1.790465,-0.146180,-1.546966
24.600000,4.096590,3.532360,-0.136553,-1.799016,-0.146823,-1.553355
24.700000,4.113190,3.547300,-0.137106,-1.806625,-0.147464,-1.558925
24.800000,4.129910,3.562220,-0.137664,-1.814224,-0.148110,-1.564471
24.900000,4.146590,3.576550,-0.138220,-1.821522,-0.148755,-1.569752
25.000000,4.163210,3.596320,-0.138774,-1.831591,-0.149398,-1.577414
25.100000,4.179860,3.619720,-0.139329,-1.843508,-0.150043,-1.586655
25.200000,4.196560,3.628690,-0.139885,-1.848077,-0.150690,-1.589558
25.300000,4.213320,3.648570,-0.140444,-1.858201,-0.151339,-1.597228
25.400000,4.229870,3.664790,-0.140996,-1.866462,-0.151981,-1.603299
25.500000,4.246560,3.677140,-0.141552,-1.872752,-0.152629,-1.607660
25.600000,4.263240,3.692480,-0.142108,-1.880565,-0.153277,-1.613321
25.700000,4.279980,3.706760,-0.142666,-1.887837,-0.153928,-1.618507
25.800000,4.296560,3.730130,-0.143219,-1.899740,-0.154573,-1.627661
25.900000,4.313220,3.742350,-0.143774,-1.905963,-0.155221,-1.631935
26.000000,4.329890,3.758170,-0.144330,-1.914020,-0.155870,-1.637770
26.100000,4.346560,3.775200,-0.144885,-1.922694,-0.156520,-1.644123
26.200000,4.363290,3.797600,-0.145443,-1.934102,-0.157172,-1.652800
26.300000,4.379880,3.814590,-0.145996,-1.942755,-0.157819,-1.659120
26.400000,4.396550,3.832640,-0.146552,-1.951948,-0.158470,-1.665886
26.500000,4.413250,3.842690,-0.147108,-1.957066,-0.159123,-1.669165
26.600000,4.429950,3.859820,-0.147665,-1.965790,-0.159776,-1.675512
26.700000,4.446580,3.866400,-0.148219,-1.969141,-0.160426,-1.677277
26.800000,4.463280,3.895680,-0.148776,-1.984054,-0.161080,-1.688874
26.900000,4.479960,3.907990,-0.149332,-1.990323,-0.161733,-1.693104
27.000000,4.496630,3.927030,-0.149888,-2.000020,-0.162387,-1.700242
27.100000,4.513260,3.948190,-0.150442,-2.010797,-0.163039,-1.708288
27.200000,4.529910,3.959750,-0.150997,-2.016684,-0.163693,-1.712171
27.300000,4.546590,3.974820,-0.151553,-2.024359,-0.164348,-1.717561
27.400000,4.563270,3.992870,-0.152109,-2.033552,-0.165003,-1.724230
27.500000,4.579970,4.006550,-0.152666,-2.040519,-0.165660,-1.729002
27.600000,4.596560,4.020420,-0.153219,-2.047583,-0.166313,-1.733855
27.700000,4.613210,4.042510,-0.153774,-2.058833,-0.166968,-1.742239
27.800000,4.629920,4.062160,-0.154331,-2.068841,-0.167627,-1.749555
27.900000,4.646650,4.071380,-0.154888,-2.073537,-0.168287,-1.752370
28.000000,4.663290,4.093690,-0.155443,-2.084899,-0.168943,-1.760816
28.100000,4.679920,4.109650,-0.155997,-2.093028,-0.169600,-1.766521
28.200000,4.696600,4.129660,-0.156553,-2.103219,-0.170259,-1.773953
28.300000,4.713290,4.145340,-0.157110,-2.111204,-0.170918,-1.779514
28.400000,4.729950,4.152920,-0.157665,-2.115065,-0.171577,-1.781593
28.500000,4.746550,4.171700,-0.158218,-2.124629,-0.172235,-1.788474
28.600000,4.763230,4.188710,-0.158774,-2.133292,-0.172895,-1.794580
28.700000,4.779900,4.208680,-0.159330,-2.143463,-0.173556,-1.801945
28.800000,4.796590,4.229390,-0.159886,-2.154011,-0.174218,-1.809614
28.900000,4.813240,4.243290,-0.160441,-2.161090,-0.174879,-1.814362
29.000000,4.829920,4.253850,-0.160997,-2.166468,-0.175541,-1.817672
29.100000,4.846560,4.273580,-0.161552,-2.176516,-0.176203,-1.824896
29.200000,4.863250,4.290490,-0.162108,-2.185129,-0.176866,-1.830901
29.300000,4.879880,4.312140,-0.162663,-2.196155,-0.177528,-1.838922
29.400000,4.896490,4.328260,-0.163216,-2.204365,-0.178190,-1.844576
29.500000,4.913250,4.339920,-0.163775,-2.210303,-0.178858,-1.848311
29.600000,4.929970,4.365780,-0.164332,-2.223473,-0.179524,-1.858085
29.700000,4.946650,4.377990,-0.164888,-2.229692,-0.180190,-1.862042
29.800000,4.963230,4.386890,-0.165441,-2.234225,-0.180852,-1.864592
29.900000,4.979920,4.407760,-0.165997,-2.244854,-0.181519,-1.872214
30.000000,4.996620,4.426100,-0.166554,-2.254194,-0.182186,-1.878749
30.100000,5.013290,4.449190,-0.167110,-2.265954,-0.182853,-1.887291
30.200000,5.029950,4.458140,-0.167665,-2.270512,-0.183520,-1.889827
30.300000,5.046560,4.476400,-0.168219,-2.279812,-0.184186,-1.896305
30.400000,5.063230,4.493390,-0.168774,-2.288465,-0.184854,-1.902231
30.500000,5.079920,4.510230,-0.169331,-2.297041,-0.185523,-1.908082
30.600000,5.096600,4.526330,-0.169887,-2.305241,-0.186193,-1.913611
30.700000,5.113210,4.545080,-0.170440,-2.314790,-0.186860,-1.920257
30.800000,5.129900,4.566630,-0.170997,-2.325766,-0.187531,-1.928067
30.900000,5.146580,4.576480,-0.171553,-2.330782,-0.188202,-1.930930
31.000000,5.163270,4.607890,-0.172109,-2.346779,-0.188874,-1.942877
31.100000,5.179890,4.616160,-0.172663,-2.350991,-0.189543,-1.945062
31.200000,5.196570,4.629910,-0.173219,-2.357994,-0.190215,-1.949544
31.300000,5.213250,4.646710,-0.173775,-2.366550,-0.190888,-1.955303
31.400000,5.229920,4.668700,-0.174331,-2.377749,-0.191561,-1.963235
31.500000,5.246530,4.678580,-0.174884,-2.382781,-0.192232,-1.966070
31.600000,5.263200,4.704990,-0.175440,-2.396232,-0.192905,-1.975837
31.700000,5.279890,4.721940,-0.175996,-2.404864,-0.193580,-1.981617
31.800000,5.296580,4.737430,-0.176553,-2.412753,-0.194256,-1.986775
31.900000,5.313260,4.750230,-0.177109,-2.419272,-0.194931,-1.990798
32.000000,5.329850,4.769320,-0.177662,-2.428995,-0.195603,-1.997455
32.100000,5.346530,4.788810,-0.178218,-2.438921,-0.196280,-2.004262
32.200000,5.363300,4.804970,-0.178777,-2.447151,-0.196960,-2.009658
32.300000,5.379950,4.823840,-0.179332,-2.456762,-0.197636,-2.016186
32.400000,5.396520,4.834420,-0.179884,-2.462150,-0.198309,-2.019249
32.500000,5.413210,4.856890,-0.180440,-2.473594,-0.198988,-2.027258
32.600000,5.429910,4.873280,-0.180997,-2.481941,-0.199668,-2.032717
32.700000,5.446570,4.894490,-0.181552,-2.492743,-0.200346,-2.040180
32.800000,5.463230,4.910040,-0.182108,-2.500663,-0.201025,-2.045273
32.900000,5.479860,4.925070,-0.182662,-2.508318,-0.201703,-2.050143
33.000000,5.496520,4.949560,-0.183217,-2.520790,-0.202382,-2.058938
33.100000,5.513240,4.962670,-0.183775,-2.527467,-0.203065,-2.062983
33.200000,5.529910,4.979200,-0.184330,-2.535886,-0.203746,-2.068445
33.300000,5.546570,4.992150,-0.184886,-2.542481,-0.204427,-2.072413
33.400000,5.563210,5.013920,-0.185440,-2.553568,-0.205108,-2.080034
33.500000,5.579950,5.035500,-0.185998,-2.564559,-0.205793,-2.087555
33.600000,5.596590,5.051060,-0.186553,-2.572484,-0.206475,-2.092579
33.700000,5.613260,5.068550,-0.187109,-2.581391,-0.207158,-2.098391
33.800000,5.629890,5.081940,-0.187663,-2.588211,-0.207840,-2.102499
33.900000,5.646600,5.106720,-0.188220,-2.600831,-0.208526,-2.111303
34.000000,5.663250,5.119650,-0.188775,-2.607416,-0.209210,-2.115201
34.100000,5.679890,5.134500,-0.189330,-2.614979,-0.209894,-2.119886
34.200000,5.696520,5.153090,-0.189884,-2.624447,-0.210578,-2.126107
34.300000,5.713230,5.168740,-0.190441,-2.632418,-0.211266,-2.131097
34.400000,5.729970,5.187790,-0.190999,-2.642120,-0.211955,-2.137478
34.500000,5.746610,5.208620,-0.191554,-2.652728,-0.212641,-2.144589
34.600000,5.763240,5.225400,-0.192108,-2.661274,-0.213327,-2.150022
34.700000,5.779900,5.242170,-0.192663,-2.669815,-0.214015,-2.155440
34.800000,5.796610,5.258710,-0.193220,-2.678239,-0.214705,-2.160749
34.900000,5.813330,5.286360,-0.193778,-2.692321,-0.215396,-2.170609
35.000000,5.829910,5.298620,-0.194330,-2.698565,-0.216081,-2.174152
35.100000,5.846560,5.311700,-0.194885,-2.705227,-0.216771,-2.178018
35.200000,5.863270,5.329350,-0.195442,-2.714216,-0.217463,-2.183743
35.300000,5.879930,5.354680,-0.195998,-2.727116,-0.218153,-2.192608
35.400000,5.896640,5.369340,-0.196555,-2.734582,-0.218846,-2.197087
35.500000,5.913290,5.391040,-0.197110,-2.745634,-0.219537,-2.204443
35.600000,5.929920,5.402420,-0.197664,-2.751430,-0.220228,-2.207571
35.700000,5.946630,5.423470,-0.198221,-2.762151,-0.220922,-2.214634
35.800000,5.963310,5.443830,-0.198777,-2.772520,-0.221616,-2.221407
35.900000,5.979930,5.462140,-0.199331,-2.781845,-0.222308,-2.227337
36.000000,5.996550,5.475830,-0.199885,-2.788817,-0.223000,-2.231375
36.100000,6.013340,5.497450,-0.200445,-2.799828,-0.223700,-2.238618
36.200000,6.029960,5.514850,-0.200999,-2.808690,-0.224393,-2.244147
36.300000,6.046540,5.528680,-0.201551,-2.815734,-0.225085,-2.248219
36.400000,6.063200,5.548530,-0.202107,-2.825843,-0.225780,-2.254721
36.500000,6.079880,5.566510,-0.202663,-2.835000,-0.226477,-2.260452
36.600000,6.096590,5.585050,-0.203220,-2.844443,-0.227176,-2.266396
36.700000,6.113260,5.604480,-0.203775,-2.854338,-0.227874,-2.272695
36.800000,6.129860,5.629430,-0.204329,-2.867045,-0.228569,-2.281226
36.900000,6.146550,5.644460,-0.204885,-2.874700,-0.229269,-2.285717
37.000000,6.163240,5.663750,-0.205441,-2.884524,-0.229968,-2.291924
37.100000,6.179970,5.677160,-0.205999,-2.891354,-0.230671,-2.295738
37.200000,6.196580,5.695530,-0.206553,-2.900710,-0.231368,-2.301560
37.300000,6.213190,5.703270,-0.207106,-2.904652,-0.232066,-2.303080
37.400000,6.229880,5.739250,-0.207663,-2.922976,-0.232768,-2.315983
37.500000,6.246600,5.751780,-0.208220,-2.929357,-0.233472,-2.319407
37.600000,6.263200,5.772910,-0.208773,-2.940119,-0.234171,-2.326300
37.700000,6.279880,5.793190,-0.209329,-2.950447,-0.234874,-2.332832
37.800000,6.296570,5.809160,-0.209886,-2.958581,-0.235578,-2.337617
37.900000,6.313240,5.828100,-0.210441,-2.968227,-0.236281,-2.343589
38.000000,6.329900,5.847190,-0.210997,-2.977949,-0.236985,-2.349612
38.100000,6.346580,5.869110,-0.211553,-2.989113,-0.237690,-2.356758
38.200000,6.363270,5.888020,-0.212109,-2.998744,-0.238396,-2.362683
38.300000,6.379960,5.898240,-0.212665,-3.003949,-0.239102,-2.365113
38.400000,6.396660,5.922340,-0.213222,-3.016223,-0.239809,-2.373098
38.500000,6.413260,5.946420,-0.213775,-3.028487,-0.240513,-2.381071
38.600000,6.429920,5.959460,-0.214331,-3.035128,-0.241219,-2.384607
38.700000,6.446630,5.978150,-0.214888,-3.044647,-0.241928,-2.390390
38.800000,6.463300,5.996890,-0.215443,-3.054191,-0.242636,-2.396186
38.900000,6.479930,6.018260,-0.215998,-3.065075,-0.243343,-2.403026
39.000000,6.496580,6.034780,-0.216553,-3.073488,-0.244051,-2.407916
39.100000,6.513270,6.055220,-0.217109,-3.083898,-0.244762,-2.414356
39.200000,6.529960,6.071130,-0.217665,-3.092001,-0.245473,-2.418980
39.300000,6.546630,6.092580,-0.218221,-3.102926,-0.246183,-2.425802
39.400000,6.563260,6.115120,-0.218775,-3.114405,-0.246893,-2.433050
39.500000,6.579940,6.132000,-0.219331,-3.123002,-0.247604,-2.438030
39.600000,6.596610,6.146200,-0.219887,-3.130234,-0.248316,-2.441936
39.700000,6.613290,6.166390,-0.220443,-3.140517,-0.249029,-2.448212
39.800000,6.629830,6.187410,-0.220994,-3.151222,-0.249737,-2.454820
39.900000,6.646520,6.204940,-0.221551,-3.160150,-0.250451,-2.460017
40.000000,6.663230,6.224300,-0.222108,-3.170010,-0.251167,-2.465926
40.100000,6.679940,6.245290,-0.222665,-3.180700,-0.251883,-2.472471
40.200000,6.696590,6.255930,-0.223220,-3.186119,-0.252598,-2.474915
40.300000,6.713200,6.285990,-0.223773,-3.201428,-0.253311,-2.485034
40.400000,6.729930,6.299940,-0.224331,-3.208533,-0.254029,-2.488760
40.500000,6.746620,6.324670,-0.224887,-3.221128,-0.254747,-2.496737
40.600000,6.763260,6.340600,-0.225442,-3.229241,-0.255463,-2.501234
40.700000,6.779920,6.359250,-0.225997,-3.238739,-0.256180,-2.506793
40.800000,6.796610,6.380430,-0.226554,-3.249526,-0.256899,-2.513334
40.900000,6.813280,6.396770,-0.227109,-3.257848,-0.257618,-2.517960
41.000000,6.829920,6.421990,-0.227664,-3.270693,-0.258336,-2.526074
41.100000,6.846530,6.446700,-0.228218,-3.283277,-0.259053,-2.533975
41.200000,6.863200,6.459750,-0.228773,-3.289924,-0.259773,-2.537277
41.300000,6.879890,6.473540,-0.229330,-3.296947,-0.260495,-2.540859
41.400000,6.896580,6.498690,-0.229886,-3.309756,-0.261217,-2.548889
41.500000,6.913230,6.520280,-0.230441,-3.320751,-0.261938,-2.555514
41.600000,6.929860,6.540550,-0.230995,-3.331075,-0.262658,-2.561612
41.700000,6.946530,6.560330,-0.231551,-3.341149,-0.263381,-2.567502
41.800000,6.963250,6.583460,-0.232108,-3.352929,-0.264107,-2.574686
41.900000,6.979960,6.596310,-0.232665,-3.359473,-0.264832,-2.577840
42.000000,6.996550,6.621470,-0.233218,-3.372287,-0.265553,-2.585808
42.100000,7.013230,6.638250,-0.233774,-3.380833,-0.266279,-2.590481
42.200000,7.029900,6.658040,-0.234330,-3.390912,-0.267004,-2.596320
42.300000,7.046590,6.677710,-0.234886,-3.400930,-0.267731,-2.602098
42.400000,7.063240,6.698860,-0.235441,-3.411701,-0.268457,-2.608446
42.500000,7.079890,6.716900,-0.235996,-3.420889,-0.269183,-2.613572
42.600000,7.096540,6.733740,-0.236551,-3.429466,-0.269909,-2.618221
42.700000,7.113240,6.752350,-0.237108,-3.438944,-0.270639,-2.623543
42.800000,7.129900,6.772920,-0.237663,-3.449420,-0.271367,-2.629619
42.900000,7.146550,6.798170,-0.238218,-3.462280,-0.272095,-2.637501
43.000000,7.163260,6.813530,-0.238775,-3.470102,-0.272827,-2.641527
43.100000,7.179920,6.833780,-0.239331,-3.480416,-0.273557,-2.647445
43.200000,7.196570,6.854190,-0.239886,-3.490810,-0.274286,-2.653415
43.300000,7.213170,6.870930,-0.240439,-3.499336,-0.275015,-2.657959
43.400000,7.229890,6.892490,-0.240996,-3.510316,-0.275749,-2.664343
43.500000,7.246580,6.912140,-0.241553,-3.520324,-0.276482,-2.669980
43.600000,7.263320,6.934930,-0.242111,-3.531931,-0.277218,-2.676813
43.700000,7.279900,6.952370,-0.242663,-3.540813,-0.277947,-2.681587
43.800000,7.296550,6.973570,-0.243218,-3.551610,-0.278680,-2.687793
43.900000,7.313240,6.996320,-0.243775,-3.563197,-0.279416,-2.694579
44.000000,7.329950,7.010860,-0.244332,-3.570602,-0.280153,-2.698191
44.100000,7.346620,7.038650,-0.244887,-3.584755,-0.280888,-2.706894
44.200000,7.363240,7.049880,-0.245441,-3.590474,-0.281622,-2.709224
44.300000,7.379890,7.075240,-0.245996,-3.603390,-0.282358,-2.716969
44.400000,7.396610,7.095890,-0.246554,-3.613907,-0.283097,-2.722885
44.500000,7.413280,7.115900,-0.247109,-3.624098,-0.283835,-2.728550
44.600000,7.429890,7.130170,-0.247663,-3.631366,-0.284571,-2.732011
44.700000,7.446530,7.157950,-0.248218,-3.645514,-0.285308,-2.740633
44.800000,7.463250,7.175720,-0.248775,-3.654564,-0.286050,-2.745400
44.900000,7.479900,7.192390,-0.249330,-3.663054,-0.286789,-2.749745
45.000000,7.496550,7.217980,-0.249885,-3.676087,-0.287529,-2.757488
45.100000,7.513260,7.242610,-0.250442,-3.688631,-0.288272,-2.764843
45.200000,7.529900,7.260990,-0.250997,-3.697992,-0.289012,-2.769808
45.300000,7.546590,7.276660,-0.251553,-3.705973,-0.289755,-2.773724
45.400000,7.563310,7.298940,-0.252110,-3.717320,-0.290500,-2.780145
45.500000,7.579910,7.324380,-0.252664,-3.730276,-0.291240,-2.787771
45.600000,7.596570,7.341160,-0.253219,-3.738822,-0.291983,-2.792081
45.700000,7.613330,7.364750,-0.253778,-3.750836,-0.292732,-2.798958
45.800000,7.629950,7.377000,-0.254332,-3.757075,-0.293474,-2.801532
45.900000,7.646550,7.402480,-0.254885,-3.770052,-0.294217,-2.809122
46.000000,7.663250,7.423550,-0.255442,-3.780783,-0.294964,-2.815013
46.100000,7.679960,7.444250,-0.255999,-3.791325,-0.295712,-2.820751
46.200000,7.696670,7.467880,-0.256556,-3.803360,-0.296461,-2.827586
46.300000,7.713280,7.487760,-0.257109,-3.813485,-0.297206,-2.833002
46.400000,7.729900,7.512990,-0.257663,-3.826334,-0.297952,-2.840428
46.500000,7.746580,7.530080,-0.258219,-3.835038,-0.298702,-2.844757
46.600000,7.763300,7.556340,-0.258777,-3.848412,-0.299453,-2.852533
46.700000,7.779950,7.577750,-0.259332,-3.859316,-0.300202,-2.858473
46.800000,7.796560,7.604180,-0.259885,-3.872777,-0.300950,-2.866299
46.900000,7.813160,7.626460,-0.260439,-3.884124,-0.301698,-2.872548
47.000000,7.829930,7.641190,-0.260998,-3.891626,-0.302454,-2.875921
47.100000,7.846650,7.661390,-0.261555,-3.901914,-0.303209,-2.881349
47.200000,7.863210,7.682120,-0.262107,-3.912472,-0.303956,-2.886985
47.300000,7.879890,7.706030,-0.262663,-3.924649,-0.304710,-2.893789
47.400000,7.896620,7.730990,-0.263221,-3.937361,-0.305467,-2.900966
47.500000,7.913270,7.751730,-0.263776,-3.947924,-0.306220,-2.906557
47.600000,7.929900,7.771450,-0.264330,-3.957967,-0.306974,-2.911758
47.700000,7.946590,7.795290,-0.264886,-3.970109,-0.307730,-2.918481
47.800000,7.963270,7.815930,-0.265442,-3.980620,-0.308487,-2.923995
47.900000,7.979960,7.837660,-0.265999,-3.991687,-0.309244,-2.929904
48.000000,7.996600,7.853600,-0.266553,-3.999806,-0.310000,-2.933644
48.100000,8.013180,7.876340,-0.267106,-4.011387,-0.310754,-2.939921
48.200000,8.029850,7.894170,-0.267662,-4.020468,-0.311513,-2.944343
48.300000,8.046620,7.920390,-0.268221,-4.033822,-0.312276,-2.951867
48.400000,8.063310,7.942980,-0.268777,-4.045326,-0.313037,-2.958036
48.500000,8.079870,7.965680,-0.269329,-4.056888,-0.313792,-2.964250
48.600000,8.096570,7.985050,-0.269886,-4.066753,-0.314554,-2.969194
48.700000,8.113230,8.012270,-0.270441,-4.080616,-0.315315,-2.977050
48.800000,8.129920,8.028440,-0.270997,-4.088851,-0.316078,-2.980783
48.900000,8.146580,8.053740,-0.271553,-4.101736,-0.316840,-2.987899
49.000000,8.163260,8.076950,-0.272109,-4.113557,-0.317604,-2.994222
49.100000,8.179890,8.098860,-0.272663,-4.124716,-0.318365,-3.000058
49.200000,8.196590,8.128540,-0.273220,-4.139831,-0.319131,-3.008748
49.300000,8.213270,8.146480,-0.273776,-4.148968,-0.319896,-3.013082
49.400000,8.229920,8.170160,-0.274331,-4.161028,-0.320661,-3.019531
49.500000,8.246580,8.198240,-0.274886,-4.175329,-0.321426,-3.027590
49.600000,8.263270,8.207920,-0.275442,-4.180259,-0.322194,-3.028839
49.700000,8.279970,8.244780,-0.275999,-4.199032,-0.322963,-3.040103
49.800000,8.296600,8.251950,-0.276553,-4.202684,-0.323728,-3.040417
49.900000,8.313250,8.276820,-0.277108,-4.215350,-0.324496,-3.047241
50.000000,8.329900,8.304240,-0.277663,-4.229315,-0.325264,-3.054989
50.100000,8.346570,8.321520,-0.278219,-4.238115,-0.326034,-3.058991
50.200000,8.363200,8.342120,-0.278773,-4.248607,-0.326802,-3.064209
50.300000,8.379870,8.373000,-0.279329,-4.264334,-0.327573,-3.073182
50.400000,8.396570,8.398230,-0.279886,-4.277183,-0.328345,-3.080061
50.500000,8.413260,8.409230,-0.280442,-4.282786,-0.329118,-3.081713
50.600000,8.429980,8.435540,-0.280999,-4.296185,-0.329893,-3.088960
50.700000,8.446560,8.461520,-0.281552,-4.309417,-0.330662,-3.096092
50.800000,8.463230,8.483140,-0.282108,-4.320428,-0.331436,-3.101602
50.900000,8.479920,8.507770,-0.282664,-4.332972,-0.332211,-3.108197
51.000000,8.496640,8.527220,-0.283221,-4.342877,-0.332988,-3.112882
51.100000,8.513240,8.554630,-0.283775,-4.356837,-0.333760,-3.120477
51.200000,8.529890,8.574800,-0.284330,-4.367110,-0.334536,-3.125411
51.300000,8.546570,8.600340,-0.284886,-4.380117,-0.335313,-3.132285
51.400000,8.563260,8.622120,-0.285442,-4.391210,-0.336091,-3.137774
51.500000,8.579940,8.643230,-0.285998,-4.401961,-0.336870,-3.143009
51.600000,8.596530,8.668540,-0.286551,-4.414851,-0.337644,-3.149771
51.700000,8.613230,8.691670,-0.287108,-4.426631,-0.338425,-3.155711
51.800000,8.629900,8.710600,-0.287663,-4.436272,-0.339205,-3.160119
51.900000,8.646570,8.744280,-0.288219,-4.453425,-0.339985,-3.169863
52.000000,8.663190,8.760830,-0.288773,-4.461854,-0.340764,-3.173391
52.100000,8.679860,8.786380,-0.289329,-4.474867,-0.341545,-3.180159
52.200000,8.696540,8.812560,-0.289885,-4.488200,-0.342328,-3.187140
52.300000,8.713240,8.829590,-0.290441,-4.496873,-0.343112,-3.190795
52.400000,8.729900,8.852230,-0.290997,-4.508404,-0.343895,-3.196473
52.500000,8.746530,8.878570,-0.291551,-4.521819,-0.344677,-3.203478
52.600000,8.763280,8.901910,-0.292109,-4.533706,-0.345466,-3.209368
52.700000,8.779960,8.927200,-0.292665,-4.546586,-0.346251,-3.215958
52.800000,8.796620,8.948190,-0.293221,-4.557276,-0.347037,-3.220988
52.900000,8.813240,8.972790,-0.293775,-4.569804,-0.347821,-3.227312
53.000000,8.829930,8.995790,-0.294331,-4.581518,-0.348609,-3.233035
53.100000,8.846630,9.019130,-0.294888,-4.593405,-0.349398,-3.238867
53.200000,8.863280,9.047400,-0.295443,-4.607803,-0.350186,-3.246461
53.300000,8.879880,9.069800,-0.295996,-4.619211,-0.350971,-3.251943
53.400000,8.896500,9.096570,-0.296550,-4.632845,-0.351758,-3.258975
53.500000,8.913230,9.124830,-0.297108,-4.647238,-0.352552,-3.266508
53.600000,8.929920,9.135660,-0.297664,-4.652753,-0.353343,-3.267796
53.700000,8.946580,9.163110,-0.298219,-4.666734,-0.354134,-3.275023
53.800000,8.963220,9.200190,-0.298774,-4.685618,-0.354925,-3.285677
53.900000,8.979880,9.216300,-0.299329,-4.693823,-0.355717,-3.288824
54.000000,8.996590,9.246680,-0.299886,-4.709295,-0.356513,-3.297042
54.100000,9.013260,9.268940,-0.300442,-4.720632,-0.357307,-3.302356
54.200000,9.029870,9.295740,-0.300996,-4.734282,-0.358098,-3.309283
54.300000,9.046600,9.325390,-0.301553,-4.749382,-0.358896,-3.317190
54.400000,9.063290,9.352640,-0.302110,-4.763260,-0.359693,-3.324233
54.500000,9.079920,9.378100,-0.302664,-4.776227,-0.360488,-3.330635
54.600000,9.096600,9.402400,-0.303220,-4.788603,-0.361286,-3.336603
54.700000,9.113260,9.428840,-0.303775,-4.802069,-0.362083,-3.343319
54.800000,9.129990,9.445660,-0.304333,-4.810635,-0.362884,-3.346600
54.900000,9.146640,9.473620,-0.304888,-4.824875,-0.363682,-3.353829
55.000000,9.163250,9.496750,-0.305442,-4.836655,-0.364479,-3.359339
55.100000,9.179820,9.519300,-0.305994,-4.848140,-0.365275,-3.364638
55.200000,9.196580,9.542160,-0.306553,-4.859782,-0.366080,-3.370003
55.300000,9.213280,9.580230,-0.307109,-4.879171,-0.366883,-3.380732
55.400000,9.229940,9.604410,-0.307665,-4.891486,-0.367685,-3.386548
55.500000,9.246540,9.622710,-0.308218,-4.900806,-0.368484,-3.390289
55.600000,9.263230,9.652900,-0.308774,-4.916182,-0.369289,-3.398191
55.700000,9.279920,9.683420,-0.309331,-4.931725,-0.370094,-3.406191
55.800000,9.296600,9.708130,-0.309887,-4.944310,-0.370899,-3.412134
55.900000,9.313270,9.733440,-0.310442,-4.957200,-0.371705,-3.418275
56.000000,9.329900,9.760830,-0.310997,-4.971150,-0.372509,-3.425139
56.100000,9.346560,9.785210,-0.311552,-4.983567,-0.373315,-3.430926
56.200000,9.363270,9.805250,-0.312109,-4.993773,-0.374125,-3.435171
56.300000,9.379960,9.832340,-0.312665,-5.007570,-0.374934,-3.441876
56.400000,9.396620,9.863310,-0.313221,-5.023343,-0.375742,-3.449928
56.500000,9.413280,9.887580,-0.313776,-5.035703,-0.376551,-3.455620
56.600000,9.429990,9.913130,-0.314333,-5.048716,-0.377363,-3.461738
56.700000,9.446600,9.942170,-0.314887,-5.063506,-0.378171,-3.469075
56.800000,9.463240,9.965160,-0.315441,-5.075214,-0.378981,-3.474282
56.900000,9.479920,9.996190,-0.315997,-5.091018,-0.379793,-3.482270
57.000000,9.496600,10.020180,-0.316553,-5.103236,-0.380607,-3.487789
57.100000,9.513260,10.051640,-0.317109,-5.119258,-0.381420,-3.495897
57.200000,9.529880,10.069580,-0.317663,-5.128395,-0.382231,-3.499295
57.300000,9.546540,10.103170,-0.318218,-5.145502,-0.383045,-3.508111
57.400000,9.563220,10.125860,-0.318774,-5.157058,-0.383861,-3.513122
57.500000,9.579950,10.153460,-0.319332,-5.171115,-0.384680,-3.519814
57.600000,9.596650,10.178360,-0.319888,-5.183796,-0.385498,-3.525560
57.700000,9.613240,10.210000,-0.320441,-5.199910,-0.386312,-3.533644
57.800000,9.629900,10.243470,-0.320997,-5.216956,-0.387129,-3.542331
57.900000,9.646660,10.269660,-0.321555,-5.230295,-0.387952,-3.548466
58.000000,9.663310,10.293770,-0.322110,-5.242574,-0.388771,-3.553887
58.100000,9.679890,10.319020,-0.322663,-5.255434,-0.389586,-3.559700
58.200000,9.696540,10.347450,-0.323218,-5.269913,-0.390406,-3.566582
58.300000,9.713270,10.379090,-0.323776,-5.286027,-0.391230,-3.574540
58.400000,9.729910,10.400230,-0.324330,-5.296794,-0.392051,-3.578883
