Repository: abubakardawood/tissue-phantom-material-database

Title:
A Database of Silicone Phantom Materials for Modeling Human Tissue Mechanics Across Varying Stiffnesses

Description:
This dataset contains processed mechanical compression test data for soft silicone phantoms
fabricated using Ecoflex (Smooth-On) with varying base materials and thinner concentrations.
The dataset provides force–compression measurements together with derived engineering and
true stress–strain quantities, intended for mechanical characterization, constitutive model
fitting, and the design of tissue-equivalent phantoms.

All files in this dataset are processed outputs generated from raw experimental measurements.
The raw data files are not included in this archive.

File: data/EF10_62_5T/EF10_62_5T_A3.csv (part 1 of 2)
EF10_62_5T_A_sample_3
Compression test;
Cylinder Diameter: 50mm;
Cylinder Height: 30mm;
Speed (mm/min): 10;
Machine: INSTRON 5900;
Load cell: 1kN;
Time (s),Compression (mm),Load (N),Engineering Strain [-],Engineering Stress (kPa),True Strain [-],True Stress (kPa)
0.000000,0.000000,-0.002510,-0.000000,0.001278,0.000000,0.001278
0.100000,0.007330,0.016690,-0.000244,-0.008500,-0.000244,-0.008498
0.200000,0.028070,0.035510,-0.000936,-0.018085,-0.000936,-0.018068
0.300000,0.046360,0.046440,-0.001545,-0.023652,-0.001547,-0.023615
0.400000,0.063290,0.058770,-0.002110,-0.029931,-0.002112,-0.029868
0.500000,0.080040,0.069200,-0.002668,-0.035243,-0.002672,-0.035149
0.600000,0.096660,0.082660,-0.003222,-0.042098,-0.003227,-0.041963
0.700000,0.113340,0.102210,-0.003778,-0.052055,-0.003785,-0.051858
0.800000,0.130060,0.110330,-0.004335,-0.056191,-0.004345,-0.055947
0.900000,0.146730,0.124040,-0.004891,-0.063173,-0.004903,-0.062864
1.000000,0.163290,0.136970,-0.005443,-0.069758,-0.005458,-0.069379
1.100000,0.179990,0.151830,-0.006000,-0.077326,-0.006018,-0.076862
1.200000,0.196700,0.167940,-0.006557,-0.085531,-0.006578,-0.084970
1.300000,0.213330,0.176490,-0.007111,-0.089886,-0.007136,-0.089246
1.400000,0.229980,0.192710,-0.007666,-0.098146,-0.007696,-0.097394
1.500000,0.246650,0.206300,-0.008222,-0.105068,-0.008256,-0.104204
1.600000,0.263330,0.218980,-0.008778,-0.111526,-0.008816,-0.110547
1.700000,0.279980,0.236590,-0.009333,-0.120494,-0.009376,-0.119370
1.800000,0.296660,0.247810,-0.009889,-0.126209,-0.009938,-0.124961
1.900000,0.313240,0.261240,-0.010441,-0.133048,-0.010496,-0.131659
2.000000,0.329910,0.273640,-0.010997,-0.139364,-0.011058,-0.137831
2.100000,0.346630,0.287910,-0.011554,-0.146631,-0.011622,-0.144937
2.200000,0.363370,0.296080,-0.012112,-0.150792,-0.012186,-0.148966
2.300000,0.379960,0.308910,-0.012665,-0.157327,-0.012746,-0.155334
2.400000,0.396600,0.323140,-0.013220,-0.164574,-0.013308,-0.162398
2.500000,0.413280,0.334810,-0.013776,-0.170517,-0.013872,-0.168168
2.600000,0.429980,0.352990,-0.014333,-0.179776,-0.014436,-0.177200
2.700000,0.446600,0.367630,-0.014887,-0.187232,-0.014999,-0.184445
2.800000,0.463270,0.376710,-0.015442,-0.191857,-0.015563,-0.188894
2.900000,0.479920,0.390680,-0.015997,-0.198972,-0.016127,-0.195789
3.000000,0.496560,0.403650,-0.016552,-0.205577,-0.016691,-0.202175
3.100000,0.513230,0.412810,-0.017108,-0.210242,-0.017256,-0.206646
3.200000,0.529860,0.426290,-0.017662,-0.217108,-0.017820,-0.213273
3.300000,0.546510,0.439620,-0.018217,-0.223897,-0.018385,-0.219818
3.400000,0.563220,0.462620,-0.018774,-0.235610,-0.018952,-0.231187
3.500000,0.579950,0.472670,-0.019332,-0.240729,-0.019521,-0.236075
3.600000,0.596560,0.482600,-0.019885,-0.245786,-0.020086,-0.240899
3.700000,0.613210,0.491990,-0.020440,-0.250568,-0.020652,-0.245447
3.800000,0.629930,0.514180,-0.020998,-0.261870,-0.021221,-0.256371
3.900000,0.646610,0.525640,-0.021554,-0.267706,-0.021789,-0.261936
4.000000,0.663240,0.539280,-0.022108,-0.274653,-0.022356,-0.268581
4.100000,0.679850,0.550180,-0.022662,-0.280204,-0.022922,-0.273854
4.200000,0.696550,0.561030,-0.023218,-0.285730,-0.023492,-0.279096
4.300000,0.713210,0.576490,-0.023774,-0.293604,-0.024061,-0.286624
4.400000,0.729950,0.584260,-0.024332,-0.297561,-0.024633,-0.290321
4.500000,0.746590,0.604360,-0.024886,-0.307798,-0.025201,-0.300138
4.600000,0.763200,0.619530,-0.025440,-0.315524,-0.025769,-0.307497
4.700000,0.779870,0.625710,-0.025996,-0.318671,-0.026340,-0.310387
4.800000,0.796550,0.637640,-0.026552,-0.324747,-0.026911,-0.316125
4.900000,0.813230,0.655070,-0.027108,-0.333624,-0.027482,-0.324581
5.000000,0.829870,0.674790,-0.027662,-0.343668,-0.028052,-0.334161
5.100000,0.846550,0.680480,-0.028218,-0.346566,-0.028624,-0.336786
5.200000,0.863250,0.699760,-0.028775,-0.356385,-0.029197,-0.346130
5.300000,0.879920,0.712690,-0.029331,-0.362970,-0.029769,-0.352324
5.400000,0.896580,0.724590,-0.029886,-0.369031,-0.030342,-0.358002
5.500000,0.913300,0.741530,-0.030443,-0.377658,-0.030916,-0.366161
5.600000,0.929990,0.748720,-0.031000,-0.381320,-0.031490,-0.369499
5.700000,0.946640,0.758010,-0.031555,-0.386051,-0.032063,-0.373870
5.800000,0.963260,0.784360,-0.032109,-0.399471,-0.032635,-0.386645
5.900000,0.979890,0.790740,-0.032663,-0.402721,-0.033208,-0.389567
6.000000,0.996610,0.804670,-0.033220,-0.409815,-0.033785,-0.396201
6.100000,1.013310,0.820880,-0.033777,-0.418071,-0.034361,-0.403950
6.200000,1.029950,0.829730,-0.034332,-0.422578,-0.034935,-0.408070
6.300000,1.046520,0.846460,-0.034884,-0.431099,-0.035507,-0.416060
6.400000,1.063270,0.859600,-0.035442,-0.437791,-0.036086,-0.422274
6.500000,1.079940,0.877190,-0.035998,-0.446749,-0.036662,-0.430667
6.600000,1.096600,0.889580,-0.036553,-0.453059,-0.037238,-0.436499
6.700000,1.113230,0.902020,-0.037108,-0.459395,-0.037814,-0.442348
6.800000,1.129890,0.914350,-0.037663,-0.465675,-0.038391,-0.448136
6.900000,1.146550,0.932500,-0.038218,-0.474918,-0.038968,-0.456768
7.000000,1.163240,0.937880,-0.038775,-0.477658,-0.039546,-0.459137
7.100000,1.179900,0.957690,-0.039330,-0.487748,-0.040124,-0.468564
7.200000,1.196570,0.967740,-0.039886,-0.492866,-0.040703,-0.473208
7.300000,1.213240,0.982150,-0.040441,-0.500205,-0.041282,-0.479976
7.400000,1.229960,0.994330,-0.040999,-0.506408,-0.041863,-0.485646
7.500000,1.246660,1.008630,-0.041555,-0.513691,-0.042443,-0.492344
7.600000,1.263240,1.016790,-0.042108,-0.517847,-0.043020,-0.496041
7.700000,1.279870,1.039460,-0.042662,-0.529393,-0.043599,-0.506808
7.800000,1.296570,1.051400,-0.043219,-0.535474,-0.044181,-0.512331
7.900000,1.313240,1.065430,-0.043775,-0.542619,-0.044762,-0.518866
8.000000,1.329870,1.075460,-0.044329,-0.547727,-0.045342,-0.523447
8.100000,1.346540,1.093290,-0.044885,-0.556808,-0.045923,-0.531816
8.200000,1.363210,1.103190,-0.045440,-0.561850,-0.046505,-0.536319
8.300000,1.379860,1.121810,-0.045995,-0.571333,-0.047087,-0.545054
8.400000,1.396510,1.133940,-0.046550,-0.577511,-0.047669,-0.550628
8.500000,1.413210,1.140260,-0.047107,-0.580730,-0.048253,-0.553373
8.600000,1.429880,1.160830,-0.047663,-0.591206,-0.048836,-0.563027
8.700000,1.446590,1.175680,-0.048220,-0.598769,-0.049421,-0.569896
8.800000,1.463290,1.192090,-0.048776,-0.607126,-0.050006,-0.577513
8.900000,1.479920,1.200780,-0.049331,-0.611552,-0.050589,-0.581384
9.000000,1.496580,1.221290,-0.049886,-0.621998,-0.051173,-0.590969
9.100000,1.513330,1.231060,-0.050444,-0.626974,-0.051761,-0.595346
9.200000,1.530000,1.254660,-0.051000,-0.638993,-0.052346,-0.606404
9.300000,1.546580,1.263630,-0.051553,-0.643561,-0.052929,-0.610384
9.400000,1.563200,1.279430,-0.052107,-0.651608,-0.053513,-0.617655
9.500000,1.579930,1.293370,-0.052664,-0.658708,-0.054102,-0.624018
9.600000,1.596580,1.301360,-0.053219,-0.662777,-0.054688,-0.627505
9.700000,1.613240,1.317730,-0.053775,-0.671114,-0.055275,-0.635025
9.800000,1.629910,1.329890,-0.054330,-0.677307,-0.055862,-0.640509
9.900000,1.646560,1.342490,-0.054885,-0.683725,-0.056449,-0.646198
10.000000,1.663230,1.355580,-0.055441,-0.690391,-0.057037,-0.652115
10.100000,1.679910,1.372510,-0.055997,-0.699014,-0.057626,-0.659871
10.200000,1.696560,1.382810,-0.056552,-0.704259,-0.058214,-0.664432
10.300000,1.713230,1.394660,-0.057108,-0.710295,-0.058803,-0.669731
10.400000,1.729950,1.407980,-0.057665,-0.717078,-0.059394,-0.675728
10.500000,1.746620,1.426110,-0.058221,-0.726312,-0.059984,-0.684025
10.600000,1.763230,1.432420,-0.058774,-0.729526,-0.060572,-0.686648
10.700000,1.779880,1.447430,-0.059329,-0.737170,-0.061162,-0.693434
10.800000,1.796640,1.467640,-0.059888,-0.747463,-0.061756,-0.702699
10.900000,1.813300,1.477150,-0.060443,-0.752306,-0.062347,-0.706834
11.000000,1.829920,1.492860,-0.060997,-0.760307,-0.062937,-0.713931
11.100000,1.846530,1.503530,-0.061551,-0.765742,-0.063527,-0.718609
11.200000,1.863170,1.523150,-0.062106,-0.775734,-0.064118,-0.727556
11.300000,1.879890,1.526060,-0.062663,-0.777216,-0.064712,-0.728513
11.400000,1.896600,1.542370,-0.063220,-0.785523,-0.065307,-0.735862
11.500000,1.913260,1.560940,-0.063775,-0.794980,-0.065900,-0.744280
11.600000,1.929850,1.575990,-0.064328,-0.802645,-0.066491,-0.751012
11.700000,1.946550,1.580990,-0.064885,-0.805192,-0.067086,-0.752947
11.800000,1.963260,1.605740,-0.065442,-0.817797,-0.067682,-0.764278
11.900000,1.979860,1.616020,-0.065995,-0.823032,-0.068274,-0.768716
12.000000,1.996540,1.632360,-0.066551,-0.831354,-0.068869,-0.776026
12.100000,2.013250,1.648460,-0.067108,-0.839554,-0.069466,-0.783213
12.200000,2.029920,1.657650,-0.067664,-0.844234,-0.070062,-0.787110
12.300000,2.046570,1.667370,-0.068219,-0.849185,-0.070657,-0.791254
12.400000,2.063260,1.681510,-0.068775,-0.856386,-0.071255,-0.797488
12.500000,2.079930,1.701800,-0.069331,-0.866720,-0.071852,-0.806629
12.600000,2.096630,1.712870,-0.069888,-0.872358,-0.072450,-0.811390
12.700000,2.113310,1.725700,-0.070444,-0.878892,-0.073048,-0.816979
12.800000,2.129920,1.739970,-0.070997,-0.886159,-0.073644,-0.823244
12.900000,2.146570,1.757190,-0.071552,-0.894930,-0.074241,-0.830895
13.000000,2.163250,1.768920,-0.072108,-0.900904,-0.074840,-0.835941
13.100000,2.179970,1.779900,-0.072666,-0.906496,-0.075441,-0.840625
13.200000,2.196580,1.796260,-0.073219,-0.914828,-0.076038,-0.847845
13.300000,2.213240,1.818020,-0.073775,-0.925910,-0.076638,-0.857601
13.400000,2.229940,1.828050,-0.074331,-0.931018,-0.077239,-0.861814
13.500000,2.246660,1.836230,-0.074889,-0.935184,-0.077841,-0.865150
13.600000,2.263280,1.856640,-0.075443,-0.945579,-0.078440,-0.874242
13.700000,2.279950,1.868500,-0.075998,-0.951619,-0.079041,-0.879298
13.800000,2.296620,1.890490,-0.076554,-0.962819,-0.079643,-0.889111
13.900000,2.313300,1.898920,-0.077110,-0.967112,-0.080245,-0.892538
14.000000,2.330020,1.908070,-0.077667,-0.971772,-0.080849,-0.896297
14.100000,2.346570,1.929650,-0.078219,-0.982763,-0.081448,-0.905892
14.200000,2.363220,1.941350,-0.078774,-0.988721,-0.082050,-0.910836
14.300000,2.379930,1.953750,-0.079331,-0.995037,-0.082655,-0.916099
14.400000,2.396640,1.964750,-0.079888,-1.000639,-0.083260,-0.920700
14.500000,2.413240,1.983490,-0.080441,-1.010183,-0.083861,-0.928923
14.600000,2.429890,2.000330,-0.080996,-1.018760,-0.084465,-0.936244
14.700000,2.446550,2.012020,-0.081552,-1.024713,-0.085070,-0.941146
14.800000,2.463210,2.029530,-0.082107,-1.033631,-0.085674,-0.948763
14.900000,2.479900,2.044100,-0.082663,-1.041052,-0.086281,-0.954995
15.000000,2.496520,2.052150,-0.083217,-1.045151,-0.086885,-0.958177
15.100000,2.513240,2.067450,-0.083775,-1.052944,-0.087493,-0.964734
15.200000,2.529930,2.077470,-0.084331,-1.058047,-0.088100,-0.968821
15.300000,2.546560,2.097240,-0.084885,-1.068116,-0.088706,-0.977448
15.400000,2.563180,2.105000,-0.085439,-1.072068,-0.089311,-0.980471
15.500000,2.579880,2.125580,-0.085996,-1.082549,-0.089920,-0.989454
15.600000,2.596610,2.136620,-0.086554,-1.088172,-0.090531,-0.993986
15.700000,2.613290,2.156800,-0.087110,-1.098449,-0.091140,-1.002764
15.800000,2.629940,2.176530,-0.087665,-1.108498,-0.091748,-1.011322
15.900000,2.646570,2.185010,-0.088219,-1.112816,-0.092355,-1.014645
16.000000,2.663260,2.200880,-0.088775,-1.120899,-0.092966,-1.021391
16.100000,2.679960,2.210420,-0.089332,-1.125758,-0.093577,-1.025191
16.200000,2.696630,2.234130,-0.089888,-1.137833,-0.094187,-1.035556
16.300000,2.713230,2.247870,-0.090441,-1.144831,-0.094795,-1.041291
16.400000,2.729920,2.261800,-0.090997,-1.151925,-0.095407,-1.047103
16.500000,2.746520,2.271650,-0.091551,-1.156942,-0.096016,-1.051023
16.600000,2.763200,2.287830,-0.092107,-1.165182,-0.096628,-1.057861
16.700000,2.779890,2.299550,-0.092663,-1.171151,-0.097241,-1.062629
16.800000,2.796530,2.310550,-0.093218,-1.176753,-0.097853,-1.067059
16.900000,2.813200,2.332870,-0.093773,-1.188121,-0.098466,-1.076707
17.000000,2.829920,2.349070,-0.094331,-1.196372,-0.099081,-1.083517
17.100000,2.846610,2.360980,-0.094887,-1.202437,-0.099695,-1.088342
17.200000,2.863230,2.368920,-0.095441,-1.206481,-0.100308,-1.091333
17.300000,2.879960,2.387460,-0.095999,-1.215923,-0.100924,-1.099196
17.400000,2.896630,2.410070,-0.096554,-1.227439,-0.101539,-1.108924
17.500000,2.913350,2.413990,-0.097112,-1.229435,-0.102156,-1.110043
17.600000,2.929920,2.435350,-0.097664,-1.240314,-0.102768,-1.119180
17.700000,2.946600,2.453920,-0.098220,-1.249771,-0.103385,-1.127019
17.800000,2.963280,2.461540,-0.098776,-1.253652,-0.104001,-1.129821
17.900000,2.979960,2.476490,-0.099332,-1.261266,-0.104619,-1.135982
18.000000,2.996560,2.494180,-0.099885,-1.270275,-0.105233,-1.143394
18.100000,3.013190,2.508470,-0.100440,-1.277553,-0.105849,-1.149236
18.200000,3.029900,2.524460,-0.100997,-1.285697,-0.106469,-1.155846
18.300000,3.046600,2.541990,-0.101553,-1.294625,-0.107088,-1.163151
18.400000,3.063310,2.556020,-0.102110,-1.301770,-0.107708,-1.168846
18.500000,3.079910,2.562940,-0.102664,-1.305295,-0.108325,-1.171288
18.600000,3.096560,2.587940,-0.103219,-1.318027,-0.108943,-1.181982
18.700000,3.113260,2.594760,-0.103775,-1.321500,-0.109564,-1.184361
18.800000,3.129940,2.614440,-0.104331,-1.331523,-0.110185,-1.192604
18.900000,3.146550,2.628230,-0.104885,-1.338547,-0.110803,-1.198153
19.000000,3.163240,2.646460,-0.105441,-1.347831,-0.111425,-1.205714
19.100000,3.179920,2.662320,-0.105997,-1.355908,-0.112047,-1.212186
19.200000,3.196580,2.674530,-0.106553,-1.362127,-0.112668,-1.216989
19.300000,3.213240,2.691240,-0.107108,-1.370637,-0.113290,-1.223831
19.400000,3.229880,2.701940,-0.107663,-1.376087,-0.113911,-1.227934
19.500000,3.246560,2.722020,-0.108219,-1.386313,-0.114534,-1.236288
19.600000,3.263270,2.736650,-0.108776,-1.393764,-0.115159,-1.242157
19.700000,3.279960,2.750790,-0.109332,-1.400966,-0.115784,-1.247795
19.800000,3.296530,2.767390,-0.109884,-1.409420,-0.116404,-1.254547
19.900000,3.313220,2.777850,-0.110441,-1.414747,-0.117029,-1.258502
20.000000,3.329890,2.793940,-0.110996,-1.422942,-0.117654,-1.265001
20.100000,3.346520,2.810370,-0.111551,-1.431310,-0.118278,-1.271646
20.200000,3.363140,2.827840,-0.112105,-1.440207,-0.118901,-1.278753
20.300000,3.379870,2.841950,-0.112662,-1.447393,-0.119530,-1.284327
20.400000,3.396580,2.858880,-0.113219,-1.456016,-0.120158,-1.291167
20.500000,3.413270,2.869490,-0.113776,-1.461419,-0.120785,-1.295145
20.600000,3.429870,2.891470,-0.114329,-1.472614,-0.121410,-1.304251
20.700000,3.446570,2.907040,-0.114886,-1.480543,-0.122038,-1.310450
20.800000,3.463280,2.912310,-0.115443,-1.483227,-0.122668,-1.312000
20.900000,3.479980,2.932880,-0.115999,-1.493704,-0.123297,-1.320435
21.000000,3.496660,2.950320,-0.116555,-1.502586,-0.123927,-1.327451
21.100000,3.513260,2.960680,-0.117109,-1.507862,-0.124553,-1.331278
21.200000,3.529890,2.974380,-0.117663,-1.514839,-0.125181,-1.336599
21.300000,3.546580,3.003610,-0.118219,-1.529726,-0.125812,-1.348883
21.400000,3.563270,3.012690,-0.118776,-1.534350,-0.126443,-1.352107
21.500000,3.579910,3.033020,-0.119330,-1.544704,-0.127073,-1.360374
21.600000,3.596540,3.039090,-0.119885,-1.547796,-0.127702,-1.362239
21.700000,3.613250,3.056210,-0.120442,-1.556515,-0.128335,-1.369046
21.800000,3.629930,3.071100,-0.120998,-1.564098,-0.128968,-1.374846
21.900000,3.646590,3.088300,-0.121553,-1.572858,-0.129600,-1.381673
22.000000,3.663270,3.101930,-0.122109,-1.579800,-0.130233,-1.386892
22.100000,3.679980,3.121190,-0.122666,-1.589609,-0.130868,-1.394618
22.200000,3.696610,3.134790,-0.123220,-1.596535,-0.131500,-1.399810
22.300000,3.713220,3.148920,-0.123774,-1.603732,-0.132131,-1.405231
22.400000,3.729840,3.163940,-0.124328,-1.611381,-0.132764,-1.411042
22.500000,3.746530,3.184440,-0.124884,-1.621822,-0.133399,-1.419282
22.600000,3.763310,3.194840,-0.125444,-1.627119,-0.134039,-1.423007
22.700000,3.779960,3.221930,-0.125999,-1.640915,-0.134673,-1.434162
22.800000,3.796570,3.235710,-0.126552,-1.647934,-0.135307,-1.439384
22.900000,3.813210,3.242470,-0.127107,-1.651376,-0.135942,-1.441475
23.000000,3.829930,3.263100,-0.127664,-1.661883,-0.136581,-1.449720
23.100000,3.846640,3.280700,-0.128221,-1.670847,-0.137220,-1.456609
23.200000,3.863290,3.289800,-0.128776,-1.675481,-0.137857,-1.459719
23.300000,3.879920,3.307320,-0.129331,-1.684404,-0.138493,-1.466559
23.400000,3.896530,3.329940,-0.129884,-1.695925,-0.139129,-1.475650
23.500000,3.913210,3.340610,-0.130440,-1.701359,-0.139768,-1.479433
23.600000,3.929890,3.361070,-0.130996,-1.711779,-0.140408,-1.487542
23.700000,3.946550,3.370390,-0.131552,-1.716526,-0.141047,-1.490714
23.800000,3.963180,3.388650,-0.132106,-1.725825,-0.141686,-1.497833
23.900000,3.979930,3.403930,-0.132664,-1.733607,-0.142329,-1.503619
24.000000,3.996640,3.423880,-0.133221,-1.743768,-0.142972,-1.511461
24.100000,4.013230,3.434920,-0.133774,-1.749390,-0.143610,-1.515367
24.200000,4.029940,3.452890,-0.134331,-1.758542,-0.144253,-1.522315
24.300000,4.046630,3.473200,-0.134888,-1.768886,-0.144896,-1.530285
24.400000,4.063320,3.485140,-0.135444,-1.774967,-0.145539,-1.534559
24.500000,4.079950,3.501260,-0.135998,-1.783177,-0.146181,-1.540668
24.600000,4.096590,3.521320,-0.136553,-1.793394,-0.146823,-1.548500
24.700000,4.113170,3.526180,-0.137106,-1.795869,-0.147463,-1.549645
24.800000,4.129930,3.549670,-0.137664,-1.807832,-0.148111,-1.558958
24.900000,4.146610,3.558460,-0.138220,-1.812309,-0.148756,-1.561811
25.000000,4.163230,3.580590,-0.138774,-1.823580,-0.149399,-1.570513
25.100000,4.179870,3.598400,-0.139329,-1.832650,-0.150043,-1.577309
25.200000,4.196590,3.609620,-0.139886,-1.838364,-0.150691,-1.581202
25.300000,4.213330,3.632670,-0.140444,-1.850104,-0.151340,-1.590267
25.400000,4.229870,3.644600,-0.140996,-1.856180,-0.151981,-1.594466
25.500000,4.246560,3.650650,-0.141552,-1.859261,-0.152629,-1.596079
25.600000,4.263240,3.673280,-0.142108,-1.870786,-0.153277,-1.604932
25.700000,4.280000,3.691060,-0.142667,-1.879841,-0.153928,-1.611651
25.800000,4.296570,3.710560,-0.143219,-1.889773,-0.154573,-1.619121
25.900000,4.313230,3.726350,-0.143774,-1.897814,-0.155221,-1.624957
26.000000,4.329880,3.734650,-0.144329,-1.902042,-0.155870,-1.627521
26.100000,4.346550,3.767590,-0.144885,-1.918818,-0.156519,-1.640810
26.200000,4.363300,3.776140,-0.145443,-1.923172,-0.157172,-1.643460
26.300000,4.379890,3.795990,-0.145996,-1.933282,-0.157820,-1.651030
26.400000,4.396550,3.806880,-0.146552,-1.938828,-0.158470,-1.654690
26.500000,4.413250,3.819910,-0.147108,-1.945464,-0.159123,-1.659270
26.600000,4.429950,3.839140,-0.147665,-1.955258,-0.159776,-1.666535
26.700000,4.446570,3.861620,-0.148219,-1.966707,-0.160426,-1.675204
26.800000,4.463270,3.873830,-0.148776,-1.972925,-0.161080,-1.679402
26.900000,4.479950,3.887750,-0.149332,-1.980015,-0.161733,-1.684336
27.000000,4.496610,3.908160,-0.149887,-1.990410,-0.162386,-1.692073
27.100000,4.513260,3.922140,-0.150442,-1.997529,-0.163039,-1.697017
27.200000,4.529900,3.940150,-0.150997,-2.006702,-0.163692,-1.703697
27.300000,4.546570,3.954950,-0.151552,-2.014239,-0.164347,-1.708977
27.400000,4.563240,3.980960,-0.152108,-2.027486,-0.165002,-1.719089
27.500000,4.579960,3.987110,-0.152665,-2.030618,-0.165660,-1.720613
27.600000,4.596550,4.006040,-0.153218,-2.040259,-0.166312,-1.727654
27.700000,4.613200,4.029240,-0.153773,-2.052075,-0.166968,-1.736521
27.800000,4.629920,4.039880,-0.154331,-2.057494,-0.167627,-1.739960
27.900000,4.646630,4.058440,-0.154888,-2.066947,-0.168286,-1.746802
28.000000,4.663280,4.073360,-0.155443,-2.074545,-0.168943,-1.752072
28.100000,4.679910,4.091240,-0.155997,-2.083651,-0.169599,-1.758608
28.200000,4.696600,4.100380,-0.156553,-2.088306,-0.170259,-1.761375
28.300000,4.713290,4.126870,-0.157110,-2.101798,-0.170918,-1.771585
28.400000,4.729950,4.145980,-0.157665,-2.111530,-0.171577,-1.778616
28.500000,4.746560,4.163580,-0.158219,-2.120494,-0.172235,-1.784992
28.600000,4.763230,4.173930,-0.158774,-2.125765,-0.172895,-1.788248
28.700000,4.779910,4.197270,-0.159330,-2.137652,-0.173556,-1.797059
28.800000,4.796580,4.206070,-0.159886,-2.142134,-0.174218,-1.799637
28.900000,4.813250,4.233220,-0.160442,-2.155961,-0.174879,-1.810055
29.000000,4.829920,4.242490,-0.160997,-2.160682,-0.175541,-1.812818
29.100000,4.846560,4.261220,-0.161552,-2.170222,-0.176203,-1.819618
29.200000,4.863250,4.280240,-0.162108,-2.179908,-0.176866,-1.826527
29.300000,4.879880,4.295820,-0.162663,-2.187843,-0.177528,-1.831963
29.400000,4.896490,4.304020,-0.163216,-2.192019,-0.178190,-1.834246
29.500000,4.913240,4.325480,-0.163775,-2.202949,-0.178857,-1.842162
29.600000,4.929960,4.342100,-0.164332,-2.211413,-0.179524,-1.848007
29.700000,4.946630,4.364760,-0.164888,-2.222954,-0.180189,-1.856416
29.800000,4.963240,4.384340,-0.165441,-2.232926,-0.180852,-1.863508
29.900000,4.979920,4.393960,-0.165997,-2.237825,-0.181519,-1.866352
30.000000,4.996610,4.414750,-0.166554,-2.248414,-0.182186,-1.873932
30.100000,5.013290,4.428630,-0.167110,-2.255483,-0.182853,-1.878570
30.200000,5.029960,4.444270,-0.167665,-2.263448,-0.183521,-1.883946
30.300000,5.046560,4.471340,-0.168219,-2.277235,-0.184186,-1.894161
30.400000,5.063220,4.486670,-0.168774,-2.285042,-0.184854,-1.899387
30.500000,5.079910,4.498050,-0.169330,-2.290838,-0.185523,-1.902930
30.600000,5.096590,4.513850,-0.169886,-2.298885,-0.186193,-1.908336
30.700000,5.113200,4.532770,-0.170440,-2.308521,-0.186860,-1.915057
30.800000,5.129910,4.549420,-0.170997,-2.317001,-0.187532,-1.920800
30.900000,5.146580,4.571710,-0.171553,-2.328353,-0.188202,-1.928918
31.000000,5.163270,4.585310,-0.172109,-2.335279,-0.188874,-1.933357
31.100000,5.179880,4.595630,-0.172663,-2.340535,-0.189543,-1.936412
31.200000,5.196560,4.623810,-0.173219,-2.354887,-0.190215,-1.946977
31.300000,5.213240,4.639700,-0.173775,-2.362980,-0.190888,-1.952354
31.400000,5.229940,4.659970,-0.174331,-2.373303,-0.191562,-1.959562
31.500000,5.246550,4.674380,-0.174885,-2.380642,-0.192233,-1.964304
31.600000,5.263210,4.689330,-0.175440,-2.388256,-0.192906,-1.969260
31.700000,5.279890,4.710350,-0.175996,-2.398962,-0.193580,-1.976753
31.800000,5.296590,4.730930,-0.176553,-2.409443,-0.194256,-1.984048
31.900000,5.313270,4.742430,-0.177109,-2.415300,-0.194932,-1.987528
32.000000,5.329850,4.759060,-0.177662,-2.423769,-0.195603,-1.993158
32.100000,5.346560,4.778480,-0.178219,-2.433660,-0.196281,-1.999936
32.200000,5.363310,4.790300,-0.178777,-2.439680,-0.196961,-2.003521
32.300000,5.379970,4.813700,-0.179332,-2.451597,-0.197637,-2.011947
32.400000,5.396550,4.836550,-0.179885,-2.463235,-0.198311,-2.020136
32.500000,5.413210,4.853070,-0.180440,-2.471648,-0.198988,-2.025663
32.600000,5.429900,4.874180,-0.180997,-2.482399,-0.199667,-2.033093
32.700000,5.446580,4.880890,-0.181553,-2.485817,-0.200346,-2.034510
32.800000,5.463230,4.901010,-0.182108,-2.496064,-0.201025,-2.041512
32.900000,5.479870,4.911490,-0.182662,-2.501401,-0.201703,-2.044490
33.000000,5.496510,4.930480,-0.183217,-2.511073,-0.202382,-2.051002
33.100000,5.513240,4.950320,-0.183775,-2.521177,-0.203065,-2.057849
33.200000,5.529910,4.965520,-0.184330,-2.528919,-0.203746,-2.062762
33.300000,5.546560,4.985270,-0.184885,-2.538977,-0.204426,-2.069558
33.400000,5.563200,5.004000,-0.185440,-2.548516,-0.205107,-2.075919
33.500000,5.579940,5.026150,-0.185998,-2.559797,-0.205792,-2.083680
33.600000,5.596590,5.041740,-0.186553,-2.567737,-0.206475,-2.088718
33.700000,5.613260,5.057420,-0.187109,-2.575723,-0.207158,-2.093783
33.800000,5.629910,5.077690,-0.187664,-2.586046,-0.207841,-2.100739
33.900000,5.646630,5.098140,-0.188221,-2.596461,-0.208527,-2.107753
34.000000,5.663260,5.110040,-0.188775,-2.602522,-0.209210,-2.111230
34.100000,5.679910,5.125980,-0.189330,-2.610640,-0.209895,-2.116367
34.200000,5.696550,5.145110,-0.189885,-2.620383,-0.210579,-2.122812
34.300000,5.713230,5.162850,-0.190441,-2.629418,-0.211266,-2.128669
34.400000,5.729950,5.183200,-0.190998,-2.639782,-0.211954,-2.135588
34.500000,5.746600,5.200920,-0.191553,-2.648807,-0.212641,-2.141419
34.600000,5.763240,5.216710,-0.192108,-2.656849,-0.213327,-2.146447
34.700000,5.779890,5.232690,-0.192663,-2.664987,-0.214014,-2.151543
34.800000,5.796620,5.250900,-0.193221,-2.674261,-0.214705,-2.157539
34.900000,5.813340,5.268520,-0.193778,-2.683235,-0.215396,-2.163283
35.000000,5.829890,5.288200,-0.194330,-2.693258,-0.216081,-2.169878
35.100000,5.846550,5.306020,-0.194885,-2.702334,-0.216770,-2.175689
35.200000,5.863270,5.325800,-0.195442,-2.712408,-0.217463,-2.182288
35.300000,5.879930,5.339540,-0.195998,-2.719405,-0.218153,-2.186408
35.400000,5.896630,5.360410,-0.196554,-2.730034,-0.218846,-2.193434
35.500000,5.913280,5.380230,-0.197109,-2.740129,-0.219537,-2.200024
35.600000,5.929910,5.394930,-0.197664,-2.747615,-0.220227,-2.204512
35.700000,5.946630,5.410620,-0.198221,-2.755606,-0.220922,-2.209387
35.800000,5.963300,5.439270,-0.198777,-2.770197,-0.221616,-2.219547
35.900000,5.979920,5.453230,-0.199331,-2.777307,-0.222307,-2.223705
36.000000,5.996540,5.473570,-0.199885,-2.787666,-0.222999,-2.230455
36.100000,6.013330,5.490250,-0.200444,-2.796161,-0.223699,-2.235687
36.200000,6.029950,5.506310,-0.200998,-2.804341,-0.224392,-2.240673
36.300000,6.046510,5.526670,-0.201550,-2.814710,-0.225083,-2.247404
36.400000,6.063210,5.546960,-0.202107,-2.825044,-0.225781,-2.254082
36.500000,6.079890,5.560400,-0.202663,-2.831888,-0.226478,-2.257969
36.600000,6.096600,5.581300,-0.203220,-2.842533,-0.227177,-2.264873
36.700000,6.113280,5.594360,-0.203776,-2.849184,-0.227875,-2.268589
36.800000,6.129890,5.611060,-0.204330,-2.857689,-0.228570,-2.273779
36.900000,6.146560,5.638880,-0.204885,-2.871858,-0.229269,-2.283456
37.000000,6.163240,5.654650,-0.205441,-2.879890,-0.229968,-2.288241
37.100000,6.179970,5.669680,-0.205999,-2.887544,-0.230671,-2.292713
37.200000,6.196580,5.689100,-0.206553,-2.897435,-0.231368,-2.298962
37.300000,6.213200,5.708820,-0.207107,-2.907478,-0.232067,-2.305320
37.400000,6.229890,5.730860,-0.207663,-2.918703,-0.232768,-2.312596
37.500000,6.246590,5.748810,-0.208220,-2.927845,-0.233471,-2.318210
37.600000,6.263190,5.766310,-0.208773,-2.936758,-0.234170,-2.323642
37.700000,6.279880,5.786550,-0.209329,-2.947066,-0.234874,-2.330158
37.800000,6.296570,5.802320,-0.209886,-2.955097,-0.235578,-2.334865
37.900000,6.313250,5.819380,-0.210442,-2.963786,-0.236282,-2.340082
38.000000,6.329910,5.843970,-0.210997,-2.976309,-0.236985,-2.348317
38.100000,6.346590,5.859840,-0.211553,-2.984392,-0.237690,-2.353035
38.200000,6.363280,5.883360,-0.212109,-2.996371,-0.238396,-2.360812
38.300000,6.379970,5.897020,-0.212666,-3.003328,-0.239102,-2.364623
38.400000,6.396670,5.915280,-0.213222,-3.012627,-0.239810,-2.370268
38.500000,6.413260,5.941830,-0.213775,-3.026149,-0.240513,-2.379233
38.600000,6.429910,5.954450,-0.214330,-3.032576,-0.241219,-2.382603
38.700000,6.446620,5.974260,-0.214887,-3.042666,-0.241928,-2.388835
38.800000,6.463290,5.992430,-0.215443,-3.051920,-0.242636,-2.394405
38.900000,6.479920,6.014720,-0.215997,-3.063272,-0.243343,-2.401613
39.000000,6.496580,6.030010,-0.216553,-3.071059,-0.244051,-2.406013
39.100000,6.513290,6.050400,-0.217110,-3.081443,-0.244763,-2.412432
39.200000,6.529960,6.068270,-0.217665,-3.090545,-0.245473,-2.417840
39.300000,6.546630,6.089460,-0.218221,-3.101337,-0.246183,-2.424560
39.400000,6.563260,6.110810,-0.218775,-3.112210,-0.246893,-2.431335
39.500000,6.579920,6.123940,-0.219331,-3.118897,-0.247604,-2.434827
39.600000,6.596600,6.146830,-0.219887,-3.130555,-0.248316,-2.442188
39.700000,6.613270,6.170200,-0.220442,-3.142457,-0.249029,-2.449726
39.800000,6.629830,6.182050,-0.220994,-3.148492,-0.249737,-2.452693
39.900000,6.646520,6.199830,-0.221551,-3.157547,-0.250451,-2.457991
40.000000,6.663230,6.218500,-0.222108,-3.167056,-0.251167,-2.463629
40.100000,6.679950,6.237780,-0.222665,-3.176875,-0.251884,-2.469496
40.200000,6.696580,6.258760,-0.223219,-3.187560,-0.252597,-2.476035
40.300000,6.713210,6.281680,-0.223774,-3.199233,-0.253311,-2.483329
40.400000,6.729940,6.299260,-0.224331,-3.208187,-0.254030,-2.488490
40.500000,6.746630,6.316320,-0.224888,-3.216875,-0.254747,-2.493440
40.600000,6.763280,6.334490,-0.225443,-3.226129,-0.255464,-2.498822
40.700000,6.779920,6.354460,-0.225997,-3.236300,-0.256180,-2.504905
40.800000,6.796610,6.369840,-0.226554,-3.244133,-0.256899,-2.509163
40.900000,6.813280,6.398870,-0.227109,-3.258918,-0.257618,-2.518787
41.000000,6.829920,6.416660,-0.227664,-3.267978,-0.258336,-2.523977
41.100000,6.846530,6.433630,-0.228218,-3.276621,-0.259053,-2.528838
41.200000,6.863190,6.456670,-0.228773,-3.288355,-0.259773,-2.536068
41.300000,6.879900,6.473050,-0.229330,-3.296697,-0.260495,-2.540666
41.400000,6.896580,6.495090,-0.229886,-3.307922,-0.261217,-2.547477
41.500000,6.913250,6.512330,-0.230442,-3.316702,-0.261939,-2.552396
41.600000,6.929870,6.526610,-0.230996,-3.323975,-0.262659,-2.556151
41.700000,6.946550,6.552490,-0.231552,-3.337156,-0.263382,-2.564432
41.800000,6.963250,6.571750,-0.232108,-3.346965,-0.264107,-2.570106
41.900000,6.979970,6.590560,-0.232666,-3.356545,-0.264833,-2.575592
42.000000,6.996570,6.602800,-0.233219,-3.362778,-0.265554,-2.578515
42.100000,7.013240,6.628830,-0.233775,-3.376035,-0.266279,-2.586804
42.200000,7.029910,6.650280,-0.234330,-3.386960,-0.267004,-2.593292
42.300000,7.046610,6.671490,-0.234887,-3.397762,-0.267732,-2.599672
42.400000,7.063250,6.690550,-0.235442,-3.407469,-0.268457,-2.605209
42.500000,7.079900,6.718080,-0.235997,-3.421490,-0.269183,-2.614030
42.600000,7.096550,6.732940,-0.236552,-3.429058,-0.269910,-2.617909
42.700000,7.113260,6.750440,-0.237109,-3.437971,-0.270640,-2.622798
42.800000,7.129930,6.767800,-0.237664,-3.446812,-0.271368,-2.627628
42.900000,7.146560,6.795200,-0.238219,-3.460767,-0.272096,-2.636348
43.000000,7.163260,6.806940,-0.238775,-3.466746,-0.272827,-2.638973
43.100000,7.179920,6.828700,-0.239331,-3.477828,-0.273557,-2.645477
43.200000,7.196570,6.851930,-0.239886,-3.489659,-0.274286,-2.652540
43.300000,7.213190,6.871700,-0.240440,-3.499728,-0.275016,-2.658255
43.400000,7.229870,6.888400,-0.240996,-3.508233,-0.275748,-2.662764
43.500000,7.246560,6.910170,-0.241552,-3.519321,-0.276481,-2.669222
43.600000,7.263290,6.928570,-0.242110,-3.528692,-0.277217,-2.674361
43.700000,7.279890,6.955830,-0.242663,-3.542575,-0.277947,-2.682923
43.800000,7.296550,6.972190,-0.243218,-3.550907,-0.278680,-2.687261
43.900000,7.313230,6.991860,-0.243774,-3.560925,-0.279415,-2.692863
44.000000,7.329950,7.015670,-0.244332,-3.573051,-0.280153,-2.700042
44.100000,7.346630,7.031990,-0.244888,-3.581363,-0.280889,-2.704331
44.200000,7.363250,7.053210,-0.245442,-3.592170,-0.281623,-2.710502
44.300000,7.379910,7.075110,-0.245997,-3.603324,-0.282359,-2.716917
44.400000,7.396610,7.094660,-0.246554,-3.613281,-0.283097,-2.722413
44.500000,7.413280,7.114300,-0.247109,-3.623283,-0.283835,-2.727936
44.600000,7.429880,7.135160,-0.247663,-3.633907,-0.284570,-2.733924
44.700000,7.446560,7.156250,-0.248219,-3.644648,-0.285310,-2.739978
44.800000,7.463250,7.177350,-0.248775,-3.655394,-0.286050,-2.746024
44.900000,7.479910,7.194740,-0.249330,-3.664251,-0.286790,-2.750642
45.000000,7.496570,7.215720,-0.249886,-3.674936,-0.287530,-2.756622
45.100000,7.513270,7.237700,-0.250442,-3.686130,-0.288272,-2.762967
45.200000,7.529910,7.250740,-0.250997,-3.692772,-0.289012,-2.765897
45.300000,7.546600,7.280960,-0.251553,-3.708162,-0.289755,-2.775362
45.400000,7.563310,7.298000,-0.252110,-3.716841,-0.290500,-2.779787
45.500000,7.579900,7.322030,-0.252663,-3.729079,-0.291240,-2.786878
45.600000,7.596580,7.340150,-0.253219,-3.738308,-0.291984,-2.791696
45.700000,7.613320,7.361670,-0.253777,-3.749268,-0.292731,-2.797789
45.800000,7.629950,7.385330,-0.254332,-3.761318,-0.293474,-2.804695
45.900000,7.646550,7.406040,-0.254885,-3.771865,-0.294217,-2.810473
46.000000,7.663250,7.427470,-0.255442,-3.782779,-0.294964,-2.816500
46.100000,7.679950,7.454370,-0.255998,-3.796479,-0.295712,-2.824587
46.200000,7.696660,7.466600,-0.256555,-3.802708,-0.296461,-2.827103
46.300000,7.713290,7.491300,-0.257110,-3.815288,-0.297207,-2.834340
46.400000,7.729890,7.509560,-0.257663,-3.824588,-0.297952,-2.839133
46.500000,7.746570,7.531400,-0.258219,-3.835711,-0.298701,-2.845257
46.600000,7.763290,7.552430,-0.258776,-3.846421,-0.299453,-2.851058
46.700000,7.779930,7.580850,-0.259331,-3.860895,-0.300201,-2.859645
46.800000,7.796540,7.595610,-0.259885,-3.868412,-0.300949,-2.863071
46.900000,7.813160,7.618830,-0.260439,-3.880238,-0.301698,-2.869674
47.000000,7.829930,7.642180,-0.260998,-3.892130,-0.302454,-2.876293
47.100000,7.846660,7.658070,-0.261555,-3.900223,-0.303209,-2.880099
47.200000,7.863210,7.684700,-0.262107,-3.913786,-0.303956,-2.887955
47.300000,7.879890,7.706790,-0.262663,-3.925036,-0.304710,-2.894074
47.400000,7.896610,7.725210,-0.263220,-3.934417,-0.305466,-2.898799
47.500000,7.913270,7.748110,-0.263776,-3.946080,-0.306220,-2.905200
47.600000,7.929910,7.775870,-0.264330,-3.960218,-0.306974,-2.913412
47.700000,7.946590,7.794690,-0.264886,-3.969803,-0.307730,-2.918256
47.800000,7.963270,7.815590,-0.265442,-3.980447,-0.308487,-2.923868
47.900000,7.979950,7.840530,-0.265998,-3.993149,-0.309244,-2.930978
48.000000,7.996610,7.854790,-0.266554,-4.000412,-0.310001,-2.934087
48.100000,8.013170,7.886680,-0.267106,-4.016653,-0.310754,-2.943782
48.200000,8.029850,7.903110,-0.267662,-4.025021,-0.311513,-2.947677
48.300000,8.046610,7.921530,-0.268220,-4.034402,-0.312276,-2.952293
48.400000,8.063300,7.949280,-0.268777,-4.048535,-0.313036,-2.960383
48.500000,8.079860,7.972920,-0.269329,-4.060575,-0.313792,-2.966946
48.600000,8.096550,7.994210,-0.269885,-4.071418,-0.314553,-2.972603
48.700000,8.113210,8.014830,-0.270440,-4.081919,-0.315314,-2.978004
48.800000,8.129890,8.034030,-0.270996,-4.091698,-0.316077,-2.982863
48.900000,8.146590,8.057080,-0.271553,-4.103437,-0.316840,-2.989136
49.000000,8.163250,8.084090,-0.272108,-4.117193,-0.317603,-2.996871
49.100000,8.179890,8.097850,-0.272663,-4.124201,-0.318365,-2.999684
49.200000,8.196580,8.128330,-0.273219,-4.139724,-0.319131,-3.008672
49.300000,8.213270,8.147450,-0.273776,-4.149462,-0.319896,-3.013440
49.400000,8.229930,8.170580,-0.274331,-4.161242,-0.320661,-3.019684
49.500000,8.246590,8.195230,-0.274886,-4.173796,-0.321427,-3.026477
49.600000,8.263280,8.217720,-0.275443,-4.185250,-0.322194,-3.032454
49.700000,8.279970,8.239740,-0.275999,-4.196465,-0.322963,-3.038245
49.800000,8.296600,8.265770,-0.276553,-4.209722,-0.323728,-3.045509
49.900000,8.313250,8.282620,-0.277108,-4.218304,-0.324496,-3.049377
50.000000,8.329920,8.304240,-0.277664,-4.229315,-0.325265,-3.054986
50.100000,8.346590,8.329310,-0.278220,-4.242083,-0.326034,-3.061852
50.200000,8.363220,8.359870,-0.278774,-4.257647,-0.326803,-3.070726
50.300000,8.379890,8.372500,-0.279330,-4.264079,-0.327573,-3.072995
50.400000,8.396580,8.400740,-0.279886,-4.278462,-0.328346,-3.080980
50.500000,8.413280,8.424760,-0.280443,-4.290695,-0.329119,-3.087401
50.600000,8.429980,8.446530,-0.280999,-4.301782,-0.329893,-3.092984
50.700000,8.446560,8.469220,-0.281552,-4.313338,-0.330662,-3.098909
50.800000,8.463230,8.497620,-0.282108,-4.327802,-0.331436,-3.106896
50.900000,8.479920,8.513340,-0.282664,-4.335808,-0.332211,-3.110231
51.000000,8.496640,8.536390,-0.283221,-4.347548,-0.332988,-3.116229
51.100000,8.513240,8.560960,-0.283775,-4.360061,-0.333760,-3.122786
51.200000,8.529890,8.585420,-0.284330,-4.372519,-0.334536,-3.129282
51.300000,8.546570,8.607700,-0.284886,-4.383866,-0.335313,-3.134965
51.400000,8.563260,8.633950,-0.285442,-4.397235,-0.336091,-3.142079
51.500000,8.579930,8.650510,-0.285998,-4.405669,-0.336869,-3.145658
51.600000,8.596520,8.683520,-0.286551,-4.422480,-0.337644,-3.155216
51.700000,8.613220,8.700850,-0.287107,-4.431307,-0.338424,-3.159046
51.800000,8.629880,8.726330,-0.287663,-4.444283,-0.339204,-3.165829
51.900000,8.646560,8.749090,-0.288219,-4.455875,-0.339985,-3.171609
52.000000,8.663190,8.777150,-0.288773,-4.470166,-0.340764,-3.179303
52.100000,8.679860,8.796740,-0.289329,-4.480143,-0.341545,-3.183909
52.200000,8.696540,8.818790,-0.289885,-4.491373,-0.342328,-3.189393
52.300000,8.713240,8.841680,-0.290441,-4.503031,-0.343112,-3.195164
52.400000,8.729900,8.871160,-0.290997,-4.518045,-0.343895,-3.203309
52.500000,8.746530,8.886860,-0.291551,-4.526041,-0.344677,-3.206469
52.600000,8.763270,8.916160,-0.292109,-4.540963,-0.345465,-3.214507
52.700000,8.779950,8.944220,-0.292665,-4.555254,-0.346251,-3.222090
52.800000,8.796620,8.967790,-0.293221,-4.567258,-0.347037,-3.228044
52.900000,8.813250,8.987970,-0.293775,-4.577536,-0.347821,-3.232770
53.000000,8.829940,9.013960,-0.294331,-4.590772,-0.348609,-3.239564
53.100000,8.846650,9.040330,-0.294888,-4.604202,-0.349399,-3.246477
53.200000,8.863290,9.057810,-0.295443,-4.613105,-0.350186,-3.250195
53.300000,8.879880,9.086450,-0.295996,-4.627691,-0.350971,-3.257913
53.400000,8.896500,9.116580,-0.296550,-4.643036,-0.351758,-3.266144
53.500000,8.913220,9.139300,-0.297107,-4.654607,-0.352551,-3.271689
53.600000,8.929920,9.163560,-0.297664,-4.666963,-0.353343,-3.277776
53.700000,8.946570,9.185970,-0.298219,-4.678376,-0.354134,-3.283195
53.800000,8.963210,9.211570,-0.298774,-4.691414,-0.354925,-3.289743
53.900000,8.979880,9.238220,-0.299329,-4.704987,-0.355717,-3.296646
54.000000,8.996600,9.261720,-0.299887,-4.716955,-0.356513,-3.302403
54.100000,9.013260,9.283770,-0.300442,-4.728185,-0.357307,-3.307640
54.200000,9.029880,9.310720,-0.300996,-4.741911,-0.358099,-3.314615
54.300000,9.046620,9.338420,-0.301554,-4.756018,-0.358897,-3.321822
54.400000,9.063300,9.364810,-0.302110,-4.769459,-0.359694,-3.328557
54.500000,9.079920,9.390530,-0.302664,-4.782558,-0.360488,-3.335050
54.600000,9.096580,9.418400,-0.303219,-4.796752,-0.361285,-3.342284
54.700000,9.113260,9.446930,-0.303775,-4.811282,-0.362083,-3.349733
54.800000,9.129970,9.465770,-0.304332,-4.820877,-0.362883,-3.353728
54.900000,9.146630,9.491550,-0.304888,-4.834007,-0.363682,-3.360178
55.000000,9.163260,9.517690,-0.305442,-4.847320,-0.364480,-3.366745
55.100000,9.179830,9.544670,-0.305994,-4.861061,-0.365275,-3.373604
55.200000,9.196580,9.570230,-0.306553,-4.874078,-0.366080,-3.379916
55.300000,9.213300,9.593960,-0.307110,-4.886164,-0.366884,-3.385574
55.400000,9.229960,9.617520,-0.307665,-4.898163,-0.367686,-3.391168
55.500000,9.246560,9.646020,-0.308219,-4.912678,-0.368485,-3.398499
55.600000,9.263220,9.675370,-0.308774,-4.927625,-0.369288,-3.406103
55.700000,9.279920,9.698720,-0.309331,-4.939518,-0.370094,-3.411573
55.800000,9.296600,9.721940,-0.309887,-4.951343,-0.370899,-3.416988
55.900000,9.313280,9.747890,-0.310443,-4.964560,-0.371705,-3.423348
56.000000,9.329910,9.775530,-0.310997,-4.978637,-0.372510,-3.430296
56.100000,9.346570,9.799120,-0.311552,-4.990651,-0.373316,-3.435802
56.200000,9.363280,9.831760,-0.312109,-5.007274,-0.374125,-3.444457
56.300000,9.379970,9.860230,-0.312666,-5.021774,-0.374934,-3.451638
56.400000,9.396640,9.882150,-0.313221,-5.032938,-0.375743,-3.456514
56.500000,9.413250,9.905740,-0.313775,-5.044952,-0.376550,-3.461972
56.600000,9.429960,9.938110,-0.314332,-5.061438,-0.377362,-3.470466
56.700000,9.446630,9.963920,-0.314888,-5.074583,-0.378172,-3.476659
56.800000,9.463260,9.981260,-0.315442,-5.083414,-0.378982,-3.479892
56.900000,9.479930,10.014240,-0.315998,-5.100211,-0.379794,-3.488556
57.000000,9.496620,10.046980,-0.316554,-5.116885,-0.380608,-3.497115
57.100000,9.513270,10.072570,-0.317109,-5.129918,-0.381420,-3.503175
57.200000,9.529890,10.098970,-0.317663,-5.143363,-0.382232,-3.509507
57.300000,9.546520,10.123340,-0.318217,-5.155775,-0.383044,-3.515118
57.400000,9.563210,10.158880,-0.318774,-5.173875,-0.383861,-3.524580
57.500000,9.579950,10.180870,-0.319332,-5.185075,-0.384680,-3.529316
57.600000,9.596660,10.212860,-0.319889,-5.201367,-0.385499,-3.537509
57.700000,9.613240,10.233160,-0.320441,-5.211706,-0.386312,-3.541660
57.800000,9.629890,10.265730,-0.320996,-5.228293,-0.387129,-3.550030
57.900000,9.646650,10.284440,-0.321555,-5.237822,-0.387952,-3.553574
58.000000,9.663310,10.317280,-0.322110,-5.254548,-0.388771,-3.562003
58.100000,9.679880,10.342290,-0.322663,-5.267285,-0.389586,-3.567729
58.200000,9.696540,10.368070,-0.323218,-5.280415,-0.390406,-3.573690
58.300000,9.713280,10.393580,-0.323776,-5.293407,-0.391231,-3.579529
58.400000,9.729910,10.425550,-0.324330,-5.309689,-0.392051,-3.587596
