Repository: abubakardawood/tissue-phantom-material-database

Title:
A Database of Silicone Phantom Materials for Modeling Human Tissue Mechanics Across Varying Stiffnesses

Description:
This dataset contains processed mechanical compression test data for soft silicone phantoms
fabricated using Ecoflex (Smooth-On) with varying base materials and thinner concentrations.
The dataset provides force–compression measurements together with derived engineering and
true stress–strain quantities, intended for mechanical characterization, constitutive model
fitting, and the design of tissue-equivalent phantoms.

All files in this dataset are processed outputs generated from raw experimental measurements.
The raw data files are not included in this archive.

File: data/EF10_62_5T/EF10_62_5T_A4.csv (part 1 of 2)
EF10_62_5T_A_sample_4
Compression test;
Cylinder Diameter: 50mm;
Cylinder Height: 30mm;
Speed (mm/min): 10;
Machine: INSTRON 5900;
Load cell: 1kN;
Time (s),Compression (mm),Load (N),Engineering Strain [-],Engineering Stress (kPa),True Strain [-],True Stress (kPa)
0.000000,0.000000,0.002340,-0.000000,-0.001192,0.000000,-0.001192
0.100000,0.007330,0.024020,-0.000244,-0.012233,-0.000244,-0.012230
0.200000,0.028060,0.032610,-0.000935,-0.016608,-0.000936,-0.016593
0.300000,0.046370,0.042490,-0.001546,-0.021640,-0.001547,-0.021607
0.400000,0.063290,0.056220,-0.002110,-0.028633,-0.002112,-0.028572
0.500000,0.080040,0.074610,-0.002668,-0.037999,-0.002672,-0.037897
0.600000,0.096660,0.087930,-0.003222,-0.044782,-0.003227,-0.044638
0.700000,0.113330,0.108030,-0.003778,-0.055019,-0.003785,-0.054811
0.800000,0.130050,0.122860,-0.004335,-0.062572,-0.004344,-0.062301
0.900000,0.146740,0.121410,-0.004891,-0.061834,-0.004903,-0.061531
1.000000,0.163290,0.135140,-0.005443,-0.068826,-0.005458,-0.068452
1.100000,0.179990,0.157650,-0.006000,-0.080290,-0.006018,-0.079809
1.200000,0.196700,0.163300,-0.006557,-0.083168,-0.006578,-0.082623
1.300000,0.213340,0.176780,-0.007111,-0.090033,-0.007137,-0.089393
1.400000,0.229980,0.195350,-0.007666,-0.099491,-0.007696,-0.098728
1.500000,0.246630,0.216420,-0.008221,-0.110222,-0.008255,-0.109316
1.600000,0.263320,0.219050,-0.008777,-0.111561,-0.008816,-0.110582
1.700000,0.280000,0.238610,-0.009333,-0.121523,-0.009377,-0.120389
1.800000,0.296650,0.240810,-0.009888,-0.122644,-0.009938,-0.121431
1.900000,0.313250,0.260750,-0.010442,-0.132799,-0.010497,-0.131412
2.000000,0.329920,0.271940,-0.010997,-0.138498,-0.011058,-0.136975
2.100000,0.346630,0.285500,-0.011554,-0.145404,-0.011622,-0.143724
2.200000,0.363370,0.293530,-0.012112,-0.149494,-0.012186,-0.147683
2.300000,0.379980,0.306060,-0.012666,-0.155875,-0.012747,-0.153901
2.400000,0.396620,0.320200,-0.013221,-0.163077,-0.013309,-0.160921
2.500000,0.413300,0.338810,-0.013777,-0.172555,-0.013872,-0.170177
2.600000,0.430000,0.348390,-0.014333,-0.177434,-0.014437,-0.174890
2.700000,0.446600,0.360870,-0.014887,-0.183790,-0.014999,-0.181054
2.800000,0.463260,0.372450,-0.015442,-0.189687,-0.015562,-0.186758
2.900000,0.479920,0.390290,-0.015997,-0.198773,-0.016127,-0.195593
3.000000,0.496550,0.410480,-0.016552,-0.209056,-0.016690,-0.205596
3.100000,0.513230,0.411560,-0.017108,-0.209606,-0.017256,-0.206020
3.200000,0.529860,0.425590,-0.017662,-0.216751,-0.017820,-0.212923
3.300000,0.546510,0.441440,-0.018217,-0.224824,-0.018385,-0.220728
3.400000,0.563210,0.450550,-0.018774,-0.229463,-0.018952,-0.225155
3.500000,0.579950,0.470710,-0.019332,-0.239731,-0.019521,-0.235096
3.600000,0.596560,0.484320,-0.019885,-0.246662,-0.020086,-0.241757
3.700000,0.613220,0.492620,-0.020441,-0.250889,-0.020652,-0.245761
3.800000,0.629960,0.513160,-0.020999,-0.261350,-0.021222,-0.255862
3.900000,0.646640,0.523130,-0.021555,-0.266428,-0.021790,-0.260685
4.000000,0.663250,0.539780,-0.022108,-0.274908,-0.022356,-0.268830
4.100000,0.679870,0.545400,-0.022662,-0.277770,-0.022923,-0.271475
4.200000,0.696550,0.553950,-0.023218,-0.282124,-0.023492,-0.275574
4.300000,0.713200,0.575380,-0.023773,-0.293039,-0.024060,-0.286072
4.400000,0.729930,0.583760,-0.024331,-0.297307,-0.024632,-0.290073
4.500000,0.746560,0.601030,-0.024885,-0.306102,-0.025200,-0.298485
4.600000,0.763180,0.615560,-0.025439,-0.313502,-0.025769,-0.305527
4.700000,0.779870,0.623530,-0.025996,-0.317561,-0.026340,-0.309306
4.800000,0.796560,0.632660,-0.026552,-0.322211,-0.026911,-0.313656
4.900000,0.813250,0.651200,-0.027108,-0.331653,-0.027483,-0.322663
5.000000,0.829890,0.668570,-0.027663,-0.340500,-0.028053,-0.331081
5.100000,0.846570,0.680340,-0.028219,-0.346494,-0.028625,-0.336717
5.200000,0.863270,0.693890,-0.028776,-0.353395,-0.029198,-0.343226
5.300000,0.879920,0.710580,-0.029331,-0.361895,-0.029769,-0.351281
5.400000,0.896580,0.717170,-0.029886,-0.365252,-0.030342,-0.354336
5.500000,0.913290,0.736660,-0.030443,-0.375178,-0.030916,-0.363756
5.600000,0.929990,0.745220,-0.031000,-0.379537,-0.031490,-0.367772
5.700000,0.946650,0.756930,-0.031555,-0.385501,-0.032064,-0.373337
5.800000,0.963270,0.773730,-0.032109,-0.394057,-0.032636,-0.381405
5.900000,0.979900,0.783030,-0.032663,-0.398794,-0.033209,-0.385768
6.000000,0.996620,0.796980,-0.033221,-0.405899,-0.033785,-0.392414
6.100000,1.013320,0.807400,-0.033777,-0.411205,-0.034361,-0.397316
6.200000,1.029950,0.822540,-0.034332,-0.418916,-0.034935,-0.404534
6.300000,1.046530,0.830460,-0.034884,-0.422950,-0.035507,-0.408195
6.400000,1.063250,0.851960,-0.035442,-0.433900,-0.036085,-0.418522
6.500000,1.079930,0.861310,-0.035998,-0.438662,-0.036662,-0.422871
6.600000,1.096600,0.873230,-0.036553,-0.444732,-0.037238,-0.428476
6.700000,1.113230,0.890660,-0.037108,-0.453609,-0.037814,-0.436777
6.800000,1.129900,0.902800,-0.037663,-0.459792,-0.038391,-0.442475
6.900000,1.146550,0.916000,-0.038218,-0.466515,-0.038968,-0.448686
7.000000,1.163230,0.922150,-0.038774,-0.469647,-0.039546,-0.451437
7.100000,1.179900,0.936210,-0.039330,-0.476808,-0.040124,-0.458055
7.200000,1.196560,0.954190,-0.039885,-0.485965,-0.040703,-0.466582
7.300000,1.213240,0.966730,-0.040441,-0.492352,-0.041282,-0.472440
7.400000,1.229970,0.987600,-0.040999,-0.502981,-0.041863,-0.482359
7.500000,1.246650,0.999640,-0.041555,-0.509112,-0.042443,-0.487956
7.600000,1.263240,1.007800,-0.042108,-0.513268,-0.043020,-0.491656
7.700000,1.279880,1.020040,-0.042663,-0.519502,-0.043599,-0.497339
7.800000,1.296560,1.033520,-0.043219,-0.526367,-0.044180,-0.503619
7.900000,1.313240,1.051720,-0.043775,-0.535637,-0.044762,-0.512189
8.000000,1.329880,1.064910,-0.044329,-0.542354,-0.045342,-0.518312
8.100000,1.346540,1.076040,-0.044885,-0.548023,-0.045923,-0.523425
8.200000,1.363230,1.088300,-0.045441,-0.554267,-0.046506,-0.529080
8.300000,1.379870,1.103410,-0.045996,-0.561962,-0.047087,-0.536114
8.400000,1.396500,1.118760,-0.046550,-0.569780,-0.047668,-0.543257
8.500000,1.413200,1.133680,-0.047107,-0.577378,-0.048252,-0.550180
8.600000,1.429890,1.145070,-0.047663,-0.583179,-0.048836,-0.555383
8.700000,1.446610,1.158880,-0.048220,-0.590213,-0.049422,-0.561752
8.800000,1.463300,1.174480,-0.048777,-0.598158,-0.050006,-0.568982
8.900000,1.479940,1.184910,-0.049331,-0.603470,-0.050590,-0.573700
9.000000,1.496600,1.208760,-0.049887,-0.615616,-0.051174,-0.584905
9.100000,1.513350,1.218200,-0.050445,-0.620424,-0.051762,-0.589127
9.200000,1.530010,1.229040,-0.051000,-0.625945,-0.052347,-0.594022
9.300000,1.546590,1.242540,-0.051553,-0.632820,-0.052929,-0.600197
9.400000,1.563170,1.267130,-0.052106,-0.645344,-0.053512,-0.611718
9.500000,1.579930,1.276860,-0.052664,-0.650299,-0.054102,-0.616052
9.600000,1.596560,1.289880,-0.053219,-0.656930,-0.054687,-0.621970
9.700000,1.613230,1.302150,-0.053774,-0.663180,-0.055274,-0.627518
9.800000,1.629900,1.315430,-0.054330,-0.669943,-0.055862,-0.633545
9.900000,1.646550,1.325080,-0.054885,-0.674858,-0.056449,-0.637818
10.000000,1.663210,1.342970,-0.055440,-0.683969,-0.057036,-0.646050
10.100000,1.679900,1.356380,-0.055997,-0.690799,-0.057626,-0.652116
10.200000,1.696550,1.371140,-0.056552,-0.698316,-0.058214,-0.658825
10.300000,1.713210,1.383020,-0.057107,-0.704366,-0.058802,-0.664142
10.400000,1.729940,1.396470,-0.057665,-0.711216,-0.059394,-0.670204
10.500000,1.746590,1.411410,-0.058220,-0.718825,-0.059983,-0.676975
10.600000,1.763220,1.425980,-0.058774,-0.726246,-0.060572,-0.683561
10.700000,1.779890,1.442390,-0.059330,-0.734603,-0.061163,-0.691019
10.800000,1.796630,1.451480,-0.059888,-0.739233,-0.061756,-0.694962
10.900000,1.813300,1.467130,-0.060443,-0.747203,-0.062347,-0.702040
11.000000,1.829920,1.479580,-0.060997,-0.753544,-0.062937,-0.707580
11.100000,1.846530,1.496490,-0.061551,-0.762156,-0.063527,-0.715245
11.200000,1.863180,1.507140,-0.062106,-0.767580,-0.064118,-0.719909
11.300000,1.879900,1.521450,-0.062663,-0.774868,-0.064713,-0.726312
11.400000,1.896610,1.530860,-0.063220,-0.779661,-0.065307,-0.730370
11.500000,1.913270,1.550350,-0.063776,-0.789587,-0.065900,-0.739230
11.600000,1.929860,1.569380,-0.064329,-0.799279,-0.066491,-0.747862
11.700000,1.946560,1.577370,-0.064885,-0.803348,-0.067086,-0.751222
11.800000,1.963260,1.588910,-0.065442,-0.809225,-0.067682,-0.756268
11.900000,1.979870,1.597100,-0.065996,-0.813396,-0.068274,-0.759716
12.000000,1.996550,1.621430,-0.066552,-0.825788,-0.068870,-0.770830
12.100000,2.013260,1.624470,-0.067109,-0.827336,-0.069467,-0.771814
12.200000,2.029920,1.645940,-0.067664,-0.838270,-0.070062,-0.781550
12.300000,2.046570,1.657870,-0.068219,-0.844346,-0.070657,-0.786746
12.400000,2.063250,1.674890,-0.068775,-0.853014,-0.071254,-0.794348
12.500000,2.079920,1.689110,-0.069331,-0.860257,-0.071851,-0.800614
12.600000,2.096610,1.699480,-0.069887,-0.865538,-0.072449,-0.805048
12.700000,2.113290,1.712310,-0.070443,-0.872072,-0.073047,-0.810641
12.800000,2.129920,1.728200,-0.070997,-0.880165,-0.073644,-0.817676
12.900000,2.146560,1.744270,-0.071552,-0.888349,-0.074241,-0.824786
13.000000,2.163250,1.758870,-0.072108,-0.895785,-0.074840,-0.831192
13.100000,2.179970,1.778640,-0.072666,-0.905854,-0.075441,-0.840029
13.200000,2.196590,1.788500,-0.073220,-0.910876,-0.076039,-0.844182
13.300000,2.213240,1.794300,-0.073775,-0.913829,-0.076638,-0.846412
13.400000,2.229940,1.810950,-0.074331,-0.922309,-0.077239,-0.853753
13.500000,2.246650,1.820400,-0.074888,-0.927122,-0.077841,-0.857691
13.600000,2.263270,1.838590,-0.075442,-0.936386,-0.078440,-0.865743
13.700000,2.279950,1.850470,-0.075998,-0.942437,-0.079041,-0.870813
13.800000,2.296620,1.860640,-0.076554,-0.947616,-0.079643,-0.875072
13.900000,2.313310,1.881200,-0.077110,-0.958087,-0.080246,-0.884209
14.000000,2.330020,1.895620,-0.077667,-0.965431,-0.080849,-0.890449
14.100000,2.346570,1.902340,-0.078219,-0.968854,-0.081448,-0.893071
14.200000,2.363210,1.919530,-0.078774,-0.977609,-0.082050,-0.900599
14.300000,2.379930,1.936770,-0.079331,-0.986389,-0.082655,-0.908138
14.400000,2.396650,1.953710,-0.079888,-0.995016,-0.083260,-0.915526
14.500000,2.413250,1.964160,-0.080442,-1.000338,-0.083862,-0.919870
14.600000,2.429870,1.977180,-0.080996,-1.006970,-0.084464,-0.925409
14.700000,2.446540,1.989680,-0.081551,-1.013336,-0.085069,-0.930697
14.800000,2.463210,2.009310,-0.082107,-1.023333,-0.085674,-0.939310
14.900000,2.479890,2.022060,-0.082663,-1.029827,-0.086280,-0.944698
15.000000,2.496510,2.039780,-0.083217,-1.038851,-0.086884,-0.952401
15.100000,2.513240,2.062150,-0.083775,-1.050244,-0.087493,-0.962260
15.200000,2.529920,2.069670,-0.084331,-1.054074,-0.088100,-0.965183
15.300000,2.546550,2.078810,-0.084885,-1.058729,-0.088706,-0.968859
15.400000,2.563170,2.100660,-0.085439,-1.069857,-0.089311,-0.978450
15.500000,2.579880,2.113820,-0.085996,-1.076560,-0.089920,-0.983980
15.600000,2.596590,2.128020,-0.086553,-1.083792,-0.090530,-0.989986
15.700000,2.613280,2.139900,-0.087109,-1.089842,-0.091139,-0.994907
15.800000,2.629930,2.156680,-0.087664,-1.098388,-0.091747,-1.002099
15.900000,2.646560,2.171800,-0.088219,-1.106089,-0.092355,-1.008511
16.000000,2.663260,2.184390,-0.088775,-1.112501,-0.092966,-1.013738
16.100000,2.679970,2.203340,-0.089332,-1.122152,-0.093577,-1.021907
16.200000,2.696640,2.213950,-0.089888,-1.127555,-0.094188,-1.026202
16.300000,2.713230,2.229350,-0.090441,-1.135399,-0.094795,-1.032712
16.400000,2.729910,2.243810,-0.090997,-1.142763,-0.095407,-1.038775
16.500000,2.746520,2.259740,-0.091551,-1.150876,-0.096016,-1.045513
16.600000,2.763200,2.276250,-0.092107,-1.159285,-0.096628,-1.052507
16.700000,2.779870,2.296500,-0.092662,-1.169598,-0.097241,-1.061220
16.800000,2.796510,2.305570,-0.093217,-1.174217,-0.097852,-1.064760
16.900000,2.813210,2.317470,-0.093774,-1.180278,-0.098466,-1.069599
17.000000,2.829920,2.330920,-0.094331,-1.187128,-0.099081,-1.075145
17.100000,2.846610,2.348430,-0.094887,-1.196046,-0.099695,-1.082556
17.200000,2.863240,2.364340,-0.095441,-1.204148,-0.100308,-1.089223
17.300000,2.880000,2.375110,-0.096000,-1.209634,-0.100926,-1.093509
17.400000,2.896650,2.393410,-0.096555,-1.218954,-0.101540,-1.101258
17.500000,2.913350,2.408290,-0.097112,-1.226532,-0.102156,-1.107421
17.600000,2.929920,2.422240,-0.097664,-1.233637,-0.102768,-1.113155
17.700000,2.946600,2.432510,-0.098220,-1.238867,-0.103385,-1.117186
17.800000,2.963270,2.458920,-0.098776,-1.252318,-0.104001,-1.128619
17.900000,2.979960,2.470130,-0.099332,-1.258027,-0.104619,-1.133065
18.000000,2.996570,2.490850,-0.099886,-1.268579,-0.105233,-1.141867
18.100000,3.013200,2.494500,-0.100440,-1.270438,-0.105850,-1.142836
18.200000,3.029900,2.511920,-0.100997,-1.279310,-0.106469,-1.150104
18.300000,3.046590,2.532350,-0.101553,-1.289715,-0.107088,-1.158741
18.400000,3.063300,2.544830,-0.102110,-1.296071,-0.107708,-1.163729
18.500000,3.079900,2.556980,-0.102663,-1.302259,-0.108324,-1.168565
18.600000,3.096550,2.577330,-0.103218,-1.312623,-0.108943,-1.177137
18.700000,3.113250,2.588870,-0.103775,-1.318501,-0.109564,-1.181673
18.800000,3.129930,2.603550,-0.104331,-1.325977,-0.110184,-1.187637
18.900000,3.146560,2.618450,-0.104885,-1.333566,-0.110803,-1.193694
19.000000,3.163230,2.631810,-0.105441,-1.340370,-0.111424,-1.199040
19.100000,3.179920,2.651450,-0.105997,-1.350372,-0.112047,-1.207237
19.200000,3.196590,2.668600,-0.106553,-1.359107,-0.112668,-1.214290
19.300000,3.213250,2.679050,-0.107108,-1.364429,-0.113290,-1.218287
19.400000,3.229880,2.689560,-0.107663,-1.369782,-0.113911,-1.222307
19.500000,3.246560,2.703300,-0.108219,-1.376779,-0.114534,-1.227786
19.600000,3.263280,2.722830,-0.108776,-1.386726,-0.115159,-1.235883
19.700000,3.279970,2.742710,-0.109332,-1.396851,-0.115784,-1.244130
19.800000,3.296540,2.751480,-0.109885,-1.401317,-0.116404,-1.247334
19.900000,3.313230,2.770550,-0.110441,-1.411030,-0.117029,-1.255194
20.000000,3.329910,2.788680,-0.110997,-1.420263,-0.117655,-1.262618
20.100000,3.346550,2.797430,-0.111552,-1.424719,-0.118279,-1.265790
20.200000,3.363160,2.818910,-0.112105,-1.435659,-0.118902,-1.274714
20.300000,3.379870,2.832580,-0.112662,-1.442621,-0.119530,-1.280092
20.400000,3.396570,2.851110,-0.113219,-1.452058,-0.120157,-1.287658
20.500000,3.413250,2.858480,-0.113775,-1.455812,-0.120784,-1.290177
20.600000,3.429870,2.885150,-0.114329,-1.469395,-0.121410,-1.301400
20.700000,3.446570,2.888790,-0.114886,-1.471249,-0.122038,-1.302223
20.800000,3.463270,2.905050,-0.115442,-1.479530,-0.122668,-1.308729
20.900000,3.479950,2.919800,-0.115998,-1.487042,-0.123296,-1.314548
21.000000,3.496640,2.940520,-0.116555,-1.497595,-0.123926,-1.323043
21.100000,3.513250,2.954320,-0.117108,-1.504623,-0.124553,-1.328419
21.200000,3.529880,2.966840,-0.117663,-1.510999,-0.125181,-1.333211
21.300000,3.546590,2.989930,-0.118220,-1.522759,-0.125812,-1.342739
21.400000,3.563280,3.001090,-0.118776,-1.528443,-0.126443,-1.346900
21.500000,3.579920,3.017600,-0.119331,-1.536851,-0.127073,-1.353458
21.600000,3.596560,3.030440,-0.119885,-1.543390,-0.127703,-1.358361
21.700000,3.613280,3.047130,-0.120443,-1.551891,-0.128337,-1.364977
21.800000,3.629940,3.067530,-0.120998,-1.562280,-0.128968,-1.373247
21.900000,3.646620,3.077760,-0.121554,-1.567490,-0.129601,-1.376956
22.000000,3.663300,3.096450,-0.122110,-1.577009,-0.130234,-1.384440
22.100000,3.679990,3.104110,-0.122666,-1.580910,-0.130868,-1.386986
22.200000,3.696620,3.131000,-0.123221,-1.594605,-0.131500,-1.398117
22.300000,3.713240,3.140060,-0.123775,-1.599219,-0.132132,-1.401277
22.400000,3.729850,3.158090,-0.124328,-1.608402,-0.132764,-1.408432
22.500000,3.746550,3.175060,-0.124885,-1.617045,-0.133400,-1.415100
22.600000,3.763320,3.184220,-0.125444,-1.621710,-0.134039,-1.418276
22.700000,3.779960,3.196970,-0.125999,-1.628203,-0.134673,-1.423052
22.800000,3.796570,3.214600,-0.126552,-1.637182,-0.135307,-1.429993
22.900000,3.813220,3.231320,-0.127107,-1.645698,-0.135943,-1.436518
23.000000,3.829920,3.252220,-0.127664,-1.656342,-0.136581,-1.444887
23.100000,3.846620,3.265720,-0.128221,-1.663218,-0.137219,-1.449959
23.200000,3.863280,3.274170,-0.128776,-1.667521,-0.137856,-1.452784
23.300000,3.879920,3.292340,-0.129331,-1.676775,-0.138493,-1.459917
23.400000,3.896530,3.307550,-0.129884,-1.684521,-0.139129,-1.465728
23.500000,3.913210,3.332770,-0.130440,-1.697366,-0.139768,-1.475961
23.600000,3.929910,3.343400,-0.130997,-1.702780,-0.140409,-1.479721
23.700000,3.946550,3.359320,-0.131552,-1.710888,-0.141047,-1.485818
23.800000,3.963180,3.378780,-0.132106,-1.720799,-0.141686,-1.493471
23.900000,3.979920,3.388560,-0.132664,-1.725779,-0.142329,-1.496831
24.000000,3.996620,3.404850,-0.133221,-1.734076,-0.142971,-1.503061
24.100000,4.013240,3.422430,-0.133775,-1.743029,-0.143610,-1.509856
24.200000,4.029950,3.438450,-0.134332,-1.751188,-0.144253,-1.515948
24.300000,4.046640,3.451150,-0.134888,-1.757656,-0.144896,-1.520570
24.400000,4.063310,3.470100,-0.135444,-1.767307,-0.145539,-1.527937
24.500000,4.079930,3.485500,-0.135998,-1.775151,-0.146180,-1.533734
24.600000,4.096570,3.505270,-0.136552,-1.785219,-0.146822,-1.541443
24.700000,4.113170,3.520150,-0.137106,-1.792798,-0.147463,-1.546995
24.800000,4.129930,3.538180,-0.137664,-1.801980,-0.148111,-1.553912
24.900000,4.146600,3.546170,-0.138220,-1.806050,-0.148755,-1.556417
25.000000,4.163200,3.562630,-0.138773,-1.814433,-0.149398,-1.562638
25.100000,4.179870,3.581980,-0.139329,-1.824287,-0.150043,-1.570111
25.200000,4.196590,3.602490,-0.139886,-1.834733,-0.150691,-1.578079
25.300000,4.213340,3.610340,-0.140445,-1.838731,-0.151340,-1.580491
25.400000,4.229860,3.628700,-0.140995,-1.848082,-0.151981,-1.587511
25.500000,4.246550,3.646600,-0.141552,-1.857198,-0.152629,-1.594309
25.600000,4.263250,3.656550,-0.142108,-1.862266,-0.153277,-1.597622
25.700000,4.279980,3.673230,-0.142666,-1.870761,-0.153928,-1.603867
25.800000,4.296550,3.696890,-0.143218,-1.882811,-0.154572,-1.613158
25.900000,4.313220,3.703600,-0.143774,-1.886228,-0.155221,-1.615037
26.000000,4.329890,3.719530,-0.144330,-1.894341,-0.155870,-1.620931
26.100000,4.346560,3.743660,-0.144885,-1.906630,-0.156520,-1.630388
26.200000,4.363300,3.756450,-0.145443,-1.913144,-0.157172,-1.634890
26.300000,4.379900,3.778840,-0.145997,-1.924547,-0.157820,-1.643570
26.400000,4.396570,3.789330,-0.146552,-1.929890,-0.158471,-1.647060
26.500000,4.413250,3.808760,-0.147108,-1.939786,-0.159123,-1.654427
26.600000,4.429970,3.826380,-0.147666,-1.948759,-0.159776,-1.660994
26.700000,4.446590,3.843910,-0.148220,-1.957687,-0.160427,-1.667520
26.800000,4.463280,3.856730,-0.148776,-1.964216,-0.161080,-1.671988
26.900000,4.479960,3.869970,-0.149332,-1.970960,-0.161733,-1.676632
27.000000,4.496620,3.894160,-0.149887,-1.983279,-0.162386,-1.686011
27.100000,4.513250,3.909380,-0.150442,-1.991031,-0.163039,-1.691497
27.200000,4.529900,3.926740,-0.150997,-1.999872,-0.163692,-1.697898
27.300000,4.546570,3.937410,-0.151552,-2.005306,-0.164347,-1.701398
27.400000,4.563250,3.955990,-0.152108,-2.014769,-0.165002,-1.708306
27.500000,4.579960,3.976600,-0.152665,-2.025266,-0.165660,-1.716078
27.600000,4.596560,3.984340,-0.153219,-2.029208,-0.166313,-1.718295
27.700000,4.613210,4.002710,-0.153774,-2.038563,-0.166968,-1.725086
27.800000,4.629930,4.022470,-0.154331,-2.048627,-0.167627,-1.732460
27.900000,4.646640,4.039660,-0.154888,-2.057382,-0.168286,-1.738718
28.000000,4.663280,4.054390,-0.155443,-2.064884,-0.168943,-1.743913
28.100000,4.679910,4.068970,-0.155997,-2.072309,-0.169599,-1.749035
28.200000,4.696590,4.097170,-0.156553,-2.086672,-0.170258,-1.759997
28.300000,4.713280,4.112500,-0.157109,-2.094479,-0.170918,-1.765417
28.400000,4.729960,4.128720,-0.157665,-2.102740,-0.171578,-1.771211
28.500000,4.746560,4.135780,-0.158219,-2.106335,-0.172235,-1.773074
28.600000,4.763240,4.154390,-0.158775,-2.115813,-0.172896,-1.779876
28.700000,4.779910,4.169730,-0.159330,-2.123626,-0.173556,-1.785268
28.800000,4.796590,4.198470,-0.159886,-2.138263,-0.174218,-1.796384
28.900000,4.813250,4.198040,-0.160442,-2.138044,-0.174879,-1.795013
29.000000,4.829910,4.228190,-0.160997,-2.153399,-0.175541,-1.806709
29.100000,4.846550,4.245420,-0.161552,-2.162175,-0.176202,-1.812872
29.200000,4.863260,4.259100,-0.162109,-2.169142,-0.176867,-1.817505
29.300000,4.879890,4.270000,-0.162663,-2.174693,-0.177529,-1.820951
29.400000,4.896500,4.294390,-0.163217,-2.187115,-0.178190,-1.830141
29.500000,4.913240,4.308530,-0.163775,-2.194316,-0.178857,-1.834943
29.600000,4.929950,4.325600,-0.164332,-2.203010,-0.179523,-1.840986
29.700000,4.946640,4.337400,-0.164888,-2.209020,-0.180189,-1.844779
29.800000,4.963230,4.357970,-0.165441,-2.219496,-0.180852,-1.852300
29.900000,4.979910,4.371060,-0.165997,-2.226163,-0.181518,-1.856626
30.000000,4.996620,4.388800,-0.166554,-2.235197,-0.182186,-1.862916
30.100000,5.013310,4.404990,-0.167110,-2.243443,-0.182854,-1.868540
30.200000,5.029970,4.416630,-0.167666,-2.249371,-0.183521,-1.872229
30.300000,5.046580,4.438510,-0.168219,-2.260515,-0.184186,-1.880252
30.400000,5.063250,4.462240,-0.168775,-2.272600,-0.184855,-1.889042
30.500000,5.079930,4.474030,-0.169331,-2.278605,-0.185524,-1.892766
30.600000,5.096610,4.496860,-0.169887,-2.290232,-0.186193,-1.901151
30.700000,5.113220,4.513210,-0.170441,-2.298559,-0.186861,-1.906791
30.800000,5.129920,4.530560,-0.170997,-2.307395,-0.187532,-1.912837
30.900000,5.146600,4.546220,-0.171553,-2.315371,-0.188203,-1.918161
31.000000,5.163270,4.560820,-0.172109,-2.322807,-0.188874,-1.923031
31.100000,5.179890,4.580030,-0.172663,-2.332590,-0.189543,-1.929838
31.200000,5.196570,4.597520,-0.173219,-2.341498,-0.190215,-1.935906
31.300000,5.213240,4.610610,-0.173775,-2.348164,-0.190888,-1.940113
31.400000,5.229920,4.633970,-0.174331,-2.360062,-0.191561,-1.948630
31.500000,5.246530,4.654580,-0.174884,-2.370558,-0.192232,-1.955985
31.600000,5.263220,4.667950,-0.175441,-2.377367,-0.192906,-1.960280
31.700000,5.279920,4.691680,-0.175997,-2.389453,-0.193582,-1.968916
31.800000,5.296600,4.702520,-0.176553,-2.394974,-0.194256,-1.972133
31.900000,5.313270,4.727410,-0.177109,-2.407650,-0.194932,-1.981234
32.000000,5.329860,4.732900,-0.177662,-2.410446,-0.195604,-1.982201
32.100000,5.346560,4.756700,-0.178219,-2.422567,-0.196281,-1.990821
32.200000,5.363320,4.769200,-0.178777,-2.428934,-0.196961,-1.994695
32.300000,5.379970,4.788300,-0.179332,-2.438661,-0.197637,-2.001330
32.400000,5.396540,4.804000,-0.179885,-2.446657,-0.198310,-2.006541
32.500000,5.413230,4.830750,-0.180441,-2.460281,-0.198989,-2.016345
32.600000,5.429920,4.838330,-0.180997,-2.464141,-0.199668,-2.018138
32.700000,5.446580,4.861370,-0.181553,-2.475875,-0.200346,-2.026374
32.800000,5.463220,4.881890,-0.182107,-2.486326,-0.201024,-2.033548
32.900000,5.479860,4.897080,-0.182662,-2.494062,-0.201703,-2.038492
33.000000,5.496530,4.916780,-0.183218,-2.504095,-0.202383,-2.045301
33.100000,5.513230,4.929060,-0.183774,-2.510350,-0.203064,-2.049012
33.200000,5.529910,4.950680,-0.184330,-2.521361,-0.203746,-2.056597
33.300000,5.546560,4.961740,-0.184885,-2.526993,-0.204426,-2.059789
33.400000,5.563220,4.983960,-0.185441,-2.538310,-0.205108,-2.067604
33.500000,5.579950,5.001020,-0.185998,-2.546999,-0.205793,-2.073261
33.600000,5.596600,5.022570,-0.186553,-2.557974,-0.206475,-2.080775
33.700000,5.613250,5.034050,-0.187108,-2.563821,-0.207157,-2.084108
33.800000,5.629900,5.049010,-0.187663,-2.571440,-0.207840,-2.088875
33.900000,5.646610,5.069100,-0.188220,-2.581671,-0.208526,-2.095748
34.000000,5.663270,5.088010,-0.188776,-2.591302,-0.209211,-2.102127
34.100000,5.679900,5.107180,-0.189330,-2.601065,-0.209894,-2.108606
34.200000,5.696540,5.124140,-0.189885,-2.609703,-0.210579,-2.114160
34.300000,5.713230,5.139740,-0.190441,-2.617648,-0.211266,-2.119141
34.400000,5.729960,5.159870,-0.190999,-2.627900,-0.211955,-2.125975
34.500000,5.746620,5.172760,-0.191554,-2.634465,-0.212641,-2.129823
34.600000,5.763240,5.196170,-0.192108,-2.646388,-0.213327,-2.137995
34.700000,5.779900,5.213490,-0.192663,-2.655209,-0.214015,-2.143647
34.800000,5.796620,5.231980,-0.193221,-2.664626,-0.214705,-2.149765
34.900000,5.813330,5.253960,-0.193778,-2.675820,-0.215396,-2.157306
35.000000,5.829890,5.266410,-0.194330,-2.682161,-0.216081,-2.160937
35.100000,5.846550,5.281210,-0.194885,-2.689698,-0.216770,-2.165516
35.200000,5.863270,5.301260,-0.195442,-2.699910,-0.217463,-2.172233
35.300000,5.879950,5.327280,-0.195998,-2.713161,-0.218154,-2.181386
35.400000,5.896630,5.335600,-0.196554,-2.717399,-0.218846,-2.183282
35.500000,5.913280,5.353220,-0.197109,-2.726373,-0.219537,-2.188979
35.600000,5.929910,5.371810,-0.197664,-2.735840,-0.220227,-2.195064
35.700000,5.946630,5.389490,-0.198221,-2.744845,-0.220922,-2.200759
35.800000,5.963300,5.412750,-0.198777,-2.756691,-0.221616,-2.208725
35.900000,5.979920,5.426910,-0.199331,-2.763903,-0.222307,-2.212972
36.000000,5.996550,5.444850,-0.199885,-2.773039,-0.223000,-2.218750
36.100000,6.013340,5.468280,-0.200445,-2.784972,-0.223700,-2.226739
36.200000,6.029950,5.484320,-0.200998,-2.793141,-0.224392,-2.231725
36.300000,6.046520,5.498080,-0.201551,-2.800149,-0.225084,-2.235777
36.400000,6.063190,5.516970,-0.202106,-2.809770,-0.225780,-2.241897
36.500000,6.079890,5.535590,-0.202663,-2.819253,-0.226478,-2.247895
36.600000,6.096600,5.555100,-0.203220,-2.829189,-0.227177,-2.254241
36.700000,6.113270,5.566420,-0.203776,-2.834954,-0.227874,-2.257260
36.800000,6.129870,5.592330,-0.204329,-2.848150,-0.228569,-2.266191
36.900000,6.146530,5.606040,-0.204884,-2.855133,-0.229268,-2.270161
37.000000,6.163230,5.629170,-0.205441,-2.866913,-0.229968,-2.277931
37.100000,6.179960,5.649250,-0.205999,-2.877139,-0.230670,-2.284453
37.200000,6.196560,5.660030,-0.206552,-2.882630,-0.231367,-2.287217
37.300000,6.213180,5.685340,-0.207106,-2.895520,-0.232066,-2.295840
37.400000,6.229890,5.702040,-0.207663,-2.904025,-0.232768,-2.300967
37.500000,6.246600,5.724750,-0.208220,-2.915591,-0.233472,-2.308507
37.600000,6.263190,5.745760,-0.208773,-2.926292,-0.234170,-2.315361
37.700000,6.279880,5.757450,-0.209329,-2.932245,-0.234874,-2.318440
37.800000,6.296570,5.774920,-0.209886,-2.941143,-0.235578,-2.323839
37.900000,6.313250,5.792410,-0.210442,-2.950050,-0.236282,-2.329237
38.000000,6.329900,5.815180,-0.210997,-2.961647,-0.236985,-2.336749
38.100000,6.346580,5.834510,-0.211553,-2.971492,-0.237690,-2.342865
38.200000,6.363270,5.849320,-0.212109,-2.979034,-0.238396,-2.347154
38.300000,6.379960,5.866410,-0.212665,-2.987738,-0.239102,-2.352350
38.400000,6.396660,5.890820,-0.213222,-3.000170,-0.239809,-2.360468
38.500000,6.413240,5.904700,-0.213775,-3.007239,-0.240512,-2.364367
38.600000,6.429890,5.922600,-0.214330,-3.016355,-0.241218,-2.369861
38.700000,6.446610,5.942730,-0.214887,-3.026608,-0.241928,-2.376229
38.800000,6.463300,5.970630,-0.215443,-3.040817,-0.242636,-2.385693
38.900000,6.479920,5.977370,-0.215997,-3.044250,-0.243343,-2.386700
39.000000,6.496580,6.004560,-0.216553,-3.058097,-0.244051,-2.395858
39.100000,6.513270,6.022110,-0.217109,-3.067035,-0.244762,-2.401154
39.200000,6.529970,6.042230,-0.217666,-3.077282,-0.245473,-2.407464
39.300000,6.546640,6.059560,-0.218221,-3.086109,-0.246184,-2.412654
39.400000,6.563260,6.075220,-0.218775,-3.094084,-0.246893,-2.417175
39.500000,6.579920,6.096710,-0.219331,-3.105029,-0.247604,-2.424001
39.600000,6.596610,6.121800,-0.219887,-3.117807,-0.248316,-2.432242
39.700000,6.613280,6.142290,-0.220443,-3.128243,-0.249029,-2.438644
39.800000,6.629830,6.151120,-0.220994,-3.132740,-0.249737,-2.440422
39.900000,6.646520,6.179140,-0.221551,-3.147010,-0.250451,-2.449788
40.000000,6.663230,6.187100,-0.222108,-3.151064,-0.251167,-2.451189
40.100000,6.679950,6.210320,-0.222665,-3.162890,-0.251884,-2.458625
40.200000,6.696590,6.225670,-0.223220,-3.170708,-0.252598,-2.462943
40.300000,6.713230,6.249850,-0.223774,-3.183022,-0.253312,-2.470744
40.400000,6.729950,6.268440,-0.224332,-3.192490,-0.254030,-2.476314
40.500000,6.746640,6.286360,-0.224888,-3.201617,-0.254748,-2.481612
40.600000,6.763280,6.306370,-0.225443,-3.211808,-0.255464,-2.487729
40.700000,6.779920,6.323510,-0.225997,-3.220537,-0.256180,-2.492704
40.800000,6.796610,6.347550,-0.226554,-3.232781,-0.256899,-2.500382
40.900000,6.813280,6.365530,-0.227109,-3.241938,-0.257618,-2.505663
41.000000,6.829920,6.385630,-0.227664,-3.252175,-0.258336,-2.511772
41.100000,6.846530,6.412120,-0.228218,-3.265666,-0.259053,-2.520383
41.200000,6.863190,6.421540,-0.228773,-3.270463,-0.259773,-2.522270
41.300000,6.879890,6.444090,-0.229330,-3.281948,-0.260495,-2.529300
41.400000,6.896580,6.463420,-0.229886,-3.291793,-0.261217,-2.535056
41.500000,6.913230,6.483780,-0.230441,-3.302162,-0.261938,-2.541209
41.600000,6.929850,6.503220,-0.230995,-3.312063,-0.262658,-2.546993
41.700000,6.946540,6.522070,-0.231551,-3.321663,-0.263382,-2.552527
41.800000,6.963250,6.542150,-0.232108,-3.331890,-0.264107,-2.558530
41.900000,6.979970,6.561070,-0.232666,-3.341526,-0.264833,-2.564067
42.000000,6.996560,6.580750,-0.233219,-3.351548,-0.265554,-2.569905
42.100000,7.013230,6.603020,-0.233774,-3.362890,-0.266279,-2.576733
42.200000,7.029910,6.625120,-0.234330,-3.374146,-0.267004,-2.583481
42.300000,7.046600,6.640060,-0.234887,-3.381755,-0.267731,-2.587426
42.400000,7.063250,6.668400,-0.235442,-3.396188,-0.268457,-2.596584
42.500000,7.079900,6.681220,-0.235997,-3.402717,-0.269183,-2.599687
42.600000,7.096550,6.703190,-0.236552,-3.413907,-0.269910,-2.606341
42.700000,7.113240,6.725250,-0.237108,-3.425142,-0.270639,-2.613013
42.800000,7.129910,6.745270,-0.237664,-3.435338,-0.271367,-2.618883
42.900000,7.146550,6.764920,-0.238218,-3.445345,-0.272095,-2.624601
43.000000,7.163270,6.778570,-0.238776,-3.452297,-0.272827,-2.627973
43.100000,7.179930,6.800140,-0.239331,-3.463283,-0.273557,-2.634412
43.200000,7.196570,6.820820,-0.239886,-3.473815,-0.274286,-2.640497
43.300000,7.213190,6.834240,-0.240440,-3.480650,-0.275016,-2.643764
43.400000,7.229860,6.854450,-0.240995,-3.490943,-0.275747,-2.649642
43.500000,7.246560,6.877150,-0.241552,-3.502504,-0.276481,-2.656467
43.600000,7.263290,6.906760,-0.242110,-3.517584,-0.277217,-2.665943
43.700000,7.279890,6.918100,-0.242663,-3.523359,-0.277947,-2.668370
43.800000,7.296560,6.943200,-0.243219,-3.536143,-0.278681,-2.676087
43.900000,7.313240,6.956380,-0.243775,-3.542855,-0.279416,-2.679197
44.000000,7.329950,6.982760,-0.244332,-3.556290,-0.280153,-2.687376
44.100000,7.346620,7.005480,-0.244887,-3.567862,-0.280888,-2.694138
44.200000,7.363250,7.024700,-0.245442,-3.577650,-0.281623,-2.699546
44.300000,7.379900,7.042020,-0.245997,-3.586471,-0.282358,-2.704211
44.400000,7.396620,7.064020,-0.246554,-3.597676,-0.283098,-2.710654
44.500000,7.413290,7.084160,-0.247110,-3.607933,-0.283836,-2.716378
44.600000,7.429900,7.105000,-0.247663,-3.618547,-0.284571,-2.722365
44.700000,7.446550,7.120220,-0.248218,-3.626298,-0.285309,-2.726185
44.800000,7.463250,7.142630,-0.248775,-3.637712,-0.286050,-2.732740
44.900000,7.479900,7.163820,-0.249330,-3.648504,-0.286789,-2.738822
45.000000,7.496560,7.183100,-0.249885,-3.658323,-0.287529,-2.744162
45.100000,7.513260,7.203460,-0.250442,-3.668692,-0.288272,-2.749897
45.200000,7.529890,7.228940,-0.250996,-3.681669,-0.289011,-2.757584
45.300000,7.546590,7.243020,-0.251553,-3.688840,-0.289755,-2.760901
45.400000,7.563300,7.270410,-0.252110,-3.702789,-0.290499,-2.769279
45.500000,7.579910,7.285810,-0.252664,-3.710633,-0.291240,-2.773091
45.600000,7.596580,7.307220,-0.253219,-3.721537,-0.291984,-2.779172
45.700000,7.613340,7.327310,-0.253778,-3.731768,-0.292732,-2.784728
45.800000,7.629950,7.353180,-0.254332,-3.744944,-0.293474,-2.792486
45.900000,7.646550,7.377310,-0.254885,-3.757233,-0.294217,-2.799571
46.000000,7.663250,7.395670,-0.255442,-3.766584,-0.294964,-2.804441
46.100000,7.679970,7.414580,-0.255999,-3.776215,-0.295713,-2.809507
46.200000,7.696660,7.433310,-0.256555,-3.785754,-0.296461,-2.814498
46.300000,7.713290,7.462480,-0.257110,-3.800610,-0.297207,-2.823436
46.400000,7.729900,7.479270,-0.257663,-3.809161,-0.297952,-2.827680
46.500000,7.746580,7.498610,-0.258219,-3.819011,-0.298702,-2.832868
46.600000,7.763300,7.524210,-0.258777,-3.832049,-0.299453,-2.840404
46.700000,7.779930,7.541740,-0.259331,-3.840977,-0.300201,-2.844892
46.800000,7.796540,7.564890,-0.259885,-3.852767,-0.300949,-2.851492
46.900000,7.813160,7.587260,-0.260439,-3.864160,-0.301698,-2.857783
47.000000,7.829930,7.605250,-0.260998,-3.873322,-0.302454,-2.862394
47.100000,7.846650,7.631170,-0.261555,-3.886523,-0.303209,-2.869983
47.200000,7.863210,7.646350,-0.262107,-3.894254,-0.303956,-2.873543
47.300000,7.879880,7.673110,-0.262663,-3.907883,-0.304710,-2.881428
47.400000,7.896600,7.698540,-0.263220,-3.920834,-0.305466,-2.888792
47.500000,7.913250,7.714280,-0.263775,-3.928851,-0.306220,-2.892518
47.600000,7.929900,7.740410,-0.264330,-3.942158,-0.306974,-2.900128
47.700000,7.946590,7.760130,-0.264886,-3.952202,-0.307730,-2.905318
47.800000,7.963270,7.783870,-0.265442,-3.964292,-0.308487,-2.912001
47.900000,7.979950,7.802350,-0.265998,-3.973704,-0.309244,-2.916706
48.000000,7.996620,7.823900,-0.266554,-3.984680,-0.310001,-2.922547
48.100000,8.013170,7.848170,-0.267106,-3.997040,-0.310754,-2.929408
48.200000,8.029860,7.865570,-0.267662,-4.005902,-0.311513,-2.933674
48.300000,8.046620,7.890850,-0.268221,-4.018777,-0.312276,-2.940858
48.400000,8.063320,7.908710,-0.268777,-4.027873,-0.313037,-2.945272
48.500000,8.079880,7.932320,-0.269329,-4.039897,-0.313792,-2.951835
48.600000,8.096570,7.956750,-0.269886,-4.052339,-0.314554,-2.958671
48.700000,8.113240,7.974710,-0.270441,-4.061486,-0.315315,-2.963093
48.800000,8.129920,8.000170,-0.270997,-4.074453,-0.316078,-2.970287
48.900000,8.146590,8.021460,-0.271553,-4.085296,-0.316840,-2.975922
49.000000,8.163260,8.045460,-0.272109,-4.097519,-0.317604,-2.982549
49.100000,8.179900,8.059070,-0.272663,-4.104451,-0.318366,-2.985317
49.200000,8.196600,8.084010,-0.273220,-4.117152,-0.319131,-2.992264
49.300000,8.213290,8.107970,-0.273776,-4.129355,-0.319897,-2.998835
49.400000,8.229940,8.134480,-0.274331,-4.142857,-0.320662,-3.006341
49.500000,8.246590,8.160990,-0.274886,-4.156358,-0.321427,-3.013832
49.600000,8.263270,8.187030,-0.275442,-4.169620,-0.322194,-3.021130
49.700000,8.279960,8.201970,-0.275999,-4.177229,-0.322962,-3.024319
49.800000,8.296590,8.229520,-0.276553,-4.191260,-0.323728,-3.032155
49.900000,8.313240,8.253310,-0.277108,-4.203376,-0.324495,-3.038587
50.000000,8.329920,8.270480,-0.277664,-4.212121,-0.325265,-3.042567
50.100000,8.346580,8.293690,-0.278219,-4.223942,-0.326034,-3.048759
50.200000,8.363210,8.320020,-0.278774,-4.237351,-0.326802,-3.056089
50.300000,8.379870,8.346130,-0.279329,-4.250649,-0.327573,-3.063320
50.400000,8.396570,8.364160,-0.279886,-4.259832,-0.328345,-3.067566
50.500000,8.413270,8.384360,-0.280442,-4.270119,-0.329119,-3.072597
50.600000,8.429980,8.405320,-0.280999,-4.280794,-0.329893,-3.077894
50.700000,8.446550,8.429690,-0.281552,-4.293206,-0.330661,-3.084447
50.800000,8.463230,8.454040,-0.282108,-4.305607,-0.331436,-3.090962
50.900000,8.479910,8.479710,-0.282664,-4.318681,-0.332210,-3.097947
51.000000,8.496630,8.503680,-0.283221,-4.330889,-0.332988,-3.104290
51.100000,8.513240,8.525540,-0.283775,-4.342022,-0.333760,-3.109866
51.200000,8.529890,8.546840,-0.284330,-4.352870,-0.334536,-3.115220
51.300000,8.546570,8.567760,-0.284886,-4.363524,-0.335313,-3.120419
51.400000,8.563270,8.591800,-0.285442,-4.375768,-0.336092,-3.126738
51.500000,8.579950,8.617050,-0.285998,-4.388628,-0.336870,-3.133487
51.600000,8.596540,8.641010,-0.286551,-4.400830,-0.337645,-3.139766
51.700000,8.613250,8.663700,-0.287108,-4.412386,-0.338426,-3.145553
51.800000,8.629910,8.684920,-0.287664,-4.423193,-0.339205,-3.150801
51.900000,8.646590,8.707650,-0.288220,-4.434770,-0.339986,-3.156582
52.000000,8.663200,8.734440,-0.288773,-4.448414,-0.340764,-3.163830
52.100000,8.679870,8.753040,-0.289329,-4.457887,-0.341546,-3.168091
52.200000,8.696540,8.776780,-0.289885,-4.469977,-0.342328,-3.174199
52.300000,8.713240,8.800820,-0.290441,-4.482221,-0.343112,-3.180399
52.400000,8.729890,8.821540,-0.290996,-4.492773,-0.343895,-3.185393
52.500000,8.746530,8.849310,-0.291551,-4.506917,-0.344677,-3.192921
52.600000,8.763270,8.874420,-0.292109,-4.519705,-0.345465,-3.199458
52.700000,8.779960,8.896890,-0.292665,-4.531149,-0.346251,-3.205039
52.800000,8.796620,8.919100,-0.293221,-4.542460,-0.347037,-3.210517
52.900000,8.813240,8.944450,-0.293775,-4.555371,-0.347821,-3.217118
53.000000,8.829930,8.964980,-0.294331,-4.565827,-0.348609,-3.221962
53.100000,8.846630,8.990740,-0.294888,-4.578946,-0.349398,-3.228671
53.200000,8.863280,9.016360,-0.295443,-4.591994,-0.350186,-3.235323
53.300000,8.879880,9.043070,-0.295996,-4.605598,-0.350971,-3.242359
53.400000,8.896500,9.063980,-0.296550,-4.616247,-0.351758,-3.247299
53.500000,8.913230,9.090560,-0.297108,-4.629784,-0.352552,-3.254240
53.600000,8.929930,9.117570,-0.297664,-4.643540,-0.353344,-3.261324
53.700000,8.946590,9.134490,-0.298220,-4.652158,-0.354135,-3.264793
53.800000,8.963220,9.163160,-0.298774,-4.666759,-0.354925,-3.272453
53.900000,8.979900,9.191330,-0.299330,-4.681106,-0.355718,-3.279910
54.000000,8.996600,9.215780,-0.299887,-4.693558,-0.356513,-3.286023
54.100000,9.013280,9.239240,-0.300443,-4.705506,-0.357308,-3.291771
54.200000,9.029880,9.261200,-0.300996,-4.716690,-0.358099,-3.296985
54.300000,9.046600,9.292720,-0.301553,-4.732743,-0.358896,-3.305569
54.400000,9.063280,9.308230,-0.302109,-4.740643,-0.359693,-3.308450
54.500000,9.079930,9.335040,-0.302664,-4.754297,-0.360488,-3.315341
54.600000,9.096590,9.360750,-0.303220,-4.767391,-0.361285,-3.321824
54.700000,9.113260,9.392150,-0.303775,-4.783383,-0.362083,-3.330309
54.800000,9.129980,9.414430,-0.304333,-4.794730,-0.362884,-3.335537
54.900000,9.146640,9.449060,-0.304888,-4.812367,-0.363682,-3.345134
55.000000,9.163240,9.464560,-0.305441,-4.820261,-0.364479,-3.347954
55.100000,9.179830,9.490520,-0.305994,-4.833482,-0.365275,-3.354464
55.200000,9.196560,9.515730,-0.306552,-4.846321,-0.366079,-3.360672
55.300000,9.213270,9.543840,-0.307109,-4.860638,-0.366883,-3.367892
55.400000,9.229950,9.565090,-0.307665,-4.871460,-0.367685,-3.372682
55.500000,9.246560,9.596220,-0.308219,-4.887315,-0.368485,-3.380953
55.600000,9.263220,9.618030,-0.308774,-4.898422,-0.369288,-3.385917
55.700000,9.279920,9.643980,-0.309331,-4.911639,-0.370094,-3.392318
55.800000,9.296600,9.675710,-0.309887,-4.927799,-0.370899,-3.400740
55.900000,9.313280,9.693030,-0.310443,-4.936620,-0.371705,-3.404082
56.000000,9.329920,9.713110,-0.310997,-4.946846,-0.372510,-3.408390
56.100000,9.346570,9.750750,-0.311552,-4.966016,-0.373316,-3.418842
56.200000,9.363280,9.775930,-0.312109,-4.978840,-0.374125,-3.424898
56.300000,9.379980,9.811080,-0.312666,-4.996742,-0.374935,-3.434431
56.400000,9.396630,9.821950,-0.313221,-5.002278,-0.375743,-3.435460
56.500000,9.413260,9.854240,-0.313775,-5.018723,-0.376550,-3.443972
56.600000,9.429960,9.883620,-0.314332,-5.033686,-0.377362,-3.451438
56.700000,9.446610,9.912320,-0.314887,-5.048303,-0.378171,-3.458658
56.800000,9.463250,9.931690,-0.315442,-5.058168,-0.378981,-3.462611
56.900000,9.479930,9.963630,-0.315998,-5.074435,-0.379794,-3.470925
57.000000,9.496630,9.993490,-0.316554,-5.089643,-0.380608,-3.478494
57.100000,9.513280,10.014190,-0.317109,-5.100185,-0.381421,-3.482869
57.200000,9.529900,10.043760,-0.317663,-5.115245,-0.382232,-3.490319
57.300000,9.546540,10.071980,-0.318218,-5.129617,-0.383045,-3.497281
57.400000,9.563200,10.099830,-0.318773,-5.143801,-0.383860,-3.504095
57.500000,9.579930,10.116240,-0.319331,-5.152159,-0.384679,-3.506915
57.600000,9.596640,10.154940,-0.319888,-5.171868,-0.385498,-3.517450
57.700000,9.613240,10.179220,-0.320441,-5.184234,-0.386312,-3.522991
57.800000,9.629910,10.203010,-0.320997,-5.196350,-0.387130,-3.528337
57.900000,9.646660,10.232060,-0.321555,-5.211145,-0.387952,-3.535474
58.000000,9.663310,10.262500,-0.322110,-5.226648,-0.388771,-3.543091
58.100000,9.679880,10.291880,-0.322663,-5.241611,-0.389586,-3.550339
58.200000,9.696540,10.311600,-0.323218,-5.251655,-0.390406,-3.554225
58.300000,9.713270,10.350830,-0.323776,-5.271634,-0.391230,-3.564807
58.400000,9.729890,10.371260,-0.324330,-5.282039,-0.392050,-3.568917
