Repository: abubakardawood/tissue-phantom-material-database

Title:
A Database of Silicone Phantom Materials for Modeling Human Tissue Mechanics Across Varying Stiffnesses

Description:
This dataset contains processed mechanical compression test data for soft silicone phantoms
fabricated using Ecoflex (Smooth-On) with varying base materials and thinner concentrations.
The dataset provides force–compression measurements together with derived engineering and
true stress–strain quantities, intended for mechanical characterization, constitutive model
fitting, and the design of tissue-equivalent phantoms.

All files in this dataset are processed outputs generated from raw experimental measurements.
The raw data files are not included in this archive.

File: data/EF10_62_5T/EF10_62_5T_A5.csv (part 1 of 2)
EF10_62_5T_A_sample_5
Compression test;
Cylinder Diameter: 50mm;
Cylinder Height: 30mm;
Speed (mm/min): 10;
Machine: INSTRON 5900;
Load cell: 1kN;
Time (s),Compression (mm),Load (N),Engineering Strain [-],Engineering Stress (kPa),True Strain [-],True Stress (kPa)
0.000000,0.000000,0.002720,-0.000000,-0.001385,0.000000,-0.001385
0.100000,0.007320,0.016720,-0.000244,-0.008515,-0.000244,-0.008513
0.200000,0.028060,0.028870,-0.000935,-0.014703,-0.000936,-0.014690
0.300000,0.046360,0.044060,-0.001545,-0.022440,-0.001547,-0.022405
0.400000,0.063290,0.064060,-0.002110,-0.032625,-0.002112,-0.032557
0.500000,0.080050,0.076620,-0.002668,-0.039022,-0.002672,-0.038918
0.600000,0.096660,0.090680,-0.003222,-0.046183,-0.003227,-0.046034
0.700000,0.113330,0.100660,-0.003778,-0.051266,-0.003785,-0.051072
0.800000,0.130060,0.116060,-0.004335,-0.059109,-0.004345,-0.058853
0.900000,0.146750,0.124780,-0.004892,-0.063550,-0.004904,-0.063239
1.000000,0.163290,0.143080,-0.005443,-0.072870,-0.005458,-0.072473
1.100000,0.179990,0.152700,-0.006000,-0.077769,-0.006018,-0.077303
1.200000,0.196690,0.163130,-0.006556,-0.083081,-0.006578,-0.082537
1.300000,0.213330,0.177630,-0.007111,-0.090466,-0.007136,-0.089823
1.400000,0.229970,0.196320,-0.007666,-0.099985,-0.007695,-0.099219
1.500000,0.246650,0.206680,-0.008222,-0.105261,-0.008256,-0.104396
1.600000,0.263330,0.224000,-0.008778,-0.114082,-0.008816,-0.113081
1.700000,0.279990,0.235410,-0.009333,-0.119893,-0.009377,-0.118774
1.800000,0.296660,0.241520,-0.009889,-0.123005,-0.009938,-0.121789
1.900000,0.313250,0.260410,-0.010442,-0.132626,-0.010497,-0.131241
2.000000,0.329920,0.273020,-0.010997,-0.139048,-0.011058,-0.137519
2.100000,0.346640,0.287060,-0.011555,-0.146198,-0.011622,-0.144509
2.200000,0.363370,0.302670,-0.012112,-0.154149,-0.012186,-0.152281
2.300000,0.379960,0.309890,-0.012665,-0.157826,-0.012746,-0.155827
2.400000,0.396590,0.321160,-0.013220,-0.163565,-0.013308,-0.161403
2.500000,0.413280,0.343320,-0.013776,-0.174851,-0.013872,-0.172443
2.600000,0.429990,0.351640,-0.014333,-0.179089,-0.014437,-0.176522
2.700000,0.446590,0.365180,-0.014886,-0.185985,-0.014998,-0.183216
2.800000,0.463250,0.376290,-0.015442,-0.191643,-0.015562,-0.188684
2.900000,0.479910,0.390270,-0.015997,-0.198763,-0.016126,-0.195583
3.000000,0.496550,0.407020,-0.016552,-0.207294,-0.016690,-0.203863
3.100000,0.513230,0.417150,-0.017108,-0.212453,-0.017256,-0.208818
3.200000,0.529860,0.430700,-0.017662,-0.219354,-0.017820,-0.215479
3.300000,0.546510,0.437140,-0.018217,-0.222634,-0.018385,-0.218578
3.400000,0.563210,0.456870,-0.018774,-0.232682,-0.018952,-0.228314
3.500000,0.579970,0.468330,-0.019332,-0.238519,-0.019522,-0.233907
3.600000,0.596570,0.480040,-0.019886,-0.244482,-0.020086,-0.239621
3.700000,0.613220,0.495710,-0.020441,-0.252463,-0.020652,-0.247303
3.800000,0.629930,0.507580,-0.020998,-0.258508,-0.021221,-0.253080
3.900000,0.646620,0.526260,-0.021554,-0.268022,-0.021790,-0.262245
4.000000,0.663250,0.528920,-0.022108,-0.269377,-0.022356,-0.263421
4.100000,0.679860,0.540310,-0.022662,-0.275178,-0.022923,-0.268942
4.200000,0.696530,0.557540,-0.023218,-0.283953,-0.023491,-0.277360
4.300000,0.713190,0.579990,-0.023773,-0.295386,-0.024060,-0.288364
4.400000,0.729930,0.587780,-0.024331,-0.299354,-0.024632,-0.292070
4.500000,0.746570,0.602860,-0.024886,-0.307034,-0.025201,-0.299393
4.600000,0.763180,0.619060,-0.025439,-0.315285,-0.025769,-0.307264
4.700000,0.779860,0.629810,-0.025995,-0.320760,-0.026339,-0.312421
4.800000,0.796560,0.643630,-0.026552,-0.327798,-0.026911,-0.319094
4.900000,0.813230,0.658530,-0.027108,-0.335387,-0.027482,-0.326295
5.000000,0.829870,0.666840,-0.027662,-0.339619,-0.028052,-0.330224
5.100000,0.846560,0.685620,-0.028219,-0.349183,-0.028624,-0.339330
5.200000,0.863260,0.699340,-0.028775,-0.356171,-0.029197,-0.345922
5.300000,0.879930,0.709490,-0.029331,-0.361340,-0.029770,-0.350742
5.400000,0.896600,0.725860,-0.029887,-0.369677,-0.030342,-0.358629
5.500000,0.913310,0.741680,-0.030444,-0.377735,-0.030917,-0.366235
5.600000,0.929990,0.752830,-0.031000,-0.383413,-0.031490,-0.371527
5.700000,0.946640,0.760110,-0.031555,-0.387121,-0.032063,-0.374905
5.800000,0.963260,0.774940,-0.032109,-0.394674,-0.032635,-0.382001
5.900000,0.979880,0.784270,-0.032663,-0.399425,-0.033208,-0.386379
6.000000,0.996600,0.803810,-0.033220,-0.409377,-0.033784,-0.395778
6.100000,1.013290,0.820120,-0.033776,-0.417684,-0.034360,-0.403576
6.200000,1.029940,0.826690,-0.034331,-0.421030,-0.034934,-0.406575
6.300000,1.046510,0.845940,-0.034884,-0.430834,-0.035507,-0.415805
6.400000,1.063250,0.855940,-0.035442,-0.435927,-0.036085,-0.420477
6.500000,1.079940,0.870350,-0.035998,-0.443266,-0.036662,-0.427309
6.600000,1.096610,0.885920,-0.036554,-0.451195,-0.037238,-0.434703
6.700000,1.113220,0.899690,-0.037107,-0.458208,-0.037813,-0.441205
6.800000,1.129890,0.907690,-0.037663,-0.462283,-0.038391,-0.444872
6.900000,1.146560,0.922000,-0.038219,-0.469571,-0.038968,-0.451624
7.000000,1.163240,0.937140,-0.038775,-0.477281,-0.039546,-0.458775
7.100000,1.179900,0.942320,-0.039330,-0.479920,-0.040124,-0.461044
7.200000,1.196560,0.962990,-0.039885,-0.490447,-0.040703,-0.470885
7.300000,1.213250,0.983500,-0.040442,-0.500892,-0.041282,-0.480636
7.400000,1.229960,0.990210,-0.040999,-0.504310,-0.041863,-0.483634
7.500000,1.246640,1.007220,-0.041555,-0.512973,-0.042443,-0.491657
7.600000,1.263230,1.019970,-0.042108,-0.519466,-0.043020,-0.497593
7.700000,1.279870,1.032960,-0.042662,-0.526082,-0.043599,-0.503638
7.800000,1.296570,1.043860,-0.043219,-0.531634,-0.044181,-0.508657
7.900000,1.313240,1.061020,-0.043775,-0.540373,-0.044762,-0.516718
8.000000,1.329880,1.073740,-0.044329,-0.546851,-0.045342,-0.522610
8.100000,1.346540,1.084970,-0.044885,-0.552571,-0.045923,-0.527769
8.200000,1.363200,1.098650,-0.045440,-0.559538,-0.046505,-0.534112
8.300000,1.379850,1.115000,-0.045995,-0.567865,-0.047086,-0.541746
8.400000,1.396510,1.130150,-0.046550,-0.575581,-0.047669,-0.548787
8.500000,1.413190,1.142570,-0.047106,-0.581906,-0.048252,-0.554495
8.600000,1.429870,1.151080,-0.047662,-0.586240,-0.048836,-0.558299
8.700000,1.446600,1.175060,-0.048220,-0.598453,-0.049421,-0.569596
8.800000,1.463290,1.183630,-0.048776,-0.602818,-0.050006,-0.573415
8.900000,1.479920,1.195290,-0.049331,-0.608756,-0.050589,-0.578726
9.000000,1.496570,1.218110,-0.049886,-0.620378,-0.051173,-0.589430
9.100000,1.513320,1.221720,-0.050444,-0.622217,-0.051761,-0.590830
9.200000,1.530010,1.239680,-0.051000,-0.631364,-0.052347,-0.599164
9.300000,1.546590,1.260520,-0.051553,-0.641978,-0.052929,-0.608882
9.400000,1.563190,1.272500,-0.052106,-0.648079,-0.053513,-0.614310
9.500000,1.579930,1.283990,-0.052664,-0.653931,-0.054102,-0.619492
9.600000,1.596570,1.297690,-0.053219,-0.660908,-0.054687,-0.625735
9.700000,1.613240,1.309220,-0.053775,-0.666780,-0.055275,-0.630924
9.800000,1.629900,1.327210,-0.054330,-0.675943,-0.055862,-0.639219
9.900000,1.646540,1.332970,-0.054885,-0.678876,-0.056448,-0.641616
10.000000,1.663200,1.345420,-0.055440,-0.685217,-0.057036,-0.647228
10.100000,1.679890,1.359930,-0.055996,-0.692607,-0.057625,-0.653823
10.200000,1.696550,1.374900,-0.056552,-0.700231,-0.058214,-0.660632
10.300000,1.713210,1.399370,-0.057107,-0.712693,-0.058802,-0.671994
10.400000,1.729920,1.409760,-0.057664,-0.717985,-0.059393,-0.676583
10.500000,1.746590,1.419230,-0.058220,-0.722808,-0.059983,-0.680726
10.600000,1.763210,1.438220,-0.058774,-0.732479,-0.060572,-0.689429
10.700000,1.779880,1.451610,-0.059329,-0.739299,-0.061162,-0.695437
10.800000,1.796630,1.459880,-0.059888,-0.743511,-0.061756,-0.698984
10.900000,1.813300,1.472690,-0.060443,-0.750035,-0.062347,-0.704700
11.000000,1.829920,1.489080,-0.060997,-0.758382,-0.062937,-0.712123
11.100000,1.846540,1.502220,-0.061551,-0.765074,-0.063527,-0.717983
11.200000,1.863180,1.512970,-0.062106,-0.770549,-0.064118,-0.722694
11.300000,1.879900,1.529440,-0.062663,-0.778937,-0.064713,-0.730127
11.400000,1.896610,1.544240,-0.063220,-0.786475,-0.065307,-0.736754
11.500000,1.913260,1.561020,-0.063775,-0.795021,-0.065900,-0.744318
11.600000,1.929860,1.574120,-0.064329,-0.801693,-0.066491,-0.750121
11.700000,1.946560,1.583760,-0.064885,-0.806602,-0.067086,-0.754266
11.800000,1.963270,1.599530,-0.065442,-0.814634,-0.067682,-0.761322
11.900000,1.979870,1.615790,-0.065996,-0.822915,-0.068274,-0.768606
12.000000,1.996550,1.623940,-0.066552,-0.827066,-0.068870,-0.772023
12.100000,2.013260,1.640220,-0.067109,-0.835357,-0.069467,-0.779297
12.200000,2.029910,1.658260,-0.067664,-0.844545,-0.070062,-0.787400
12.300000,2.046560,1.668640,-0.068219,-0.849831,-0.070657,-0.791857
12.400000,2.063240,1.680560,-0.068775,-0.855902,-0.071254,-0.797038
12.500000,2.079900,1.705030,-0.069330,-0.868365,-0.071851,-0.808161
12.600000,2.096600,1.712630,-0.069887,-0.872235,-0.072449,-0.811278
12.700000,2.113300,1.725220,-0.070443,-0.878647,-0.073048,-0.816752
12.800000,2.129920,1.741310,-0.070997,-0.886842,-0.073644,-0.823878
12.900000,2.146560,1.753050,-0.071552,-0.892821,-0.074241,-0.828938
13.000000,2.163240,1.775570,-0.072108,-0.904290,-0.074840,-0.839084
13.100000,2.179950,1.785620,-0.072665,-0.909409,-0.075440,-0.843327
13.200000,2.196570,1.798880,-0.073219,-0.916162,-0.076038,-0.849082
13.300000,2.213240,1.800950,-0.073775,-0.917216,-0.076638,-0.849549
13.400000,2.229940,1.819970,-0.074331,-0.926903,-0.077239,-0.858005
13.500000,2.246650,1.836110,-0.074888,-0.935123,-0.077841,-0.865093
13.600000,2.263270,1.850500,-0.075442,-0.942452,-0.078440,-0.871351
13.700000,2.279950,1.868160,-0.075998,-0.951446,-0.079041,-0.879138
13.800000,2.296600,1.876800,-0.076553,-0.955846,-0.079642,-0.882673
13.900000,2.313280,1.884900,-0.077109,-0.959972,-0.080245,-0.885949
14.000000,2.330010,1.906480,-0.077667,-0.970962,-0.080849,-0.895551
14.100000,2.346580,1.918700,-0.078219,-0.977186,-0.081448,-0.900751
14.200000,2.363210,1.936050,-0.078774,-0.986022,-0.082050,-0.908350
14.300000,2.379920,1.944330,-0.079331,-0.990239,-0.082654,-0.911683
14.400000,2.396640,1.962800,-0.079888,-0.999646,-0.083260,-0.919786
14.500000,2.413230,1.977470,-0.080441,-1.007117,-0.083861,-0.926104
14.600000,2.429870,1.993150,-0.080996,-1.015103,-0.084464,-0.932884
14.700000,2.446540,1.997250,-0.081551,-1.017191,-0.085069,-0.934238
14.800000,2.463210,2.021400,-0.082107,-1.029491,-0.085674,-0.944962
14.900000,2.479900,2.025280,-0.082663,-1.031467,-0.086281,-0.946202
15.000000,2.496530,2.040950,-0.083218,-1.039447,-0.086885,-0.952947
15.100000,2.513240,2.064720,-0.083775,-1.051553,-0.087493,-0.963460
15.200000,2.529930,2.079590,-0.084331,-1.059126,-0.088100,-0.969809
15.300000,2.546580,2.093070,-0.084886,-1.065992,-0.088707,-0.975504
15.400000,2.563200,2.108370,-0.085440,-1.073784,-0.089312,-0.982040
15.500000,2.579880,2.127920,-0.085996,-1.083741,-0.089920,-0.990543
15.600000,2.596610,2.127440,-0.086554,-1.083496,-0.090531,-0.989716
15.700000,2.613290,2.141680,-0.087110,-1.090749,-0.091140,-0.995734
15.800000,2.629940,2.163970,-0.087665,-1.102101,-0.091748,-1.005486
15.900000,2.646570,2.176700,-0.088219,-1.108584,-0.092355,-1.010786
16.000000,2.663260,2.188210,-0.088775,-1.114446,-0.092966,-1.015511
16.100000,2.679970,2.201590,-0.089332,-1.121261,-0.093577,-1.021096
16.200000,2.696650,2.224630,-0.089888,-1.132995,-0.094188,-1.031152
16.300000,2.713240,2.236400,-0.090441,-1.138989,-0.094796,-1.035977
16.400000,2.729920,2.250550,-0.090997,-1.146196,-0.095407,-1.041895
16.500000,2.746530,2.267250,-0.091551,-1.154701,-0.096017,-1.048987
16.600000,2.763210,2.264530,-0.092107,-1.153316,-0.096629,-1.047087
16.700000,2.779880,2.284190,-0.092663,-1.163328,-0.097241,-1.055531
16.800000,2.796510,2.308600,-0.093217,-1.175760,-0.097852,-1.066159
16.900000,2.813200,2.326410,-0.093773,-1.184831,-0.098466,-1.073725
17.000000,2.829890,2.341480,-0.094330,-1.192506,-0.099080,-1.080017
17.100000,2.846560,2.357360,-0.094885,-1.200594,-0.099694,-1.086675
17.200000,2.863190,2.368730,-0.095440,-1.206384,-0.100306,-1.091247
17.300000,2.879930,2.382670,-0.095998,-1.213484,-0.100923,-1.096992
17.400000,2.896610,2.398720,-0.096554,-1.221658,-0.101539,-1.103702
17.500000,2.913340,2.402780,-0.097111,-1.223726,-0.102156,-1.104888
17.600000,2.929920,2.421570,-0.097664,-1.233295,-0.102768,-1.112847
17.700000,2.946620,2.443370,-0.098221,-1.244398,-0.103385,-1.122173
17.800000,2.963300,2.458100,-0.098777,-1.251900,-0.104002,-1.128242
17.900000,2.979980,2.476860,-0.099333,-1.261454,-0.104619,-1.136151
18.000000,2.996560,2.486630,-0.099885,-1.266430,-0.105233,-1.139932
18.100000,3.013200,2.501600,-0.100440,-1.274054,-0.105850,-1.146088
18.200000,3.029910,2.513070,-0.100997,-1.279896,-0.106469,-1.150630
18.300000,3.046600,2.530190,-0.101553,-1.288615,-0.107088,-1.157752
18.400000,3.063320,2.544660,-0.102111,-1.295985,-0.107708,-1.163651
18.500000,3.079900,2.561910,-0.102663,-1.304770,-0.108324,-1.170818
18.600000,3.096530,2.573240,-0.103218,-1.310540,-0.108942,-1.175269
18.700000,3.113250,2.594290,-0.103775,-1.321261,-0.109564,-1.184147
18.800000,3.129930,2.609530,-0.104331,-1.329023,-0.110184,-1.190364
18.900000,3.146550,2.616690,-0.104885,-1.332669,-0.110803,-1.192892
19.000000,3.163260,2.645040,-0.105442,-1.347108,-0.111426,-1.205066
19.100000,3.179950,2.650760,-0.105998,-1.350021,-0.112048,-1.206921
19.200000,3.196610,2.659880,-0.106554,-1.354666,-0.112669,-1.210321
19.300000,3.213290,2.681810,-0.107110,-1.365835,-0.113292,-1.219541
19.400000,3.229920,2.696000,-0.107664,-1.373062,-0.113913,-1.225232
19.500000,3.246600,2.714890,-0.108220,-1.382682,-0.114536,-1.233048
19.600000,3.263330,2.726860,-0.108778,-1.388778,-0.115161,-1.237710
19.700000,3.280000,2.739880,-0.109333,-1.395409,-0.115785,-1.242845
19.800000,3.296540,2.751920,-0.109885,-1.401541,-0.116404,-1.247533
19.900000,3.313240,2.767850,-0.110441,-1.409654,-0.117030,-1.253970
20.000000,3.329930,2.794020,-0.110998,-1.422983,-0.117655,-1.265035
20.100000,3.346560,2.807440,-0.111552,-1.429817,-0.118279,-1.270318
20.200000,3.363180,2.820450,-0.112106,-1.436443,-0.118903,-1.275409
20.300000,3.379870,2.837170,-0.112662,-1.444959,-0.119530,-1.282166
20.400000,3.396580,2.853480,-0.113219,-1.453265,-0.120158,-1.288728
20.500000,3.413270,2.864820,-0.113776,-1.459041,-0.120785,-1.293038
20.600000,3.429880,2.883460,-0.114329,-1.468534,-0.121410,-1.300638
20.700000,3.446570,2.899290,-0.114886,-1.476596,-0.122038,-1.306957
20.800000,3.463270,2.918410,-0.115442,-1.486334,-0.122668,-1.314748
20.900000,3.479940,2.929990,-0.115998,-1.492232,-0.123296,-1.319136
21.000000,3.496610,2.940360,-0.116554,-1.497513,-0.123925,-1.322972
21.100000,3.513230,2.961720,-0.117108,-1.508392,-0.124552,-1.331747
21.200000,3.529850,2.966790,-0.117662,-1.510974,-0.125180,-1.333190
21.300000,3.546560,2.988040,-0.118219,-1.521796,-0.125811,-1.341892
21.400000,3.563250,3.007710,-0.118775,-1.531814,-0.126442,-1.349873
21.500000,3.579900,3.021620,-0.119330,-1.538898,-0.127072,-1.355262
21.600000,3.596550,3.038270,-0.119885,-1.547378,-0.127703,-1.361871
21.700000,3.613260,3.056270,-0.120442,-1.556546,-0.128336,-1.369072
21.800000,3.629930,3.073810,-0.120998,-1.565479,-0.128968,-1.376059
21.900000,3.646610,3.077750,-0.121554,-1.567485,-0.129600,-1.376952
22.000000,3.663300,3.092540,-0.122110,-1.575018,-0.130234,-1.382692
22.100000,3.680010,3.116040,-0.122667,-1.586986,-0.130869,-1.392315
22.200000,3.696630,3.119840,-0.123221,-1.588921,-0.131500,-1.393133
22.300000,3.713240,3.146910,-0.123775,-1.602708,-0.132132,-1.404333
22.400000,3.729870,3.162550,-0.124329,-1.610673,-0.132765,-1.410420
22.500000,3.746560,3.175620,-0.124885,-1.617330,-0.133400,-1.415349
22.600000,3.763320,3.182360,-0.125444,-1.620763,-0.134039,-1.417448
22.700000,3.779980,3.208840,-0.125999,-1.634249,-0.134674,-1.428335
22.800000,3.796570,3.228280,-0.126552,-1.644150,-0.135307,-1.436079
22.900000,3.813200,3.238000,-0.127107,-1.649100,-0.135942,-1.439488
23.000000,3.829910,3.256440,-0.127664,-1.658491,-0.136580,-1.446762
23.100000,3.846620,3.267560,-0.128221,-1.664155,-0.137219,-1.450776
23.200000,3.863270,3.286470,-0.128776,-1.673785,-0.137856,-1.458243
23.300000,3.879900,3.303550,-0.129330,-1.682484,-0.138492,-1.464889
23.400000,3.896510,3.326120,-0.129884,-1.693979,-0.139128,-1.473959
23.500000,3.913200,3.331460,-0.130440,-1.696699,-0.139768,-1.475381
23.600000,3.929890,3.341530,-0.130996,-1.701827,-0.140408,-1.478894
23.700000,3.946540,3.364170,-0.131551,-1.713358,-0.141047,-1.487963
23.800000,3.963190,3.393830,-0.132106,-1.728463,-0.141686,-1.500122
23.900000,3.979940,3.394710,-0.132665,-1.728912,-0.142330,-1.499546
24.000000,3.996630,3.417480,-0.133221,-1.740508,-0.142971,-1.508636
24.100000,4.013230,3.433950,-0.133774,-1.748896,-0.143610,-1.514939
24.200000,4.029930,3.441040,-0.134331,-1.752507,-0.144253,-1.517091
24.300000,4.046640,3.458780,-0.134888,-1.761542,-0.144896,-1.523931
24.400000,4.063320,3.477250,-0.135444,-1.770949,-0.145539,-1.531084
24.500000,4.079920,3.494590,-0.135997,-1.779780,-0.146179,-1.537735
24.600000,4.096570,3.510880,-0.136552,-1.788077,-0.146822,-1.543910
24.700000,4.113170,3.525820,-0.137106,-1.795685,-0.147463,-1.549487
24.800000,4.129930,3.539890,-0.137664,-1.802851,-0.148111,-1.554663
24.900000,4.146620,3.559040,-0.138221,-1.812604,-0.148756,-1.562065
25.000000,4.163220,3.577750,-0.138774,-1.822133,-0.149398,-1.569268
25.100000,4.179870,3.581500,-0.139329,-1.824043,-0.150043,-1.569901
25.200000,4.196570,3.611630,-0.139886,-1.839388,-0.150690,-1.582084
25.300000,4.213310,3.624640,-0.140444,-1.846014,-0.151339,-1.586753
25.400000,4.229870,3.636060,-0.140996,-1.851830,-0.151981,-1.590730
25.500000,4.246560,3.659040,-0.141552,-1.863534,-0.152629,-1.599747
25.600000,4.263260,3.666260,-0.142109,-1.867211,-0.153278,-1.601864
25.700000,4.280000,3.678560,-0.142667,-1.873475,-0.153928,-1.606193
25.800000,4.296560,3.697850,-0.143219,-1.883300,-0.154573,-1.613576
25.900000,4.313220,3.720300,-0.143774,-1.894733,-0.155221,-1.622320
26.000000,4.329890,3.736930,-0.144330,-1.903203,-0.155870,-1.628514
26.100000,4.346560,3.750480,-0.144885,-1.910104,-0.156520,-1.633358
26.200000,4.363300,3.772140,-0.145443,-1.921135,-0.157172,-1.641719
26.300000,4.379890,3.782530,-0.145996,-1.926427,-0.157820,-1.645175
26.400000,4.396570,3.800840,-0.146552,-1.935752,-0.158471,-1.652063
26.500000,4.413260,3.818720,-0.147109,-1.944858,-0.159123,-1.658753
26.600000,4.429980,3.837420,-0.147666,-1.954382,-0.159777,-1.665786
26.700000,4.446590,3.845210,-0.148220,-1.958349,-0.160427,-1.668083
26.800000,4.463270,3.870250,-0.148776,-1.971102,-0.161080,-1.677850
26.900000,4.479940,3.884700,-0.149331,-1.978461,-0.161733,-1.683015
27.000000,4.496610,3.896580,-0.149887,-1.984512,-0.162386,-1.687059
27.100000,4.513240,3.913590,-0.150441,-1.993175,-0.163038,-1.693319
27.200000,4.529880,3.940880,-0.150996,-2.007074,-0.163691,-1.704014
27.300000,4.546570,3.942750,-0.151552,-2.008026,-0.164347,-1.703705
27.400000,4.563240,3.966850,-0.152108,-2.020300,-0.165002,-1.712996
27.500000,4.579960,3.983530,-0.152665,-2.028795,-0.165660,-1.719068
27.600000,4.596540,3.999220,-0.153218,-2.036786,-0.166312,-1.724714
27.700000,4.613200,4.012690,-0.153773,-2.043646,-0.166968,-1.729388
27.800000,4.629930,4.034730,-0.154331,-2.054871,-0.167627,-1.737741
27.900000,4.646650,4.047230,-0.154888,-2.061237,-0.168287,-1.741976
28.000000,4.663290,4.066840,-0.155443,-2.071225,-0.168943,-1.749267
28.100000,4.679930,4.082990,-0.155998,-2.079450,-0.169600,-1.755060
28.200000,4.696620,4.101740,-0.156554,-2.088999,-0.170259,-1.761958
28.300000,4.713300,4.110380,-0.157110,-2.093399,-0.170919,-1.764505
28.400000,4.729970,4.131060,-0.157666,-2.103932,-0.171578,-1.772214
28.500000,4.746560,4.149200,-0.158219,-2.113170,-0.172235,-1.778827
28.600000,4.763240,4.172450,-0.158775,-2.125011,-0.172896,-1.787613
28.700000,4.779930,4.181730,-0.159331,-2.129738,-0.173557,-1.790404
28.800000,4.796590,4.203190,-0.159886,-2.140667,-0.174218,-1.798404
28.900000,4.813250,4.220090,-0.160442,-2.149274,-0.174879,-1.804441
29.000000,4.829920,4.238290,-0.160997,-2.158543,-0.175541,-1.811024
29.100000,4.846560,4.253660,-0.161552,-2.166371,-0.176203,-1.816390
29.200000,4.863250,4.269190,-0.162108,-2.174281,-0.176866,-1.821812
29.300000,4.879880,4.292820,-0.162663,-2.186315,-0.177528,-1.830683
29.400000,4.896490,4.306550,-0.163216,-2.193308,-0.178190,-1.835324
29.500000,4.913250,4.325460,-0.163775,-2.202939,-0.178858,-1.842152
29.600000,4.929960,4.335770,-0.164332,-2.208190,-0.179524,-1.845313
29.700000,4.946640,4.353320,-0.164888,-2.217128,-0.180189,-1.851550
29.800000,4.963250,4.372400,-0.165442,-2.226845,-0.180853,-1.858432
29.900000,4.979930,4.389520,-0.165998,-2.235564,-0.181519,-1.864466
30.000000,4.996630,4.407590,-0.166554,-2.244767,-0.182187,-1.870891
30.100000,5.013290,4.420650,-0.167110,-2.251419,-0.182853,-1.875185
30.200000,5.029950,4.441820,-0.167665,-2.262200,-0.183520,-1.882909
30.300000,5.046560,4.459570,-0.168219,-2.271240,-0.184186,-1.889175
30.400000,5.063230,4.471870,-0.168774,-2.277505,-0.184854,-1.893120
30.500000,5.079920,4.491310,-0.169331,-2.287405,-0.185523,-1.900078
30.600000,5.096600,4.508000,-0.169887,-2.295906,-0.186193,-1.905862
30.700000,5.113220,4.525340,-0.170441,-2.304737,-0.186861,-1.911916
30.800000,5.129910,4.539940,-0.170997,-2.312172,-0.187532,-1.916798
30.900000,5.146590,4.559380,-0.171553,-2.322073,-0.188202,-1.923715
31.000000,5.163270,4.578920,-0.172109,-2.332025,-0.188874,-1.930662
31.100000,5.179880,4.593840,-0.172663,-2.339624,-0.189543,-1.935658
31.200000,5.196550,4.613040,-0.173218,-2.349402,-0.190215,-1.942442
31.300000,5.213230,4.628190,-0.173774,-2.357118,-0.190887,-1.947511
31.400000,5.229930,4.644500,-0.174331,-2.365424,-0.191561,-1.953058
31.500000,5.246540,4.663940,-0.174885,-2.375325,-0.192232,-1.959917
31.600000,5.263210,4.677520,-0.175440,-2.382241,-0.192906,-1.964300
31.700000,5.279900,4.696540,-0.175997,-2.391928,-0.193581,-1.970957
31.800000,5.296600,4.716630,-0.176553,-2.402160,-0.194256,-1.978051
31.900000,5.313270,4.738160,-0.177109,-2.413125,-0.194932,-1.985739
32.000000,5.329860,4.745740,-0.177662,-2.416986,-0.195604,-1.987579
32.100000,5.346550,4.764520,-0.178218,-2.426550,-0.196281,-1.994094
32.200000,5.363330,4.785710,-0.178778,-2.437342,-0.196961,-2.001600
32.300000,5.379970,4.806380,-0.179332,-2.447869,-0.197637,-2.008887
32.400000,5.396530,4.821070,-0.179884,-2.455351,-0.198310,-2.013672
32.500000,5.413210,4.841070,-0.180440,-2.465537,-0.198988,-2.020654
32.600000,5.429910,4.853130,-0.180997,-2.471679,-0.199668,-2.024312
32.700000,5.446560,4.874950,-0.181552,-2.482792,-0.200345,-2.032036
32.800000,5.463220,4.888600,-0.182107,-2.489744,-0.201024,-2.036343
32.900000,5.479850,4.909760,-0.182662,-2.500520,-0.201702,-2.043771
33.000000,5.496520,4.919470,-0.183217,-2.505465,-0.202382,-2.046421
33.100000,5.513220,4.944710,-0.183774,-2.518320,-0.203064,-2.055518
33.200000,5.529900,4.963430,-0.184330,-2.527854,-0.203745,-2.061895
33.300000,5.546550,4.983720,-0.184885,-2.538188,-0.204426,-2.068915
33.400000,5.563210,4.997390,-0.185440,-2.545150,-0.205108,-2.073176
33.500000,5.579940,5.019310,-0.185998,-2.556314,-0.205792,-2.080844
33.600000,5.596600,5.038130,-0.186553,-2.565899,-0.206475,-2.087222
33.700000,5.613270,5.048490,-0.187109,-2.571175,-0.207158,-2.090085
33.800000,5.629920,5.065980,-0.187664,-2.580082,-0.207841,-2.095894
33.900000,5.646620,5.092700,-0.188221,-2.593691,-0.208527,-2.105505
34.000000,5.663260,5.102300,-0.188775,-2.598580,-0.209210,-2.108032
34.100000,5.679910,5.117670,-0.189330,-2.606408,-0.209895,-2.112936
34.200000,5.696540,5.133160,-0.189885,-2.614297,-0.210579,-2.117882
34.300000,5.713230,5.165990,-0.190441,-2.631017,-0.211266,-2.129964
34.400000,5.729960,5.164930,-0.190999,-2.630477,-0.211955,-2.128060
34.500000,5.746610,5.190580,-0.191554,-2.643541,-0.212641,-2.137161
34.600000,5.763240,5.204750,-0.192108,-2.650757,-0.213327,-2.141526
34.700000,5.779900,5.227530,-0.192663,-2.662359,-0.214015,-2.149420
34.800000,5.796620,5.242420,-0.193221,-2.669943,-0.214705,-2.154054
34.900000,5.813340,5.270800,-0.193778,-2.684396,-0.215396,-2.164219
35.000000,5.829890,5.280940,-0.194330,-2.689561,-0.216081,-2.166899
35.100000,5.846540,5.297690,-0.194885,-2.698091,-0.216770,-2.172275
35.200000,5.863260,5.319340,-0.195442,-2.709118,-0.217462,-2.179642
35.300000,5.879930,5.335930,-0.195998,-2.717567,-0.218153,-2.184930
35.400000,5.896620,5.354820,-0.196554,-2.727187,-0.218845,-2.191148
35.500000,5.913270,5.373670,-0.197109,-2.736788,-0.219536,-2.197342
35.600000,5.929920,5.388400,-0.197664,-2.744290,-0.220228,-2.201842
35.700000,5.946630,5.406400,-0.198221,-2.753457,-0.220922,-2.207664
35.800000,5.963300,5.430360,-0.198777,-2.765660,-0.221616,-2.215911
35.900000,5.979920,5.444680,-0.199331,-2.772953,-0.222307,-2.220218
36.000000,5.996560,5.460770,-0.199885,-2.781147,-0.223000,-2.225237
36.100000,6.013330,5.474260,-0.200444,-2.788018,-0.223699,-2.229175
36.200000,6.029950,5.498110,-0.200998,-2.800164,-0.224392,-2.237336
36.300000,6.046530,5.511410,-0.201551,-2.806938,-0.225084,-2.241197
36.400000,6.063190,5.531590,-0.202106,-2.817216,-0.225780,-2.247839
36.500000,6.079890,5.551880,-0.202663,-2.827549,-0.226478,-2.254510
36.600000,6.096590,5.571100,-0.203220,-2.837338,-0.227176,-2.260735
36.700000,6.113250,5.586350,-0.203775,-2.845105,-0.227873,-2.265343
36.800000,6.129880,5.613630,-0.204329,-2.858998,-0.228570,-2.274821
36.900000,6.146560,5.633830,-0.204885,-2.869286,-0.229269,-2.281411
37.000000,6.163250,5.652950,-0.205442,-2.879024,-0.229969,-2.287552
37.100000,6.179970,5.669750,-0.205999,-2.887580,-0.230671,-2.292741
37.200000,6.196580,5.688010,-0.206553,-2.896880,-0.231368,-2.298521
37.300000,6.213190,5.699810,-0.207106,-2.902889,-0.232066,-2.301683
37.400000,6.229890,5.718980,-0.207663,-2.912653,-0.232768,-2.307802
37.500000,6.246600,5.735890,-0.208220,-2.921265,-0.233472,-2.312999
37.600000,6.263190,5.758600,-0.208773,-2.932831,-0.234170,-2.320535
37.700000,6.279880,5.768090,-0.209329,-2.937664,-0.234874,-2.322725
37.800000,6.296570,5.793780,-0.209886,-2.950748,-0.235578,-2.331428
37.900000,6.313240,5.815070,-0.210441,-2.961591,-0.236281,-2.338350
38.000000,6.329890,5.837040,-0.210996,-2.972780,-0.236984,-2.345534
38.100000,6.346570,5.856280,-0.211552,-2.982579,-0.237689,-2.351607
38.200000,6.363260,5.879550,-0.212109,-2.994430,-0.238395,-2.359286
38.300000,6.379940,5.893500,-0.212665,-3.001535,-0.239101,-2.363214
38.400000,6.396650,5.914970,-0.213222,-3.012469,-0.239809,-2.370146
38.500000,6.413250,5.934240,-0.213775,-3.022284,-0.240512,-2.376195
38.600000,6.429900,5.948700,-0.214330,-3.029648,-0.241218,-2.380304
38.700000,6.446610,5.979690,-0.214887,-3.045431,-0.241928,-2.391008
38.800000,6.463300,5.994100,-0.215443,-3.052770,-0.242636,-2.395071
38.900000,6.479930,5.996810,-0.215998,-3.054150,-0.243343,-2.394461
39.000000,6.496590,6.031480,-0.216553,-3.071808,-0.244052,-2.406598
39.100000,6.513290,6.036500,-0.217110,-3.074364,-0.244763,-2.406890
39.200000,6.529970,6.067860,-0.217666,-3.090336,-0.245473,-2.417676
39.300000,6.546640,6.091320,-0.218221,-3.102284,-0.246184,-2.425299
39.400000,6.563270,6.101020,-0.218776,-3.107224,-0.246893,-2.427439
39.500000,6.579930,6.122700,-0.219331,-3.118266,-0.247604,-2.434333
39.600000,6.596610,6.136700,-0.219887,-3.125396,-0.248316,-2.438162
39.700000,6.613280,6.163790,-0.220443,-3.139192,-0.249029,-2.447181
39.800000,6.629830,6.181380,-0.220994,-3.148151,-0.249737,-2.452427
39.900000,6.646520,6.199580,-0.221551,-3.157420,-0.250451,-2.457892
40.000000,6.663230,6.209610,-0.222108,-3.162528,-0.251167,-2.460107
40.100000,6.679950,6.224020,-0.222665,-3.169867,-0.251884,-2.464049
40.200000,6.696590,6.263490,-0.223220,-3.189969,-0.252598,-2.477905
40.300000,6.713210,6.271270,-0.223774,-3.193932,-0.253311,-2.479214
40.400000,6.729930,6.294270,-0.224331,-3.205645,-0.254029,-2.486520
40.500000,6.746620,6.314260,-0.224887,-3.215826,-0.254747,-2.492628
40.600000,6.763260,6.326400,-0.225442,-3.222009,-0.255463,-2.495633
40.700000,6.779900,6.360880,-0.225997,-3.239570,-0.256179,-2.507438
40.800000,6.796600,6.374110,-0.226553,-3.246308,-0.256899,-2.510846
40.900000,6.813270,6.393300,-0.227109,-3.256081,-0.257617,-2.516596
41.000000,6.829910,6.410390,-0.227664,-3.264785,-0.258335,-2.521512
41.100000,6.846520,6.428310,-0.228217,-3.273911,-0.259052,-2.526748
41.200000,6.863200,6.448940,-0.228773,-3.284418,-0.259773,-2.533031
41.300000,6.879890,6.473130,-0.229330,-3.296738,-0.260495,-2.540698
41.400000,6.896570,6.489750,-0.229886,-3.305203,-0.261216,-2.545384
41.500000,6.913230,6.504080,-0.230441,-3.312501,-0.261938,-2.549165
41.600000,6.929840,6.534270,-0.230995,-3.327876,-0.262657,-2.559155
41.700000,6.946540,6.550090,-0.231551,-3.335933,-0.263382,-2.563494
41.800000,6.963240,6.570070,-0.232108,-3.346109,-0.264106,-2.569450
41.900000,6.979970,6.598140,-0.232666,-3.360405,-0.264833,-2.578554
42.000000,6.996560,6.622540,-0.233219,-3.372832,-0.265554,-2.586225
42.100000,7.013230,6.638180,-0.233774,-3.380797,-0.266279,-2.590454
42.200000,7.029900,6.648990,-0.234330,-3.386303,-0.267004,-2.592790
42.300000,7.046590,6.669430,-0.234886,-3.396713,-0.267731,-2.598871
42.400000,7.063240,6.692080,-0.235441,-3.408248,-0.268457,-2.605806
42.500000,7.079900,6.718320,-0.235997,-3.421612,-0.269183,-2.614123
42.600000,7.096550,6.730600,-0.236552,-3.427866,-0.269910,-2.616999
42.700000,7.113250,6.755490,-0.237108,-3.440543,-0.270639,-2.624761
42.800000,7.129910,6.773190,-0.237664,-3.449557,-0.271367,-2.629723
42.900000,7.146550,6.789640,-0.238218,-3.457935,-0.272095,-2.634192
43.000000,7.163270,6.813180,-0.238776,-3.469924,-0.272827,-2.641391
43.100000,7.179930,6.827160,-0.239331,-3.477044,-0.273557,-2.644880
43.200000,7.196580,6.854750,-0.239886,-3.491096,-0.274287,-2.653631
43.300000,7.213190,6.877280,-0.240440,-3.502570,-0.275016,-2.660413
43.400000,7.229880,6.890560,-0.240996,-3.509333,-0.275748,-2.663598
43.500000,7.246570,6.909810,-0.241552,-3.519137,-0.276481,-2.669082
43.600000,7.263300,6.931770,-0.242110,-3.530321,-0.277217,-2.675595
43.700000,7.279890,6.955700,-0.242663,-3.542509,-0.277947,-2.682873
43.800000,7.296550,6.974880,-0.243218,-3.552277,-0.278680,-2.688298
43.900000,7.313240,7.004030,-0.243775,-3.567123,-0.279416,-2.697549
44.000000,7.329950,7.023590,-0.244332,-3.577085,-0.280153,-2.703090
44.100000,7.346620,7.042160,-0.244887,-3.586543,-0.280888,-2.708244
44.200000,7.363250,7.063450,-0.245442,-3.597386,-0.281623,-2.714437
44.300000,7.379910,7.076680,-0.245997,-3.604124,-0.282359,-2.717520
44.400000,7.396630,7.104800,-0.246554,-3.618445,-0.283098,-2.726302
44.500000,7.413290,7.117270,-0.247110,-3.624796,-0.283836,-2.729074
44.600000,7.429900,7.138040,-0.247663,-3.635374,-0.284571,-2.735025
44.700000,7.446550,7.156480,-0.248218,-3.644765,-0.285309,-2.740068
44.800000,7.463240,7.175410,-0.248775,-3.654406,-0.286050,-2.745283
44.900000,7.479910,7.193520,-0.249330,-3.663630,-0.286790,-2.750176
45.000000,7.496550,7.218070,-0.249885,-3.676133,-0.287529,-2.757522
45.100000,7.513260,7.236840,-0.250442,-3.685692,-0.288272,-2.762640
45.200000,7.529890,7.258680,-0.250996,-3.696815,-0.289011,-2.768928
45.300000,7.546580,7.281880,-0.251553,-3.708631,-0.289754,-2.775715
45.400000,7.563300,7.299170,-0.252110,-3.717437,-0.290499,-2.780234
45.500000,7.579910,7.323190,-0.252664,-3.729670,-0.291240,-2.787318
45.600000,7.596580,7.348860,-0.253219,-3.742744,-0.291984,-2.795009
45.700000,7.613340,7.361120,-0.253778,-3.748988,-0.292732,-2.797577
45.800000,7.629950,7.381350,-0.254332,-3.759291,-0.293474,-2.803184
45.900000,7.646560,7.402800,-0.254885,-3.770215,-0.294217,-2.809243
46.000000,7.663260,7.428990,-0.255442,-3.783554,-0.294965,-2.817075
46.100000,7.679970,7.451120,-0.255999,-3.794824,-0.295713,-2.823353
46.200000,7.696650,7.470900,-0.256555,-3.804898,-0.296460,-2.828732
46.300000,7.713280,7.492030,-0.257109,-3.815660,-0.297206,-2.834618
46.400000,7.729890,7.511740,-0.257663,-3.825698,-0.297952,-2.839957
46.500000,7.746560,7.538460,-0.258219,-3.839306,-0.298701,-2.847926
46.600000,7.763290,7.555210,-0.258776,-3.847837,-0.299453,-2.852108
46.700000,7.779930,7.583120,-0.259331,-3.862051,-0.300201,-2.860502
46.800000,7.796540,7.594830,-0.259885,-3.868015,-0.300949,-2.862777
46.900000,7.813150,7.620810,-0.260438,-3.881247,-0.301698,-2.870421
47.000000,7.829930,7.642000,-0.260998,-3.892039,-0.302454,-2.876226
47.100000,7.846670,7.667610,-0.261556,-3.905082,-0.303210,-2.883685
47.200000,7.863220,7.685050,-0.262107,-3.913964,-0.303957,-2.888085
47.300000,7.879890,7.705560,-0.262663,-3.924409,-0.304710,-2.893612
47.400000,7.896610,7.730200,-0.263220,-3.936959,-0.305466,-2.900671
47.500000,7.913270,7.753440,-0.263776,-3.948795,-0.306220,-2.907199
47.600000,7.929920,7.775750,-0.264331,-3.960157,-0.306975,-2.913366
47.700000,7.946610,7.804410,-0.264887,-3.974753,-0.307731,-2.921893
47.800000,7.963280,7.817100,-0.265443,-3.981216,-0.308487,-2.924432
47.900000,7.979960,7.841650,-0.265999,-3.993720,-0.309244,-2.931395
48.000000,7.996620,7.866210,-0.266554,-4.006228,-0.310001,-2.938352
48.100000,8.013180,7.889610,-0.267106,-4.018145,-0.310754,-2.944875
48.200000,8.029850,7.906290,-0.267662,-4.026640,-0.311513,-2.948863
48.300000,8.046630,7.930860,-0.268221,-4.039154,-0.312277,-2.955768
48.400000,8.063320,7.949830,-0.268777,-4.048815,-0.313037,-2.960585
48.500000,8.079880,7.983540,-0.269329,-4.065984,-0.313792,-2.970895
48.600000,8.096570,8.001080,-0.269886,-4.074917,-0.314554,-2.975155
48.700000,8.113220,8.023160,-0.270441,-4.086162,-0.315315,-2.981098
48.800000,8.129920,8.036820,-0.270997,-4.093119,-0.316078,-2.983895
48.900000,8.146600,8.064010,-0.271553,-4.106967,-0.316841,-2.991706
49.000000,8.163270,8.083700,-0.272109,-4.116995,-0.317604,-2.996723
49.100000,8.179900,8.107590,-0.272663,-4.129162,-0.318366,-3.003291
49.200000,8.196590,8.131430,-0.273220,-4.141303,-0.319131,-3.009818
49.300000,8.213270,8.147440,-0.273776,-4.149457,-0.319896,-3.013437
49.400000,8.229920,8.178060,-0.274331,-4.165052,-0.320661,-3.022450
49.500000,8.246580,8.198500,-0.274886,-4.175462,-0.321426,-3.027686
49.600000,8.263280,8.222390,-0.275443,-4.187629,-0.322194,-3.034177
49.700000,8.279970,8.252050,-0.275999,-4.202735,-0.322963,-3.042784
49.800000,8.296590,8.269380,-0.276553,-4.211561,-0.323728,-3.046841
49.900000,8.313230,8.294690,-0.277108,-4.224451,-0.324495,-3.053823
50.000000,8.329920,8.312580,-0.277664,-4.233562,-0.325265,-3.058054
50.100000,8.346590,8.325590,-0.278220,-4.240188,-0.326034,-3.060484
50.200000,8.363210,8.361480,-0.278774,-4.258467,-0.326802,-3.071318
50.300000,8.379880,8.380240,-0.279329,-4.268021,-0.327573,-3.075838
50.400000,8.396570,8.402240,-0.279886,-4.279226,-0.328345,-3.081532
50.500000,8.413260,8.434670,-0.280442,-4.295742,-0.329118,-3.091036
50.600000,8.429980,8.449090,-0.280999,-4.303086,-0.329893,-3.093922
50.700000,8.446540,8.467240,-0.281551,-4.312330,-0.330661,-3.098188
50.800000,8.463210,8.499170,-0.282107,-4.328592,-0.331435,-3.107466
50.900000,8.479910,8.525260,-0.282664,-4.341879,-0.332210,-3.114588
51.000000,8.496640,8.546120,-0.283221,-4.352503,-0.332988,-3.119781
51.100000,8.513230,8.560850,-0.283774,-4.360005,-0.333760,-3.122748
51.200000,8.529880,8.581540,-0.284329,-4.370542,-0.334535,-3.127869
51.300000,8.546570,8.613470,-0.284886,-4.386804,-0.335313,-3.137067
51.400000,8.563270,8.635560,-0.285442,-4.398055,-0.336092,-3.142664
51.500000,8.579930,8.657680,-0.285998,-4.409320,-0.336869,-3.148265
51.600000,8.596530,8.678360,-0.286551,-4.419852,-0.337644,-3.153339
51.700000,8.613220,8.708920,-0.287107,-4.435417,-0.338424,-3.161976
51.800000,8.629890,8.735110,-0.287663,-4.448755,-0.339204,-3.169013
51.900000,8.646570,8.754430,-0.288219,-4.458595,-0.339985,-3.173543
52.000000,8.663190,8.773830,-0.288773,-4.468475,-0.340764,-3.178100
52.100000,8.679860,8.803390,-0.289329,-4.483530,-0.341545,-3.186316
52.200000,8.696540,8.831480,-0.289885,-4.497836,-0.342328,-3.193982
52.300000,8.713240,8.852480,-0.290441,-4.508531,-0.343112,-3.199067
52.400000,8.729890,8.875340,-0.290996,-4.520174,-0.343895,-3.204820
52.500000,8.746520,8.890390,-0.291551,-4.527838,-0.344677,-3.207744
52.600000,8.763270,8.919880,-0.292109,-4.542858,-0.345465,-3.215848
52.700000,8.779950,8.944470,-0.292665,-4.555381,-0.346251,-3.222181
52.800000,8.796620,8.963480,-0.293221,-4.565063,-0.347037,-3.226492
52.900000,8.813240,8.994370,-0.293775,-4.580795,-0.347821,-3.235073
53.000000,8.829930,9.013210,-0.294331,-4.590390,-0.348609,-3.239296
53.100000,8.846640,9.038790,-0.294888,-4.603418,-0.349399,-3.245925
53.200000,8.863290,9.065310,-0.295443,-4.616924,-0.350186,-3.252886
53.300000,8.879880,9.088090,-0.295996,-4.628526,-0.350971,-3.258501
53.400000,8.896500,9.117110,-0.296550,-4.643306,-0.351758,-3.266334
53.500000,8.913230,9.141980,-0.297108,-4.655972,-0.352552,-3.272647
53.600000,8.929940,9.171350,-0.297665,-4.670930,-0.353344,-3.280559
53.700000,8.946600,9.197430,-0.298220,-4.684213,-0.354135,-3.287287
53.800000,8.963240,9.217720,-0.298775,-4.694546,-0.354926,-3.291935
53.900000,8.979910,9.243150,-0.299330,-4.707498,-0.355719,-3.298401
54.000000,8.996620,9.267210,-0.299887,-4.719751,-0.356514,-3.304358
54.100000,9.013290,9.294970,-0.300443,-4.733889,-0.357308,-3.311625
54.200000,9.029900,9.319970,-0.300997,-4.746622,-0.358100,-3.317904
54.300000,9.046610,9.343270,-0.301554,-4.758488,-0.358897,-3.323549
54.400000,9.063290,9.365060,-0.302110,-4.769586,-0.359693,-3.328648
54.500000,9.079920,9.391200,-0.302664,-4.782899,-0.360488,-3.335288
54.600000,9.096590,9.417670,-0.303220,-4.796380,-0.361285,-3.342023
54.700000,9.113270,9.442930,-0.303776,-4.809245,-0.362083,-3.348313
54.800000,9.129980,9.464040,-0.304333,-4.819996,-0.362884,-3.353114
54.900000,9.146640,9.491210,-0.304888,-4.833834,-0.363682,-3.360056
55.000000,9.163260,9.520300,-0.305442,-4.848649,-0.364480,-3.367668
55.100000,9.179830,9.545570,-0.305994,-4.861519,-0.365275,-3.373922
55.200000,9.196580,9.571670,-0.306553,-4.874812,-0.366080,-3.380425
55.300000,9.213300,9.593770,-0.307110,-4.886067,-0.366884,-3.385507
55.400000,9.229970,9.615100,-0.307666,-4.896930,-0.367686,-3.390313
55.500000,9.246560,9.646520,-0.308219,-4.912932,-0.368485,-3.398675
55.600000,9.263240,9.678170,-0.308775,-4.929052,-0.369289,-3.407085
55.700000,9.279930,9.701320,-0.309331,-4.940842,-0.370095,-3.412486
55.800000,9.296610,9.726870,-0.309887,-4.953854,-0.370900,-3.418719
55.900000,9.313270,9.753060,-0.310442,-4.967193,-0.371705,-3.425166
56.000000,9.329900,9.781500,-0.310997,-4.981677,-0.372509,-3.432392
56.100000,9.346570,9.805490,-0.311552,-4.993895,-0.373316,-3.438035
56.200000,9.363280,9.837450,-0.312109,-5.010172,-0.374125,-3.446451
56.300000,9.379980,9.857580,-0.312666,-5.020424,-0.374935,-3.450708
56.400000,9.396640,9.886790,-0.313221,-5.035301,-0.375743,-3.458137
56.500000,9.413270,9.910410,-0.313776,-5.047330,-0.376551,-3.463601
56.600000,9.429970,9.941730,-0.314332,-5.063282,-0.377362,-3.471728
56.700000,9.446630,9.968450,-0.314888,-5.076890,-0.378172,-3.478240
56.800000,9.463270,9.995430,-0.315442,-5.090631,-0.378982,-3.484830
56.900000,9.479940,10.029010,-0.315998,-5.107733,-0.379794,-3.493699
57.000000,9.496630,10.050390,-0.316554,-5.118622,-0.380608,-3.498300
57.100000,9.513280,10.074480,-0.317109,-5.130891,-0.381421,-3.503837
57.200000,9.529890,10.100870,-0.317663,-5.144331,-0.382232,-3.510167
57.300000,9.546540,10.128400,-0.318218,-5.158352,-0.383045,-3.516871
57.400000,9.563190,10.159800,-0.318773,-5.174344,-0.383860,-3.524903
57.500000,9.579920,10.181470,-0.319331,-5.185380,-0.384679,-3.529529
57.600000,9.596630,10.212460,-0.319888,-5.201163,-0.385497,-3.537375
57.700000,9.613250,10.238210,-0.320442,-5.214278,-0.386312,-3.543406
57.800000,9.629900,10.269770,-0.320997,-5.230351,-0.387129,-3.551426
57.900000,9.646650,10.298170,-0.321555,-5.244815,-0.387952,-3.558318
58.000000,9.663320,10.327410,-0.322111,-5.259707,-0.388771,-3.565499
58.100000,9.679900,10.350200,-0.322663,-5.271314,-0.389587,-3.570454
58.200000,9.696550,10.376730,-0.323218,-5.284825,-0.390407,-3.576673
58.300000,9.713280,10.406840,-0.323776,-5.300160,-0.391231,-3.584095
58.400000,9.729910,10.437270,-0.324330,-5.315658,-0.392051,-3.591629
