Repository: abubakardawood/tissue-phantom-material-database

Title:
A Database of Silicone Phantom Materials for Modeling Human Tissue Mechanics Across Varying Stiffnesses

Description:
This dataset contains processed mechanical compression test data for soft silicone phantoms
fabricated using Ecoflex (Smooth-On) with varying base materials and thinner concentrations.
The dataset provides force–compression measurements together with derived engineering and
true stress–strain quantities, intended for mechanical characterization, constitutive model
fitting, and the design of tissue-equivalent phantoms.

All files in this dataset are processed outputs generated from raw experimental measurements.
The raw data files are not included in this archive.

File: data/EF10_62_5T/EF10_62_5T_B1.csv (part 1 of 2)
EF10_62_5T_B_sample_1
Compression test;
Cylinder Diameter: 50mm;
Cylinder Height: 30mm;
Speed (mm/min): 10;
Machine: INSTRON 5900;
Load cell: 1kN;
Time (s),Compression (mm),Load (N),Engineering Strain [-],Engineering Stress (kPa),True Strain [-],True Stress (kPa)
0.000000,0.000000,0.007880,-0.000000,-0.004013,0.000000,-0.004013
0.100000,0.006950,0.023750,-0.000232,-0.012096,-0.000232,-0.012093
0.200000,0.027910,0.028660,-0.000930,-0.014596,-0.000931,-0.014583
0.300000,0.046290,0.054950,-0.001543,-0.027986,-0.001544,-0.027943
0.400000,0.063250,0.072640,-0.002108,-0.036995,-0.002111,-0.036917
0.500000,0.079980,0.080620,-0.002666,-0.041059,-0.002670,-0.040950
0.600000,0.096690,0.095700,-0.003223,-0.048740,-0.003228,-0.048583
0.700000,0.113330,0.113210,-0.003778,-0.057657,-0.003785,-0.057440
0.800000,0.130010,0.125960,-0.004334,-0.064151,-0.004343,-0.063873
0.900000,0.146740,0.140820,-0.004891,-0.071719,-0.004903,-0.071368
1.000000,0.163420,0.159180,-0.005447,-0.081070,-0.005462,-0.080628
1.100000,0.180000,0.170190,-0.006000,-0.086677,-0.006018,-0.086157
1.200000,0.196650,0.183000,-0.006555,-0.093201,-0.006577,-0.092590
1.300000,0.213380,0.197960,-0.007113,-0.100820,-0.007138,-0.100103
1.400000,0.230010,0.216180,-0.007667,-0.110100,-0.007697,-0.109255
1.500000,0.246630,0.230630,-0.008221,-0.117459,-0.008255,-0.116493
1.600000,0.263260,0.240980,-0.008775,-0.122730,-0.008814,-0.121653
1.700000,0.279920,0.255400,-0.009331,-0.130074,-0.009374,-0.128860
1.800000,0.296640,0.267470,-0.009888,-0.136221,-0.009937,-0.134874
1.900000,0.313300,0.287880,-0.010443,-0.146616,-0.010498,-0.145085
2.000000,0.329940,0.295300,-0.010998,-0.150395,-0.011059,-0.148741
2.100000,0.346570,0.309960,-0.011552,-0.157861,-0.011620,-0.156038
2.200000,0.363240,0.323710,-0.012108,-0.164864,-0.012182,-0.162868
2.300000,0.379940,0.344490,-0.012665,-0.175447,-0.012746,-0.173225
2.400000,0.396600,0.359570,-0.013220,-0.183127,-0.013308,-0.180707
2.500000,0.413220,0.369160,-0.013774,-0.188012,-0.013870,-0.185422
2.600000,0.429910,0.382910,-0.014330,-0.195014,-0.014434,-0.192220
2.700000,0.446630,0.389250,-0.014888,-0.198243,-0.015000,-0.195292
2.800000,0.463270,0.409920,-0.015442,-0.208771,-0.015563,-0.205547
2.900000,0.479940,0.419050,-0.015998,-0.213420,-0.016127,-0.210006
3.000000,0.496650,0.433560,-0.016555,-0.220810,-0.016694,-0.217155
3.100000,0.513320,0.458760,-0.017111,-0.233645,-0.017259,-0.229647
3.200000,0.529950,0.468390,-0.017665,-0.238549,-0.017823,-0.234335
3.300000,0.546580,0.479670,-0.018219,-0.244294,-0.018387,-0.239843
3.400000,0.563220,0.496120,-0.018774,-0.252672,-0.018952,-0.247928
3.500000,0.579950,0.512230,-0.019332,-0.260877,-0.019521,-0.255833
3.600000,0.596620,0.519630,-0.019887,-0.264645,-0.020088,-0.259382
3.700000,0.613250,0.538630,-0.020442,-0.274322,-0.020653,-0.268714
3.800000,0.629830,0.555370,-0.020994,-0.282848,-0.021218,-0.276909
3.900000,0.646570,0.565430,-0.021552,-0.287971,-0.021788,-0.281765
4.000000,0.663270,0.584000,-0.022109,-0.297429,-0.022357,-0.290853
4.100000,0.679930,0.597650,-0.022664,-0.304381,-0.022925,-0.297482
4.200000,0.696560,0.611360,-0.023219,-0.311363,-0.023492,-0.304134
4.300000,0.713220,0.625980,-0.023774,-0.318809,-0.024061,-0.311230
4.400000,0.729910,0.638080,-0.024330,-0.324971,-0.024631,-0.317065
4.500000,0.746570,0.653050,-0.024886,-0.332596,-0.025201,-0.324319
4.600000,0.763210,0.672810,-0.025440,-0.342659,-0.025770,-0.333942
4.700000,0.779880,0.677610,-0.025996,-0.345104,-0.026340,-0.336133
4.800000,0.796550,0.693900,-0.026552,-0.353400,-0.026911,-0.344017
4.900000,0.813250,0.708420,-0.027108,-0.360795,-0.027483,-0.351015
5.000000,0.829900,0.728720,-0.027663,-0.371134,-0.028053,-0.360867
5.100000,0.846530,0.737140,-0.028218,-0.375422,-0.028623,-0.364829
5.200000,0.863220,0.756170,-0.028774,-0.385114,-0.029196,-0.374033
5.300000,0.879920,0.771360,-0.029331,-0.392850,-0.029769,-0.381328
5.400000,0.896600,0.780990,-0.029887,-0.397755,-0.030342,-0.385867
5.500000,0.913220,0.798150,-0.030441,-0.406494,-0.030914,-0.394120
5.600000,0.929870,0.811710,-0.030996,-0.413401,-0.031486,-0.400587
5.700000,0.946570,0.824420,-0.031552,-0.419874,-0.032061,-0.406626
5.800000,0.963250,0.838120,-0.032108,-0.426851,-0.032635,-0.413146
5.900000,0.979850,0.851240,-0.032662,-0.433533,-0.033207,-0.419373
6.000000,0.996540,0.871560,-0.033218,-0.443882,-0.033782,-0.429137
6.100000,1.013210,0.890380,-0.033774,-0.453467,-0.034357,-0.438152
6.200000,1.029940,0.893270,-0.034331,-0.454939,-0.034934,-0.439320
6.300000,1.046610,0.915010,-0.034887,-0.466011,-0.035510,-0.449753
6.400000,1.063270,0.916570,-0.035442,-0.466805,-0.036086,-0.450261
6.500000,1.079910,0.940050,-0.035997,-0.478764,-0.036661,-0.461529
6.600000,1.096640,0.960410,-0.036555,-0.489133,-0.037240,-0.471253
6.700000,1.113330,0.973830,-0.037111,-0.495968,-0.037817,-0.477562
6.800000,1.129900,0.986350,-0.037663,-0.502344,-0.038391,-0.483424
6.900000,1.146510,1.006120,-0.038217,-0.512413,-0.038966,-0.492830
7.000000,1.163250,1.014580,-0.038775,-0.516721,-0.039547,-0.496685
7.100000,1.179900,1.030840,-0.039330,-0.525003,-0.040124,-0.504354
7.200000,1.196530,1.042820,-0.039884,-0.531104,-0.040702,-0.509921
7.300000,1.213230,1.058490,-0.040441,-0.539085,-0.041281,-0.517283
7.400000,1.229890,1.076490,-0.040996,-0.548252,-0.041860,-0.525776
7.500000,1.246570,1.091850,-0.041552,-0.556075,-0.042440,-0.532968
7.600000,1.263250,1.100100,-0.042108,-0.560276,-0.043021,-0.536684
7.700000,1.279930,1.122940,-0.042664,-0.571909,-0.043601,-0.547509
7.800000,1.296590,1.133670,-0.043220,-0.577373,-0.044181,-0.552420
7.900000,1.313280,1.152300,-0.043776,-0.586862,-0.044763,-0.561171
8.000000,1.329970,1.167740,-0.044332,-0.594725,-0.045345,-0.568360
8.100000,1.346570,1.180850,-0.044886,-0.601402,-0.045924,-0.574408
8.200000,1.363230,1.195040,-0.045441,-0.608629,-0.046506,-0.580972
8.300000,1.379910,1.211040,-0.045997,-0.616778,-0.047088,-0.588408
8.400000,1.396590,1.226220,-0.046553,-0.624509,-0.047671,-0.595436
8.500000,1.413160,1.244040,-0.047105,-0.633584,-0.048251,-0.603739
8.600000,1.429850,1.255600,-0.047662,-0.639472,-0.048835,-0.608994
8.700000,1.446580,1.269640,-0.048219,-0.646622,-0.049421,-0.615443
8.800000,1.463270,1.290580,-0.048776,-0.657287,-0.050005,-0.625227
8.900000,1.479960,1.301700,-0.049332,-0.662950,-0.050590,-0.630246
9.000000,1.496610,1.319760,-0.049887,-0.672148,-0.051174,-0.638617
9.100000,1.513220,1.326100,-0.050441,-0.675377,-0.051757,-0.641311
9.200000,1.529890,1.348270,-0.050996,-0.686668,-0.052343,-0.651651
9.300000,1.546640,1.357590,-0.051555,-0.691415,-0.052931,-0.655769
9.400000,1.563240,1.370690,-0.052108,-0.698087,-0.053515,-0.661711
9.500000,1.579900,1.388610,-0.052663,-0.707213,-0.054101,-0.669969
9.600000,1.596600,1.402400,-0.053220,-0.714236,-0.054689,-0.676225
9.700000,1.613270,1.417720,-0.053776,-0.722039,-0.055276,-0.683211
9.800000,1.629900,1.427070,-0.054330,-0.726801,-0.055862,-0.687314
9.900000,1.646570,1.452040,-0.054886,-0.739518,-0.056449,-0.698929
10.000000,1.663290,1.457030,-0.055443,-0.742059,-0.057039,-0.700917
10.100000,1.679960,1.480420,-0.055999,-0.753972,-0.057628,-0.711750
10.200000,1.696640,1.492710,-0.056555,-0.760231,-0.058217,-0.717236
10.300000,1.713260,1.505990,-0.057109,-0.766994,-0.058804,-0.723192
10.400000,1.729920,1.522050,-0.057664,-0.775174,-0.059393,-0.730474
10.500000,1.746610,1.540810,-0.058220,-0.784728,-0.059984,-0.739041
10.600000,1.763310,1.557450,-0.058777,-0.793203,-0.060575,-0.746581
10.700000,1.779910,1.573650,-0.059330,-0.801453,-0.061163,-0.753903
10.800000,1.796570,1.585520,-0.059886,-0.807499,-0.061754,-0.759141
10.900000,1.813300,1.603770,-0.060443,-0.816793,-0.062347,-0.767424
11.000000,1.830010,1.615610,-0.061000,-0.822823,-0.062940,-0.772631
11.100000,1.846610,1.624590,-0.061554,-0.827397,-0.063530,-0.776468
11.200000,1.863260,1.644730,-0.062109,-0.837654,-0.064121,-0.785629
11.300000,1.879960,1.661840,-0.062665,-0.846368,-0.064715,-0.793330
11.400000,1.896630,1.681680,-0.063221,-0.856473,-0.065308,-0.802326
11.500000,1.913330,1.692760,-0.063778,-0.862116,-0.065902,-0.807132
11.600000,1.929910,1.704550,-0.064330,-0.868120,-0.066493,-0.812274
11.700000,1.946540,1.723410,-0.064885,-0.877726,-0.067085,-0.820775
11.800000,1.963230,1.737770,-0.065441,-0.885039,-0.067681,-0.827121
11.900000,1.979930,1.752060,-0.065998,-0.892317,-0.068276,-0.833426
12.000000,1.996560,1.767190,-0.066552,-0.900022,-0.068870,-0.840124
12.100000,2.013190,1.785730,-0.067106,-0.909465,-0.069464,-0.848434
12.200000,2.029900,1.794380,-0.067663,-0.913870,-0.070061,-0.852035
12.300000,2.046560,1.815100,-0.068219,-0.924423,-0.070657,-0.861360
12.400000,2.063240,1.820290,-0.068775,-0.927066,-0.071254,-0.863307
12.500000,2.079830,1.839440,-0.069328,-0.936819,-0.071848,-0.871872
12.600000,2.096570,1.852880,-0.069886,-0.943664,-0.072448,-0.877715
12.700000,2.113250,1.876970,-0.070442,-0.955933,-0.073046,-0.888595
12.800000,2.129880,1.889360,-0.070996,-0.962243,-0.073642,-0.893928
12.900000,2.146530,1.903260,-0.071551,-0.969322,-0.074240,-0.899966
13.000000,2.163230,1.919470,-0.072108,-0.977578,-0.074840,-0.907087
13.100000,2.179930,1.933580,-0.072664,-0.984764,-0.075440,-0.913207
13.200000,2.196590,1.946210,-0.073220,-0.991197,-0.076039,-0.918622
13.300000,2.213250,1.966070,-0.073775,-1.001311,-0.076638,-0.927439
13.400000,2.229870,1.984400,-0.074329,-1.010647,-0.077236,-0.935526
13.500000,2.246580,1.997120,-0.074886,-1.017125,-0.077838,-0.940956
13.600000,2.263310,2.012160,-0.075444,-1.024785,-0.078441,-0.947471
13.700000,2.279960,2.033330,-0.075999,-1.035566,-0.079042,-0.956865
13.800000,2.296550,2.047050,-0.076552,-1.042554,-0.079640,-0.962745
13.900000,2.313250,2.069190,-0.077108,-1.053830,-0.080243,-0.972571
14.000000,2.329920,2.078940,-0.077664,-1.058795,-0.080846,-0.976565
14.100000,2.346590,2.096210,-0.078220,-1.067591,-0.081448,-0.984084
14.200000,2.363250,2.113230,-0.078775,-1.076259,-0.082051,-0.991477
14.300000,2.379870,2.132090,-0.079329,-1.085865,-0.082653,-0.999724
14.400000,2.396560,2.143770,-0.079885,-1.091813,-0.083257,-1.004593
14.500000,2.413270,2.159510,-0.080442,-1.099829,-0.083863,-1.011357
14.600000,2.429950,2.173790,-0.080998,-1.107102,-0.084467,-1.017429
14.700000,2.446600,2.189930,-0.081553,-1.115322,-0.085071,-1.024364
14.800000,2.463270,2.206160,-0.082109,-1.123588,-0.085677,-1.031331
14.900000,2.479980,2.214810,-0.082666,-1.127993,-0.086284,-1.034747
15.000000,2.496660,2.239870,-0.083222,-1.140756,-0.086890,-1.045820
15.100000,2.513240,2.248640,-0.083775,-1.145223,-0.087493,-1.049282
15.200000,2.529930,2.268810,-0.084331,-1.155495,-0.088100,-1.058051
15.300000,2.546640,2.279160,-0.084888,-1.160767,-0.088709,-1.062231
15.400000,2.563300,2.296320,-0.085443,-1.169506,-0.089316,-1.069580
15.500000,2.579880,2.309620,-0.085996,-1.176280,-0.089920,-1.075124
15.600000,2.596580,2.328750,-0.086553,-1.186023,-0.090530,-1.083369
15.700000,2.613270,2.346040,-0.087109,-1.194828,-0.091139,-1.090748
15.800000,2.629960,2.366850,-0.087665,-1.205427,-0.091748,-1.099753
15.900000,2.646640,2.374700,-0.088221,-1.209425,-0.092358,-1.102728
16.000000,2.663220,2.404110,-0.088774,-1.224403,-0.092964,-1.115708
16.100000,2.679870,2.412550,-0.089329,-1.228702,-0.093574,-1.118943
16.200000,2.696600,2.428700,-0.089887,-1.236927,-0.094186,-1.125744
16.300000,2.713250,2.443020,-0.090442,-1.244220,-0.094796,-1.131691
16.400000,2.729900,2.460870,-0.090997,-1.253311,-0.095407,-1.139264
16.500000,2.746540,2.475140,-0.091551,-1.260578,-0.096017,-1.145171
16.600000,2.763240,2.492400,-0.092108,-1.269369,-0.096630,-1.152450
16.700000,2.779870,2.508910,-0.092662,-1.277777,-0.097241,-1.159376
16.800000,2.796550,2.527030,-0.093218,-1.287006,-0.097854,-1.167033
16.900000,2.813210,2.539970,-0.093774,-1.293596,-0.098466,-1.172291
17.000000,2.829890,2.558820,-0.094330,-1.303196,-0.099080,-1.180266
17.100000,2.846600,2.578550,-0.094887,-1.313245,-0.099695,-1.188635
17.200000,2.863250,2.591670,-0.095442,-1.319927,-0.100308,-1.193951
17.300000,2.879860,2.605020,-0.095995,-1.326726,-0.100921,-1.199366
17.400000,2.896550,2.620790,-0.096552,-1.334757,-0.101536,-1.205884
17.500000,2.913260,2.639760,-0.097109,-1.344419,-0.102153,-1.213864
17.600000,2.929900,2.656090,-0.097663,-1.352736,-0.102768,-1.220623
17.700000,2.946500,2.671500,-0.098217,-1.360584,-0.103381,-1.226952
17.800000,2.963220,2.683280,-0.098774,-1.366583,-0.103999,-1.231600
17.900000,2.979930,2.700460,-0.099331,-1.375333,-0.104617,-1.238720
18.000000,2.996630,2.715550,-0.099888,-1.383018,-0.105236,-1.244872
18.100000,3.013190,2.732550,-0.100440,-1.391676,-0.105849,-1.251897
18.200000,3.029930,2.750770,-0.100998,-1.400956,-0.106470,-1.259462
18.300000,3.046590,2.768110,-0.101553,-1.409787,-0.107088,-1.266619
18.400000,3.063260,2.784360,-0.102109,-1.418063,-0.107706,-1.273266
18.500000,3.079930,2.795270,-0.102664,-1.423619,-0.108325,-1.277464
18.600000,3.096560,2.824090,-0.103219,-1.438297,-0.108943,-1.289838
18.700000,3.113190,2.838480,-0.103773,-1.445626,-0.109562,-1.295609
18.800000,3.129900,2.851830,-0.104330,-1.452425,-0.110183,-1.300894
18.900000,3.146600,2.868610,-0.104887,-1.460971,-0.110805,-1.307735
19.000000,3.163220,2.882960,-0.105441,-1.468279,-0.111424,-1.313463
19.100000,3.179910,2.902450,-0.105997,-1.478206,-0.112046,-1.321520
19.200000,3.196650,2.915040,-0.106555,-1.484618,-0.112671,-1.326424
19.300000,3.213300,2.935700,-0.107110,-1.495140,-0.113292,-1.334995
19.400000,3.229930,2.947110,-0.107664,-1.500951,-0.113913,-1.339352
19.500000,3.246610,2.966250,-0.108220,-1.510699,-0.114536,-1.347210
19.600000,3.263310,2.984410,-0.108777,-1.519948,-0.115161,-1.354612
19.700000,3.279920,2.997890,-0.109331,-1.526813,-0.115782,-1.359885
19.800000,3.296540,3.016240,-0.109885,-1.536158,-0.116404,-1.367358
19.900000,3.313210,3.029230,-0.110440,-1.542774,-0.117029,-1.372390
20.000000,3.329890,3.050530,-0.110996,-1.553622,-0.117654,-1.381176
20.100000,3.346620,3.067690,-0.111554,-1.562362,-0.118281,-1.388074
20.200000,3.363290,3.079410,-0.112110,-1.568331,-0.118907,-1.392506
20.300000,3.379880,3.098260,-0.112663,-1.577931,-0.119530,-1.400157
20.400000,3.396530,3.111470,-0.113218,-1.584659,-0.120156,-1.405247
20.500000,3.413240,3.126640,-0.113775,-1.592385,-0.120784,-1.411212
20.600000,3.429950,3.146410,-0.114332,-1.602453,-0.121413,-1.419242
20.700000,3.446560,3.161300,-0.114885,-1.610037,-0.122038,-1.425067
20.800000,3.463210,3.179000,-0.115440,-1.619051,-0.122665,-1.432148
20.900000,3.479860,3.197660,-0.115995,-1.628555,-0.123293,-1.439650
21.000000,3.496560,3.214800,-0.116552,-1.637284,-0.123923,-1.446455
21.100000,3.513260,3.233300,-0.117109,-1.646706,-0.124553,-1.453863
21.200000,3.529900,3.247330,-0.117663,-1.653852,-0.125182,-1.459254
21.300000,3.546550,3.262590,-0.118218,-1.661623,-0.125811,-1.465189
21.400000,3.563270,3.282310,-0.118776,-1.671667,-0.126443,-1.473113
21.500000,3.579980,3.300900,-0.119333,-1.681135,-0.127075,-1.480520
21.600000,3.596560,3.323030,-0.119885,-1.692405,-0.127703,-1.489511
21.700000,3.613230,3.324840,-0.120441,-1.693327,-0.128335,-1.489381
21.800000,3.629920,3.346500,-0.120997,-1.704358,-0.128967,-1.498136
21.900000,3.646590,3.369780,-0.121553,-1.716215,-0.129600,-1.507604
22.000000,3.663220,3.377760,-0.122107,-1.720279,-0.130231,-1.510220
22.100000,3.679880,3.399280,-0.122663,-1.731239,-0.130864,-1.518881
22.200000,3.696570,3.417480,-0.123219,-1.740508,-0.131498,-1.526045
22.300000,3.713260,3.434210,-0.123775,-1.749029,-0.132133,-1.532542
22.400000,3.729920,3.450100,-0.124331,-1.757122,-0.132767,-1.538657
22.500000,3.746540,3.466820,-0.124885,-1.765637,-0.133400,-1.545136
22.600000,3.763250,3.479690,-0.125442,-1.772192,-0.134036,-1.549885
22.700000,3.779970,3.490570,-0.125999,-1.777733,-0.134674,-1.553740
22.800000,3.796680,3.507570,-0.126556,-1.786391,-0.135311,-1.560312
22.900000,3.813220,3.530760,-0.127107,-1.798201,-0.135943,-1.569637
23.000000,3.829890,3.543390,-0.127663,-1.804634,-0.136579,-1.574249
23.100000,3.846580,3.563600,-0.128219,-1.814927,-0.137217,-1.582218
23.200000,3.863280,3.584990,-0.128776,-1.825820,-0.137856,-1.590699
23.300000,3.879880,3.596740,-0.129329,-1.831805,-0.138491,-1.594899
23.400000,3.896550,3.615290,-0.129885,-1.841252,-0.139130,-1.602101
23.500000,3.913250,3.637040,-0.130442,-1.852329,-0.139770,-1.610708
23.600000,3.929890,3.648790,-0.130996,-1.858313,-0.140408,-1.614881
23.700000,3.946600,3.671290,-0.131553,-1.869773,-0.141049,-1.623798
23.800000,3.963220,3.680930,-0.132107,-1.874682,-0.141687,-1.627023
23.900000,3.979920,3.697090,-0.132664,-1.882912,-0.142329,-1.633118
24.000000,3.996620,3.716910,-0.133221,-1.893007,-0.142971,-1.640819
24.100000,4.013300,3.731340,-0.133777,-1.900356,-0.143613,-1.646133
24.200000,4.029950,3.748800,-0.134332,-1.909248,-0.144253,-1.652776
24.300000,4.046620,3.771890,-0.134887,-1.921008,-0.144896,-1.661888
24.400000,4.063310,3.793700,-0.135444,-1.932116,-0.145539,-1.670423
24.500000,4.079970,3.805860,-0.135999,-1.938309,-0.146181,-1.674701
24.600000,4.096620,3.822730,-0.136554,-1.946900,-0.146824,-1.681043
24.700000,4.113210,3.843160,-0.137107,-1.957305,-0.147465,-1.688945
24.800000,4.129890,3.859700,-0.137663,-1.965729,-0.148109,-1.695121
24.900000,4.146580,3.876110,-0.138219,-1.974087,-0.148754,-1.701230
25.000000,4.163240,3.889120,-0.138775,-1.980713,-0.149399,-1.705840
25.100000,4.179850,3.910350,-0.139328,-1.991525,-0.150042,-1.714049
25.200000,4.196530,3.925790,-0.139884,-1.999388,-0.150688,-1.719705
25.300000,4.213260,3.940660,-0.140442,-2.006962,-0.151337,-1.725100
25.400000,4.229950,3.960570,-0.140998,-2.017102,-0.151984,-1.732694
25.500000,4.246610,3.980480,-0.141554,-2.027242,-0.152631,-1.740278
25.600000,4.263260,3.991100,-0.142109,-2.032651,-0.153278,-1.743793
25.700000,4.279950,4.008780,-0.142665,-2.041655,-0.153927,-1.750382
25.800000,4.296620,4.031150,-0.143221,-2.053048,-0.154575,-1.759009
25.900000,4.313280,4.048290,-0.143776,-2.061777,-0.155223,-1.765343
26.000000,4.329900,4.064620,-0.144330,-2.070094,-0.155870,-1.771317
26.100000,4.346590,4.085110,-0.144886,-2.080529,-0.156521,-1.779089
26.200000,4.363300,4.101710,-0.145443,-2.088984,-0.157172,-1.785155
26.300000,4.379940,4.123210,-0.145998,-2.099934,-0.157822,-1.793348
26.400000,4.396600,4.139090,-0.146553,-2.108021,-0.158472,-1.799084
26.500000,4.413230,4.147980,-0.147108,-2.112549,-0.159122,-1.801777
26.600000,4.429870,4.171420,-0.147662,-2.124487,-0.159773,-1.810780
26.700000,4.446570,4.183000,-0.148219,-2.130384,-0.160426,-1.814621
26.800000,4.463230,4.205370,-0.148774,-2.141777,-0.161078,-1.823136
26.900000,4.479870,4.222460,-0.149329,-2.150481,-0.161730,-1.829352
27.000000,4.496590,4.244040,-0.149886,-2.161472,-0.162385,-1.837497
27.100000,4.513320,4.254590,-0.150444,-2.166845,-0.163041,-1.840856
27.200000,4.529960,4.274290,-0.150999,-2.176878,-0.163695,-1.848172
27.300000,4.546570,4.292020,-0.151552,-2.185908,-0.164347,-1.854628
27.400000,4.563270,4.311000,-0.152109,-2.195574,-0.165003,-1.861608
27.500000,4.580010,4.332550,-0.152667,-2.206550,-0.165662,-1.869682
27.600000,4.596640,4.349360,-0.153221,-2.215111,-0.166316,-1.875709
27.700000,4.613280,4.361790,-0.153776,-2.221441,-0.166971,-1.879837
27.800000,4.629890,4.377300,-0.154330,-2.229341,-0.167626,-1.885287
27.900000,4.646550,4.403170,-0.154885,-2.242516,-0.168283,-1.895184
28.000000,4.663220,4.418630,-0.155441,-2.250390,-0.168940,-1.900588
28.100000,4.679910,4.430060,-0.155997,-2.256211,-0.169599,-1.904249
28.200000,4.696570,4.453950,-0.156552,-2.268378,-0.170257,-1.913258
28.300000,4.713240,4.475840,-0.157108,-2.279527,-0.170916,-1.921395
28.400000,4.729920,4.491660,-0.157664,-2.287584,-0.171576,-1.926914
28.500000,4.746590,4.508870,-0.158220,-2.296349,-0.172236,-1.933021
28.600000,4.763220,4.524150,-0.158774,-2.304131,-0.172895,-1.938295
28.700000,4.779890,4.546700,-0.159330,-2.315615,-0.173556,-1.946669
28.800000,4.796590,4.564130,-0.159886,-2.324492,-0.174218,-1.952838
28.900000,4.813250,4.586500,-0.160442,-2.335885,-0.174879,-1.961112
29.000000,4.829830,4.594190,-0.160994,-2.339802,-0.175538,-1.963107
29.100000,4.846540,4.618370,-0.161551,-2.352117,-0.176202,-1.972129
29.200000,4.863210,4.639760,-0.162107,-2.363010,-0.176865,-1.979950
29.300000,4.879920,4.653140,-0.162664,-2.369825,-0.177530,-1.984340
29.400000,4.896580,4.672650,-0.163219,-2.379761,-0.178193,-1.991338
29.500000,4.913190,4.690240,-0.163773,-2.388720,-0.178855,-1.997512
29.600000,4.929870,4.699240,-0.164329,-2.393303,-0.179520,-2.000014
29.700000,4.946630,4.726680,-0.164888,-2.407278,-0.180189,-2.010348
29.800000,4.963300,4.746510,-0.165443,-2.417378,-0.180855,-2.017439
29.900000,4.979860,4.759030,-0.165995,-2.423754,-0.181516,-2.021422
30.000000,4.996560,4.780890,-0.166552,-2.434887,-0.182184,-2.029352
30.100000,5.013250,4.805300,-0.167108,-2.447319,-0.182852,-2.038352
30.200000,5.029920,4.815120,-0.167664,-2.452320,-0.183519,-2.041155
30.300000,5.046540,4.832790,-0.168218,-2.461320,-0.184185,-2.047281
30.400000,5.063240,4.851240,-0.168775,-2.470716,-0.184854,-2.053722
30.500000,5.079900,4.865620,-0.169330,-2.478040,-0.185523,-2.058433
30.600000,5.096600,4.885840,-0.169887,-2.488338,-0.186193,-2.065602
30.700000,5.113240,4.901860,-0.170441,-2.496497,-0.186861,-2.070991
30.800000,5.129920,4.925290,-0.170997,-2.508430,-0.187532,-2.079495
30.900000,5.146580,4.944240,-0.171553,-2.518081,-0.188202,-2.086097
31.000000,5.163310,4.962820,-0.172110,-2.527543,-0.188875,-2.092527
31.100000,5.179960,4.976950,-0.172665,-2.534740,-0.189546,-2.097078
31.200000,5.196600,4.997410,-0.173220,-2.545160,-0.190217,-2.104287
31.300000,5.213250,5.016050,-0.173775,-2.554653,-0.190888,-2.110718
31.400000,5.229960,5.030820,-0.174332,-2.562176,-0.191563,-2.115506
31.500000,5.246610,5.056710,-0.174887,-2.575361,-0.192235,-2.124964
31.600000,5.263230,5.068400,-0.175441,-2.581315,-0.192907,-2.128446
31.700000,5.279900,5.088430,-0.175997,-2.591516,-0.193581,-2.135418
31.800000,5.296580,5.110130,-0.176553,-2.602568,-0.194256,-2.143078
31.900000,5.313260,5.127520,-0.177109,-2.611424,-0.194931,-2.148919
32.000000,5.329900,5.143230,-0.177663,-2.619426,-0.195605,-2.154050
32.100000,5.346570,5.160620,-0.178219,-2.628282,-0.196281,-2.159872
32.200000,5.363240,5.178050,-0.178775,-2.637159,-0.196958,-2.165702
32.300000,5.379930,5.202140,-0.179331,-2.649428,-0.197635,-2.174304
32.400000,5.396660,5.221770,-0.179889,-2.659426,-0.198315,-2.181025
32.500000,5.413230,5.237560,-0.180441,-2.667467,-0.198989,-2.186147
32.600000,5.429890,5.258790,-0.180996,-2.678280,-0.199667,-2.193521
32.700000,5.446610,5.269910,-0.181554,-2.683943,-0.200347,-2.196663
32.800000,5.463290,5.286940,-0.182110,-2.692616,-0.201027,-2.202265
32.900000,5.479960,5.307880,-0.182665,-2.703281,-0.201707,-2.209485
33.000000,5.496600,5.326250,-0.183220,-2.712637,-0.202385,-2.215628
33.100000,5.513250,5.346780,-0.183775,-2.723093,-0.203065,-2.222656
33.200000,5.529930,5.364240,-0.184331,-2.731985,-0.203747,-2.228395
33.300000,5.546610,5.385990,-0.184887,-2.743062,-0.204429,-2.235906
33.400000,5.563230,5.408010,-0.185441,-2.754277,-0.205108,-2.243521
33.500000,5.579900,5.424910,-0.185997,-2.762884,-0.205791,-2.248997
33.600000,5.596640,5.446630,-0.186555,-2.773946,-0.206477,-2.256453
33.700000,5.613260,5.456900,-0.187109,-2.779176,-0.207158,-2.259168
33.800000,5.629850,5.482540,-0.187662,-2.792235,-0.207838,-2.268239
33.900000,5.646560,5.494110,-0.188219,-2.798127,-0.208524,-2.271467
34.000000,5.663240,5.516370,-0.188775,-2.809464,-0.209209,-2.279109
34.100000,5.679940,5.536110,-0.189331,-2.819518,-0.209896,-2.285695
34.200000,5.696580,5.551900,-0.189886,-2.827559,-0.210580,-2.290645
34.300000,5.713190,5.579010,-0.190440,-2.841366,-0.211264,-2.300258
34.400000,5.729890,5.592320,-0.190996,-2.848145,-0.211952,-2.304160
34.500000,5.746590,5.615420,-0.191553,-2.859910,-0.212640,-2.312086
34.600000,5.763320,5.629900,-0.192111,-2.867285,-0.213330,-2.316449
34.700000,5.779910,5.653310,-0.192664,-2.879207,-0.214015,-2.324489
34.800000,5.796520,5.671540,-0.193217,-2.888492,-0.214701,-2.330385
34.900000,5.813230,5.688070,-0.193774,-2.896910,-0.215392,-2.335563
35.000000,5.829940,5.705800,-0.194331,-2.905940,-0.216083,-2.341225
35.100000,5.846540,5.730070,-0.194885,-2.918301,-0.216770,-2.349569
35.200000,5.863190,5.748260,-0.195440,-2.927565,-0.217459,-2.355402
35.300000,5.879910,5.762380,-0.195997,-2.934756,-0.218152,-2.359553
35.400000,5.896600,5.786240,-0.196553,-2.946908,-0.218844,-2.367683
35.500000,5.913240,5.803670,-0.197108,-2.955785,-0.219535,-2.373176
35.600000,5.929910,5.825110,-0.197664,-2.966704,-0.220227,-2.380295
35.700000,5.946600,5.844120,-0.198220,-2.976386,-0.220921,-2.386407
35.800000,5.963280,5.863710,-0.198776,-2.986363,-0.221615,-2.392746
35.900000,5.979960,5.882020,-0.199332,-2.995688,-0.222309,-2.398552
36.000000,5.996590,5.903020,-0.199886,-3.006383,-0.223001,-2.405448
36.100000,6.013260,5.926280,-0.200442,-3.018230,-0.223696,-2.413250
36.200000,6.029970,5.941870,-0.200999,-3.026170,-0.224393,-2.417912
36.300000,6.046620,5.961040,-0.201554,-3.035933,-0.225088,-2.424028
36.400000,6.063270,5.985370,-0.202109,-3.048324,-0.225783,-2.432230
36.500000,6.079910,5.994120,-0.202664,-3.052780,-0.226479,-2.434093
36.600000,6.096610,6.023470,-0.203220,-3.067728,-0.227177,-2.444303
36.700000,6.113300,6.033280,-0.203777,-3.072724,-0.227876,-2.446575
36.800000,6.129960,6.056180,-0.204332,-3.084387,-0.228573,-2.454148
36.900000,6.146570,6.079440,-0.204886,-3.096233,-0.229269,-2.461860
37.000000,6.163240,6.097020,-0.205441,-3.105187,-0.229968,-2.467253
37.100000,6.179930,6.119280,-0.205998,-3.116524,-0.230669,-2.474527
37.200000,6.196570,6.138830,-0.206552,-3.126480,-0.231368,-2.480699
37.300000,6.213180,6.154110,-0.207106,-3.134262,-0.232066,-2.485138
37.400000,6.229880,6.175200,-0.207663,-3.145004,-0.232768,-2.491904
37.500000,6.246620,6.193820,-0.208221,-3.154487,-0.233473,-2.497657
37.600000,6.263300,6.215080,-0.208777,-3.165314,-0.234175,-2.504470
37.700000,6.279910,6.244000,-0.209330,-3.180043,-0.234875,-2.514364
37.800000,6.296530,6.254780,-0.209884,-3.185533,-0.235576,-2.516940
37.900000,6.313260,6.273660,-0.210442,-3.195149,-0.236282,-2.522755
38.000000,6.329980,6.296950,-0.210999,-3.207010,-0.236988,-2.530333
38.100000,6.346620,6.315970,-0.211554,-3.216697,-0.237691,-2.536192
38.200000,6.363250,6.344760,-0.212108,-3.231360,-0.238395,-2.545961
38.300000,6.379910,6.359900,-0.212664,-3.239070,-0.239100,-2.550238
38.400000,6.396620,6.380640,-0.213221,-3.249633,-0.239807,-2.556744
38.500000,6.413260,6.395410,-0.213775,-3.257156,-0.240513,-2.560856
38.600000,6.429880,6.416650,-0.214329,-3.267973,-0.241218,-2.567551
38.700000,6.446530,6.442030,-0.214884,-3.280899,-0.241924,-2.575885
38.800000,6.463230,6.456610,-0.215441,-3.288324,-0.242634,-2.579885
38.900000,6.479890,6.475940,-0.215996,-3.298169,-0.243342,-2.585777
39.000000,6.496560,6.501090,-0.216552,-3.310978,-0.244051,-2.593979
39.100000,6.513190,6.524830,-0.217106,-3.323069,-0.244758,-2.601609
39.200000,6.529860,6.542570,-0.217662,-3.332104,-0.245468,-2.606831
39.300000,6.546610,6.560780,-0.218220,-3.341378,-0.246182,-2.612221
39.400000,6.563290,6.586250,-0.218776,-3.354350,-0.246894,-2.620497
39.500000,6.579890,6.597360,-0.219330,-3.360008,-0.247602,-2.623058
39.600000,6.596560,6.622490,-0.219885,-3.372806,-0.248314,-2.631176
39.700000,6.613260,6.641960,-0.220442,-3.382722,-0.249028,-2.637028
39.800000,6.629930,6.663350,-0.220998,-3.393616,-0.249741,-2.643635
39.900000,6.646580,6.684250,-0.221553,-3.404261,-0.250454,-2.650038
40.000000,6.663230,6.701900,-0.222108,-3.413250,-0.251167,-2.655141
40.100000,6.679870,6.727980,-0.222662,-3.426532,-0.251880,-2.663572
40.200000,6.696590,6.742780,-0.223220,-3.434070,-0.252598,-2.667518
40.300000,6.713220,6.764540,-0.223774,-3.445152,-0.253312,-2.674217
40.400000,6.729910,6.791390,-0.224330,-3.458827,-0.254029,-2.682907
40.500000,6.746560,6.809010,-0.224885,-3.467800,-0.254744,-2.687943
40.600000,6.763240,6.823070,-0.225441,-3.474961,-0.255462,-2.691561
40.700000,6.779900,6.849980,-0.225997,-3.488666,-0.256179,-2.700239
40.800000,6.796540,6.869620,-0.226551,-3.498669,-0.256896,-2.706041
40.900000,6.813230,6.884550,-0.227108,-3.506273,-0.257616,-2.709971
41.000000,6.829920,6.905610,-0.227664,-3.516998,-0.258336,-2.716304
41.100000,6.846650,6.934140,-0.228222,-3.531529,-0.259058,-2.725557
41.200000,6.863170,6.954590,-0.228772,-3.541944,-0.259772,-2.731645
41.300000,6.879890,6.981440,-0.229330,-3.555618,-0.260495,-2.740209
41.400000,6.896570,6.989750,-0.229886,-3.559850,-0.261216,-2.741492
41.500000,6.913280,7.008010,-0.230443,-3.569150,-0.261940,-2.746666
41.600000,6.929960,7.037740,-0.230999,-3.584292,-0.262663,-2.756325
41.700000,6.946600,7.053940,-0.231553,-3.592542,-0.263384,-2.760677
41.800000,6.963240,7.072820,-0.232108,-3.602158,-0.264106,-2.766068
41.900000,6.979960,7.092020,-0.232665,-3.611936,-0.264832,-2.771564
42.000000,6.996630,7.121240,-0.233221,-3.626818,-0.265557,-2.780968
42.100000,7.013220,7.139070,-0.233774,-3.635898,-0.266278,-2.785920
42.200000,7.029880,7.159680,-0.234329,-3.646395,-0.267003,-2.791938
42.300000,7.046570,7.179300,-0.234886,-3.656387,-0.267730,-2.797554
42.400000,7.063240,7.206280,-0.235441,-3.670128,-0.268457,-2.806028
42.500000,7.079850,7.220220,-0.235995,-3.677228,-0.269181,-2.809420
42.600000,7.096600,7.242910,-0.236553,-3.688784,-0.269912,-2.816190
42.700000,7.113250,7.269510,-0.237108,-3.702331,-0.270639,-2.824477
42.800000,7.129950,7.291310,-0.237665,-3.713434,-0.271369,-2.830880
42.900000,7.146630,7.317070,-0.238221,-3.726553,-0.272099,-2.838810
43.000000,7.163260,7.331980,-0.238775,-3.734147,-0.272827,-2.842525
43.100000,7.179940,7.355550,-0.239331,-3.746151,-0.273557,-2.849580
43.200000,7.196680,7.375350,-0.239889,-3.756235,-0.274291,-2.855154
43.300000,7.213310,7.401460,-0.240444,-3.769533,-0.275021,-2.863172
43.400000,7.229890,7.420650,-0.240996,-3.779306,-0.275749,-2.868507
43.500000,7.246570,7.445270,-0.241552,-3.791845,-0.276481,-2.875916
43.600000,7.263290,7.468290,-0.242110,-3.803569,-0.277217,-2.882688
43.700000,7.279990,7.483380,-0.242666,-3.811254,-0.277951,-2.886391
43.800000,7.296590,7.504010,-0.243220,-3.821761,-0.278682,-2.892233
43.900000,7.313210,7.530120,-0.243774,-3.835059,-0.279415,-2.900172
44.000000,7.329910,7.546970,-0.244330,-3.843640,-0.280151,-2.904522
44.100000,7.346590,7.569800,-0.244886,-3.855267,-0.280887,-2.911165
44.200000,7.363250,7.594970,-0.245442,-3.868086,-0.281623,-2.918697
44.300000,7.379900,7.619860,-0.245997,-3.880763,-0.282358,-2.926108
44.400000,7.396540,7.637980,-0.246551,-3.889991,-0.283094,-2.930909
44.500000,7.413280,7.655690,-0.247109,-3.899011,-0.283835,-2.935529
44.600000,7.430020,7.681600,-0.247667,-3.912207,-0.284577,-2.943281
44.700000,7.446540,7.713890,-0.248218,-3.928652,-0.285309,-2.953490
44.800000,7.463210,7.731100,-0.248774,-3.937417,-0.286048,-2.957891
44.900000,7.479940,7.747700,-0.249331,-3.945871,-0.286791,-2.962042
45.000000,7.496590,7.776490,-0.249886,-3.960534,-0.287531,-2.970851
45.100000,7.513240,7.792520,-0.250441,-3.968698,-0.288271,-2.974772
45.200000,7.529910,7.814630,-0.250997,-3.979958,-0.289012,-2.981001
45.300000,7.546590,7.840350,-0.251553,-3.993057,-0.289755,-2.988592
45.400000,7.563240,7.860780,-0.252108,-4.003462,-0.290497,-2.994157
45.500000,7.579900,7.885680,-0.252663,-4.016144,-0.291240,-3.001412
45.600000,7.596500,7.904300,-0.253217,-4.025627,-0.291980,-3.006271
45.700000,7.613250,7.934290,-0.253775,-4.040901,-0.292728,-3.015421
45.800000,7.629970,7.950090,-0.254332,-4.048948,-0.293475,-3.019169
45.900000,7.646640,7.977640,-0.254888,-4.062979,-0.294221,-3.027374
46.000000,7.663200,7.994140,-0.255440,-4.071382,-0.294962,-3.031388
46.100000,7.679880,8.022040,-0.255996,-4.085591,-0.295709,-3.039696
46.200000,7.696570,8.043260,-0.256552,-4.096399,-0.296457,-3.045458
46.300000,7.713250,8.068240,-0.257108,-4.109121,-0.297205,-3.052632
46.400000,7.729930,8.090030,-0.257664,-4.120218,-0.297954,-3.058585
46.500000,7.746570,8.117950,-0.258219,-4.134438,-0.298701,-3.066848
46.600000,7.763240,8.141500,-0.258775,-4.146432,-0.299451,-3.073440
46.700000,7.779920,8.163440,-0.259331,-4.157606,-0.300201,-3.079411
46.800000,7.796630,8.181400,-0.259888,-4.166753,-0.300953,-3.083865
46.900000,7.813260,8.203080,-0.260442,-4.177794,-0.301703,-3.089721
47.000000,7.829930,8.233450,-0.260998,-4.193262,-0.302454,-3.098830
47.100000,7.846620,8.254240,-0.261554,-4.203850,-0.303207,-3.104316
47.200000,7.863310,8.275360,-0.262110,-4.214606,-0.303961,-3.109914
47.300000,7.879930,8.302020,-0.262664,-4.228184,-0.304712,-3.117591
47.400000,7.896560,8.319780,-0.263219,-4.237229,-0.305464,-3.121911
47.500000,7.913240,8.335860,-0.263775,-4.245419,-0.306219,-3.125585
47.600000,7.929930,8.369880,-0.264331,-4.262745,-0.306975,-3.135969
47.700000,7.946560,8.387810,-0.264885,-4.271877,-0.307729,-3.140319
47.800000,7.963230,8.411620,-0.265441,-4.284003,-0.308485,-3.146853
47.900000,7.979950,8.427150,-0.265998,-4.291912,-0.309244,-3.150271
48.000000,7.996640,8.456380,-0.266555,-4.306799,-0.310002,-3.158802
48.100000,8.013280,8.482910,-0.267109,-4.320311,-0.310759,-3.166315
48.200000,8.029900,8.499130,-0.267663,-4.328571,-0.311515,-3.169972
48.300000,8.046560,8.525150,-0.268219,-4.341823,-0.312274,-3.177265
48.400000,8.063260,8.550490,-0.268775,-4.354729,-0.313035,-3.184285
48.500000,8.079940,8.573690,-0.269331,-4.366544,-0.313795,-3.190497
48.600000,8.096570,8.594610,-0.269886,-4.377199,-0.314554,-3.195856
48.700000,8.113200,8.611100,-0.270440,-4.385597,-0.315314,-3.199556
48.800000,8.129890,8.642380,-0.270996,-4.401528,-0.316077,-3.208730
48.900000,8.146600,8.662530,-0.271553,-4.411790,-0.316841,-3.213754
49.000000,8.163250,8.681120,-0.272108,-4.421258,-0.317603,-3.218197
49.100000,8.179870,8.703540,-0.272662,-4.432677,-0.318364,-3.224053
49.200000,8.196570,8.729470,-0.273219,-4.445883,-0.319130,-3.231183
49.300000,8.213220,8.755340,-0.273774,-4.459058,-0.319894,-3.238284
49.400000,8.229850,8.779430,-0.274328,-4.471327,-0.320658,-3.244715
49.500000,8.246510,8.798860,-0.274884,-4.481223,-0.321423,-3.249408
49.600000,8.263180,8.823290,-0.275439,-4.493665,-0.322190,-3.255933
49.700000,8.279900,8.845480,-0.275997,-4.504966,-0.322959,-3.261610
49.800000,8.296590,8.871590,-0.276553,-4.518264,-0.323728,-3.268724
49.900000,8.313240,8.890360,-0.277108,-4.527823,-0.324495,-3.273127
50.000000,8.329880,8.920800,-0.277663,-4.543326,-0.325263,-3.281814
50.100000,8.346620,8.944450,-0.278221,-4.555371,-0.326036,-3.287973
50.200000,8.363340,8.971420,-0.278778,-4.569107,-0.326808,-3.295340
50.300000,8.379970,8.997830,-0.279332,-4.582557,-0.327577,-3.302501
50.400000,8.396580,9.025070,-0.279886,-4.596430,-0.328346,-3.309954
50.500000,8.413250,9.047360,-0.280442,-4.607783,-0.329118,-3.315568
50.600000,8.429990,9.077630,-0.281000,-4.623199,-0.329893,-3.324082
50.700000,8.446580,9.096060,-0.281553,-4.632585,-0.330663,-3.328269
50.800000,8.463190,9.123840,-0.282106,-4.646734,-0.331434,-3.335861
50.900000,8.479810,9.147430,-0.282660,-4.658748,-0.332206,-3.341905
51.000000,8.496550,9.167540,-0.283218,-4.668990,-0.332984,-3.346646
51.100000,8.513260,9.199560,-0.283775,-4.685297,-0.333761,-3.355726
51.200000,8.529910,9.221580,-0.284330,-4.696512,-0.334537,-3.361151
51.300000,8.546600,9.253880,-0.284887,-4.712962,-0.335314,-3.370302
51.400000,8.563230,9.272890,-0.285441,-4.722644,-0.336090,-3.374608
51.500000,8.580010,9.296620,-0.286000,-4.734730,-0.336873,-3.380595
51.600000,8.596630,9.324240,-0.286554,-4.748796,-0.337649,-3.388008
51.700000,8.613250,9.345980,-0.287108,-4.759869,-0.338426,-3.393271
51.800000,8.629940,9.373790,-0.287665,-4.774032,-0.339207,-3.400712
51.900000,8.646620,9.403760,-0.288221,-4.789296,-0.339987,-3.408922
52.000000,8.663270,9.429760,-0.288776,-4.802537,-0.340767,-3.415681
52.100000,8.679930,9.463430,-0.289331,-4.819685,-0.341548,-3.425201
52.200000,8.696610,9.483720,-0.289887,-4.830019,-0.342331,-3.429859
52.300000,8.713280,9.506380,-0.290443,-4.841560,-0.343114,-3.435364
52.400000,8.729940,9.531990,-0.290998,-4.854603,-0.343897,-3.441923
52.500000,8.746550,9.562930,-0.291552,-4.870360,-0.344678,-3.450399
52.600000,8.763180,9.585010,-0.292106,-4.881606,-0.345461,-3.455659
52.700000,8.779910,9.611880,-0.292664,-4.895290,-0.346249,-3.462617
52.800000,8.796640,9.636710,-0.293221,-4.907936,-0.347038,-3.468825
52.900000,8.813280,9.664180,-0.293776,-4.921926,-0.347823,-3.475983
53.000000,8.829880,9.685220,-0.294329,-4.932642,-0.348607,-3.480821
53.100000,8.846570,9.719120,-0.294886,-4.949907,-0.349395,-3.490250
53.200000,8.863280,9.749690,-0.295443,-4.965476,-0.350186,-3.498463
53.300000,8.879960,9.775540,-0.295999,-4.978642,-0.350975,-3.504970
53.400000,8.896570,9.803030,-0.296552,-4.992642,-0.351762,-3.512062
53.500000,8.913240,9.830860,-0.297108,-5.006816,-0.352552,-3.519251
53.600000,8.929890,9.853580,-0.297663,-5.018387,-0.353342,-3.524599
53.700000,8.946570,9.879860,-0.298219,-5.031771,-0.354134,-3.531202
53.800000,8.963260,9.915810,-0.298775,-5.050081,-0.354927,-3.541241
53.900000,8.979910,9.939590,-0.299330,-5.062192,-0.355719,-3.546924
54.000000,8.996550,9.964890,-0.299885,-5.075077,-0.356511,-3.553137
54.100000,9.013230,9.987360,-0.300441,-5.086521,-0.357305,-3.558321
54.200000,9.029890,10.018630,-0.300996,-5.102446,-0.358099,-3.566629
54.300000,9.046540,10.051460,-0.301551,-5.119167,-0.358894,-3.575475
54.400000,9.063240,10.073500,-0.302108,-5.130391,-0.359691,-3.580459
54.500000,9.079920,10.105500,-0.302664,-5.146689,-0.360488,-3.588971
54.600000,9.096590,10.126700,-0.303220,-5.157486,-0.361285,-3.593635
54.700000,9.113190,10.157200,-0.303773,-5.173019,-0.362080,-3.601596
54.800000,9.129920,10.184340,-0.304331,-5.186842,-0.362881,-3.608327
54.900000,9.146610,10.218330,-0.304887,-5.204153,-0.363681,-3.617474
55.000000,9.163300,10.244990,-0.305443,-5.217731,-0.364482,-3.624010
55.100000,9.179940,10.272810,-0.305998,-5.231899,-0.365280,-3.630948
55.200000,9.196540,10.303320,-0.306551,-5.247438,-0.366078,-3.638829
55.300000,9.213210,10.325740,-0.307107,-5.258856,-0.366880,-3.643825
55.400000,9.229970,10.357910,-0.307666,-5.275240,-0.367686,-3.652230
55.500000,9.246630,10.382930,-0.308221,-5.287983,-0.368489,-3.658115
55.600000,9.263210,10.412150,-0.308774,-5.302864,-0.369288,-3.665480
55.700000,9.279870,10.441150,-0.309329,-5.317634,-0.370092,-3.672736
55.800000,9.296590,10.468260,-0.309886,-5.331441,-0.370899,-3.679300
55.900000,9.313230,10.494750,-0.310441,-5.344932,-0.371703,-3.685646
56.000000,9.329870,10.528380,-0.310996,-5.362060,-0.372508,-3.694483
56.100000,9.346530,10.550280,-0.311551,-5.373213,-0.373314,-3.699183
56.200000,9.363220,10.581160,-0.312107,-5.388941,-0.374122,-3.707013
56.300000,9.379870,10.611780,-0.312662,-5.404535,-0.374930,-3.714741
56.400000,9.396550,10.645620,-0.313218,-5.421770,-0.375739,-3.723572
56.500000,9.413190,10.669340,-0.313773,-5.433850,-0.376547,-3.728855
56.600000,9.429840,10.701340,-0.314328,-5.450148,-0.377356,-3.737014
56.700000,9.446590,10.731070,-0.314886,-5.465289,-0.378171,-3.744344
56.800000,9.463260,10.761280,-0.315442,-5.480675,-0.378982,-3.751840
56.900000,9.479850,10.791270,-0.315995,-5.495949,-0.379790,-3.759256
57.000000,9.496560,10.816230,-0.316552,-5.508661,-0.380605,-3.764883
57.100000,9.513280,10.846760,-0.317109,-5.524210,-0.381421,-3.772431
57.200000,9.529980,10.887770,-0.317666,-5.545096,-0.382236,-3.783607
57.300000,9.546580,10.913110,-0.318219,-5.558001,-0.383047,-3.789338
57.400000,9.563210,10.945800,-0.318774,-5.574650,-0.383861,-3.797598
57.500000,9.579910,10.976850,-0.319330,-5.590464,-0.384678,-3.805259
57.600000,9.596560,11.007270,-0.319885,-5.605957,-0.385494,-3.812693
57.700000,9.613240,11.034420,-0.320441,-5.619784,-0.386312,-3.818973
57.800000,9.629870,11.069220,-0.320996,-5.637507,-0.387128,-3.827892
57.900000,9.646530,11.096720,-0.321551,-5.651513,-0.387946,-3.834263
58.000000,9.663210,11.130870,-0.322107,-5.668906,-0.388766,-3.842911
58.100000,9.679940,11.164510,-0.322665,-5.686038,-0.389589,-3.851355
58.200000,9.696540,11.196200,-0.323218,-5.702178,-0.390406,-3.859131
58.300000,9.713230,11.225030,-0.323774,-5.716861,-0.391228,-3.865888
58.400000,9.729960,11.260530,-0.324332,-5.734941,-0.392053,-3.874916
