Repository: abubakardawood/tissue-phantom-material-database

Title:
A Database of Silicone Phantom Materials for Modeling Human Tissue Mechanics Across Varying Stiffnesses

Description:
This dataset contains processed mechanical compression test data for soft silicone phantoms
fabricated using Ecoflex (Smooth-On) with varying base materials and thinner concentrations.
The dataset provides force–compression measurements together with derived engineering and
true stress–strain quantities, intended for mechanical characterization, constitutive model
fitting, and the design of tissue-equivalent phantoms.

All files in this dataset are processed outputs generated from raw experimental measurements.
The raw data files are not included in this archive.

File: data/EF10_62_5T/EF10_62_5T_B2.csv (part 1 of 2)
EF10_62_5T_B_sample_2
Compression test;
Cylinder Diameter: 50mm;
Cylinder Height: 30mm;
Speed (mm/min): 10;
Machine: INSTRON 5900;
Load cell: 1kN;
Time (s),Compression (mm),Load (N),Engineering Strain [-],Engineering Stress (kPa),True Strain [-],True Stress (kPa)
0.000000,0.000000,-0.000380,-0.000000,0.000194,0.000000,0.000194
0.100000,0.005720,0.016060,-0.000191,-0.008179,-0.000191,-0.008178
0.200000,0.026460,0.025200,-0.000882,-0.012834,-0.000882,-0.012823
0.300000,0.046080,0.047900,-0.001536,-0.024395,-0.001537,-0.024358
0.400000,0.063260,0.058930,-0.002109,-0.030013,-0.002111,-0.029950
0.500000,0.080030,0.069580,-0.002668,-0.035437,-0.002671,-0.035342
0.600000,0.096710,0.089880,-0.003224,-0.045776,-0.003229,-0.045628
0.700000,0.113370,0.108940,-0.003779,-0.055483,-0.003786,-0.055273
0.800000,0.130020,0.125970,-0.004334,-0.064156,-0.004343,-0.063878
0.900000,0.146760,0.125860,-0.004892,-0.064100,-0.004904,-0.063786
1.000000,0.163460,0.148410,-0.005449,-0.075585,-0.005464,-0.075173
1.100000,0.180030,0.158710,-0.006001,-0.080830,-0.006019,-0.080345
1.200000,0.196680,0.175300,-0.006556,-0.089280,-0.006578,-0.088694
1.300000,0.213390,0.188700,-0.007113,-0.096104,-0.007138,-0.095421
1.400000,0.230030,0.202730,-0.007668,-0.103250,-0.007697,-0.102458
1.500000,0.246640,0.213110,-0.008221,-0.108536,-0.008255,-0.107644
1.600000,0.263270,0.231040,-0.008776,-0.117668,-0.008814,-0.116635
1.700000,0.279940,0.246780,-0.009331,-0.125684,-0.009375,-0.124511
1.800000,0.296670,0.262320,-0.009889,-0.133598,-0.009938,-0.132277
1.900000,0.313310,0.274910,-0.010444,-0.140011,-0.010499,-0.138548
2.000000,0.329930,0.282280,-0.010998,-0.143764,-0.011059,-0.142183
2.100000,0.346570,0.303270,-0.011552,-0.154454,-0.011620,-0.152670
2.200000,0.363250,0.307310,-0.012108,-0.156512,-0.012182,-0.154617
2.300000,0.379950,0.326190,-0.012665,-0.166127,-0.012746,-0.164023
2.400000,0.396620,0.346170,-0.013221,-0.176303,-0.013309,-0.173972
2.500000,0.413240,0.354630,-0.013775,-0.180612,-0.013870,-0.178124
2.600000,0.429930,0.370690,-0.014331,-0.188791,-0.014435,-0.186085
2.700000,0.446640,0.388740,-0.014888,-0.197984,-0.015000,-0.195036
2.800000,0.463280,0.398900,-0.015443,-0.203158,-0.015563,-0.200021
2.900000,0.479960,0.414010,-0.015999,-0.210854,-0.016128,-0.207480
3.000000,0.496650,0.420860,-0.016555,-0.214342,-0.016694,-0.210794
3.100000,0.513330,0.446620,-0.017111,-0.227462,-0.017259,-0.223570
3.200000,0.529950,0.450240,-0.017665,-0.229305,-0.017823,-0.225255
3.300000,0.546570,0.471680,-0.018219,-0.240225,-0.018387,-0.235848
3.400000,0.563220,0.480820,-0.018774,-0.244880,-0.018952,-0.240282
3.500000,0.579960,0.491640,-0.019332,-0.250390,-0.019521,-0.245550
3.600000,0.596630,0.509030,-0.019888,-0.259247,-0.020088,-0.254091
3.700000,0.613250,0.530930,-0.020442,-0.270400,-0.020653,-0.264873
3.800000,0.629840,0.536530,-0.020995,-0.273252,-0.021218,-0.267516
3.900000,0.646570,0.544120,-0.021552,-0.277118,-0.021788,-0.271146
4.000000,0.663280,0.558280,-0.022109,-0.284330,-0.022357,-0.278043
4.100000,0.679940,0.586200,-0.022665,-0.298549,-0.022925,-0.291783
4.200000,0.696560,0.585740,-0.023219,-0.298315,-0.023492,-0.291388
4.300000,0.713240,0.604280,-0.023775,-0.307757,-0.024062,-0.300440
4.400000,0.729910,0.621080,-0.024330,-0.316313,-0.024631,-0.308617
4.500000,0.746580,0.629820,-0.024886,-0.320765,-0.025201,-0.312782
4.600000,0.763220,0.647540,-0.025441,-0.329789,-0.025770,-0.321399
4.700000,0.779900,0.666060,-0.025997,-0.339222,-0.026341,-0.330403
4.800000,0.796570,0.674390,-0.026552,-0.343464,-0.026911,-0.334344
4.900000,0.813270,0.699250,-0.027109,-0.356125,-0.027483,-0.346471
5.000000,0.829930,0.709330,-0.027664,-0.361259,-0.028054,-0.351265
5.100000,0.846560,0.725080,-0.028219,-0.369280,-0.028624,-0.358860
5.200000,0.863250,0.740410,-0.028775,-0.377088,-0.029197,-0.366237
5.300000,0.879940,0.757530,-0.029331,-0.385807,-0.029770,-0.374491
5.400000,0.896600,0.760840,-0.029887,-0.387493,-0.030342,-0.375912
5.500000,0.913220,0.788370,-0.030441,-0.401514,-0.030914,-0.389291
5.600000,0.929870,0.791740,-0.030996,-0.403230,-0.031486,-0.390731
5.700000,0.946570,0.813330,-0.031552,-0.414226,-0.032061,-0.401156
5.800000,0.963240,0.822370,-0.032108,-0.418830,-0.032635,-0.405382
5.900000,0.979850,0.843360,-0.032662,-0.429520,-0.033207,-0.415491
6.000000,0.996530,0.851090,-0.033218,-0.433457,-0.033782,-0.419058
6.100000,1.013200,0.867440,-0.033773,-0.441784,-0.034357,-0.426863
6.200000,1.029950,0.880550,-0.034332,-0.448460,-0.034935,-0.433064
6.300000,1.046610,0.892320,-0.034887,-0.454455,-0.035510,-0.438600
6.400000,1.063280,0.915730,-0.035443,-0.466377,-0.036086,-0.449848
6.500000,1.079910,0.926290,-0.035997,-0.471756,-0.036661,-0.454774
6.600000,1.096620,0.944040,-0.036554,-0.480796,-0.037239,-0.463221
6.700000,1.113330,0.957910,-0.037111,-0.487860,-0.037817,-0.469755
6.800000,1.129890,0.969650,-0.037663,-0.493839,-0.038391,-0.475239
6.900000,1.146510,0.987460,-0.038217,-0.502909,-0.038966,-0.483690
7.000000,1.163260,0.992830,-0.038775,-0.505644,-0.039547,-0.486038
7.100000,1.179910,1.016070,-0.039330,-0.517480,-0.040125,-0.497128
7.200000,1.196540,1.035470,-0.039885,-0.527361,-0.040702,-0.506327
7.300000,1.213240,1.039750,-0.040441,-0.529540,-0.041282,-0.508125
7.400000,1.229900,1.060250,-0.040997,-0.539981,-0.041861,-0.517843
7.500000,1.246570,1.070510,-0.041552,-0.545206,-0.042440,-0.522552
7.600000,1.263250,1.090500,-0.042108,-0.555387,-0.043021,-0.532001
7.700000,1.279920,1.111980,-0.042664,-0.566327,-0.043601,-0.542165
7.800000,1.296580,1.120350,-0.043219,-0.570590,-0.044181,-0.545929
7.900000,1.313270,1.133430,-0.043776,-0.577251,-0.044763,-0.551982
8.000000,1.329960,1.154310,-0.044332,-0.587885,-0.045345,-0.561823
8.100000,1.346580,1.159330,-0.044886,-0.590442,-0.045925,-0.563939
8.200000,1.363230,1.186350,-0.045441,-0.604203,-0.046506,-0.576748
8.300000,1.379920,1.189330,-0.045997,-0.605721,-0.047089,-0.577859
8.400000,1.396580,1.200600,-0.046553,-0.611461,-0.047671,-0.582995
8.500000,1.413170,1.223590,-0.047106,-0.623169,-0.048251,-0.593814
8.600000,1.429860,1.236180,-0.047662,-0.629581,-0.048835,-0.599574
8.700000,1.446570,1.251800,-0.048219,-0.637537,-0.049420,-0.606795
8.800000,1.463260,1.265100,-0.048775,-0.644310,-0.050005,-0.612884
8.900000,1.479970,1.278190,-0.049332,-0.650977,-0.050591,-0.618863
9.000000,1.496610,1.296540,-0.049887,-0.660322,-0.051174,-0.627381
9.100000,1.513210,1.310570,-0.050440,-0.667468,-0.051757,-0.633801
9.200000,1.529890,1.318350,-0.050996,-0.671430,-0.052343,-0.637190
9.300000,1.546640,1.339120,-0.051555,-0.682008,-0.052931,-0.646848
9.400000,1.563230,1.358490,-0.052108,-0.691873,-0.053514,-0.655821
9.500000,1.579910,1.369050,-0.052664,-0.697251,-0.054101,-0.660532
9.600000,1.596610,1.388050,-0.053220,-0.706928,-0.054689,-0.669305
9.700000,1.613270,1.395090,-0.053776,-0.710514,-0.055276,-0.672305
9.800000,1.629910,1.417900,-0.054330,-0.722131,-0.055862,-0.682897
9.900000,1.646590,1.434260,-0.054886,-0.730463,-0.056450,-0.690370
10.000000,1.663310,1.447900,-0.055444,-0.737409,-0.057040,-0.696525
10.100000,1.679970,1.460320,-0.055999,-0.743735,-0.057628,-0.702086
10.200000,1.696620,1.474760,-0.056554,-0.751089,-0.058216,-0.708612
10.300000,1.713240,1.486150,-0.057108,-0.756890,-0.058804,-0.713666
10.400000,1.729900,1.500950,-0.057663,-0.764428,-0.059393,-0.720348
10.500000,1.746570,1.519800,-0.058219,-0.774028,-0.059983,-0.728965
10.600000,1.763300,1.533050,-0.058777,-0.780776,-0.060575,-0.734885
10.700000,1.779930,1.549340,-0.059331,-0.789072,-0.061164,-0.742256
10.800000,1.796580,1.566950,-0.059886,-0.798041,-0.061754,-0.750250
10.900000,1.813300,1.577790,-0.060443,-0.803562,-0.062347,-0.754992
11.000000,1.830010,1.591250,-0.061000,-0.810417,-0.062940,-0.760981
11.100000,1.846610,1.610480,-0.061554,-0.820211,-0.063530,-0.769724
11.200000,1.863270,1.628410,-0.062109,-0.829342,-0.064122,-0.777833
11.300000,1.879950,1.640230,-0.062665,-0.835362,-0.064715,-0.783014
11.400000,1.896640,1.655060,-0.063221,-0.842915,-0.065308,-0.789625
11.500000,1.913340,1.667860,-0.063778,-0.849434,-0.065903,-0.795259
11.600000,1.929910,1.680630,-0.064330,-0.855938,-0.066493,-0.800875
11.700000,1.946540,1.702280,-0.064885,-0.866964,-0.067085,-0.810711
11.800000,1.963220,1.717380,-0.065441,-0.874654,-0.067680,-0.817416
11.900000,1.979910,1.728820,-0.065997,-0.880481,-0.068276,-0.822372
12.000000,1.996550,1.749870,-0.066552,-0.891201,-0.068870,-0.831891
12.100000,2.013200,1.756250,-0.067107,-0.894451,-0.069464,-0.834427
12.200000,2.029900,1.776050,-0.067663,-0.904535,-0.070061,-0.843331
12.300000,2.046560,1.791490,-0.068219,-0.912398,-0.070657,-0.850156
12.400000,2.063230,1.807190,-0.068774,-0.920394,-0.071254,-0.857095
12.500000,2.079830,1.820990,-0.069328,-0.927423,-0.071848,-0.863127
12.600000,2.096590,1.834840,-0.069886,-0.934476,-0.072448,-0.869169
12.700000,2.113260,1.852740,-0.070442,-0.943593,-0.073046,-0.877124
12.800000,2.129910,1.869110,-0.070997,-0.951930,-0.073643,-0.884346
12.900000,2.146550,1.884970,-0.071552,-0.960007,-0.074241,-0.891317
13.000000,2.163230,1.896950,-0.072108,-0.966109,-0.074840,-0.896445
13.100000,2.179930,1.912020,-0.072664,-0.973784,-0.075440,-0.903024
13.200000,2.196580,1.926300,-0.073219,-0.981057,-0.076038,-0.909224
13.300000,2.213260,1.945620,-0.073775,-0.990896,-0.076638,-0.917792
13.400000,2.229890,1.958800,-0.074330,-0.997609,-0.077237,-0.923457
13.500000,2.246580,1.969790,-0.074886,-1.003206,-0.077838,-0.928080
13.600000,2.263310,1.994200,-0.075444,-1.015638,-0.078441,-0.939014
13.700000,2.279960,2.008320,-0.075999,-1.022829,-0.079042,-0.945095
13.800000,2.296550,2.019270,-0.076552,-1.028406,-0.079640,-0.949680
13.900000,2.313250,2.039260,-0.077108,-1.038587,-0.080243,-0.958503
14.000000,2.329930,2.051930,-0.077664,-1.045039,-0.080846,-0.963877
14.100000,2.346590,2.072820,-0.078220,-1.055679,-0.081448,-0.973104
14.200000,2.363260,2.089940,-0.078775,-1.064398,-0.082051,-0.980549
14.300000,2.379890,2.099830,-0.079330,-1.069435,-0.082653,-0.984597
14.400000,2.396590,2.117770,-0.079886,-1.078571,-0.083258,-0.992408
14.500000,2.413290,2.130010,-0.080443,-1.084805,-0.083863,-0.997540
14.600000,2.429970,2.148920,-0.080999,-1.094436,-0.084468,-1.005788
14.700000,2.446600,2.160830,-0.081553,-1.100502,-0.085071,-1.010752
14.800000,2.463270,2.178980,-0.082109,-1.109745,-0.085677,-1.018625
14.900000,2.479980,2.195430,-0.082666,-1.118123,-0.086284,-1.025693
15.000000,2.496670,2.207470,-0.083222,-1.124255,-0.086890,-1.030692
15.100000,2.513250,2.225150,-0.083775,-1.133260,-0.087493,-1.038321
15.200000,2.529910,2.250870,-0.084330,-1.146359,-0.088100,-1.049686
15.300000,2.546620,2.263030,-0.084887,-1.152552,-0.088708,-1.054715
15.400000,2.563280,2.281360,-0.085443,-1.161887,-0.089315,-1.062612
15.500000,2.579880,2.294430,-0.085996,-1.168544,-0.089920,-1.068054
15.600000,2.596570,2.307310,-0.086552,-1.175103,-0.090529,-1.073395
15.700000,2.613260,2.325020,-0.087109,-1.184123,-0.091138,-1.080976
15.800000,2.629960,2.333790,-0.087665,-1.188589,-0.091748,-1.084391
15.900000,2.646630,2.354950,-0.088221,-1.199366,-0.092358,-1.093557
16.000000,2.663210,2.367100,-0.088774,-1.205554,-0.092964,-1.098533
16.100000,2.679860,2.384670,-0.089329,-1.214502,-0.093573,-1.106013
16.200000,2.696600,2.393300,-0.089887,-1.218898,-0.094186,-1.109335
16.300000,2.713270,2.417950,-0.090442,-1.231452,-0.094797,-1.120076
16.400000,2.729910,2.425670,-0.090997,-1.235384,-0.095407,-1.122967
16.500000,2.746560,2.451330,-0.091552,-1.248452,-0.096018,-1.134154
16.600000,2.763240,2.467040,-0.092108,-1.256453,-0.096630,-1.140724
16.700000,2.779870,2.475100,-0.092662,-1.260558,-0.097241,-1.143752
16.800000,2.796530,2.498690,-0.093218,-1.272572,-0.097853,-1.153946
16.900000,2.813210,2.514180,-0.093774,-1.280461,-0.098466,-1.160388
17.000000,2.829900,2.523190,-0.094330,-1.285050,-0.099080,-1.163831
17.100000,2.846610,2.540240,-0.094887,-1.293734,-0.099695,-1.170975
17.200000,2.863260,2.561430,-0.095442,-1.304526,-0.100309,-1.180019
17.300000,2.879870,2.577530,-0.095996,-1.312725,-0.100921,-1.186709
17.400000,2.896550,2.590310,-0.096552,-1.319234,-0.101536,-1.191860
17.500000,2.913270,2.604080,-0.097109,-1.326247,-0.102153,-1.197457
17.600000,2.929930,2.622220,-0.097664,-1.335486,-0.102769,-1.205056
17.700000,2.946520,2.641770,-0.098217,-1.345442,-0.103382,-1.213297
17.800000,2.963210,2.653990,-0.098774,-1.351666,-0.103999,-1.218157
17.900000,2.979920,2.672280,-0.099331,-1.360981,-0.104617,-1.225794
18.000000,2.996630,2.686670,-0.099888,-1.368310,-0.105236,-1.231633
18.100000,3.013200,2.701620,-0.100440,-1.375924,-0.105850,-1.237726
18.200000,3.029930,2.715380,-0.100998,-1.382932,-0.106470,-1.243259
18.300000,3.046600,2.736590,-0.101553,-1.393734,-0.107088,-1.252196
18.400000,3.063270,2.754500,-0.102109,-1.402855,-0.107707,-1.259611
18.500000,3.079950,2.769730,-0.102665,-1.410612,-0.108326,-1.265791
18.600000,3.096580,2.786810,-0.103219,-1.419311,-0.108944,-1.272810
18.700000,3.113210,2.800620,-0.103774,-1.426344,-0.109562,-1.278327
18.800000,3.129920,2.822840,-0.104331,-1.437661,-0.110184,-1.287669
18.900000,3.146620,2.841900,-0.104887,-1.447368,-0.110806,-1.295557
19.000000,3.163240,2.857150,-0.105441,-1.455135,-0.111425,-1.301703
19.100000,3.179910,2.874970,-0.105997,-1.464210,-0.112046,-1.309008
19.200000,3.196620,2.885160,-0.106554,-1.469400,-0.112669,-1.312829
19.300000,3.213290,2.894630,-0.107110,-1.474223,-0.113292,-1.316319
19.400000,3.229920,2.914630,-0.107664,-1.484409,-0.113913,-1.324591
19.500000,3.246590,2.939640,-0.108220,-1.497146,-0.114535,-1.335126
19.600000,3.263300,2.952550,-0.108777,-1.503721,-0.115160,-1.340152
19.700000,3.279900,2.961810,-0.109330,-1.508437,-0.115781,-1.343520
19.800000,3.296530,2.983750,-0.109884,-1.519611,-0.116404,-1.352630
19.900000,3.313200,3.004120,-0.110440,-1.529986,-0.117028,-1.361014
20.000000,3.329880,3.017050,-0.110996,-1.536571,-0.117654,-1.366018
20.100000,3.346600,3.033780,-0.111553,-1.545091,-0.118281,-1.372731
20.200000,3.363280,3.046830,-0.112109,-1.551738,-0.118907,-1.377773
20.300000,3.379870,3.063710,-0.112662,-1.560335,-0.119530,-1.384544
20.400000,3.396540,3.081870,-0.113218,-1.569584,-0.120156,-1.391878
20.500000,3.413230,3.096720,-0.113774,-1.577147,-0.120784,-1.397708
20.600000,3.429970,3.110270,-0.114332,-1.584048,-0.121413,-1.402940
20.700000,3.446560,3.127900,-0.114885,-1.593026,-0.122038,-1.410011
20.800000,3.463200,3.141250,-0.115440,-1.599825,-0.122665,-1.415142
20.900000,3.479850,3.155430,-0.115995,-1.607047,-0.123293,-1.420638
21.000000,3.496540,3.170740,-0.116551,-1.614845,-0.123922,-1.426632
21.100000,3.513250,3.193220,-0.117108,-1.626294,-0.124553,-1.435841
21.200000,3.529900,3.208530,-0.117663,-1.634091,-0.125182,-1.441818
21.300000,3.546550,3.229590,-0.118218,-1.644817,-0.125811,-1.450369
21.400000,3.563260,3.245380,-0.118775,-1.652858,-0.126443,-1.456540
21.500000,3.579960,3.260040,-0.119332,-1.660325,-0.127075,-1.462195
21.600000,3.596570,3.278140,-0.119886,-1.669543,-0.127703,-1.469389
21.700000,3.613250,3.291570,-0.120442,-1.676383,-0.128335,-1.474476
21.800000,3.629960,3.309110,-0.120999,-1.685316,-0.128969,-1.481395
21.900000,3.646620,3.321360,-0.121554,-1.691555,-0.129601,-1.485940
22.000000,3.663240,3.342660,-0.122108,-1.702403,-0.130232,-1.494526
22.100000,3.679870,3.357030,-0.122662,-1.709721,-0.130863,-1.500003
22.200000,3.696550,3.373000,-0.123218,-1.717855,-0.131497,-1.506184
22.300000,3.713270,3.395570,-0.123776,-1.729350,-0.132133,-1.515298
22.400000,3.729940,3.409070,-0.124331,-1.736225,-0.132767,-1.520358
22.500000,3.746550,3.426790,-0.124885,-1.745250,-0.133400,-1.527294
22.600000,3.763260,3.448700,-0.125442,-1.756408,-0.134037,-1.536081
22.700000,3.779970,3.464250,-0.125999,-1.764328,-0.134674,-1.542024
22.800000,3.796700,3.470260,-0.126557,-1.767389,-0.135312,-1.543714
22.900000,3.813220,3.488920,-0.127107,-1.776892,-0.135943,-1.551036
23.000000,3.829870,3.510070,-0.127662,-1.787664,-0.136579,-1.559447
23.100000,3.846570,3.525090,-0.128219,-1.795314,-0.137217,-1.565120
23.200000,3.863280,3.545160,-0.128776,-1.805535,-0.137856,-1.573026
23.300000,3.879880,3.553660,-0.129329,-1.809864,-0.138491,-1.575796
23.400000,3.896540,3.566550,-0.129885,-1.816429,-0.139130,-1.580503
23.500000,3.913240,3.587460,-0.130441,-1.827078,-0.139769,-1.588752
23.600000,3.929890,3.608440,-0.130996,-1.837763,-0.140408,-1.597023
23.700000,3.946600,3.628070,-0.131553,-1.847761,-0.141049,-1.604682
23.800000,3.963220,3.641920,-0.132107,-1.854815,-0.141687,-1.609780
23.900000,3.979900,3.655410,-0.132663,-1.861685,-0.142328,-1.614708
24.000000,3.996600,3.670060,-0.133220,-1.869146,-0.142970,-1.620139
24.100000,4.013280,3.690280,-0.133776,-1.879444,-0.143612,-1.628020
24.200000,4.029930,3.699540,-0.134331,-1.884160,-0.144253,-1.631059
24.300000,4.046600,3.725250,-0.134887,-1.897254,-0.144895,-1.641340
24.400000,4.063290,3.738410,-0.135443,-1.903957,-0.145538,-1.646079
24.500000,4.079950,3.758770,-0.135998,-1.914326,-0.146181,-1.653981
24.600000,4.096600,3.768880,-0.136553,-1.919475,-0.146823,-1.657364
24.700000,4.113210,3.787980,-0.137107,-1.929202,-0.147465,-1.664695
24.800000,4.129910,3.801900,-0.137664,-1.936292,-0.148110,-1.669735
24.900000,4.146590,3.823380,-0.138220,-1.947231,-0.148755,-1.678086
25.000000,4.163240,3.842900,-0.138775,-1.957173,-0.149399,-1.685567
25.100000,4.179860,3.856780,-0.139329,-1.964242,-0.150043,-1.690567
25.200000,4.196540,3.882750,-0.139885,-1.977468,-0.150689,-1.700851
25.300000,4.213270,3.887220,-0.140442,-1.979745,-0.151337,-1.701705
25.400000,4.229970,3.913950,-0.140999,-1.993358,-0.151985,-1.712297
25.500000,4.246610,3.934740,-0.141554,-2.003947,-0.152631,-1.720281
25.600000,4.263250,3.946220,-0.142108,-2.009793,-0.153277,-1.724185
25.700000,4.279950,3.962270,-0.142665,-2.017968,-0.153927,-1.730074
25.800000,4.296620,3.981190,-0.143221,-2.027603,-0.154575,-1.737209
25.900000,4.313280,3.998950,-0.143776,-2.036649,-0.155223,-1.743827
26.000000,4.329900,4.013530,-0.144330,-2.044074,-0.155870,-1.749053
26.100000,4.346580,4.030860,-0.144886,-2.052900,-0.156520,-1.755464
26.200000,4.363310,4.047760,-0.145444,-2.061507,-0.157173,-1.761674
26.300000,4.379940,4.064920,-0.145998,-2.070247,-0.157822,-1.767995
26.400000,4.396600,4.076500,-0.146553,-2.076144,-0.158472,-1.771879
26.500000,4.413230,4.097970,-0.147108,-2.087079,-0.159122,-1.780054
26.600000,4.429860,4.112310,-0.147662,-2.094382,-0.159772,-1.785122
26.700000,4.446560,4.135830,-0.148219,-2.106361,-0.160425,-1.794159
26.800000,4.463210,4.149880,-0.148774,-2.113517,-0.161077,-1.799081
26.900000,4.479860,4.164670,-0.149329,-2.121049,-0.161729,-1.804316
27.000000,4.496580,4.190650,-0.149886,-2.134281,-0.162385,-1.814382
27.100000,4.513310,4.202240,-0.150444,-2.140183,-0.163041,-1.818206
27.200000,4.529960,4.219350,-0.150999,-2.148897,-0.163695,-1.824417
27.300000,4.546560,4.236290,-0.151552,-2.157525,-0.164346,-1.830548
27.400000,4.563260,4.253110,-0.152109,-2.166091,-0.165003,-1.836610
27.500000,4.580000,4.267420,-0.152667,-2.173379,-0.165661,-1.841577
27.600000,4.596620,4.288150,-0.153221,-2.183937,-0.166315,-1.849313
27.700000,4.613280,4.301100,-0.153776,-2.190532,-0.166971,-1.853681
27.800000,4.629890,4.316700,-0.154330,-2.198477,-0.167626,-1.859187
27.900000,4.646550,4.335670,-0.154885,-2.208139,-0.168283,-1.866131
28.000000,4.663220,4.364350,-0.155441,-2.222745,-0.168940,-1.877240
28.100000,4.679910,4.375390,-0.155997,-2.228368,-0.169599,-1.880749
28.200000,4.696550,4.391570,-0.156552,-2.236608,-0.170257,-1.886463
28.300000,4.713220,4.407870,-0.157107,-2.244910,-0.170916,-1.892218
28.400000,4.729900,4.423570,-0.157663,-2.252906,-0.171576,-1.897705
28.500000,4.746580,4.446150,-0.158219,-2.264406,-0.172236,-1.906133
28.600000,4.763200,4.463100,-0.158773,-2.273038,-0.172894,-1.912140
28.700000,4.779890,4.476650,-0.159330,-2.279939,-0.173556,-1.916677
28.800000,4.796580,4.485610,-0.159886,-2.284502,-0.174218,-1.919242
28.900000,4.813250,4.515350,-0.160442,-2.299649,-0.174879,-1.930689
29.000000,4.829830,4.536210,-0.160994,-2.310273,-0.175538,-1.938332
29.100000,4.846550,4.555160,-0.161552,-2.319924,-0.176202,-1.945136
29.200000,4.863220,4.565760,-0.162107,-2.325322,-0.176865,-1.948371
29.300000,4.879930,4.589490,-0.162664,-2.337408,-0.177530,-1.957195
29.400000,4.896600,4.603900,-0.163220,-2.344747,-0.178194,-1.962037
29.500000,4.913230,4.625730,-0.163774,-2.355865,-0.178857,-1.970035
29.600000,4.929920,4.633870,-0.164331,-2.360011,-0.179522,-1.972188
29.700000,4.946670,4.651710,-0.164889,-2.369096,-0.180191,-1.978459
29.800000,4.963340,4.673110,-0.165445,-2.379995,-0.180856,-1.986238
29.900000,4.979860,4.686970,-0.165995,-2.387054,-0.181516,-1.990814
30.000000,4.996540,4.708930,-0.166551,-2.398238,-0.182183,-1.998809
30.100000,5.013220,4.737050,-0.167107,-2.412560,-0.182850,-2.009403
30.200000,5.029910,4.744100,-0.167664,-2.416150,-0.183519,-2.011050
30.300000,5.046540,4.764860,-0.168218,-2.426723,-0.184185,-2.018505
30.400000,5.063240,4.774050,-0.168775,-2.431404,-0.184854,-2.021044
30.500000,5.079910,4.800320,-0.169330,-2.444783,-0.185523,-2.030807
30.600000,5.096610,4.814950,-0.169887,-2.452234,-0.186193,-2.035631
30.700000,5.113250,4.830030,-0.170442,-2.459914,-0.186862,-2.040642
30.800000,5.129920,4.849280,-0.170997,-2.469718,-0.187532,-2.047403
30.900000,5.146590,4.864520,-0.171553,-2.477480,-0.188202,-2.052461
31.000000,5.163310,4.885040,-0.172110,-2.487930,-0.188875,-2.059732
31.100000,5.179950,4.900430,-0.172665,-2.495769,-0.189546,-2.064837
31.200000,5.196580,4.918150,-0.173219,-2.504793,-0.190216,-2.070915
31.300000,5.213230,4.939440,-0.173774,-2.515636,-0.190887,-2.078483
31.400000,5.229930,4.955700,-0.174331,-2.523917,-0.191561,-2.083920
31.500000,5.246600,4.973190,-0.174887,-2.532825,-0.192235,-2.089868
31.600000,5.263210,4.983380,-0.175440,-2.538015,-0.192906,-2.092744
31.700000,5.279860,5.008740,-0.175995,-2.550930,-0.193579,-2.101979
31.800000,5.296580,5.025430,-0.176553,-2.559430,-0.194256,-2.107556
31.900000,5.313270,5.042450,-0.177109,-2.568099,-0.194932,-2.113265
32.000000,5.329920,5.065460,-0.177664,-2.579818,-0.195606,-2.121477
32.100000,5.346570,5.074510,-0.178219,-2.584427,-0.196281,-2.123833
32.200000,5.363240,5.096400,-0.178775,-2.595575,-0.196958,-2.131552
32.300000,5.379930,5.112680,-0.179331,-2.603867,-0.197635,-2.136913
32.400000,5.396660,5.131070,-0.179889,-2.613232,-0.198315,-2.143142
32.500000,5.413230,5.148060,-0.180441,-2.621885,-0.198989,-2.148790
32.600000,5.429890,5.167980,-0.180996,-2.632031,-0.199667,-2.155643
32.700000,5.446600,5.192510,-0.181553,-2.644524,-0.200347,-2.164402
32.800000,5.463290,5.207170,-0.182110,-2.651990,-0.201027,-2.169037
32.900000,5.479970,5.224570,-0.182666,-2.660852,-0.201707,-2.174805
33.000000,5.496610,5.239560,-0.183220,-2.668486,-0.202386,-2.179565
33.100000,5.513260,5.257750,-0.183775,-2.677750,-0.203066,-2.185646
33.200000,5.529950,5.274000,-0.184332,-2.686026,-0.203747,-2.190906
33.300000,5.546620,5.292520,-0.184887,-2.695458,-0.204429,-2.197102
33.400000,5.563230,5.312160,-0.185441,-2.705461,-0.205108,-2.203758
33.500000,5.579900,5.333540,-0.185997,-2.716350,-0.205791,-2.211118
33.600000,5.596640,5.347060,-0.186555,-2.723235,-0.206477,-2.215203
33.700000,5.613250,5.365610,-0.187108,-2.732683,-0.207157,-2.221375
33.800000,5.629850,5.384550,-0.187662,-2.742329,-0.207838,-2.227699
33.900000,5.646550,5.403190,-0.188218,-2.751822,-0.208524,-2.233879
34.000000,5.663250,5.423910,-0.188775,-2.762375,-0.209210,-2.240907
34.100000,5.679940,5.438380,-0.189331,-2.769744,-0.209896,-2.245345
34.200000,5.696580,5.455070,-0.189886,-2.778244,-0.210580,-2.250695
34.300000,5.713190,5.472030,-0.190440,-2.786882,-0.211264,-2.256149
34.400000,5.729900,5.489320,-0.190997,-2.795688,-0.211952,-2.261721
34.500000,5.746600,5.509180,-0.191553,-2.805802,-0.212641,-2.268342
34.600000,5.763320,5.536150,-0.192111,-2.819538,-0.213330,-2.277875
34.700000,5.779920,5.545300,-0.192664,-2.824198,-0.214015,-2.280077
34.800000,5.796520,5.562090,-0.193217,-2.832749,-0.214701,-2.285413
34.900000,5.813230,5.584190,-0.193774,-2.844005,-0.215392,-2.292910
35.000000,5.829940,5.602620,-0.194331,-2.853391,-0.216083,-2.298888
35.100000,5.846540,5.623410,-0.194885,-2.863979,-0.216770,-2.305834
35.200000,5.863170,5.637530,-0.195439,-2.871170,-0.217458,-2.310032
35.300000,5.879910,5.661310,-0.195997,-2.883282,-0.218152,-2.318167
35.400000,5.896600,5.678160,-0.196553,-2.891863,-0.218844,-2.323458
35.500000,5.913240,5.697020,-0.197108,-2.901468,-0.219535,-2.329566
35.600000,5.929910,5.716260,-0.197664,-2.911267,-0.220227,-2.335816
35.700000,5.946610,5.731100,-0.198220,-2.918825,-0.220921,-2.340255
35.800000,5.963290,5.756920,-0.198776,-2.931975,-0.221615,-2.349168
35.900000,5.979950,5.778430,-0.199332,-2.942930,-0.222308,-2.356311
36.000000,5.996570,5.792730,-0.199886,-2.950213,-0.223001,-2.360508
36.100000,6.013240,5.813650,-0.200441,-2.960868,-0.223695,-2.367387
36.200000,6.029960,5.827000,-0.200999,-2.967667,-0.224393,-2.371170
36.300000,6.046620,5.851240,-0.201554,-2.980012,-0.225088,-2.379379
36.400000,6.063270,5.859560,-0.202109,-2.984249,-0.225783,-2.381106
36.500000,6.079910,5.882240,-0.202664,-2.995800,-0.226479,-2.388660
36.600000,6.096620,5.899820,-0.203221,-3.004754,-0.227178,-2.394126
36.700000,6.113310,5.924620,-0.203777,-3.017384,-0.227876,-2.402511
36.800000,6.129970,5.934370,-0.204332,-3.022350,-0.228574,-2.404786
36.900000,6.146570,5.959410,-0.204886,-3.035103,-0.229269,-2.413254
37.000000,6.163230,5.976560,-0.205441,-3.043837,-0.229968,-2.418508
37.100000,6.179930,5.996340,-0.205998,-3.053911,-0.230669,-2.424812
37.200000,6.196570,6.014110,-0.206552,-3.062961,-0.231368,-2.430299
37.300000,6.213190,6.033370,-0.207106,-3.072770,-0.232066,-2.436380
37.400000,6.229890,6.056730,-0.207663,-3.084667,-0.232768,-2.444096
37.500000,6.246620,6.071810,-0.208221,-3.092347,-0.233473,-2.448457
37.600000,6.263300,6.089900,-0.208777,-3.101561,-0.234175,-2.454027
37.700000,6.279900,6.108660,-0.209330,-3.111115,-0.234875,-2.459865
37.800000,6.296520,6.130510,-0.209884,-3.122243,-0.235576,-2.466934
37.900000,6.313260,6.144980,-0.210442,-3.129613,-0.236282,-2.471011
38.000000,6.330000,6.171130,-0.211000,-3.142931,-0.236989,-2.479772
38.100000,6.346590,6.190980,-0.211553,-3.153040,-0.237690,-2.486005
38.200000,6.363240,6.209520,-0.212108,-3.162483,-0.238394,-2.491695
38.300000,6.379910,6.231170,-0.212664,-3.173509,-0.239100,-2.498619
38.400000,6.396600,6.241010,-0.213220,-3.178520,-0.239807,-2.500796
38.500000,6.413230,6.270320,-0.213774,-3.193448,-0.240511,-2.510771
38.600000,6.429870,6.288370,-0.214329,-3.202641,-0.241217,-2.516222
38.700000,6.446550,6.302590,-0.214885,-3.209883,-0.241925,-2.520127
38.800000,6.463240,6.325470,-0.215441,-3.221535,-0.242634,-2.527484
38.900000,6.479900,6.345710,-0.215997,-3.231844,-0.243342,-2.533776
39.000000,6.496560,6.368340,-0.216552,-3.243369,-0.244051,-2.541011
39.100000,6.513200,6.379570,-0.217107,-3.249088,-0.244759,-2.543690
39.200000,6.529860,6.410570,-0.217662,-3.264876,-0.245468,-2.554237
39.300000,6.546610,6.429810,-0.218220,-3.274675,-0.246182,-2.560075
39.400000,6.563280,6.442960,-0.218776,-3.281373,-0.246893,-2.563487
39.500000,6.579870,6.468360,-0.219329,-3.294309,-0.247601,-2.571771
39.600000,6.596550,6.480280,-0.219885,-3.300380,-0.248314,-2.574676
39.700000,6.613260,6.508160,-0.220442,-3.314579,-0.249028,-2.583906
39.800000,6.629930,6.532980,-0.220998,-3.327219,-0.249741,-2.591912
39.900000,6.646570,6.540320,-0.221552,-3.330958,-0.250454,-2.592976
40.000000,6.663240,6.569010,-0.222108,-3.345569,-0.251168,-2.602492
40.100000,6.679880,6.584810,-0.222663,-3.353616,-0.251881,-2.606891
40.200000,6.696610,6.604650,-0.223220,-3.363721,-0.252599,-2.612870
40.300000,6.713230,6.629720,-0.223774,-3.376489,-0.253312,-2.620917
40.400000,6.729900,6.644890,-0.224330,-3.384215,-0.254028,-2.625034
40.500000,6.746560,6.664700,-0.224885,-3.394304,-0.254744,-2.630975
40.600000,6.763250,6.683230,-0.225442,-3.403741,-0.255462,-2.636396
40.700000,6.779890,6.711120,-0.225996,-3.417945,-0.256179,-2.645502
40.800000,6.796530,6.721850,-0.226551,-3.423410,-0.256896,-2.647833
40.900000,6.813230,6.745050,-0.227108,-3.435226,-0.257616,-2.655060
41.000000,6.829910,6.760410,-0.227664,-3.443049,-0.258335,-2.659191
41.100000,6.846640,6.787020,-0.228221,-3.456601,-0.259057,-2.667731
41.200000,6.863170,6.800790,-0.228772,-3.463614,-0.259772,-2.671235
41.300000,6.879880,6.830510,-0.229329,-3.478750,-0.260494,-2.680971
41.400000,6.896560,6.847820,-0.229885,-3.487566,-0.261216,-2.685826
41.500000,6.913280,6.861970,-0.230443,-3.494773,-0.261940,-2.689428
41.600000,6.929980,6.884680,-0.230999,-3.506339,-0.262663,-2.696377
41.700000,6.946600,6.905950,-0.231553,-3.517171,-0.263384,-2.702759
41.800000,6.963230,6.924830,-0.232108,-3.526787,-0.264106,-2.708193
41.900000,6.979950,6.949910,-0.232665,-3.539560,-0.264832,-2.716028
42.000000,6.996630,6.971010,-0.233221,-3.550306,-0.265557,-2.722300
42.100000,7.013220,6.982270,-0.233774,-3.556041,-0.266278,-2.724731
42.200000,7.029890,7.009400,-0.234330,-3.569858,-0.267004,-2.733334
42.300000,7.046570,7.026580,-0.234886,-3.578608,-0.267730,-2.738044
42.400000,7.063230,7.051490,-0.235441,-3.591294,-0.268456,-2.745756
42.500000,7.079850,7.073160,-0.235995,-3.602331,-0.269181,-2.752199
42.600000,7.096580,7.091140,-0.236553,-3.611488,-0.269911,-2.757181
42.700000,7.113220,7.110990,-0.237107,-3.621597,-0.270638,-2.762890
42.800000,7.129930,7.133720,-0.237664,-3.633174,-0.271368,-2.769698
42.900000,7.146630,7.160300,-0.238221,-3.646711,-0.272099,-2.777988
43.000000,7.163240,7.179110,-0.238775,-3.656291,-0.272826,-2.783261
43.100000,7.179930,7.196840,-0.239331,-3.665321,-0.273557,-2.788096
43.200000,7.196670,7.220250,-0.239889,-3.677243,-0.274291,-2.795113
43.300000,7.213300,7.237340,-0.240443,-3.685947,-0.275020,-2.799686
43.400000,7.229890,7.261790,-0.240996,-3.698399,-0.275749,-2.807099
43.500000,7.246600,7.271620,-0.241553,-3.703406,-0.276483,-2.808836
43.600000,7.263320,7.295830,-0.242111,-3.715736,-0.277218,-2.816116
43.700000,7.279990,7.313330,-0.242666,-3.724648,-0.277951,-2.820802
43.800000,7.296590,7.331790,-0.243220,-3.734050,-0.278682,-2.825856
43.900000,7.313190,7.348260,-0.243773,-3.742438,-0.279414,-2.830133
44.000000,7.329900,7.376380,-0.244330,-3.756759,-0.280151,-2.838870
44.100000,7.346600,7.397040,-0.244887,-3.767282,-0.280887,-2.844725
44.200000,7.363260,7.415220,-0.245442,-3.776541,-0.281623,-2.849619
44.300000,7.379890,7.435750,-0.245996,-3.786996,-0.282358,-2.855409
44.400000,7.396540,7.455290,-0.246551,-3.796948,-0.283094,-2.860805
44.500000,7.413280,7.478180,-0.247109,-3.808606,-0.283835,-2.867464
44.600000,7.430010,7.502640,-0.247667,-3.821063,-0.284576,-2.874712
44.700000,7.446540,7.520570,-0.248218,-3.830195,-0.285309,-2.879472
44.800000,7.463210,7.548210,-0.248774,-3.844272,-0.286048,-2.887918
44.900000,7.479950,7.569260,-0.249332,-3.854992,-0.286791,-2.893821
45.000000,7.496590,7.590360,-0.249886,-3.865739,-0.287531,-2.899743
45.100000,7.513240,7.612670,-0.250441,-3.877101,-0.288271,-2.906115
45.200000,7.529910,7.630620,-0.250997,-3.886243,-0.289012,-2.910808
45.300000,7.546590,7.652020,-0.251553,-3.897142,-0.289755,-2.916804
45.400000,7.563230,7.676280,-0.252108,-3.909497,-0.290496,-2.923883
45.500000,7.579900,7.697020,-0.252663,-3.920060,-0.291240,-2.929605
45.600000,7.596500,7.717200,-0.253217,-3.930338,-0.291980,-2.935111
45.700000,7.613220,7.739630,-0.253774,-3.941761,-0.292727,-2.941445
45.800000,7.629950,7.762350,-0.254332,-3.953332,-0.293474,-2.947875
45.900000,7.646640,7.786060,-0.254888,-3.965408,-0.294221,-2.954673
46.000000,7.663200,7.806110,-0.255440,-3.975619,-0.294962,-2.960087
46.100000,7.679870,7.831180,-0.255996,-3.988387,-0.295708,-2.967377
46.200000,7.696560,7.846470,-0.256552,-3.996174,-0.296456,-2.970948
46.300000,7.713250,7.875850,-0.257108,-4.011137,-0.297205,-2.979841
46.400000,7.729930,7.895600,-0.257664,-4.021196,-0.297954,-2.985077
46.500000,7.746570,7.913900,-0.258219,-4.030516,-0.298701,-2.989760
46.600000,7.763250,7.942510,-0.258775,-4.045087,-0.299451,-2.998320
46.700000,7.779930,7.960840,-0.259331,-4.054423,-0.300201,-3.002985
46.800000,7.796630,7.987370,-0.259888,-4.067934,-0.300953,-3.010728
46.900000,7.813260,8.010250,-0.260442,-4.079587,-0.301703,-3.017091
47.000000,7.829930,8.031610,-0.260998,-4.090465,-0.302454,-3.022863
47.100000,7.846620,8.043470,-0.261554,-4.096506,-0.303207,-3.025048
47.200000,7.863310,8.071290,-0.262110,-4.110674,-0.303961,-3.033224
47.300000,7.879940,8.092430,-0.262665,-4.121441,-0.304712,-3.038884
47.400000,7.896580,8.114240,-0.263219,-4.132548,-0.305465,-3.044782
47.500000,7.913260,8.141140,-0.263775,-4.146249,-0.306220,-3.052570
47.600000,7.929940,8.159930,-0.264331,-4.155818,-0.306975,-3.057305
47.700000,7.946550,8.189590,-0.264885,-4.170924,-0.307728,-3.066109
47.800000,7.963210,8.212820,-0.265440,-4.182755,-0.308484,-3.072483
47.900000,7.979940,8.232560,-0.265998,-4.192808,-0.309244,-3.077530
48.000000,7.996640,8.258120,-0.266555,-4.205826,-0.310002,-3.084743
48.100000,8.013290,8.280810,-0.267110,-4.217382,-0.310759,-3.090878
48.200000,8.029880,8.305150,-0.267663,-4.229778,-0.311514,-3.097624
48.300000,8.046530,8.331310,-0.268218,-4.243101,-0.312272,-3.105027
48.400000,8.063240,8.353340,-0.268775,-4.254321,-0.313034,-3.110867
48.500000,8.079930,8.375740,-0.269331,-4.265729,-0.313795,-3.116836
48.600000,8.096570,8.401430,-0.269886,-4.278813,-0.314554,-3.124023
48.700000,8.113190,8.420920,-0.270440,-4.288739,-0.315313,-3.128894
48.800000,8.129900,8.450270,-0.270997,-4.303687,-0.316077,-3.137402
48.900000,8.146600,8.476140,-0.271553,-4.316863,-0.316841,-3.144604
49.000000,8.163250,8.486940,-0.272108,-4.322363,-0.317603,-3.146212
49.100000,8.179870,8.514220,-0.272662,-4.336257,-0.318364,-3.153923
49.200000,8.196570,8.543000,-0.273219,-4.350914,-0.319130,-3.162162
49.300000,8.213230,8.566310,-0.273774,-4.362786,-0.319894,-3.168367
49.400000,8.229870,8.588070,-0.274329,-4.373868,-0.320659,-3.173989
49.500000,8.246520,8.614980,-0.274884,-4.387573,-0.321424,-3.181500
49.600000,8.263180,8.634940,-0.275439,-4.397739,-0.322190,-3.186429
49.700000,8.279890,8.656550,-0.275996,-4.408745,-0.322959,-3.191947
49.800000,8.296570,8.679730,-0.276552,-4.420550,-0.323727,-3.198037
49.900000,8.313210,8.709150,-0.277107,-4.435534,-0.324494,-3.206416
50.000000,8.329870,8.727020,-0.277662,-4.444635,-0.325263,-3.210527
50.100000,8.346610,8.757850,-0.278220,-4.460336,-0.326035,-3.219380
50.200000,8.363340,8.779340,-0.278778,-4.471281,-0.326808,-3.224786
50.300000,8.379960,8.808610,-0.279332,-4.486188,-0.327577,-3.233052
50.400000,8.396580,8.826240,-0.279886,-4.495167,-0.328346,-3.237033
50.500000,8.413240,8.849160,-0.280441,-4.506840,-0.329117,-3.242936
50.600000,8.429980,8.872710,-0.280999,-4.518834,-0.329893,-3.249045
50.700000,8.446580,8.906800,-0.281553,-4.536196,-0.330663,-3.259018
50.800000,8.463200,8.931330,-0.282107,-4.548689,-0.331434,-3.265474
50.900000,8.479830,8.952790,-0.282661,-4.559619,-0.332207,-3.270792
51.000000,8.496560,8.981220,-0.283219,-4.574098,-0.332984,-3.278628
51.100000,8.513280,9.008440,-0.283776,-4.587961,-0.333762,-3.286008
51.200000,8.529920,9.025790,-0.284331,-4.596797,-0.334537,-3.289787
51.300000,8.546590,9.054890,-0.284886,-4.611618,-0.335314,-3.297831
51.400000,8.563230,9.084550,-0.285441,-4.626723,-0.336090,-3.306067
51.500000,8.580000,9.102950,-0.286000,-4.636094,-0.336872,-3.310171
51.600000,8.596610,9.128360,-0.286554,-4.649036,-0.337648,-3.316837
51.700000,8.613250,9.161500,-0.287108,-4.665914,-0.338426,-3.326291
51.800000,8.629930,9.188120,-0.287664,-4.679471,-0.339206,-3.333354
51.900000,8.646610,9.208930,-0.288220,-4.690070,-0.339987,-3.338296
52.000000,8.663250,9.236140,-0.288775,-4.703927,-0.340766,-3.345551
52.100000,8.679930,9.254720,-0.289331,-4.713390,-0.341548,-3.349660
52.200000,8.696620,9.285880,-0.289887,-4.729260,-0.342332,-3.358307
52.300000,8.713280,9.316450,-0.290443,-4.744829,-0.343114,-3.366728
52.400000,8.729940,9.342140,-0.290998,-4.757913,-0.343897,-3.373370
52.500000,8.746550,9.370900,-0.291552,-4.772560,-0.344678,-3.381112
52.600000,8.763170,9.394090,-0.292106,-4.784371,-0.345460,-3.386829
52.700000,8.779900,9.410260,-0.292663,-4.792606,-0.346249,-3.389986
52.800000,8.796610,9.444340,-0.293220,-4.809963,-0.347036,-3.399584
52.900000,8.813270,9.466860,-0.293776,-4.821432,-0.347822,-3.405013
53.000000,8.829870,9.489740,-0.294329,-4.833085,-0.348606,-3.410568
53.100000,8.846560,9.517460,-0.294885,-4.847203,-0.349395,-3.417834
53.200000,8.863270,9.548850,-0.295442,-4.863189,-0.350185,-3.426397
53.300000,8.879960,9.569240,-0.295999,-4.873574,-0.350975,-3.431003
53.400000,8.896570,9.598170,-0.296552,-4.888308,-0.351762,-3.438669
53.500000,8.913240,9.620330,-0.297108,-4.899594,-0.352552,-3.443885
53.600000,8.929900,9.649530,-0.297663,-4.914465,-0.353342,-3.451609
53.700000,8.946610,9.683920,-0.298220,-4.931980,-0.354136,-3.461163
53.800000,8.963290,9.710110,-0.298776,-4.945318,-0.354928,-3.467774
53.900000,8.979950,9.735550,-0.299332,-4.958275,-0.355721,-3.474106
54.000000,8.996580,9.750570,-0.299886,-4.965925,-0.356512,-3.476713
54.100000,9.013280,9.789990,-0.300443,-4.986001,-0.357308,-3.487994
54.200000,9.029950,9.828270,-0.300998,-5.005497,-0.358102,-3.498851
54.300000,9.046570,9.852060,-0.301552,-5.017613,-0.358895,-3.504540
54.400000,9.063250,9.875070,-0.302108,-5.029332,-0.359691,-3.509929
54.500000,9.079940,9.899180,-0.302665,-5.041611,-0.360489,-3.515693
54.600000,9.096590,9.925970,-0.303220,-5.055255,-0.361285,-3.522402
54.700000,9.113190,9.955830,-0.303773,-5.070463,-0.362080,-3.530193
54.800000,9.129900,9.984050,-0.304330,-5.084835,-0.362880,-3.537367
54.900000,9.146600,10.010880,-0.304887,-5.098499,-0.363680,-3.544035
55.000000,9.163300,10.038090,-0.305443,-5.112357,-0.364482,-3.550822
55.100000,9.179960,10.066290,-0.305999,-5.126719,-0.365281,-3.557950
55.200000,9.196540,10.094740,-0.306551,-5.141209,-0.366078,-3.565164
55.300000,9.213210,10.113790,-0.307107,-5.150911,-0.366880,-3.569030
55.400000,9.229960,10.154680,-0.307665,-5.171736,-0.367686,-3.580572
55.500000,9.246620,10.183380,-0.308221,-5.186353,-0.368488,-3.587812
55.600000,9.263200,10.211980,-0.308773,-5.200919,-0.369287,-3.595014
55.700000,9.279870,10.233740,-0.309329,-5.212001,-0.370092,-3.599778
55.800000,9.296590,10.267510,-0.309886,-5.229200,-0.370899,-3.608742
55.900000,9.313230,10.293020,-0.310441,-5.242192,-0.371703,-3.614801
56.000000,9.329870,10.326280,-0.310996,-5.259131,-0.372508,-3.623564
56.100000,9.346540,10.350600,-0.311551,-5.271517,-0.373315,-3.629169
56.200000,9.363220,10.377640,-0.312107,-5.285289,-0.374122,-3.635711
56.300000,9.379870,10.400630,-0.312662,-5.296997,-0.374930,-3.640826
56.400000,9.396550,10.430130,-0.313218,-5.312022,-0.375739,-3.648199
56.500000,9.413190,10.459810,-0.313773,-5.327137,-0.376547,-3.655626
56.600000,9.429850,10.489690,-0.314328,-5.342355,-0.377356,-3.663102
56.700000,9.446590,10.520040,-0.314886,-5.357812,-0.378171,-3.670710
56.800000,9.463280,10.543340,-0.315443,-5.369679,-0.378983,-3.675853
56.900000,9.479850,10.571940,-0.315995,-5.384245,-0.379790,-3.682850
57.000000,9.496550,10.611370,-0.316552,-5.404326,-0.380604,-3.693578
57.100000,9.513270,10.638970,-0.317109,-5.418383,-0.381420,-3.700165
57.200000,9.529970,10.671190,-0.317666,-5.434792,-0.382236,-3.708345
57.300000,9.546570,10.700620,-0.318219,-5.449781,-0.383047,-3.715557
57.400000,9.563210,10.722410,-0.318774,-5.460879,-0.383861,-3.720094
57.500000,9.579920,10.754550,-0.319331,-5.477247,-0.384679,-3.728194
57.600000,9.596550,10.783190,-0.319885,-5.491834,-0.385493,-3.735078
57.700000,9.613250,10.812100,-0.320442,-5.506557,-0.386312,-3.742027
57.800000,9.629870,10.846090,-0.320996,-5.523868,-0.387128,-3.750730
57.900000,9.646530,10.879050,-0.321551,-5.540655,-0.387946,-3.759052
58.000000,9.663210,10.912830,-0.322107,-5.557859,-0.388766,-3.767633
58.100000,9.679960,10.936290,-0.322665,-5.569807,-0.389590,-3.772623
58.200000,9.696560,10.968890,-0.323219,-5.586410,-0.390407,-3.780778
58.300000,9.713220,11.001240,-0.323774,-5.602886,-0.391228,-3.788817
58.400000,9.729960,11.029500,-0.324332,-5.617278,-0.392053,-3.795415
