Repository: abubakardawood/tissue-phantom-material-database

Title:
A Database of Silicone Phantom Materials for Modeling Human Tissue Mechanics Across Varying Stiffnesses

Description:
This dataset contains processed mechanical compression test data for soft silicone phantoms
fabricated using Ecoflex (Smooth-On) with varying base materials and thinner concentrations.
The dataset provides force–compression measurements together with derived engineering and
true stress–strain quantities, intended for mechanical characterization, constitutive model
fitting, and the design of tissue-equivalent phantoms.

All files in this dataset are processed outputs generated from raw experimental measurements.
The raw data files are not included in this archive.

File: data/EF10_62_5T/EF10_62_5T_B3.csv (part 1 of 2)
EF10_62_5T_B_sample_3
Compression test;
Cylinder Diameter: 50mm;
Cylinder Height: 30mm;
Speed (mm/min): 10;
Machine: INSTRON 5900;
Load cell: 1kN;
Time (s),Compression (mm),Load (N),Engineering Strain [-],Engineering Stress (kPa),True Strain [-],True Stress (kPa)
0.000000,0.000000,-0.005880,-0.000000,0.002995,0.000000,0.002995
0.100000,0.006830,0.010760,-0.000228,-0.005480,-0.000228,-0.005479
0.200000,0.027810,0.027840,-0.000927,-0.014179,-0.000927,-0.014166
0.300000,0.046290,0.044390,-0.001543,-0.022608,-0.001544,-0.022573
0.400000,0.063270,0.062620,-0.002109,-0.031892,-0.002111,-0.031825
0.500000,0.080010,0.069640,-0.002667,-0.035467,-0.002671,-0.035373
0.600000,0.096700,0.087540,-0.003223,-0.044584,-0.003229,-0.044440
0.700000,0.113350,0.104520,-0.003778,-0.053232,-0.003785,-0.053030
0.800000,0.130030,0.119930,-0.004334,-0.061080,-0.004344,-0.060815
0.900000,0.146760,0.135120,-0.004892,-0.068816,-0.004904,-0.068479
1.000000,0.163440,0.142330,-0.005448,-0.072488,-0.005463,-0.072093
1.100000,0.180030,0.157380,-0.006001,-0.080153,-0.006019,-0.079672
1.200000,0.196670,0.174540,-0.006556,-0.088892,-0.006577,-0.088310
1.300000,0.213380,0.182840,-0.007113,-0.093120,-0.007138,-0.092457
1.400000,0.230000,0.201060,-0.007667,-0.102399,-0.007696,-0.101614
1.500000,0.246630,0.218220,-0.008221,-0.111139,-0.008255,-0.110225
1.600000,0.263270,0.229800,-0.008776,-0.117036,-0.008814,-0.116009
1.700000,0.279930,0.238680,-0.009331,-0.121559,-0.009375,-0.120424
1.800000,0.296660,0.262580,-0.009889,-0.133731,-0.009938,-0.132408
1.900000,0.313300,0.269430,-0.010443,-0.137220,-0.010498,-0.135787
2.000000,0.329930,0.285500,-0.010998,-0.145404,-0.011059,-0.143805
2.100000,0.346570,0.297370,-0.011552,-0.151449,-0.011620,-0.149700
2.200000,0.363250,0.307410,-0.012108,-0.156563,-0.012182,-0.154667
2.300000,0.379950,0.316720,-0.012665,-0.161304,-0.012746,-0.159261
2.400000,0.396610,0.350960,-0.013220,-0.178742,-0.013308,-0.176379
2.500000,0.413240,0.354100,-0.013775,-0.180342,-0.013870,-0.177858
2.600000,0.429930,0.368990,-0.014331,-0.187925,-0.014435,-0.185232
2.700000,0.446640,0.393900,-0.014888,-0.200612,-0.015000,-0.197625
2.800000,0.463280,0.393110,-0.015443,-0.200209,-0.015563,-0.197118
2.900000,0.479950,0.403230,-0.015998,-0.205363,-0.016128,-0.202078
3.000000,0.496640,0.419100,-0.016555,-0.213446,-0.016693,-0.209912
3.100000,0.513330,0.439670,-0.017111,-0.223922,-0.017259,-0.220091
3.200000,0.529950,0.452160,-0.017665,-0.230283,-0.017823,-0.226215
3.300000,0.546570,0.461650,-0.018219,-0.235116,-0.018387,-0.230833
3.400000,0.563210,0.476540,-0.018774,-0.242700,-0.018952,-0.238143
3.500000,0.579930,0.495000,-0.019331,-0.252101,-0.019520,-0.247228
3.600000,0.596590,0.505950,-0.019886,-0.257678,-0.020087,-0.252554
3.700000,0.613230,0.520260,-0.020441,-0.264966,-0.020653,-0.259550
3.800000,0.629810,0.534430,-0.020994,-0.272183,-0.021217,-0.266469
3.900000,0.646560,0.545200,-0.021552,-0.277668,-0.021788,-0.271684
4.000000,0.663260,0.568620,-0.022109,-0.289596,-0.022357,-0.283193
4.100000,0.679920,0.581370,-0.022664,-0.296089,-0.022925,-0.289379
4.200000,0.696540,0.588230,-0.023218,-0.299583,-0.023492,-0.292627
4.300000,0.713210,0.612110,-0.023774,-0.311745,-0.024061,-0.304334
4.400000,0.729900,0.613700,-0.024330,-0.312555,-0.024631,-0.304950
4.500000,0.746590,0.630540,-0.024886,-0.321131,-0.025201,-0.313140
4.600000,0.763230,0.645630,-0.025441,-0.328817,-0.025770,-0.320451
4.700000,0.779890,0.657640,-0.025996,-0.334933,-0.026340,-0.326226
4.800000,0.796540,0.679620,-0.026551,-0.346128,-0.026910,-0.336937
4.900000,0.813250,0.694460,-0.027108,-0.353686,-0.027483,-0.344098
5.000000,0.829900,0.707750,-0.027663,-0.360454,-0.028053,-0.350483
5.100000,0.846530,0.713760,-0.028218,-0.363515,-0.028623,-0.353257
5.200000,0.863240,0.734200,-0.028775,-0.373925,-0.029197,-0.363165
5.300000,0.879920,0.727150,-0.029331,-0.370334,-0.029769,-0.359472
5.400000,0.896600,0.754060,-0.029887,-0.384040,-0.030342,-0.372562
5.500000,0.913220,0.763590,-0.030441,-0.388893,-0.030914,-0.377055
5.600000,0.929870,0.789660,-0.030996,-0.402171,-0.031486,-0.389705
5.700000,0.946560,0.808740,-0.031552,-0.411888,-0.032060,-0.398892
5.800000,0.963240,0.815750,-0.032108,-0.415458,-0.032635,-0.402119
5.900000,0.979850,0.840430,-0.032662,-0.428027,-0.033207,-0.414047
6.000000,0.996530,0.847980,-0.033218,-0.431873,-0.033782,-0.417527
6.100000,1.013200,0.868880,-0.033773,-0.442517,-0.034357,-0.427572
6.200000,1.029930,0.876570,-0.034331,-0.446433,-0.034934,-0.431107
6.300000,1.046600,0.889120,-0.034887,-0.452825,-0.035510,-0.437028
6.400000,1.063270,0.910520,-0.035442,-0.463724,-0.036086,-0.447289
6.500000,1.079910,0.927180,-0.035997,-0.472209,-0.036661,-0.455211
6.600000,1.096640,0.938090,-0.036555,-0.477765,-0.037240,-0.460301
6.700000,1.113320,0.955800,-0.037111,-0.486785,-0.037817,-0.468720
6.800000,1.129900,0.969600,-0.037663,-0.493813,-0.038391,-0.475215
6.900000,1.146520,0.991380,-0.038217,-0.504906,-0.038967,-0.485610
7.000000,1.163260,0.996830,-0.038775,-0.507681,-0.039547,-0.487996
7.100000,1.179910,1.012620,-0.039330,-0.515723,-0.040125,-0.495440
7.200000,1.196560,1.033750,-0.039885,-0.526485,-0.040703,-0.505486
7.300000,1.213250,1.041540,-0.040442,-0.530452,-0.041282,-0.509000
7.400000,1.229930,1.062670,-0.040998,-0.541213,-0.041862,-0.519025
7.500000,1.246600,1.073210,-0.041553,-0.546581,-0.042441,-0.523869
7.600000,1.263280,1.089800,-0.042109,-0.555031,-0.043022,-0.531659
7.700000,1.279950,1.102290,-0.042665,-0.561392,-0.043602,-0.537440
7.800000,1.296600,1.118060,-0.043220,-0.569423,-0.044182,-0.544813
7.900000,1.313290,1.125570,-0.043776,-0.573248,-0.044763,-0.548153
8.000000,1.329980,1.143600,-0.044333,-0.582431,-0.045345,-0.556610
8.100000,1.346580,1.157100,-0.044886,-0.589306,-0.045925,-0.562855
8.200000,1.363240,1.177580,-0.045441,-0.599737,-0.046506,-0.572484
8.300000,1.379910,1.194400,-0.045997,-0.608303,-0.047088,-0.580323
8.400000,1.396570,1.202960,-0.046552,-0.612662,-0.047671,-0.584142
8.500000,1.413150,1.226130,-0.047105,-0.624463,-0.048251,-0.595048
8.600000,1.429840,1.242640,-0.047661,-0.632871,-0.048835,-0.602708
8.700000,1.446580,1.250730,-0.048219,-0.636992,-0.049421,-0.606276
8.800000,1.463260,1.272410,-0.048775,-0.648033,-0.050005,-0.616425
8.900000,1.479960,1.287100,-0.049332,-0.655515,-0.050590,-0.623177
9.000000,1.496590,1.298430,-0.049886,-0.661285,-0.051174,-0.628296
9.100000,1.513200,1.313420,-0.050440,-0.668919,-0.051757,-0.635179
9.200000,1.529880,1.332910,-0.050996,-0.678845,-0.052342,-0.644227
9.300000,1.546640,1.343670,-0.051555,-0.684326,-0.052931,-0.649045
9.400000,1.563240,1.357380,-0.052108,-0.691308,-0.053515,-0.655285
9.500000,1.579900,1.373690,-0.052663,-0.699615,-0.054101,-0.662771
9.600000,1.596610,1.384850,-0.053220,-0.705298,-0.054689,-0.667762
9.700000,1.613280,1.403110,-0.053776,-0.714598,-0.055276,-0.676170
9.800000,1.629910,1.415300,-0.054330,-0.720806,-0.055862,-0.681645
9.900000,1.646580,1.425740,-0.054886,-0.726123,-0.056450,-0.686269
10.000000,1.663300,1.446480,-0.055443,-0.736686,-0.057040,-0.695842
10.100000,1.679970,1.456790,-0.055999,-0.741937,-0.057628,-0.700389
10.200000,1.696630,1.481630,-0.056554,-0.754588,-0.058217,-0.711913
10.300000,1.713260,1.489220,-0.057109,-0.758454,-0.058804,-0.715139
10.400000,1.729920,1.512490,-0.057664,-0.770305,-0.059393,-0.725886
10.500000,1.746600,1.518920,-0.058220,-0.773580,-0.059984,-0.728542
10.600000,1.763300,1.532980,-0.058777,-0.780740,-0.060575,-0.734851
10.700000,1.779920,1.555220,-0.059331,-0.792067,-0.061164,-0.745073
10.800000,1.796570,1.567280,-0.059886,-0.798209,-0.061754,-0.750408
10.900000,1.813300,1.585650,-0.060443,-0.807565,-0.062347,-0.758753
11.000000,1.830000,1.598290,-0.061000,-0.814002,-0.062940,-0.764348
11.100000,1.846630,1.621850,-0.061554,-0.826001,-0.063530,-0.775157
11.200000,1.863280,1.623730,-0.062109,-0.826959,-0.064122,-0.775597
11.300000,1.879960,1.645660,-0.062665,-0.838128,-0.064715,-0.785606
11.400000,1.896640,1.661470,-0.063221,-0.846180,-0.065308,-0.792683
11.500000,1.913330,1.670600,-0.063778,-0.850830,-0.065902,-0.796566
11.600000,1.929900,1.690820,-0.064330,-0.861128,-0.066492,-0.805731
11.700000,1.946550,1.699970,-0.064885,-0.865788,-0.067086,-0.809611
11.800000,1.963230,1.722380,-0.065441,-0.877201,-0.067681,-0.819796
11.900000,1.979920,1.748000,-0.065997,-0.890249,-0.068276,-0.831495
12.000000,1.996550,1.747720,-0.066552,-0.890106,-0.068870,-0.830868
12.100000,2.013180,1.777910,-0.067106,-0.905482,-0.069464,-0.844719
12.200000,2.029910,1.779420,-0.067664,-0.906251,-0.070062,-0.844931
12.300000,2.046570,1.799390,-0.068219,-0.916422,-0.070657,-0.853904
12.400000,2.063220,1.810450,-0.068774,-0.922055,-0.071253,-0.858641
12.500000,2.079820,1.827250,-0.069327,-0.930611,-0.071848,-0.866094
12.600000,2.096590,1.844600,-0.069886,-0.939447,-0.072448,-0.873793
12.700000,2.113270,1.857550,-0.070442,-0.946042,-0.073046,-0.879401
12.800000,2.129910,1.867670,-0.070997,-0.951197,-0.073643,-0.883664
12.900000,2.146540,1.881920,-0.071551,-0.958454,-0.074240,-0.889875
13.000000,2.163230,1.905360,-0.072108,-0.970392,-0.074840,-0.900419
13.100000,2.179940,1.920960,-0.072665,-0.978337,-0.075440,-0.907246
13.200000,2.196590,1.934850,-0.073220,-0.985411,-0.076039,-0.913260
13.300000,2.213250,1.958290,-0.073775,-0.997349,-0.076638,-0.923769
13.400000,2.229870,1.970550,-0.074329,-1.003593,-0.077236,-0.928997
13.500000,2.246570,1.985600,-0.074886,-1.011258,-0.077838,-0.935529
13.600000,2.263300,2.003720,-0.075443,-1.020486,-0.078441,-0.943497
13.700000,2.279950,2.018700,-0.075998,-1.028115,-0.079041,-0.949980
13.800000,2.296540,2.027390,-0.076551,-1.032541,-0.079640,-0.953499
13.900000,2.313230,2.045960,-0.077108,-1.041999,-0.080243,-0.961653
14.000000,2.329900,2.061970,-0.077663,-1.050153,-0.080845,-0.968594
14.100000,2.346570,2.080250,-0.078219,-1.059463,-0.081448,-0.976593
14.200000,2.363250,2.093550,-0.078775,-1.066236,-0.082051,-0.982243
14.300000,2.379870,2.108020,-0.079329,-1.073606,-0.082653,-0.988438
14.400000,2.396550,2.129880,-0.079885,-1.084739,-0.083257,-0.998085
14.500000,2.413260,2.136850,-0.080442,-1.088289,-0.083862,-1.000745
14.600000,2.429940,2.156790,-0.080998,-1.098444,-0.084467,-1.009472
14.700000,2.446580,2.166230,-0.081553,-1.103252,-0.085071,-1.013279
14.800000,2.463260,2.190650,-0.082109,-1.115689,-0.085676,-1.024081
14.900000,2.479980,2.206280,-0.082666,-1.123649,-0.086284,-1.030762
15.000000,2.496660,2.216370,-0.083222,-1.128788,-0.086890,-1.034848
15.100000,2.513240,2.235340,-0.083775,-1.138449,-0.087493,-1.043076
15.200000,2.529910,2.254050,-0.084330,-1.147978,-0.088100,-1.051169
15.300000,2.546620,2.270540,-0.084887,-1.156377,-0.088708,-1.058215
15.400000,2.563280,2.286670,-0.085443,-1.164591,-0.089315,-1.065086
15.500000,2.579880,2.297030,-0.085996,-1.169868,-0.089920,-1.069264
15.600000,2.596580,2.319140,-0.086553,-1.181128,-0.090530,-1.078898
15.700000,2.613270,2.337860,-0.087109,-1.190662,-0.091139,-1.086945
15.800000,2.629970,2.351940,-0.087666,-1.197833,-0.091749,-1.092824
15.900000,2.646640,2.368900,-0.088221,-1.206471,-0.092358,-1.100034
16.000000,2.663230,2.377870,-0.088774,-1.211039,-0.092965,-1.103530
16.100000,2.679860,2.399250,-0.089329,-1.221928,-0.093573,-1.112775
16.200000,2.696610,2.409950,-0.089887,-1.227377,-0.094187,-1.117052
16.300000,2.713270,2.425070,-0.090442,-1.235078,-0.094797,-1.123375
16.400000,2.729910,2.449350,-0.090997,-1.247444,-0.095407,-1.133930
16.500000,2.746540,2.456340,-0.091551,-1.251004,-0.096017,-1.136473
16.600000,2.763240,2.473260,-0.092108,-1.259621,-0.096630,-1.143600
16.700000,2.779880,2.492180,-0.092663,-1.269257,-0.097241,-1.151644
16.800000,2.796550,2.508190,-0.093218,-1.277411,-0.097854,-1.158333
16.900000,2.813210,2.523710,-0.093774,-1.285315,-0.098466,-1.164786
17.000000,2.829890,2.531620,-0.094330,-1.289343,-0.099080,-1.167720
17.100000,2.846610,2.554950,-0.094887,-1.301225,-0.099695,-1.177756
17.200000,2.863270,2.574140,-0.095442,-1.310999,-0.100309,-1.185874
17.300000,2.879870,2.586160,-0.095996,-1.317120,-0.100921,-1.190683
17.400000,2.896560,2.613050,-0.096552,-1.330815,-0.101537,-1.202323
17.500000,2.913270,2.622150,-0.097109,-1.335450,-0.102153,-1.205766
17.600000,2.929910,2.632360,-0.097664,-1.340650,-0.102768,-1.209717
17.700000,2.946510,2.661510,-0.098217,-1.355496,-0.103381,-1.222363
17.800000,2.963200,2.677870,-0.098773,-1.363828,-0.103998,-1.229118
17.900000,2.979910,2.691270,-0.099330,-1.370653,-0.104617,-1.234505
18.000000,2.996600,2.707420,-0.099887,-1.378878,-0.105235,-1.241146
18.100000,3.013190,2.722880,-0.100440,-1.386751,-0.105849,-1.247467
18.200000,3.029940,2.732700,-0.100998,-1.391753,-0.106470,-1.251188
18.300000,3.046600,2.761420,-0.101553,-1.406380,-0.107088,-1.263557
18.400000,3.063280,2.774900,-0.102109,-1.413245,-0.107707,-1.268939
18.500000,3.079940,2.788250,-0.102665,-1.420044,-0.108326,-1.274256
18.600000,3.096590,2.805550,-0.103220,-1.428855,-0.108944,-1.281369
18.700000,3.113230,2.819900,-0.103774,-1.436163,-0.109563,-1.287126
18.800000,3.129920,2.838360,-0.104331,-1.445565,-0.110184,-1.294748
18.900000,3.146630,2.851270,-0.104888,-1.452140,-0.110806,-1.299828
19.000000,3.163240,2.865290,-0.105441,-1.459280,-0.111425,-1.305412
19.100000,3.179910,2.887410,-0.105997,-1.470546,-0.112046,-1.314672
19.200000,3.196640,2.904450,-0.106555,-1.479224,-0.112670,-1.321606
19.300000,3.213300,2.921200,-0.107110,-1.487755,-0.113292,-1.328402
19.400000,3.229930,2.937170,-0.107664,-1.495888,-0.113913,-1.334835
19.500000,3.246590,2.951980,-0.108220,-1.503431,-0.114535,-1.340730
19.600000,3.263300,2.967540,-0.108777,-1.511356,-0.115160,-1.346955
19.700000,3.279910,2.983740,-0.109330,-1.519606,-0.115782,-1.353467
19.800000,3.296550,3.003870,-0.109885,-1.529858,-0.116405,-1.361750
19.900000,3.313210,3.023720,-0.110440,-1.539968,-0.117029,-1.369893
20.000000,3.329880,3.040760,-0.110996,-1.548646,-0.117654,-1.376753
20.100000,3.346600,3.050590,-0.111553,-1.553653,-0.118281,-1.380338
20.200000,3.363280,3.070000,-0.112109,-1.563538,-0.118907,-1.388251
20.300000,3.379880,3.084750,-0.112663,-1.571050,-0.119530,-1.394052
20.400000,3.396550,3.098160,-0.113218,-1.577880,-0.120156,-1.399235
20.500000,3.413240,3.126400,-0.113775,-1.592262,-0.120784,-1.411103
20.600000,3.429960,3.140930,-0.114332,-1.599663,-0.121413,-1.416770
20.700000,3.446580,3.151460,-0.114886,-1.605025,-0.122039,-1.420630
20.800000,3.463220,3.170950,-0.115441,-1.614952,-0.122666,-1.428520
20.900000,3.479870,3.177850,-0.115996,-1.618466,-0.123293,-1.430731
21.000000,3.496550,3.201390,-0.116552,-1.630455,-0.123922,-1.440422
21.100000,3.513250,3.214910,-0.117108,-1.637340,-0.124553,-1.445594
21.200000,3.529900,3.240170,-0.117663,-1.650205,-0.125182,-1.456036
21.300000,3.546560,3.252970,-0.118219,-1.656724,-0.125811,-1.460868
21.400000,3.563260,3.270590,-0.118775,-1.665698,-0.126443,-1.467854
21.500000,3.579960,3.293230,-0.119332,-1.677228,-0.127075,-1.477081
21.600000,3.596570,3.300000,-0.119886,-1.680676,-0.127703,-1.479187
21.700000,3.613250,3.313040,-0.120442,-1.687317,-0.128335,-1.484094
21.800000,3.629950,3.336660,-0.120998,-1.699347,-0.128968,-1.493729
21.900000,3.646620,3.359080,-0.121554,-1.710765,-0.129601,-1.502815
22.000000,3.663230,3.368060,-0.122108,-1.715339,-0.130231,-1.505883
22.100000,3.679870,3.384630,-0.122662,-1.723778,-0.130863,-1.512335
22.200000,3.696560,3.402220,-0.123219,-1.732736,-0.131498,-1.519231
22.300000,3.713260,3.418770,-0.123775,-1.741165,-0.132133,-1.525652
22.400000,3.729920,3.441800,-0.124331,-1.752894,-0.132767,-1.534956
22.500000,3.746540,3.453700,-0.124885,-1.758955,-0.133400,-1.539288
22.600000,3.763260,3.467270,-0.125442,-1.765866,-0.134037,-1.544352
22.700000,3.779980,3.492130,-0.125999,-1.778527,-0.134674,-1.554434
22.800000,3.796690,3.500890,-0.126556,-1.782989,-0.135312,-1.557340
22.900000,3.813210,3.526920,-0.127107,-1.796246,-0.135942,-1.567930
23.000000,3.829870,3.544620,-0.127662,-1.805260,-0.136579,-1.574796
23.100000,3.846570,3.558600,-0.128219,-1.812380,-0.137217,-1.579999
23.200000,3.863280,3.569250,-0.128776,-1.817804,-0.137856,-1.583715
23.300000,3.879890,3.586080,-0.129330,-1.826376,-0.138492,-1.590171
23.400000,3.896550,3.613330,-0.129885,-1.840254,-0.139130,-1.601232
23.500000,3.913250,3.620390,-0.130442,-1.843849,-0.139770,-1.603335
23.600000,3.929910,3.636000,-0.130997,-1.851800,-0.140409,-1.609219
23.700000,3.946610,3.657640,-0.131554,-1.862821,-0.141049,-1.617760
23.800000,3.963220,3.674490,-0.132107,-1.871402,-0.141687,-1.624176
23.900000,3.979910,3.695980,-0.132664,-1.882347,-0.142328,-1.632628
24.000000,3.996610,3.711960,-0.133220,-1.890486,-0.142970,-1.638635
24.100000,4.013290,3.719470,-0.133776,-1.894311,-0.143612,-1.640897
24.200000,4.029940,3.743470,-0.134331,-1.906534,-0.144253,-1.650426
24.300000,4.046610,3.766150,-0.134887,-1.918084,-0.144895,-1.659360
24.400000,4.063300,3.776860,-0.135443,-1.923539,-0.145538,-1.663008
24.500000,4.079960,3.799010,-0.135999,-1.934820,-0.146181,-1.671687
24.600000,4.096600,3.814940,-0.136553,-1.942933,-0.146823,-1.677619
24.700000,4.113210,3.829910,-0.137107,-1.950557,-0.147465,-1.683122
24.800000,4.129890,3.848170,-0.137663,-1.959857,-0.148109,-1.690057
24.900000,4.146570,3.864890,-0.138219,-1.968372,-0.148754,-1.696306
25.000000,4.163240,3.883820,-0.138775,-1.978013,-0.149399,-1.703515
25.100000,4.179840,3.898600,-0.139328,-1.985541,-0.150042,-1.708899
25.200000,4.196530,3.918880,-0.139884,-1.995869,-0.150688,-1.716678
25.300000,4.213270,3.933400,-0.140442,-2.003264,-0.151337,-1.721921
25.400000,4.229970,3.953140,-0.140999,-2.013318,-0.151985,-1.729442
25.500000,4.246610,3.967380,-0.141554,-2.020570,-0.152631,-1.734551
25.600000,4.263250,3.988090,-0.142108,-2.031118,-0.153277,-1.742479
25.700000,4.279950,4.007190,-0.142665,-2.040845,-0.153927,-1.749688
25.800000,4.296630,4.027020,-0.143221,-2.050944,-0.154575,-1.757206
25.900000,4.313280,4.042330,-0.143776,-2.058742,-0.155223,-1.762744
26.000000,4.329900,4.051130,-0.144330,-2.063224,-0.155870,-1.765439
26.100000,4.346600,4.078010,-0.144887,-2.076913,-0.156521,-1.775996
26.200000,4.363310,4.085480,-0.145444,-2.080718,-0.157173,-1.778091
26.300000,4.379940,4.111750,-0.145998,-2.094097,-0.157822,-1.788363
26.400000,4.396600,4.126180,-0.146553,-2.101446,-0.158472,-1.793472
26.500000,4.413230,4.145820,-0.147108,-2.111449,-0.159122,-1.800838
26.600000,4.429870,4.154350,-0.147662,-2.115793,-0.159773,-1.803370
26.700000,4.446570,4.181880,-0.148219,-2.129814,-0.160426,-1.814135
26.800000,4.463220,4.191960,-0.148774,-2.134948,-0.161078,-1.817323
26.900000,4.479860,4.216870,-0.149329,-2.147634,-0.161729,-1.826931
27.000000,4.496580,4.234430,-0.149886,-2.156577,-0.162385,-1.833337
27.100000,4.513310,4.249220,-0.150444,-2.164110,-0.163041,-1.838533
27.200000,4.529960,4.267260,-0.150999,-2.173298,-0.163695,-1.845133
27.300000,4.546560,4.279720,-0.151552,-2.179643,-0.164346,-1.849314
27.400000,4.563260,4.296620,-0.152109,-2.188251,-0.165003,-1.855399
27.500000,4.580000,4.309120,-0.152667,-2.194617,-0.165661,-1.859572
27.600000,4.596630,4.333330,-0.153221,-2.206947,-0.166316,-1.868796
27.700000,4.613270,4.343690,-0.153776,-2.212223,-0.166971,-1.872037
27.800000,4.629880,4.365070,-0.154329,-2.223112,-0.167625,-1.880021
27.900000,4.646550,4.385610,-0.154885,-2.233573,-0.168283,-1.887626
28.000000,4.663230,4.397470,-0.155441,-2.239613,-0.168941,-1.891485
28.100000,4.679920,4.416730,-0.155997,-2.249422,-0.169600,-1.898518
28.200000,4.696550,4.431740,-0.156552,-2.257067,-0.170257,-1.903719
28.300000,4.713210,4.455450,-0.157107,-2.269142,-0.170915,-1.912644
28.400000,4.729900,4.465840,-0.157663,-2.274434,-0.171576,-1.915839
28.500000,4.746580,4.486900,-0.158219,-2.285159,-0.172236,-1.923603
28.600000,4.763200,4.497920,-0.158773,-2.290772,-0.172894,-1.927058
28.700000,4.779890,4.535030,-0.159330,-2.309672,-0.173556,-1.941673
28.800000,4.796580,4.538170,-0.159886,-2.311271,-0.174218,-1.941731
28.900000,4.813240,4.555580,-0.160441,-2.320138,-0.174879,-1.947892
29.000000,4.829830,4.578630,-0.160994,-2.331877,-0.175538,-1.956458
29.100000,4.846550,4.596530,-0.161552,-2.340994,-0.176202,-1.962802
29.200000,4.863230,4.618650,-0.162108,-2.352259,-0.176866,-1.970940
29.300000,4.879940,4.634870,-0.162665,-2.360520,-0.177531,-1.976547
29.400000,4.896590,4.652410,-0.163220,-2.369453,-0.178194,-1.982712
29.500000,4.913220,4.666150,-0.163774,-2.376451,-0.178856,-1.987250
29.600000,4.929890,4.712900,-0.164330,-2.400260,-0.179521,-2.005826
29.700000,4.946640,4.721080,-0.164888,-2.404426,-0.180189,-2.007965
29.800000,4.963320,4.706940,-0.165444,-2.397225,-0.180855,-2.000618
29.900000,4.979870,4.740440,-0.165996,-2.414286,-0.181517,-2.013525
30.000000,4.996550,4.749900,-0.166552,-2.419104,-0.182184,-2.016198
30.100000,5.013230,4.774980,-0.167108,-2.431877,-0.182851,-2.025492
30.200000,5.029890,4.801980,-0.167663,-2.445628,-0.183518,-2.035587
30.300000,5.046520,4.825500,-0.168217,-2.457607,-0.184184,-2.044195
30.400000,5.063220,4.821820,-0.168774,-2.455733,-0.184854,-2.041269
30.500000,5.079880,4.857230,-0.169329,-2.473767,-0.185522,-2.054886
30.600000,5.096590,4.862100,-0.169886,-2.476247,-0.186193,-2.055567
30.700000,5.113220,4.876790,-0.170441,-2.483729,-0.186861,-2.060400
30.800000,5.129890,4.894650,-0.170996,-2.492825,-0.187531,-2.066561
30.900000,5.146570,4.920980,-0.171552,-2.506235,-0.188202,-2.076284
31.000000,5.163310,4.937950,-0.172110,-2.514877,-0.188875,-2.082041
31.100000,5.179960,4.958080,-0.172665,-2.525129,-0.189546,-2.089127
31.200000,5.196590,4.984970,-0.173220,-2.538824,-0.190216,-2.099050
31.300000,5.213250,4.986160,-0.173775,-2.539430,-0.190888,-2.098141
31.400000,5.229950,5.006120,-0.174332,-2.549596,-0.191562,-2.105121
31.500000,5.246600,5.027840,-0.174887,-2.560658,-0.192235,-2.112833
31.600000,5.263220,5.052900,-0.175441,-2.573421,-0.192906,-2.121938
31.700000,5.279880,5.061680,-0.175996,-2.577892,-0.193580,-2.124194
31.800000,5.296580,5.075140,-0.176553,-2.584748,-0.194256,-2.128403
31.900000,5.313270,5.098620,-0.177109,-2.596706,-0.194932,-2.136806
32.000000,5.329900,5.113590,-0.177663,-2.604330,-0.195605,-2.141636
32.100000,5.346570,5.138390,-0.178219,-2.616961,-0.196281,-2.150568
32.200000,5.363230,5.155910,-0.178774,-2.625883,-0.196957,-2.156443
32.300000,5.379920,5.169150,-0.179331,-2.632626,-0.197635,-2.160516
32.400000,5.396650,5.190250,-0.179888,-2.643373,-0.198315,-2.167861
32.500000,5.413240,5.223370,-0.180441,-2.660240,-0.198989,-2.180223
32.600000,5.429900,5.229250,-0.180997,-2.663235,-0.199667,-2.181198
32.700000,5.446610,5.247030,-0.181554,-2.672290,-0.200347,-2.187126
32.800000,5.463300,5.264840,-0.182110,-2.681361,-0.201027,-2.193058
32.900000,5.479970,5.284040,-0.182666,-2.691139,-0.201707,-2.199561
33.000000,5.496600,5.303320,-0.183220,-2.700959,-0.202385,-2.206089
33.100000,5.513250,5.318370,-0.183775,-2.708624,-0.203065,-2.210846
33.200000,5.529930,5.336600,-0.184331,-2.717908,-0.203747,-2.216913
33.300000,5.546610,5.352080,-0.184887,-2.725792,-0.204429,-2.221828
33.400000,5.563230,5.376400,-0.185441,-2.738178,-0.205108,-2.230408
33.500000,5.579900,5.391060,-0.185997,-2.745644,-0.205791,-2.234964
33.600000,5.596630,5.407290,-0.186554,-2.753910,-0.206476,-2.240156
33.700000,5.613260,5.430080,-0.187109,-2.765517,-0.207158,-2.248065
33.800000,5.629860,5.442560,-0.187662,-2.771873,-0.207839,-2.251698
33.900000,5.646560,5.470920,-0.188219,-2.786317,-0.208524,-2.261880
34.000000,5.663240,5.482290,-0.188775,-2.792107,-0.209209,-2.265028
34.100000,5.679950,5.505480,-0.189332,-2.803918,-0.209896,-2.273047
34.200000,5.696580,5.518180,-0.189886,-2.810386,-0.210580,-2.276733
34.300000,5.713190,5.547910,-0.190440,-2.825527,-0.211264,-2.287435
34.400000,5.729900,5.556920,-0.190997,-2.830116,-0.211952,-2.289573
34.500000,5.746590,5.582420,-0.191553,-2.843103,-0.212640,-2.298498
34.600000,5.763310,5.596330,-0.192110,-2.850187,-0.213330,-2.302637
34.700000,5.779910,5.614320,-0.192664,-2.859350,-0.214015,-2.308457
34.800000,5.796520,5.634940,-0.193217,-2.869851,-0.214701,-2.315346
34.900000,5.813230,5.657810,-0.193774,-2.881499,-0.215392,-2.323138
35.000000,5.829930,5.674810,-0.194331,-2.890157,-0.216082,-2.328510
35.100000,5.846540,5.690740,-0.194885,-2.898270,-0.216770,-2.333442
35.200000,5.863200,5.715480,-0.195440,-2.910870,-0.217460,-2.341970
35.300000,5.879900,5.735610,-0.195997,-2.921122,-0.218152,-2.348592
35.400000,5.896590,5.751530,-0.196553,-2.929230,-0.218844,-2.353481
35.500000,5.913230,5.773870,-0.197108,-2.940608,-0.219535,-2.360991
35.600000,5.929910,5.796530,-0.197664,-2.952148,-0.220227,-2.368616
35.700000,5.946610,5.808650,-0.198220,-2.958321,-0.220921,-2.371922
35.800000,5.963290,5.831080,-0.198776,-2.969745,-0.221615,-2.379430
35.900000,5.979960,5.852970,-0.199332,-2.980893,-0.222309,-2.386706
36.000000,5.996590,5.871720,-0.199886,-2.990442,-0.223001,-2.392694
36.100000,6.013250,5.887810,-0.200442,-2.998637,-0.223696,-2.397585
36.200000,6.029960,5.910250,-0.200999,-3.010066,-0.224393,-2.405046
36.300000,6.046630,5.924500,-0.201554,-3.017323,-0.225088,-2.409169
36.400000,6.063260,5.948430,-0.202109,-3.029511,-0.225783,-2.417220
36.500000,6.079900,5.959830,-0.202663,-3.035316,-0.226478,-2.420169
36.600000,6.096610,5.982570,-0.203220,-3.046898,-0.227177,-2.427706
36.700000,6.113280,6.000270,-0.203776,-3.055912,-0.227875,-2.433191
36.800000,6.129950,6.023900,-0.204332,-3.067947,-0.228573,-2.441068
36.900000,6.146560,6.038220,-0.204885,-3.075240,-0.229269,-2.445169
37.000000,6.163230,6.062240,-0.205441,-3.087473,-0.229968,-2.453180
37.100000,6.179920,6.080340,-0.205997,-3.096692,-0.230668,-2.458781
37.200000,6.196570,6.101340,-0.206552,-3.107387,-0.231368,-2.465549
37.300000,6.213190,6.123050,-0.207106,-3.118444,-0.232066,-2.472594
37.400000,6.229900,6.133850,-0.207663,-3.123944,-0.232769,-2.475215
37.500000,6.246620,6.161160,-0.208221,-3.137853,-0.233473,-2.484487
37.600000,6.263290,6.186460,-0.208776,-3.150738,-0.234175,-2.492939
37.700000,6.279900,6.197200,-0.209330,-3.156208,-0.234875,-2.495519
37.800000,6.296530,6.217020,-0.209884,-3.166302,-0.235576,-2.501745
37.900000,6.313250,6.241540,-0.210442,-3.178790,-0.236282,-2.509840
38.000000,6.329990,6.262920,-0.211000,-3.189679,-0.236989,-2.516658
38.100000,6.346600,6.269040,-0.211553,-3.192796,-0.237691,-2.517349
38.200000,6.363240,6.302550,-0.212108,-3.209862,-0.238394,-2.529025
38.300000,6.379910,6.318760,-0.212664,-3.218118,-0.239100,-2.533741
38.400000,6.396620,6.330300,-0.213221,-3.223995,-0.239807,-2.536573
38.500000,6.413250,6.355880,-0.213775,-3.237023,-0.240512,-2.545028
38.600000,6.429880,6.377940,-0.214329,-3.248258,-0.241218,-2.552061
38.700000,6.446560,6.395020,-0.214885,-3.256957,-0.241925,-2.557085
38.800000,6.463230,6.417350,-0.215441,-3.268330,-0.242634,-2.564197
38.900000,6.479900,6.441860,-0.215997,-3.280812,-0.243342,-2.572168
39.000000,6.496570,6.463770,-0.216552,-3.291971,-0.244051,-2.579087
39.100000,6.513200,6.476470,-0.217107,-3.298439,-0.244759,-2.582326
39.200000,6.529870,6.496710,-0.217662,-3.308747,-0.245469,-2.588558
39.300000,6.546620,6.517680,-0.218221,-3.319427,-0.246183,-2.595060
39.400000,6.563300,6.551000,-0.218777,-3.336397,-0.246894,-2.606471
39.500000,6.579880,6.565930,-0.219329,-3.344001,-0.247602,-2.610563
39.600000,6.596560,6.579370,-0.219885,-3.350846,-0.248314,-2.614044
39.700000,6.613270,6.595850,-0.220442,-3.359239,-0.249029,-2.618720
39.800000,6.629950,6.623040,-0.220998,-3.373087,-0.249742,-2.627640
39.900000,6.646580,6.641480,-0.221553,-3.382478,-0.250454,-2.633081
40.000000,6.663240,6.660260,-0.222108,-3.392043,-0.251168,-2.638643
40.100000,6.679880,6.687980,-0.222663,-3.406160,-0.251881,-2.647736
40.200000,6.696610,6.694230,-0.223220,-3.409343,-0.252599,-2.648309
40.300000,6.713230,6.713770,-0.223774,-3.419295,-0.253312,-2.654145
40.400000,6.729920,6.745520,-0.224331,-3.435465,-0.254029,-2.664785
40.500000,6.746570,6.759460,-0.224886,-3.442565,-0.254745,-2.668381
40.600000,6.763240,6.787200,-0.225441,-3.456693,-0.255462,-2.677411
40.700000,6.779890,6.805210,-0.225996,-3.465865,-0.256179,-2.682592
40.800000,6.796520,6.828970,-0.226551,-3.477966,-0.256895,-2.690030
40.900000,6.813220,6.843240,-0.227107,-3.485234,-0.257615,-2.693711
41.000000,6.829920,6.865770,-0.227664,-3.496708,-0.258336,-2.700633
41.100000,6.846640,6.888640,-0.228221,-3.508356,-0.259057,-2.707674
41.200000,6.863170,6.904430,-0.228772,-3.516397,-0.259772,-2.711943
41.300000,6.879890,6.929480,-0.229330,-3.529155,-0.260495,-2.719815
41.400000,6.896560,6.949890,-0.229885,-3.539550,-0.261216,-2.725859
41.500000,6.913280,6.967820,-0.230443,-3.548682,-0.261940,-2.730914
41.600000,6.929970,6.990760,-0.230999,-3.560365,-0.262663,-2.737924
41.700000,6.946600,7.005830,-0.231553,-3.568040,-0.263384,-2.741848
41.800000,6.963250,7.029230,-0.232108,-3.579957,-0.264107,-2.749019
41.900000,6.979960,7.052530,-0.232665,-3.591824,-0.264832,-2.756131
42.000000,6.996630,7.076240,-0.233221,-3.603899,-0.265557,-2.763394
42.100000,7.013230,7.094140,-0.233774,-3.613016,-0.266279,-2.768385
42.200000,7.029900,7.113060,-0.234330,-3.622652,-0.267004,-2.773756
42.300000,7.046600,7.139700,-0.234887,-3.636219,-0.267731,-2.782120
42.400000,7.063260,7.157280,-0.235442,-3.645173,-0.268457,-2.786946
42.500000,7.079860,7.174730,-0.235995,-3.654060,-0.269181,-2.791719
42.600000,7.096590,7.205170,-0.236553,-3.669563,-0.269912,-2.801517
42.700000,7.113230,7.217220,-0.237108,-3.675700,-0.270638,-2.804163
42.800000,7.129930,7.247450,-0.237664,-3.691096,-0.271368,-2.813854
42.900000,7.146620,7.256780,-0.238221,-3.695848,-0.272098,-2.815420
43.000000,7.163250,7.285460,-0.238775,-3.710454,-0.272826,-2.824491
43.100000,7.179940,7.304640,-0.239331,-3.720223,-0.273557,-2.829857
43.200000,7.196680,7.327950,-0.239889,-3.732094,-0.274291,-2.836805
43.300000,7.213300,7.347690,-0.240443,-3.742148,-0.275020,-2.842373
43.400000,7.229900,7.371450,-0.240997,-3.754249,-0.275749,-2.849487
43.500000,7.246590,7.391590,-0.241553,-3.764506,-0.276482,-2.855178
43.600000,7.263320,7.413010,-0.242111,-3.775415,-0.277218,-2.861347
43.700000,7.279980,7.439970,-0.242666,-3.789146,-0.277951,-2.869649
43.800000,7.296580,7.454140,-0.243219,-3.796362,-0.278682,-2.873014
43.900000,7.313210,7.478260,-0.243774,-3.808647,-0.279415,-2.880199
44.000000,7.329900,7.502980,-0.244330,-3.821236,-0.280151,-2.887594
44.100000,7.346590,7.529220,-0.244886,-3.834600,-0.280887,-2.895559
44.200000,7.363230,7.545580,-0.245441,-3.842932,-0.281622,-2.899719
44.300000,7.379890,7.567190,-0.245996,-3.853938,-0.282358,-2.905884
44.400000,7.396530,7.589950,-0.246551,-3.865530,-0.283094,-2.912480
44.500000,7.413270,7.609570,-0.247109,-3.875522,-0.283835,-2.917846
44.600000,7.430010,7.629100,-0.247667,-3.885469,-0.284576,-2.923166
44.700000,7.446540,7.655000,-0.248218,-3.898659,-0.285309,-2.930942
44.800000,7.463210,7.677890,-0.248774,-3.910317,-0.286048,-2.937533
44.900000,7.479930,7.701740,-0.249331,-3.922464,-0.286790,-2.944472
45.000000,7.496590,7.733290,-0.249886,-3.938532,-0.287531,-2.954347
45.100000,7.513240,7.743660,-0.250441,-3.943814,-0.288271,-2.956120
45.200000,7.529920,7.769060,-0.250997,-3.956750,-0.289013,-2.963616
45.300000,7.546590,7.787280,-0.251553,-3.966029,-0.289755,-2.968363
45.400000,7.563240,7.810070,-0.252108,-3.977636,-0.290497,-2.974842
45.500000,7.579900,7.834270,-0.252663,-3.989961,-0.291240,-2.981844
45.600000,7.596500,7.859970,-0.253217,-4.003050,-0.291980,-2.989411
45.700000,7.613230,7.883980,-0.253774,-4.015278,-0.292727,-2.996304
45.800000,7.629940,7.911270,-0.254331,-4.029177,-0.293474,-3.004431
45.900000,7.646620,7.929340,-0.254887,-4.038380,-0.294220,-3.009048
46.000000,7.663190,7.938220,-0.255440,-4.042902,-0.294961,-3.010185
46.100000,7.679880,7.975190,-0.255996,-4.061731,-0.295709,-3.021944
46.200000,7.696550,7.985680,-0.256552,-4.067073,-0.296456,-3.023659
46.300000,7.713230,8.016570,-0.257108,-4.082806,-0.297204,-3.033085
46.400000,7.729910,8.039470,-0.257664,-4.094468,-0.297953,-3.039473
46.500000,7.746560,8.064220,-0.258219,-4.107074,-0.298701,-3.046550
46.600000,7.763250,8.081150,-0.258775,-4.115696,-0.299451,-3.050657
46.700000,7.779930,8.106310,-0.259331,-4.128510,-0.300201,-3.057859
46.800000,7.796630,8.123100,-0.259888,-4.137061,-0.300953,-3.061890
46.900000,7.813250,8.151450,-0.260442,-4.151499,-0.301702,-3.070276
47.000000,7.829920,8.182550,-0.260997,-4.167338,-0.302454,-3.079674
47.100000,7.846610,8.204420,-0.261554,-4.178477,-0.303207,-3.085581
47.200000,7.863310,8.224410,-0.262110,-4.188658,-0.303961,-3.090767
47.300000,7.879920,8.249050,-0.262664,-4.201207,-0.304712,-3.097701
47.400000,7.896550,8.272950,-0.263218,-4.213379,-0.305464,-3.104340
47.500000,7.913240,8.305260,-0.263775,-4.229834,-0.306219,-3.114111
47.600000,7.929920,8.319890,-0.264331,-4.237285,-0.306975,-3.117241
47.700000,7.946550,8.339960,-0.264885,-4.247507,-0.307728,-3.122406
47.800000,7.963210,8.359830,-0.265440,-4.257626,-0.308484,-3.127481
47.900000,7.979940,8.389220,-0.265998,-4.272595,-0.309244,-3.136093
48.000000,7.996640,8.410880,-0.266555,-4.283626,-0.310002,-3.141806
48.100000,8.013300,8.431540,-0.267110,-4.294148,-0.310760,-3.147138
48.200000,8.029890,8.465310,-0.267663,-4.311347,-0.311514,-3.157359
48.300000,8.046540,8.476830,-0.268218,-4.317214,-0.312273,-3.159260
48.400000,8.063250,8.498390,-0.268775,-4.328194,-0.313034,-3.164884
48.500000,8.079950,8.523560,-0.269332,-4.341013,-0.313796,-3.171841
48.600000,8.096580,8.545040,-0.269886,-4.351953,-0.314555,-3.177422
48.700000,8.113210,8.575820,-0.270440,-4.367629,-0.315314,-3.186446
48.800000,8.129900,8.594240,-0.270997,-4.377010,-0.316077,-3.190855
48.900000,8.146610,8.619200,-0.271554,-4.389723,-0.316841,-3.197677
49.000000,8.163250,8.644930,-0.272108,-4.402827,-0.317603,-3.204781
49.100000,8.179880,8.667970,-0.272663,-4.414561,-0.318365,-3.210875
49.200000,8.196570,8.690690,-0.273219,-4.426132,-0.319130,-3.216829
49.300000,8.213230,8.714800,-0.273774,-4.438411,-0.319894,-3.223288
49.400000,8.229860,8.738170,-0.274329,-4.450313,-0.320658,-3.229465
49.500000,8.246520,8.766220,-0.274884,-4.464599,-0.321424,-3.237352
49.600000,8.263190,8.794190,-0.275440,-4.478844,-0.322190,-3.245193
49.700000,8.279880,8.812550,-0.275996,-4.488195,-0.322958,-3.249471
49.800000,8.296580,8.836940,-0.276553,-4.500617,-0.323728,-3.255959
49.900000,8.313240,8.857420,-0.277108,-4.511047,-0.324495,-3.261000
50.000000,8.329870,8.886720,-0.277662,-4.525969,-0.325263,-3.269278
50.100000,8.346600,8.911060,-0.278220,-4.538366,-0.326035,-3.275702
50.200000,8.363320,8.934020,-0.278777,-4.550059,-0.326807,-3.281606
50.300000,8.379960,8.962650,-0.279332,-4.564640,-0.327577,-3.289590
50.400000,8.396570,8.978610,-0.279886,-4.572769,-0.328345,-3.292916
50.500000,8.413250,9.008150,-0.280442,-4.587813,-0.329118,-3.301199
50.600000,8.429970,9.034250,-0.280999,-4.601106,-0.329893,-3.308200
50.700000,8.446590,9.057390,-0.281553,-4.612891,-0.330663,-3.314118
50.800000,8.463210,9.085170,-0.282107,-4.627039,-0.331435,-3.321719
50.900000,8.479820,9.109640,-0.282661,-4.639502,-0.332206,-3.328097
51.000000,8.496550,9.132440,-0.283218,-4.651113,-0.332984,-3.333833
51.100000,8.513280,9.153740,-0.283776,-4.661962,-0.333762,-3.339009
51.200000,8.529930,9.192260,-0.284331,-4.681580,-0.334538,-3.350461
51.300000,8.546620,9.209380,-0.284887,-4.690299,-0.335315,-3.354092
51.400000,8.563250,9.238570,-0.285442,-4.705165,-0.336091,-3.362115
51.500000,8.580030,9.263320,-0.286001,-4.717770,-0.336874,-3.368483
51.600000,8.596630,9.283090,-0.286554,-4.727839,-0.337649,-3.373056
51.700000,8.613260,9.309060,-0.287109,-4.741065,-0.338426,-3.379864
51.800000,8.629930,9.340850,-0.287664,-4.757256,-0.339206,-3.388763
51.900000,8.646620,9.367670,-0.288221,-4.770915,-0.339987,-3.395839
52.000000,8.663260,9.387830,-0.288775,-4.781183,-0.340767,-3.400495
52.100000,8.679940,9.416970,-0.289331,-4.796023,-0.341549,-3.408384
52.200000,8.696620,9.434430,-0.289887,-4.804916,-0.342332,-3.412032
52.300000,8.713290,9.470790,-0.290443,-4.823434,-0.343114,-3.422501
52.400000,8.729960,9.497300,-0.290999,-4.836935,-0.343898,-3.429393
52.500000,8.746570,9.529880,-0.291552,-4.853528,-0.344679,-3.438471
52.600000,8.763190,9.548900,-0.292106,-4.863215,-0.345461,-3.442639
52.700000,8.779910,9.567000,-0.292664,-4.872433,-0.346249,-3.446449
52.800000,8.796630,9.603080,-0.293221,-4.890808,-0.347037,-3.456721
52.900000,8.813290,9.625960,-0.293776,-4.902461,-0.347823,-3.462234
53.000000,8.829880,9.657990,-0.294329,-4.918774,-0.348607,-3.471034
53.100000,8.846570,9.678110,-0.294886,-4.929021,-0.349395,-3.475523
53.200000,8.863280,9.707970,-0.295443,-4.944229,-0.350186,-3.483492
53.300000,8.879950,9.737530,-0.295998,-4.959283,-0.350975,-3.491344
53.400000,8.896580,9.763420,-0.296553,-4.972469,-0.351762,-3.497870
53.500000,8.913250,9.780010,-0.297108,-4.980918,-0.352553,-3.501046
53.600000,8.929910,9.810010,-0.297664,-4.996197,-0.353343,-3.509011
53.700000,8.946610,9.840250,-0.298220,-5.011598,-0.354136,-3.517038
53.800000,8.963300,9.863280,-0.298777,-5.023327,-0.354929,-3.522474
53.900000,8.979950,9.888150,-0.299332,-5.035993,-0.355721,-3.528561
54.000000,8.996590,9.923390,-0.299886,-5.053941,-0.356513,-3.538333
54.100000,9.013290,9.952740,-0.300443,-5.068889,-0.357308,-3.545977
54.200000,9.029930,9.976740,-0.300998,-5.081112,-0.358101,-3.551709
54.300000,9.046550,9.999550,-0.301552,-5.092729,-0.358894,-3.557008
54.400000,9.063280,10.034310,-0.302109,-5.110432,-0.359693,-3.566523
54.500000,9.079940,10.058250,-0.302665,-5.122625,-0.360489,-3.572187
54.600000,9.096590,10.087250,-0.303220,-5.137394,-0.361285,-3.579635
54.700000,9.113190,10.116400,-0.303773,-5.152240,-0.362080,-3.587129
54.800000,9.129920,10.138650,-0.304331,-5.163572,-0.362881,-3.592139
54.900000,9.146600,10.171800,-0.304887,-5.180455,-0.363680,-3.601003
55.000000,9.163280,10.195310,-0.305443,-5.192429,-0.364481,-3.606439
55.100000,9.179940,10.223130,-0.305998,-5.206597,-0.365280,-3.613389
55.200000,9.196540,10.256400,-0.306551,-5.223542,-0.366078,-3.622258
55.300000,9.213200,10.273930,-0.307107,-5.232470,-0.366879,-3.625543
55.400000,9.229970,10.308970,-0.307666,-5.250315,-0.367686,-3.634974
55.500000,9.246650,10.338530,-0.308222,-5.265370,-0.368490,-3.642469
55.600000,9.263210,10.368020,-0.308774,-5.280389,-0.369288,-3.649944
55.700000,9.279870,10.394960,-0.309329,-5.294110,-0.370092,-3.656488
55.800000,9.296590,10.419810,-0.309886,-5.306766,-0.370899,-3.662272
55.900000,9.313230,10.447440,-0.310441,-5.320837,-0.371703,-3.669031
56.000000,9.329870,10.476200,-0.310996,-5.335485,-0.372508,-3.676172
56.100000,9.346540,10.505040,-0.311551,-5.350173,-0.373315,-3.683319
56.200000,9.363220,10.523890,-0.312107,-5.359773,-0.374122,-3.686949
56.300000,9.379870,10.569840,-0.312662,-5.383175,-0.374930,-3.700059
56.400000,9.396550,10.588990,-0.313218,-5.392928,-0.375739,-3.703764
56.500000,9.413200,10.621670,-0.313773,-5.409572,-0.376547,-3.712193
56.600000,9.429860,10.647360,-0.314329,-5.422656,-0.377357,-3.718160
56.700000,9.446590,10.680660,-0.314886,-5.439615,-0.378171,-3.726755
56.800000,9.463270,10.705890,-0.315442,-5.452465,-0.378982,-3.732527
56.900000,9.479850,10.732390,-0.315995,-5.465961,-0.379790,-3.738745
57.000000,9.496560,10.764420,-0.316552,-5.482274,-0.380605,-3.746849
57.100000,9.513270,10.799740,-0.317109,-5.500262,-0.381420,-3.756080
57.200000,9.529960,10.824990,-0.317665,-5.513122,-0.382235,-3.761794
57.300000,9.546580,10.856410,-0.318219,-5.529124,-0.383047,-3.769650
57.400000,9.563230,10.884240,-0.318774,-5.543298,-0.383862,-3.776237
57.500000,9.579920,10.920140,-0.319331,-5.561582,-0.384679,-3.785598
57.600000,9.596550,10.941720,-0.319885,-5.572572,-0.385493,-3.789990
57.700000,9.613250,10.980720,-0.320442,-5.592435,-0.386312,-3.800386
57.800000,9.629870,11.007370,-0.320996,-5.606008,-0.387128,-3.806503
57.900000,9.646530,11.043570,-0.321551,-5.624444,-0.387946,-3.815898
58.000000,9.663210,11.071250,-0.322107,-5.638541,-0.388766,-3.822328
58.100000,9.679940,11.097800,-0.322665,-5.652063,-0.389589,-3.828342
58.200000,9.696540,11.128550,-0.323218,-5.667724,-0.390406,-3.835814
58.300000,9.713220,11.162740,-0.323774,-5.685137,-0.391228,-3.844437
58.400000,9.729950,11.189300,-0.324332,-5.698664,-0.392053,-3.850407
