Repository: abubakardawood/tissue-phantom-material-database

Title:
A Database of Silicone Phantom Materials for Modeling Human Tissue Mechanics Across Varying Stiffnesses

Description:
This dataset contains processed mechanical compression test data for soft silicone phantoms
fabricated using Ecoflex (Smooth-On) with varying base materials and thinner concentrations.
The dataset provides force–compression measurements together with derived engineering and
true stress–strain quantities, intended for mechanical characterization, constitutive model
fitting, and the design of tissue-equivalent phantoms.

All files in this dataset are processed outputs generated from raw experimental measurements.
The raw data files are not included in this archive.

File: data/EF10_62_5T/EF10_62_5T_B4.csv (part 1 of 2)
EF10_62_5T_B_sample_4
Compression test;
Cylinder Diameter: 50mm;
Cylinder Height: 30mm;
Speed (mm/min): 10;
Machine: INSTRON 5900;
Load cell: 1kN;
Time (s),Compression (mm),Load (N),Engineering Strain [-],Engineering Stress (kPa),True Strain [-],True Stress (kPa)
0.000000,0.000000,-0.002380,-0.000000,0.001212,0.000000,0.001212
0.100000,0.006920,0.019030,-0.000231,-0.009692,-0.000231,-0.009690
0.200000,0.027900,0.029440,-0.000930,-0.014994,-0.000930,-0.014980
0.300000,0.046300,0.044240,-0.001543,-0.022531,-0.001545,-0.022496
0.400000,0.063260,0.060570,-0.002109,-0.030848,-0.002111,-0.030783
0.500000,0.079990,0.077630,-0.002666,-0.039537,-0.002670,-0.039431
0.600000,0.096700,0.091650,-0.003223,-0.046677,-0.003229,-0.046527
0.700000,0.113330,0.101780,-0.003778,-0.051836,-0.003785,-0.051640
0.800000,0.130010,0.118980,-0.004334,-0.060596,-0.004343,-0.060333
0.900000,0.146750,0.134570,-0.004892,-0.068536,-0.004904,-0.068201
1.000000,0.163430,0.147830,-0.005448,-0.075289,-0.005463,-0.074879
1.100000,0.180010,0.166640,-0.006000,-0.084869,-0.006018,-0.084360
1.200000,0.196660,0.180590,-0.006555,-0.091974,-0.006577,-0.091371
1.300000,0.213380,0.195620,-0.007113,-0.099628,-0.007138,-0.098920
1.400000,0.230010,0.209390,-0.007667,-0.106641,-0.007697,-0.105824
1.500000,0.246630,0.215310,-0.008221,-0.109656,-0.008255,-0.108755
1.600000,0.263260,0.231600,-0.008775,-0.117953,-0.008814,-0.116918
1.700000,0.279930,0.252450,-0.009331,-0.128572,-0.009375,-0.127372
1.800000,0.296650,0.264500,-0.009888,-0.134709,-0.009938,-0.133377
1.900000,0.313300,0.275960,-0.010443,-0.140545,-0.010498,-0.139078
2.000000,0.329910,0.293280,-0.010997,-0.149366,-0.011058,-0.147724
2.100000,0.346550,0.306250,-0.011552,-0.155972,-0.011619,-0.154170
2.200000,0.363240,0.317020,-0.012108,-0.161457,-0.012182,-0.159502
2.300000,0.379940,0.332620,-0.012665,-0.169402,-0.012746,-0.167257
2.400000,0.396610,0.346020,-0.013220,-0.176227,-0.013308,-0.173897
2.500000,0.413230,0.364960,-0.013774,-0.185873,-0.013870,-0.183312
2.600000,0.429910,0.377990,-0.014330,-0.192509,-0.014434,-0.189750
2.700000,0.446620,0.384220,-0.014887,-0.195682,-0.014999,-0.192768
2.800000,0.463280,0.402350,-0.015443,-0.204915,-0.015563,-0.201751
2.900000,0.479950,0.416470,-0.015998,-0.212106,-0.016128,-0.208713
3.000000,0.496640,0.434670,-0.016555,-0.221376,-0.016693,-0.217711
3.100000,0.513320,0.450410,-0.017111,-0.229392,-0.017259,-0.225467
3.200000,0.529950,0.462160,-0.017665,-0.235376,-0.017823,-0.231218
3.300000,0.546580,0.474390,-0.018219,-0.241605,-0.018387,-0.237203
3.400000,0.563230,0.491250,-0.018774,-0.250192,-0.018953,-0.245494
3.500000,0.579940,0.508510,-0.019331,-0.258982,-0.019521,-0.253976
3.600000,0.596620,0.517450,-0.019887,-0.263535,-0.020088,-0.258294
3.700000,0.613240,0.531690,-0.020441,-0.270787,-0.020653,-0.265252
3.800000,0.629830,0.551660,-0.020994,-0.280958,-0.021218,-0.275060
3.900000,0.646570,0.569880,-0.021552,-0.290238,-0.021788,-0.283982
4.000000,0.663270,0.575240,-0.022109,-0.292967,-0.022357,-0.286490
4.100000,0.679930,0.594080,-0.022664,-0.302562,-0.022925,-0.295705
4.200000,0.696550,0.606080,-0.023218,-0.308674,-0.023492,-0.301507
4.300000,0.713240,0.613480,-0.023775,-0.312443,-0.024062,-0.305015
4.400000,0.729920,0.631750,-0.024331,-0.321748,-0.024632,-0.313919
4.500000,0.746580,0.650440,-0.024886,-0.331266,-0.025201,-0.323022
4.600000,0.763220,0.664790,-0.025441,-0.338575,-0.025770,-0.329961
4.700000,0.779890,0.678310,-0.025996,-0.345460,-0.026340,-0.336480
4.800000,0.796560,0.689300,-0.026552,-0.351058,-0.026911,-0.341736
4.900000,0.813260,0.707270,-0.027109,-0.360210,-0.027483,-0.350445
5.000000,0.829910,0.723150,-0.027664,-0.368297,-0.028054,-0.358109
5.100000,0.846530,0.734510,-0.028218,-0.374083,-0.028623,-0.363527
5.200000,0.863210,0.746770,-0.028774,-0.380327,-0.029196,-0.369383
5.300000,0.879920,0.768570,-0.029331,-0.391429,-0.029769,-0.379949
5.400000,0.896600,0.773150,-0.029887,-0.393762,-0.030342,-0.381994
5.500000,0.913210,0.792420,-0.030440,-0.403576,-0.030913,-0.391291
5.600000,0.929870,0.811010,-0.030996,-0.413044,-0.031486,-0.400241
5.700000,0.946580,0.829670,-0.031553,-0.422547,-0.032061,-0.409215
5.800000,0.963260,0.833340,-0.032109,-0.424417,-0.032635,-0.410789
5.900000,0.979860,0.850680,-0.032662,-0.433248,-0.033207,-0.419097
6.000000,0.996540,0.863180,-0.033218,-0.439614,-0.033782,-0.425011
6.100000,1.013220,0.880360,-0.033774,-0.448364,-0.034358,-0.433221
6.200000,1.029960,0.891740,-0.034332,-0.454159,-0.034935,-0.438567
6.300000,1.046650,0.910730,-0.034888,-0.463831,-0.035511,-0.447649
6.400000,1.063310,0.921460,-0.035444,-0.469296,-0.036087,-0.452662
6.500000,1.079930,0.939060,-0.035998,-0.478259,-0.036662,-0.461043
6.600000,1.096650,0.954790,-0.036555,-0.486271,-0.037240,-0.468495
6.700000,1.113340,0.968790,-0.037111,-0.493401,-0.037817,-0.475090
6.800000,1.129890,0.983930,-0.037663,-0.501111,-0.038391,-0.482238
6.900000,1.146500,0.993490,-0.038217,-0.505980,-0.038966,-0.486643
7.000000,1.163260,1.014540,-0.038775,-0.516701,-0.039547,-0.496666
7.100000,1.179900,1.030230,-0.039330,-0.524692,-0.040124,-0.504056
7.200000,1.196540,1.040790,-0.039885,-0.530070,-0.040702,-0.508928
7.300000,1.213220,1.054210,-0.040441,-0.536905,-0.041281,-0.515192
7.400000,1.229890,1.071860,-0.040996,-0.545894,-0.041860,-0.523514
7.500000,1.246560,1.089950,-0.041552,-0.555107,-0.042440,-0.532041
7.600000,1.263240,1.101290,-0.042108,-0.560882,-0.043020,-0.537265
7.700000,1.279920,1.117600,-0.042664,-0.569189,-0.043601,-0.544905
7.800000,1.296580,1.127980,-0.043219,-0.574475,-0.044181,-0.549647
7.900000,1.313260,1.149420,-0.043775,-0.585395,-0.044762,-0.559769
8.000000,1.329950,1.159490,-0.044332,-0.590523,-0.045344,-0.564345
8.100000,1.346570,1.172280,-0.044886,-0.597037,-0.045924,-0.570239
8.200000,1.363240,1.189500,-0.045441,-0.605807,-0.046506,-0.578279
8.300000,1.379910,1.203530,-0.045997,-0.612953,-0.047088,-0.584759
8.400000,1.396580,1.228180,-0.046553,-0.625507,-0.047671,-0.596388
8.500000,1.413160,1.239590,-0.047105,-0.631318,-0.048251,-0.601580
8.600000,1.429860,1.252600,-0.047662,-0.637944,-0.048835,-0.607538
8.700000,1.446590,1.265600,-0.048220,-0.644565,-0.049421,-0.613484
8.800000,1.463260,1.282430,-0.048775,-0.653136,-0.050005,-0.621279
8.900000,1.479960,1.296270,-0.049332,-0.660185,-0.050590,-0.627617
9.000000,1.496600,1.309060,-0.049887,-0.666699,-0.051174,-0.633439
9.100000,1.513220,1.329280,-0.050441,-0.676997,-0.051757,-0.642849
9.200000,1.529890,1.346190,-0.050996,-0.685609,-0.052343,-0.650645
9.300000,1.546640,1.361240,-0.051555,-0.693274,-0.052931,-0.657532
9.400000,1.563230,1.369390,-0.052108,-0.697425,-0.053514,-0.661083
9.500000,1.579900,1.387740,-0.052663,-0.706770,-0.054101,-0.669549
9.600000,1.596610,1.401810,-0.053220,-0.713936,-0.054689,-0.675940
9.700000,1.613280,1.411310,-0.053776,-0.718774,-0.055276,-0.680121
9.800000,1.629910,1.431730,-0.054330,-0.729174,-0.055862,-0.689558
9.900000,1.646590,1.441420,-0.054886,-0.734109,-0.056450,-0.693817
10.000000,1.663290,1.460930,-0.055443,-0.744046,-0.057039,-0.702793
10.100000,1.679960,1.475540,-0.055999,-0.751486,-0.057628,-0.709404
10.200000,1.696620,1.490300,-0.056554,-0.759004,-0.058216,-0.716079
10.300000,1.713250,1.506360,-0.057108,-0.767183,-0.058804,-0.723370
10.400000,1.729920,1.522210,-0.057664,-0.775255,-0.059393,-0.730551
10.500000,1.746600,1.532640,-0.058220,-0.780567,-0.059984,-0.735123
10.600000,1.763300,1.550980,-0.058777,-0.789908,-0.060575,-0.743479
10.700000,1.779910,1.571510,-0.059330,-0.800363,-0.061163,-0.752878
10.800000,1.796560,1.584100,-0.059885,-0.806776,-0.061753,-0.758461
10.900000,1.813270,1.599270,-0.060442,-0.814502,-0.062346,-0.765271
11.000000,1.829990,1.607180,-0.061000,-0.818530,-0.062939,-0.768600
11.100000,1.846620,1.625590,-0.061554,-0.827906,-0.063530,-0.776945
11.200000,1.863280,1.650660,-0.062109,-0.840674,-0.064122,-0.788461
11.300000,1.879960,1.667560,-0.062665,-0.849281,-0.064715,-0.796061
11.400000,1.896640,1.672500,-0.063221,-0.851797,-0.065308,-0.797945
11.500000,1.913330,1.688450,-0.063778,-0.859921,-0.065902,-0.805077
11.600000,1.929900,1.702800,-0.064330,-0.867229,-0.066492,-0.811440
11.700000,1.946530,1.719160,-0.064884,-0.875561,-0.067085,-0.818751
11.800000,1.963210,1.729460,-0.065440,-0.880807,-0.067680,-0.823166
11.900000,1.979910,1.744070,-0.065997,-0.888248,-0.068276,-0.829626
12.000000,1.996550,1.767690,-0.066552,-0.900277,-0.068870,-0.840362
12.100000,2.013190,1.776050,-0.067106,-0.904535,-0.069464,-0.843835
12.200000,2.029900,1.795100,-0.067663,-0.914237,-0.070061,-0.852377
12.300000,2.046570,1.811700,-0.068219,-0.922691,-0.070657,-0.859746
12.400000,2.063230,1.828820,-0.068774,-0.931410,-0.071254,-0.867353
12.500000,2.079830,1.843690,-0.069328,-0.938984,-0.071848,-0.873886
12.600000,2.096580,1.853190,-0.069886,-0.943822,-0.072448,-0.877862
12.700000,2.113260,1.874240,-0.070442,-0.954543,-0.073046,-0.887303
12.800000,2.129900,1.887900,-0.070997,-0.961500,-0.073643,-0.893236
12.900000,2.146540,1.902990,-0.071551,-0.969185,-0.074240,-0.899838
13.000000,2.163230,1.922100,-0.072108,-0.978917,-0.074840,-0.908330
13.100000,2.179930,1.929490,-0.072664,-0.982681,-0.075440,-0.911275
13.200000,2.196590,1.953730,-0.073220,-0.995027,-0.076039,-0.922171
13.300000,2.213250,1.965210,-0.073775,-1.000873,-0.076638,-0.927034
13.400000,2.229870,1.985160,-0.074329,-1.011034,-0.077236,-0.935885
13.500000,2.246570,1.992960,-0.074886,-1.015006,-0.077838,-0.938997
13.600000,2.263300,2.013110,-0.075443,-1.025269,-0.078441,-0.947919
13.700000,2.279950,2.029280,-0.075998,-1.033504,-0.079041,-0.954959
13.800000,2.296550,2.048740,-0.076552,-1.043415,-0.079640,-0.963540
13.900000,2.313240,2.063200,-0.077108,-1.050779,-0.080243,-0.969756
14.000000,2.329920,2.077460,-0.077664,-1.058042,-0.080846,-0.975870
14.100000,2.346580,2.095140,-0.078219,-1.067046,-0.081448,-0.983582
14.200000,2.363260,2.103600,-0.078775,-1.071355,-0.082051,-0.986958
14.300000,2.379890,2.134360,-0.079330,-1.087021,-0.082653,-1.000788
14.400000,2.396590,2.138380,-0.079886,-1.089068,-0.083258,-1.002066
14.500000,2.413300,2.155600,-0.080443,-1.097838,-0.083864,-1.009524
14.600000,2.429970,2.168050,-0.080999,-1.104179,-0.084468,-1.014741
14.700000,2.446590,2.182580,-0.081553,-1.111579,-0.085071,-1.020926
14.800000,2.463280,2.195640,-0.082109,-1.118230,-0.085677,-1.026413
14.900000,2.479980,2.222280,-0.082666,-1.131798,-0.086284,-1.038237
15.000000,2.496660,2.225570,-0.083222,-1.133473,-0.086890,-1.039144
15.100000,2.513240,2.253190,-0.083775,-1.147540,-0.087493,-1.051405
15.200000,2.529910,2.267370,-0.084330,-1.154762,-0.088100,-1.057381
15.300000,2.546610,2.290450,-0.084887,-1.166517,-0.088708,-1.067495
15.400000,2.563280,2.303560,-0.085443,-1.173193,-0.089315,-1.072953
15.500000,2.579880,2.319110,-0.085996,-1.181113,-0.089920,-1.079542
15.600000,2.596580,2.333720,-0.086553,-1.188554,-0.090530,-1.085681
15.700000,2.613270,2.352210,-0.087109,-1.197971,-0.091139,-1.093617
15.800000,2.629960,2.370030,-0.087665,-1.207046,-0.091748,-1.101230
15.900000,2.646650,2.380250,-0.088222,-1.212251,-0.092358,-1.105305
16.000000,2.663230,2.400550,-0.088774,-1.222590,-0.092965,-1.114055
16.100000,2.679870,2.409640,-0.089329,-1.227220,-0.093574,-1.117593
16.200000,2.696600,2.435800,-0.089887,-1.240543,-0.094186,-1.129035
16.300000,2.713270,2.440740,-0.090442,-1.243059,-0.094797,-1.130634
16.400000,2.729910,2.461630,-0.090997,-1.253698,-0.095407,-1.139615
16.500000,2.746560,2.476820,-0.091552,-1.261434,-0.096018,-1.145947
16.600000,2.763240,2.492830,-0.092108,-1.269588,-0.096630,-1.152649
16.700000,2.779880,2.515010,-0.092663,-1.280884,-0.097241,-1.162194
16.800000,2.796540,2.530280,-0.093218,-1.288661,-0.097853,-1.168535
16.900000,2.813210,2.551490,-0.093774,-1.299463,-0.098466,-1.177608
17.000000,2.829890,2.549270,-0.094330,-1.298333,-0.099080,-1.175861
17.100000,2.846620,2.575590,-0.094887,-1.311737,-0.099696,-1.187270
17.200000,2.863260,2.583380,-0.095442,-1.315705,-0.100309,-1.190131
17.300000,2.879870,2.600510,-0.095996,-1.324429,-0.100921,-1.197289
17.400000,2.896540,2.625060,-0.096551,-1.336932,-0.101536,-1.207850
17.500000,2.913260,2.638880,-0.097109,-1.343971,-0.102153,-1.213459
17.600000,2.929910,2.657320,-0.097664,-1.353362,-0.102768,-1.221188
17.700000,2.946500,2.667890,-0.098217,-1.358745,-0.103381,-1.225294
17.800000,2.963220,2.685450,-0.098774,-1.367688,-0.103999,-1.232596
17.900000,2.979930,2.698190,-0.099331,-1.374177,-0.104617,-1.237679
18.000000,2.996630,2.716340,-0.099888,-1.383421,-0.105236,-1.245234
18.100000,3.013200,2.735730,-0.100440,-1.393296,-0.105850,-1.253353
18.200000,3.029920,2.752310,-0.100997,-1.401740,-0.106469,-1.260168
18.300000,3.046590,2.762800,-0.101553,-1.407082,-0.107088,-1.264189
18.400000,3.063280,2.784900,-0.102109,-1.418338,-0.107707,-1.273512
18.500000,3.079940,2.801870,-0.102665,-1.426981,-0.108326,-1.280480
18.600000,3.096580,2.818440,-0.103219,-1.435420,-0.108944,-1.287257
18.700000,3.113210,2.838330,-0.103774,-1.445550,-0.109562,-1.295540
18.800000,3.129920,2.848870,-0.104331,-1.450918,-0.110184,-1.299542
18.900000,3.146620,2.865810,-0.104887,-1.459545,-0.110806,-1.306457
19.000000,3.163230,2.876860,-0.105441,-1.465173,-0.111424,-1.310683
19.100000,3.179910,2.902130,-0.105997,-1.478043,-0.112046,-1.321375
19.200000,3.196640,2.919200,-0.106555,-1.486736,-0.112670,-1.328318
19.300000,3.213300,2.930890,-0.107110,-1.492690,-0.113292,-1.332808
19.400000,3.229930,2.949680,-0.107664,-1.502260,-0.113913,-1.340520
19.500000,3.246600,2.967450,-0.108220,-1.511310,-0.114536,-1.347756
19.600000,3.263310,2.982970,-0.108777,-1.519214,-0.115161,-1.353959
19.700000,3.279910,3.000900,-0.109330,-1.528346,-0.115782,-1.361251
19.800000,3.296530,3.014660,-0.109884,-1.535354,-0.116404,-1.366642
19.900000,3.313210,3.037080,-0.110440,-1.546772,-0.117029,-1.375946
20.000000,3.329870,3.047370,-0.110996,-1.552013,-0.117653,-1.379746
20.100000,3.346600,3.065390,-0.111553,-1.561190,-0.118281,-1.387034
20.200000,3.363290,3.082950,-0.112110,-1.570134,-0.118907,-1.394106
20.300000,3.379900,3.096170,-0.112663,-1.576866,-0.119531,-1.399211
20.400000,3.396560,3.115930,-0.113219,-1.586930,-0.120157,-1.407260
20.500000,3.413250,3.130830,-0.113775,-1.594519,-0.120784,-1.413102
20.600000,3.429980,3.146620,-0.114333,-1.602560,-0.121414,-1.419335
20.700000,3.446580,3.166170,-0.114886,-1.612517,-0.122039,-1.427261
20.800000,3.463220,3.182990,-0.115441,-1.621083,-0.122666,-1.433945
20.900000,3.479870,3.201440,-0.115996,-1.630480,-0.123293,-1.441351
21.000000,3.496550,3.213300,-0.116552,-1.636520,-0.123922,-1.445781
21.100000,3.513250,3.227630,-0.117108,-1.643818,-0.124553,-1.451314
21.200000,3.529880,3.250920,-0.117663,-1.655680,-0.125181,-1.460868
21.300000,3.546540,3.264050,-0.118218,-1.662367,-0.125810,-1.465845
21.400000,3.563260,3.278740,-0.118775,-1.669849,-0.126443,-1.471512
21.500000,3.579970,3.297110,-0.119332,-1.679204,-0.127075,-1.478821
21.600000,3.596570,3.318960,-0.119886,-1.690332,-0.127703,-1.487686
21.700000,3.613250,3.331160,-0.120442,-1.696546,-0.128335,-1.492211
21.800000,3.629930,3.351090,-0.120998,-1.706696,-0.128968,-1.500190
21.900000,3.646600,3.360910,-0.121553,-1.711697,-0.129600,-1.503635
22.000000,3.663220,3.382260,-0.122107,-1.722571,-0.130231,-1.512232
22.100000,3.679870,3.398830,-0.122662,-1.731010,-0.130863,-1.518680
22.200000,3.696570,3.418610,-0.123219,-1.741084,-0.131498,-1.526549
22.300000,3.713260,3.430950,-0.123775,-1.747368,-0.132133,-1.531087
22.400000,3.729940,3.446730,-0.124331,-1.755405,-0.132767,-1.537153
22.500000,3.746550,3.462420,-0.124885,-1.763396,-0.133400,-1.543174
22.600000,3.763260,3.484080,-0.125442,-1.774427,-0.134037,-1.551840
22.700000,3.779970,3.500380,-0.125999,-1.782729,-0.134674,-1.558107
22.800000,3.796690,3.511820,-0.126556,-1.788555,-0.135312,-1.562202
22.900000,3.813210,3.538260,-0.127107,-1.802021,-0.135942,-1.572972
23.000000,3.829880,3.551450,-0.127663,-1.808739,-0.136579,-1.577830
23.100000,3.846570,3.564360,-0.128219,-1.815314,-0.137217,-1.582556
23.200000,3.863280,3.586950,-0.128776,-1.826819,-0.137856,-1.591568
23.300000,3.879880,3.604470,-0.129329,-1.835741,-0.138491,-1.598326
23.400000,3.896540,3.621480,-0.129885,-1.844405,-0.139130,-1.604845
23.500000,3.913240,3.634800,-0.130441,-1.851188,-0.139769,-1.609717
23.600000,3.929900,3.655720,-0.130997,-1.861843,-0.140408,-1.617948
23.700000,3.946620,3.669020,-0.131554,-1.868617,-0.141050,-1.622793
23.800000,3.963230,3.691270,-0.132108,-1.879948,-0.141688,-1.631593
23.900000,3.979910,3.705780,-0.132664,-1.887338,-0.142328,-1.636957
24.000000,3.996620,3.719040,-0.133221,-1.894092,-0.142971,-1.641759
24.100000,4.013300,3.737100,-0.133777,-1.903289,-0.143613,-1.648674
24.200000,4.029940,3.757070,-0.134331,-1.913460,-0.144253,-1.656422
24.300000,4.046610,3.769680,-0.134887,-1.919882,-0.144895,-1.660915
24.400000,4.063300,3.782920,-0.135443,-1.926625,-0.145538,-1.665677
24.500000,4.079960,3.809440,-0.135999,-1.940132,-0.146181,-1.676277
24.600000,4.096610,3.831240,-0.136554,-1.951235,-0.146824,-1.684786
24.700000,4.113210,3.843770,-0.137107,-1.957616,-0.147465,-1.689213
24.800000,4.129890,3.856580,-0.137663,-1.964140,-0.148109,-1.693751
24.900000,4.146580,3.883030,-0.138219,-1.977611,-0.148754,-1.704267
25.000000,4.163240,3.901190,-0.138775,-1.986860,-0.149399,-1.711134
25.100000,4.179850,3.914750,-0.139328,-1.993766,-0.150042,-1.715978
25.200000,4.196530,3.934690,-0.139884,-2.003921,-0.150688,-1.723604
25.300000,4.213270,3.948770,-0.140442,-2.011092,-0.151337,-1.728650
25.400000,4.229960,3.969810,-0.140999,-2.021808,-0.151985,-1.736735
25.500000,4.246610,3.980990,-0.141554,-2.027502,-0.152631,-1.740501
25.600000,4.263250,3.998930,-0.142108,-2.036638,-0.153277,-1.747215
25.700000,4.279940,4.016080,-0.142665,-2.045373,-0.153926,-1.753570
25.800000,4.296620,4.033950,-0.143221,-2.054474,-0.154575,-1.760231
25.900000,4.313270,4.054460,-0.143776,-2.064920,-0.155223,-1.768034
26.000000,4.329890,4.069970,-0.144330,-2.072819,-0.155870,-1.773649
26.100000,4.346590,4.094090,-0.144886,-2.085103,-0.156521,-1.783000
26.200000,4.363320,4.109240,-0.145444,-2.092819,-0.157173,-1.788431
26.300000,4.379940,4.126730,-0.145998,-2.101726,-0.157822,-1.794878
26.400000,4.396590,4.151670,-0.146553,-2.114428,-0.158472,-1.804552
26.500000,4.413230,4.176970,-0.147108,-2.127313,-0.159122,-1.814369
26.600000,4.429870,4.152010,-0.147662,-2.114601,-0.159773,-1.802354
26.700000,4.446570,4.200120,-0.148219,-2.139104,-0.160426,-1.822048
26.800000,4.463220,4.202570,-0.148774,-2.140351,-0.161078,-1.821923
26.900000,4.479870,4.226240,-0.149329,-2.152406,-0.161730,-1.830990
27.000000,4.496570,4.250410,-0.149886,-2.164716,-0.162384,-1.840256
27.100000,4.513300,4.260040,-0.150443,-2.169621,-0.163041,-1.843216
27.200000,4.529970,4.282750,-0.150999,-2.181187,-0.163695,-1.851830
27.300000,4.546590,4.299650,-0.151553,-2.189794,-0.164348,-1.857924
27.400000,4.563280,4.320800,-0.152109,-2.200565,-0.165004,-1.865839
27.500000,4.580020,4.336420,-0.152667,-2.208521,-0.165662,-1.871352
27.600000,4.596640,4.348520,-0.153221,-2.214683,-0.166316,-1.875346
27.700000,4.613290,4.376580,-0.153776,-2.228974,-0.166972,-1.886210
27.800000,4.629890,4.388350,-0.154330,-2.234968,-0.167626,-1.890046
27.900000,4.646570,4.422160,-0.154886,-2.252188,-0.168283,-1.903356
28.000000,4.663240,4.431150,-0.155441,-2.256766,-0.168941,-1.905971
28.100000,4.679920,4.443280,-0.155997,-2.262944,-0.169600,-1.909931
28.200000,4.696580,4.456680,-0.156553,-2.269768,-0.170258,-1.914430
28.300000,4.713220,4.486320,-0.157107,-2.284864,-0.170916,-1.925895
28.400000,4.729910,4.497920,-0.157664,-2.290772,-0.171576,-1.929600
28.500000,4.746580,4.523310,-0.158219,-2.303703,-0.172236,-1.939213
28.600000,4.763200,4.530080,-0.158773,-2.307151,-0.172894,-1.940837
28.700000,4.779870,4.561120,-0.159329,-2.322959,-0.173555,-1.952845
28.800000,4.796570,4.571240,-0.159886,-2.328113,-0.174217,-1.955881
28.900000,4.813230,4.589950,-0.160441,-2.337642,-0.174879,-1.962589
29.000000,4.829830,4.607340,-0.160994,-2.346499,-0.175538,-1.968726
29.100000,4.846550,4.620290,-0.161552,-2.353094,-0.176202,-1.972948
29.200000,4.863220,4.651860,-0.162107,-2.369173,-0.176865,-1.985113
29.300000,4.879920,4.662640,-0.162664,-2.374663,-0.177530,-1.988391
29.400000,4.896580,4.673330,-0.163219,-2.380107,-0.178193,-1.991628
29.500000,4.913200,4.697250,-0.163773,-2.392290,-0.178856,-2.000497
29.600000,4.929880,4.709560,-0.164329,-2.398559,-0.179521,-2.004406
29.700000,4.946650,4.732800,-0.164888,-2.410395,-0.180190,-2.012949
29.800000,4.963320,4.748560,-0.165444,-2.418422,-0.180855,-2.018308
29.900000,4.979870,4.768090,-0.165996,-2.428368,-0.181517,-2.025270
30.000000,4.996540,4.782130,-0.166551,-2.435519,-0.182183,-2.029880
30.100000,5.013220,4.805570,-0.167107,-2.447457,-0.182850,-2.038469
30.200000,5.029900,4.824240,-0.167663,-2.456965,-0.183518,-2.045022
30.300000,5.046520,4.833090,-0.168217,-2.461473,-0.184184,-2.047410
30.400000,5.063230,4.863050,-0.168774,-2.476731,-0.184854,-2.058722
30.500000,5.079890,4.875710,-0.169330,-2.483179,-0.185522,-2.062703
30.600000,5.096580,4.896210,-0.169886,-2.493619,-0.186192,-2.069988
30.700000,5.113230,4.921810,-0.170441,-2.506657,-0.186861,-2.079420
30.800000,5.129890,4.933620,-0.170996,-2.512672,-0.187531,-2.083014
30.900000,5.146570,4.947260,-0.171552,-2.519619,-0.188202,-2.087372
31.000000,5.163310,4.968200,-0.172110,-2.530283,-0.188875,-2.094796
31.100000,5.179950,4.984520,-0.172665,-2.538595,-0.189546,-2.100269
31.200000,5.196570,5.005850,-0.173219,-2.549458,-0.190215,-2.107844
31.300000,5.213230,5.020920,-0.173774,-2.557134,-0.190887,-2.112769
31.400000,5.229940,5.034620,-0.174331,-2.564111,-0.191562,-2.117106
31.500000,5.246600,5.065290,-0.174887,-2.579731,-0.192235,-2.128570
31.600000,5.263220,5.075770,-0.175441,-2.585068,-0.192906,-2.131542
31.700000,5.279880,5.095130,-0.175996,-2.594928,-0.193580,-2.138231
31.800000,5.296580,5.109120,-0.176553,-2.602053,-0.194256,-2.142654
31.900000,5.313260,5.130750,-0.177109,-2.613070,-0.194931,-2.150272
32.000000,5.329910,5.154900,-0.177664,-2.625369,-0.195606,-2.158936
32.100000,5.346570,5.167580,-0.178219,-2.631827,-0.196281,-2.162785
32.200000,5.363240,5.186660,-0.178775,-2.641544,-0.196958,-2.169303
32.300000,5.379950,5.207940,-0.179332,-2.652382,-0.197636,-2.176726
32.400000,5.396670,5.228190,-0.179889,-2.662695,-0.198316,-2.183706
32.500000,5.413220,5.251430,-0.180441,-2.674531,-0.198988,-2.191937
32.600000,5.429880,5.253970,-0.180996,-2.675825,-0.199666,-2.191511
32.700000,5.446600,5.278550,-0.181553,-2.688343,-0.200347,-2.200266
32.800000,5.463280,5.303450,-0.182109,-2.701025,-0.201027,-2.209143
32.900000,5.479960,5.316880,-0.182665,-2.707865,-0.201707,-2.213232
33.000000,5.496610,5.334400,-0.183220,-2.716788,-0.202386,-2.219017
33.100000,5.513260,5.356480,-0.183775,-2.728033,-0.203066,-2.226688
33.200000,5.529950,5.371970,-0.184332,-2.735922,-0.203747,-2.231605
33.300000,5.546620,5.392250,-0.184887,-2.746250,-0.204429,-2.238503
33.400000,5.563240,5.408120,-0.185441,-2.754333,-0.205109,-2.243566
33.500000,5.579900,5.427230,-0.185997,-2.764066,-0.205791,-2.249959
33.600000,5.596630,5.443120,-0.186554,-2.772158,-0.206476,-2.255000
33.700000,5.613260,5.470830,-0.187109,-2.786271,-0.207158,-2.264935
33.800000,5.629870,5.488530,-0.187662,-2.795285,-0.207839,-2.270716
33.900000,5.646570,5.497130,-0.188219,-2.799665,-0.208525,-2.272715
34.000000,5.663250,5.525740,-0.188775,-2.814236,-0.209210,-2.282979
34.100000,5.679950,5.540240,-0.189332,-2.821621,-0.209896,-2.287399
34.200000,5.696580,5.562560,-0.189886,-2.832989,-0.210580,-2.295044
34.300000,5.713180,5.581840,-0.190439,-2.842808,-0.211264,-2.301425
34.400000,5.729900,5.606710,-0.190997,-2.855474,-0.211952,-2.310088
34.500000,5.746600,5.618410,-0.191553,-2.861433,-0.212641,-2.313316
34.600000,5.763320,5.635410,-0.192111,-2.870091,-0.213330,-2.318716
34.700000,5.779890,5.665730,-0.192663,-2.885533,-0.214014,-2.329597
34.800000,5.796510,5.674350,-0.193217,-2.889923,-0.214701,-2.331541
34.900000,5.813230,5.704340,-0.193774,-2.905197,-0.215392,-2.342244
35.000000,5.829920,5.718330,-0.194331,-2.912322,-0.216082,-2.346368
35.100000,5.846530,5.736190,-0.194884,-2.921418,-0.216769,-2.352079
35.200000,5.863190,5.764370,-0.195440,-2.935770,-0.217459,-2.362004
35.300000,5.879910,5.768610,-0.195997,-2.937929,-0.218152,-2.362104
35.400000,5.896590,5.797080,-0.196553,-2.952429,-0.218844,-2.372120
35.500000,5.913230,5.808390,-0.197108,-2.958189,-0.219535,-2.375107
35.600000,5.929900,5.827200,-0.197663,-2.967769,-0.220227,-2.381150
35.700000,5.946610,5.856410,-0.198220,-2.982645,-0.220921,-2.391424
35.800000,5.963280,5.874400,-0.198776,-2.991807,-0.221615,-2.397108
35.900000,5.979960,5.891040,-0.199332,-3.000282,-0.222309,-2.402230
36.000000,5.996580,5.911520,-0.199886,-3.010712,-0.223001,-2.408913
36.100000,6.013250,5.935530,-0.200442,-3.022941,-0.223696,-2.417017
36.200000,6.029970,5.948300,-0.200999,-3.029444,-0.224393,-2.420529
36.300000,6.046640,5.974970,-0.201555,-3.043027,-0.225089,-2.429691
36.400000,6.063280,5.988780,-0.202109,-3.050061,-0.225784,-2.433615
36.500000,6.079910,6.007230,-0.202664,-3.059457,-0.226479,-2.439416
36.600000,6.096620,6.023740,-0.203221,-3.067866,-0.227178,-2.444412
36.700000,6.113300,6.052840,-0.203777,-3.082686,-0.227876,-2.454507
36.800000,6.129960,6.061360,-0.204332,-3.087025,-0.228573,-2.456247
36.900000,6.146580,6.081560,-0.204886,-3.097313,-0.229270,-2.462717
37.000000,6.163240,6.106340,-0.205441,-3.109933,-0.229968,-2.471025
37.100000,6.179930,6.131750,-0.205998,-3.122875,-0.230669,-2.479570
37.200000,6.196570,6.142520,-0.206552,-3.128360,-0.231368,-2.482190
37.300000,6.213180,6.164160,-0.207106,-3.139381,-0.232066,-2.489196
37.400000,6.229890,6.181470,-0.207663,-3.148197,-0.232768,-2.494433
37.500000,6.246610,6.203610,-0.208220,-3.159473,-0.233472,-2.501606
37.600000,6.263290,6.223430,-0.208776,-3.169567,-0.234175,-2.507836
37.700000,6.279920,6.239270,-0.209331,-3.177634,-0.234875,-2.512458
37.800000,6.296530,6.265590,-0.209884,-3.191039,-0.235576,-2.521290
37.900000,6.313250,6.288410,-0.210442,-3.202661,-0.236282,-2.528688
38.000000,6.329970,6.303360,-0.210999,-3.210275,-0.236988,-2.532910
38.100000,6.346600,6.329800,-0.211553,-3.223741,-0.237691,-2.541748
38.200000,6.363240,6.344110,-0.212108,-3.231029,-0.238394,-2.545702
38.300000,6.379910,6.365040,-0.212664,-3.241688,-0.239100,-2.552299
38.400000,6.396630,6.385340,-0.213221,-3.252027,-0.239808,-2.558627
38.500000,6.413260,6.400160,-0.213775,-3.259575,-0.240513,-2.562758
38.600000,6.429880,6.421930,-0.214329,-3.270662,-0.241218,-2.569663
38.700000,6.446540,6.437210,-0.214885,-3.278444,-0.241925,-2.573957
38.800000,6.463230,6.466280,-0.215441,-3.293249,-0.242634,-2.583748
38.900000,6.479890,6.490240,-0.215996,-3.305452,-0.243342,-2.591487
39.000000,6.496560,6.505120,-0.216552,-3.313030,-0.244051,-2.595587
39.100000,6.513200,6.517230,-0.217107,-3.319198,-0.244759,-2.598578
39.200000,6.529870,6.540320,-0.217662,-3.330958,-0.245469,-2.605934
39.300000,6.546610,6.566610,-0.218220,-3.344347,-0.246182,-2.614542
39.400000,6.563280,6.583790,-0.218776,-3.353097,-0.246893,-2.619520
39.500000,6.579870,6.598040,-0.219329,-3.360354,-0.247601,-2.623331
39.600000,6.596550,6.621400,-0.219885,-3.372251,-0.248314,-2.630744
39.700000,6.613270,6.645260,-0.220442,-3.384403,-0.249029,-2.638337
39.800000,6.629950,6.664360,-0.220998,-3.394131,-0.249742,-2.644033
39.900000,6.646590,6.677500,-0.221553,-3.400823,-0.250454,-2.647360
40.000000,6.663240,6.705650,-0.222108,-3.415160,-0.251168,-2.656625
40.100000,6.679890,6.724390,-0.222663,-3.424704,-0.251881,-2.662149
40.200000,6.696610,6.746360,-0.223220,-3.435893,-0.252599,-2.668932
40.300000,6.713240,6.765670,-0.223775,-3.445727,-0.253312,-2.674661
40.400000,6.729910,6.781080,-0.224330,-3.453576,-0.254029,-2.678834
40.500000,6.746560,6.806670,-0.224885,-3.466609,-0.254744,-2.687019
40.600000,6.763240,6.825550,-0.225441,-3.476224,-0.255462,-2.692539
40.700000,6.779900,6.842320,-0.225997,-3.484765,-0.256179,-2.697220
40.800000,6.796520,6.862470,-0.226551,-3.495027,-0.256895,-2.703227
40.900000,6.813240,6.888610,-0.227108,-3.508340,-0.257616,-2.711568
41.000000,6.829920,6.908590,-0.227664,-3.518516,-0.258336,-2.717477
41.100000,6.846650,6.924970,-0.228222,-3.526858,-0.259058,-2.721953
41.200000,6.863170,6.948740,-0.228772,-3.538964,-0.259772,-2.729347
41.300000,6.879880,6.967250,-0.229329,-3.548391,-0.260494,-2.734641
41.400000,6.896550,6.988090,-0.229885,-3.559005,-0.261215,-2.740843
41.500000,6.913270,7.013290,-0.230442,-3.571839,-0.261939,-2.748736
41.600000,6.929960,7.027980,-0.230999,-3.579321,-0.262663,-2.752502
41.700000,6.946590,7.044590,-0.231553,-3.587780,-0.263384,-2.757019
41.800000,6.963220,7.076130,-0.232107,-3.603843,-0.264105,-2.767365
41.900000,6.979950,7.086160,-0.232665,-3.608952,-0.264832,-2.769275
42.000000,6.996630,7.112150,-0.233221,-3.622188,-0.265557,-2.777418
42.100000,7.013220,7.139230,-0.233774,-3.635980,-0.266278,-2.785982
42.200000,7.029890,7.147150,-0.234330,-3.640014,-0.267004,-2.787050
42.300000,7.046580,7.174100,-0.234886,-3.653739,-0.267730,-2.795527
42.400000,7.063250,7.196880,-0.235442,-3.665341,-0.268457,-2.802367
42.500000,7.079870,7.215120,-0.235996,-3.674630,-0.269182,-2.807434
42.600000,7.096590,7.237320,-0.236553,-3.685937,-0.269912,-2.814017
42.700000,7.113230,7.258590,-0.237108,-3.696770,-0.270638,-2.820237
42.800000,7.129940,7.279660,-0.237665,-3.707500,-0.271369,-2.826359
42.900000,7.146630,7.303110,-0.238221,-3.719443,-0.272099,-2.833394
43.000000,7.163250,7.324030,-0.238775,-3.730098,-0.272826,-2.839444
43.100000,7.179950,7.343050,-0.239332,-3.739785,-0.273558,-2.844736
43.200000,7.196670,7.369720,-0.239889,-3.753368,-0.274291,-2.852976
43.300000,7.213310,7.391860,-0.240444,-3.764643,-0.275021,-2.859459
43.400000,7.229900,7.403760,-0.240997,-3.770704,-0.275749,-2.861977
43.500000,7.246600,7.436450,-0.241553,-3.787353,-0.276483,-2.872505
43.600000,7.263320,7.452900,-0.242111,-3.795731,-0.277218,-2.876744
43.700000,7.279990,7.475410,-0.242666,-3.807195,-0.277951,-2.883317
43.800000,7.296580,7.499650,-0.243219,-3.819540,-0.278682,-2.890554
43.900000,7.313200,7.518550,-0.243773,-3.829166,-0.279414,-2.895717
44.000000,7.329900,7.546750,-0.244330,-3.843528,-0.280151,-2.904439
44.100000,7.346580,7.561520,-0.244886,-3.851051,-0.280887,-2.907982
44.200000,7.363240,7.585870,-0.245441,-3.863452,-0.281622,-2.915201
44.300000,7.379880,7.600450,-0.245996,-3.870877,-0.282358,-2.918657
44.400000,7.396540,7.625440,-0.246551,-3.883605,-0.283094,-2.926097
44.500000,7.413280,7.651310,-0.247109,-3.896780,-0.283835,-2.933849
44.600000,7.430010,7.665630,-0.247667,-3.904073,-0.284576,-2.937163
44.700000,7.446550,7.697080,-0.248218,-3.920091,-0.285309,-2.947052
44.800000,7.463230,7.712470,-0.248774,-3.927929,-0.286049,-2.950761
44.900000,7.479960,7.738260,-0.249332,-3.941063,-0.286792,-2.958430
45.000000,7.496620,7.759620,-0.249887,-3.951942,-0.287532,-2.964402
45.100000,7.513260,7.779380,-0.250442,-3.962006,-0.288272,-2.969753
45.200000,7.529930,7.803840,-0.250998,-3.974463,-0.289013,-2.976882
45.300000,7.546620,7.822310,-0.251554,-3.983870,-0.289756,-2.981711
45.400000,7.563260,7.851720,-0.252109,-3.998848,-0.290498,-2.990704
45.500000,7.579910,7.872390,-0.252664,-4.009375,-0.291240,-2.996352
45.600000,7.596490,7.893870,-0.253216,-4.020315,-0.291980,-3.002306
45.700000,7.613230,7.917530,-0.253774,-4.032365,-0.292727,-3.009054
45.800000,7.629960,7.937460,-0.254332,-4.042515,-0.293475,-3.014374
45.900000,7.646650,7.958670,-0.254888,-4.053317,-0.294221,-3.020174
46.000000,7.663210,7.989230,-0.255440,-4.068881,-0.294962,-3.029525
46.100000,7.679880,8.011380,-0.255996,-4.080162,-0.295709,-3.035657
46.200000,7.696560,8.037110,-0.256552,-4.093267,-0.296456,-3.043131
46.300000,7.713250,8.082430,-0.257108,-4.116348,-0.297205,-3.058000
46.400000,7.729910,8.072100,-0.257664,-4.111087,-0.297953,-3.051809
46.500000,7.746550,8.094090,-0.258218,-4.122286,-0.298700,-3.057836
46.600000,7.763240,8.118750,-0.258775,-4.134845,-0.299451,-3.064852
46.700000,7.779930,8.147380,-0.259331,-4.149427,-0.300201,-3.073352
46.800000,7.796640,8.173630,-0.259888,-4.162796,-0.300954,-3.080935
46.900000,7.813250,8.193120,-0.260442,-4.172722,-0.301702,-3.085971
47.000000,7.829910,8.212470,-0.260997,-4.182577,-0.302453,-3.090937
47.100000,7.846590,8.238670,-0.261553,-4.195920,-0.303206,-3.098465
47.200000,7.863290,8.270500,-0.262110,-4.212131,-0.303960,-3.108091
47.300000,7.879930,8.283470,-0.262664,-4.218737,-0.304712,-3.110625
47.400000,7.896560,8.308430,-0.263219,-4.231449,-0.305464,-3.117652
47.500000,7.913240,8.326110,-0.263775,-4.240453,-0.306219,-3.121929
47.600000,7.929920,8.360040,-0.264331,-4.257733,-0.306975,-3.132284
47.700000,7.946560,8.378910,-0.264885,-4.267344,-0.307729,-3.136987
47.800000,7.963220,8.394420,-0.265441,-4.275243,-0.308485,-3.140420
47.900000,7.979940,8.431410,-0.265998,-4.294082,-0.309244,-3.151865
48.000000,7.996640,8.449240,-0.266555,-4.303163,-0.310002,-3.156135
48.100000,8.013290,8.480440,-0.267110,-4.319053,-0.310759,-3.165392
48.200000,8.029890,8.500130,-0.267663,-4.329081,-0.311514,-3.170346
48.300000,8.046550,8.524070,-0.268218,-4.341273,-0.312273,-3.176864
48.400000,8.063240,8.548600,-0.268775,-4.353766,-0.313034,-3.183584
48.500000,8.079930,8.573440,-0.269331,-4.366417,-0.313795,-3.190406
48.600000,8.096570,8.585830,-0.269886,-4.372727,-0.314554,-3.192591
48.700000,8.113200,8.615340,-0.270440,-4.387757,-0.315314,-3.201132
48.800000,8.129890,8.632210,-0.270996,-4.396348,-0.316077,-3.204954
48.900000,8.146600,8.662910,-0.271553,-4.411984,-0.316841,-3.213895
49.000000,8.163260,8.691340,-0.272109,-4.426463,-0.317604,-3.221984
49.100000,8.179890,8.711010,-0.272663,-4.436481,-0.318365,-3.226817
49.200000,8.196590,8.733980,-0.273220,-4.448179,-0.319131,-3.232849
49.300000,8.213250,8.757240,-0.273775,-4.460026,-0.319895,-3.238982
49.400000,8.229870,8.781960,-0.274329,-4.472616,-0.320659,-3.245647
49.500000,8.246510,8.806600,-0.274884,-4.485165,-0.321423,-3.252266
49.600000,8.263180,8.837040,-0.275439,-4.500668,-0.322190,-3.261007
49.700000,8.279890,8.858160,-0.275996,-4.511424,-0.322959,-3.266287
49.800000,8.296580,8.877740,-0.276553,-4.521396,-0.323728,-3.270992
49.900000,8.313230,8.908720,-0.277108,-4.537174,-0.324495,-3.279888
50.000000,8.329870,8.930900,-0.277662,-4.548470,-0.325263,-3.285531
50.100000,8.346600,8.955680,-0.278220,-4.561090,-0.326035,-3.292104
50.200000,8.363320,8.982190,-0.278777,-4.574592,-0.326807,-3.299299
50.300000,8.379960,9.006770,-0.279332,-4.587110,-0.327577,-3.305784
50.400000,8.396570,9.034890,-0.279886,-4.601432,-0.328345,-3.313557
50.500000,8.413240,9.059610,-0.280441,-4.614021,-0.329117,-3.320059
50.600000,8.429970,9.080610,-0.280999,-4.624717,-0.329893,-3.325176
50.700000,8.446570,9.112220,-0.281552,-4.640816,-0.330662,-3.334183
50.800000,8.463200,9.136840,-0.282107,-4.653354,-0.331434,-3.340612
50.900000,8.479830,9.160510,-0.282661,-4.665409,-0.332207,-3.346680
51.000000,8.496550,9.177990,-0.283218,-4.674312,-0.332984,-3.350461
51.100000,8.513270,9.209090,-0.283776,-4.690151,-0.333762,-3.359200
51.200000,8.529900,9.234340,-0.284330,-4.703011,-0.334536,-3.365804
51.300000,8.546590,9.257320,-0.284886,-4.714714,-0.335314,-3.371557
51.400000,8.563240,9.282590,-0.285441,-4.727584,-0.336090,-3.378136
51.500000,8.580010,9.315600,-0.286000,-4.744396,-0.336873,-3.387497
51.600000,8.596620,9.339080,-0.286554,-4.756354,-0.337649,-3.393402
51.700000,8.613250,9.369380,-0.287108,-4.771786,-0.338426,-3.401767
51.800000,8.629920,9.388760,-0.287664,-4.781656,-0.339206,-3.406146
51.900000,8.646600,9.409890,-0.288220,-4.792418,-0.339986,-3.411147
52.000000,8.663260,9.434470,-0.288775,-4.804936,-0.340767,-3.417389
52.100000,8.679930,9.472310,-0.289331,-4.824208,-0.341548,-3.428415
52.200000,8.696610,9.495740,-0.289887,-4.836141,-0.342331,-3.434206
52.300000,8.713290,9.519530,-0.290443,-4.848257,-0.343114,-3.440115
52.400000,8.729970,9.549320,-0.290999,-4.863429,-0.343898,-3.448176
52.500000,8.746570,9.573670,-0.291552,-4.875830,-0.344679,-3.454270
52.600000,8.763190,9.602670,-0.292106,-4.890600,-0.345461,-3.462025
52.700000,8.779910,9.623430,-0.292664,-4.901173,-0.346249,-3.466777
52.800000,8.796630,9.651860,-0.293221,-4.915652,-0.347037,-3.474280
52.900000,8.813280,9.673130,-0.293776,-4.926485,-0.347823,-3.479202
53.000000,8.829880,9.704230,-0.294329,-4.942324,-0.348607,-3.487653
53.100000,8.846570,9.727670,-0.294886,-4.954262,-0.349395,-3.493321
53.200000,8.863280,9.755870,-0.295443,-4.968624,-0.350186,-3.500680
53.300000,8.879960,9.783220,-0.295999,-4.982553,-0.350975,-3.507724
53.400000,8.896590,9.812160,-0.296553,-4.997292,-0.351763,-3.515330
53.500000,8.913270,9.838130,-0.297109,-5.010518,-0.352553,-3.521848
53.600000,8.929910,9.861970,-0.297664,-5.022660,-0.353343,-3.527597
53.700000,8.946630,9.898470,-0.298221,-5.041249,-0.354137,-3.537843
53.800000,8.963300,9.917100,-0.298777,-5.050738,-0.354929,-3.541695
53.900000,8.979950,9.950350,-0.299332,-5.067672,-0.355721,-3.550757
54.000000,8.996600,9.976120,-0.299887,-5.080796,-0.356513,-3.557133
54.100000,9.013290,10.008540,-0.300443,-5.097308,-0.357308,-3.565857
54.200000,9.029930,10.034540,-0.300998,-5.110549,-0.358101,-3.572286
54.300000,9.046540,10.057060,-0.301551,-5.122019,-0.358894,-3.577467
54.400000,9.063260,10.085050,-0.302109,-5.136274,-0.359692,-3.584561
54.500000,9.079940,10.112710,-0.302665,-5.150361,-0.360489,-3.591529
54.600000,9.096600,10.138610,-0.303220,-5.163552,-0.361286,-3.597860
54.700000,9.113200,10.169300,-0.303773,-5.179182,-0.362080,-3.605885
54.800000,9.129920,10.198400,-0.304331,-5.194002,-0.362881,-3.613308
54.900000,9.146600,10.229530,-0.304887,-5.209857,-0.363680,-3.621441
55.000000,9.163300,10.253360,-0.305443,-5.221993,-0.364482,-3.626970
55.100000,9.179960,10.281890,-0.305999,-5.236524,-0.365281,-3.634154
55.200000,9.196530,10.311820,-0.306551,-5.251767,-0.366078,-3.641832
55.300000,9.213200,10.343420,-0.307107,-5.267861,-0.366879,-3.650065
55.400000,9.229960,10.364610,-0.307665,-5.278653,-0.367686,-3.654594
55.500000,9.246620,10.390640,-0.308221,-5.291909,-0.368488,-3.660834
55.600000,9.263200,10.415000,-0.308773,-5.304316,-0.369287,-3.666485
55.700000,9.279850,10.452620,-0.309328,-5.323476,-0.370091,-3.676774
55.800000,9.296580,10.474790,-0.309886,-5.334767,-0.370898,-3.681597
55.900000,9.313220,10.511360,-0.310441,-5.353392,-0.371703,-3.691481
56.000000,9.329850,10.540080,-0.310995,-5.368019,-0.372507,-3.698592
56.100000,9.346540,10.568390,-0.311551,-5.382437,-0.373315,-3.705531
56.200000,9.363220,10.597260,-0.312107,-5.397140,-0.374122,-3.712653
56.300000,9.379890,10.628590,-0.312663,-5.413096,-0.374931,-3.720621
56.400000,9.396570,10.654720,-0.313219,-5.426404,-0.375740,-3.726751
56.500000,9.413200,10.678640,-0.313773,-5.438587,-0.376547,-3.732103
56.600000,9.429850,10.711870,-0.314328,-5.455511,-0.377356,-3.740689
56.700000,9.446580,10.737710,-0.314886,-5.468671,-0.378170,-3.746663
56.800000,9.463260,10.772680,-0.315442,-5.486481,-0.378982,-3.755814
56.900000,9.479840,10.802140,-0.315995,-5.501485,-0.379790,-3.763045
57.000000,9.496550,10.830770,-0.316552,-5.516066,-0.380604,-3.769946
57.100000,9.513260,10.866030,-0.317109,-5.534024,-0.381420,-3.779137
57.200000,9.529970,10.893440,-0.317666,-5.547983,-0.382236,-3.785580
57.300000,9.546570,10.928800,-0.318219,-5.565992,-0.383047,-3.794788
57.400000,9.563230,10.952900,-0.318774,-5.578266,-0.383862,-3.800058
57.500000,9.579930,10.985240,-0.319331,-5.594737,-0.384679,-3.808164
57.600000,9.596560,11.012780,-0.319885,-5.608763,-0.385494,-3.814602
57.700000,9.613250,11.034960,-0.320442,-5.620059,-0.386312,-3.819158
57.800000,9.629870,11.078110,-0.320996,-5.642035,-0.387128,-3.830966
57.900000,9.646540,11.110280,-0.321551,-5.658419,-0.387946,-3.838947
58.000000,9.663220,11.134710,-0.322107,-5.670861,-0.388766,-3.844235
58.100000,9.679950,11.171720,-0.322665,-5.689710,-0.389589,-3.853840
58.200000,9.696560,11.203710,-0.323219,-5.706003,-0.390407,-3.861716
58.300000,9.713220,11.230180,-0.323774,-5.719484,-0.391228,-3.867664
58.400000,9.729960,11.264230,-0.324332,-5.736825,-0.392053,-3.876189
