Repository: abubakardawood/tissue-phantom-material-database

Title:
A Database of Silicone Phantom Materials for Modeling Human Tissue Mechanics Across Varying Stiffnesses

Description:
This dataset contains processed mechanical compression test data for soft silicone phantoms
fabricated using Ecoflex (Smooth-On) with varying base materials and thinner concentrations.
The dataset provides force–compression measurements together with derived engineering and
true stress–strain quantities, intended for mechanical characterization, constitutive model
fitting, and the design of tissue-equivalent phantoms.

All files in this dataset are processed outputs generated from raw experimental measurements.
The raw data files are not included in this archive.

File: data/EF10_62_5T/EF10_62_5T_B5.csv (part 1 of 2)
EF10_62_5T_B_sample_5
Compression test;
Cylinder Diameter: 50mm;
Cylinder Height: 30mm;
Speed (mm/min): 10;
Machine: INSTRON 5900;
Load cell: 1kN;
Time (s),Compression (mm),Load (N),Engineering Strain [-],Engineering Stress (kPa),True Strain [-],True Stress (kPa)
0.000000,0.000000,0.001970,-0.000000,-0.001003,0.000000,-0.001003
0.100000,0.007360,0.014740,-0.000245,-0.007507,-0.000245,-0.007505
0.200000,0.028090,0.030200,-0.000936,-0.015381,-0.000937,-0.015366
0.300000,0.046320,0.043200,-0.001544,-0.022002,-0.001545,-0.021968
0.400000,0.063260,0.063650,-0.002109,-0.032417,-0.002111,-0.032348
0.500000,0.079990,0.077600,-0.002666,-0.039521,-0.002670,-0.039416
0.600000,0.096710,0.091460,-0.003224,-0.046580,-0.003229,-0.046430
0.700000,0.113330,0.111390,-0.003778,-0.056730,-0.003785,-0.056516
0.800000,0.130020,0.118210,-0.004334,-0.060204,-0.004343,-0.059943
0.900000,0.146750,0.128330,-0.004892,-0.065358,-0.004904,-0.065038
1.000000,0.163440,0.144110,-0.005448,-0.073395,-0.005463,-0.072995
1.100000,0.180020,0.162190,-0.006001,-0.082603,-0.006019,-0.082107
1.200000,0.196660,0.179960,-0.006555,-0.091653,-0.006577,-0.091052
1.300000,0.213360,0.186470,-0.007112,-0.094968,-0.007137,-0.094293
1.400000,0.230010,0.202500,-0.007667,-0.103132,-0.007697,-0.102342
1.500000,0.246630,0.222020,-0.008221,-0.113074,-0.008255,-0.112144
1.600000,0.263260,0.232010,-0.008775,-0.118162,-0.008814,-0.117125
1.700000,0.279930,0.243680,-0.009331,-0.124105,-0.009375,-0.122947
1.800000,0.296660,0.262000,-0.009889,-0.133436,-0.009938,-0.132116
1.900000,0.313300,0.273780,-0.010443,-0.139435,-0.010498,-0.137979
2.000000,0.329930,0.289210,-0.010998,-0.147293,-0.011059,-0.145674
2.100000,0.346570,0.302910,-0.011552,-0.154271,-0.011620,-0.152489
2.200000,0.363250,0.315940,-0.012108,-0.160907,-0.012182,-0.158959
2.300000,0.379940,0.330130,-0.012665,-0.168134,-0.012746,-0.166004
2.400000,0.396600,0.342410,-0.013220,-0.174388,-0.013308,-0.172083
2.500000,0.413220,0.355790,-0.013774,-0.181202,-0.013870,-0.178706
2.600000,0.429910,0.374810,-0.014330,-0.190889,-0.014434,-0.188154
2.700000,0.446630,0.384550,-0.014888,-0.195850,-0.015000,-0.192934
2.800000,0.463290,0.398670,-0.015443,-0.203041,-0.015563,-0.199905
2.900000,0.479970,0.421210,-0.015999,-0.214520,-0.016128,-0.211088
3.000000,0.496660,0.432010,-0.016555,-0.220021,-0.016694,-0.216378
3.100000,0.513330,0.443280,-0.017111,-0.225761,-0.017259,-0.221898
3.200000,0.529950,0.462370,-0.017665,-0.235483,-0.017823,-0.231323
3.300000,0.546580,0.471790,-0.018219,-0.240281,-0.018387,-0.235903
3.400000,0.563230,0.488580,-0.018774,-0.248832,-0.018953,-0.244160
3.500000,0.579960,0.498330,-0.019332,-0.253797,-0.019521,-0.248891
3.600000,0.596640,0.516470,-0.019888,-0.263036,-0.020088,-0.257805
3.700000,0.613250,0.537460,-0.020442,-0.273726,-0.020653,-0.268131
3.800000,0.629840,0.550060,-0.020995,-0.280143,-0.021218,-0.274262
3.900000,0.646570,0.557050,-0.021552,-0.283703,-0.021788,-0.277589
4.000000,0.663270,0.571790,-0.022109,-0.291210,-0.022357,-0.284772
4.100000,0.679920,0.588500,-0.022664,-0.299721,-0.022925,-0.292928
4.200000,0.696530,0.603970,-0.023218,-0.307599,-0.023491,-0.300458
4.300000,0.713210,0.616770,-0.023774,-0.314118,-0.024061,-0.306651
4.400000,0.729910,0.623690,-0.024330,-0.317643,-0.024631,-0.309914
4.500000,0.746580,0.649890,-0.024886,-0.330986,-0.025201,-0.322749
4.600000,0.763210,0.667350,-0.025440,-0.339879,-0.025770,-0.331232
4.700000,0.779880,0.673370,-0.025996,-0.342945,-0.026340,-0.334029
4.800000,0.796570,0.687190,-0.026552,-0.349983,-0.026911,-0.340690
4.900000,0.813270,0.702170,-0.027109,-0.357612,-0.027483,-0.347918
5.000000,0.829920,0.717990,-0.027664,-0.365669,-0.028054,-0.355553
5.100000,0.846530,0.735600,-0.028218,-0.374638,-0.028623,-0.364067
5.200000,0.863220,0.747870,-0.028774,-0.380887,-0.029196,-0.369927
5.300000,0.879910,0.761850,-0.029330,-0.388007,-0.029769,-0.376627
5.400000,0.896600,0.767180,-0.029887,-0.390722,-0.030342,-0.379044
5.500000,0.913220,0.785900,-0.030441,-0.400256,-0.030914,-0.388072
5.600000,0.929880,0.801110,-0.030996,-0.408002,-0.031487,-0.395356
5.700000,0.946580,0.825780,-0.031553,-0.420566,-0.032061,-0.407296
5.800000,0.963260,0.833510,-0.032109,-0.424503,-0.032635,-0.410873
5.900000,0.979880,0.845100,-0.032663,-0.430406,-0.033208,-0.416348
6.000000,0.996550,0.864470,-0.033218,-0.440271,-0.033783,-0.425646
6.100000,1.013210,0.875310,-0.033774,-0.445792,-0.034357,-0.430736
6.200000,1.029950,0.891350,-0.034332,-0.453961,-0.034935,-0.438376
6.300000,1.046640,0.905490,-0.034888,-0.461162,-0.035511,-0.445073
6.400000,1.063300,0.913300,-0.035443,-0.465140,-0.036087,-0.448654
6.500000,1.079910,0.936140,-0.035997,-0.476772,-0.036661,-0.459610
6.600000,1.096630,0.948360,-0.036554,-0.482996,-0.037239,-0.465340
6.700000,1.113330,0.963260,-0.037111,-0.490584,-0.037817,-0.472378
6.800000,1.129890,0.981290,-0.037663,-0.499767,-0.038391,-0.480944
6.900000,1.146500,0.996750,-0.038217,-0.507641,-0.038966,-0.488240
7.000000,1.163260,1.012110,-0.038775,-0.515463,-0.039547,-0.495476
7.100000,1.179890,1.031060,-0.039330,-0.525115,-0.040124,-0.504462
7.200000,1.196510,1.038150,-0.039884,-0.528725,-0.040701,-0.507638
7.300000,1.213220,1.052860,-0.040441,-0.536217,-0.041281,-0.514532
7.400000,1.229890,1.066540,-0.040996,-0.543184,-0.041860,-0.520916
7.500000,1.246570,1.081400,-0.041552,-0.550752,-0.042440,-0.527867
7.600000,1.263250,1.093590,-0.042108,-0.556961,-0.043021,-0.533508
7.700000,1.279920,1.107170,-0.042664,-0.563877,-0.043601,-0.539820
7.800000,1.296580,1.130340,-0.043219,-0.575677,-0.044181,-0.550797
7.900000,1.313270,1.140100,-0.043776,-0.580648,-0.044763,-0.555230
8.000000,1.329960,1.153010,-0.044332,-0.587223,-0.045345,-0.561190
8.100000,1.346570,1.172820,-0.044886,-0.597312,-0.045924,-0.570502
8.200000,1.363230,1.184640,-0.045441,-0.603332,-0.046506,-0.575916
8.300000,1.379920,1.198570,-0.045997,-0.610427,-0.047089,-0.582349
8.400000,1.396590,1.216950,-0.046553,-0.619788,-0.047671,-0.590935
8.500000,1.413150,1.235190,-0.047105,-0.629077,-0.048251,-0.599444
8.600000,1.429860,1.244360,-0.047662,-0.633747,-0.048835,-0.603542
8.700000,1.446580,1.259230,-0.048219,-0.641321,-0.049421,-0.610397
8.800000,1.463260,1.276680,-0.048775,-0.650208,-0.050005,-0.618494
8.900000,1.479960,1.294250,-0.049332,-0.659156,-0.050590,-0.626639
9.000000,1.496610,1.308680,-0.049887,-0.666505,-0.051174,-0.633255
9.100000,1.513220,1.326640,-0.050441,-0.675652,-0.051757,-0.641572
9.200000,1.529890,1.341600,-0.050996,-0.683271,-0.052343,-0.648427
9.300000,1.546650,1.355920,-0.051555,-0.690564,-0.052931,-0.654962
9.400000,1.563220,1.362530,-0.052107,-0.693931,-0.053514,-0.657772
9.500000,1.579900,1.378540,-0.052663,-0.702085,-0.054101,-0.665111
9.600000,1.596610,1.398070,-0.053220,-0.712031,-0.054689,-0.674137
9.700000,1.613280,1.411800,-0.053776,-0.719024,-0.055276,-0.680358
9.800000,1.629900,1.430200,-0.054330,-0.728395,-0.055862,-0.688821
9.900000,1.646580,1.442520,-0.054886,-0.734669,-0.056450,-0.694346
10.000000,1.663300,1.457250,-0.055443,-0.742171,-0.057040,-0.701023
10.100000,1.679960,1.475180,-0.055999,-0.751303,-0.057628,-0.709231
10.200000,1.696620,1.486970,-0.056554,-0.757308,-0.058216,-0.714479
10.300000,1.713270,1.502750,-0.057109,-0.765344,-0.058805,-0.721636
10.400000,1.729930,1.514410,-0.057664,-0.771283,-0.059394,-0.726807
10.500000,1.746600,1.529180,-0.058220,-0.778805,-0.059984,-0.733463
10.600000,1.763300,1.546170,-0.058777,-0.787458,-0.060575,-0.741174
10.700000,1.779920,1.567410,-0.059331,-0.798275,-0.061164,-0.750913
10.800000,1.796570,1.571680,-0.059886,-0.800450,-0.061754,-0.752515
10.900000,1.813280,1.591570,-0.060443,-0.810580,-0.062346,-0.761586
11.000000,1.829990,1.602670,-0.061000,-0.816233,-0.062939,-0.766443
11.100000,1.846620,1.617290,-0.061554,-0.823679,-0.063530,-0.772978
11.200000,1.863270,1.635890,-0.062109,-0.833152,-0.064122,-0.781406
11.300000,1.879950,1.654610,-0.062665,-0.842686,-0.064715,-0.789879
11.400000,1.896620,1.668730,-0.063221,-0.849877,-0.065308,-0.796147
11.500000,1.913340,1.678410,-0.063778,-0.854807,-0.065903,-0.800289
11.600000,1.929910,1.694060,-0.064330,-0.862778,-0.066493,-0.807275
11.700000,1.946540,1.712430,-0.064885,-0.872133,-0.067085,-0.815545
11.800000,1.963220,1.724590,-0.065441,-0.878326,-0.067680,-0.820848
11.900000,1.979910,1.744240,-0.065997,-0.888334,-0.068276,-0.829707
12.000000,1.996560,1.761020,-0.066552,-0.896880,-0.068870,-0.837191
12.100000,2.013200,1.775180,-0.067107,-0.904092,-0.069464,-0.843421
12.200000,2.029910,1.784550,-0.067664,-0.908864,-0.070062,-0.847367
12.300000,2.046560,1.803520,-0.068219,-0.918525,-0.070657,-0.855865
12.400000,2.063230,1.821630,-0.068774,-0.927749,-0.071254,-0.863943
12.500000,2.079830,1.832590,-0.069328,-0.933330,-0.071848,-0.868625
12.600000,2.096580,1.847320,-0.069886,-0.940832,-0.072448,-0.875081
12.700000,2.113250,1.866370,-0.070442,-0.950534,-0.073046,-0.883577
12.800000,2.129890,1.881920,-0.070996,-0.958454,-0.073643,-0.890407
12.900000,2.146530,1.897710,-0.071551,-0.966496,-0.074240,-0.897342
13.000000,2.163240,1.908430,-0.072108,-0.971955,-0.074840,-0.901870
13.100000,2.179940,1.922480,-0.072665,-0.979111,-0.075440,-0.907964
13.200000,2.196570,1.941170,-0.073219,-0.988630,-0.076038,-0.916243
13.300000,2.213250,1.958410,-0.073775,-0.997410,-0.076638,-0.923826
13.400000,2.229860,1.974910,-0.074329,-1.005813,-0.077236,-0.931053
13.500000,2.246570,1.991640,-0.074886,-1.014334,-0.077838,-0.938375
13.600000,2.263310,2.008230,-0.075444,-1.022783,-0.078441,-0.945621
13.700000,2.279970,2.019740,-0.075999,-1.028645,-0.079042,-0.950469
13.800000,2.296550,2.037740,-0.076552,-1.037812,-0.079640,-0.958366
13.900000,2.313240,2.051650,-0.077108,-1.044897,-0.080243,-0.964327
14.000000,2.329930,2.070730,-0.077664,-1.054614,-0.080846,-0.972708
14.100000,2.346590,2.081930,-0.078220,-1.060318,-0.081448,-0.977381
14.200000,2.363260,2.099000,-0.078775,-1.069012,-0.082051,-0.984800
14.300000,2.379890,2.115170,-0.079330,-1.077247,-0.082653,-0.991790
14.400000,2.396580,2.131490,-0.079886,-1.085559,-0.083258,-0.998838
14.500000,2.413290,2.140810,-0.080443,-1.090306,-0.083863,-1.002598
14.600000,2.429960,2.161210,-0.080999,-1.100695,-0.084468,-1.011540
14.700000,2.446600,2.174130,-0.081553,-1.107275,-0.085071,-1.016973
14.800000,2.463280,2.195640,-0.082109,-1.118230,-0.085677,-1.026413
14.900000,2.479990,2.211700,-0.082666,-1.126410,-0.086284,-1.033293
15.000000,2.496660,2.225660,-0.083222,-1.133519,-0.086890,-1.039186
15.100000,2.513250,2.246430,-0.083775,-1.144097,-0.087493,-1.048251
15.200000,2.529930,2.256040,-0.084331,-1.148992,-0.088100,-1.052096
15.300000,2.546630,2.272240,-0.084888,-1.157242,-0.088708,-1.059007
15.400000,2.563290,2.289950,-0.085443,-1.166262,-0.089315,-1.066613
15.500000,2.579880,2.305550,-0.085996,-1.174207,-0.089920,-1.073230
15.600000,2.596580,2.318100,-0.086553,-1.180599,-0.090530,-1.078415
15.700000,2.613260,2.341780,-0.087109,-1.192659,-0.091138,-1.088768
15.800000,2.629960,2.354020,-0.087665,-1.198893,-0.091748,-1.093791
15.900000,2.646640,2.376250,-0.088221,-1.210214,-0.092358,-1.103447
16.000000,2.663230,2.385980,-0.088774,-1.215170,-0.092965,-1.107294
16.100000,2.679870,2.400770,-0.089329,-1.222702,-0.093574,-1.113479
16.200000,2.696610,2.417090,-0.089887,-1.231014,-0.094187,-1.120362
16.300000,2.713280,2.436260,-0.090443,-1.240777,-0.094797,-1.128558
16.400000,2.729920,2.454090,-0.090997,-1.249858,-0.095407,-1.136124
16.500000,2.746560,2.468880,-0.091552,-1.257390,-0.096018,-1.142274
16.600000,2.763250,2.483430,-0.092108,-1.264801,-0.096630,-1.148302
16.700000,2.779870,2.498730,-0.092662,-1.272593,-0.097241,-1.154671
16.800000,2.796540,2.513900,-0.093218,-1.280319,-0.097853,-1.160970
16.900000,2.813210,2.528530,-0.093774,-1.287770,-0.098466,-1.167011
17.000000,2.829900,2.545560,-0.094330,-1.296443,-0.099080,-1.174150
17.100000,2.846620,2.562730,-0.094887,-1.305188,-0.099696,-1.181342
17.200000,2.863280,2.579840,-0.095443,-1.313902,-0.100310,-1.188499
17.300000,2.879870,2.595430,-0.095996,-1.321842,-0.100921,-1.194951
17.400000,2.896550,2.609590,-0.096552,-1.329053,-0.101536,-1.200731
17.500000,2.913280,2.626420,-0.097109,-1.337625,-0.102154,-1.207729
17.600000,2.929920,2.643140,-0.097664,-1.346140,-0.102768,-1.214671
17.700000,2.946520,2.656490,-0.098217,-1.352939,-0.103382,-1.220057
17.800000,2.963210,2.675140,-0.098774,-1.362438,-0.103999,-1.227865
17.900000,2.979920,2.693950,-0.099331,-1.372017,-0.104617,-1.235734
18.000000,2.996620,2.708600,-0.099887,-1.379479,-0.105235,-1.241686
18.100000,3.013190,2.725760,-0.100440,-1.388218,-0.105849,-1.248786
18.200000,3.029930,2.739280,-0.100998,-1.395104,-0.106470,-1.254202
18.300000,3.046590,2.760460,-0.101553,-1.405891,-0.107088,-1.263118
18.400000,3.063270,2.780660,-0.102109,-1.416179,-0.107707,-1.271574
18.500000,3.079930,2.796360,-0.102664,-1.424174,-0.108325,-1.277963
18.600000,3.096570,2.810590,-0.103219,-1.431422,-0.108944,-1.283672
18.700000,3.113200,2.823920,-0.103773,-1.438211,-0.109562,-1.288963
18.800000,3.129900,2.843190,-0.104330,-1.448025,-0.110183,-1.296952
18.900000,3.146610,2.861930,-0.104887,-1.457569,-0.110805,-1.304689
19.000000,3.163230,2.879550,-0.105441,-1.466543,-0.111424,-1.311909
19.100000,3.179910,2.892450,-0.105997,-1.473113,-0.112046,-1.316967
19.200000,3.196640,2.907090,-0.106555,-1.480569,-0.112670,-1.322807
19.300000,3.213300,2.923040,-0.107110,-1.488692,-0.113292,-1.329238
19.400000,3.229930,2.938730,-0.107664,-1.496683,-0.113913,-1.335544
19.500000,3.246600,2.958410,-0.108220,-1.506706,-0.114536,-1.343650
19.600000,3.263300,2.975750,-0.108777,-1.515537,-0.115160,-1.350682
19.700000,3.279920,2.992640,-0.109331,-1.524139,-0.115782,-1.357504
19.800000,3.296550,3.007320,-0.109885,-1.531615,-0.116405,-1.363314
19.900000,3.313220,3.021010,-0.110441,-1.538588,-0.117029,-1.368665
20.000000,3.329880,3.037090,-0.110996,-1.546777,-0.117654,-1.375091
20.100000,3.346620,3.054840,-0.111554,-1.555817,-0.118281,-1.382260
20.200000,3.363290,3.071780,-0.112110,-1.564445,-0.118907,-1.389055
20.300000,3.379880,3.089530,-0.112663,-1.573485,-0.119530,-1.396212
20.400000,3.396540,3.104040,-0.113218,-1.580875,-0.120156,-1.401891
20.500000,3.413240,3.124420,-0.113775,-1.591254,-0.120784,-1.410210
20.600000,3.429960,3.134510,-0.114332,-1.596393,-0.121413,-1.413874
20.700000,3.446570,3.147060,-0.114886,-1.602784,-0.122038,-1.418648
20.800000,3.463220,3.167510,-0.115441,-1.613200,-0.122666,-1.426971
20.900000,3.479870,3.186620,-0.115996,-1.622932,-0.123293,-1.434679
21.000000,3.496550,3.203700,-0.116552,-1.631631,-0.123922,-1.441462
21.100000,3.513250,3.221460,-0.117108,-1.640676,-0.124553,-1.448539
21.200000,3.529880,3.239690,-0.117663,-1.649961,-0.125181,-1.455822
21.300000,3.546530,3.255420,-0.118218,-1.657972,-0.125810,-1.461970
21.400000,3.563230,3.273610,-0.118774,-1.667236,-0.126442,-1.469211
21.500000,3.579950,3.289950,-0.119332,-1.675558,-0.127074,-1.475611
21.600000,3.596550,3.298550,-0.119885,-1.679938,-0.127703,-1.478538
21.700000,3.613220,3.323290,-0.120441,-1.692538,-0.128334,-1.488687
21.800000,3.629920,3.339390,-0.120997,-1.700737,-0.128967,-1.494953
21.900000,3.646600,3.360410,-0.121553,-1.711443,-0.129600,-1.503411
22.000000,3.663220,3.378810,-0.122107,-1.720814,-0.130231,-1.510690
22.100000,3.679860,3.388270,-0.122662,-1.725632,-0.130863,-1.513962
22.200000,3.696550,3.409360,-0.123218,-1.736373,-0.131497,-1.522420
22.300000,3.713250,3.419690,-0.123775,-1.741634,-0.132132,-1.526063
22.400000,3.729920,3.445290,-0.124331,-1.754672,-0.132767,-1.536512
22.500000,3.746550,3.463450,-0.124885,-1.763921,-0.133400,-1.543633
22.600000,3.763270,3.474210,-0.125442,-1.769401,-0.134037,-1.547443
22.700000,3.779980,3.485020,-0.125999,-1.774906,-0.134674,-1.551269
22.800000,3.796690,3.508620,-0.126556,-1.786925,-0.135312,-1.560779
22.900000,3.813220,3.520910,-0.127107,-1.793185,-0.135943,-1.565258
23.000000,3.829870,3.540440,-0.127662,-1.803131,-0.136579,-1.572939
23.100000,3.846570,3.556660,-0.128219,-1.811392,-0.137217,-1.579137
23.200000,3.863280,3.571870,-0.128776,-1.819138,-0.137856,-1.584877
23.300000,3.879880,3.588520,-0.129329,-1.827618,-0.138491,-1.591254
23.400000,3.896540,3.606990,-0.129885,-1.837025,-0.139130,-1.598424
23.500000,3.913240,3.619830,-0.130441,-1.843564,-0.139769,-1.603087
23.600000,3.929900,3.636890,-0.130997,-1.852253,-0.140408,-1.609614
23.700000,3.946610,3.659880,-0.131554,-1.863962,-0.141049,-1.618751
23.800000,3.963230,3.669190,-0.132108,-1.868703,-0.141688,-1.621833
23.900000,3.979910,3.693670,-0.132664,-1.881171,-0.142328,-1.631608
24.000000,3.996620,3.702100,-0.133221,-1.885464,-0.142971,-1.634281
24.100000,4.013300,3.732500,-0.133777,-1.900947,-0.143613,-1.646644
24.200000,4.029940,3.744540,-0.134331,-1.907079,-0.144253,-1.650898
24.300000,4.046600,3.757310,-0.134887,-1.913582,-0.144895,-1.655466
24.400000,4.063300,3.773400,-0.135443,-1.921777,-0.145538,-1.661485
24.500000,4.079970,3.793910,-0.135999,-1.932222,-0.146181,-1.669442
24.600000,4.096630,3.810810,-0.136554,-1.940830,-0.146824,-1.675801
24.700000,4.113220,3.833770,-0.137107,-1.952523,-0.147465,-1.684818
24.800000,4.129890,3.848620,-0.137663,-1.960086,-0.148109,-1.690255
24.900000,4.146590,3.859250,-0.138220,-1.965500,-0.148755,-1.693829
25.000000,4.163240,3.883350,-0.138775,-1.977774,-0.149399,-1.703309
25.100000,4.179850,3.900970,-0.139328,-1.986748,-0.150042,-1.709937
25.200000,4.196540,3.918030,-0.139885,-1.995436,-0.150689,-1.716305
25.300000,4.213270,3.937220,-0.140442,-2.005210,-0.151337,-1.723593
25.400000,4.229960,3.947460,-0.140999,-2.010425,-0.151985,-1.726958
25.500000,4.246620,3.962190,-0.141554,-2.017927,-0.152632,-1.732281
25.600000,4.263250,3.981460,-0.142108,-2.027741,-0.153277,-1.739582
25.700000,4.279940,4.003550,-0.142665,-2.038991,-0.153926,-1.748099
25.800000,4.296620,4.023110,-0.143221,-2.048953,-0.154575,-1.755501
25.900000,4.313270,4.035370,-0.143776,-2.055197,-0.155223,-1.759710
26.000000,4.329900,4.057370,-0.144330,-2.066402,-0.155870,-1.768158
26.100000,4.346580,4.072650,-0.144886,-2.074184,-0.156520,-1.773663
26.200000,4.363290,4.088500,-0.145443,-2.082256,-0.157172,-1.779406
26.300000,4.379940,4.105350,-0.145998,-2.090838,-0.157822,-1.785579
26.400000,4.396590,4.124280,-0.146553,-2.100479,-0.158472,-1.792647
26.500000,4.413230,4.140380,-0.147108,-2.108678,-0.159122,-1.798475
26.600000,4.429870,4.156800,-0.147662,-2.117041,-0.159773,-1.804434
26.700000,4.446570,4.176720,-0.148219,-2.127186,-0.160426,-1.811897
26.800000,4.463210,4.197370,-0.148774,-2.137703,-0.161077,-1.819669
26.900000,4.479860,4.214850,-0.149329,-2.146605,-0.161729,-1.826056
27.000000,4.496580,4.226870,-0.149886,-2.152727,-0.162385,-1.830064
27.100000,4.513300,4.242710,-0.150443,-2.160794,-0.163041,-1.835717
27.200000,4.529970,4.258160,-0.150999,-2.168663,-0.163695,-1.841197
27.300000,4.546580,4.276630,-0.151553,-2.178070,-0.164347,-1.847977
27.400000,4.563270,4.292690,-0.152109,-2.186249,-0.165003,-1.853701
27.500000,4.580010,4.312930,-0.152667,-2.196557,-0.165662,-1.861215
27.600000,4.596630,4.332200,-0.153221,-2.206371,-0.166316,-1.868309
27.700000,4.613290,4.349070,-0.153776,-2.214963,-0.166972,-1.874354
27.800000,4.629900,4.367430,-0.154330,-2.224314,-0.167626,-1.881035
27.900000,4.646560,4.387130,-0.154885,-2.234347,-0.168283,-1.888279
28.000000,4.663230,4.404440,-0.155441,-2.243163,-0.168941,-1.894483
28.100000,4.679930,4.427130,-0.155998,-2.254719,-0.169600,-1.902988
28.200000,4.696570,4.442180,-0.156552,-2.262384,-0.170257,-1.908202
28.300000,4.713230,4.453070,-0.157108,-2.267930,-0.170916,-1.911621
28.400000,4.729920,4.481190,-0.157664,-2.282251,-0.171576,-1.922422
28.500000,4.746580,4.494050,-0.158219,-2.288801,-0.172236,-1.926668
28.600000,4.763200,4.511990,-0.158773,-2.297938,-0.172894,-1.933086
28.700000,4.779880,4.528940,-0.159329,-2.306570,-0.173555,-1.939066
28.800000,4.796570,4.544360,-0.159886,-2.314424,-0.174217,-1.944380
28.900000,4.813230,4.568200,-0.160441,-2.326565,-0.174879,-1.953289
29.000000,4.829830,4.578500,-0.160994,-2.331811,-0.175538,-1.956403
29.100000,4.846530,4.603910,-0.161551,-2.344752,-0.176202,-1.965955
29.200000,4.863200,4.612340,-0.162107,-2.349045,-0.176864,-1.968250
29.300000,4.879920,4.634770,-0.162664,-2.360469,-0.177530,-1.976506
29.400000,4.896570,4.650900,-0.163219,-2.368684,-0.178193,-1.982070
29.500000,4.913190,4.665220,-0.163773,-2.375977,-0.178855,-1.986856
29.600000,4.929900,4.685380,-0.164330,-2.386244,-0.179521,-1.994113
29.700000,4.946670,4.702940,-0.164889,-2.395188,-0.180191,-2.000248
29.800000,4.963330,4.717660,-0.165444,-2.402685,-0.180856,-2.005174
29.900000,4.979870,4.738950,-0.165996,-2.413527,-0.181517,-2.012892
30.000000,4.996540,4.765980,-0.166551,-2.427294,-0.182183,-2.023025
30.100000,5.013220,4.771330,-0.167107,-2.430018,-0.182850,-2.023945
30.200000,5.029900,4.793320,-0.167663,-2.441218,-0.183518,-2.031915
30.300000,5.046530,4.814950,-0.168218,-2.452234,-0.184184,-2.039725
30.400000,5.063230,4.823640,-0.168774,-2.456660,-0.184854,-2.042039
30.500000,5.079890,4.847240,-0.169330,-2.468679,-0.185522,-2.050658
30.600000,5.096590,4.862200,-0.169886,-2.476298,-0.186193,-2.055609
30.700000,5.113220,4.889320,-0.170441,-2.490110,-0.186861,-2.065694
30.800000,5.129900,4.899220,-0.170997,-2.495152,-0.187531,-2.068490
30.900000,5.146570,4.917930,-0.171552,-2.504681,-0.188202,-2.074997
31.000000,5.163310,4.933640,-0.172110,-2.512682,-0.188875,-2.080224
31.100000,5.179960,4.950000,-0.172665,-2.521014,-0.189546,-2.085723
31.200000,5.196590,4.967530,-0.173220,-2.529942,-0.190216,-2.091707
31.300000,5.213240,4.984460,-0.173775,-2.538565,-0.190888,-2.097426
31.400000,5.229950,5.006250,-0.174332,-2.549662,-0.191562,-2.105175
31.500000,5.246600,5.022540,-0.174887,-2.557959,-0.192235,-2.110606
31.600000,5.263220,5.040990,-0.175441,-2.567355,-0.192906,-2.116937
31.700000,5.279880,5.057980,-0.175996,-2.576008,-0.193580,-2.122641
31.800000,5.296580,5.074790,-0.176553,-2.584569,-0.194256,-2.128257
31.900000,5.313280,5.090590,-0.177109,-2.592616,-0.194932,-2.133440
32.000000,5.329920,5.114640,-0.177664,-2.604865,-0.195606,-2.142074
32.100000,5.346590,5.134120,-0.178220,-2.614786,-0.196282,-2.148780
32.200000,5.363260,5.149610,-0.178775,-2.622675,-0.196959,-2.153805
32.300000,5.379950,5.164480,-0.179332,-2.630248,-0.197636,-2.158561
32.400000,5.396660,5.191260,-0.179889,-2.643887,-0.198315,-2.168282
32.500000,5.413210,5.208170,-0.180440,-2.652499,-0.198988,-2.173881
32.600000,5.429880,5.227850,-0.180996,-2.662522,-0.199666,-2.180616
32.700000,5.446600,5.246110,-0.181553,-2.671822,-0.200347,-2.186744
32.800000,5.463280,5.253380,-0.182109,-2.675524,-0.201027,-2.188286
32.900000,5.479940,5.275860,-0.182665,-2.686973,-0.201706,-2.196158
33.000000,5.496590,5.295990,-0.183220,-2.697226,-0.202385,-2.203041
33.100000,5.513230,5.315100,-0.183774,-2.706958,-0.203064,-2.209489
33.200000,5.529900,5.336270,-0.184330,-2.717740,-0.203745,-2.216779
33.300000,5.546580,5.346770,-0.184886,-2.723088,-0.204427,-2.219627
33.400000,5.563210,5.372890,-0.185440,-2.736390,-0.205108,-2.228953
33.500000,5.579870,5.387690,-0.185996,-2.743928,-0.205790,-2.233569
33.600000,5.596630,5.408970,-0.186554,-2.754766,-0.206476,-2.240852
33.700000,5.613250,5.427740,-0.187108,-2.764325,-0.207157,-2.247097
33.800000,5.629850,5.446120,-0.187662,-2.773686,-0.207838,-2.253172
33.900000,5.646560,5.459140,-0.188219,-2.780317,-0.208524,-2.257010
34.000000,5.663250,5.478560,-0.188775,-2.790208,-0.209210,-2.263486
34.100000,5.679940,5.501570,-0.189331,-2.801927,-0.209896,-2.271434
34.200000,5.696580,5.515960,-0.189886,-2.809255,-0.210580,-2.275817
34.300000,5.713190,5.537600,-0.190440,-2.820277,-0.211264,-2.283184
34.400000,5.729900,5.559410,-0.190997,-2.831384,-0.211952,-2.290599
34.500000,5.746600,5.576920,-0.191553,-2.840302,-0.212641,-2.296233
34.600000,5.763320,5.599060,-0.192111,-2.851578,-0.213330,-2.303759
34.700000,5.779900,5.616890,-0.192663,-2.860659,-0.214015,-2.309515
34.800000,5.796520,5.633810,-0.193217,-2.869276,-0.214701,-2.314882
34.900000,5.813240,5.650390,-0.193775,-2.877720,-0.215392,-2.320091
35.000000,5.829940,5.672030,-0.194331,-2.888741,-0.216083,-2.327368
35.100000,5.846550,5.688490,-0.194885,-2.897124,-0.216770,-2.332518
35.200000,5.863180,5.707390,-0.195439,-2.906750,-0.217459,-2.338657
35.300000,5.879900,5.735530,-0.195997,-2.921081,-0.218152,-2.348559
35.400000,5.896590,5.747460,-0.196553,-2.927157,-0.218844,-2.351816
35.500000,5.913230,5.769590,-0.197108,-2.938428,-0.219535,-2.359241
35.600000,5.929900,5.790310,-0.197663,-2.948981,-0.220227,-2.366075
35.700000,5.946600,5.804430,-0.198220,-2.956172,-0.220921,-2.370200
35.800000,5.963280,5.826410,-0.198776,-2.967366,-0.221615,-2.377525
35.900000,5.979960,5.842500,-0.199332,-2.975561,-0.222309,-2.382436
36.000000,5.996580,5.860690,-0.199886,-2.984825,-0.223001,-2.388200
36.100000,6.013250,5.886210,-0.200442,-2.997822,-0.223696,-2.396934
36.200000,6.029970,5.900640,-0.200999,-3.005171,-0.224393,-2.401135
36.300000,6.046620,5.922170,-0.201554,-3.016136,-0.225088,-2.408222
36.400000,6.063270,5.948100,-0.202109,-3.029342,-0.225783,-2.417085
36.500000,6.079920,5.965810,-0.202664,-3.038362,-0.226479,-2.422595
36.600000,6.096640,5.988640,-0.203221,-3.049989,-0.227178,-2.430166
36.700000,6.113300,6.001970,-0.203777,-3.056778,-0.227876,-2.433878
36.800000,6.129950,6.020540,-0.204332,-3.066236,-0.228573,-2.439707
36.900000,6.146570,6.041140,-0.204886,-3.076727,-0.229269,-2.446350
37.000000,6.163230,6.063170,-0.205441,-3.087947,-0.229968,-2.453556
37.100000,6.179920,6.081490,-0.205997,-3.097277,-0.230668,-2.459247
37.200000,6.196570,6.100460,-0.206552,-3.106939,-0.231368,-2.465193
37.300000,6.213190,6.118330,-0.207106,-3.116040,-0.232066,-2.470688
37.400000,6.229880,6.139640,-0.207663,-3.126893,-0.232768,-2.477554
37.500000,6.246610,6.158570,-0.208220,-3.136534,-0.233472,-2.483444
37.600000,6.263300,6.179750,-0.208777,-3.147321,-0.234175,-2.490234
37.700000,6.279920,6.194460,-0.209331,-3.154813,-0.234875,-2.494414
37.800000,6.296550,6.215490,-0.209885,-3.165523,-0.235577,-2.501127
37.900000,6.313270,6.232830,-0.210442,-3.174354,-0.236282,-2.506336
38.000000,6.329980,6.261280,-0.210999,-3.188844,-0.236988,-2.516000
38.100000,6.346600,6.274540,-0.211553,-3.195597,-0.237691,-2.519558
38.200000,6.363250,6.290710,-0.212108,-3.203832,-0.238395,-2.524273
38.300000,6.379920,6.317520,-0.212664,-3.217487,-0.239100,-2.533243
38.400000,6.396630,6.332520,-0.213221,-3.225126,-0.239808,-2.537461
38.500000,6.413260,6.350190,-0.213775,-3.234125,-0.240513,-2.542749
38.600000,6.429880,6.366270,-0.214329,-3.242315,-0.241218,-2.547392
38.700000,6.446550,6.394600,-0.214885,-3.256743,-0.241925,-2.556918
38.800000,6.463230,6.406970,-0.215441,-3.263043,-0.242634,-2.560050
38.900000,6.479890,6.437420,-0.215996,-3.278551,-0.243342,-2.570396
39.000000,6.496560,6.456290,-0.216552,-3.288161,-0.244051,-2.576104
39.100000,6.513190,6.470070,-0.217106,-3.295180,-0.244758,-2.579775
39.200000,6.529870,6.491890,-0.217662,-3.306292,-0.245469,-2.586637
39.300000,6.546620,6.512800,-0.218221,-3.316942,-0.246183,-2.593117
39.400000,6.563300,6.531000,-0.218777,-3.326211,-0.246894,-2.598514
39.500000,6.579890,6.548100,-0.219330,-3.334920,-0.247602,-2.603473
39.600000,6.596570,6.579190,-0.219886,-3.350754,-0.248315,-2.613971
39.700000,6.613270,6.595840,-0.220442,-3.359234,-0.249029,-2.618716
39.800000,6.629930,6.617820,-0.220998,-3.370428,-0.249741,-2.625571
39.900000,6.646560,6.636280,-0.221552,-3.379830,-0.250453,-2.631022
40.000000,6.663230,6.659630,-0.222108,-3.391722,-0.251167,-2.638394
40.100000,6.679870,6.676830,-0.222662,-3.400482,-0.251880,-2.643322
40.200000,6.696590,6.695700,-0.223220,-3.410092,-0.252598,-2.648892
40.300000,6.713220,6.715360,-0.223774,-3.420105,-0.253312,-2.654774
40.400000,6.729890,6.733920,-0.224330,-3.429557,-0.254028,-2.660206
40.500000,6.746560,6.758210,-0.224885,-3.441928,-0.254744,-2.667889
40.600000,6.763240,6.777910,-0.225441,-3.451961,-0.255462,-2.673746
40.700000,6.779880,6.797210,-0.225996,-3.461791,-0.256178,-2.679440
40.800000,6.796520,6.819570,-0.226551,-3.473178,-0.256895,-2.686328
40.900000,6.813220,6.843270,-0.227107,-3.485249,-0.257615,-2.693723
41.000000,6.829920,6.866220,-0.227664,-3.496937,-0.258336,-2.700810
41.100000,6.846640,6.877100,-0.228221,-3.502478,-0.259057,-2.703138
41.200000,6.863170,6.900360,-0.228772,-3.514324,-0.259772,-2.710344
41.300000,6.879880,6.922610,-0.229329,-3.525656,-0.260494,-2.717120
41.400000,6.896560,6.939390,-0.229885,-3.534202,-0.261216,-2.721741
41.500000,6.913270,6.963550,-0.230442,-3.546507,-0.261939,-2.729242
41.600000,6.929960,6.984330,-0.230999,-3.557090,-0.262663,-2.735407
41.700000,6.946590,7.010470,-0.231553,-3.570403,-0.263384,-2.743666
41.800000,6.963240,7.024530,-0.232108,-3.577564,-0.264106,-2.747183
41.900000,6.979950,7.044400,-0.232665,-3.587683,-0.264832,-2.752955
42.000000,6.996630,7.075940,-0.233221,-3.603747,-0.265557,-2.763277
42.100000,7.013220,7.090900,-0.233774,-3.611366,-0.266278,-2.767122
42.200000,7.029900,7.115990,-0.234330,-3.624144,-0.267004,-2.774898
42.300000,7.046580,7.139420,-0.234886,-3.636077,-0.267730,-2.782013
42.400000,7.063240,7.151660,-0.235441,-3.642311,-0.268457,-2.784760
42.500000,7.079870,7.173150,-0.235996,-3.653255,-0.269182,-2.791103
42.600000,7.096580,7.195310,-0.236553,-3.664541,-0.269911,-2.797684
42.700000,7.113230,7.214610,-0.237108,-3.674371,-0.270638,-2.803149
42.800000,7.129930,7.239530,-0.237664,-3.687062,-0.271368,-2.810779
42.900000,7.146630,7.261790,-0.238221,-3.698399,-0.272099,-2.817363
43.000000,7.163260,7.284530,-0.238775,-3.709981,-0.272827,-2.824129
43.100000,7.179950,7.298380,-0.239332,-3.717034,-0.273558,-2.827430
43.200000,7.196690,7.319660,-0.239890,-3.727872,-0.274292,-2.833594
43.300000,7.213300,7.345650,-0.240443,-3.741109,-0.275020,-2.841584
43.400000,7.229890,7.369180,-0.240996,-3.753093,-0.275749,-2.848611
43.500000,7.246580,7.392590,-0.241553,-3.765015,-0.276482,-2.855566
43.600000,7.263310,7.415930,-0.242110,-3.776902,-0.277217,-2.862475
43.700000,7.279990,7.431300,-0.242666,-3.784730,-0.277951,-2.866303
43.800000,7.296580,7.460420,-0.243219,-3.799561,-0.278682,-2.875434
43.900000,7.313200,7.475870,-0.243773,-3.807429,-0.279414,-2.879280
44.000000,7.329910,7.498710,-0.244330,-3.819062,-0.280151,-2.885949
44.100000,7.346600,7.523600,-0.244887,-3.831738,-0.280887,-2.893396
44.200000,7.363240,7.543980,-0.245441,-3.842117,-0.281622,-2.899103
44.300000,7.379880,7.559420,-0.245996,-3.849981,-0.282358,-2.902901
44.400000,7.396540,7.585020,-0.246551,-3.863019,-0.283094,-2.910586
44.500000,7.413280,7.608920,-0.247109,-3.875191,-0.283835,-2.917595
44.600000,7.430020,7.629720,-0.247667,-3.885784,-0.284577,-2.923403
44.700000,7.446540,7.658490,-0.248218,-3.900437,-0.285309,-2.932278
44.800000,7.463210,7.676880,-0.248774,-3.909803,-0.286048,-2.937147
44.900000,7.479930,7.703460,-0.249331,-3.923340,-0.286790,-2.945130
45.000000,7.496600,7.725490,-0.249887,-3.934560,-0.287531,-2.951366
45.100000,7.513250,7.739380,-0.250442,-3.941634,-0.288271,-2.954485
45.200000,7.529930,7.768520,-0.250998,-3.956475,-0.289013,-2.963409
45.300000,7.546610,7.794980,-0.251554,-3.969951,-0.289756,-2.971295
45.400000,7.563250,7.813290,-0.252108,-3.979276,-0.290497,-2.976067
45.500000,7.579910,7.835780,-0.252664,-3.990730,-0.291240,-2.982418
45.600000,7.596500,7.858750,-0.253217,-4.002429,-0.291980,-2.988947
45.700000,7.613240,7.887080,-0.253775,-4.016857,-0.292728,-2.997480
45.800000,7.629960,7.904880,-0.254332,-4.025922,-0.293475,-3.002001
45.900000,7.646640,7.929090,-0.254888,-4.038252,-0.294221,-3.008950
46.000000,7.663210,7.948940,-0.255440,-4.048362,-0.294962,-3.014247
46.100000,7.679860,7.973750,-0.255995,-4.060998,-0.295708,-3.021401
46.200000,7.696540,7.996780,-0.256551,-4.072727,-0.296456,-3.027863
46.300000,7.713220,8.023440,-0.257107,-4.086304,-0.297204,-3.035686
46.400000,7.729880,8.042480,-0.257663,-4.096001,-0.297952,-3.040615
46.500000,7.746540,8.062260,-0.258218,-4.106075,-0.298700,-3.045813
46.600000,7.763230,8.088800,-0.258774,-4.119592,-0.299450,-3.053547
46.700000,7.779890,8.113080,-0.259330,-4.131958,-0.300200,-3.060418
46.800000,7.796600,8.137220,-0.259887,-4.144252,-0.300952,-3.067216
46.900000,7.813230,8.163660,-0.260441,-4.157718,-0.301701,-3.074878
47.000000,7.829910,8.181250,-0.260997,-4.166676,-0.302453,-3.079186
47.100000,7.846590,8.204590,-0.261553,-4.178563,-0.303206,-3.085648
47.200000,7.863290,8.225470,-0.262110,-4.189197,-0.303960,-3.091168
47.300000,7.879930,8.253080,-0.262664,-4.203259,-0.304712,-3.099213
47.400000,7.896560,8.271220,-0.263219,-4.212498,-0.305464,-3.103690
47.500000,7.913240,8.297780,-0.263775,-4.226025,-0.306219,-3.111306
47.600000,7.929910,8.321190,-0.264330,-4.237947,-0.306974,-3.117729
47.700000,7.946550,8.342300,-0.264885,-4.248699,-0.307728,-3.123282
47.800000,7.963210,8.376300,-0.265440,-4.266015,-0.308484,-3.133642
47.900000,7.979940,8.385470,-0.265998,-4.270685,-0.309244,-3.134691
48.000000,7.996630,8.412450,-0.266554,-4.284426,-0.310002,-3.142393
48.100000,8.013280,8.445230,-0.267109,-4.301120,-0.310759,-3.152251
48.200000,8.029890,8.467150,-0.267663,-4.312284,-0.311514,-3.158045
48.300000,8.046540,8.493440,-0.268218,-4.325673,-0.312273,-3.165450
48.400000,8.063250,8.516000,-0.268775,-4.337163,-0.313034,-3.171442
48.500000,8.079950,8.540540,-0.269332,-4.349661,-0.313796,-3.178160
48.600000,8.096570,8.563760,-0.269886,-4.361487,-0.314554,-3.184384
48.700000,8.113210,8.578900,-0.270440,-4.369198,-0.315314,-3.187591
48.800000,8.129890,8.611450,-0.270996,-4.385775,-0.316077,-3.197246
48.900000,8.146600,8.632100,-0.271553,-4.396292,-0.316841,-3.202465
49.000000,8.163250,8.654830,-0.272108,-4.407869,-0.317603,-3.208451
49.100000,8.179880,8.680200,-0.272663,-4.420790,-0.318365,-3.215405
49.200000,8.196580,8.702240,-0.273219,-4.432014,-0.319131,-3.221102
49.300000,8.213230,8.728680,-0.273774,-4.445480,-0.319894,-3.228422
49.400000,8.229850,8.749790,-0.274328,-4.456231,-0.320658,-3.233761
49.500000,8.246510,8.777050,-0.274884,-4.470115,-0.321423,-3.241353
49.600000,8.263190,8.803720,-0.275440,-4.483698,-0.322190,-3.248710
49.700000,8.279890,8.825900,-0.275996,-4.494994,-0.322959,-3.254392
49.800000,8.296580,8.847770,-0.276553,-4.506132,-0.323728,-3.259949
49.900000,8.313240,8.869560,-0.277108,-4.517230,-0.324495,-3.265469
50.000000,8.329880,8.897220,-0.277663,-4.531317,-0.325263,-3.273139
50.100000,8.346610,8.921950,-0.278220,-4.543912,-0.326035,-3.279703
50.200000,8.363330,8.949330,-0.278778,-4.557856,-0.326808,-3.287228
50.300000,8.379970,8.972820,-0.279332,-4.569820,-0.327577,-3.293321
50.400000,8.396590,9.003100,-0.279886,-4.585241,-0.328346,-3.301895
50.500000,8.413250,9.027750,-0.280442,-4.597795,-0.329118,-3.308382
50.600000,8.429990,9.049760,-0.281000,-4.609005,-0.329893,-3.313876
50.700000,8.446580,9.079050,-0.281553,-4.623922,-0.330663,-3.322045
50.800000,8.463190,9.101830,-0.282106,-4.635524,-0.331434,-3.327813
50.900000,8.479830,9.127950,-0.282661,-4.648827,-0.332207,-3.334785
51.000000,8.496550,9.152380,-0.283218,-4.661269,-0.332984,-3.341112
51.100000,8.513280,9.182270,-0.283776,-4.676492,-0.333762,-3.349416
51.200000,8.529920,9.205370,-0.284331,-4.688256,-0.334537,-3.355241
51.300000,8.546600,9.229520,-0.284887,-4.700556,-0.335314,-3.361430
51.400000,8.563230,9.260240,-0.285441,-4.716202,-0.336090,-3.370004
51.500000,8.580010,9.278790,-0.286000,-4.725649,-0.336873,-3.374112
51.600000,8.596610,9.308440,-0.286554,-4.740750,-0.337648,-3.382270
51.700000,8.613250,9.334970,-0.287108,-4.754261,-0.338426,-3.389273
51.800000,8.629930,9.362640,-0.287664,-4.768353,-0.339206,-3.396668
51.900000,8.646610,9.382160,-0.288220,-4.778295,-0.339987,-3.401093
52.000000,8.663260,9.417210,-0.288775,-4.796146,-0.340767,-3.411137
52.100000,8.679940,9.440370,-0.289331,-4.807941,-0.341549,-3.416853
52.200000,8.696630,9.466430,-0.289888,-4.821213,-0.342332,-3.423603
52.300000,8.713300,9.490880,-0.290443,-4.833665,-0.343115,-3.429760
52.400000,8.729950,9.521870,-0.290998,-4.849449,-0.343897,-3.438267
52.500000,8.746550,9.549850,-0.291552,-4.863699,-0.344678,-3.445679
52.600000,8.763190,9.563450,-0.292106,-4.870625,-0.345461,-3.447885
52.700000,8.779910,9.599700,-0.292664,-4.889087,-0.346249,-3.458229
52.800000,8.796630,9.624430,-0.293221,-4.901682,-0.347037,-3.464406
52.900000,8.813270,9.656150,-0.293776,-4.917837,-0.347822,-3.473096
53.000000,8.829860,9.679670,-0.294329,-4.929815,-0.348606,-3.478829
53.100000,8.846560,9.706410,-0.294885,-4.943434,-0.349395,-3.485688
53.200000,8.863270,9.735650,-0.295442,-4.958326,-0.350185,-3.493426
53.300000,8.879950,9.759320,-0.295998,-4.970381,-0.350975,-3.499156
53.400000,8.896580,9.789560,-0.296553,-4.985782,-0.351762,-3.507235
53.500000,8.913250,9.814950,-0.297108,-4.998713,-0.352553,-3.513554
53.600000,8.929920,9.842440,-0.297664,-5.012714,-0.353343,-3.520609
53.700000,8.946630,9.874870,-0.298221,-5.029230,-0.354137,-3.529408
53.800000,8.963310,9.894480,-0.298777,-5.039217,-0.354929,-3.533615
53.900000,8.979960,9.930720,-0.299332,-5.057674,-0.355721,-3.543750
54.000000,8.996590,9.951320,-0.299886,-5.068166,-0.356513,-3.548292
54.100000,9.013290,9.980050,-0.300443,-5.082798,-0.357308,-3.555707
54.200000,9.029940,10.013070,-0.300998,-5.099615,-0.358102,-3.564641
54.300000,9.046560,10.033860,-0.301552,-5.110203,-0.358895,-3.569211
54.400000,9.063270,10.062240,-0.302109,-5.124657,-0.359692,-3.576452
54.500000,9.079920,10.091260,-0.302664,-5.139437,-0.360488,-3.583914
54.600000,9.096580,10.120310,-0.303219,-5.154232,-0.361285,-3.591369
54.700000,9.113170,10.146400,-0.303772,-5.167519,-0.362079,-3.597770
54.800000,9.129910,10.175510,-0.304330,-5.182345,-0.362880,-3.605200
54.900000,9.146610,10.206130,-0.304887,-5.197939,-0.363681,-3.613155
55.000000,9.163290,10.230340,-0.305443,-5.210269,-0.364481,-3.618829
55.100000,9.179950,10.254250,-0.305998,-5.222447,-0.365281,-3.624387
55.200000,9.196540,10.294790,-0.306551,-5.243093,-0.366078,-3.635816
55.300000,9.213210,10.318900,-0.307107,-5.255373,-0.366880,-3.641411
55.400000,9.229970,10.347190,-0.307666,-5.269781,-0.367686,-3.648450
55.500000,9.246640,10.380820,-0.308221,-5.286908,-0.368489,-3.657370
55.600000,9.263210,10.408560,-0.308774,-5.301036,-0.369288,-3.664216
55.700000,9.279860,10.429730,-0.309329,-5.311818,-0.370091,-3.668720
55.800000,9.296590,10.461480,-0.309886,-5.327988,-0.370899,-3.676917
55.900000,9.313220,10.493120,-0.310441,-5.344102,-0.371703,-3.685076
56.000000,9.329850,10.520290,-0.310995,-5.357940,-0.372507,-3.691647
56.100000,9.346540,10.550000,-0.311551,-5.373071,-0.373315,-3.699083
56.200000,9.363220,10.575610,-0.312107,-5.386114,-0.374122,-3.705068
56.300000,9.379880,10.600580,-0.312663,-5.398831,-0.374930,-3.710818
56.400000,9.396550,10.635160,-0.313218,-5.416443,-0.375739,-3.719913
56.500000,9.413200,10.664930,-0.313773,-5.431604,-0.376547,-3.727312
56.600000,9.429860,10.693970,-0.314329,-5.446394,-0.377357,-3.734436
56.700000,9.446590,10.726040,-0.314886,-5.462727,-0.378171,-3.742589
56.800000,9.463270,10.761490,-0.315442,-5.480782,-0.378982,-3.751911
56.900000,9.479850,10.793230,-0.315995,-5.496947,-0.379790,-3.759939
57.000000,9.496560,10.815780,-0.316552,-5.508432,-0.380605,-3.764727
57.100000,9.513280,10.846100,-0.317109,-5.523873,-0.381421,-3.772202
57.200000,9.529970,10.874760,-0.317666,-5.538470,-0.382236,-3.779088
57.300000,9.546570,10.902030,-0.318219,-5.552358,-0.383047,-3.785492
57.400000,9.563230,10.935980,-0.318774,-5.569649,-0.383862,-3.794188
57.500000,9.579920,10.968880,-0.319331,-5.586405,-0.384679,-3.802494
57.600000,9.596570,11.000500,-0.319886,-5.602509,-0.385494,-3.810346
57.700000,9.613250,11.028400,-0.320442,-5.616718,-0.386312,-3.816888
57.800000,9.629870,11.064680,-0.320996,-5.635195,-0.387128,-3.826322
57.900000,9.646540,11.093440,-0.321551,-5.649843,-0.387946,-3.833128
58.000000,9.663220,11.120850,-0.322107,-5.663802,-0.388766,-3.839450
58.100000,9.679960,11.157820,-0.322665,-5.682631,-0.389590,-3.849043
58.200000,9.696560,11.190090,-0.323219,-5.699066,-0.390407,-3.857022
58.300000,9.713220,11.216690,-0.323774,-5.712613,-0.391228,-3.863018
58.400000,9.729960,11.252860,-0.324332,-5.731035,-0.392053,-3.872277
