Repository: abubakardawood/tissue-phantom-material-database

Title:
A Database of Silicone Phantom Materials for Modeling Human Tissue Mechanics Across Varying Stiffnesses

Description:
This dataset contains processed mechanical compression test data for soft silicone phantoms
fabricated using Ecoflex (Smooth-On) with varying base materials and thinner concentrations.
The dataset provides force–compression measurements together with derived engineering and
true stress–strain quantities, intended for mechanical characterization, constitutive model
fitting, and the design of tissue-equivalent phantoms.

All files in this dataset are processed outputs generated from raw experimental measurements.
The raw data files are not included in this archive.

File: data/EF10_62_5T/EF10_62_5T_A1.csv (part 2 of 2)
Speed (mm/min): 10;
Machine: INSTRON 5900;
Load cell: 1kN;
Time (s),Compression (mm),Load (N),Engineering Strain [-],Engineering Stress (kPa),True Strain [-],True Stress (kPa)
58.500000,9.746540,10.329740,-0.324885,-5.260893,-0.392872,-3.551710
58.600000,9.763200,10.347180,-0.325440,-5.269776,-0.393695,-3.554780
58.700000,9.779870,10.377240,-0.325996,-5.285085,-0.394519,-3.562170
58.800000,9.796550,10.408340,-0.326552,-5.300924,-0.395344,-3.569898
58.900000,9.813220,10.427980,-0.327107,-5.310927,-0.396169,-3.573684
59.000000,9.829870,10.462120,-0.327662,-5.328314,-0.396995,-3.582426
59.100000,9.846500,10.485080,-0.328217,-5.340007,-0.397819,-3.587328
59.200000,9.863260,10.517450,-0.328775,-5.356493,-0.398651,-3.595410
59.300000,9.879920,10.549110,-0.329331,-5.372618,-0.399479,-3.603250
59.400000,9.896510,10.573960,-0.329884,-5.385274,-0.400304,-3.608760
59.500000,9.913210,10.597920,-0.330440,-5.397476,-0.401135,-3.613932
59.600000,9.929940,10.626490,-0.330998,-5.412027,-0.401968,-3.620657
59.700000,9.946640,10.658120,-0.331555,-5.428136,-0.402801,-3.628412
59.800000,9.963280,10.686850,-0.332109,-5.442768,-0.403631,-3.635174
59.900000,9.979910,10.713800,-0.332664,-5.456494,-0.404461,-3.641316
60.000000,9.996580,10.741370,-0.333219,-5.470535,-0.405294,-3.647647
60.100000,10.013260,10.769210,-0.333775,-5.484714,-0.406128,-3.654051
60.200000,10.029940,10.800790,-0.334331,-5.500797,-0.406963,-3.661708
60.300000,10.046550,10.837560,-0.334885,-5.519524,-0.407795,-3.671118
60.400000,10.063190,10.859290,-0.335440,-5.530591,-0.408630,-3.675411
60.500000,10.079900,10.890330,-0.335997,-5.546400,-0.409468,-3.682828
60.600000,10.096590,10.920180,-0.336553,-5.561602,-0.410306,-3.689828
60.700000,10.113180,10.950700,-0.337106,-5.577146,-0.411140,-3.697056
60.800000,10.129860,10.979870,-0.337662,-5.592002,-0.411979,-3.703795
60.900000,10.146560,11.010960,-0.338219,-5.607836,-0.412820,-3.711161
61.000000,10.163260,11.034110,-0.338775,-5.619626,-0.413662,-3.715835
61.100000,10.179940,11.067860,-0.339331,-5.636815,-0.414503,-3.724067
61.200000,10.196610,11.096700,-0.339887,-5.651503,-0.415344,-3.730631
61.300000,10.213280,11.126270,-0.340443,-5.666563,-0.416186,-3.737423
61.400000,10.229940,11.158840,-0.340998,-5.683151,-0.417029,-3.745208
61.500000,10.246620,11.194130,-0.341554,-5.701124,-0.417873,-3.753882
61.600000,10.263260,11.217140,-0.342109,-5.712842,-0.418716,-3.758430
61.700000,10.279930,11.248860,-0.342664,-5.728997,-0.419560,-3.765874
61.800000,10.296650,11.279410,-0.343222,-5.744556,-0.420409,-3.772900
61.900000,10.313320,11.311730,-0.343777,-5.761017,-0.421255,-3.780510
62.000000,10.329870,11.341330,-0.344329,-5.776092,-0.422096,-3.787216
62.100000,10.346540,11.372270,-0.344885,-5.791850,-0.422944,-3.794329
62.200000,10.363210,11.404650,-0.345440,-5.808341,-0.423793,-3.801905
62.300000,10.379930,11.434760,-0.345998,-5.823675,-0.424644,-3.808697
62.400000,10.396610,11.469040,-0.346554,-5.841134,-0.425495,-3.816868
62.500000,10.413250,11.491960,-0.347108,-5.852807,-0.426344,-3.821249
62.600000,10.429910,11.531330,-0.347664,-5.872858,-0.427195,-3.831079
62.700000,10.446590,11.564360,-0.348220,-5.889680,-0.428048,-3.838778
62.800000,10.463290,11.593840,-0.348776,-5.904694,-0.428902,-3.845277
62.900000,10.479910,11.618740,-0.349330,-5.917376,-0.429753,-3.850257
63.000000,10.496600,11.653600,-0.349887,-5.935130,-0.430609,-3.858507
63.100000,10.513280,11.687280,-0.350443,-5.952283,-0.431464,-3.866349
63.200000,10.529970,11.718010,-0.350999,-5.967933,-0.432321,-3.873195
63.300000,10.546620,11.752710,-0.351554,-5.985606,-0.433177,-3.881342
63.400000,10.563240,11.795200,-0.352108,-6.007246,-0.434031,-3.892047
63.500000,10.579940,11.817960,-0.352665,-6.018838,-0.434891,-3.896206
63.600000,10.596610,11.853400,-0.353220,-6.036887,-0.435750,-3.904536
63.700000,10.613250,11.883710,-0.353775,-6.052324,-0.436608,-3.911163
63.800000,10.629880,11.912560,-0.354329,-6.067017,-0.437466,-3.917295
63.900000,10.646590,11.951330,-0.354886,-6.086762,-0.438329,-3.926654
64.000000,10.663220,11.980220,-0.355441,-6.101476,-0.439188,-3.932763
64.100000,10.679920,12.012260,-0.355997,-6.117794,-0.440052,-3.939876
64.200000,10.696520,12.048320,-0.356551,-6.136159,-0.440912,-3.948307
64.300000,10.713180,12.082580,-0.357106,-6.153607,-0.441775,-3.956117
64.400000,10.729890,12.114600,-0.357663,-6.169915,-0.442642,-3.963165
64.500000,10.746620,12.143870,-0.358221,-6.184822,-0.443511,-3.969291
64.600000,10.763250,12.174390,-0.358775,-6.200366,-0.444375,-3.975830
64.700000,10.779860,12.211270,-0.359329,-6.219149,-0.445239,-3.984430
64.800000,10.796600,12.252420,-0.359887,-6.240106,-0.446110,-3.994375
64.900000,10.813280,12.280790,-0.360443,-6.254555,-0.446979,-4.000147
65.000000,10.829940,12.319620,-0.360998,-6.274331,-0.447848,-4.009310
65.100000,10.846530,12.348480,-0.361551,-6.289029,-0.448713,-4.015224
65.200000,10.863220,12.379840,-0.362107,-6.305001,-0.449585,-4.021914
65.300000,10.879910,12.414750,-0.362664,-6.322780,-0.450458,-4.029738
65.400000,10.896600,12.445480,-0.363220,-6.338431,-0.451331,-4.036186
65.500000,10.913220,12.479660,-0.363774,-6.355839,-0.452201,-4.043750
65.600000,10.929850,12.515570,-0.364328,-6.374127,-0.453073,-4.051852
65.700000,10.946520,12.557200,-0.364884,-6.395329,-0.453948,-4.061776
65.800000,10.963220,12.588770,-0.365441,-6.411408,-0.454824,-4.068419
65.900000,10.979880,12.624050,-0.365996,-6.429376,-0.455700,-4.076250
66.000000,10.996510,12.657350,-0.366550,-6.446335,-0.456575,-4.083429
66.100000,11.013230,12.695600,-0.367108,-6.465816,-0.457455,-4.092165
66.200000,11.029920,12.733460,-0.367664,-6.485098,-0.458334,-4.100761
66.300000,11.046590,12.770730,-0.368220,-6.504079,-0.459214,-4.109149
66.400000,11.063230,12.810390,-0.368774,-6.524278,-0.460092,-4.118292
66.500000,11.079950,12.839470,-0.369332,-6.539088,-0.460975,-4.123996
66.600000,11.096650,12.878220,-0.369888,-6.558824,-0.461858,-4.132791
66.700000,11.113300,12.908910,-0.370443,-6.574454,-0.462739,-4.138991
66.800000,11.129920,12.952030,-0.370997,-6.596415,-0.463620,-4.149162
66.900000,11.146570,12.987110,-0.371552,-6.614281,-0.464503,-4.156729
67.000000,11.163280,13.015290,-0.372109,-6.628633,-0.465389,-4.162057
67.100000,11.179960,13.063190,-0.372665,-6.653028,-0.466275,-4.173675
67.200000,11.196600,13.094910,-0.373220,-6.669183,-0.467160,-4.180110
67.300000,11.213240,13.132260,-0.373775,-6.688205,-0.468045,-4.188323
67.400000,11.229900,13.164230,-0.374330,-6.704487,-0.468932,-4.194797
67.500000,11.246630,13.209710,-0.374888,-6.727650,-0.469824,-4.205537
67.600000,11.263270,13.241670,-0.375442,-6.743927,-0.470712,-4.211971
67.700000,11.279900,13.278440,-0.375997,-6.762654,-0.471600,-4.219919
67.800000,11.296580,13.326070,-0.376553,-6.786912,-0.472491,-4.231282
67.900000,11.313260,13.355420,-0.377109,-6.801860,-0.473383,-4.236819
68.000000,11.329940,13.391340,-0.377665,-6.820153,-0.474276,-4.244422
68.100000,11.346590,13.431080,-0.378220,-6.840393,-0.475168,-4.253222
68.200000,11.363270,13.469240,-0.378776,-6.859828,-0.476063,-4.261492
68.300000,11.379910,13.510960,-0.379330,-6.881075,-0.476956,-4.270875
68.400000,11.396600,13.552550,-0.379887,-6.902257,-0.477853,-4.280182
68.500000,11.413250,13.601660,-0.380442,-6.927269,-0.478748,-4.291847
68.600000,11.429860,13.613240,-0.380995,-6.933166,-0.479642,-4.291662
68.700000,11.446560,13.673400,-0.381552,-6.963805,-0.480542,-4.306752
68.800000,11.463310,13.706080,-0.382110,-6.980449,-0.481445,-4.313147
68.900000,11.479950,13.744170,-0.382665,-6.999848,-0.482343,-4.321251
69.000000,11.496530,13.786430,-0.383218,-7.021371,-0.483239,-4.330658
69.100000,11.513200,13.818900,-0.383773,-7.037908,-0.484140,-4.336947
69.200000,11.529930,13.858560,-0.384331,-7.058107,-0.485046,-4.345457
69.300000,11.546600,13.905520,-0.384887,-7.082023,-0.485949,-4.356247
69.400000,11.563250,13.934390,-0.385442,-7.096727,-0.486851,-4.361352
69.500000,11.579860,13.981190,-0.385995,-7.120562,-0.487753,-4.372058
69.600000,11.596530,14.018540,-0.386551,-7.139584,-0.488658,-4.379771
69.700000,11.613260,14.061700,-0.387109,-7.161565,-0.489568,-4.389261
69.800000,11.629960,14.098760,-0.387665,-7.180440,-0.490476,-4.396832
69.900000,11.646590,14.133670,-0.388220,-7.198219,-0.491382,-4.403729
70.000000,11.663230,14.186680,-0.388774,-7.225217,-0.492289,-4.416238
70.100000,11.679950,14.221150,-0.389332,-7.242772,-0.493201,-4.422932
70.200000,11.696640,14.264060,-0.389888,-7.264626,-0.494113,-4.432236
70.300000,11.713240,14.300920,-0.390441,-7.283399,-0.495020,-4.439659
70.400000,11.729880,14.352370,-0.390996,-7.309602,-0.495930,-4.451577
70.500000,11.746600,14.383150,-0.391553,-7.325278,-0.496846,-4.457041
70.600000,11.763270,14.434050,-0.392109,-7.351201,-0.497760,-4.468729
70.700000,11.779890,14.472810,-0.392663,-7.370942,-0.498671,-4.476646
70.800000,11.796590,14.517850,-0.393220,-7.393880,-0.499588,-4.486461
70.900000,11.813230,14.564180,-0.393774,-7.417476,-0.500503,-4.496664
71.000000,11.829910,14.601320,-0.394330,-7.436391,-0.501421,-4.503997
71.100000,11.846620,14.645040,-0.394887,-7.458658,-0.502341,-4.513328
71.200000,11.863260,14.689160,-0.395442,-7.481128,-0.503258,-4.522776
71.300000,11.879960,14.733550,-0.395999,-7.503735,-0.504179,-4.532266
71.400000,11.896640,14.774120,-0.396555,-7.524398,-0.505100,-4.540563
71.500000,11.913290,14.824250,-0.397110,-7.549929,-0.506020,-4.551779
71.600000,11.929880,14.867960,-0.397663,-7.572190,-0.506938,-4.561013
71.700000,11.946590,14.908690,-0.398220,-7.592933,-0.507863,-4.569278
71.800000,11.963260,14.955600,-0.398775,-7.616825,-0.508787,-4.579423
71.900000,11.979950,14.999200,-0.399332,-7.639030,-0.509712,-4.588523
72.000000,11.996630,15.042260,-0.399888,-7.660960,-0.510638,-4.597437
72.100000,12.013180,15.086590,-0.400439,-7.683537,-0.511558,-4.606747
72.200000,12.029880,15.122810,-0.400996,-7.701984,-0.512487,-4.613519
72.300000,12.046620,15.175210,-0.401554,-7.728671,-0.513419,-4.625192
72.400000,12.063280,15.221080,-0.402109,-7.752032,-0.514347,-4.634868
72.500000,12.079880,15.265500,-0.402663,-7.774655,-0.515273,-4.644092
72.600000,12.096530,15.310080,-0.403218,-7.797360,-0.516203,-4.653327
72.700000,12.113190,15.361410,-0.403773,-7.823502,-0.517134,-4.664583
72.800000,12.129910,15.411140,-0.404330,-7.848829,-0.518069,-4.675309
72.900000,12.146530,15.452240,-0.404884,-7.869761,-0.518999,-4.683418
73.000000,12.163200,15.500960,-0.405440,-7.894574,-0.519934,-4.693798
73.100000,12.179890,15.548300,-0.405996,-7.918684,-0.520870,-4.703727
73.200000,12.196580,15.588550,-0.406553,-7.939183,-0.521807,-4.711487
73.300000,12.213230,15.630660,-0.407108,-7.960630,-0.522742,-4.719796
73.400000,12.229890,15.692100,-0.407663,-7.991921,-0.523680,-4.733910
73.500000,12.246570,15.727560,-0.408219,-8.009981,-0.524619,-4.740154
73.600000,12.263260,15.779980,-0.408775,-8.036678,-0.525559,-4.751482
73.700000,12.279950,15.826630,-0.409332,-8.060436,-0.526501,-4.761045
73.800000,12.296560,15.868610,-0.409885,-8.081817,-0.527438,-4.769199
73.900000,12.313160,15.917330,-0.410439,-8.106630,-0.528377,-4.779355
74.000000,12.329910,15.971270,-0.410997,-8.134101,-0.529324,-4.791010
74.100000,12.346640,16.020640,-0.411555,-8.159245,-0.530271,-4.801270
74.200000,12.363210,16.071260,-0.412107,-8.185026,-0.531210,-4.811919
74.300000,12.379880,16.118940,-0.412663,-8.209309,-0.532156,-4.821633
74.400000,12.396590,16.172670,-0.413220,-8.236673,-0.533105,-4.833118
74.500000,12.413310,16.214320,-0.413777,-8.257885,-0.534055,-4.840962
74.600000,12.429950,16.264500,-0.414332,-8.283442,-0.535002,-4.851350
74.700000,12.446590,16.313020,-0.414886,-8.308153,-0.535949,-4.861214
74.800000,12.463280,16.367870,-0.415443,-8.336088,-0.536900,-4.872921
74.900000,12.479950,16.414820,-0.415998,-8.359999,-0.537851,-4.882253
75.000000,12.496630,16.462740,-0.416554,-8.384405,-0.538804,-4.891845
75.100000,12.513240,16.513110,-0.417108,-8.410058,-0.539753,-4.902155
75.200000,12.529900,16.568290,-0.417663,-8.438161,-0.540707,-4.913850
75.300000,12.546570,16.621530,-0.418219,-8.465276,-0.541661,-4.924937
75.400000,12.563260,16.672210,-0.418775,-8.491087,-0.542618,-4.935229
75.500000,12.579900,16.726500,-0.419330,-8.518736,-0.543573,-4.946575
75.600000,12.596530,16.775810,-0.419884,-8.543850,-0.544528,-4.956421
75.700000,12.613260,16.836000,-0.420442,-8.574504,-0.545490,-4.969423
75.800000,12.629950,16.881540,-0.420998,-8.597698,-0.546450,-4.978081
75.900000,12.646610,16.926420,-0.421554,-8.620555,-0.547410,-4.986528
76.000000,12.663200,16.990480,-0.422107,-8.653180,-0.548366,-5.000615
76.100000,12.679910,17.038720,-0.422664,-8.677749,-0.549330,-5.009980
76.200000,12.696550,17.094290,-0.423218,-8.706050,-0.550291,-5.021490
76.300000,12.713230,17.150650,-0.423774,-8.734754,-0.551256,-5.033190
76.400000,12.729890,17.198480,-0.424330,-8.759114,-0.552220,-5.042362
76.500000,12.746530,17.253580,-0.424884,-8.787176,-0.553184,-5.053643
76.600000,12.763210,17.308840,-0.425440,-8.815320,-0.554151,-5.064927
76.700000,12.779910,17.366220,-0.425997,-8.844543,-0.555121,-5.076794
76.800000,12.796550,17.416510,-0.426552,-8.870156,-0.556087,-5.086576
76.900000,12.813150,17.469450,-0.427105,-8.897118,-0.557053,-5.097114
77.000000,12.829920,17.526150,-0.427664,-8.925995,-0.558029,-5.108668
77.100000,12.846630,17.585180,-0.428221,-8.956059,-0.559003,-5.120886
77.200000,12.863290,17.636060,-0.428776,-8.981972,-0.559974,-5.130715
77.300000,12.879910,17.687440,-0.429330,-9.008139,-0.560945,-5.140672
77.400000,12.896570,17.745140,-0.429886,-9.037526,-0.561918,-5.152423
77.500000,12.913270,17.799160,-0.430442,-9.065038,-0.562895,-5.163062
77.600000,12.929920,17.859530,-0.430997,-9.095784,-0.563870,-5.175525
77.700000,12.946590,17.910750,-0.431553,-9.121870,-0.564847,-5.185300
77.800000,12.963250,17.971600,-0.432108,-9.152861,-0.565825,-5.197833
77.900000,12.979930,18.028310,-0.432664,-9.181743,-0.566804,-5.209130
78.000000,12.996620,18.086230,-0.433221,-9.211241,-0.567785,-5.220741
78.100000,13.013280,18.147280,-0.433776,-9.242334,-0.568766,-5.233231
78.200000,13.029900,18.208260,-0.434330,-9.273391,-0.569744,-5.245679
78.300000,13.046610,18.265900,-0.434887,-9.302746,-0.570730,-5.257103
78.400000,13.063350,18.325800,-0.435445,-9.333253,-0.571717,-5.269135
78.500000,13.079930,18.381860,-0.435998,-9.361804,-0.572697,-5.280080
78.600000,13.096590,18.441140,-0.436553,-9.391995,-0.573682,-5.291892
78.700000,13.113250,18.502680,-0.437108,-9.423338,-0.574668,-5.304318
78.800000,13.129970,18.558150,-0.437666,-9.451588,-0.575659,-5.314953
78.900000,13.146620,18.621750,-0.438221,-9.483979,-0.576646,-5.327904
79.000000,13.163230,18.680760,-0.438774,-9.514033,-0.577632,-5.339519
79.100000,13.179860,18.736370,-0.439329,-9.542355,-0.578620,-5.350125
79.200000,13.196570,18.806500,-0.439886,-9.578072,-0.579614,-5.364815
79.300000,13.213280,18.861010,-0.440443,-9.605834,-0.580609,-5.375015
79.400000,13.229960,18.923310,-0.440999,-9.637563,-0.581603,-5.387410
79.500000,13.246610,18.989910,-0.441554,-9.671482,-0.582597,-5.401004
79.600000,13.263200,19.048040,-0.442107,-9.701087,-0.583587,-5.412172
79.700000,13.279920,19.113580,-0.442664,-9.734466,-0.584587,-5.425369
79.800000,13.296550,19.178260,-0.443218,-9.767408,-0.585582,-5.438313
79.900000,13.313200,19.237650,-0.443773,-9.797655,-0.586579,-5.449717
80.000000,13.329920,19.307400,-0.444331,-9.833178,-0.587582,-5.463996
80.100000,13.346580,19.367090,-0.444886,-9.863578,-0.588582,-5.475410
80.200000,13.363230,19.429550,-0.445441,-9.895389,-0.589582,-5.487577
80.300000,13.379880,19.495610,-0.445996,-9.929033,-0.590583,-5.500724
80.400000,13.396520,19.562360,-0.446551,-9.963028,-0.591585,-5.514031
80.500000,13.413240,19.618310,-0.447108,-9.991523,-0.592593,-5.524233
80.600000,13.429950,19.684510,-0.447665,-10.025239,-0.593601,-5.537290
80.700000,13.446590,19.749790,-0.448220,-10.058485,-0.594605,-5.550074
80.800000,13.463180,19.811130,-0.448773,-10.089726,-0.595608,-5.561733
80.900000,13.479850,19.889610,-0.449328,-10.129695,-0.596617,-5.578136
81.000000,13.496620,19.952980,-0.449887,-10.161969,-0.597632,-5.590228
81.100000,13.513290,20.014580,-0.450443,-10.193342,-0.598643,-5.601822
81.200000,13.529880,20.093980,-0.450996,-10.233780,-0.599650,-5.618386
81.300000,13.546560,20.153680,-0.451552,-10.264185,-0.600663,-5.629372
81.400000,13.563250,20.222120,-0.452108,-10.299041,-0.601678,-5.642759
81.500000,13.579950,20.293300,-0.452665,-10.335293,-0.602694,-5.656867
81.600000,13.596600,20.362670,-0.453220,-10.370623,-0.603709,-5.670449
81.700000,13.613250,20.433520,-0.453775,-10.406706,-0.604724,-5.684403
81.800000,13.629920,20.500110,-0.454331,-10.440620,-0.605742,-5.697126
81.900000,13.646630,20.582210,-0.454888,-10.482433,-0.606763,-5.714104
82.000000,13.663290,20.639710,-0.455443,-10.511718,-0.607783,-5.724230
82.100000,13.679900,20.709550,-0.455997,-10.547287,-0.608800,-5.737759
82.200000,13.696560,20.782930,-0.456552,-10.584659,-0.609821,-5.752212
82.300000,13.713270,20.851940,-0.457109,-10.619806,-0.610847,-5.765397
82.400000,13.729930,20.932330,-0.457664,-10.660748,-0.611870,-5.781704
82.500000,13.746560,20.997380,-0.458219,-10.693878,-0.612893,-5.793743
82.600000,13.763250,21.068990,-0.458775,-10.730348,-0.613920,-5.807533
82.700000,13.779980,21.134490,-0.459333,-10.763707,-0.614951,-5.819585
82.800000,13.796600,21.208210,-0.459887,-10.801253,-0.615976,-5.833901
82.900000,13.813230,21.278420,-0.460441,-10.837010,-0.617003,-5.847206
83.000000,13.829930,21.353200,-0.460998,-10.875095,-0.618035,-5.861702
83.100000,13.846580,21.429660,-0.461553,-10.914036,-0.619066,-5.876634
83.200000,13.863270,21.503150,-0.462109,-10.951464,-0.620099,-5.890694
83.300000,13.879940,21.581290,-0.462665,-10.991261,-0.621133,-5.905993
83.400000,13.896520,21.647630,-0.463217,-11.025047,-0.622162,-5.918054
83.500000,13.913230,21.727170,-0.463774,-11.065557,-0.623200,-5.933636
83.600000,13.929960,21.809220,-0.464332,-11.107345,-0.624241,-5.949849
83.700000,13.946650,21.881070,-0.464888,-11.143937,-0.625280,-5.963251
83.800000,13.963220,21.953170,-0.465441,-11.180658,-0.626313,-5.976725
83.900000,13.979900,22.036930,-0.465997,-11.223316,-0.627353,-5.993288
84.000000,13.996580,22.113410,-0.466553,-11.262267,-0.628395,-6.007826
84.100000,14.013270,22.182570,-0.467109,-11.297490,-0.629438,-6.020331
84.200000,14.029950,22.264390,-0.467665,-11.339161,-0.630482,-6.036232
84.300000,14.046610,22.343450,-0.468220,-11.379426,-0.631526,-6.051347
84.400000,14.063240,22.418150,-0.468775,-11.417470,-0.632569,-6.065249
84.500000,14.079920,22.505410,-0.469331,-11.461911,-0.633616,-6.082485
84.600000,14.096620,22.577030,-0.469887,-11.498387,-0.634666,-6.095441
84.700000,14.113230,22.664140,-0.470441,-11.542752,-0.635711,-6.112568
84.800000,14.129900,22.739670,-0.470997,-11.581219,-0.636761,-6.126503
84.900000,14.146600,22.824770,-0.471553,-11.624560,-0.637813,-6.142960
85.000000,14.163290,22.895520,-0.472110,-11.660593,-0.638867,-6.155514
85.100000,14.179860,22.985350,-0.472662,-11.706343,-0.639914,-6.173199
85.200000,14.196550,23.067850,-0.473218,-11.748360,-0.640969,-6.188820
85.300000,14.213260,23.147760,-0.473775,-11.789057,-0.642027,-6.203693
85.400000,14.229950,23.229480,-0.474332,-11.830677,-0.643085,-6.219012
85.500000,14.246570,23.311800,-0.474886,-11.872602,-0.644139,-6.234474
85.600000,14.263210,23.385940,-0.475440,-11.910361,-0.645196,-6.247695
85.700000,14.279900,23.486460,-0.475997,-11.961556,-0.646257,-6.267895
85.800000,14.296570,23.565050,-0.476552,-12.001581,-0.647318,-6.282200
85.900000,14.313300,23.652800,-0.477110,-12.046272,-0.648384,-6.298875
86.000000,14.329880,23.735550,-0.477663,-12.088416,-0.649442,-6.314231
86.100000,14.346540,23.824710,-0.478218,-12.133825,-0.650505,-6.331212
86.200000,14.363250,23.911830,-0.478775,-12.178195,-0.651573,-6.347580
86.300000,14.379970,24.001420,-0.479332,-12.223823,-0.652643,-6.364549
86.400000,14.396580,24.080730,-0.479886,-12.264215,-0.653707,-6.378790
86.500000,14.413210,24.172600,-0.480440,-12.311004,-0.654774,-6.396301
86.600000,14.429920,24.259260,-0.480997,-12.355140,-0.655846,-6.412350
86.700000,14.446600,24.349120,-0.481553,-12.400905,-0.656918,-6.429208
86.800000,14.463230,24.433500,-0.482108,-12.443879,-0.657988,-6.444590
86.900000,14.479880,24.526470,-0.482663,-12.491229,-0.659060,-6.462179
87.000000,14.496600,24.618550,-0.483220,-12.538125,-0.660138,-6.479452
87.100000,14.513270,24.701070,-0.483776,-12.580152,-0.661214,-6.494180
87.200000,14.529950,24.800040,-0.484332,-12.630557,-0.662291,-6.513178
87.300000,14.546580,24.882730,-0.484886,-12.672670,-0.663367,-6.527870
87.400000,14.563250,24.976210,-0.485442,-12.720279,-0.664446,-6.545326
87.500000,14.579960,25.070410,-0.485999,-12.768255,-0.665529,-6.562900
87.600000,14.596660,25.162920,-0.486555,-12.815370,-0.666613,-6.579983
87.700000,14.613250,25.255910,-0.487108,-12.862729,-0.667691,-6.597187
87.800000,14.629870,25.351280,-0.487662,-12.911301,-0.668771,-6.614946
87.900000,14.646580,25.445940,-0.488219,-12.959511,-0.669859,-6.632427
88.000000,14.663260,25.545830,-0.488775,-13.010384,-0.670946,-6.651229
88.100000,14.679930,25.633510,-0.489331,-13.055039,-0.672034,-6.666804
88.200000,14.696530,25.733270,-0.489884,-13.105847,-0.673118,-6.685498
88.300000,14.713220,25.827370,-0.490441,-13.153772,-0.674209,-6.702627
88.400000,14.729900,25.932240,-0.490997,-13.207181,-0.675301,-6.722499
88.500000,14.746600,26.022190,-0.491553,-13.252993,-0.676395,-6.738440
88.600000,14.763210,26.120460,-0.492107,-13.303041,-0.677484,-6.756521
88.700000,14.779880,26.227080,-0.492663,-13.357342,-0.678579,-6.776678
88.800000,14.796570,26.320700,-0.493219,-13.405022,-0.679676,-6.793411
88.900000,14.813260,26.422320,-0.493775,-13.456777,-0.680775,-6.812152
89.000000,14.829940,26.522290,-0.494331,-13.507691,-0.681874,-6.830416
89.100000,14.846530,26.615480,-0.494884,-13.555153,-0.682968,-6.846920
89.200000,14.863270,26.719840,-0.495442,-13.608303,-0.684073,-6.866173
89.300000,14.879960,26.824950,-0.495999,-13.661835,-0.685176,-6.885583
89.400000,14.896570,26.918400,-0.496552,-13.709429,-0.686276,-6.901980
89.500000,14.913210,27.020810,-0.497107,-13.761586,-0.687378,-6.920605
89.600000,14.929940,27.133890,-0.497665,-13.819177,-0.688487,-6.941861
89.700000,14.946620,27.241350,-0.498221,-13.873906,-0.689595,-6.961639
89.800000,14.963230,27.336580,-0.498774,-13.922406,-0.690699,-6.978267
89.900000,14.979950,27.447790,-0.499332,-13.979045,-0.691811,-6.998865
90.000000,14.996570,27.545380,-0.499886,-14.028747,-0.692919,-7.015977
90.100000,15.013240,27.649190,-0.500441,-14.081617,-0.694030,-7.034594
90.200000,15.029920,27.770540,-0.500997,-14.143420,-0.695144,-7.057604
90.300000,15.046500,27.855310,-0.501550,-14.186593,-0.696252,-7.071307
90.400000,15.063180,27.981210,-0.502106,-14.250713,-0.697368,-7.095345
90.500000,15.079930,28.090550,-0.502664,-14.306400,-0.698490,-7.115083
90.600000,15.096640,28.191080,-0.503221,-14.357599,-0.699611,-7.132549
90.700000,15.113270,28.304780,-0.503776,-14.415506,-0.700727,-7.153325
90.800000,15.129900,28.405160,-0.504330,-14.466629,-0.701845,-7.170674
90.900000,15.146610,28.521890,-0.504887,-14.526079,-0.702969,-7.192051
91.000000,15.163290,28.626430,-0.505443,-14.579321,-0.704093,-7.210305
91.100000,15.179970,28.744390,-0.505999,-14.639398,-0.705218,-7.231877
91.200000,15.196610,28.854080,-0.506554,-14.695262,-0.706341,-7.251323
91.300000,15.213270,28.967220,-0.507109,-14.752884,-0.707467,-7.271564
91.400000,15.229940,29.085130,-0.507665,-14.812935,-0.708595,-7.292931
91.500000,15.246620,29.194510,-0.508221,-14.868642,-0.709725,-7.312091
91.600000,15.263270,29.318050,-0.508776,-14.931560,-0.710854,-7.334746
91.700000,15.279890,29.421750,-0.509330,-14.984374,-0.711983,-7.352388
91.800000,15.296570,29.546300,-0.509886,-15.047807,-0.713117,-7.375146
91.900000,15.313300,29.665890,-0.510443,-15.108714,-0.714255,-7.396572
92.000000,15.329930,29.777650,-0.510998,-15.165633,-0.715388,-7.416030
92.100000,15.346520,29.896710,-0.511551,-15.226269,-0.716520,-7.437261
92.200000,15.363230,30.015620,-0.512108,-15.286830,-0.717661,-7.458327
92.300000,15.379930,30.135050,-0.512664,-15.347655,-0.718802,-7.479460
92.400000,15.396590,30.253170,-0.513220,-15.407813,-0.719942,-7.500220
92.500000,15.413260,30.374110,-0.513775,-15.469407,-0.721084,-7.521607
92.600000,15.429890,30.496190,-0.514330,-15.531582,-0.722225,-7.543229
92.700000,15.446570,30.616270,-0.514886,-15.592738,-0.723371,-7.564261
92.800000,15.463340,30.744080,-0.515445,-15.657831,-0.724524,-7.587086
92.900000,15.479910,30.866150,-0.515997,-15.720001,-0.725664,-7.608528
93.000000,15.496510,30.991360,-0.516550,-15.783770,-0.726808,-7.630658
93.100000,15.513220,31.115560,-0.517107,-15.847025,-0.727961,-7.652412
93.200000,15.529970,31.243040,-0.517666,-15.911950,-0.729118,-7.674880
93.300000,15.546620,31.367990,-0.518221,-15.975586,-0.730269,-7.696707
93.400000,15.563270,31.489510,-0.518776,-16.037476,-0.731422,-7.717624
93.500000,15.579920,31.619900,-0.519331,-16.103883,-0.732576,-7.740643
93.600000,15.596550,31.750230,-0.519885,-16.170259,-0.733730,-7.763584
93.700000,15.613200,31.872370,-0.520440,-16.232465,-0.734886,-7.784441
93.800000,15.629860,32.005340,-0.520995,-16.300186,-0.736045,-7.807865
93.900000,15.646550,32.128370,-0.521552,-16.362844,-0.737207,-7.828776
94.000000,15.663200,32.260570,-0.522107,-16.430173,-0.738368,-7.851870
94.100000,15.679900,32.392580,-0.522663,-16.497406,-0.739533,-7.874817
94.200000,15.696570,32.529100,-0.523219,-16.566935,-0.740698,-7.898800
94.300000,15.713190,32.659910,-0.523773,-16.633556,-0.741861,-7.921348
94.400000,15.729860,32.794450,-0.524329,-16.702076,-0.743028,-7.944699
94.500000,15.746630,32.923300,-0.524888,-16.767699,-0.744204,-7.966541
94.600000,15.763280,33.067500,-0.525443,-16.841139,-0.745373,-7.992086
94.700000,15.779880,33.201020,-0.525996,-16.909141,-0.746540,-8.015000
94.800000,15.796560,33.336820,-0.526552,-16.978303,-0.747713,-8.038344
94.900000,15.813260,33.477450,-0.527109,-17.049925,-0.748890,-8.062762
95.000000,15.829920,33.618020,-0.527664,-17.121517,-0.750065,-8.087109
95.100000,15.846570,33.755780,-0.528219,-17.191678,-0.751240,-8.110707
95.200000,15.863230,33.889330,-0.528774,-17.259694,-0.752418,-8.133211
95.300000,15.879890,34.029380,-0.529330,-17.331021,-0.753597,-8.157197
95.400000,15.896610,34.173330,-0.529887,-17.404334,-0.754782,-8.182004
95.500000,15.913270,34.322490,-0.530442,-17.480301,-0.755964,-8.208009
95.600000,15.929880,34.464530,-0.530996,-17.552641,-0.757144,-8.232259
95.700000,15.946550,34.613540,-0.531552,-17.628531,-0.758329,-8.258056
95.800000,15.963290,34.752190,-0.532110,-17.699145,-0.759521,-8.281259
95.900000,15.979990,34.906250,-0.532666,-17.777607,-0.760712,-8.308074
96.000000,15.996550,35.051270,-0.533218,-17.851465,-0.761894,-8.332737
96.100000,16.013220,35.199350,-0.533774,-17.926882,-0.763085,-8.357978
96.200000,16.029920,35.350080,-0.534331,-18.003648,-0.764279,-8.383747
96.300000,16.046630,35.494450,-0.534888,-18.077175,-0.765476,-8.407917
96.400000,16.063220,35.640680,-0.535441,-18.151649,-0.766666,-8.432518
96.500000,16.079920,35.794160,-0.535997,-18.229816,-0.767865,-8.458683
96.600000,16.096610,35.949690,-0.536554,-18.309027,-0.769065,-8.485251
96.700000,16.113260,36.088620,-0.537109,-18.379783,-0.770263,-8.507842
96.800000,16.129940,36.259590,-0.537665,-18.466858,-0.771465,-8.537881
96.900000,16.146530,36.406560,-0.538218,-18.541709,-0.772662,-8.562234
97.000000,16.163220,36.558830,-0.538774,-18.619259,-0.773867,-8.587686
97.100000,16.179920,36.726030,-0.539331,-18.704413,-0.775075,-8.616550
97.200000,16.196580,36.877380,-0.539886,-18.781495,-0.776281,-8.641629
97.300000,16.213130,37.035160,-0.540438,-18.861852,-0.777481,-8.668197
97.400000,16.229890,37.185020,-0.540996,-18.938175,-0.778697,-8.692692
97.500000,16.246600,37.349440,-0.541553,-19.021914,-0.779911,-8.720533
97.600000,16.263310,37.506070,-0.542110,-19.101685,-0.781127,-8.746464
97.700000,16.279950,37.662260,-0.542665,-19.181232,-0.782339,-8.772249
97.800000,16.296590,37.823210,-0.543220,-19.263203,-0.783553,-8.799052
97.900000,16.313270,37.993890,-0.543776,-19.350129,-0.784771,-8.828000
98.000000,16.329940,38.159080,-0.544331,-19.434260,-0.785989,-8.855583
98.100000,16.346650,38.324800,-0.544888,-19.518660,-0.787212,-8.883170
98.200000,16.363270,38.491550,-0.545442,-19.603585,-0.788430,-8.910960
98.300000,16.379890,38.652790,-0.545996,-19.685704,-0.789650,-8.937382
98.400000,16.396560,38.820840,-0.546552,-19.771291,-0.790875,-8.965253
98.500000,16.413240,38.990490,-0.547108,-19.857693,-0.792102,-8.993391
98.600000,16.429860,39.161420,-0.547662,-19.944747,-0.793326,-9.021767
98.700000,16.446550,39.333260,-0.548218,-20.032265,-0.794556,-9.050210
98.800000,16.463260,39.504090,-0.548775,-20.119268,-0.795790,-9.078310
98.900000,16.479940,39.674190,-0.549331,-20.205899,-0.797023,-9.106166
99.000000,16.496580,39.852570,-0.549886,-20.296747,-0.798254,-9.135850
99.100000,16.513210,40.035340,-0.550440,-20.389831,-0.799487,-9.166446
99.200000,16.529950,40.208950,-0.550998,-20.478250,-0.800729,-9.194768
99.300000,16.546610,40.379890,-0.551554,-20.565309,-0.801966,-9.222437
99.400000,16.563310,40.562070,-0.552110,-20.658093,-0.803208,-9.252546
99.500000,16.579910,40.740440,-0.552664,-20.748936,-0.804445,-9.281753
99.600000,16.596550,40.925330,-0.553218,-20.843099,-0.805685,-9.312315
99.700000,16.613280,41.098060,-0.553776,-20.931070,-0.806934,-9.339946
99.800000,16.630000,41.290490,-0.554333,-21.029074,-0.808184,-9.371957
99.900000,16.646590,41.461520,-0.554886,-21.116179,-0.809426,-9.399100
100.000000,16.663220,41.652120,-0.555441,-21.213251,-0.810672,-9.430549
100.100000,16.679930,41.841430,-0.555998,-21.309665,-0.811925,-9.461541
100.200000,16.696590,42.027180,-0.556553,-21.404267,-0.813177,-9.491658
100.300000,16.713270,42.214980,-0.557109,-21.499913,-0.814432,-9.522118
100.400000,16.729880,42.400380,-0.557663,-21.594336,-0.815682,-9.551981
100.500000,16.746580,42.588460,-0.558219,-21.690125,-0.816942,-9.582278
100.600000,16.763230,42.783660,-0.558774,-21.789539,-0.818199,-9.614104
100.700000,16.779920,42.966920,-0.559331,-21.882873,-0.819460,-9.643111
100.800000,16.796560,43.162940,-0.559885,-21.982705,-0.820720,-9.674911
100.900000,16.813220,43.357440,-0.560441,-22.081763,-0.821983,-9.706245
101.000000,16.829930,43.552300,-0.560998,-22.181004,-0.823251,-9.737513
101.100000,16.846620,43.762390,-0.561554,-22.288002,-0.824519,-9.772085
101.200000,16.863290,43.953420,-0.562110,-22.385293,-0.825787,-9.802303
101.300000,16.879890,44.150590,-0.562663,-22.485711,-0.827051,-9.833833
101.400000,16.896590,44.351540,-0.563220,-22.588054,-0.828325,-9.866018
101.500000,16.913300,44.555990,-0.563777,-22.692179,-0.829601,-9.898858
101.600000,16.929920,44.752290,-0.564331,-22.792154,-0.830872,-9.929843
101.700000,16.946560,44.959070,-0.564885,-22.897466,-0.832146,-9.963023
101.800000,16.963240,45.164340,-0.565441,-23.002009,-0.833424,-9.995723
101.900000,16.979920,45.370680,-0.565997,-23.107098,-0.834705,-10.028542
102.000000,16.996580,45.578560,-0.566553,-23.212970,-0.835985,-10.061600
102.100000,17.013210,45.787690,-0.567107,-23.319479,-0.837265,-10.094839
102.200000,17.029860,45.992950,-0.567662,-23.424017,-0.838548,-10.127093
102.300000,17.046560,46.206180,-0.568219,-23.532614,-0.839836,-10.160944
102.400000,17.063270,46.420900,-0.568776,-23.641970,-0.841127,-10.194993
102.500000,17.079930,46.638020,-0.569331,-23.752549,-0.842415,-10.229486
102.600000,17.096500,46.846210,-0.569883,-23.858579,-0.843699,-10.261972
102.700000,17.113250,47.068090,-0.570442,-23.971581,-0.844998,-10.297193
102.800000,17.129980,47.289840,-0.570999,-24.084518,-0.846297,-10.332274
102.900000,17.146610,47.502090,-0.571554,-24.192616,-0.847590,-10.365238
103.000000,17.163250,47.713840,-0.572108,-24.300459,-0.848885,-10.397964
103.100000,17.179940,47.946720,-0.572665,-24.419064,-0.850186,-10.435129
103.200000,17.196640,48.165340,-0.573221,-24.530406,-0.851490,-10.469054
103.300000,17.213300,48.396420,-0.573777,-24.648094,-0.852792,-10.505593
103.400000,17.229970,48.617140,-0.574332,-24.760506,-0.854096,-10.539747
103.500000,17.246620,48.840720,-0.574887,-24.874374,-0.855401,-10.574412
103.600000,17.263300,49.078260,-0.575443,-24.995353,-0.856710,-10.611944
103.700000,17.279980,49.300300,-0.575999,-25.108437,-0.858020,-10.645994
103.800000,17.296590,49.528730,-0.576553,-25.224775,-0.859327,-10.681355
103.900000,17.313210,49.758210,-0.577107,-25.341648,-0.860636,-10.716806
104.000000,17.329910,49.985030,-0.577664,-25.457167,-0.861953,-10.751486
104.100000,17.346610,50.222560,-0.578220,-25.578140,-0.863272,-10.788339
104.200000,17.363230,50.442170,-0.578774,-25.689986,-0.864587,-10.821282
104.300000,17.379840,50.678060,-0.579328,-25.810124,-0.865902,-10.857596
104.400000,17.396550,50.912140,-0.579885,-25.929340,-0.867227,-10.893305
104.500000,17.413270,51.149500,-0.580442,-26.050226,-0.868554,-10.929572
104.600000,17.429970,51.391720,-0.580999,-26.173588,-0.869882,-10.966760
104.700000,17.446610,51.620690,-0.581554,-26.290202,-0.871207,-11.001038
104.800000,17.463240,51.862350,-0.582108,-26.413278,-0.872532,-11.037898
104.900000,17.479900,52.102680,-0.582663,-26.535677,-0.873862,-11.074311
105.000000,17.496620,52.195030,-0.583221,-26.582710,-0.875198,-11.079124
105.100000,17.513310,52.482400,-0.583777,-26.729067,-0.876534,-11.125252
105.200000,17.529930,52.753400,-0.584331,-26.867086,-0.877866,-11.167815
105.300000,17.546590,53.004910,-0.584886,-26.995179,-0.879203,-11.206068
105.400000,17.563260,53.272100,-0.585442,-27.131258,-0.880542,-11.247480
105.500000,17.579940,53.537180,-0.585998,-27.266262,-0.881884,-11.288287
105.600000,17.596550,53.802930,-0.586552,-27.401607,-0.883223,-11.329149
105.700000,17.613250,54.078210,-0.587108,-27.541806,-0.884570,-11.371782
105.800000,17.629920,54.356160,-0.587664,-27.683365,-0.885917,-11.414848
105.900000,17.646580,54.623310,-0.588219,-27.819423,-0.887264,-11.455501
106.000000,17.663200,54.894300,-0.588773,-27.957437,-0.888611,-11.496844
106.100000,17.679910,55.173820,-0.589330,-28.099796,-0.889966,-11.539734
106.200000,17.696540,55.440900,-0.589885,-28.235819,-0.891317,-11.579942
106.300000,17.713250,55.740100,-0.590442,-28.388200,-0.892676,-11.626624
106.400000,17.729930,56.022090,-0.590998,-28.531816,-0.894034,-11.669579
106.500000,17.746550,56.294720,-0.591552,-28.670665,-0.895390,-11.710486
106.600000,17.763200,56.586150,-0.592107,-28.819090,-0.896750,-11.755114
106.700000,17.779930,56.869090,-0.592664,-28.963190,-0.898118,-11.797740
106.800000,17.796630,57.170840,-0.593221,-29.116870,-0.899485,-11.844131
106.900000,17.813210,57.444060,-0.593774,-29.256020,-0.900845,-11.884566
107.000000,17.829840,57.739940,-0.594328,-29.406710,-0.902210,-11.929479
107.100000,17.846590,58.042420,-0.594886,-29.560762,-0.903588,-11.975469
107.200000,17.863320,58.331020,-0.595444,-29.707745,-0.904965,-12.018446
107.300000,17.879930,58.628990,-0.595998,-29.859499,-0.906335,-12.063307
107.400000,17.896560,58.924260,-0.596552,-30.009879,-0.907708,-12.107426
107.500000,17.913240,59.229770,-0.597108,-30.165474,-0.909087,-12.153428
107.600000,17.929920,59.542490,-0.597664,-30.324741,-0.910468,-12.200735
107.700000,17.946580,59.843610,-0.598219,-30.478100,-0.911849,-12.245511
107.800000,17.963220,60.153750,-0.598774,-30.636053,-0.913230,-12.291981
107.900000,17.979900,60.462080,-0.599330,-30.793084,-0.914617,-12.337865
108.000000,17.996580,60.772830,-0.599886,-30.951348,-0.916006,-12.384068
108.100000,18.013300,61.093420,-0.600443,-31.114623,-0.917400,-12.432055
108.200000,18.029870,61.399220,-0.600996,-31.270366,-0.918783,-12.477012
108.300000,18.046550,61.722630,-0.601552,-31.435077,-0.920177,-12.525254
108.400000,18.063250,62.051280,-0.602108,-31.602457,-0.921576,-12.574354
108.500000,18.079940,62.363520,-0.602665,-31.761480,-0.922975,-12.619958
108.600000,18.096560,62.689400,-0.603219,-31.927449,-0.924370,-12.668216
108.700000,18.113230,63.018520,-0.603774,-32.095069,-0.925771,-12.716890
108.800000,18.129920,63.353300,-0.604331,-32.265571,-0.927176,-12.766497
108.900000,18.146580,63.682720,-0.604886,-32.433343,-0.928581,-12.814868
109.000000,18.163270,64.009160,-0.605442,-32.599597,-0.929990,-12.862421
109.100000,18.179860,64.350970,-0.605995,-32.773680,-0.931393,-12.912983
109.200000,18.196550,64.682750,-0.606552,-32.942654,-0.932806,-12.961232
109.300000,18.213240,64.847150,-0.607108,-33.026382,-0.934221,-12.975801
109.400000,18.229940,65.242660,-0.607665,-33.227814,-0.935638,-13.036445
109.500000,18.246520,65.600080,-0.608217,-33.409846,-0.937048,-13.089399
109.600000,18.263200,65.955210,-0.608773,-33.590713,-0.938468,-13.141583
109.700000,18.279910,66.325700,-0.609330,-33.779402,-0.939893,-13.196588
109.800000,18.296590,66.682290,-0.609886,-33.961011,-0.941317,-13.248655
109.900000,18.313270,67.038860,-0.610442,-34.142611,-0.942743,-13.300516
110.000000,18.329940,67.401390,-0.610998,-34.327246,-0.944171,-13.353367
110.100000,18.346630,67.768880,-0.611554,-34.514407,-0.945602,-13.406972
110.200000,18.363290,68.150420,-0.612110,-34.708724,-0.947033,-13.463178
110.300000,18.379990,68.518620,-0.612666,-34.896247,-0.948469,-13.516491
110.400000,18.396620,68.886340,-0.613221,-35.083525,-0.949901,-13.569582
110.500000,18.413290,69.260300,-0.613776,-35.273981,-0.951339,-13.623646
110.600000,18.429960,69.640750,-0.614332,-35.467743,-0.952778,-13.678773
110.700000,18.446660,70.029080,-0.614889,-35.665518,-0.954223,-13.735195
110.800000,18.463240,70.408160,-0.615441,-35.858581,-0.955659,-13.789728
110.900000,18.479880,70.781250,-0.615996,-36.048595,-0.957102,-13.842805
111.000000,18.496590,71.186490,-0.616553,-36.254982,-0.958554,-13.901864
111.100000,18.513240,71.568610,-0.617108,-36.449594,-0.960002,-13.956258
111.200000,18.529870,71.954630,-0.617662,-36.646192,-0.961451,-14.011220
111.300000,18.546490,72.353510,-0.618216,-36.849340,-0.962901,-14.068476
111.400000,18.563290,72.748070,-0.618776,-37.050288,-0.964369,-14.124447
111.500000,18.579960,73.146860,-0.619332,-37.253390,-0.965828,-14.181173
111.600000,18.596660,73.555940,-0.619889,-37.461733,-0.967291,-14.239629
111.700000,18.613260,73.815790,-0.620442,-37.594073,-0.968748,-14.269131
111.800000,18.629930,74.265110,-0.620998,-37.822910,-0.970213,-14.334971
111.900000,18.646580,74.675420,-0.621553,-38.031879,-0.971678,-14.393063
112.000000,18.663310,75.103200,-0.622110,-38.249746,-0.973153,-14.454184
112.100000,18.679960,75.538700,-0.622665,-38.471544,-0.974623,-14.516647
112.200000,18.696560,75.960670,-0.623219,-38.686452,-0.976090,-14.576333
112.300000,18.713300,76.391980,-0.623777,-38.906116,-0.977572,-14.637389
112.400000,18.729940,76.832340,-0.624331,-39.130389,-0.979048,-14.700061
112.500000,18.746570,77.260820,-0.624886,-39.348613,-0.980524,-14.760229
112.600000,18.763200,77.697580,-0.625440,-39.571053,-0.982003,-14.821733
112.700000,18.779930,78.136880,-0.625998,-39.794786,-0.983493,-14.883343
112.800000,18.796590,78.587920,-0.626553,-40.024499,-0.984979,-14.947029
112.900000,18.813260,79.037900,-0.627109,-40.253672,-0.986468,-15.010245
113.000000,18.829910,79.482530,-0.627664,-40.480120,-0.987958,-15.072220
113.100000,18.846550,79.932430,-0.628218,-40.709252,-0.989449,-15.134954
113.200000,18.863250,80.390810,-0.628775,-40.942703,-0.990947,-15.198955
113.300000,18.879930,80.863200,-0.629331,-41.183290,-0.992446,-15.265369
113.400000,18.896570,81.326520,-0.629886,-41.419257,-0.993943,-15.329861
113.500000,18.913200,81.792440,-0.630440,-41.656548,-0.995442,-15.394594
113.600000,18.929930,82.273450,-0.630998,-41.901524,-0.996952,-15.461760
113.700000,18.946630,82.747190,-0.631554,-42.142798,-0.998462,-15.527331
113.800000,18.963240,83.216030,-0.632108,-42.381576,-0.999966,-15.591843
113.900000,18.979890,83.699160,-0.632663,-42.627632,-1.001476,-15.658707
114.000000,18.996580,84.195950,-0.633219,-42.880645,-1.002991,-15.727792
114.100000,19.013270,84.687230,-0.633776,-43.130852,-1.004509,-15.795568
114.200000,19.029950,85.146830,-0.634332,-43.364924,-1.006029,-15.857180
114.300000,19.046590,85.507330,-0.634886,-43.548526,-1.007547,-15.900162
114.400000,19.063190,86.048520,-0.635440,-43.824151,-1.009063,-15.976547
114.500000,19.079870,86.568830,-0.635996,-44.089143,-1.010590,-16.048639
114.600000,19.096550,87.074810,-0.636552,-44.346837,-1.012118,-16.117784
114.700000,19.113200,87.583240,-0.637107,-44.605778,-1.013646,-16.187139
114.800000,19.129870,88.114450,-0.637662,-44.876321,-1.015179,-16.260381
114.900000,19.146560,88.637290,-0.638219,-45.142601,-1.016715,-16.331750
115.000000,19.163300,89.170520,-0.638777,-45.414173,-1.018259,-16.404659
115.100000,19.179910,89.706480,-0.639330,-45.687135,-1.019793,-16.477964
115.200000,19.196560,90.249440,-0.639885,-45.963662,-1.021333,-16.552189
115.300000,19.213240,90.788190,-0.640441,-46.238045,-1.022878,-16.625290
115.400000,19.230000,91.331250,-0.641000,-46.514624,-1.024433,-16.698750
115.500000,19.246600,91.892400,-0.641553,-46.800415,-1.025975,-16.775453
115.600000,19.263250,92.438840,-0.642108,-47.078715,-1.027525,-16.849080
115.700000,19.279910,92.992470,-0.642664,-47.360676,-1.029078,-16.923690
115.800000,19.296600,93.552760,-0.643220,-47.646029,-1.030636,-16.999150
115.900000,19.313310,94.123600,-0.643777,-47.936756,-1.032198,-17.076175
116.000000,19.329890,94.671660,-0.644330,-48.215881,-1.033751,-17.148958
116.100000,19.346520,95.266560,-0.644884,-48.518861,-1.035311,-17.229824
116.200000,19.363230,95.831550,-0.645441,-48.806608,-1.036881,-17.304822
116.300000,19.379940,96.411730,-0.645998,-49.102091,-1.038453,-17.382238
116.400000,19.396590,97.003760,-0.646553,-49.403609,-1.040022,-17.461557
116.500000,19.413190,97.593900,-0.647106,-49.704165,-1.041588,-17.540285
116.600000,19.429840,98.191860,-0.647661,-50.008704,-1.043162,-17.620000
116.700000,19.446570,98.814640,-0.648219,-50.325883,-1.044746,-17.703689
116.800000,19.463280,99.423180,-0.648776,-50.635810,-1.046331,-17.784512
116.900000,19.479940,100.020570,-0.649331,-50.940058,-1.047913,-17.863082
117.000000,19.496590,100.452200,-0.649886,-51.159885,-1.049497,-17.911775
117.100000,19.513280,101.123750,-0.650443,-51.501903,-1.051088,-18.002868
117.200000,19.529980,101.764610,-0.650999,-51.828290,-1.052681,-18.088108
117.300000,19.546590,102.420960,-0.651553,-52.162567,-1.054269,-18.175890
117.400000,19.563290,103.075800,-0.652110,-52.496074,-1.055868,-18.262877
117.500000,19.579940,103.721880,-0.652665,-52.825120,-1.057465,-18.348031
117.600000,19.596630,104.396470,-0.653221,-53.168686,-1.059068,-18.437784
117.700000,19.613270,105.050660,-0.653776,-53.501862,-1.060668,-18.523646
117.800000,19.629860,105.716200,-0.654329,-53.840819,-1.062267,-18.611228
117.900000,19.646530,106.382270,-0.654884,-54.180045,-1.063876,-18.698382
118.000000,19.663260,107.042590,-0.655442,-54.516343,-1.065493,-18.784042
118.100000,19.679950,107.730800,-0.655998,-54.866846,-1.067109,-18.874286
118.200000,19.696520,108.402240,-0.656551,-55.208807,-1.068716,-18.961428
118.300000,19.713190,109.095790,-0.657106,-55.562030,-1.070335,-19.051868
118.400000,19.729900,109.781460,-0.657663,-55.911238,-1.071961,-19.140467
118.500000,19.746630,110.461530,-0.658221,-56.257595,-1.073591,-19.227665
118.600000,19.763290,111.159880,-0.658776,-56.613262,-1.075217,-19.317785
118.700000,19.779880,111.863430,-0.659329,-56.971577,-1.076839,-19.408545
118.800000,19.796560,112.595040,-0.659885,-57.344183,-1.078472,-19.503598
118.900000,19.813290,113.340070,-0.660443,-57.723624,-1.080113,-19.600460
119.000000,19.829960,114.073560,-0.660999,-58.097187,-1.081751,-19.695024
119.100000,19.846600,114.828450,-0.661553,-58.481649,-1.083389,-19.792919
119.200000,19.863290,115.581850,-0.662110,-58.865353,-1.085034,-19.890034
119.300000,19.879940,116.335970,-0.662665,-59.249423,-1.086678,-19.986924
119.400000,19.896610,117.111580,-0.663220,-59.644438,-1.088326,-20.087034
119.500000,19.913190,117.847810,-0.663773,-60.019397,-1.089969,-20.180142
119.600000,19.929900,118.623240,-0.664330,-60.414320,-1.091627,-20.279275
119.700000,19.946580,119.411720,-0.664886,-60.815890,-1.093285,-20.380256
119.800000,19.963260,120.212670,-0.665442,-61.223810,-1.094945,-20.482915
119.900000,19.979910,121.005530,-0.665997,-61.627610,-1.096605,-20.583807
120.000000,19.996560,121.808360,-0.666552,-62.036488,-1.098268,-20.685943
120.021000,20.000070,121.979310,-0.666669,-62.123552,-1.098619,-20.707706
