Repository: abubakardawood/tissue-phantom-material-database

Title:
A Database of Silicone Phantom Materials for Modeling Human Tissue Mechanics Across Varying Stiffnesses

Description:
This dataset contains processed mechanical compression test data for soft silicone phantoms
fabricated using Ecoflex (Smooth-On) with varying base materials and thinner concentrations.
The dataset provides force–compression measurements together with derived engineering and
true stress–strain quantities, intended for mechanical characterization, constitutive model
fitting, and the design of tissue-equivalent phantoms.

All files in this dataset are processed outputs generated from raw experimental measurements.
The raw data files are not included in this archive.

File: data/EF10_62_5T/EF10_62_5T_A2.csv (part 2 of 2)
Speed (mm/min): 10;
Machine: INSTRON 5900;
Load cell: 1kN;
Time (s),Compression (mm),Load (N),Engineering Strain [-],Engineering Stress (kPa),True Strain [-],True Stress (kPa)
58.500000,9.746570,10.434030,-0.324886,-5.314008,-0.392873,-3.587563
58.600000,9.763210,10.462140,-0.325440,-5.328324,-0.393695,-3.594273
58.700000,9.779890,10.489750,-0.325996,-5.342386,-0.394520,-3.600788
58.800000,9.796560,10.513370,-0.326552,-5.354415,-0.395344,-3.605920
58.900000,9.813230,10.541870,-0.327108,-5.368930,-0.396170,-3.612712
59.000000,9.829870,10.567500,-0.327662,-5.381984,-0.396995,-3.618510
59.100000,9.846500,10.603170,-0.328217,-5.400150,-0.397819,-3.627731
59.200000,9.863250,10.625870,-0.328775,-5.411711,-0.398651,-3.632476
59.300000,9.879920,10.659080,-0.329331,-5.428625,-0.399479,-3.640812
59.400000,9.896510,10.685090,-0.329884,-5.441872,-0.400304,-3.646687
59.500000,9.913230,10.713110,-0.330441,-5.456142,-0.401136,-3.653209
59.600000,9.929940,10.741020,-0.330998,-5.470357,-0.401968,-3.659679
59.700000,9.946640,10.765430,-0.331555,-5.482788,-0.402801,-3.664944
59.800000,9.963290,10.802590,-0.332110,-5.501714,-0.403631,-3.674542
59.900000,9.979920,10.827550,-0.332664,-5.514426,-0.404462,-3.679975
60.000000,9.996580,10.860070,-0.333219,-5.530988,-0.405294,-3.687956
60.100000,10.013270,10.880990,-0.333776,-5.541643,-0.406129,-3.691977
60.200000,10.029950,10.916100,-0.334332,-5.559524,-0.406964,-3.700799
60.300000,10.046560,10.951180,-0.334885,-5.577390,-0.407796,-3.709604
60.400000,10.063200,10.984080,-0.335440,-5.594146,-0.408630,-3.717646
60.500000,10.079890,11.004020,-0.335996,-5.604301,-0.409468,-3.721277
60.600000,10.096580,11.038510,-0.336553,-5.621867,-0.410306,-3.729813
60.700000,10.113180,11.069660,-0.337106,-5.637732,-0.411140,-3.737218
60.800000,10.129860,11.095650,-0.337662,-5.650968,-0.411979,-3.742851
60.900000,10.146550,11.122910,-0.338218,-5.664852,-0.412820,-3.748895
61.000000,10.163260,11.153500,-0.338775,-5.680431,-0.413662,-3.756041
61.100000,10.179930,11.189270,-0.339331,-5.698648,-0.414502,-3.764920
61.200000,10.196610,11.216990,-0.339887,-5.712766,-0.415344,-3.771071
61.300000,10.213270,11.247800,-0.340442,-5.728458,-0.416186,-3.778248
61.400000,10.229950,11.277810,-0.340998,-5.743741,-0.417029,-3.785135
61.500000,10.246620,11.307640,-0.341554,-5.758934,-0.417873,-3.791947
61.600000,10.263260,11.337940,-0.342109,-5.774365,-0.418716,-3.798905
61.700000,10.279920,11.371470,-0.342664,-5.791442,-0.419560,-3.806923
61.800000,10.296650,11.403450,-0.343222,-5.807729,-0.420409,-3.814391
61.900000,10.313340,11.431680,-0.343778,-5.822107,-0.421256,-3.820595
62.000000,10.329870,11.466530,-0.344329,-5.839856,-0.422096,-3.829024
62.100000,10.346550,11.495070,-0.344885,-5.854391,-0.422944,-3.835299
62.200000,10.363210,11.532870,-0.345440,-5.873642,-0.423793,-3.844649
62.300000,10.379910,11.555260,-0.345997,-5.885046,-0.424643,-3.848837
62.400000,10.396590,11.588090,-0.346553,-5.901766,-0.425494,-3.856491
62.500000,10.413230,11.619510,-0.347108,-5.917768,-0.426343,-3.863665
62.600000,10.429910,11.650480,-0.347664,-5.933541,-0.427195,-3.870664
62.700000,10.446600,11.682250,-0.348220,-5.949721,-0.428048,-3.877909
62.800000,10.463310,11.715950,-0.348777,-5.966884,-0.428903,-3.885772
62.900000,10.479930,11.750700,-0.349331,-5.984582,-0.429754,-3.893982
63.000000,10.496600,11.785710,-0.349887,-6.002413,-0.430609,-3.902249
63.100000,10.513290,11.812820,-0.350443,-6.016220,-0.431465,-3.907878
63.200000,10.529970,11.849160,-0.350999,-6.034728,-0.432321,-3.916544
63.300000,10.546620,11.878610,-0.351554,-6.049726,-0.433177,-3.922921
63.400000,10.563250,11.912920,-0.352108,-6.067200,-0.434032,-3.930889
63.500000,10.579950,11.945600,-0.352665,-6.083844,-0.434891,-3.938285
63.600000,10.596620,11.978550,-0.353221,-6.100625,-0.435750,-3.945758
63.700000,10.613260,12.008810,-0.353775,-6.116037,-0.436608,-3.952334
63.800000,10.629880,12.047690,-0.354329,-6.135838,-0.437466,-3.961731
63.900000,10.646580,12.075120,-0.354886,-6.149808,-0.438328,-3.967327
64.000000,10.663210,12.112160,-0.355440,-6.168672,-0.439188,-3.976077
64.100000,10.679890,12.141800,-0.355996,-6.183768,-0.440051,-3.982369
64.200000,10.696510,12.177130,-0.356550,-6.201761,-0.440911,-3.990521
64.300000,10.713170,12.206850,-0.357106,-6.216898,-0.441775,-3.996808
64.400000,10.729890,12.238570,-0.357663,-6.233053,-0.442642,-4.003720
64.500000,10.746620,12.273090,-0.358221,-6.250633,-0.443511,-4.011527
64.600000,10.763260,12.312610,-0.358775,-6.270761,-0.444375,-4.020966
64.700000,10.779880,12.343960,-0.359329,-6.286727,-0.445240,-4.027722
64.800000,10.796590,12.373300,-0.359886,-6.301670,-0.446110,-4.033785
64.900000,10.813280,12.410320,-0.360443,-6.320524,-0.446979,-4.042338
65.000000,10.829930,12.439510,-0.360998,-6.335390,-0.447847,-4.048329
65.100000,10.846530,12.478260,-0.361551,-6.355126,-0.448713,-4.057424
65.200000,10.863200,12.509800,-0.362107,-6.371189,-0.449584,-4.064139
65.300000,10.879890,12.544010,-0.362663,-6.388612,-0.450457,-4.071699
65.400000,10.896600,12.581190,-0.363220,-6.407547,-0.451331,-4.080198
65.500000,10.913220,12.616760,-0.363774,-6.425663,-0.452201,-4.088174
65.600000,10.929850,12.650150,-0.364328,-6.442668,-0.453073,-4.095422
65.700000,10.946530,12.686380,-0.364884,-6.461120,-0.453948,-4.103559
65.800000,10.963230,12.717180,-0.365441,-6.476807,-0.454825,-4.109916
65.900000,10.979900,12.759390,-0.365997,-6.498304,-0.455701,-4.119946
66.000000,10.996510,12.794910,-0.366550,-6.516394,-0.456575,-4.127808
66.100000,11.013220,12.829570,-0.367107,-6.534046,-0.457454,-4.135350
66.200000,11.029920,12.866020,-0.367664,-6.552610,-0.458334,-4.143451
66.300000,11.046580,12.906790,-0.368219,-6.573374,-0.459213,-4.152931
66.400000,11.063200,12.938460,-0.368773,-6.589504,-0.460090,-4.159470
66.500000,11.079920,12.976510,-0.369331,-6.608882,-0.460974,-4.168019
66.600000,11.096630,13.012680,-0.369888,-6.627304,-0.461857,-4.175946
66.700000,11.113310,13.049310,-0.370444,-6.645959,-0.462740,-4.184006
66.800000,11.129920,13.091130,-0.370997,-6.667258,-0.463620,-4.193723
66.900000,11.146570,13.124090,-0.371552,-6.684044,-0.464503,-4.200572
67.000000,11.163280,13.162080,-0.372109,-6.703392,-0.465389,-4.208997
67.100000,11.179970,13.198600,-0.372666,-6.721992,-0.466276,-4.216936
67.200000,11.196600,13.237880,-0.373220,-6.741997,-0.467160,-4.225749
67.300000,11.213230,13.274460,-0.373774,-6.760627,-0.468044,-4.233678
67.400000,11.229890,13.306810,-0.374330,-6.777103,-0.468932,-4.240232
67.500000,11.246610,13.349320,-0.374887,-6.798753,-0.469823,-4.249989
67.600000,11.263270,13.388410,-0.375442,-6.818661,-0.470712,-4.258647
67.700000,11.279910,13.420520,-0.375997,-6.835015,-0.471600,-4.265070
67.800000,11.296590,13.463800,-0.376553,-6.857057,-0.472492,-4.275012
67.900000,11.313270,13.499920,-0.377109,-6.875453,-0.473384,-4.282658
68.000000,11.329940,13.538300,-0.377665,-6.895000,-0.474276,-4.291002
68.100000,11.346610,13.577450,-0.378220,-6.914939,-0.475169,-4.299568
68.200000,11.363280,13.618420,-0.378776,-6.935804,-0.476064,-4.308688
68.300000,11.379930,13.656900,-0.379331,-6.955402,-0.476957,-4.317002
68.400000,11.396610,13.699400,-0.379887,-6.977047,-0.477854,-4.326558
68.500000,11.413270,13.736480,-0.380442,-6.995932,-0.478749,-4.334383
68.600000,11.429890,13.771940,-0.380996,-7.013991,-0.479644,-4.341686
68.700000,11.446570,13.808190,-0.381552,-7.032453,-0.480543,-4.349204
68.800000,11.463300,13.855560,-0.382110,-7.056579,-0.481445,-4.360189
68.900000,11.479940,13.890880,-0.382665,-7.074567,-0.482343,-4.367380
69.000000,11.496530,13.933840,-0.383218,-7.096446,-0.483239,-4.376963
69.100000,11.513200,13.970990,-0.383773,-7.115367,-0.484140,-4.384679
69.200000,11.529910,14.008070,-0.384330,-7.134251,-0.485045,-4.392342
69.300000,11.546580,14.047960,-0.384886,-7.154567,-0.485948,-4.400874
69.400000,11.563240,14.088640,-0.385441,-7.175285,-0.486851,-4.409634
69.500000,11.579860,14.133590,-0.385995,-7.198178,-0.487753,-4.419715
69.600000,11.596520,14.163630,-0.386551,-7.213478,-0.488658,-4.425103
69.700000,11.613250,14.212490,-0.387108,-7.238362,-0.489567,-4.436332
69.800000,11.629950,14.249820,-0.387665,-7.257374,-0.490476,-4.443944
69.900000,11.646590,14.290380,-0.388220,-7.278031,-0.491382,-4.452556
70.000000,11.663240,14.334540,-0.388775,-7.300521,-0.492290,-4.462264
70.100000,11.679940,14.377260,-0.389331,-7.322278,-0.493201,-4.471486
70.200000,11.696640,14.417660,-0.389888,-7.342854,-0.494113,-4.479963
70.300000,11.713230,14.457340,-0.390441,-7.363063,-0.495020,-4.488221
70.400000,11.729860,14.503310,-0.390995,-7.386475,-0.495929,-4.498398
70.500000,11.746580,14.543380,-0.391553,-7.406883,-0.496845,-4.506698
70.600000,11.763260,14.586150,-0.392109,-7.428665,-0.497759,-4.515821
70.700000,11.779890,14.632400,-0.392663,-7.452220,-0.498671,-4.526009
70.800000,11.796600,14.669280,-0.393220,-7.471003,-0.499589,-4.533255
70.900000,11.813260,14.711640,-0.393775,-7.492577,-0.500505,-4.542185
71.000000,11.829940,14.754560,-0.394331,-7.514436,-0.501422,-4.551258
71.100000,11.846630,14.802510,-0.394888,-7.538856,-0.502341,-4.561855
71.200000,11.863270,14.842270,-0.395442,-7.559106,-0.503258,-4.569916
71.300000,11.879970,14.889490,-0.395999,-7.583155,-0.504179,-4.580233
71.400000,11.896660,14.934010,-0.396555,-7.605829,-0.505101,-4.589697
71.500000,11.913300,14.976830,-0.397110,-7.627637,-0.506021,-4.598626
71.600000,11.929890,15.017330,-0.397663,-7.648263,-0.506938,-4.606832
71.700000,11.946600,15.065630,-0.398220,-7.672862,-0.507863,-4.617375
71.800000,11.963260,15.106260,-0.398775,-7.693555,-0.508787,-4.625555
71.900000,11.979950,15.149730,-0.399332,-7.715694,-0.509712,-4.634573
72.000000,11.996620,15.200630,-0.399887,-7.741617,-0.510638,-4.645843
72.100000,12.013180,15.243160,-0.400439,-7.763278,-0.511558,-4.654556
72.200000,12.029870,15.290490,-0.400996,-7.787383,-0.512486,-4.664676
72.300000,12.046610,15.336390,-0.401554,-7.810759,-0.513418,-4.674320
72.400000,12.063270,15.380250,-0.402109,-7.833097,-0.514347,-4.683338
72.500000,12.079880,15.427810,-0.402663,-7.857319,-0.515273,-4.693470
72.600000,12.096530,15.470240,-0.403218,-7.878929,-0.516203,-4.702005
72.700000,12.113190,15.518220,-0.403773,-7.903365,-0.517134,-4.712199
72.800000,12.129900,15.566360,-0.404330,-7.927882,-0.518068,-4.722401
72.900000,12.146520,15.610410,-0.404884,-7.950317,-0.518999,-4.731361
73.000000,12.163210,15.660680,-0.405440,-7.975919,-0.519934,-4.742160
73.100000,12.179890,15.704070,-0.405996,-7.998017,-0.520870,-4.750852
73.200000,12.196580,15.750300,-0.406553,-8.021562,-0.521807,-4.760375
73.300000,12.213230,15.802860,-0.407108,-8.048331,-0.522742,-4.771793
73.400000,12.229900,15.848680,-0.407663,-8.071666,-0.523680,-4.781144
73.500000,12.246570,15.893680,-0.408219,-8.094585,-0.524619,-4.790221
73.600000,12.263240,15.946500,-0.408775,-8.121486,-0.525558,-4.801628
73.700000,12.279940,15.994360,-0.409331,-8.145861,-0.526500,-4.811505
73.800000,12.296560,16.037890,-0.409885,-8.168030,-0.527438,-4.820074
73.900000,12.313170,16.089620,-0.410439,-8.194376,-0.528377,-4.831085
74.000000,12.329920,16.137630,-0.410997,-8.218827,-0.529325,-4.840911
74.100000,12.346650,16.180030,-0.411555,-8.240422,-0.530272,-4.849035
74.200000,12.363220,16.234820,-0.412107,-8.268326,-0.531211,-4.860888
74.300000,12.379890,16.286410,-0.412663,-8.294601,-0.532157,-4.871726
74.400000,12.396590,16.334440,-0.413220,-8.319062,-0.533105,-4.881462
74.500000,12.413300,16.375910,-0.413777,-8.340182,-0.534054,-4.889210
74.600000,12.429940,16.428830,-0.414331,-8.367134,-0.535001,-4.900368
74.700000,12.446590,16.485510,-0.414886,-8.396001,-0.535949,-4.912615
74.800000,12.463260,16.528680,-0.415442,-8.417988,-0.536899,-4.920802
74.900000,12.479940,16.590150,-0.415998,-8.449294,-0.537851,-4.934405
75.000000,12.496640,16.636330,-0.416555,-8.472813,-0.538805,-4.943423
75.100000,12.513260,16.682600,-0.417109,-8.496378,-0.539755,-4.952465
75.200000,12.529900,16.732360,-0.417663,-8.521721,-0.540707,-4.962511
75.300000,12.546570,16.788100,-0.418219,-8.550109,-0.541661,-4.974291
75.400000,12.563260,16.838440,-0.418775,-8.575747,-0.542618,-4.984436
75.500000,12.579900,16.891160,-0.419330,-8.602597,-0.543573,-4.995270
75.600000,12.596530,16.941390,-0.419884,-8.628179,-0.544528,-5.005342
75.700000,12.613270,16.997900,-0.420442,-8.656959,-0.545490,-5.017207
75.800000,12.629960,17.053010,-0.420999,-8.685027,-0.546450,-5.028642
75.900000,12.646610,17.102950,-0.421554,-8.710461,-0.547410,-5.038534
76.000000,12.663210,17.156280,-0.422107,-8.737622,-0.548367,-5.049410
76.100000,12.679920,17.211130,-0.422664,-8.765557,-0.549331,-5.060671
76.200000,12.696570,17.263480,-0.423219,-8.792218,-0.550293,-5.071184
76.300000,12.713250,17.317610,-0.423775,-8.819786,-0.551257,-5.082181
76.400000,12.729910,17.373680,-0.424330,-8.848343,-0.552221,-5.093722
76.500000,12.746550,17.424490,-0.424885,-8.874220,-0.553185,-5.103697
76.600000,12.763220,17.478760,-0.425441,-8.901859,-0.554152,-5.114646
76.700000,12.779920,17.534980,-0.425997,-8.930492,-0.555121,-5.126126
76.800000,12.796550,17.587270,-0.426552,-8.957123,-0.556087,-5.136447
76.900000,12.813150,17.644650,-0.427105,-8.986346,-0.557053,-5.148233
77.000000,12.829920,17.695310,-0.427664,-9.012147,-0.558029,-5.157976
77.100000,12.846630,17.761030,-0.428221,-9.045618,-0.559003,-5.172095
77.200000,12.863300,17.813730,-0.428777,-9.072458,-0.559975,-5.182400
77.300000,12.879920,17.873280,-0.429331,-9.102787,-0.560945,-5.194681
77.400000,12.896590,17.925960,-0.429886,-9.129616,-0.561920,-5.204919
77.500000,12.913280,17.978720,-0.430443,-9.156487,-0.562896,-5.215144
77.600000,12.929930,18.036700,-0.430998,-9.186016,-0.563871,-5.226864
77.700000,12.946590,18.095380,-0.431553,-9.215901,-0.564847,-5.238751
77.800000,12.963260,18.155140,-0.432109,-9.246337,-0.565825,-5.250915
77.900000,12.979930,18.209810,-0.432664,-9.274180,-0.566804,-5.261573
78.000000,12.996610,18.274400,-0.433220,-9.307075,-0.567785,-5.275061
78.100000,13.013260,18.328900,-0.433775,-9.334832,-0.568764,-5.285612
78.200000,13.029880,18.391320,-0.434329,-9.366622,-0.569743,-5.298424
78.300000,13.046600,18.451250,-0.434887,-9.397144,-0.570729,-5.310452
78.400000,13.063320,18.513280,-0.435444,-9.428736,-0.571716,-5.323050
78.500000,13.079920,18.562550,-0.435997,-9.453829,-0.572696,-5.331985
78.600000,13.096570,18.632520,-0.436552,-9.489465,-0.573681,-5.346817
78.700000,13.113250,18.690400,-0.437108,-9.518943,-0.574668,-5.358133
78.800000,13.129970,18.750240,-0.437666,-9.549419,-0.575659,-5.369966
78.900000,13.146630,18.806790,-0.438221,-9.578219,-0.576647,-5.380843
79.000000,13.163220,18.872340,-0.438774,-9.611604,-0.577632,-5.394282
79.100000,13.179870,18.931020,-0.439329,-9.641489,-0.578621,-5.405703
79.200000,13.196570,18.986820,-0.439886,-9.669908,-0.579614,-5.416254
79.300000,13.213280,19.056200,-0.440443,-9.705243,-0.580609,-5.430640
79.400000,13.229940,19.121410,-0.440998,-9.738454,-0.581602,-5.443815
79.500000,13.246600,19.175730,-0.441553,-9.766119,-0.582596,-5.453857
79.600000,13.263190,19.245740,-0.442106,-9.801775,-0.583587,-5.468348
79.700000,13.279910,19.299330,-0.442664,-9.829068,-0.584586,-5.478097
79.800000,13.296550,19.372880,-0.443218,-9.866527,-0.585582,-5.493501
79.900000,13.313180,19.427700,-0.443773,-9.894446,-0.586578,-5.503562
80.000000,13.329910,19.491320,-0.444330,-9.926848,-0.587581,-5.516048
80.100000,13.346590,19.562050,-0.444886,-9.962870,-0.588582,-5.530525
80.200000,13.363230,19.616730,-0.445441,-9.990719,-0.589582,-5.540443
80.300000,13.379870,19.686900,-0.445996,-10.026456,-0.590583,-5.554700
80.400000,13.396530,19.751260,-0.446551,-10.059234,-0.591586,-5.567273
80.500000,13.413240,19.818620,-0.447108,-10.093540,-0.592593,-5.580638
80.600000,13.429960,19.887250,-0.447665,-10.128493,-0.593601,-5.594318
80.700000,13.446600,19.949740,-0.448220,-10.160319,-0.594606,-5.606261
80.800000,13.463180,20.021670,-0.448773,-10.196953,-0.595608,-5.620839
80.900000,13.479860,20.084070,-0.449329,-10.228733,-0.596617,-5.632670
81.000000,13.496620,20.152480,-0.449887,-10.263574,-0.597632,-5.646122
81.100000,13.513280,20.225170,-0.450443,-10.300594,-0.598642,-5.660767
81.200000,13.529880,20.290860,-0.450996,-10.334050,-0.599650,-5.673435
81.300000,13.546570,20.360150,-0.451552,-10.369339,-0.600663,-5.687040
81.400000,13.563260,20.429200,-0.452109,-10.404506,-0.601678,-5.700539
81.500000,13.579950,20.499640,-0.452665,-10.440381,-0.602694,-5.714386
81.600000,13.596590,20.566520,-0.453220,-10.474443,-0.603708,-5.727219
81.700000,13.613260,20.630290,-0.453775,-10.506920,-0.604725,-5.739139
81.800000,13.629920,20.710410,-0.454331,-10.547725,-0.605742,-5.755570
81.900000,13.646640,20.774720,-0.454888,-10.580478,-0.606764,-5.767546
82.000000,13.663290,20.851240,-0.455443,-10.619449,-0.607783,-5.782895
82.100000,13.679920,20.924450,-0.455997,-10.656735,-0.608801,-5.797292
82.200000,13.696550,20.992290,-0.456552,-10.691286,-0.609821,-5.810161
82.300000,13.713270,21.059490,-0.457109,-10.725510,-0.610847,-5.822783
82.400000,13.729940,21.133640,-0.457665,-10.763274,-0.611871,-5.837304
82.500000,13.746570,21.203150,-0.458219,-10.798676,-0.612893,-5.850517
82.600000,13.763260,21.277710,-0.458775,-10.836649,-0.613921,-5.865062
82.700000,13.779980,21.346610,-0.459333,-10.871739,-0.614951,-5.877994
82.800000,13.796600,21.420500,-0.459887,-10.909371,-0.615976,-5.892297
82.900000,13.813230,21.491600,-0.460441,-10.945582,-0.617003,-5.905787
83.000000,13.829930,21.570610,-0.460998,-10.985821,-0.618035,-5.921383
83.100000,13.846590,21.635510,-0.461553,-11.018875,-0.619066,-5.933080
83.200000,13.863270,21.713420,-0.462109,-11.058554,-0.620099,-5.948297
83.300000,13.879950,21.795720,-0.462665,-11.100469,-0.621134,-5.964671
83.400000,13.896530,21.870350,-0.463218,-11.138478,-0.622163,-5.978938
83.500000,13.913230,21.949340,-0.463774,-11.178707,-0.623200,-5.994310
83.600000,13.929960,22.025140,-0.464332,-11.217312,-0.624241,-6.008755
83.700000,13.946640,22.103500,-0.464888,-11.257220,-0.625279,-6.023874
83.800000,13.963220,22.180510,-0.465441,-11.296441,-0.626313,-6.038618
83.900000,13.979900,22.254270,-0.465997,-11.334007,-0.627353,-6.052397
84.000000,13.996580,22.327380,-0.466553,-11.371241,-0.628395,-6.065958
84.100000,14.013280,22.407380,-0.467109,-11.411985,-0.629439,-6.081340
84.200000,14.029940,22.483920,-0.467665,-11.450966,-0.630482,-6.095754
84.300000,14.046600,22.563530,-0.468220,-11.491511,-0.631525,-6.110956
84.400000,14.063220,22.650040,-0.468774,-11.535571,-0.632568,-6.127995
84.500000,14.079910,22.727480,-0.469330,-11.575011,-0.633616,-6.142507
84.600000,14.096610,22.799610,-0.469887,-11.611746,-0.634665,-6.155538
84.700000,14.113210,22.885700,-0.470440,-11.655591,-0.635709,-6.172331
84.800000,14.129880,22.975450,-0.470996,-11.701301,-0.636759,-6.190035
84.900000,14.146570,23.045530,-0.471552,-11.736992,-0.637812,-6.202386
85.000000,14.163270,23.125630,-0.472109,-11.777787,-0.638865,-6.217388
85.100000,14.179830,23.208900,-0.472661,-11.820196,-0.639912,-6.233250
85.200000,14.196550,23.293560,-0.473218,-11.863313,-0.640969,-6.249376
85.300000,14.213260,23.371920,-0.473775,-11.903221,-0.642027,-6.263769
85.400000,14.229950,23.456840,-0.474332,-11.946471,-0.643085,-6.279881
85.500000,14.246570,23.547360,-0.474886,-11.992572,-0.644139,-6.297471
85.600000,14.263210,23.636090,-0.475440,-12.037762,-0.645196,-6.314524
85.700000,14.279890,23.717470,-0.475996,-12.079208,-0.646257,-6.329549
85.800000,14.296580,23.800390,-0.476553,-12.121439,-0.647319,-6.344935
85.900000,14.313300,23.884410,-0.477110,-12.164230,-0.648384,-6.360554
86.000000,14.329900,23.973020,-0.477663,-12.209359,-0.649443,-6.377396
86.100000,14.346540,24.060650,-0.478218,-12.253988,-0.650505,-6.393911
86.200000,14.363250,24.147840,-0.478775,-12.298394,-0.651573,-6.410230
86.300000,14.379980,24.232270,-0.479333,-12.341394,-0.652644,-6.425761
86.400000,14.396590,24.321270,-0.479886,-12.386721,-0.653708,-6.442503
86.500000,14.413220,24.409400,-0.480441,-12.431605,-0.654774,-6.458957
86.600000,14.429910,24.497910,-0.480997,-12.476683,-0.655846,-6.475436
86.700000,14.446590,24.588170,-0.481553,-12.522652,-0.656917,-6.492331
86.800000,14.463230,24.676640,-0.482108,-12.567710,-0.657988,-6.508720
86.900000,14.479880,24.769520,-0.482663,-12.615013,-0.659060,-6.526217
87.000000,14.496590,24.861080,-0.483220,-12.661644,-0.660137,-6.543289
87.100000,14.513270,24.947480,-0.483776,-12.705647,-0.661214,-6.558964
87.200000,14.529950,25.040110,-0.484332,-12.752823,-0.662291,-6.576227
87.300000,14.546580,25.131790,-0.484886,-12.799516,-0.663367,-6.593210
87.400000,14.563250,25.222900,-0.485442,-12.845917,-0.664446,-6.609974
87.500000,14.579970,25.319910,-0.485999,-12.895324,-0.665530,-6.628210
87.600000,14.596670,25.411560,-0.486556,-12.942001,-0.666614,-6.644997
87.700000,14.613240,25.504070,-0.487108,-12.989116,-0.667690,-6.662014
87.800000,14.629870,25.603330,-0.487662,-13.039669,-0.668771,-6.680714
87.900000,14.646570,25.703630,-0.488219,-13.090751,-0.669858,-6.699598
88.000000,14.663250,25.797480,-0.488775,-13.138549,-0.670945,-6.716755
88.100000,14.679900,25.884190,-0.489330,-13.182710,-0.672032,-6.732014
88.200000,14.696500,25.989920,-0.489883,-13.236558,-0.673116,-6.752189
88.300000,14.713220,26.082140,-0.490441,-13.283525,-0.674209,-6.768744
88.400000,14.729910,26.188870,-0.490997,-13.337882,-0.675301,-6.789022
88.500000,14.746610,26.286400,-0.491554,-13.387554,-0.676396,-6.806853
88.600000,14.763230,26.384240,-0.492108,-13.437383,-0.677486,-6.824744
88.700000,14.779880,26.474780,-0.492663,-13.483495,-0.678579,-6.840680
88.800000,14.796570,26.581300,-0.493219,-13.537745,-0.679676,-6.860672
88.900000,14.813270,26.679610,-0.493776,-13.587814,-0.680775,-6.878482
89.000000,14.829940,26.781130,-0.494331,-13.639518,-0.681874,-6.897077
89.100000,14.846530,26.879630,-0.494884,-13.689683,-0.682968,-6.914873
89.200000,14.863270,26.985740,-0.495442,-13.743725,-0.684073,-6.934502
89.300000,14.879980,27.090640,-0.495999,-13.797150,-0.685178,-6.953773
89.400000,14.896600,27.193310,-0.496553,-13.849439,-0.686277,-6.972454
89.500000,14.913220,27.298080,-0.497107,-13.902798,-0.687379,-6.991615
89.600000,14.929950,27.402180,-0.497665,-13.955816,-0.688488,-7.010495
89.700000,14.946640,27.507390,-0.498221,-14.009399,-0.689596,-7.029617
89.800000,14.963240,27.611170,-0.498775,-14.062253,-0.690700,-7.048358
89.900000,14.979940,27.718490,-0.499331,-14.116911,-0.691811,-7.067895
90.000000,14.996570,27.824180,-0.499886,-14.170739,-0.692919,-7.086989
90.100000,15.013240,27.936080,-0.500441,-14.227729,-0.694030,-7.107585
90.200000,15.029930,28.035410,-0.500998,-14.278317,-0.695145,-7.124914
90.300000,15.046520,28.138010,-0.501551,-14.330571,-0.696253,-7.143063
90.400000,15.063190,28.257240,-0.502106,-14.391294,-0.697369,-7.165334
90.500000,15.079930,28.364700,-0.502664,-14.446023,-0.698490,-7.184523
90.600000,15.096620,28.479190,-0.503221,-14.504332,-0.699609,-7.205453
90.700000,15.113250,28.576490,-0.503775,-14.553887,-0.700726,-7.222003
90.800000,15.129890,28.688540,-0.504330,-14.610953,-0.701844,-7.242216
90.900000,15.146580,28.799540,-0.504886,-14.667485,-0.702967,-7.262077
91.000000,15.163260,28.913860,-0.505442,-14.725708,-0.704091,-7.282717
91.100000,15.179940,29.033670,-0.505998,-14.786727,-0.705216,-7.304673
91.200000,15.196600,29.143780,-0.506553,-14.842805,-0.706340,-7.324133
91.300000,15.213260,29.256040,-0.507109,-14.899979,-0.707467,-7.344070
91.400000,15.229920,29.371930,-0.507664,-14.959001,-0.708594,-7.364855
91.500000,15.246610,29.488800,-0.508220,-15.018523,-0.709724,-7.385804
91.600000,15.263280,29.605660,-0.508776,-15.078039,-0.710855,-7.406695
91.700000,15.279900,29.721720,-0.509330,-15.137148,-0.711983,-7.427344
91.800000,15.296570,29.845590,-0.509886,-15.200234,-0.713117,-7.449853
91.900000,15.313300,29.952220,-0.510443,-15.254540,-0.714255,-7.467962
92.000000,15.329930,30.077740,-0.510998,-15.318467,-0.715388,-7.490766
92.100000,15.346530,30.188860,-0.511551,-15.375060,-0.716520,-7.509933
92.200000,15.363230,30.311550,-0.512108,-15.437546,-0.717661,-7.531860
92.300000,15.379930,30.437760,-0.512664,-15.501824,-0.718802,-7.554592
92.400000,15.396590,30.556940,-0.513220,-15.562522,-0.719942,-7.575530
92.500000,15.413270,30.675390,-0.513776,-15.622848,-0.721085,-7.596209
92.600000,15.429900,30.801590,-0.514330,-15.687121,-0.722226,-7.618764
92.700000,15.446580,30.924500,-0.514886,-15.749719,-0.723371,-7.640409
92.800000,15.463350,31.051730,-0.515445,-15.814516,-0.724524,-7.663003
92.900000,15.479920,31.170840,-0.515997,-15.875178,-0.725665,-7.683629
93.000000,15.496520,31.308140,-0.516551,-15.945105,-0.726809,-7.708650
93.100000,15.513220,31.427100,-0.517107,-16.005691,-0.727961,-7.729031
93.200000,15.529970,31.556770,-0.517666,-16.071731,-0.729118,-7.751948
93.300000,15.546620,31.686030,-0.518221,-16.137563,-0.730269,-7.774744
93.400000,15.563280,31.810960,-0.518776,-16.201189,-0.731422,-7.796401
93.500000,15.579920,31.940020,-0.519331,-16.266919,-0.732576,-7.819009
93.600000,15.596550,32.070610,-0.519885,-16.333428,-0.733730,-7.841924
93.700000,15.613200,32.198170,-0.520440,-16.398393,-0.734886,-7.864014
93.800000,15.629860,32.333990,-0.520995,-16.467566,-0.736045,-7.888041
93.900000,15.646550,32.460000,-0.521552,-16.531742,-0.737207,-7.909585
94.000000,15.663210,32.594730,-0.522107,-16.600360,-0.738368,-7.933196
94.100000,15.679900,32.723320,-0.522663,-16.665850,-0.739533,-7.955221
94.200000,15.696570,32.858100,-0.523219,-16.734493,-0.740698,-7.978688
94.300000,15.713190,32.996960,-0.523773,-16.805214,-0.741861,-8.003097
94.400000,15.729870,33.138760,-0.524329,-16.877432,-0.743029,-8.028105
94.500000,15.746630,33.266920,-0.524888,-16.942703,-0.744204,-8.049687
94.600000,15.763300,33.404670,-0.525443,-17.012859,-0.745374,-8.073566
94.700000,15.779890,33.544730,-0.525996,-17.084191,-0.746540,-8.097969
94.800000,15.796570,33.678210,-0.526552,-17.152172,-0.747714,-8.120656
94.900000,15.813250,33.821030,-0.527108,-17.224909,-0.748889,-8.145516
95.000000,15.829920,33.958280,-0.527664,-17.294810,-0.750065,-8.168961
95.100000,15.846570,34.103050,-0.528219,-17.368541,-0.751240,-8.194148
95.200000,15.863230,34.238720,-0.528774,-17.437637,-0.752418,-8.217062
95.300000,15.879880,34.390630,-0.529329,-17.515004,-0.753597,-8.243799
95.400000,15.896600,34.530500,-0.529887,-17.586239,-0.754781,-8.267526
95.500000,15.913260,34.682350,-0.530442,-17.663576,-0.755963,-8.294073
95.600000,15.929900,34.821530,-0.530997,-17.734460,-0.757145,-8.317521
95.700000,15.946550,34.974340,-0.531552,-17.812285,-0.758329,-8.344135
95.800000,15.963270,35.112420,-0.532109,-17.882609,-0.759520,-8.367112
95.900000,15.979980,35.257900,-0.532666,-17.956701,-0.760711,-8.391777
96.000000,15.996550,35.413450,-0.533218,-18.035922,-0.761894,-8.418838
96.100000,16.013220,35.558280,-0.533774,-18.109683,-0.763085,-8.443205
96.200000,16.029900,35.702590,-0.534330,-18.183180,-0.764278,-8.467361
96.300000,16.046610,35.849280,-0.534887,-18.257888,-0.765475,-8.491981
96.400000,16.063230,36.006670,-0.535441,-18.338046,-0.766667,-8.519105
96.500000,16.079940,36.159420,-0.535998,-18.415841,-0.767866,-8.544987
96.600000,16.096620,36.314350,-0.536554,-18.494747,-0.769065,-8.571316
96.700000,16.113260,36.474380,-0.537109,-18.576249,-0.770263,-8.598785
96.800000,16.129930,36.627930,-0.537664,-18.654452,-0.771464,-8.624618
96.900000,16.146540,36.787370,-0.538218,-18.735654,-0.772662,-8.651788
97.000000,16.163220,36.940880,-0.538774,-18.813836,-0.773867,-8.677430
97.100000,16.179920,37.096630,-0.539331,-18.893159,-0.775075,-8.703499
97.200000,16.196590,37.255840,-0.539886,-18.974244,-0.776282,-8.730309
97.300000,16.213150,37.408570,-0.540438,-19.052028,-0.777482,-8.755582
97.400000,16.229900,37.577150,-0.540997,-19.137885,-0.778698,-8.784353
97.500000,16.246600,37.736740,-0.541553,-19.219164,-0.779911,-8.810962
97.600000,16.263310,37.900180,-0.542110,-19.302403,-0.781127,-8.838371
97.700000,16.279940,38.064740,-0.542665,-19.386213,-0.782338,-8.866000
97.800000,16.296580,38.229310,-0.543219,-19.470028,-0.783552,-8.893532
97.900000,16.313260,38.394140,-0.543775,-19.553975,-0.784770,-8.921006
98.000000,16.329960,38.558530,-0.544332,-19.637698,-0.785991,-8.948271
98.100000,16.346650,38.719970,-0.544888,-19.719919,-0.787212,-8.974765
98.200000,16.363270,38.891120,-0.545442,-19.807085,-0.788430,-9.003462
98.300000,16.379900,39.063040,-0.545997,-19.894643,-0.789651,-9.032234
98.400000,16.396570,39.225790,-0.546552,-19.977531,-0.790875,-9.058765
98.500000,16.413250,39.392370,-0.547108,-20.062369,-0.792102,-9.086080
98.600000,16.429880,39.562370,-0.547663,-20.148950,-0.793327,-9.114122
98.700000,16.446550,39.739850,-0.548218,-20.239339,-0.794556,-9.143762
98.800000,16.463260,39.916490,-0.548775,-20.329301,-0.795790,-9.173082
98.900000,16.479950,40.101360,-0.549332,-20.423455,-0.797024,-9.204204
99.000000,16.496590,40.274660,-0.549886,-20.511716,-0.798255,-9.232604
99.100000,16.513240,40.451680,-0.550441,-20.601871,-0.799489,-9.261750
99.200000,16.529960,40.630410,-0.550999,-20.692898,-0.800729,-9.291139
99.300000,16.546610,40.803200,-0.551554,-20.780899,-0.801966,-9.319118
99.400000,16.563300,40.992970,-0.552110,-20.877548,-0.803208,-9.350845
99.500000,16.579930,41.172050,-0.552664,-20.968753,-0.804446,-9.380071
99.600000,16.596560,41.345490,-0.553219,-21.057085,-0.805686,-9.407913
99.700000,16.613280,41.545920,-0.553776,-21.159163,-0.806934,-9.441726
99.800000,16.629990,41.726050,-0.554333,-21.250903,-0.808183,-9.470826
99.900000,16.646590,41.908580,-0.554886,-21.343865,-0.809426,-9.500446
100.000000,16.663210,42.101040,-0.555440,-21.441884,-0.810671,-9.532197
100.100000,16.679930,42.289170,-0.555998,-21.537697,-0.811925,-9.562788
100.200000,16.696600,42.473880,-0.556553,-21.631769,-0.813178,-9.592536
100.300000,16.713270,42.667010,-0.557109,-21.730130,-0.814432,-9.624079
100.400000,16.729890,42.851390,-0.557663,-21.824034,-0.815683,-9.653578
100.500000,16.746580,43.040120,-0.558219,-21.920153,-0.816942,-9.683900
100.600000,16.763230,43.241410,-0.558774,-22.022669,-0.818199,-9.716967
100.700000,16.779920,43.431930,-0.559331,-22.119700,-0.819460,-9.747474
100.800000,16.796560,43.632320,-0.559885,-22.221758,-0.820720,-9.780122
100.900000,16.813220,43.824410,-0.560441,-22.319589,-0.821983,-9.810784
101.000000,16.829930,44.022180,-0.560998,-22.420312,-0.823251,-9.842569
101.100000,16.846620,44.232390,-0.561554,-22.527371,-0.824519,-9.877036
101.200000,16.863290,44.425260,-0.562110,-22.625599,-0.825787,-9.907531
101.300000,16.879880,44.622750,-0.562663,-22.726180,-0.827050,-9.939007
101.400000,16.896590,44.836590,-0.563220,-22.835088,-0.828325,-9.973917
101.500000,16.913300,45.041910,-0.563777,-22.939656,-0.829601,-10.006813
101.600000,16.929930,45.242290,-0.564331,-23.041709,-0.830872,-10.038558
101.700000,16.946570,45.451740,-0.564886,-23.148381,-0.832146,-10.072192
101.800000,16.963250,45.664600,-0.565442,-23.256790,-0.833425,-10.106432
101.900000,16.979920,45.873800,-0.565997,-23.363334,-0.834705,-10.139749
102.000000,16.996580,46.075700,-0.566553,-23.466161,-0.835985,-10.171345
102.100000,17.013220,46.290780,-0.567107,-23.575701,-0.837265,-10.205748
102.200000,17.029870,46.505080,-0.567662,-23.684843,-0.838548,-10.239850
102.300000,17.046570,46.718590,-0.568219,-23.793583,-0.839837,-10.273617
102.400000,17.063270,46.944910,-0.568776,-23.908846,-0.841127,-10.310076
102.500000,17.079930,47.148950,-0.569331,-24.012763,-0.842415,-10.341553
102.600000,17.096520,47.372490,-0.569884,-24.126611,-0.843700,-10.377241
102.700000,17.113250,47.604440,-0.570442,-24.244742,-0.844998,-10.414531
102.800000,17.129980,47.822710,-0.570999,-24.355906,-0.846297,-10.448700
102.900000,17.146600,48.035950,-0.571553,-24.464508,-0.847589,-10.481737
103.000000,17.163240,48.262880,-0.572108,-24.580083,-0.848884,-10.517621
103.100000,17.179930,48.492280,-0.572664,-24.696915,-0.850185,-10.553873
103.200000,17.196650,48.717760,-0.573222,-24.811751,-0.851491,-10.589118
103.300000,17.213290,48.948390,-0.573776,-24.929210,-0.852791,-10.625419
103.400000,17.229970,49.182220,-0.574332,-25.048299,-0.854096,-10.662251
103.500000,17.246620,49.405410,-0.574887,-25.161969,-0.855401,-10.696672
103.600000,17.263310,49.635630,-0.575444,-25.279219,-0.856711,-10.732452
103.700000,17.279980,49.880860,-0.575999,-25.404113,-0.858020,-10.771361
103.800000,17.296580,50.109200,-0.576553,-25.520406,-0.859326,-10.806548
103.900000,17.313200,50.348920,-0.577107,-25.642494,-0.860635,-10.844040
104.000000,17.329900,50.588330,-0.577663,-25.764425,-0.861952,-10.881261
104.100000,17.346610,50.828090,-0.578220,-25.886534,-0.863272,-10.918414
104.200000,17.363230,51.071900,-0.578774,-26.010705,-0.864587,-10.956377
104.300000,17.379850,51.305810,-0.579328,-26.129834,-0.865903,-10.992081
104.400000,17.396550,51.547130,-0.579885,-26.252738,-0.867227,-11.029169
104.500000,17.413270,51.799510,-0.580442,-26.381274,-0.868554,-11.068466
104.600000,17.429970,52.048100,-0.580999,-26.507880,-0.869882,-11.106828
104.700000,17.446600,52.298540,-0.581553,-26.635428,-0.871206,-11.145506
104.800000,17.463240,52.542100,-0.582108,-26.759472,-0.872532,-11.182569
104.900000,17.479890,52.801430,-0.582663,-26.891547,-0.873861,-11.222838
105.000000,17.496610,53.046970,-0.583220,-27.016600,-0.875198,-11.259970
105.100000,17.513290,53.295320,-0.583776,-27.143084,-0.876533,-11.297594
105.200000,17.529910,53.543390,-0.584330,-27.269425,-0.877864,-11.335073
105.300000,17.546570,53.805750,-0.584886,-27.403043,-0.879201,-11.375396
105.400000,17.563240,54.067100,-0.585441,-27.536148,-0.880541,-11.415349
105.500000,17.579910,54.327220,-0.585997,-27.668626,-0.881882,-11.454894
105.600000,17.596530,54.588520,-0.586551,-27.801705,-0.883221,-11.494587
105.700000,17.613230,54.844170,-0.587108,-27.931906,-0.884568,-11.532870
105.800000,17.629910,55.106590,-0.587664,-28.065556,-0.885916,-11.572448
105.900000,17.646550,55.380740,-0.588218,-28.205179,-0.887262,-11.614376
106.000000,17.663190,55.653850,-0.588773,-28.344273,-0.888610,-11.655930
106.100000,17.679910,55.918650,-0.589330,-28.479135,-0.889966,-11.695517
106.200000,17.696560,56.185740,-0.589885,-28.615162,-0.891318,-11.735498
106.300000,17.713270,56.467910,-0.590442,-28.758870,-0.892678,-11.778416
106.400000,17.729940,56.749130,-0.590998,-28.902095,-0.894035,-11.821014
106.500000,17.746570,57.020010,-0.591552,-29.040053,-0.895391,-11.861342
106.600000,17.763200,57.302900,-0.592107,-29.184127,-0.896750,-11.904011
106.700000,17.779930,57.592430,-0.592664,-29.331584,-0.898118,-11.947800
106.800000,17.796630,57.887170,-0.593221,-29.481694,-0.899485,-11.992534
106.900000,17.813220,58.180110,-0.593774,-29.630887,-0.900846,-12.036837
107.000000,17.829860,58.469410,-0.594329,-29.778226,-0.902212,-12.080173
107.100000,17.846600,58.768510,-0.594887,-29.930556,-0.903588,-12.125267
107.200000,17.863310,59.052460,-0.595444,-30.075171,-0.904964,-12.167101
107.300000,17.879930,59.359440,-0.595998,-30.231515,-0.906335,-12.213602
107.400000,17.896560,59.661200,-0.596552,-30.385200,-0.907708,-12.258848
107.500000,17.913240,59.972550,-0.597108,-30.543769,-0.909087,-12.305840
107.600000,17.929900,60.270580,-0.597663,-30.695554,-0.910466,-12.349947
107.700000,17.946570,60.572100,-0.598219,-30.849117,-0.911848,-12.394589
107.800000,17.963230,60.880930,-0.598774,-31.006403,-0.913231,-12.440565
107.900000,17.979910,61.195210,-0.599330,-31.166465,-0.914618,-12.487457
108.000000,17.996570,61.491890,-0.599886,-31.317562,-0.916005,-12.530606
108.100000,18.013300,61.815260,-0.600443,-31.482253,-0.917400,-12.578944
108.200000,18.029890,62.118920,-0.600996,-31.636906,-0.918785,-12.623242
108.300000,18.046560,62.438480,-0.601552,-31.799657,-0.920178,-12.670510
108.400000,18.063260,62.772460,-0.602109,-31.969751,-0.921576,-12.720487
108.500000,18.079940,63.092710,-0.602665,-32.132853,-0.922975,-12.767518
108.600000,18.096550,63.419650,-0.603218,-32.299363,-0.924369,-12.815795
108.700000,18.113210,63.752290,-0.603774,-32.468775,-0.925770,-12.864984
108.800000,18.129910,64.079090,-0.604330,-32.635213,-0.927176,-12.912764
108.900000,18.146560,64.419250,-0.604885,-32.808455,-0.928579,-12.963102
109.000000,18.163250,64.753720,-0.605442,-32.978799,-0.929988,-13.012060
109.100000,18.179860,65.096760,-0.605995,-33.153508,-0.931393,-13.062637
109.200000,18.196580,65.437780,-0.606553,-33.327188,-0.932808,-13.112493
109.300000,18.213250,65.775120,-0.607108,-33.498994,-0.934221,-13.161475
109.400000,18.229950,66.124950,-0.607665,-33.677160,-0.935639,-13.212729
109.500000,18.246530,66.472080,-0.608218,-33.853952,-0.937049,-13.263380
109.600000,18.263200,66.823880,-0.608773,-34.033123,-0.938468,-13.314665
109.700000,18.279900,67.185310,-0.609330,-34.217197,-0.939892,-13.367633
109.800000,18.296590,67.534970,-0.609886,-34.395278,-0.941317,-13.418068
109.900000,18.313280,67.896440,-0.610443,-34.579373,-0.942744,-13.470648
110.000000,18.329950,68.267200,-0.610998,-34.768199,-0.944172,-13.524888
110.100000,18.346640,68.636430,-0.611555,-34.956247,-0.945603,-13.578591
110.200000,18.363300,69.005320,-0.612110,-35.144121,-0.947033,-13.632053
110.300000,18.379980,69.376540,-0.612666,-35.333182,-0.948468,-13.685743
110.400000,18.396620,69.747780,-0.613221,-35.522253,-0.949901,-13.739273
110.500000,18.413290,70.121900,-0.613776,-35.712790,-0.951339,-13.793125
110.600000,18.429970,70.507230,-0.614332,-35.909037,-0.952779,-13.848955
110.700000,18.446670,70.884460,-0.614889,-36.101159,-0.954224,-13.902953
110.800000,18.463230,71.017060,-0.615441,-36.168692,-0.955658,-13.908996
110.900000,18.479870,71.448170,-0.615996,-36.388254,-0.957101,-13.973247
111.000000,18.496570,71.860720,-0.616552,-36.598364,-0.958552,-14.033557
111.100000,18.513240,72.269670,-0.617108,-36.806641,-0.960002,-14.092968
111.200000,18.529840,72.664060,-0.617661,-37.007502,-0.961449,-14.149399
111.300000,18.546500,73.061250,-0.618217,-37.209789,-0.962902,-14.206077
111.400000,18.563280,73.468380,-0.618776,-37.417139,-0.964368,-14.264311
111.500000,18.579960,73.877650,-0.619332,-37.625578,-0.965828,-14.322854
111.600000,18.596650,74.289120,-0.619888,-37.835138,-0.967290,-14.381577
111.700000,18.613260,74.703730,-0.620442,-38.046297,-0.968748,-14.440776
111.800000,18.629930,75.113750,-0.620998,-38.255119,-0.970213,-14.498779
111.900000,18.646600,75.536510,-0.621553,-38.470429,-0.971680,-14.559005
112.000000,18.663340,75.960300,-0.622111,-38.686263,-0.973156,-14.619100
112.100000,18.679960,76.374820,-0.622665,-38.897376,-0.974623,-14.677329
112.200000,18.696560,76.807240,-0.623219,-39.117606,-0.976090,-14.738784
112.300000,18.713290,77.242520,-0.623776,-39.339292,-0.977571,-14.800373
112.400000,18.729930,77.672490,-0.624331,-39.558274,-0.979047,-14.860817
112.500000,18.746560,78.102470,-0.624885,-39.777261,-0.980524,-14.921034
112.600000,18.763180,78.537800,-0.625439,-39.998973,-0.982001,-14.982042
112.700000,18.779910,78.981400,-0.625997,-40.224897,-0.983491,-15.044232
112.800000,18.796570,79.431060,-0.626552,-40.453907,-0.984977,-15.107417
112.900000,18.813250,79.869120,-0.627108,-40.677009,-0.986467,-15.168118
113.000000,18.829900,80.325540,-0.627663,-40.909462,-0.987957,-15.232093
113.100000,18.846530,80.782930,-0.628218,-41.142408,-0.989447,-15.296021
113.200000,18.863220,81.248990,-0.628774,-41.379771,-0.990944,-15.361247
113.300000,18.879910,81.721260,-0.629330,-41.620296,-0.992444,-15.427381
113.400000,18.896560,82.177030,-0.629885,-41.852418,-0.993942,-15.490194
113.500000,18.913200,82.665680,-0.630440,-42.101285,-0.995442,-15.558951
113.600000,18.929930,83.146130,-0.630998,-42.345976,-0.996952,-15.625764
113.700000,18.946640,83.614730,-0.631555,-42.584632,-0.998463,-15.690109
113.800000,18.963250,84.097690,-0.632108,-42.830602,-0.999967,-15.757021
113.900000,18.979890,84.591990,-0.632663,-43.082347,-1.001476,-15.825740
114.000000,18.996590,85.080640,-0.633220,-43.331214,-1.002992,-15.893037
114.100000,19.013270,85.566830,-0.633776,-43.578829,-1.004509,-15.959627
114.200000,19.029950,86.071110,-0.634332,-43.835656,-1.006029,-16.029311
114.300000,19.046590,86.566250,-0.634886,-44.087829,-1.007547,-16.097069
114.400000,19.063200,87.065110,-0.635440,-44.341896,-1.009064,-16.165282
114.500000,19.079880,87.562900,-0.635996,-44.595419,-1.010590,-16.232911
114.600000,19.096560,88.083480,-0.636552,-44.860548,-1.012119,-16.304476
114.700000,19.113210,88.588870,-0.637107,-45.117941,-1.013647,-16.372985
114.800000,19.129880,88.868020,-0.637663,-45.260111,-1.015180,-16.399428
114.900000,19.146550,89.451880,-0.638218,-45.557468,-1.016714,-16.481857
115.000000,19.163290,90.002290,-0.638776,-45.837790,-1.018258,-16.557695
115.100000,19.179900,90.540500,-0.639330,-46.111898,-1.019792,-16.631178
115.200000,19.196550,91.083470,-0.639885,-46.388430,-1.021332,-16.705170
115.300000,19.213240,91.631840,-0.640441,-46.667713,-1.022878,-16.779781
115.400000,19.229990,92.181140,-0.641000,-46.947469,-1.024432,-16.854157
115.500000,19.246600,92.731740,-0.641553,-47.227887,-1.025975,-16.928679
115.600000,19.263240,93.294270,-0.642108,-47.514382,-1.027524,-17.005017
115.700000,19.279920,93.844990,-0.642664,-47.794861,-1.029079,-17.078824
115.800000,19.296600,94.407590,-0.643220,-48.081391,-1.030636,-17.154479
115.900000,19.313300,94.978770,-0.643777,-48.372290,-1.032197,-17.231339
116.000000,19.329910,95.542090,-0.644330,-48.659187,-1.033753,-17.306597
116.100000,19.346530,96.117490,-0.644884,-48.952236,-1.035312,-17.383706
116.200000,19.363240,96.704700,-0.645441,-49.251299,-1.036881,-17.462475
116.300000,19.379940,97.282610,-0.645998,-49.545626,-1.038453,-17.539251
116.400000,19.396580,97.862310,-0.646553,-49.840865,-1.040021,-17.616121
116.500000,19.413180,98.459920,-0.647106,-50.145225,-1.041588,-17.695949
116.600000,19.429840,99.064970,-0.647661,-50.453375,-1.043162,-17.776675
116.700000,19.446570,99.668890,-0.648219,-50.760949,-1.044746,-17.856737
116.800000,19.463270,100.291850,-0.648776,-51.078220,-1.046330,-17.939914
116.900000,19.479940,100.898830,-0.649331,-51.387352,-1.047913,-18.019934
117.000000,19.496580,101.513930,-0.649886,-51.700620,-1.049496,-18.101111
117.100000,19.513260,102.155210,-0.650442,-52.027221,-1.051086,-18.186531
117.200000,19.529970,102.777020,-0.650999,-52.343906,-1.052680,-18.268076
117.300000,19.546600,103.400630,-0.651553,-52.661508,-1.054270,-18.349727
117.400000,19.563310,104.061850,-0.652110,-52.998265,-1.055870,-18.437549
117.500000,19.579960,104.694820,-0.652665,-53.320634,-1.057467,-18.520105
117.600000,19.596650,105.349440,-0.653222,-53.654029,-1.059070,-18.606055
117.700000,19.613280,106.009610,-0.653776,-53.990251,-1.060669,-18.692721
117.800000,19.629870,106.657420,-0.654329,-54.320178,-1.062268,-18.776910
117.900000,19.646530,107.325390,-0.654884,-54.660372,-1.063876,-18.864151
118.000000,19.663250,107.996220,-0.655442,-55.002023,-1.065492,-18.951405
118.100000,19.679950,108.670330,-0.655998,-55.345345,-1.067109,-19.038891
118.200000,19.696530,109.352470,-0.656551,-55.692756,-1.068717,-19.127621
118.300000,19.713220,110.047240,-0.657107,-56.046599,-1.070338,-19.217968
118.400000,19.729900,110.743510,-0.657663,-56.401207,-1.071961,-19.308201
118.500000,19.746640,111.451140,-0.658221,-56.761600,-1.073592,-19.399904
118.600000,19.763290,112.140010,-0.658776,-57.112438,-1.075217,-19.488116
118.700000,19.779890,112.850540,-0.659330,-57.474308,-1.076840,-19.579792
118.800000,19.796560,113.576100,-0.659885,-57.843833,-1.078472,-19.673536
118.900000,19.813280,114.304760,-0.660443,-58.214936,-1.080112,-19.767309
119.000000,19.829950,115.035030,-0.660998,-58.586860,-1.081750,-19.861043
119.100000,19.846600,115.754000,-0.661553,-58.953028,-1.083389,-19.952456
119.200000,19.863290,116.504830,-0.662110,-59.335423,-1.085034,-20.048866
119.300000,19.879950,117.248630,-0.662665,-59.714237,-1.086679,-20.143702
119.400000,19.896630,118.014310,-0.663221,-60.104195,-1.088328,-20.241831
119.500000,19.913210,118.760380,-0.663774,-60.484165,-1.089971,-20.336369
119.600000,19.929890,119.519860,-0.664330,-60.870965,-1.091626,-20.432577
119.700000,19.946560,120.313070,-0.664885,-61.274943,-1.093283,-20.534132
119.800000,19.963240,121.090410,-0.665441,-61.670839,-1.094943,-20.632514
119.900000,19.979890,121.886830,-0.665996,-62.076453,-1.096603,-20.733763
120.000000,19.996540,122.677170,-0.666551,-62.478970,-1.098266,-20.833529
120.021000,20.000060,122.842790,-0.666669,-62.563319,-1.098618,-20.854315
