Repository: abubakardawood/tissue-phantom-material-database

Title:
A Database of Silicone Phantom Materials for Modeling Human Tissue Mechanics Across Varying Stiffnesses

Description:
This dataset contains processed mechanical compression test data for soft silicone phantoms
fabricated using Ecoflex (Smooth-On) with varying base materials and thinner concentrations.
The dataset provides force–compression measurements together with derived engineering and
true stress–strain quantities, intended for mechanical characterization, constitutive model
fitting, and the design of tissue-equivalent phantoms.

All files in this dataset are processed outputs generated from raw experimental measurements.
The raw data files are not included in this archive.

File: data/EF10_62_5T/EF10_62_5T_A3.csv (part 2 of 2)
Speed (mm/min): 10;
Machine: INSTRON 5900;
Load cell: 1kN;
Time (s),Compression (mm),Load (N),Engineering Strain [-],Engineering Stress (kPa),True Strain [-],True Stress (kPa)
58.500000,9.746570,10.454800,-0.324886,-5.324586,-0.392873,-3.594704
58.600000,9.763210,10.482850,-0.325440,-5.338872,-0.393695,-3.601387
58.700000,9.779880,10.508080,-0.325996,-5.351721,-0.394519,-3.607081
58.800000,9.796550,10.540020,-0.326552,-5.367988,-0.395344,-3.615063
58.900000,9.813230,10.562140,-0.327108,-5.379254,-0.396170,-3.619659
59.000000,9.829880,10.592010,-0.327663,-5.394466,-0.396995,-3.626901
59.100000,9.846500,10.619800,-0.328217,-5.408620,-0.397819,-3.633421
59.200000,9.863250,10.650870,-0.328775,-5.424444,-0.398651,-3.641022
59.300000,9.879910,10.671250,-0.329330,-5.434823,-0.399479,-3.644971
59.400000,9.896490,10.700330,-0.329883,-5.449633,-0.400303,-3.651892
59.500000,9.913230,10.726530,-0.330441,-5.462977,-0.401136,-3.657785
59.600000,9.929950,10.759250,-0.330998,-5.479641,-0.401969,-3.665889
59.700000,9.946650,10.789330,-0.331555,-5.494961,-0.402801,-3.673079
59.800000,9.963270,10.820360,-0.332109,-5.510764,-0.403630,-3.680590
59.900000,9.979920,10.849650,-0.332664,-5.525681,-0.404462,-3.687486
60.000000,9.996560,10.885900,-0.333219,-5.544143,-0.405293,-3.696731
60.100000,10.013250,10.904290,-0.333775,-5.553509,-0.406128,-3.699887
60.200000,10.029950,10.936920,-0.334332,-5.570128,-0.406964,-3.707858
60.300000,10.046560,10.967950,-0.334885,-5.585931,-0.407796,-3.715285
60.400000,10.063190,10.997300,-0.335440,-5.600879,-0.408630,-3.722122
60.500000,10.079900,11.019410,-0.335997,-5.612139,-0.409468,-3.726479
60.600000,10.096600,11.050670,-0.336553,-5.628060,-0.410307,-3.733918
60.700000,10.113200,11.086440,-0.337107,-5.646278,-0.411141,-3.742880
60.800000,10.129870,11.114220,-0.337662,-5.660426,-0.411980,-3.749113
60.900000,10.146570,11.144990,-0.338219,-5.676097,-0.412821,-3.756333
61.000000,10.163280,11.176700,-0.338776,-5.692247,-0.413663,-3.763850
61.100000,10.179960,11.201530,-0.339332,-5.704892,-0.414504,-3.769040
61.200000,10.196620,11.236540,-0.339887,-5.722723,-0.415345,-3.777642
61.300000,10.213280,11.267580,-0.340443,-5.738531,-0.416186,-3.784890
61.400000,10.229950,11.300430,-0.340998,-5.755262,-0.417029,-3.792727
61.500000,10.246610,11.335640,-0.341554,-5.773194,-0.417872,-3.801338
61.600000,10.263250,11.361910,-0.342108,-5.786573,-0.418715,-3.806938
61.700000,10.279920,11.395910,-0.342664,-5.803889,-0.419560,-3.815105
61.800000,10.296640,11.423320,-0.343221,-5.817849,-0.420408,-3.821039
61.900000,10.313320,11.451290,-0.343777,-5.832094,-0.421255,-3.827152
62.000000,10.329870,11.483280,-0.344329,-5.848386,-0.422096,-3.834617
62.100000,10.346540,11.519530,-0.344885,-5.866848,-0.422944,-3.843462
62.200000,10.363200,11.542870,-0.345440,-5.878735,-0.423792,-3.847985
62.300000,10.379910,11.577000,-0.345997,-5.896118,-0.424643,-3.856079
62.400000,10.396580,11.612830,-0.346553,-5.914366,-0.425493,-3.864727
62.500000,10.413230,11.643380,-0.347108,-5.929925,-0.426343,-3.871602
62.600000,10.429900,11.675340,-0.347663,-5.946202,-0.427194,-3.878925
62.700000,10.446590,11.702480,-0.348220,-5.960024,-0.428048,-3.884627
62.800000,10.463290,11.742390,-0.348776,-5.980350,-0.428902,-3.894546
62.900000,10.479900,11.769380,-0.349330,-5.994096,-0.429753,-3.900178
63.000000,10.496600,11.803580,-0.349887,-6.011514,-0.430609,-3.908165
63.100000,10.513290,11.840240,-0.350443,-6.030185,-0.431465,-3.916949
63.200000,10.529980,11.867330,-0.350999,-6.043982,-0.432322,-3.922548
63.300000,10.546630,11.899420,-0.351554,-6.060325,-0.433177,-3.929791
63.400000,10.563260,11.934170,-0.352109,-6.078023,-0.434032,-3.937898
63.500000,10.579940,11.967520,-0.352665,-6.095008,-0.434891,-3.945514
63.600000,10.596620,12.004230,-0.353221,-6.113704,-0.435750,-3.954217
63.700000,10.613260,12.033610,-0.353775,-6.128667,-0.436608,-3.960496
63.800000,10.629890,12.068930,-0.354330,-6.146656,-0.437466,-3.968713
63.900000,10.646590,12.105370,-0.354886,-6.165214,-0.438329,-3.977264
64.000000,10.663220,12.133170,-0.355441,-6.179373,-0.439188,-3.982972
64.100000,10.679900,12.167000,-0.355997,-6.196602,-0.440051,-3.990632
64.200000,10.696510,12.197180,-0.356550,-6.211973,-0.440911,-3.997092
64.300000,10.713180,12.234060,-0.357106,-6.230756,-0.441775,-4.005715
64.400000,10.729890,12.262980,-0.357663,-6.245484,-0.442642,-4.011706
64.500000,10.746610,12.295380,-0.358220,-6.261986,-0.443510,-4.018815
64.600000,10.763260,12.331190,-0.358775,-6.280223,-0.444375,-4.027034
64.700000,10.779880,12.367370,-0.359329,-6.298650,-0.445240,-4.035360
64.800000,10.796610,12.395440,-0.359887,-6.312946,-0.446111,-4.040999
64.900000,10.813290,12.433750,-0.360443,-6.332457,-0.446980,-4.049967
65.000000,10.829930,12.468190,-0.360998,-6.349997,-0.447847,-4.057663
65.100000,10.846530,12.502050,-0.361551,-6.367242,-0.448713,-4.065159
65.200000,10.863210,12.534950,-0.362107,-6.383998,-0.449585,-4.072307
65.300000,10.879910,12.570330,-0.362664,-6.402016,-0.450458,-4.080238
65.400000,10.896600,12.606310,-0.363220,-6.420341,-0.451331,-4.088345
65.500000,10.913220,12.641260,-0.363774,-6.438141,-0.452201,-4.096113
65.600000,10.929850,12.671920,-0.364328,-6.453756,-0.453073,-4.102470
65.700000,10.946520,12.708960,-0.364884,-6.472620,-0.453948,-4.110865
65.800000,10.963230,12.747860,-0.365441,-6.492432,-0.454825,-4.119831
65.900000,10.979910,12.777790,-0.365997,-6.507675,-0.455702,-4.125885
66.000000,10.996520,12.815650,-0.366551,-6.526957,-0.456575,-4.134497
66.100000,11.013200,12.854120,-0.367107,-6.546550,-0.457453,-4.143268
66.200000,11.029900,12.890530,-0.367663,-6.565093,-0.458333,-4.151349
66.300000,11.046580,12.926340,-0.368219,-6.583331,-0.459213,-4.159221
66.400000,11.063220,12.961780,-0.368774,-6.601380,-0.460091,-4.166963
66.500000,11.079940,13.000550,-0.369331,-6.621126,-0.460975,-4.175737
66.600000,11.096640,13.033660,-0.369888,-6.637989,-0.461858,-4.182676
66.700000,11.113300,13.072140,-0.370443,-6.657586,-0.462739,-4.191328
66.800000,11.129930,13.098720,-0.370998,-6.671123,-0.463620,-4.196152
66.900000,11.146570,13.143020,-0.371552,-6.693685,-0.464503,-4.206631
67.000000,11.163270,13.180870,-0.372109,-6.712962,-0.465389,-4.215008
67.100000,11.179970,13.221210,-0.372666,-6.733507,-0.466276,-4.224160
67.200000,11.196600,13.255940,-0.373220,-6.751195,-0.467160,-4.231514
67.300000,11.213230,13.297500,-0.373774,-6.772361,-0.468044,-4.241026
67.400000,11.229880,13.335150,-0.374329,-6.791536,-0.468931,-4.249265
67.500000,11.246600,13.367680,-0.374887,-6.808104,-0.469822,-4.255836
67.600000,11.263270,13.405550,-0.375442,-6.827391,-0.470712,-4.264099
67.700000,11.279910,13.440320,-0.375997,-6.845099,-0.471600,-4.271362
67.800000,11.296590,13.487790,-0.376553,-6.869275,-0.472492,-4.282629
67.900000,11.313270,13.523660,-0.377109,-6.887543,-0.473384,-4.290189
68.000000,11.329930,13.557400,-0.377664,-6.904727,-0.474276,-4.297058
68.100000,11.346590,13.601740,-0.378220,-6.927309,-0.475168,-4.307265
68.200000,11.363270,13.641080,-0.378776,-6.947345,-0.476063,-4.315860
68.300000,11.379920,13.675110,-0.379331,-6.964676,-0.476957,-4.322761
68.400000,11.396600,13.720820,-0.379887,-6.987956,-0.477853,-4.333325
68.500000,11.413250,13.754890,-0.380442,-7.005308,-0.478748,-4.340197
68.600000,11.429870,13.795570,-0.380996,-7.026026,-0.479643,-4.349141
68.700000,11.446560,13.832230,-0.381552,-7.044697,-0.480542,-4.356779
68.800000,11.463310,13.872740,-0.382110,-7.065328,-0.481445,-4.365593
68.900000,11.479940,13.911910,-0.382665,-7.085278,-0.482343,-4.373992
69.000000,11.496540,13.952140,-0.383218,-7.105767,-0.483240,-4.382709
69.100000,11.513200,13.995670,-0.383773,-7.127936,-0.484140,-4.392424
69.200000,11.529920,14.036720,-0.384331,-7.148843,-0.485045,-4.401323
69.300000,11.546580,14.071990,-0.384886,-7.166806,-0.485948,-4.408402
69.400000,11.563230,14.113590,-0.385441,-7.187992,-0.486850,-4.417445
69.500000,11.579850,14.150770,-0.385995,-7.206928,-0.487752,-4.425090
69.600000,11.596540,14.197620,-0.386551,-7.230788,-0.488659,-4.435718
69.700000,11.613250,14.238190,-0.387108,-7.251451,-0.489567,-4.444354
69.800000,11.629950,14.272420,-0.387665,-7.268884,-0.490476,-4.450992
69.900000,11.646590,14.314350,-0.388220,-7.290239,-0.491382,-4.460025
70.000000,11.663230,14.360050,-0.388774,-7.313513,-0.492289,-4.470207
70.100000,11.679940,14.392320,-0.389331,-7.329948,-0.493201,-4.476170
70.200000,11.696640,14.440870,-0.389888,-7.354675,-0.494113,-4.487175
70.300000,11.713230,14.475750,-0.390441,-7.372439,-0.495020,-4.493937
70.400000,11.729870,14.524790,-0.390996,-7.397415,-0.495930,-4.505058
70.500000,11.746590,14.572650,-0.391553,-7.421790,-0.496845,-4.515766
70.600000,11.763260,14.610650,-0.392109,-7.441143,-0.497759,-4.523406
70.700000,11.779890,14.650540,-0.392663,-7.461459,-0.498671,-4.531620
70.800000,11.796590,14.698470,-0.393220,-7.485869,-0.499588,-4.542278
70.900000,11.813230,14.748300,-0.393774,-7.511248,-0.500503,-4.553511
71.000000,11.829930,14.786430,-0.394331,-7.530667,-0.501422,-4.561092
71.100000,11.846620,14.833130,-0.394887,-7.554451,-0.502341,-4.571294
71.200000,11.863270,14.872290,-0.395442,-7.574395,-0.503258,-4.579159
71.300000,11.879970,14.917590,-0.395999,-7.597466,-0.504179,-4.588877
71.400000,11.896660,14.963700,-0.396555,-7.620950,-0.505101,-4.598822
71.500000,11.913290,14.998990,-0.397110,-7.638923,-0.506020,-4.605433
71.600000,11.929880,15.050760,-0.397663,-7.665289,-0.506938,-4.617090
71.700000,11.946600,15.094530,-0.398220,-7.687581,-0.507863,-4.626232
71.800000,11.963260,15.139330,-0.398775,-7.710397,-0.508787,-4.635681
71.900000,11.979940,15.180400,-0.399331,-7.731314,-0.509712,-4.643958
72.000000,11.996610,15.230850,-0.399887,-7.757008,-0.510637,-4.655081
72.100000,12.013180,15.271540,-0.400439,-7.777731,-0.511558,-4.663222
72.200000,12.029890,15.324790,-0.400996,-7.804851,-0.512488,-4.675135
72.300000,12.046610,15.361300,-0.401554,-7.823446,-0.513418,-4.681912
72.400000,12.063270,15.413690,-0.402109,-7.850128,-0.514347,-4.693521
72.500000,12.079870,15.460970,-0.402662,-7.874207,-0.515273,-4.703561
72.600000,12.096530,15.502700,-0.403218,-7.895460,-0.516203,-4.711871
72.700000,12.113190,15.548650,-0.403773,-7.918862,-0.517134,-4.721440
72.800000,12.129910,15.592620,-0.404330,-7.941256,-0.518069,-4.730365
72.900000,12.146530,15.636220,-0.404884,-7.963461,-0.518999,-4.739181
73.000000,12.163210,15.685960,-0.405440,-7.988794,-0.519934,-4.749815
73.100000,12.179890,15.736760,-0.405996,-8.014666,-0.520870,-4.760741
73.200000,12.196580,15.780690,-0.406553,-8.037039,-0.521807,-4.769560
73.300000,12.213220,15.826700,-0.407107,-8.060472,-0.522742,-4.778995
73.400000,12.229880,15.877710,-0.407663,-8.086451,-0.523679,-4.789907
73.500000,12.246550,15.921980,-0.408218,-8.108998,-0.524618,-4.798756
73.600000,12.263240,15.969110,-0.408775,-8.133001,-0.525558,-4.808436
73.700000,12.279950,16.019620,-0.409332,-8.158725,-0.526501,-4.819101
73.800000,12.296590,16.064970,-0.409886,-8.181822,-0.527440,-4.828205
73.900000,12.313180,16.108000,-0.410439,-8.203737,-0.528378,-4.836601
74.000000,12.329900,16.163990,-0.410997,-8.232253,-0.529323,-4.848824
74.100000,12.346620,16.211490,-0.411554,-8.256444,-0.530270,-4.858471
74.200000,12.363190,16.261490,-0.412106,-8.281909,-0.531209,-4.868882
74.300000,12.379870,16.312310,-0.412662,-8.307791,-0.532155,-4.879479
74.400000,12.396580,16.366270,-0.413219,-8.335273,-0.533104,-4.890977
74.500000,12.413290,16.408960,-0.413776,-8.357015,-0.534054,-4.899080
74.600000,12.429960,16.461660,-0.414332,-8.383855,-0.535002,-4.910155
74.700000,12.446610,16.520120,-0.414887,-8.413628,-0.535950,-4.922923
74.800000,12.463280,16.565440,-0.415443,-8.436709,-0.536900,-4.931740
74.900000,12.479950,16.621360,-0.415998,-8.465189,-0.537851,-4.943685
75.000000,12.496650,16.666370,-0.416555,-8.488113,-0.538805,-4.952347
75.100000,12.513250,16.718330,-0.417108,-8.514576,-0.539754,-4.963075
75.200000,12.529910,16.771600,-0.417664,-8.541706,-0.540707,-4.974146
75.300000,12.546590,16.827490,-0.418220,-8.570170,-0.541662,-4.985957
75.400000,12.563280,16.876300,-0.418776,-8.595029,-0.542619,-4.995637
75.500000,12.579900,16.926370,-0.419330,-8.620529,-0.543573,-5.005683
75.600000,12.596540,16.984230,-0.419885,-8.649997,-0.544528,-5.017996
75.700000,12.613250,17.037080,-0.420442,-8.676914,-0.545489,-5.028778
75.800000,12.629950,17.088450,-0.420998,-8.703076,-0.546450,-5.039096
75.900000,12.646600,17.141450,-0.421553,-8.730069,-0.547409,-5.049879
76.000000,12.663190,17.199410,-0.422106,-8.759588,-0.548365,-5.062110
76.100000,12.679920,17.247710,-0.422664,-8.784187,-0.549331,-5.071427
76.200000,12.696570,17.305590,-0.423219,-8.813665,-0.550293,-5.083554
76.300000,12.713250,17.362960,-0.423775,-8.842883,-0.551257,-5.095490
76.400000,12.729910,17.415820,-0.424330,-8.869804,-0.552221,-5.106077
76.500000,12.746530,17.463370,-0.424884,-8.894021,-0.553184,-5.115091
76.600000,12.763210,17.519620,-0.425440,-8.922669,-0.554151,-5.126606
76.700000,12.779910,17.573700,-0.425997,-8.950212,-0.555121,-5.137448
76.800000,12.796530,17.631570,-0.426551,-8.979685,-0.556086,-5.149391
76.900000,12.813140,17.683830,-0.427105,-9.006301,-0.557052,-5.159668
77.000000,12.829910,17.739160,-0.427664,-9.034480,-0.558028,-5.170761
77.100000,12.846620,17.794780,-0.428221,-9.062807,-0.559002,-5.181926
77.200000,12.863300,17.844820,-0.428777,-9.088292,-0.559975,-5.191445
77.300000,12.879920,17.909970,-0.429331,-9.121473,-0.560945,-5.205345
77.400000,12.896580,17.964830,-0.429886,-9.149413,-0.561919,-5.216208
77.500000,12.913290,18.022580,-0.430443,-9.178825,-0.562896,-5.227864
77.600000,12.929940,18.075000,-0.430998,-9.205522,-0.563871,-5.237960
77.700000,12.946610,18.140830,-0.431554,-9.239049,-0.564848,-5.251903
77.800000,12.963270,18.194160,-0.432109,-9.266210,-0.565826,-5.262197
77.900000,12.979950,18.254870,-0.432665,-9.297129,-0.566805,-5.274587
78.000000,12.996630,18.311600,-0.433221,-9.326021,-0.567786,-5.285793
78.100000,13.013290,18.368160,-0.433776,-9.354827,-0.568766,-5.296924
78.200000,13.029920,18.432530,-0.434331,-9.387610,-0.569746,-5.310283
78.300000,13.046630,18.490590,-0.434888,-9.417180,-0.570731,-5.321765
78.400000,13.063360,18.551030,-0.435445,-9.447962,-0.571718,-5.333891
78.500000,13.079930,18.610250,-0.435998,-9.478122,-0.572697,-5.345683
78.600000,13.096580,18.666850,-0.436553,-9.506949,-0.573681,-5.356665
78.700000,13.113240,18.732300,-0.437108,-9.540282,-0.574667,-5.370148
78.800000,13.129950,18.786640,-0.437665,-9.567957,-0.575658,-5.380397
78.900000,13.146620,18.861210,-0.438221,-9.605935,-0.576646,-5.396416
79.000000,13.163220,18.911180,-0.438774,-9.631385,-0.577632,-5.405384
79.100000,13.179860,18.974230,-0.439329,-9.663496,-0.578620,-5.418045
79.200000,13.196550,19.040100,-0.439885,-9.697043,-0.579613,-5.431459
79.300000,13.213260,19.098240,-0.440442,-9.726654,-0.580608,-5.442627
79.400000,13.229910,19.165770,-0.440997,-9.761047,-0.581600,-5.456454
79.500000,13.246580,19.225050,-0.441553,-9.791238,-0.582595,-5.467891
79.600000,13.263170,19.294260,-0.442106,-9.826486,-0.583586,-5.482141
79.700000,13.279930,19.349660,-0.442664,-9.854701,-0.584588,-5.492376
79.800000,13.296570,19.418500,-0.443219,-9.889761,-0.585583,-5.506431
79.900000,13.313220,19.478280,-0.443774,-9.920207,-0.586581,-5.517877
80.000000,13.329940,19.541160,-0.444331,-9.952231,-0.587583,-5.530143
80.100000,13.346610,19.610420,-0.444887,-9.987505,-0.588584,-5.544194
80.200000,13.363260,19.673980,-0.445442,-10.019876,-0.589584,-5.556602
80.300000,13.379910,19.738150,-0.445997,-10.052557,-0.590585,-5.569147
80.400000,13.396550,19.805010,-0.446552,-10.086609,-0.591587,-5.582417
80.500000,13.413260,19.866880,-0.447109,-10.118119,-0.592594,-5.594220
80.600000,13.429990,19.941430,-0.447666,-10.156087,-0.593603,-5.609549
80.700000,13.446610,20.009160,-0.448220,-10.190582,-0.594606,-5.622956
80.800000,13.463180,20.078270,-0.448773,-10.225779,-0.595608,-5.636729
80.900000,13.479850,20.137840,-0.449328,-10.256118,-0.596617,-5.647753
81.000000,13.496610,20.211110,-0.449887,-10.293434,-0.597632,-5.662552
81.100000,13.513260,20.282990,-0.450442,-10.330042,-0.598641,-5.676957
81.200000,13.529860,20.343140,-0.450995,-10.360676,-0.599648,-5.688060
81.300000,13.546570,20.415350,-0.451552,-10.397452,-0.600663,-5.702458
81.400000,13.563250,20.483440,-0.452108,-10.432130,-0.601678,-5.715677
81.500000,13.579950,20.560820,-0.452665,-10.471540,-0.602694,-5.731440
81.600000,13.596600,20.627030,-0.453220,-10.505260,-0.603709,-5.744066
81.700000,13.613260,20.698790,-0.453775,-10.541807,-0.604725,-5.758195
81.800000,13.629930,20.764680,-0.454331,-10.575365,-0.605743,-5.770649
81.900000,13.646650,20.837450,-0.454888,-10.612426,-0.606765,-5.784957
82.000000,13.663280,20.910100,-0.455443,-10.649426,-0.607782,-5.799223
82.100000,13.679900,20.978570,-0.455997,-10.684298,-0.608800,-5.812294
82.200000,13.696550,21.058570,-0.456552,-10.725042,-0.609821,-5.828506
82.300000,13.713270,21.120980,-0.457109,-10.756827,-0.610847,-5.839784
82.400000,13.729930,21.189110,-0.457664,-10.791525,-0.611870,-5.852629
82.500000,13.746560,21.262530,-0.458219,-10.828918,-0.612893,-5.866905
82.600000,13.763270,21.334530,-0.458776,-10.865587,-0.613921,-5.880720
82.700000,13.780000,21.409770,-0.459333,-10.903906,-0.614952,-5.895379
82.800000,13.796610,21.487570,-0.459887,-10.943530,-0.615977,-5.910743
82.900000,13.813240,21.553830,-0.460441,-10.977275,-0.617004,-5.922884
83.000000,13.829940,21.635130,-0.460998,-11.018681,-0.618036,-5.939091
83.100000,13.846570,21.708200,-0.461552,-11.055895,-0.619065,-5.953021
83.200000,13.863270,21.778220,-0.462109,-11.091556,-0.620099,-5.966048
83.300000,13.879930,21.862130,-0.462664,-11.134291,-0.621132,-5.982852
83.400000,13.896520,21.933780,-0.463217,-11.170782,-0.622162,-5.996282
83.500000,13.913220,22.005970,-0.463774,-11.207548,-0.623200,-6.009779
83.600000,13.929930,22.089700,-0.464331,-11.250192,-0.624239,-6.026379
83.700000,13.946630,22.164470,-0.464888,-11.288272,-0.625279,-6.040494
83.800000,13.963200,22.238540,-0.465440,-11.325995,-0.626311,-6.054424
83.900000,13.979900,22.326760,-0.465997,-11.370925,-0.627353,-6.072112
84.000000,13.996580,22.402900,-0.466553,-11.409703,-0.628395,-6.086476
84.100000,14.013270,22.478380,-0.467109,-11.448145,-0.629438,-6.100613
84.200000,14.029950,22.556150,-0.467665,-11.487753,-0.630482,-6.115333
84.300000,14.046600,22.635590,-0.468220,-11.528211,-0.631525,-6.130472
84.400000,14.063220,22.712700,-0.468774,-11.567483,-0.632568,-6.144948
84.500000,14.079920,22.797960,-0.469331,-11.610906,-0.633616,-6.161552
84.600000,14.096610,22.877120,-0.469887,-11.651222,-0.634665,-6.176464
84.700000,14.113220,22.954250,-0.470441,-11.690504,-0.635710,-6.190815
84.800000,14.129880,23.039100,-0.470996,-11.733717,-0.636759,-6.207183
84.900000,14.146570,23.116720,-0.471552,-11.773249,-0.637812,-6.221546
85.000000,14.163270,23.196400,-0.472109,-11.813830,-0.638865,-6.236414
85.100000,14.179830,23.279140,-0.472661,-11.855969,-0.639912,-6.252115
85.200000,14.196560,23.361500,-0.473219,-11.897914,-0.640970,-6.267599
85.300000,14.213270,23.449270,-0.473776,-11.942615,-0.642028,-6.284495
85.400000,14.229960,23.533860,-0.474332,-11.985696,-0.643085,-6.300497
85.500000,14.246570,23.618520,-0.474886,-12.028813,-0.644139,-6.316502
85.600000,14.263210,23.704710,-0.475440,-12.072710,-0.645196,-6.332857
85.700000,14.279890,23.791360,-0.475996,-12.116840,-0.646257,-6.349269
85.800000,14.296580,23.876630,-0.476553,-12.160268,-0.647319,-6.365260
85.900000,14.313300,23.955910,-0.477110,-12.200645,-0.648384,-6.379595
86.000000,14.329890,24.055160,-0.477663,-12.251192,-0.649442,-6.399251
86.100000,14.346540,24.140160,-0.478218,-12.294483,-0.650505,-6.415040
86.200000,14.363250,24.223610,-0.478775,-12.336983,-0.651573,-6.430344
86.300000,14.379980,24.312130,-0.479333,-12.382066,-0.652644,-6.446937
86.400000,14.396580,24.394880,-0.479886,-12.424210,-0.653707,-6.462006
86.500000,14.413210,24.491380,-0.480440,-12.473357,-0.654774,-6.480653
86.600000,14.429910,24.579550,-0.480997,-12.518262,-0.655846,-6.497016
86.700000,14.446600,24.668100,-0.481553,-12.563360,-0.656918,-6.513432
86.800000,14.463230,24.751790,-0.482108,-12.605983,-0.657988,-6.528542
86.900000,14.479880,24.841040,-0.482663,-12.651438,-0.659060,-6.545061
87.000000,14.496580,24.933660,-0.483219,-12.698609,-0.660137,-6.562396
87.100000,14.513260,25.027610,-0.483775,-12.746457,-0.661213,-6.580036
87.200000,14.529940,25.123610,-0.484331,-12.795350,-0.662291,-6.598161
87.300000,14.546580,25.216380,-0.484886,-12.842597,-0.663367,-6.615401
87.400000,14.563260,25.309430,-0.485442,-12.889987,-0.664447,-6.632646
87.500000,14.579960,25.406380,-0.485999,-12.939363,-0.665529,-6.650850
87.600000,14.596670,25.496810,-0.486556,-12.985419,-0.666614,-6.667290
87.700000,14.613240,25.601880,-0.487108,-13.038930,-0.667690,-6.687563
87.800000,14.629870,25.690410,-0.487662,-13.084018,-0.668771,-6.703435
87.900000,14.646580,25.784420,-0.488219,-13.131897,-0.669859,-6.720651
88.000000,14.663260,25.882950,-0.488775,-13.182078,-0.670946,-6.739004
88.100000,14.679920,25.977350,-0.489331,-13.230156,-0.672033,-6.756235
88.200000,14.696520,26.079870,-0.489884,-13.282369,-0.673117,-6.775549
88.300000,14.713230,26.177540,-0.490441,-13.332112,-0.674210,-6.793497
88.400000,14.729920,26.270690,-0.490997,-13.379553,-0.675302,-6.810228
88.500000,14.746630,26.371560,-0.491554,-13.430925,-0.676397,-6.828896
88.600000,14.763240,26.475920,-0.492108,-13.484075,-0.677486,-6.848454
88.700000,14.779890,26.567300,-0.492663,-13.530615,-0.678580,-6.864582
88.800000,14.796570,26.667870,-0.493219,-13.581835,-0.679676,-6.883016
88.900000,14.813250,26.785740,-0.493775,-13.641865,-0.680774,-6.905853
89.000000,14.829930,26.875720,-0.494331,-13.687692,-0.681873,-6.921441
89.100000,14.846510,26.980580,-0.494884,-13.741097,-0.682967,-6.940852
89.200000,14.863270,27.077870,-0.495442,-13.790646,-0.684073,-6.958176
89.300000,14.879970,27.190140,-0.495999,-13.847825,-0.685177,-6.979317
89.400000,14.896600,27.289490,-0.496553,-13.898423,-0.686277,-6.997115
89.500000,14.913220,27.387930,-0.497107,-13.948558,-0.687379,-7.014628
89.600000,14.929940,27.505200,-0.497665,-14.008283,-0.688487,-7.036856
89.700000,14.946620,27.598340,-0.498221,-14.055719,-0.689595,-7.052869
89.800000,14.963230,27.710170,-0.498774,-14.112674,-0.690699,-7.073634
89.900000,14.979930,27.816990,-0.499331,-14.167077,-0.691810,-7.093016
90.000000,14.996570,27.922670,-0.499886,-14.220899,-0.692919,-7.112075
90.100000,15.013230,28.030010,-0.500441,-14.275567,-0.694030,-7.131488
90.200000,15.029910,28.142280,-0.500997,-14.332746,-0.695143,-7.152083
90.300000,15.046500,28.245410,-0.501550,-14.385269,-0.696252,-7.170337
90.400000,15.063180,28.349420,-0.502106,-14.438241,-0.697368,-7.188714
90.500000,15.079930,28.467020,-0.502664,-14.498134,-0.698490,-7.210439
90.600000,15.096640,28.571800,-0.503221,-14.551498,-0.699611,-7.228874
90.700000,15.113280,28.682200,-0.503776,-14.607725,-0.700728,-7.248703
90.800000,15.129930,28.797070,-0.504331,-14.666227,-0.701847,-7.269594
90.900000,15.146620,28.914730,-0.504887,-14.726151,-0.702970,-7.291104
91.000000,15.163300,29.024620,-0.505443,-14.782118,-0.704094,-7.310595
91.100000,15.179970,29.143310,-0.505999,-14.842566,-0.705218,-7.332242
91.200000,15.196620,29.255220,-0.506554,-14.899561,-0.706342,-7.352129
91.300000,15.213290,29.368240,-0.507110,-14.957122,-0.707469,-7.372221
91.400000,15.229950,29.484500,-0.507665,-15.016333,-0.708596,-7.393066
91.500000,15.246630,29.600120,-0.508221,-15.075217,-0.709726,-7.413675
91.600000,15.263290,29.714600,-0.508776,-15.133522,-0.710856,-7.433944
91.700000,15.279910,29.836730,-0.509330,-15.195722,-0.711984,-7.456080
91.800000,15.296560,29.954880,-0.509885,-15.255895,-0.713116,-7.477138
91.900000,15.313280,30.068670,-0.510443,-15.313848,-0.714254,-7.497007
92.000000,15.329920,30.187990,-0.510997,-15.374617,-0.715387,-7.518229
92.100000,15.346530,30.310790,-0.511551,-15.437159,-0.716520,-7.540265
92.200000,15.363230,30.429030,-0.512108,-15.497378,-0.717661,-7.561052
92.300000,15.379910,30.551040,-0.512664,-15.559517,-0.718801,-7.582718
92.400000,15.396560,30.664840,-0.513219,-15.617475,-0.719940,-7.602295
92.500000,15.413230,30.794900,-0.513774,-15.683714,-0.721082,-7.625824
92.600000,15.429870,30.913070,-0.514329,-15.743897,-0.722224,-7.646354
92.700000,15.446550,31.041460,-0.514885,-15.809286,-0.723369,-7.669322
92.800000,15.463330,31.173320,-0.515444,-15.876442,-0.724523,-7.693020
92.900000,15.479940,31.295880,-0.515998,-15.938861,-0.725666,-7.714441
93.000000,15.496530,31.422370,-0.516551,-16.003282,-0.726809,-7.736771
93.100000,15.513220,31.555040,-0.517107,-16.070850,-0.727961,-7.760496
93.200000,15.529970,31.680520,-0.517666,-16.134756,-0.729118,-7.782347
93.300000,15.546620,31.803170,-0.518221,-16.197221,-0.730269,-7.803487
93.400000,15.563270,31.933480,-0.518776,-16.263588,-0.731422,-7.826434
93.500000,15.579920,32.056770,-0.519331,-16.326379,-0.732576,-7.847590
93.600000,15.596540,32.190950,-0.519885,-16.394716,-0.733729,-7.871355
93.700000,15.613190,32.321010,-0.520440,-16.460955,-0.734886,-7.894021
93.800000,15.629870,32.458230,-0.520996,-16.530841,-0.736046,-7.918344
93.900000,15.646550,32.588240,-0.521552,-16.597054,-0.737207,-7.940833
94.000000,15.663200,32.719050,-0.522107,-16.663675,-0.738368,-7.963459
94.100000,15.679890,32.851520,-0.522663,-16.731142,-0.739533,-7.986393
94.200000,15.696580,32.988630,-0.523219,-16.800971,-0.740699,-8.010378
94.300000,15.713200,33.120190,-0.523773,-16.867974,-0.741861,-8.032979
94.400000,15.729870,33.262090,-0.524329,-16.940243,-0.743029,-8.057982
94.500000,15.746630,33.397150,-0.524888,-17.009029,-0.744204,-8.081199
94.600000,15.763290,33.527170,-0.525443,-17.075247,-0.745374,-8.103178
94.700000,15.779890,33.671940,-0.525996,-17.148978,-0.746540,-8.128679
94.800000,15.796560,33.804680,-0.526552,-17.216582,-0.747713,-8.151156
94.900000,15.813250,33.944310,-0.527108,-17.287695,-0.748889,-8.175207
95.000000,15.829920,34.089360,-0.527664,-17.361568,-0.750065,-8.200494
95.100000,15.846550,34.233360,-0.528218,-17.434907,-0.751239,-8.225470
95.200000,15.863220,34.373800,-0.528774,-17.506433,-0.752417,-8.249486
95.300000,15.879880,34.520370,-0.529329,-17.581080,-0.753597,-8.274899
95.400000,15.896630,34.663280,-0.529888,-17.653864,-0.754784,-8.299299
95.500000,15.913270,34.806860,-0.530442,-17.726988,-0.755964,-8.323843
95.600000,15.929890,34.959470,-0.530996,-17.804712,-0.757145,-8.350475
95.700000,15.946560,35.108710,-0.531552,-17.880719,-0.758330,-8.376187
95.800000,15.963280,35.253530,-0.532109,-17.954475,-0.759521,-8.400731
95.900000,15.979980,35.399120,-0.532666,-18.028624,-0.760711,-8.425389
96.000000,15.996550,35.543790,-0.533218,-18.102304,-0.761894,-8.449823
96.100000,16.013210,35.701510,-0.533774,-18.182630,-0.763084,-8.477221
96.200000,16.029900,35.853950,-0.534330,-18.260267,-0.764278,-8.503258
96.300000,16.046610,35.999390,-0.534887,-18.334339,-0.765475,-8.527539
96.400000,16.063220,36.155100,-0.535441,-18.413641,-0.766666,-8.554229
96.500000,16.079930,36.310460,-0.535998,-18.492765,-0.767866,-8.580686
96.600000,16.096620,36.465980,-0.536554,-18.571971,-0.769065,-8.607106
96.700000,16.113250,36.615890,-0.537108,-18.648320,-0.770262,-8.632152
96.800000,16.129930,36.777500,-0.537664,-18.730627,-0.771464,-8.659837
96.900000,16.146540,36.930710,-0.538218,-18.808656,-0.772662,-8.685499
97.000000,16.163230,37.090790,-0.538774,-18.890184,-0.773868,-8.712638
97.100000,16.179930,37.251310,-0.539331,-18.971936,-0.775075,-8.739783
97.200000,16.196590,37.407520,-0.539886,-19.051493,-0.776282,-8.765853
97.300000,16.213140,37.562930,-0.540438,-19.130643,-0.777481,-8.791717
97.400000,16.229900,37.728990,-0.540997,-19.215217,-0.778698,-8.819849
97.500000,16.246600,37.895420,-0.541553,-19.299979,-0.779911,-8.848011
97.600000,16.263320,38.061370,-0.542111,-19.384497,-0.781128,-8.875954
97.700000,16.279940,38.221850,-0.542665,-19.466228,-0.782338,-8.902594
97.800000,16.296580,38.387700,-0.543219,-19.550695,-0.783552,-8.930380
97.900000,16.313240,38.554760,-0.543775,-19.635778,-0.784768,-8.958339
98.000000,16.329920,38.723550,-0.544331,-19.721742,-0.785988,-8.986593
98.100000,16.346640,38.885170,-0.544888,-19.804054,-0.787212,-9.013063
98.200000,16.363270,39.050530,-0.545442,-19.888272,-0.788430,-9.040366
98.300000,16.379900,39.221360,-0.545997,-19.975275,-0.789651,-9.068841
98.400000,16.396580,39.394360,-0.546553,-20.063383,-0.790876,-9.097687
98.500000,16.413250,39.562620,-0.547108,-20.149077,-0.792102,-9.125349
98.600000,16.429880,39.739050,-0.547663,-20.238932,-0.793327,-9.154825
98.700000,16.446550,39.909930,-0.548218,-20.325960,-0.794556,-9.182896
98.800000,16.463260,40.089840,-0.548775,-20.417588,-0.795790,-9.212919
98.900000,16.479950,40.269200,-0.549332,-20.508935,-0.797024,-9.242728
99.000000,16.496600,40.448040,-0.549887,-20.600018,-0.798256,-9.272343
99.100000,16.513240,40.622920,-0.550441,-20.689083,-0.799489,-9.300957
99.200000,16.529970,40.804930,-0.550999,-20.781780,-0.800730,-9.331040
99.300000,16.546610,40.980480,-0.551554,-20.871187,-0.801966,-9.359607
99.400000,16.563310,41.165120,-0.552110,-20.965223,-0.803208,-9.390107
99.500000,16.579940,41.363170,-0.552665,-21.066089,-0.804447,-9.423606
99.600000,16.596570,41.542370,-0.553219,-21.157355,-0.805687,-9.452704
99.700000,16.613280,41.725220,-0.553776,-21.250480,-0.806934,-9.482474
99.800000,16.630010,41.908000,-0.554334,-21.343569,-0.808185,-9.512110
99.900000,16.646590,42.097030,-0.554886,-21.439841,-0.809426,-9.543166
100.000000,16.663230,42.291040,-0.555441,-21.538650,-0.810672,-9.575201
100.100000,16.679930,42.468220,-0.555998,-21.628887,-0.811925,-9.603276
100.200000,16.696600,42.654520,-0.556553,-21.723769,-0.813178,-9.633333
100.300000,16.713270,42.847730,-0.557109,-21.822170,-0.814432,-9.664843
100.400000,16.729880,43.038630,-0.557663,-21.919394,-0.815682,-9.695766
100.500000,16.746570,43.240360,-0.558219,-22.022135,-0.816941,-9.728961
100.600000,16.763210,43.436000,-0.558774,-22.121773,-0.818197,-9.760709
100.700000,16.779900,43.630010,-0.559330,-22.220582,-0.819459,-9.791944
100.800000,16.796550,43.827270,-0.559885,-22.321045,-0.820719,-9.823827
100.900000,16.813220,44.027210,-0.560441,-22.422874,-0.821983,-9.856184
101.000000,16.829930,44.227470,-0.560998,-22.524866,-0.823251,-9.888469
101.100000,16.846620,44.429890,-0.561554,-22.627957,-0.824519,-9.921137
101.200000,16.863280,44.630190,-0.562109,-22.729969,-0.825786,-9.953241
101.300000,16.879880,44.829650,-0.562663,-22.831553,-0.827050,-9.985091
101.400000,16.896580,45.035720,-0.563219,-22.936504,-0.828324,-10.018221
101.500000,16.913280,45.249850,-0.563776,-23.045559,-0.829599,-10.053026
101.600000,16.929920,45.453690,-0.564331,-23.149374,-0.830872,-10.085472
101.700000,16.946570,45.659400,-0.564886,-23.254141,-0.832146,-10.118210
101.800000,16.963250,45.877170,-0.565442,-23.365051,-0.833425,-10.153478
101.900000,16.979930,46.076900,-0.565998,-23.466772,-0.834705,-10.184634
102.000000,16.996600,46.289410,-0.566553,-23.575003,-0.835987,-10.218506
102.100000,17.013240,46.499090,-0.567108,-23.681792,-0.837267,-10.251658
102.200000,17.029870,46.719550,-0.567662,-23.794071,-0.838548,-10.287073
102.300000,17.046570,46.933210,-0.568219,-23.902888,-0.839837,-10.320813
102.400000,17.063270,47.150700,-0.568776,-24.013654,-0.841127,-10.355272
102.500000,17.079930,47.367440,-0.569331,-24.124039,-0.842415,-10.389476
102.600000,17.096500,47.588880,-0.569883,-24.236818,-0.843699,-10.424659
102.700000,17.113250,47.816360,-0.570442,-24.352672,-0.844998,-10.460893
102.800000,17.129980,48.037870,-0.570999,-24.465486,-0.846297,-10.495710
102.900000,17.146610,48.259570,-0.571554,-24.578397,-0.847590,-10.530524
103.000000,17.163250,48.477510,-0.572108,-24.689393,-0.848885,-10.564386
103.100000,17.179950,48.713180,-0.572665,-24.809419,-0.850187,-10.601933
103.200000,17.196650,48.935240,-0.573222,-24.922513,-0.851491,-10.636389
103.300000,17.213300,49.166250,-0.573777,-25.040166,-0.852792,-10.672703
103.400000,17.229970,49.407350,-0.574332,-25.162957,-0.854096,-10.711057
103.500000,17.246620,49.630420,-0.574887,-25.276565,-0.855401,-10.745388
103.600000,17.263310,49.864560,-0.575444,-25.395812,-0.856711,-10.781953
103.700000,17.279980,50.096970,-0.575999,-25.514177,-0.858020,-10.818028
103.800000,17.296580,50.340900,-0.576553,-25.638410,-0.859326,-10.856516
103.900000,17.313200,50.571870,-0.577107,-25.756042,-0.860635,-10.892058
104.000000,17.329900,50.810450,-0.577663,-25.877550,-0.861952,-10.929038
104.100000,17.346620,51.058890,-0.578221,-26.004079,-0.863273,-10.967983
104.200000,17.363240,51.294760,-0.578775,-26.124207,-0.864587,-11.004178
104.300000,17.379840,51.539630,-0.579328,-26.248918,-0.865902,-11.042185
104.400000,17.396540,51.784980,-0.579885,-26.373874,-0.867226,-11.080069
104.500000,17.413270,52.032170,-0.580442,-26.499767,-0.868554,-11.118180
104.600000,17.429980,52.294300,-0.580999,-26.633268,-0.869883,-11.159357
104.700000,17.446610,52.544200,-0.581554,-26.760541,-0.871207,-11.197850
104.800000,17.463240,52.785350,-0.582108,-26.883358,-0.872532,-11.234340
104.900000,17.479890,53.045050,-0.582663,-27.015622,-0.873861,-11.274619
105.000000,17.496600,53.291500,-0.583220,-27.141138,-0.875197,-11.311884
105.100000,17.513290,53.545840,-0.583776,-27.270672,-0.876533,-11.350699
105.200000,17.529910,53.801170,-0.584330,-27.400711,-0.877864,-11.389644
105.300000,17.546560,54.065370,-0.584885,-27.535267,-0.879200,-11.430293
105.400000,17.563240,54.328360,-0.585441,-27.669207,-0.880541,-11.470509
105.500000,17.579910,54.590610,-0.585997,-27.802769,-0.881882,-11.510430
105.600000,17.596520,54.849700,-0.586551,-27.934723,-0.883220,-11.549593
105.700000,17.613220,55.109950,-0.587107,-28.067267,-0.884568,-11.588769
105.800000,17.629910,55.382100,-0.587664,-28.205872,-0.885916,-11.630306
105.900000,17.646560,55.648600,-0.588219,-28.341599,-0.887263,-11.670542
106.000000,17.663190,55.928500,-0.588773,-28.484151,-0.888610,-11.713452
106.100000,17.679920,56.202960,-0.589331,-28.623932,-0.889967,-11.754971
106.200000,17.696560,56.478980,-0.589885,-28.764508,-0.891318,-11.796747
106.300000,17.713260,56.752910,-0.590442,-28.904020,-0.892677,-11.837873
106.400000,17.729940,57.027350,-0.590998,-29.043791,-0.894035,-11.878969
106.500000,17.746570,57.306620,-0.591552,-29.186022,-0.895391,-11.920963
106.600000,17.763220,57.593270,-0.592107,-29.332012,-0.896751,-11.964312
106.700000,17.779940,57.877470,-0.592665,-29.476753,-0.898119,-12.006923
106.800000,17.796640,58.162690,-0.593221,-29.622015,-0.899486,-12.049604
106.900000,17.813240,58.448630,-0.593775,-29.767643,-0.900847,-12.092371
107.000000,17.829870,58.729000,-0.594329,-29.910434,-0.902213,-12.133796
107.100000,17.846600,59.028530,-0.594887,-30.062983,-0.903588,-12.178915
107.200000,17.863310,59.312640,-0.595444,-30.207680,-0.904964,-12.220708
107.300000,17.879930,59.605700,-0.595998,-30.356934,-0.906335,-12.264272
107.400000,17.896560,59.909380,-0.596552,-30.511597,-0.907708,-12.309843
107.500000,17.913230,60.209130,-0.597108,-30.664258,-0.909086,-12.354394
107.600000,17.929910,60.507450,-0.597664,-30.816191,-0.910467,-12.398473
107.700000,17.946570,60.802660,-0.598219,-30.966540,-0.911848,-12.441768
107.800000,17.963220,61.119080,-0.598774,-31.127692,-0.913230,-12.489239
107.900000,17.979920,61.424000,-0.599331,-31.282986,-0.914619,-12.534133
108.000000,17.996580,61.735740,-0.599886,-31.441754,-0.916006,-12.580286
108.100000,18.013310,62.044540,-0.600444,-31.599025,-0.917401,-12.625590
108.200000,18.029870,62.355480,-0.600996,-31.757385,-0.918783,-12.671334
108.300000,18.046540,62.671880,-0.601551,-31.918526,-0.920177,-12.717894
108.400000,18.063230,62.994060,-0.602108,-32.082611,-0.921574,-12.765425
108.500000,18.079930,63.315790,-0.602664,-32.246467,-0.922974,-12.812671
108.600000,18.096540,63.638410,-0.603218,-32.410776,-0.924368,-12.860013
108.700000,18.113210,63.968790,-0.603774,-32.579037,-0.925770,-12.908672
108.800000,18.129920,64.300930,-0.604331,-32.748195,-0.927176,-12.957456
108.900000,18.146580,64.629380,-0.604886,-32.915473,-0.928581,-13.005364
109.000000,18.163260,64.967030,-0.605442,-33.087437,-0.929989,-13.054913
109.100000,18.179850,65.297930,-0.605995,-33.255963,-0.931392,-13.103016
109.200000,18.196540,65.634140,-0.606551,-33.427193,-0.932805,-13.151885
109.300000,18.213230,65.970700,-0.607108,-33.598602,-0.934220,-13.200633
109.400000,18.229930,66.319660,-0.607664,-33.776325,-0.935638,-13.251657
109.500000,18.246510,66.670900,-0.608217,-33.955211,-0.937047,-13.303074
109.600000,18.263190,67.013350,-0.608773,-34.129619,-0.938467,-13.352428
109.700000,18.279910,67.372200,-0.609330,-34.312380,-0.939893,-13.404806
109.800000,18.296610,67.717850,-0.609887,-34.488418,-0.941319,-13.454380
109.900000,18.313280,68.081360,-0.610443,-34.673552,-0.942744,-13.507336
110.000000,18.329950,68.445370,-0.610998,-34.858941,-0.944172,-13.560186
110.100000,18.346650,68.818110,-0.611555,-35.048776,-0.945604,-13.614522
110.200000,18.363310,69.175150,-0.612110,-35.230615,-0.947034,-13.665591
110.300000,18.379990,69.542270,-0.612666,-35.417587,-0.948469,-13.718424
110.400000,18.396630,69.918940,-0.613221,-35.609424,-0.949902,-13.772977
110.500000,18.413300,70.300800,-0.613777,-35.803903,-0.951339,-13.828303
110.600000,18.429960,70.674320,-0.614332,-35.994136,-0.952778,-13.881786
110.700000,18.446670,71.051870,-0.614889,-36.186420,-0.954224,-13.935788
110.800000,18.463250,71.429660,-0.615442,-36.378827,-0.955660,-13.989781
110.900000,18.479880,71.814890,-0.615996,-36.575023,-0.957102,-14.044955
111.000000,18.496590,72.214320,-0.616553,-36.778451,-0.958554,-14.102587
111.100000,18.513250,72.602070,-0.617108,-36.975931,-0.960003,-14.157776
111.200000,18.529850,72.982170,-0.617662,-37.169514,-0.961449,-14.211330
111.300000,18.546510,73.256390,-0.618217,-37.309173,-0.962903,-14.244008
111.400000,18.563290,73.691240,-0.618776,-37.530640,-0.964369,-14.307568
111.500000,18.579970,74.103520,-0.619332,-37.740613,-0.965829,-14.366631
111.600000,18.596660,74.522220,-0.619889,-37.953855,-0.967291,-14.426690
111.700000,18.613250,74.929860,-0.620442,-38.161464,-0.968747,-14.484502
111.800000,18.629920,75.342080,-0.620997,-38.371406,-0.970212,-14.542865
111.900000,18.646580,75.762880,-0.621553,-38.585718,-0.971678,-14.602662
112.000000,18.663320,76.184400,-0.622111,-38.800396,-0.973154,-14.662256
112.100000,18.679950,76.604710,-0.622665,-39.014458,-0.974622,-14.721521
112.200000,18.696570,77.029500,-0.623219,-39.230802,-0.976091,-14.781421
112.300000,18.713300,77.474720,-0.623777,-39.457551,-0.977572,-14.844851
112.400000,18.729960,77.902830,-0.624332,-39.675586,-0.979050,-14.904848
112.500000,18.746580,78.331950,-0.624886,-39.894135,-0.980525,-14.964848
112.600000,18.763200,78.768840,-0.625440,-40.116641,-0.982003,-15.026089
112.700000,18.779910,79.207080,-0.625997,-40.339835,-0.983491,-15.087219
112.800000,18.796570,79.656340,-0.626552,-40.568641,-0.984977,-15.150264
112.900000,18.813240,80.098340,-0.627108,-40.793750,-0.986466,-15.211663
113.000000,18.829890,80.554800,-0.627663,-41.026223,-0.987956,-15.275581
113.100000,18.846520,81.014210,-0.628217,-41.260198,-0.989446,-15.339827
113.200000,18.863230,81.480470,-0.628774,-41.497663,-0.990945,-15.404997
113.300000,18.879910,81.944200,-0.629330,-41.733838,-0.992444,-15.469468
113.400000,18.896540,82.403670,-0.629885,-41.967845,-0.993941,-15.532943
113.500000,18.913180,82.880230,-0.630439,-42.210555,-0.995440,-15.599361
113.600000,18.929940,83.365390,-0.630998,-42.457644,-0.996953,-15.666956
113.700000,18.946630,83.832670,-0.631554,-42.695628,-0.998462,-15.731019
113.800000,18.963250,84.308750,-0.632108,-42.938094,-0.999967,-15.796567
113.900000,18.979900,84.801900,-0.632663,-43.189253,-1.001477,-15.864996
114.000000,18.996600,85.295940,-0.633220,-43.440866,-1.002993,-15.933241
114.100000,19.013290,85.784970,-0.633776,-43.689926,-1.004511,-16.000285
114.200000,19.029980,86.293590,-0.634333,-43.948964,-1.006031,-16.070701
114.300000,19.046600,86.778650,-0.634887,-44.196004,-1.007547,-16.136550
114.400000,19.063210,87.286650,-0.635440,-44.454726,-1.009065,-16.206400
114.500000,19.079900,87.801770,-0.635997,-44.717074,-1.010592,-16.277164
114.600000,19.096570,88.308670,-0.636552,-44.975236,-1.012120,-16.346145
114.700000,19.113230,88.813050,-0.637108,-45.232115,-1.013649,-16.414388
114.800000,19.129900,89.197290,-0.637663,-45.427807,-1.015181,-16.460160
114.900000,19.146570,89.557580,-0.638219,-45.611301,-1.016716,-16.501302
115.000000,19.163310,90.131030,-0.638777,-45.903357,-1.018260,-16.581348
115.100000,19.179920,90.676500,-0.639331,-46.181162,-1.019794,-16.656129
115.200000,19.196560,91.234150,-0.639885,-46.465171,-1.021333,-16.732790
115.300000,19.213230,91.796170,-0.640441,-46.751405,-1.022877,-16.809889
115.400000,19.229990,92.341100,-0.641000,-47.028936,-1.024432,-16.883404
115.500000,19.246600,92.896870,-0.641553,-47.311987,-1.025975,-16.958824
115.600000,19.263250,93.472290,-0.642108,-47.605046,-1.027525,-17.037449
115.700000,19.279920,94.020520,-0.642664,-47.884258,-1.029079,-17.110769
115.800000,19.296600,94.586200,-0.643220,-48.172356,-1.030636,-17.186933
115.900000,19.313310,95.165150,-0.643777,-48.467213,-1.032198,-17.265136
116.000000,19.329890,95.733050,-0.644330,-48.756442,-1.033751,-17.341220
116.100000,19.346520,96.313030,-0.644884,-49.051823,-1.035311,-17.419087
116.200000,19.363220,96.905400,-0.645441,-49.353515,-1.036880,-17.498749
116.300000,19.379940,97.489200,-0.645998,-49.650842,-1.038453,-17.576497
116.400000,19.396580,98.075460,-0.646553,-49.949422,-1.040021,-17.654490
116.500000,19.413180,98.680630,-0.647106,-50.257632,-1.041588,-17.735617
116.600000,19.429830,99.281900,-0.647661,-50.563856,-1.043161,-17.815619
116.700000,19.446560,99.892800,-0.648219,-50.874985,-1.044746,-17.896870
116.800000,19.463270,100.521550,-0.648776,-51.195205,-1.046330,-17.981002
116.900000,19.479920,101.128690,-0.649331,-51.504419,-1.047912,-18.061020
117.000000,19.496580,101.759080,-0.649886,-51.825474,-1.049496,-18.144824
117.100000,19.513260,102.404660,-0.650442,-52.154265,-1.051086,-18.230941
117.200000,19.529970,103.032600,-0.650999,-52.474072,-1.052680,-18.313504
117.300000,19.546610,103.683790,-0.651554,-52.805721,-1.054271,-18.399960
117.400000,19.563300,104.327000,-0.652110,-53.133305,-1.055869,-18.484545
117.500000,19.579940,104.964840,-0.652665,-53.458154,-1.057465,-18.567906
117.600000,19.596630,105.643610,-0.653221,-53.803849,-1.059068,-18.658045
117.700000,19.613280,106.303650,-0.653776,-54.140004,-1.060669,-18.744569
117.800000,19.629880,106.951640,-0.654329,-54.470023,-1.062269,-18.828689
117.900000,19.646560,107.648960,-0.654885,-54.825165,-1.063879,-18.920969
118.000000,19.663270,108.307090,-0.655442,-55.160348,-1.065494,-19.005921
118.100000,19.679960,108.984980,-0.655999,-55.505595,-1.067110,-19.093999
118.200000,19.696530,109.672940,-0.656551,-55.855970,-1.068717,-19.183677
118.300000,19.713200,110.370510,-0.657107,-56.211239,-1.070336,-19.274459
118.400000,19.729900,111.077560,-0.657663,-56.571337,-1.071961,-19.366443
118.500000,19.746630,111.784420,-0.658221,-56.931338,-1.073591,-19.457936
118.600000,19.763290,112.487290,-0.658776,-57.289306,-1.075217,-19.548467
118.700000,19.779880,113.196850,-0.659329,-57.650682,-1.076839,-19.639896
118.800000,19.796550,113.930630,-0.659885,-58.024393,-1.078471,-19.734967
118.900000,19.813270,114.676800,-0.660442,-58.404415,-1.080111,-19.831667
119.000000,19.829950,115.413020,-0.660998,-58.779368,-1.081750,-19.926304
119.100000,19.846600,116.169010,-0.661553,-59.164391,-1.083389,-20.023991
119.200000,19.863290,116.927970,-0.662110,-59.550926,-1.085034,-20.121682
119.300000,19.879950,117.685240,-0.662665,-59.936601,-1.086679,-20.218713
119.400000,19.896620,118.468150,-0.663221,-60.335333,-1.088327,-20.319693
119.500000,19.913200,119.216670,-0.663773,-60.716551,-1.089970,-20.414524
119.600000,19.929890,119.987990,-0.664330,-61.109382,-1.091626,-20.512606
119.700000,19.946560,120.772900,-0.664885,-61.509133,-1.093283,-20.612613
119.800000,19.963240,121.573670,-0.665441,-61.916962,-1.094943,-20.714856
119.900000,19.979890,122.372870,-0.665996,-62.323991,-1.096603,-20.816441
120.000000,19.996560,123.167270,-0.666552,-62.728576,-1.098268,-20.916718
120.021000,20.000060,123.243810,-0.666669,-62.767557,-1.098618,-20.922393
