Repository: abubakardawood/tissue-phantom-material-database

Title:
A Database of Silicone Phantom Materials for Modeling Human Tissue Mechanics Across Varying Stiffnesses

Description:
This dataset contains processed mechanical compression test data for soft silicone phantoms
fabricated using Ecoflex (Smooth-On) with varying base materials and thinner concentrations.
The dataset provides force–compression measurements together with derived engineering and
true stress–strain quantities, intended for mechanical characterization, constitutive model
fitting, and the design of tissue-equivalent phantoms.

All files in this dataset are processed outputs generated from raw experimental measurements.
The raw data files are not included in this archive.

File: data/EF10_62_5T/EF10_62_5T_A4.csv (part 2 of 2)
Speed (mm/min): 10;
Machine: INSTRON 5900;
Load cell: 1kN;
Time (s),Compression (mm),Load (N),Engineering Strain [-],Engineering Stress (kPa),True Strain [-],True Stress (kPa)
58.500000,9.746550,10.403500,-0.324885,-5.298459,-0.392872,-3.577069
58.600000,9.763210,10.423570,-0.325440,-5.308681,-0.393695,-3.581022
58.700000,9.779880,10.449620,-0.325996,-5.321948,-0.394519,-3.587014
58.800000,9.796560,10.478690,-0.326552,-5.336753,-0.395344,-3.594026
58.900000,9.813240,10.512940,-0.327108,-5.354196,-0.396170,-3.602796
59.000000,9.829870,10.539970,-0.327662,-5.367963,-0.396995,-3.609083
59.100000,9.846490,10.560600,-0.328216,-5.378469,-0.397819,-3.613168
59.200000,9.863250,10.593070,-0.328775,-5.395006,-0.398651,-3.621263
59.300000,9.879920,10.624010,-0.329331,-5.410764,-0.399479,-3.628833
59.400000,9.896510,10.651650,-0.329884,-5.424841,-0.400304,-3.635274
59.500000,9.913210,10.679400,-0.330440,-5.438974,-0.401135,-3.641717
59.600000,9.929940,10.703200,-0.330998,-5.451095,-0.401968,-3.646793
59.700000,9.946630,10.736720,-0.331554,-5.468167,-0.402800,-3.655172
59.800000,9.963270,10.764540,-0.332109,-5.482335,-0.403630,-3.661602
59.900000,9.979910,10.787690,-0.332664,-5.494125,-0.404461,-3.666430
60.000000,9.996580,10.816000,-0.333219,-5.508544,-0.405294,-3.672990
60.100000,10.013260,10.844820,-0.333775,-5.523221,-0.406128,-3.679706
60.200000,10.029940,10.877500,-0.334331,-5.539865,-0.406963,-3.687715
60.300000,10.046550,10.910840,-0.334885,-5.556845,-0.407795,-3.695941
60.400000,10.063180,10.937470,-0.335439,-5.570408,-0.408629,-3.701874
60.500000,10.079890,10.965900,-0.335996,-5.584887,-0.409468,-3.708385
60.600000,10.096590,11.003030,-0.336553,-5.603797,-0.410306,-3.717822
60.700000,10.113190,11.030930,-0.337106,-5.618007,-0.411141,-3.724141
60.800000,10.129870,11.055400,-0.337662,-5.630469,-0.411980,-3.729272
60.900000,10.146560,11.089760,-0.338219,-5.647968,-0.412820,-3.737720
61.000000,10.163270,11.118400,-0.338776,-5.662555,-0.413662,-3.744219
61.100000,10.179940,11.151520,-0.339331,-5.679422,-0.414503,-3.752216
61.200000,10.196610,11.177400,-0.339887,-5.692603,-0.415344,-3.757761
61.300000,10.213290,11.210290,-0.340443,-5.709354,-0.416187,-3.765644
61.400000,10.229950,11.237570,-0.340998,-5.723247,-0.417029,-3.771630
61.500000,10.246610,11.269990,-0.341554,-5.739759,-0.417872,-3.779323
61.600000,10.263260,11.297080,-0.342109,-5.753556,-0.418716,-3.785214
61.700000,10.279920,11.332340,-0.342664,-5.771513,-0.419560,-3.793824
61.800000,10.296650,11.358920,-0.343222,-5.785050,-0.420409,-3.799496
61.900000,10.313310,11.388450,-0.343777,-5.800090,-0.421255,-3.806152
62.000000,10.329870,11.418080,-0.344329,-5.815180,-0.422096,-3.812845
62.100000,10.346540,11.454930,-0.344885,-5.833948,-0.422944,-3.821909
62.200000,10.363200,11.488020,-0.345440,-5.850801,-0.423792,-3.829700
62.300000,10.379900,11.511840,-0.345997,-5.862932,-0.424643,-3.834377
62.400000,10.396570,11.549210,-0.346552,-5.881964,-0.425493,-3.843556
62.500000,10.413230,11.574170,-0.347108,-5.894676,-0.426343,-3.848589
62.600000,10.429910,11.613300,-0.347664,-5.914605,-0.427195,-3.858312
62.700000,10.446600,11.642170,-0.348220,-5.929308,-0.428048,-3.864605
62.800000,10.463300,11.676780,-0.348777,-5.946935,-0.428903,-3.872783
62.900000,10.479920,11.708630,-0.349331,-5.963156,-0.429754,-3.880043
63.000000,10.496610,11.738130,-0.349887,-5.978181,-0.430609,-3.886493
63.100000,10.513290,11.769930,-0.350443,-5.994376,-0.431465,-3.893689
63.200000,10.529990,11.803840,-0.351000,-6.011646,-0.432322,-3.901560
63.300000,10.546640,11.832050,-0.351555,-6.026014,-0.433178,-3.907540
63.400000,10.563260,11.867520,-0.352109,-6.044078,-0.434032,-3.915906
63.500000,10.579960,11.898640,-0.352665,-6.059928,-0.434892,-3.922801
63.600000,10.596620,11.935950,-0.353221,-6.078929,-0.435750,-3.931726
63.700000,10.613260,11.970360,-0.353775,-6.096454,-0.436608,-3.939679
63.800000,10.629900,12.002240,-0.354330,-6.112691,-0.437467,-3.946781
63.900000,10.646590,12.030980,-0.354886,-6.127328,-0.438329,-3.952823
64.000000,10.663220,12.067190,-0.355441,-6.145769,-0.439188,-3.961313
64.100000,10.679910,12.102250,-0.355997,-6.163625,-0.440052,-3.969393
64.200000,10.696530,12.131020,-0.356551,-6.178278,-0.440913,-3.975407
64.300000,10.713190,12.157970,-0.357106,-6.192003,-0.441776,-3.980800
64.400000,10.729890,12.197250,-0.357663,-6.212008,-0.442642,-3.990203
64.500000,10.746610,12.228540,-0.358220,-6.227944,-0.443510,-3.996968
64.600000,10.763270,12.261830,-0.358776,-6.244899,-0.444376,-4.004381
64.700000,10.779880,12.296640,-0.359329,-6.262627,-0.445240,-4.012282
64.800000,10.796610,12.323370,-0.359887,-6.276241,-0.446111,-4.017503
64.900000,10.813290,12.364550,-0.360443,-6.297214,-0.446980,-4.027427
65.000000,10.829940,12.395600,-0.360998,-6.313027,-0.447848,-4.034037
65.100000,10.846540,12.426050,-0.361551,-6.328535,-0.448714,-4.040445
65.200000,10.863210,12.459770,-0.362107,-6.345709,-0.449585,-4.047883
65.300000,10.879910,12.496620,-0.362664,-6.364476,-0.450458,-4.056312
65.400000,10.896600,12.530610,-0.363220,-6.381787,-0.451331,-4.063794
65.500000,10.913220,12.561470,-0.363774,-6.397504,-0.452201,-4.070258
65.600000,10.929840,12.599520,-0.364328,-6.416883,-0.453073,-4.079033
65.700000,10.946530,12.635630,-0.364884,-6.435274,-0.453948,-4.087143
65.800000,10.963230,12.666440,-0.365441,-6.450965,-0.454825,-4.093518
65.900000,10.979910,12.706360,-0.365997,-6.471296,-0.455702,-4.102821
66.000000,10.996520,12.740860,-0.366551,-6.488867,-0.456575,-4.110368
66.100000,11.013210,12.778310,-0.367107,-6.507940,-0.457454,-4.118830
66.200000,11.029910,12.809370,-0.367664,-6.523759,-0.458334,-4.125210
66.300000,11.046580,12.846470,-0.368219,-6.542653,-0.459213,-4.133522
66.400000,11.063220,12.872770,-0.368774,-6.556048,-0.460091,-4.138348
66.500000,11.079940,12.926570,-0.369331,-6.583448,-0.460975,-4.151974
66.600000,11.096640,12.955690,-0.369888,-6.598279,-0.461858,-4.157655
66.700000,11.113300,12.995080,-0.370443,-6.618340,-0.462739,-4.166620
66.800000,11.129920,13.025190,-0.370997,-6.633675,-0.463620,-4.172599
66.900000,11.146570,13.074270,-0.371552,-6.658671,-0.464503,-4.184626
67.000000,11.163280,13.104840,-0.372109,-6.674240,-0.465389,-4.190693
67.100000,11.179970,13.140340,-0.372666,-6.692320,-0.466276,-4.198322
67.200000,11.196610,13.173920,-0.373220,-6.709422,-0.467160,-4.205330
67.300000,11.213240,13.223690,-0.373775,-6.734770,-0.468045,-4.217484
67.400000,11.229890,13.255660,-0.374330,-6.751052,-0.468932,-4.223933
67.500000,11.246620,13.293610,-0.374887,-6.770380,-0.469823,-4.232250
67.600000,11.263270,13.324790,-0.375442,-6.786260,-0.470712,-4.238411
67.700000,11.279890,13.360850,-0.375996,-6.804625,-0.471599,-4.246111
67.800000,11.296580,13.406180,-0.376553,-6.827711,-0.472491,-4.256718
67.900000,11.313260,13.436720,-0.377109,-6.843265,-0.473383,-4.262611
68.000000,11.329930,13.481200,-0.377664,-6.865919,-0.474276,-4.272906
68.100000,11.346590,13.511800,-0.378220,-6.881503,-0.475168,-4.278783
68.200000,11.363280,13.558340,-0.378776,-6.905206,-0.476064,-4.289680
68.300000,11.379910,13.597050,-0.379330,-6.924921,-0.476956,-4.298088
68.400000,11.396600,13.634520,-0.379887,-6.944004,-0.477853,-4.306069
68.500000,11.413250,13.671240,-0.380442,-6.962705,-0.478748,-4.313802
68.600000,11.429860,13.710310,-0.380995,-6.982604,-0.479642,-4.322264
68.700000,11.446550,13.751480,-0.381552,-7.003571,-0.480542,-4.331347
68.800000,11.463300,13.789280,-0.382110,-7.022823,-0.481445,-4.339332
68.900000,11.479950,13.830950,-0.382665,-7.044045,-0.482343,-4.348536
69.000000,11.496530,13.870610,-0.383218,-7.064244,-0.483239,-4.357101
69.100000,11.513200,13.905720,-0.383773,-7.082125,-0.484140,-4.364194
69.200000,11.529910,13.949240,-0.384330,-7.104290,-0.485045,-4.373896
69.300000,11.546590,13.986020,-0.384886,-7.123021,-0.485948,-4.381468
69.400000,11.563260,14.022380,-0.385442,-7.141539,-0.486852,-4.388890
69.500000,11.579880,14.063320,-0.385996,-7.162390,-0.487754,-4.397736
69.600000,11.596540,14.103220,-0.386551,-7.182711,-0.488659,-4.406224
69.700000,11.613260,14.143000,-0.387109,-7.202971,-0.489568,-4.414638
69.800000,11.629950,14.179070,-0.387665,-7.221341,-0.490476,-4.421880
69.900000,11.646590,14.225620,-0.388220,-7.245049,-0.491382,-4.432378
70.000000,11.663230,14.257070,-0.388774,-7.261066,-0.492289,-4.438150
70.100000,11.679940,14.299480,-0.389331,-7.282665,-0.493201,-4.447296
70.200000,11.696630,14.349020,-0.389888,-7.307896,-0.494112,-4.458637
70.300000,11.713220,14.384870,-0.390441,-7.326154,-0.495019,-4.465726
70.400000,11.729850,14.423790,-0.390995,-7.345976,-0.495929,-4.473736
70.500000,11.746580,14.476100,-0.391553,-7.372617,-0.496845,-4.485849
70.600000,11.763250,14.521740,-0.392108,-7.395861,-0.497759,-4.495883
70.700000,11.779870,14.557540,-0.392662,-7.414094,-0.498670,-4.502859
70.800000,11.796590,14.603970,-0.393220,-7.437741,-0.499588,-4.513075
70.900000,11.813240,14.645760,-0.393775,-7.459024,-0.500504,-4.521850
71.000000,11.829930,14.682050,-0.394331,-7.477507,-0.501422,-4.528894
71.100000,11.846620,14.725790,-0.394887,-7.499783,-0.502341,-4.538214
71.200000,11.863260,14.768880,-0.395442,-7.521729,-0.503258,-4.547321
71.300000,11.879970,14.814680,-0.395999,-7.545055,-0.504179,-4.557221
71.400000,11.896670,14.856040,-0.396556,-7.566119,-0.505101,-4.565732
71.500000,11.913300,14.904740,-0.397110,-7.590922,-0.506021,-4.576491
71.600000,11.929880,14.940370,-0.397663,-7.609068,-0.506938,-4.583226
71.700000,11.946580,14.991100,-0.398219,-7.634905,-0.507862,-4.594538
71.800000,11.963240,15.036060,-0.398775,-7.657802,-0.508785,-4.604065
71.900000,11.979960,15.075610,-0.399332,-7.677945,-0.509713,-4.611896
72.000000,11.996620,15.122810,-0.399887,-7.701984,-0.510638,-4.622058
72.100000,12.013180,15.173240,-0.400439,-7.727668,-0.511558,-4.633206
72.200000,12.029880,15.210030,-0.400996,-7.746405,-0.512487,-4.640127
72.300000,12.046610,15.256980,-0.401554,-7.770316,-0.513418,-4.650117
72.400000,12.063260,15.304820,-0.402109,-7.794681,-0.514346,-4.660372
72.500000,12.079870,15.345050,-0.402662,-7.815170,-0.515273,-4.668295
72.600000,12.096530,15.397830,-0.403218,-7.842050,-0.516203,-4.679997
72.700000,12.113180,15.439160,-0.403773,-7.863100,-0.517133,-4.688195
72.800000,12.129920,15.488970,-0.404331,-7.888468,-0.518070,-4.698918
72.900000,12.146530,15.532320,-0.404884,-7.910546,-0.518999,-4.707690
73.000000,12.163210,15.580830,-0.405440,-7.935252,-0.519934,-4.717981
73.100000,12.179870,15.630110,-0.405996,-7.960350,-0.520869,-4.728482
73.200000,12.196580,15.676540,-0.406553,-7.983996,-0.521807,-4.738081
73.300000,12.213220,15.720380,-0.407107,-8.006324,-0.522742,-4.746891
73.400000,12.229890,15.768600,-0.407663,-8.030882,-0.523680,-4.756989
73.500000,12.246560,15.815520,-0.408219,-8.054778,-0.524618,-4.766667
73.600000,12.263240,15.860700,-0.408775,-8.077788,-0.525558,-4.775793
73.700000,12.279940,15.918430,-0.409331,-8.107190,-0.526500,-4.788663
73.800000,12.296560,15.954430,-0.409885,-8.125524,-0.527438,-4.794991
73.900000,12.313160,16.004590,-0.410439,-8.151071,-0.528377,-4.805556
74.000000,12.329910,16.058960,-0.410997,-8.178761,-0.529324,-4.817315
74.100000,12.346640,16.102180,-0.411555,-8.200773,-0.530271,-4.825707
74.200000,12.363210,16.150710,-0.412107,-8.225489,-0.531210,-4.835707
74.300000,12.379880,16.200660,-0.412663,-8.250928,-0.532156,-4.846078
74.400000,12.396600,16.250140,-0.413220,-8.276128,-0.533105,-4.856267
74.500000,12.413310,16.306950,-0.413777,-8.305061,-0.534055,-4.868618
74.600000,12.429950,16.356600,-0.414332,-8.330348,-0.535002,-4.878821
74.700000,12.446590,16.403810,-0.414886,-8.354392,-0.535949,-4.888269
74.800000,12.463280,16.454500,-0.415443,-8.380208,-0.536900,-4.898712
74.900000,12.479950,16.506210,-0.415998,-8.406544,-0.537851,-4.909436
75.000000,12.496640,16.555670,-0.416555,-8.431733,-0.538805,-4.919456
75.100000,12.513260,16.611640,-0.417109,-8.460239,-0.539755,-4.931400
75.200000,12.529910,16.655630,-0.417664,-8.482643,-0.540707,-4.939751
75.300000,12.546570,16.716130,-0.418219,-8.513455,-0.541661,-4.952966
75.400000,12.563260,16.762030,-0.418775,-8.536832,-0.542618,-4.961817
75.500000,12.579900,16.818440,-0.419330,-8.565561,-0.543573,-4.973764
75.600000,12.596530,16.860800,-0.419884,-8.587135,-0.544528,-4.981532
75.700000,12.613260,16.920580,-0.420442,-8.617581,-0.545490,-4.994388
75.800000,12.629940,16.970810,-0.420998,-8.643163,-0.546449,-5.004408
75.900000,12.646610,17.022260,-0.421554,-8.669366,-0.547410,-5.014763
76.000000,12.663190,17.069130,-0.422106,-8.693237,-0.548365,-5.023766
76.100000,12.679910,17.126510,-0.422664,-8.722460,-0.549330,-5.035793
76.200000,12.696560,17.184030,-0.423219,-8.751755,-0.550292,-5.047849
76.300000,12.713240,17.233550,-0.423775,-8.776975,-0.551256,-5.057515
76.400000,12.729900,17.286730,-0.424330,-8.804059,-0.552221,-5.068233
76.500000,12.746540,17.345150,-0.424885,-8.833812,-0.553185,-5.080461
76.600000,12.763220,17.398700,-0.425441,-8.861085,-0.554152,-5.091219
76.700000,12.779910,17.453040,-0.425997,-8.888760,-0.555121,-5.102175
76.800000,12.796530,17.504750,-0.426551,-8.915096,-0.556086,-5.112353
76.900000,12.813150,17.557030,-0.427105,-8.941722,-0.557053,-5.122668
77.000000,12.829920,17.615540,-0.427664,-8.971521,-0.558029,-5.134724
77.100000,12.846640,17.672020,-0.428221,-9.000286,-0.559003,-5.146171
77.200000,12.863300,17.724970,-0.428777,-9.027253,-0.559975,-5.156578
77.300000,12.879920,17.790330,-0.429331,-9.060541,-0.560945,-5.170573
77.400000,12.896590,17.838670,-0.429886,-9.085160,-0.561920,-5.179574
77.500000,12.913280,17.903770,-0.430443,-9.118315,-0.562896,-5.193403
77.600000,12.929940,17.953440,-0.430998,-9.143612,-0.563871,-5.202733
77.700000,12.946600,18.010090,-0.431553,-9.172464,-0.564848,-5.214056
77.800000,12.963250,18.067740,-0.432108,-9.201824,-0.565825,-5.225639
77.900000,12.979940,18.127290,-0.432665,-9.232153,-0.566805,-5.237727
78.000000,12.996620,18.183570,-0.433221,-9.260816,-0.567785,-5.248839
78.100000,13.013270,18.246910,-0.433776,-9.293075,-0.568765,-5.261965
78.200000,13.029900,18.303760,-0.434330,-9.322028,-0.569744,-5.273192
78.300000,13.046620,18.365520,-0.434887,-9.353483,-0.570730,-5.285771
78.400000,13.063330,18.424140,-0.435444,-9.383337,-0.571716,-5.297416
78.500000,13.079940,18.484850,-0.435998,-9.414257,-0.572697,-5.309660
78.600000,13.096590,18.535330,-0.436553,-9.439966,-0.573682,-5.318921
78.700000,13.113240,18.596590,-0.437108,-9.471166,-0.574667,-5.331243
78.800000,13.129960,18.658620,-0.437665,-9.502757,-0.575658,-5.343730
78.900000,13.146610,18.724680,-0.438220,-9.536401,-0.576646,-5.357356
79.000000,13.163220,18.781710,-0.438774,-9.565446,-0.577632,-5.368377
79.100000,13.179860,18.845910,-0.439329,-9.598143,-0.578620,-5.381404
79.200000,13.196550,18.906630,-0.439885,-9.629068,-0.579613,-5.393385
79.300000,13.213270,18.966230,-0.440442,-9.659422,-0.580609,-5.405003
79.400000,13.229930,19.022850,-0.440998,-9.688258,-0.581602,-5.415759
79.500000,13.246600,19.092470,-0.441553,-9.723715,-0.582596,-5.430176
79.600000,13.263190,19.157410,-0.442106,-9.756789,-0.583587,-5.443251
79.700000,13.279920,19.219360,-0.442664,-9.788340,-0.584587,-5.455394
79.800000,13.296550,19.274590,-0.443218,-9.816468,-0.585582,-5.465629
79.900000,13.313190,19.335030,-0.443773,-9.847250,-0.586579,-5.477306
80.000000,13.329920,19.408070,-0.444331,-9.884449,-0.587582,-5.492485
80.100000,13.346600,19.466660,-0.444887,-9.914289,-0.588583,-5.503554
80.200000,13.363260,19.535880,-0.445442,-9.949542,-0.589584,-5.517598
80.300000,13.379910,19.584320,-0.445997,-9.974212,-0.590585,-5.525744
80.400000,13.396560,19.662710,-0.446552,-10.014136,-0.591587,-5.542304
80.500000,13.413260,19.725880,-0.447109,-10.046308,-0.592594,-5.554517
80.600000,13.429970,19.797140,-0.447666,-10.082601,-0.593602,-5.568966
80.700000,13.446610,19.870320,-0.448220,-10.119871,-0.594606,-5.583939
80.800000,13.463190,19.928260,-0.448773,-10.149379,-0.595609,-5.594612
80.900000,13.479860,19.996500,-0.449329,-10.184134,-0.596617,-5.608111
81.000000,13.496610,20.060900,-0.449887,-10.216932,-0.597632,-5.620467
81.100000,13.513270,20.137570,-0.450442,-10.255980,-0.598642,-5.636253
81.200000,13.529870,20.190310,-0.450996,-10.282840,-0.599649,-5.645324
81.300000,13.546540,20.261980,-0.451551,-10.319342,-0.600662,-5.659629
81.400000,13.563230,20.343460,-0.452108,-10.360839,-0.601676,-5.676624
81.500000,13.579940,20.409230,-0.452665,-10.394335,-0.602694,-5.689187
81.600000,13.596590,20.479370,-0.453220,-10.430057,-0.603708,-5.702950
81.700000,13.613240,20.539850,-0.453775,-10.460860,-0.604724,-5.713987
81.800000,13.629900,20.613790,-0.454330,-10.498517,-0.605741,-5.728726
81.900000,13.646620,20.690320,-0.454887,-10.537493,-0.606763,-5.744121
82.000000,13.663270,20.755080,-0.455442,-10.570475,-0.607781,-5.756233
82.100000,13.679900,20.823820,-0.455997,-10.605484,-0.608800,-5.769419
82.200000,13.696550,20.898190,-0.456552,-10.643361,-0.609821,-5.784117
82.300000,13.713260,20.967280,-0.457109,-10.678548,-0.610846,-5.797291
82.400000,13.729920,21.040760,-0.457664,-10.715971,-0.611870,-5.811657
82.500000,13.746560,21.113690,-0.458219,-10.753114,-0.612893,-5.825836
82.600000,13.763250,21.180380,-0.458775,-10.787079,-0.613920,-5.838237
82.700000,13.779970,21.262720,-0.459332,-10.829014,-0.614950,-5.854898
82.800000,13.796600,21.316570,-0.459887,-10.856440,-0.615976,-5.863708
82.900000,13.813230,21.402660,-0.460441,-10.900285,-0.617003,-5.881347
83.000000,13.829940,21.470060,-0.460998,-10.934612,-0.618036,-5.893778
83.100000,13.846580,21.546830,-0.461553,-10.973710,-0.619066,-5.908765
83.200000,13.863270,21.614510,-0.462109,-11.008180,-0.620099,-5.921201
83.300000,13.879940,21.688130,-0.462665,-11.045674,-0.621133,-5.935231
83.400000,13.896520,21.777200,-0.463217,-11.091037,-0.622162,-5.953476
83.500000,13.913240,21.850350,-0.463775,-11.128292,-0.623201,-5.967272
83.600000,13.929950,21.926040,-0.464332,-11.166840,-0.624240,-5.981723
83.700000,13.946640,21.992450,-0.464888,-11.200663,-0.625279,-5.993609
83.800000,13.963210,22.081150,-0.465440,-11.245837,-0.626312,-6.011571
83.900000,13.979900,22.158830,-0.465997,-11.285399,-0.627353,-6.026441
84.000000,13.996580,22.233370,-0.466553,-11.323362,-0.628395,-6.040417
84.100000,14.013280,22.304410,-0.467109,-11.359543,-0.629439,-6.053394
84.200000,14.029950,22.398530,-0.467665,-11.407478,-0.630482,-6.072600
84.300000,14.046600,22.466310,-0.468220,-11.441998,-0.631525,-6.084626
84.400000,14.063230,22.548090,-0.468774,-11.483648,-0.632568,-6.100409
84.500000,14.079920,22.630580,-0.469331,-11.525660,-0.633616,-6.116314
84.600000,14.096620,22.710160,-0.469887,-11.566190,-0.634666,-6.131384
84.700000,14.113230,22.783770,-0.470441,-11.603679,-0.635711,-6.144833
84.800000,14.129890,22.862400,-0.470996,-11.643725,-0.636760,-6.159573
84.900000,14.146590,22.952310,-0.471553,-11.689515,-0.637813,-6.177289
85.000000,14.163290,23.038310,-0.472110,-11.733315,-0.638867,-6.193904
85.100000,14.179860,23.106790,-0.472662,-11.768192,-0.639914,-6.205815
85.200000,14.196540,23.183560,-0.473218,-11.807290,-0.640968,-6.219868
85.300000,14.213270,23.277050,-0.473776,-11.854904,-0.642028,-6.238339
85.400000,14.229960,23.355180,-0.474332,-11.894696,-0.643085,-6.252661
85.500000,14.246570,23.438370,-0.474886,-11.937064,-0.644139,-6.268323
85.600000,14.263210,23.528360,-0.475440,-11.982895,-0.645196,-6.285744
85.700000,14.279880,23.613160,-0.475996,-12.026084,-0.646256,-6.301716
85.800000,14.296570,23.699190,-0.476552,-12.069898,-0.647318,-6.317960
85.900000,14.313300,23.775780,-0.477110,-12.108905,-0.648384,-6.331626
86.000000,14.329900,23.865750,-0.477663,-12.154727,-0.649443,-6.348859
86.100000,14.346550,23.958490,-0.478218,-12.201959,-0.650506,-6.366758
86.200000,14.363240,24.042210,-0.478775,-12.244597,-0.651573,-6.382194
86.300000,14.379970,24.125610,-0.479332,-12.287072,-0.652643,-6.397481
86.400000,14.396580,24.213460,-0.479886,-12.331814,-0.653707,-6.413949
86.500000,14.413210,24.304160,-0.480440,-12.378007,-0.654774,-6.431113
86.600000,14.429910,24.393040,-0.480997,-12.423273,-0.655846,-6.447716
86.700000,14.446590,24.479730,-0.481553,-12.467424,-0.656917,-6.463699
86.800000,14.463220,24.567760,-0.482107,-12.512257,-0.657987,-6.480006
86.900000,14.479860,24.658150,-0.482662,-12.558293,-0.659059,-6.496882
87.000000,14.496590,24.748770,-0.483220,-12.604445,-0.660137,-6.513729
87.100000,14.513270,24.849280,-0.483776,-12.655634,-0.661214,-6.533146
87.200000,14.529950,24.930710,-0.484332,-12.697106,-0.662291,-6.547496
87.300000,14.546570,25.021720,-0.484886,-12.743457,-0.663366,-6.564338
87.400000,14.563260,25.113100,-0.485442,-12.789997,-0.664447,-6.581195
87.500000,14.579960,25.213470,-0.485999,-12.841115,-0.665529,-6.600350
87.600000,14.596670,25.300800,-0.486556,-12.885592,-0.666614,-6.616034
87.700000,14.613250,25.391150,-0.487108,-12.931607,-0.667691,-6.632513
87.800000,14.629870,25.485850,-0.487662,-12.979837,-0.668771,-6.650059
87.900000,14.646590,25.587750,-0.488220,-13.031734,-0.669860,-6.669385
88.000000,14.663270,25.677390,-0.488776,-13.077387,-0.670947,-6.685479
88.100000,14.679920,25.782950,-0.489331,-13.131149,-0.672033,-6.705675
88.200000,14.696520,25.879260,-0.489884,-13.180199,-0.673117,-6.723430
88.300000,14.713220,25.971620,-0.490441,-13.227237,-0.674209,-6.740062
88.400000,14.729910,26.072440,-0.490997,-13.278585,-0.675301,-6.758839
88.500000,14.746620,26.166570,-0.491554,-13.326525,-0.676396,-6.775818
88.600000,14.763220,26.268900,-0.492107,-13.378641,-0.677485,-6.794914
88.700000,14.779890,26.363290,-0.492663,-13.426713,-0.678580,-6.811868
88.800000,14.796570,26.466960,-0.493219,-13.479512,-0.679676,-6.831161
88.900000,14.813260,26.557070,-0.493775,-13.525405,-0.680775,-6.846893
89.000000,14.829930,26.655530,-0.494331,-13.575550,-0.681873,-6.864735
89.100000,14.846530,26.760830,-0.494884,-13.629179,-0.682968,-6.884312
89.200000,14.863270,26.865330,-0.495442,-13.682400,-0.684073,-6.903560
89.300000,14.879960,26.966930,-0.495999,-13.734145,-0.685176,-6.922027
89.400000,14.896600,27.067980,-0.496553,-13.785609,-0.686277,-6.940319
89.500000,14.913230,27.166780,-0.497108,-13.835927,-0.687379,-6.957982
89.600000,14.929950,27.283810,-0.497665,-13.895530,-0.688488,-6.980211
89.700000,14.946640,27.382430,-0.498221,-13.945757,-0.689596,-6.997683
89.800000,14.963250,27.491890,-0.498775,-14.001505,-0.690700,-7.017904
89.900000,14.979940,27.596820,-0.499331,-14.054945,-0.691811,-7.036871
90.000000,14.996570,27.706160,-0.499886,-14.110631,-0.692919,-7.056929
90.100000,15.013240,27.814460,-0.500441,-14.165788,-0.694030,-7.076642
90.200000,15.029920,27.917470,-0.500997,-14.218251,-0.695144,-7.094945
90.300000,15.046500,28.018140,-0.501550,-14.269522,-0.696252,-7.112643
90.400000,15.063190,28.136410,-0.502106,-14.329756,-0.697369,-7.134695
90.500000,15.079930,28.233800,-0.502664,-14.379356,-0.698490,-7.151367
90.600000,15.096630,28.348720,-0.503221,-14.437885,-0.699610,-7.172438
90.700000,15.113270,28.455580,-0.503776,-14.492308,-0.700727,-7.191436
90.800000,15.129900,28.562480,-0.504330,-14.546752,-0.701845,-7.210388
90.900000,15.146600,28.679490,-0.504887,-14.606344,-0.702969,-7.231796
91.000000,15.163280,28.785600,-0.505443,-14.660386,-0.704092,-7.250401
91.100000,15.179960,28.901250,-0.505999,-14.719286,-0.705217,-7.271347
91.200000,15.196620,29.009470,-0.506554,-14.774402,-0.706342,-7.290369
91.300000,15.213270,29.123420,-0.507109,-14.832436,-0.707467,-7.310774
91.400000,15.229950,29.238460,-0.507665,-14.891025,-0.708596,-7.331373
91.500000,15.246620,29.351550,-0.508221,-14.948622,-0.709725,-7.351423
91.600000,15.263270,29.474180,-0.508776,-15.011077,-0.710854,-7.373806
91.700000,15.279900,29.588120,-0.509330,-15.069106,-0.711983,-7.393958
91.800000,15.296580,29.709050,-0.509886,-15.130695,-0.713117,-7.415765
91.900000,15.313300,29.822810,-0.510443,-15.188632,-0.714255,-7.435696
92.000000,15.329910,29.942900,-0.510997,-15.249794,-0.715387,-7.457195
92.100000,15.346520,30.054180,-0.511551,-15.306468,-0.716520,-7.476434
92.200000,15.363240,30.178010,-0.512108,-15.369534,-0.717661,-7.498673
92.300000,15.379930,30.294260,-0.512664,-15.428740,-0.718802,-7.518975
92.400000,15.396590,30.424340,-0.513220,-15.494989,-0.719942,-7.542656
92.500000,15.413270,30.537690,-0.513776,-15.552718,-0.721085,-7.562110
92.600000,15.429900,30.665880,-0.514330,-15.618004,-0.722226,-7.585196
92.700000,15.446580,30.785240,-0.514886,-15.678794,-0.723371,-7.606002
92.800000,15.463340,30.911560,-0.515445,-15.743128,-0.724524,-7.628417
92.900000,15.479920,31.037260,-0.515997,-15.807147,-0.725665,-7.650701
93.000000,15.496520,31.152090,-0.516551,-15.865629,-0.726809,-7.670228
93.100000,15.513220,31.290760,-0.517107,-15.936253,-0.727961,-7.695500
93.200000,15.529970,31.409350,-0.517666,-15.996651,-0.729118,-7.715734
93.300000,15.546610,31.539620,-0.518220,-16.062997,-0.730268,-7.738825
93.400000,15.563280,31.672690,-0.518776,-16.130769,-0.731422,-7.762513
93.500000,15.579930,31.790830,-0.519331,-16.190937,-0.732576,-7.782481
93.600000,15.596550,31.922940,-0.519885,-16.258220,-0.733730,-7.805815
93.700000,15.613200,32.040180,-0.520440,-16.317930,-0.734886,-7.825426
93.800000,15.629870,32.176360,-0.520996,-16.387286,-0.736046,-7.849581
93.900000,15.646560,32.311330,-0.521552,-16.456025,-0.737208,-7.873352
94.000000,15.663210,32.438550,-0.522107,-16.520818,-0.738368,-7.895183
94.100000,15.679900,32.570510,-0.522663,-16.588025,-0.739533,-7.918072
94.200000,15.696580,32.700600,-0.523219,-16.654279,-0.740699,-7.940438
94.300000,15.713190,32.843630,-0.523773,-16.727123,-0.741861,-7.965908
94.400000,15.729870,32.981160,-0.524329,-16.797167,-0.743029,-7.989925
94.500000,15.746640,33.120280,-0.524888,-16.868020,-0.744205,-8.014199
94.600000,15.763300,33.249290,-0.525443,-16.933724,-0.745374,-8.036012
94.700000,15.779900,33.390380,-0.525997,-17.005581,-0.746541,-8.060702
94.800000,15.796570,33.514510,-0.526552,-17.068800,-0.747714,-8.081183
94.900000,15.813260,33.660760,-0.527109,-17.143284,-0.748890,-8.106911
95.000000,15.829920,33.802400,-0.527664,-17.215421,-0.750065,-8.131463
95.100000,15.846560,33.940860,-0.528219,-17.285938,-0.751240,-8.155183
95.200000,15.863220,34.078290,-0.528774,-17.355931,-0.752417,-8.178566
95.300000,15.879890,34.227790,-0.529330,-17.432070,-0.753597,-8.204758
95.400000,15.896610,34.369580,-0.529887,-17.504283,-0.754782,-8.228991
95.500000,15.913270,34.513390,-0.530442,-17.577525,-0.755964,-8.253662
95.600000,15.929880,34.660820,-0.530996,-17.652611,-0.757144,-8.279145
95.700000,15.946550,34.804900,-0.531552,-17.725990,-0.758329,-8.303710
95.800000,15.963270,34.955230,-0.532109,-17.802552,-0.759520,-8.329654
95.900000,15.979990,35.097080,-0.532666,-17.874796,-0.760712,-8.353494
96.000000,15.996550,35.242870,-0.533218,-17.949046,-0.761894,-8.378286
96.100000,16.013230,35.391500,-0.533774,-18.024743,-0.763085,-8.403598
96.200000,16.029910,35.537490,-0.534330,-18.099095,-0.764279,-8.428200
96.300000,16.046620,35.690560,-0.534887,-18.177053,-0.765476,-8.454378
96.400000,16.063220,35.840760,-0.535441,-18.253549,-0.766666,-8.479857
96.500000,16.079920,35.998150,-0.535997,-18.333707,-0.767865,-8.506889
96.600000,16.096620,36.141890,-0.536554,-18.406913,-0.769065,-8.530610
96.700000,16.113270,36.300320,-0.537109,-18.487601,-0.770264,-8.557744
96.800000,16.129930,36.452410,-0.537664,-18.565060,-0.771464,-8.583289
96.900000,16.146530,36.599190,-0.538218,-18.639814,-0.772662,-8.607537
97.000000,16.163220,36.760410,-0.538774,-18.721923,-0.773867,-8.635038
97.100000,16.179920,36.916790,-0.539331,-18.801567,-0.775075,-8.661305
97.200000,16.196590,37.070830,-0.539886,-18.880019,-0.776282,-8.686955
97.300000,16.213160,37.232490,-0.540439,-18.962351,-0.777483,-8.714364
97.400000,16.229910,37.389850,-0.540997,-19.042494,-0.778699,-8.740562
97.500000,16.246610,37.551950,-0.541554,-19.125051,-0.779912,-8.767810
97.600000,16.263320,37.717620,-0.542111,-19.209426,-0.781128,-8.795791
97.700000,16.279920,37.868190,-0.542664,-19.286111,-0.782337,-8.820233
97.800000,16.296580,38.042020,-0.543219,-19.374642,-0.783552,-8.849962
97.900000,16.313250,38.215450,-0.543775,-19.462969,-0.784769,-8.879493
98.000000,16.329930,38.372800,-0.544331,-19.543107,-0.785989,-8.905188
98.100000,16.346650,38.538250,-0.544888,-19.627370,-0.787212,-8.932645
98.200000,16.363270,38.706090,-0.545442,-19.712850,-0.788430,-8.960627
98.300000,16.379890,38.863590,-0.545996,-19.793064,-0.789650,-8.986124
98.400000,16.396560,39.035270,-0.546552,-19.880500,-0.790875,-9.014773
98.500000,16.413240,39.203880,-0.547108,-19.966372,-0.792102,-9.042610
98.600000,16.429850,39.379310,-0.547662,-20.055718,-0.793325,-9.071970
98.700000,16.446540,39.551790,-0.548218,-20.143561,-0.794556,-9.100498
98.800000,16.463250,39.723240,-0.548775,-20.230880,-0.795789,-9.128679
98.900000,16.479940,39.899940,-0.549331,-20.320873,-0.797023,-9.157981
99.000000,16.496600,40.076490,-0.549887,-20.410789,-0.798256,-9.187168
99.100000,16.513220,40.251670,-0.550441,-20.500007,-0.799487,-9.215970
99.200000,16.529950,40.434770,-0.550998,-20.593259,-0.800729,-9.246408
99.300000,16.546610,40.605470,-0.551554,-20.680196,-0.801966,-9.273958
99.400000,16.563300,40.791740,-0.552110,-20.775063,-0.803208,-9.304943
99.500000,16.579910,40.973940,-0.552664,-20.867856,-0.804445,-9.334950
99.600000,16.596540,41.143700,-0.553218,-20.954314,-0.805684,-9.362010
99.700000,16.613260,41.329630,-0.553775,-21.049008,-0.806933,-9.392586
99.800000,16.629990,41.521370,-0.554333,-21.146660,-0.808183,-9.424369
99.900000,16.646590,41.702630,-0.554886,-21.238975,-0.809426,-9.453758
100.000000,16.663230,41.886150,-0.555441,-21.332441,-0.810672,-9.483529
100.100000,16.679940,42.076420,-0.555998,-21.429345,-0.811926,-9.514672
100.200000,16.696610,42.258660,-0.556554,-21.522159,-0.813178,-9.543922
100.300000,16.713280,42.448440,-0.557109,-21.618813,-0.814432,-9.574770
100.400000,16.729890,42.635300,-0.557663,-21.713980,-0.815683,-9.604897
100.500000,16.746590,42.832440,-0.558220,-21.814383,-0.816943,-9.637165
100.600000,16.763230,43.022040,-0.558774,-21.910945,-0.818199,-9.667671
100.700000,16.779930,43.214020,-0.559331,-22.008720,-0.819461,-9.698560
100.800000,16.796560,43.407390,-0.559885,-22.107202,-0.820720,-9.729704
100.900000,16.813220,43.603520,-0.560441,-22.207090,-0.821983,-9.761334
101.000000,16.829920,43.809600,-0.560997,-22.312046,-0.823250,-9.795048
101.100000,16.846630,44.000690,-0.561554,-22.409367,-0.824519,-9.825290
101.200000,16.863290,44.196840,-0.562110,-22.509266,-0.825787,-9.856590
101.300000,16.879900,44.404410,-0.562663,-22.614980,-0.827052,-9.890360
101.400000,16.896600,44.610160,-0.563220,-22.719768,-0.828326,-9.923540
101.500000,16.913310,44.811510,-0.563777,-22.822315,-0.829602,-9.955619
101.600000,16.929930,45.013200,-0.564331,-22.925035,-0.830872,-9.987727
101.700000,16.946570,45.210370,-0.564886,-23.025452,-0.832146,-10.018704
101.800000,16.963250,45.421360,-0.565442,-23.132909,-0.833425,-10.052598
101.900000,16.979930,45.628540,-0.565998,-23.238425,-0.834705,-10.085530
102.000000,16.996590,45.837310,-0.566553,-23.344750,-0.835986,-10.118712
102.100000,17.013230,46.052870,-0.567108,-23.454534,-0.837266,-10.153288
102.200000,17.029870,46.263550,-0.567662,-23.561833,-0.838548,-10.186668
102.300000,17.046560,46.479060,-0.568219,-23.671591,-0.839836,-10.220951
102.400000,17.063260,46.688220,-0.568775,-23.778115,-0.841126,-10.253710
102.500000,17.079910,46.904430,-0.569330,-23.888230,-0.842414,-10.287936
102.600000,17.096500,47.115440,-0.569883,-23.995697,-0.843699,-10.320949
102.700000,17.113230,47.349370,-0.570441,-24.114836,-0.844996,-10.358745
102.800000,17.129980,47.565810,-0.570999,-24.225068,-0.846297,-10.392570
102.900000,17.146600,47.783860,-0.571553,-24.336120,-0.847589,-10.426730
103.000000,17.163230,48.004190,-0.572108,-24.448333,-0.848884,-10.461254
103.100000,17.179920,48.224080,-0.572664,-24.560322,-0.850185,-10.495510
103.200000,17.196620,48.452150,-0.573221,-24.676477,-0.851488,-10.531411
103.300000,17.213280,48.683750,-0.573776,-24.794430,-0.852790,-10.567981
103.400000,17.229970,48.912300,-0.574332,-24.910830,-0.854096,-10.603735
103.500000,17.246630,49.138760,-0.574888,-25.026165,-0.855402,-10.638931
103.600000,17.263320,49.372750,-0.575444,-25.145335,-0.856711,-10.675603
103.700000,17.279980,49.599690,-0.575999,-25.260915,-0.858020,-10.710645
103.800000,17.296580,49.830430,-0.576553,-25.378430,-0.859326,-10.746428
103.900000,17.313210,50.066820,-0.577107,-25.498822,-0.860636,-10.783273
104.000000,17.329890,50.300900,-0.577663,-25.618038,-0.861952,-10.819445
104.100000,17.346610,50.544330,-0.578220,-25.742016,-0.863272,-10.857459
104.200000,17.363250,50.782130,-0.578775,-25.863126,-0.864588,-10.894195
104.300000,17.379850,51.018750,-0.579328,-25.983636,-0.865903,-10.930579
104.400000,17.396550,51.261220,-0.579885,-26.107125,-0.867227,-10.967995
104.500000,17.413270,51.499420,-0.580442,-26.228439,-0.868554,-11.004343
104.600000,17.429970,51.745000,-0.580999,-26.353512,-0.869882,-11.042148
104.700000,17.446610,51.994770,-0.581554,-26.480719,-0.871207,-11.080760
104.800000,17.463250,52.247280,-0.582108,-26.609321,-0.872533,-11.119814
104.900000,17.479900,52.496010,-0.582663,-26.735998,-0.873862,-11.157912
105.000000,17.496610,52.742340,-0.583220,-26.861453,-0.875198,-11.195308
105.100000,17.513300,52.993570,-0.583777,-26.989404,-0.876533,-11.233620
105.200000,17.529920,53.238590,-0.584331,-27.114191,-0.877865,-11.270538
105.300000,17.546570,53.491210,-0.584886,-27.242850,-0.879201,-11.308897
105.400000,17.563240,53.741080,-0.585441,-27.370107,-0.880541,-11.346515
105.500000,17.579930,54.002010,-0.585998,-27.502998,-0.881884,-11.386305
105.600000,17.596530,54.256520,-0.586551,-27.632619,-0.883221,-11.424679
105.700000,17.613230,54.517850,-0.587108,-27.765713,-0.884568,-11.464250
105.800000,17.629920,54.777550,-0.587664,-27.897977,-0.885917,-11.503340
105.900000,17.646570,55.044690,-0.588219,-28.034030,-0.887264,-11.543881
106.000000,17.663200,55.303840,-0.588773,-28.166014,-0.888611,-11.582616
106.100000,17.679920,55.575000,-0.589331,-28.304115,-0.889967,-11.623632
106.200000,17.696560,55.848210,-0.589885,-28.443260,-0.891318,-11.664998
106.300000,17.713270,56.127610,-0.590442,-28.585557,-0.892678,-11.707434
106.400000,17.729960,56.401200,-0.590999,-28.724895,-0.894037,-11.748520
106.500000,17.746580,56.672650,-0.591553,-28.863144,-0.895392,-11.789074
106.600000,17.763210,56.947110,-0.592107,-29.002925,-0.896750,-11.830090
106.700000,17.779930,57.236290,-0.592664,-29.150203,-0.898118,-11.873917
106.800000,17.796630,57.519200,-0.593221,-29.294288,-0.899485,-11.916301
106.900000,17.813230,57.810870,-0.593774,-29.442834,-0.900846,-11.960435
107.000000,17.829860,58.094580,-0.594329,-29.587327,-0.902212,-12.002730
107.100000,17.846590,58.300400,-0.594886,-29.692150,-0.903588,-12.028696
107.200000,17.863310,58.603410,-0.595444,-29.846472,-0.904964,-12.074579
107.300000,17.879930,58.902790,-0.595998,-29.998945,-0.906335,-12.119644
107.400000,17.896560,59.202310,-0.596552,-30.151489,-0.907708,-12.164558
107.500000,17.913250,59.515720,-0.597108,-30.311107,-0.909088,-12.212093
107.600000,17.929920,59.830320,-0.597664,-30.471332,-0.910468,-12.259714
107.700000,17.946580,60.121620,-0.598219,-30.619690,-0.911849,-12.302399
107.800000,17.963220,60.439460,-0.598774,-30.781564,-0.913230,-12.350364
107.900000,17.979910,60.742180,-0.599330,-30.935738,-0.914618,-12.395012
108.000000,17.996580,61.058420,-0.599886,-31.096798,-0.916006,-12.442264
108.100000,18.013310,61.381960,-0.600444,-31.261576,-0.917401,-12.490760
108.200000,18.029880,61.683530,-0.600996,-31.415164,-0.918784,-12.534776
108.300000,18.046550,62.006700,-0.601552,-31.579753,-0.920177,-12.582900
108.400000,18.063260,62.328400,-0.602109,-31.743593,-0.921576,-12.630501
108.500000,18.079950,62.664750,-0.602665,-31.914895,-0.922976,-12.680905
108.600000,18.096560,62.984000,-0.603219,-32.077488,-0.924370,-12.727748
108.700000,18.113230,63.312080,-0.603774,-32.244578,-0.925771,-12.776129
108.800000,18.129930,63.648590,-0.604331,-32.415961,-0.927177,-12.825991
108.900000,18.146580,63.983540,-0.604886,-32.586549,-0.928581,-12.875402
109.000000,18.163270,64.313980,-0.605442,-32.754841,-0.929990,-12.923674
109.100000,18.179860,64.633280,-0.605995,-32.917459,-0.931393,-12.969633
109.200000,18.196550,64.980150,-0.606552,-33.094119,-0.932806,-13.020826
109.300000,18.213230,65.325650,-0.607108,-33.270080,-0.934220,-13.071559
109.400000,18.229930,65.677570,-0.607664,-33.449312,-0.935638,-13.123358
109.500000,18.246510,66.017980,-0.608217,-33.622681,-0.937047,-13.172795
109.600000,18.263200,66.361540,-0.608773,-33.797655,-0.938468,-13.222544
109.700000,18.279900,66.716800,-0.609330,-33.978587,-0.939892,-13.274415
109.800000,18.296590,67.076000,-0.609886,-34.161526,-0.941317,-13.326878
109.900000,18.313260,67.435860,-0.610442,-34.344801,-0.942743,-13.379292
110.000000,18.329920,67.795810,-0.610997,-34.528123,-0.944169,-13.431532
110.100000,18.346630,68.160510,-0.611554,-34.713863,-0.945602,-13.484450
110.200000,18.363300,68.417820,-0.612110,-34.844910,-0.947033,-13.515992
110.300000,18.379990,68.797570,-0.612666,-35.038315,-0.948469,-13.571519
110.400000,18.396620,69.159390,-0.613221,-35.222588,-0.949901,-13.623369
110.500000,18.413300,69.529870,-0.613777,-35.411272,-0.951339,-13.676660
110.600000,18.429960,69.918300,-0.614332,-35.609098,-0.952778,-13.733290
110.700000,18.446670,70.297540,-0.614889,-35.802243,-0.954224,-13.787838
110.800000,18.463240,70.671540,-0.615441,-35.992720,-0.955659,-13.841312
110.900000,18.479880,71.053080,-0.615996,-36.187036,-0.957102,-13.895967
111.000000,18.496580,71.445350,-0.616553,-36.386818,-0.958553,-13.952428
111.100000,18.513240,71.841780,-0.617108,-36.588718,-0.960002,-14.009527
111.200000,18.529840,72.234140,-0.617661,-36.788545,-0.961449,-14.065683
111.300000,18.546500,72.622450,-0.618217,-36.986310,-0.962902,-14.120757
111.400000,18.563280,73.025360,-0.618776,-37.191510,-0.964368,-14.178296
111.500000,18.579970,73.417980,-0.619332,-37.391470,-0.965829,-14.233724
111.600000,18.596650,73.841970,-0.619888,-37.607407,-0.967290,-14.295014
111.700000,18.613260,74.241920,-0.620442,-37.811099,-0.968748,-14.351505
111.800000,18.629920,74.652670,-0.620997,-38.020293,-0.970212,-14.409792
111.900000,18.646600,75.060790,-0.621553,-38.228146,-0.971680,-14.467315
112.000000,18.663330,75.485240,-0.622111,-38.444317,-0.973155,-14.527685
112.100000,18.679960,75.909370,-0.622665,-38.660325,-0.974623,-14.587881
112.200000,18.696570,76.319600,-0.623219,-38.869253,-0.976091,-14.645196
112.300000,18.713300,76.750790,-0.623777,-39.088856,-0.977572,-14.706140
112.400000,18.729960,77.188440,-0.624332,-39.311750,-0.979050,-14.768166
112.500000,18.746570,77.627250,-0.624886,-39.535234,-0.980524,-14.830233
112.600000,18.763200,78.051990,-0.625440,-39.751552,-0.982003,-14.889341
112.700000,18.779910,78.480740,-0.625997,-39.969913,-0.983491,-14.948867
112.800000,18.796570,78.931730,-0.626552,-40.199600,-0.984977,-15.012447
112.900000,18.813250,79.373950,-0.627108,-40.424821,-0.986467,-15.074079
113.000000,18.829890,79.826830,-0.627663,-40.655471,-0.987956,-15.137536
113.100000,18.846510,80.277190,-0.628217,-40.884837,-0.989445,-15.200287
113.200000,18.863230,80.738030,-0.628774,-41.119541,-0.990945,-15.264629
113.300000,18.879900,81.204030,-0.629330,-41.356873,-0.992443,-15.329752
113.400000,18.896550,81.659170,-0.629885,-41.588674,-0.993942,-15.392592
113.500000,18.913180,82.136970,-0.630439,-41.832015,-0.995440,-15.459467
113.600000,18.929920,82.605720,-0.630997,-42.070748,-0.996951,-15.524218
113.700000,18.946610,82.878880,-0.631554,-42.209867,-0.998460,-15.552071
113.800000,18.963220,83.410870,-0.632107,-42.480807,-0.999964,-15.628377
113.900000,18.979850,83.910770,-0.632662,-42.735404,-1.001472,-15.698352
114.000000,18.996570,84.419180,-0.633219,-42.994335,-1.002990,-15.769505
114.100000,19.013270,84.919910,-0.633776,-43.249355,-1.004509,-15.838966
114.200000,19.029960,85.421230,-0.634332,-43.504675,-1.006029,-15.908268
114.300000,19.046600,85.918680,-0.634887,-43.758024,-1.007547,-15.976638
114.400000,19.063210,86.425290,-0.635440,-44.016039,-1.009065,-16.046472
114.500000,19.079890,86.926340,-0.635996,-44.271221,-1.010591,-16.114887
114.600000,19.096580,87.433310,-0.636553,-44.529419,-1.012121,-16.184099
114.700000,19.113230,87.958360,-0.637108,-44.796825,-1.013649,-16.256424
114.800000,19.129900,88.475730,-0.637663,-45.060319,-1.015181,-16.327006
114.900000,19.146560,88.990200,-0.638219,-45.322337,-1.016715,-16.396775
115.000000,19.163310,89.529010,-0.638777,-45.596750,-1.018260,-16.470595
115.100000,19.179920,90.067560,-0.639331,-45.871032,-1.019794,-16.544274
115.200000,19.196550,90.592060,-0.639885,-46.138157,-1.021332,-16.615043
115.300000,19.213220,91.127240,-0.640441,-46.410722,-1.022876,-16.687408
115.400000,19.229980,91.681640,-0.640999,-46.693076,-1.024431,-16.762845
115.500000,19.246600,92.229410,-0.641553,-46.972053,-1.025975,-16.836976
115.600000,19.263260,92.775960,-0.642109,-47.250408,-1.027526,-16.910512
115.700000,19.279920,93.331610,-0.642664,-47.533399,-1.029079,-16.985395
115.800000,19.296610,93.894800,-0.643220,-47.820229,-1.030637,-17.061285
115.900000,19.313320,94.456170,-0.643777,-48.106132,-1.032199,-17.136495
116.000000,19.329900,95.023680,-0.644330,-48.395163,-1.033752,-17.212708
116.100000,19.346530,95.600560,-0.644884,-48.688965,-1.035312,-17.290214
116.200000,19.363240,96.173400,-0.645441,-48.980710,-1.036881,-17.366535
116.300000,19.379950,96.511510,-0.645998,-49.152908,-1.038454,-17.400212
116.400000,19.396600,97.163690,-0.646553,-49.485061,-1.040023,-17.490330
116.500000,19.413200,97.782390,-0.647107,-49.800162,-1.041589,-17.574145
116.600000,19.429840,98.384880,-0.647661,-50.107008,-1.043162,-17.654636
116.700000,19.446570,99.008260,-0.648219,-50.424493,-1.044746,-17.738378
116.800000,19.463270,99.633820,-0.648776,-50.743088,-1.046330,-17.822207
116.900000,19.479940,100.244670,-0.649331,-51.054191,-1.047913,-17.903105
117.000000,19.496580,100.877250,-0.649886,-51.376362,-1.049496,-17.987583
117.100000,19.513270,101.513900,-0.650442,-51.700605,-1.051087,-18.072343
117.200000,19.529980,102.147050,-0.650999,-52.023065,-1.052681,-18.156084
117.300000,19.546590,102.781770,-0.651553,-52.346326,-1.054269,-18.239920
117.400000,19.563280,103.429340,-0.652109,-52.676130,-1.055867,-18.325534
117.500000,19.579930,104.083470,-0.652664,-53.009276,-1.057464,-18.412012
117.600000,19.596620,104.743830,-0.653221,-53.345595,-1.059067,-18.499150
117.700000,19.613270,105.392500,-0.653776,-53.675959,-1.060668,-18.583923
117.800000,19.629860,106.059380,-0.654329,-54.015599,-1.062267,-18.671644
117.900000,19.646520,106.729390,-0.654884,-54.356832,-1.063875,-18.759412
118.000000,19.663260,107.400550,-0.655442,-54.698651,-1.065493,-18.846858
118.100000,19.679950,108.087420,-0.655998,-55.048471,-1.067109,-18.936766
118.200000,19.696530,108.755150,-0.656551,-55.388543,-1.068717,-19.023140
118.300000,19.713200,109.451900,-0.657107,-55.743395,-1.070336,-19.114038
118.400000,19.729890,110.155850,-0.657663,-56.101914,-1.071960,-19.205761
118.500000,19.746640,110.859930,-0.658221,-56.460499,-1.073592,-19.296994
118.600000,19.763300,111.559910,-0.658777,-56.816996,-1.075218,-19.387285
118.700000,19.779880,112.259740,-0.659329,-57.173416,-1.076839,-19.477306
118.800000,19.796560,112.992980,-0.659885,-57.546852,-1.078472,-19.572528
118.900000,19.813280,113.723740,-0.660443,-57.919025,-1.080112,-19.666830
119.000000,19.829950,114.469440,-0.660998,-58.298807,-1.081750,-19.763393
119.100000,19.846590,115.214240,-0.661553,-58.678131,-1.083388,-19.859437
119.200000,19.863280,115.961120,-0.662109,-59.058513,-1.085033,-19.955320
119.300000,19.879930,116.711600,-0.662664,-59.440730,-1.086677,-20.051478
119.400000,19.896610,117.479190,-0.663220,-59.831660,-1.088326,-20.150087
119.500000,19.913190,118.231540,-0.663773,-60.214829,-1.089969,-20.245851
119.600000,19.929890,118.720580,-0.664330,-60.463895,-1.091626,-20.295936
119.700000,19.946560,119.600870,-0.664885,-60.912223,-1.093283,-20.412579
119.800000,19.963230,120.411450,-0.665441,-61.325048,-1.094942,-20.516847
119.900000,19.979900,121.215900,-0.665997,-61.734751,-1.096604,-20.619613
120.000000,19.996560,122.038730,-0.666552,-62.153815,-1.098268,-20.725065
120.021000,20.000080,122.213500,-0.666669,-62.242824,-1.098620,-20.747442
