Repository: abubakardawood/tissue-phantom-material-database

Title:
A Database of Silicone Phantom Materials for Modeling Human Tissue Mechanics Across Varying Stiffnesses

Description:
This dataset contains processed mechanical compression test data for soft silicone phantoms
fabricated using Ecoflex (Smooth-On) with varying base materials and thinner concentrations.
The dataset provides force–compression measurements together with derived engineering and
true stress–strain quantities, intended for mechanical characterization, constitutive model
fitting, and the design of tissue-equivalent phantoms.

All files in this dataset are processed outputs generated from raw experimental measurements.
The raw data files are not included in this archive.

File: data/EF10_62_5T/EF10_62_5T_B2.csv (part 2 of 2)
Speed (mm/min): 10;
Machine: INSTRON 5900;
Load cell: 1kN;
Time (s),Compression (mm),Load (N),Engineering Strain [-],Engineering Stress (kPa),True Strain [-],True Stress (kPa)
58.500000,9.746620,11.055690,-0.324887,-5.630617,-0.392876,-3.801301
58.600000,9.763260,11.090520,-0.325442,-5.648355,-0.393698,-3.810143
58.700000,9.779890,11.123260,-0.325996,-5.665030,-0.394520,-3.818251
58.800000,9.796600,11.161680,-0.326553,-5.684597,-0.395346,-3.828273
58.900000,9.813250,11.192370,-0.327108,-5.700227,-0.396171,-3.835635
59.000000,9.829960,11.217670,-0.327665,-5.713112,-0.396999,-3.841124
59.100000,9.846590,11.258040,-0.328220,-5.733673,-0.397824,-3.851769
59.200000,9.863290,11.285900,-0.328776,-5.747862,-0.398653,-3.858101
59.300000,9.879980,11.317880,-0.329333,-5.764149,-0.399482,-3.865826
59.400000,9.896620,11.342710,-0.329887,-5.776795,-0.400309,-3.871103
59.500000,9.913220,11.384580,-0.330441,-5.798119,-0.401135,-3.882185
59.600000,9.929860,11.411320,-0.330995,-5.811738,-0.401964,-3.888080
59.700000,9.946570,11.448590,-0.331552,-5.830719,-0.402797,-3.897531
59.800000,9.963270,11.469630,-0.332109,-5.841435,-0.403630,-3.901442
59.900000,9.979910,11.509010,-0.332664,-5.861491,-0.404461,-3.911586
60.000000,9.996570,11.535340,-0.333219,-5.874900,-0.405294,-3.917272
60.100000,10.013240,11.573010,-0.333775,-5.894086,-0.406127,-3.926789
60.200000,10.029950,11.605810,-0.334332,-5.910790,-0.406964,-3.934626
60.300000,10.046620,11.637210,-0.334887,-5.926782,-0.407799,-3.941978
60.400000,10.063270,11.671200,-0.335442,-5.944093,-0.408634,-3.950193
60.500000,10.079920,11.702670,-0.335997,-5.960121,-0.409469,-3.957536
60.600000,10.096610,11.734090,-0.336554,-5.976123,-0.410307,-3.964837
60.700000,10.113280,11.765470,-0.337109,-5.992105,-0.411145,-3.972110
60.800000,10.129950,11.813780,-0.337665,-6.016709,-0.411984,-3.985077
60.900000,10.146550,11.836040,-0.338218,-6.028046,-0.412820,-3.989250
61.000000,10.163260,11.872790,-0.338775,-6.046762,-0.413662,-3.998268
61.100000,10.179930,11.910260,-0.339331,-6.065846,-0.414502,-4.007516
61.200000,10.196560,11.939420,-0.339885,-6.080697,-0.415342,-4.013957
61.300000,10.213210,11.963100,-0.340440,-6.092757,-0.416183,-4.018537
61.400000,10.229910,12.000760,-0.340997,-6.111937,-0.417027,-4.027785
61.500000,10.246570,12.017670,-0.341552,-6.120549,-0.417870,-4.030061
61.600000,10.263230,12.090880,-0.342108,-6.157835,-0.418714,-4.051192
61.700000,10.279870,12.104770,-0.342662,-6.164909,-0.419557,-4.052427
61.800000,10.296560,12.149130,-0.343219,-6.187501,-0.420404,-4.063835
61.900000,10.313270,12.178070,-0.343776,-6.202240,-0.421253,-4.070061
62.000000,10.329960,12.208930,-0.344332,-6.217957,-0.422101,-4.076915
62.100000,10.346590,12.250920,-0.344886,-6.239342,-0.422947,-4.087478
62.200000,10.363210,12.279960,-0.345440,-6.254132,-0.423793,-4.093703
62.300000,10.379900,12.310040,-0.345997,-6.269452,-0.424643,-4.100242
62.400000,10.396620,12.321180,-0.346554,-6.275125,-0.425495,-4.100456
62.500000,10.413260,12.386430,-0.347109,-6.308357,-0.426345,-4.118672
62.600000,10.429870,12.425180,-0.347662,-6.328092,-0.427193,-4.128053
62.700000,10.446560,12.456930,-0.348219,-6.344262,-0.428046,-4.135072
62.800000,10.463270,12.496230,-0.348776,-6.364278,-0.428901,-4.144572
62.900000,10.479910,12.527630,-0.349330,-6.380270,-0.429753,-4.151448
63.000000,10.496540,12.559800,-0.349885,-6.396654,-0.430605,-4.158563
63.100000,10.513190,12.597240,-0.350440,-6.415722,-0.431460,-4.167398
63.200000,10.529900,12.630870,-0.350997,-6.432849,-0.432317,-4.174941
63.300000,10.546600,12.667620,-0.351553,-6.451566,-0.433176,-4.183496
63.400000,10.563260,12.709080,-0.352109,-6.472681,-0.434032,-4.193594
63.500000,10.579870,12.743630,-0.352662,-6.490277,-0.434887,-4.201401
63.600000,10.596540,12.774490,-0.353218,-6.505994,-0.435746,-4.207960
63.700000,10.613280,12.809300,-0.353776,-6.523723,-0.436609,-4.215786
63.800000,10.629930,12.851490,-0.354331,-6.545210,-0.437468,-4.226039
63.900000,10.646550,12.885190,-0.354885,-6.562373,-0.438327,-4.233486
64.000000,10.663240,12.921790,-0.355441,-6.581014,-0.439189,-4.241849
64.100000,10.679970,12.958800,-0.355999,-6.599863,-0.440055,-4.250318
64.200000,10.696620,12.998020,-0.356554,-6.619837,-0.440917,-4.259508
64.300000,10.713240,13.037190,-0.357108,-6.639786,-0.441779,-4.268666
64.400000,10.729930,13.080890,-0.357664,-6.662043,-0.442644,-4.279268
64.500000,10.746620,13.118810,-0.358221,-6.681355,-0.443511,-4.287956
64.600000,10.763290,13.152440,-0.358776,-6.698483,-0.444377,-4.295226
64.700000,10.779900,13.191330,-0.359330,-6.718289,-0.445241,-4.304206
64.800000,10.796600,13.231900,-0.359887,-6.738951,-0.446110,-4.313693
64.900000,10.813250,13.270150,-0.360442,-6.758432,-0.446977,-4.322411
65.000000,10.830000,13.309770,-0.361000,-6.778610,-0.447851,-4.331532
65.100000,10.846620,13.368550,-0.361554,-6.808547,-0.448718,-4.346889
65.200000,10.863240,13.391120,-0.362108,-6.820041,-0.449586,-4.350450
65.300000,10.879920,13.434990,-0.362664,-6.842384,-0.450458,-4.360898
65.400000,10.896590,13.470390,-0.363220,-6.860413,-0.451331,-4.368576
65.500000,10.913250,13.515260,-0.363775,-6.883265,-0.452203,-4.379306
65.600000,10.929860,13.548600,-0.364329,-6.900245,-0.453074,-4.386288
65.700000,10.946580,13.601270,-0.364886,-6.927070,-0.453951,-4.399479
65.800000,10.963220,13.624480,-0.365441,-6.938891,-0.454824,-4.403138
65.900000,10.979920,13.668040,-0.365997,-6.961076,-0.455702,-4.413341
66.000000,10.996580,13.709080,-0.366553,-6.981977,-0.456578,-4.422715
66.100000,11.013220,13.741400,-0.367107,-6.998438,-0.457454,-4.429260
66.200000,11.029940,13.785790,-0.367665,-7.021045,-0.458335,-4.439655
66.300000,11.046670,13.822190,-0.368222,-7.039584,-0.459218,-4.447452
66.400000,11.063310,13.863120,-0.368777,-7.060429,-0.460096,-4.456705
66.500000,11.079840,13.907230,-0.369328,-7.082894,-0.460969,-4.466983
66.600000,11.096550,13.940600,-0.369885,-7.099889,-0.461853,-4.473747
66.700000,11.113250,13.985380,-0.370442,-7.122696,-0.462737,-4.484152
66.800000,11.129940,14.025940,-0.370998,-7.143353,-0.463621,-4.493183
66.900000,11.146530,14.065920,-0.371551,-7.163714,-0.464500,-4.502029
67.000000,11.163180,14.111930,-0.372106,-7.187147,-0.465384,-4.512766
67.100000,11.179870,14.147590,-0.372662,-7.205308,-0.466270,-4.520161
67.200000,11.196590,14.195830,-0.373220,-7.229877,-0.467159,-4.531545
67.300000,11.213280,14.238500,-0.373776,-7.251609,-0.468047,-4.541131
67.400000,11.229930,14.277900,-0.374331,-7.271675,-0.468934,-4.549661
67.500000,11.246570,14.323510,-0.374886,-7.294904,-0.469821,-4.560149
67.600000,11.263270,14.369310,-0.375442,-7.318229,-0.470712,-4.570656
67.700000,11.280010,14.411890,-0.376000,-7.339915,-0.471605,-4.580105
67.800000,11.296570,14.460020,-0.376552,-7.364428,-0.472490,-4.591335
67.900000,11.313190,14.495330,-0.377106,-7.382411,-0.473379,-4.598457
68.000000,11.329920,14.542080,-0.377664,-7.406221,-0.474275,-4.609158
68.100000,11.346570,14.587400,-0.378219,-7.429302,-0.475167,-4.619399
68.200000,11.363190,14.633310,-0.378773,-7.452684,-0.476059,-4.629808
68.300000,11.379910,14.674170,-0.379330,-7.473493,-0.476956,-4.638571
68.400000,11.396600,14.706120,-0.379887,-7.489765,-0.477853,-4.644503
68.500000,11.413280,14.778970,-0.380443,-7.526868,-0.478750,-4.663326
68.600000,11.429960,14.803060,-0.380999,-7.539137,-0.479648,-4.666736
68.700000,11.446610,14.853710,-0.381554,-7.564932,-0.480545,-4.678505
68.800000,11.463300,14.908100,-0.382110,-7.592633,-0.481445,-4.691412
68.900000,11.479970,14.921700,-0.382666,-7.599559,-0.482345,-4.691469
69.000000,11.496640,14.975970,-0.383221,-7.627199,-0.483245,-4.704294
69.100000,11.513210,15.037920,-0.383774,-7.658750,-0.484141,-4.719523
69.200000,11.529900,15.070890,-0.384330,-7.675541,-0.485044,-4.725600
69.300000,11.546600,15.116300,-0.384887,-7.698668,-0.485949,-4.735554
69.400000,11.563280,15.175200,-0.385443,-7.728666,-0.486853,-4.749708
69.500000,11.579930,15.214160,-0.385998,-7.748508,-0.487757,-4.757602
69.600000,11.596510,15.258300,-0.386550,-7.770988,-0.488657,-4.767110
69.700000,11.613270,15.311110,-0.387109,-7.797884,-0.489568,-4.779253
69.800000,11.629940,15.350920,-0.387665,-7.818159,-0.490475,-4.787335
69.900000,11.646600,15.398790,-0.388220,-7.842539,-0.491383,-4.797909
70.000000,11.663200,15.446990,-0.388773,-7.867087,-0.492287,-4.808574
70.100000,11.679870,15.499930,-0.389329,-7.894050,-0.493197,-4.820667
70.200000,11.696520,15.537700,-0.389884,-7.913286,-0.494106,-4.828022
70.300000,11.713250,15.592000,-0.390442,-7.940940,-0.495021,-4.840466
70.400000,11.729880,15.642790,-0.390996,-7.966808,-0.495930,-4.851818
70.500000,11.746520,15.680570,-0.391551,-7.986049,-0.496842,-4.859106
70.600000,11.763240,15.732880,-0.392108,-8.012690,-0.497758,-4.870850
70.700000,11.779930,15.786240,-0.392664,-8.039866,-0.498674,-4.882897
70.800000,11.796570,15.828830,-0.393219,-8.061557,-0.499587,-4.891600
70.900000,11.813210,15.880780,-0.393774,-8.088015,-0.500502,-4.903168
71.000000,11.829920,15.926530,-0.394331,-8.111315,-0.501421,-4.912775
71.100000,11.846580,15.977130,-0.394886,-8.137085,-0.502338,-4.923864
71.200000,11.863260,16.028310,-0.395442,-8.163151,-0.503258,-4.935098
71.300000,11.879900,16.078930,-0.395997,-8.188932,-0.504176,-4.946142
71.400000,11.896530,16.130210,-0.396551,-8.215048,-0.505094,-4.957363
71.500000,11.913260,16.179860,-0.397109,-8.240335,-0.506018,-4.968027
71.600000,11.929970,16.230960,-0.397666,-8.266360,-0.506943,-4.979112
71.700000,11.946560,16.284650,-0.398219,-8.293704,-0.507861,-4.990996
71.800000,11.963210,16.330800,-0.398774,-8.317208,-0.508784,-5.000525
71.900000,11.979950,16.376340,-0.399332,-8.340401,-0.509712,-5.009815
72.000000,11.996660,16.441440,-0.399889,-8.373557,-0.510640,-5.025066
72.100000,12.013280,16.487050,-0.400443,-8.396786,-0.511564,-5.034354
72.200000,12.029900,16.535080,-0.400997,-8.421247,-0.512488,-5.044355
72.300000,12.046580,16.593850,-0.401553,-8.451178,-0.513417,-5.057585
72.400000,12.063300,16.645880,-0.402110,-8.477677,-0.514348,-5.068718
72.500000,12.079940,16.694930,-0.402665,-8.502658,-0.515277,-5.078938
72.600000,12.096570,16.750940,-0.403219,-8.531184,-0.516205,-5.091248
72.700000,12.113210,16.805240,-0.403774,-8.558838,-0.517135,-5.103005
72.800000,12.129880,16.855260,-0.404329,-8.584313,-0.518067,-5.113424
72.900000,12.146560,16.912490,-0.404885,-8.613460,-0.519001,-5.125997
73.000000,12.163250,16.974020,-0.405442,-8.644797,-0.519936,-5.139836
73.100000,12.179930,17.020190,-0.405998,-8.668312,-0.520872,-5.148997
73.200000,12.196630,17.074080,-0.406554,-8.695758,-0.521810,-5.160460
73.300000,12.213290,17.126170,-0.407110,-8.722287,-0.522746,-5.171360
73.400000,12.229930,17.186420,-0.407664,-8.752972,-0.523682,-5.184697
73.500000,12.246520,17.241180,-0.408217,-8.780861,-0.524616,-5.196361
73.600000,12.263260,17.292550,-0.408775,-8.807023,-0.525559,-5.206929
73.700000,12.279950,17.351080,-0.409332,-8.836832,-0.526501,-5.219637
73.800000,12.296570,17.403260,-0.409886,-8.863408,-0.527439,-5.230424
73.900000,12.313250,17.466930,-0.410442,-8.895834,-0.528382,-5.244613
74.000000,12.329860,17.518660,-0.410995,-8.922180,-0.529321,-5.255206
74.100000,12.346530,17.571740,-0.411551,-8.949214,-0.530265,-5.266156
74.200000,12.363230,17.625110,-0.412108,-8.976395,-0.531211,-5.277154
74.300000,12.379850,17.685720,-0.412662,-9.007263,-0.532154,-5.290311
74.400000,12.396490,17.743410,-0.413216,-9.036645,-0.533099,-5.302555
74.500000,12.413240,17.799290,-0.413775,-9.065104,-0.534051,-5.314194
74.600000,12.429980,17.853280,-0.414333,-9.092601,-0.535003,-5.325239
74.700000,12.446620,17.919580,-0.414887,-9.126367,-0.535951,-5.339953
74.800000,12.463260,17.981860,-0.415442,-9.158086,-0.536899,-5.353432
74.900000,12.479950,18.040010,-0.415998,-9.187702,-0.537851,-5.365633
75.000000,12.496650,18.095060,-0.416555,-9.215738,-0.538805,-5.376876
75.100000,12.513280,18.152500,-0.417109,-9.244992,-0.539756,-5.388820
75.200000,12.529960,18.210560,-0.417665,-9.274562,-0.540710,-5.400899
75.300000,12.546630,18.276670,-0.418221,-9.308232,-0.541665,-5.415334
75.400000,12.563280,18.336950,-0.418776,-9.338932,-0.542619,-5.428011
75.500000,12.579960,18.398710,-0.419332,-9.370386,-0.543576,-5.441083
75.600000,12.596600,18.463700,-0.419887,-9.403485,-0.544532,-5.455087
75.700000,12.613240,18.517190,-0.420441,-9.430727,-0.545488,-5.465660
75.800000,12.629920,18.584190,-0.420997,-9.464850,-0.546448,-5.480174
75.900000,12.646680,18.645590,-0.421556,-9.496121,-0.547414,-5.492974
76.000000,12.663260,18.702650,-0.422109,-9.525181,-0.548369,-5.504520
76.100000,12.679900,18.770870,-0.422663,-9.559926,-0.549330,-5.519296
76.200000,12.696570,18.829720,-0.423219,-9.589898,-0.550293,-5.531271
76.300000,12.713310,18.897700,-0.423777,-9.624520,-0.551261,-5.545870
76.400000,12.729970,18.959460,-0.424332,-9.655974,-0.552225,-5.558632
76.500000,12.746560,19.018240,-0.424885,-9.685910,-0.553186,-5.570509
76.600000,12.763260,19.085140,-0.425442,-9.719982,-0.554154,-5.584693
76.700000,12.779920,19.144640,-0.425997,-9.750285,-0.555121,-5.596690
76.800000,12.796640,19.211900,-0.426555,-9.784540,-0.556093,-5.610899
76.900000,12.813260,19.269280,-0.427109,-9.813764,-0.557059,-5.622220
77.000000,12.829920,19.327640,-0.427664,-9.843486,-0.558029,-5.633782
77.100000,12.846510,19.399630,-0.428217,-9.880150,-0.558996,-5.649302
77.200000,12.863250,19.465000,-0.428775,-9.913443,-0.559972,-5.662807
77.300000,12.879900,19.535190,-0.429330,-9.949191,-0.560944,-5.677705
77.400000,12.896540,19.601670,-0.429885,-9.983049,-0.561917,-5.691489
77.500000,12.913250,19.665210,-0.430442,-10.015409,-0.562894,-5.704360
77.600000,12.929900,19.734870,-0.430997,-10.050887,-0.563869,-5.718988
77.700000,12.946580,19.801650,-0.431553,-10.084898,-0.564847,-5.732733
77.800000,12.963180,19.877310,-0.432106,-10.123431,-0.565820,-5.749036
77.900000,12.979890,19.941500,-0.432663,-10.156123,-0.566802,-5.761944
78.000000,12.996580,20.003470,-0.433219,-10.187684,-0.567783,-5.774182
78.100000,13.013280,20.074660,-0.433776,-10.223940,-0.568766,-5.789040
78.200000,13.029910,20.150640,-0.434330,-10.262637,-0.569745,-5.805262
78.300000,13.046500,20.207690,-0.434883,-10.291692,-0.570723,-5.816007
78.400000,13.063190,20.280670,-0.435440,-10.328860,-0.571708,-5.831265
78.500000,13.079960,20.357630,-0.435999,-10.368056,-0.572699,-5.847597
78.600000,13.096630,20.427110,-0.436554,-10.403442,-0.573684,-5.861774
78.700000,13.113210,20.493770,-0.437107,-10.437391,-0.574666,-5.875135
78.800000,13.129910,20.561510,-0.437664,-10.471891,-0.575655,-5.888725
78.900000,13.146590,20.635400,-0.438220,-10.509523,-0.576644,-5.904043
79.000000,13.163310,20.711370,-0.438777,-10.548214,-0.577637,-5.919900
79.100000,13.179920,20.783120,-0.439331,-10.584756,-0.578624,-5.934548
79.200000,13.196580,20.845970,-0.439886,-10.616765,-0.579615,-5.946599
79.300000,13.213250,20.924180,-0.440442,-10.656597,-0.580607,-5.962988
79.400000,13.229950,20.999760,-0.440998,-10.695090,-0.581603,-5.978573
79.500000,13.246610,21.066880,-0.441554,-10.729274,-0.582597,-5.991724
79.600000,13.263220,21.144880,-0.442107,-10.768999,-0.583589,-6.007946
79.700000,13.279880,21.211960,-0.442663,-10.803163,-0.584585,-6.021006
79.800000,13.296600,21.289240,-0.443220,-10.842521,-0.585585,-6.036899
79.900000,13.313290,21.369110,-0.443776,-10.883198,-0.586585,-6.053492
80.000000,13.329930,21.448270,-0.444331,-10.923514,-0.587582,-6.069858
80.100000,13.346630,21.516880,-0.444888,-10.958457,-0.588585,-6.083175
80.200000,13.363370,21.592710,-0.445446,-10.997077,-0.589590,-6.098477
80.300000,13.379940,21.673140,-0.445998,-11.038040,-0.590587,-6.115096
80.400000,13.396530,21.749990,-0.446551,-11.077179,-0.591586,-6.130654
80.500000,13.413220,21.828600,-0.447107,-11.117215,-0.592591,-6.146626
80.600000,13.429910,21.892940,-0.447664,-11.149983,-0.593598,-6.158541
80.700000,13.446590,21.984690,-0.448220,-11.196711,-0.594605,-6.178125
80.800000,13.463260,22.061610,-0.448775,-11.235886,-0.595613,-6.193497
80.900000,13.479860,22.138190,-0.449329,-11.274888,-0.596617,-6.208757
81.000000,13.496570,22.226220,-0.449886,-11.319721,-0.597629,-6.227141
81.100000,13.513250,22.316100,-0.450442,-11.365496,-0.598640,-6.246003
81.200000,13.529960,22.381190,-0.450999,-11.398646,-0.599654,-6.257872
81.300000,13.546570,22.470510,-0.451552,-11.444137,-0.600663,-6.276510
81.400000,13.563230,22.534310,-0.452108,-11.476630,-0.601676,-6.287958
81.500000,13.579920,22.607640,-0.452664,-11.513977,-0.602692,-6.302014
81.600000,13.596620,22.703190,-0.453221,-11.562640,-0.603710,-6.322212
81.700000,13.613250,22.788020,-0.453775,-11.605843,-0.604724,-6.339402
81.800000,13.629900,22.862960,-0.454330,-11.644010,-0.605741,-6.353787
81.900000,13.646580,22.946490,-0.454886,-11.686551,-0.606760,-6.370503
82.000000,13.663230,23.032270,-0.455441,-11.730239,-0.607779,-6.387807
82.100000,13.679920,23.105440,-0.455997,-11.767504,-0.608801,-6.401554
82.200000,13.696540,23.196560,-0.456551,-11.813911,-0.609820,-6.420254
82.300000,13.713230,23.286830,-0.457108,-11.859885,-0.610844,-6.438641
82.400000,13.729920,23.366430,-0.457664,-11.900425,-0.611870,-6.454029
82.500000,13.746590,23.458390,-0.458220,-11.947260,-0.612895,-6.472790
82.600000,13.763180,23.541630,-0.458773,-11.989654,-0.613916,-6.489128
82.700000,13.779860,23.628880,-0.459329,-12.034090,-0.614944,-6.506487
82.800000,13.796580,23.712160,-0.459886,-12.076504,-0.615975,-6.522689
82.900000,13.813270,23.809400,-0.460442,-12.126028,-0.617006,-6.542691
83.000000,13.829890,23.893290,-0.460996,-12.168753,-0.618033,-6.559002
83.100000,13.846530,23.990480,-0.461551,-12.218251,-0.619062,-6.578905
83.200000,13.863260,24.078170,-0.462109,-12.262911,-0.620099,-6.596114
83.300000,13.879940,24.166370,-0.462665,-12.307831,-0.621133,-6.613433
83.400000,13.896630,24.257010,-0.463221,-12.353994,-0.622169,-6.631364
83.500000,13.913240,24.339670,-0.463775,-12.396092,-0.623201,-6.647099
83.600000,13.929920,24.431680,-0.464331,-12.442952,-0.624238,-6.665308
83.700000,13.946610,24.522620,-0.464887,-12.489268,-0.625277,-6.683170
83.800000,13.963310,24.602270,-0.465444,-12.529833,-0.626318,-6.697902
83.900000,13.979910,24.698470,-0.465997,-12.578827,-0.627354,-6.717132
84.000000,13.996500,24.787790,-0.466550,-12.624318,-0.628390,-6.734442
84.100000,14.013240,24.887820,-0.467108,-12.675263,-0.629437,-6.754546
84.200000,14.029940,24.982480,-0.467665,-12.723473,-0.630482,-6.773154
84.300000,14.046570,25.079170,-0.468219,-12.772716,-0.631524,-6.792288
84.400000,14.063240,25.168060,-0.468775,-12.817988,-0.632569,-6.809240
84.500000,14.079920,25.259840,-0.469331,-12.864731,-0.633616,-6.826918
84.600000,14.096610,25.363120,-0.469887,-12.917331,-0.634665,-6.847645
84.700000,14.113240,25.463000,-0.470441,-12.968199,-0.635711,-6.867422
84.800000,14.129940,25.557250,-0.470998,-13.016201,-0.636763,-6.885596
84.900000,14.146600,25.656670,-0.471553,-13.066835,-0.637813,-6.905125
85.000000,14.163310,25.748450,-0.472110,-13.113578,-0.638868,-6.922522
85.100000,14.179970,25.840290,-0.472666,-13.160352,-0.639921,-6.939905
85.200000,14.196570,25.947720,-0.473219,-13.215065,-0.640970,-6.961445
85.300000,14.213200,26.040100,-0.473773,-13.262114,-0.642023,-6.978878
85.400000,14.229900,26.142470,-0.474330,-13.314251,-0.643082,-6.998902
85.500000,14.246590,26.244030,-0.474886,-13.365975,-0.644141,-7.018656
85.600000,14.263230,26.337160,-0.475441,-13.413405,-0.645197,-7.036123
85.700000,14.279830,26.444450,-0.475994,-13.468048,-0.646253,-7.057333
85.800000,14.296560,26.544540,-0.476552,-13.519023,-0.647318,-7.076506
85.900000,14.313290,26.649470,-0.477110,-13.572464,-0.648384,-7.096910
86.000000,14.329930,26.746430,-0.477664,-13.621845,-0.649445,-7.115175
86.100000,14.346550,26.857510,-0.478218,-13.678418,-0.650506,-7.137147
86.200000,14.363230,26.961760,-0.478774,-13.731512,-0.651572,-7.157216
86.300000,14.379900,27.068280,-0.479330,-13.785762,-0.652639,-7.177833
86.400000,14.396590,27.172750,-0.479886,-13.838968,-0.653708,-7.197836
86.500000,14.413260,27.276010,-0.480442,-13.891558,-0.654777,-7.217470
86.600000,14.429870,27.377910,-0.480996,-13.943455,-0.655843,-7.236714
86.700000,14.446610,27.490690,-0.481554,-14.000893,-0.656919,-7.258712
86.800000,14.463340,27.596960,-0.482111,-14.055016,-0.657995,-7.278934
86.900000,14.479930,27.708330,-0.482664,-14.111737,-0.659063,-7.300505
87.000000,14.496570,27.822770,-0.483219,-14.170020,-0.660136,-7.322797
87.100000,14.513310,27.922260,-0.483777,-14.220690,-0.661216,-7.341047
87.200000,14.529980,28.029910,-0.484333,-14.275516,-0.662293,-7.361417
87.300000,14.546550,28.148740,-0.484885,-14.336036,-0.663365,-7.384707
87.400000,14.563230,28.247830,-0.485441,-14.386502,-0.664445,-7.402704
87.500000,14.579890,28.358020,-0.485996,-14.442621,-0.665525,-7.423560
87.600000,14.596550,28.473140,-0.486552,-14.501251,-0.666606,-7.445643
87.700000,14.613260,28.592330,-0.487109,-14.561954,-0.667691,-7.468700
87.800000,14.629840,28.701840,-0.487661,-14.617727,-0.668769,-7.489227
87.900000,14.646550,28.816800,-0.488218,-14.676276,-0.669857,-7.511049
88.000000,14.663250,28.938260,-0.488775,-14.738135,-0.670945,-7.534503
88.100000,14.679960,29.046670,-0.489332,-14.793348,-0.672036,-7.554489
88.200000,14.696610,29.163080,-0.489887,-14.852635,-0.673123,-7.576522
88.300000,14.713250,29.282660,-0.490442,-14.913536,-0.674211,-7.599317
88.400000,14.729960,29.409610,-0.490999,-14.978191,-0.675305,-7.623919
88.500000,14.746640,29.526900,-0.491555,-15.037927,-0.676398,-7.645964
88.600000,14.763290,29.642090,-0.492110,-15.096592,-0.677490,-7.667413
88.700000,14.779940,29.756670,-0.492665,-15.154948,-0.678583,-7.688640
88.800000,14.796630,29.876830,-0.493221,-15.216145,-0.679680,-7.711223
88.900000,14.813280,29.994690,-0.493776,-15.276170,-0.680776,-7.733164
89.000000,14.829960,30.098330,-0.494332,-15.328954,-0.681875,-7.751361
89.100000,14.846600,30.238550,-0.494887,-15.400367,-0.682972,-7.778931
89.200000,14.863260,30.342800,-0.495442,-15.453461,-0.684072,-7.797167
89.300000,14.879900,30.488050,-0.495997,-15.527436,-0.685172,-7.825880
89.400000,14.896630,30.603860,-0.496554,-15.586418,-0.686279,-7.846915
89.500000,14.913260,30.727960,-0.497109,-15.649622,-0.687381,-7.870059
89.600000,14.929860,30.857730,-0.497662,-15.715713,-0.688482,-7.894600
89.700000,14.946560,30.985280,-0.498219,-15.780674,-0.689591,-7.918447
89.800000,14.963260,31.113090,-0.498775,-15.845767,-0.690701,-7.942289
89.900000,14.979930,31.242790,-0.499331,-15.911822,-0.691810,-7.966556
90.000000,14.996560,31.371050,-0.499885,-15.977145,-0.692918,-7.990404
90.100000,15.013230,31.497510,-0.500441,-16.041550,-0.694030,-8.013701
90.200000,15.029930,31.636880,-0.500998,-16.112531,-0.695145,-8.040190
90.300000,15.046660,31.753220,-0.501555,-16.171782,-0.696263,-8.060739
90.400000,15.063250,31.890900,-0.502108,-16.241902,-0.697373,-8.086708
90.500000,15.079890,32.014890,-0.502663,-16.305050,-0.698487,-8.109104
90.600000,15.096600,32.155760,-0.503220,-16.376794,-0.699608,-8.135664
90.700000,15.113310,32.295420,-0.503777,-16.447922,-0.700730,-8.161837
90.800000,15.129960,32.422680,-0.504332,-16.512735,-0.701849,-8.184834
90.900000,15.146570,32.555550,-0.504886,-16.580405,-0.702967,-8.209196
91.000000,15.163220,32.689060,-0.505441,-16.648402,-0.704088,-8.233622
91.100000,15.179880,32.830910,-0.505996,-16.720645,-0.705212,-8.260066
91.200000,15.196560,32.962820,-0.506552,-16.787826,-0.706338,-8.283919
91.300000,15.213220,33.102640,-0.507107,-16.859036,-0.707464,-8.309695
91.400000,15.229900,33.238440,-0.507663,-16.928198,-0.708593,-8.334373
91.500000,15.246550,33.380030,-0.508218,-17.000310,-0.709720,-8.360441
91.600000,15.263220,33.517580,-0.508774,-17.070363,-0.710851,-8.385406
91.700000,15.279910,33.657070,-0.509330,-17.141405,-0.711984,-8.410767
91.800000,15.296550,33.795710,-0.509885,-17.212014,-0.713115,-8.435866
91.900000,15.313240,33.937270,-0.510441,-17.284110,-0.714251,-8.461586
92.000000,15.329980,34.082250,-0.510999,-17.357947,-0.715391,-8.488048
92.100000,15.346640,34.229050,-0.511555,-17.432712,-0.716528,-8.514927
92.200000,15.363190,34.371080,-0.512106,-17.505047,-0.717658,-8.540602
92.300000,15.379890,34.520340,-0.512663,-17.581065,-0.718799,-8.567903
92.400000,15.396590,34.676160,-0.513220,-17.660423,-0.719942,-8.596747
92.500000,15.413260,34.816730,-0.513775,-17.732015,-0.721084,-8.621743
92.600000,15.429840,34.962950,-0.514328,-17.806484,-0.722222,-8.648111
92.700000,15.446530,35.117390,-0.514884,-17.885140,-0.723368,-8.676362
92.800000,15.463230,35.255900,-0.515441,-17.955682,-0.724516,-8.700588
92.900000,15.479930,35.408910,-0.515998,-18.033610,-0.725666,-8.728309
93.000000,15.496580,35.566350,-0.516553,-18.113793,-0.726813,-8.757065
93.100000,15.513220,35.713800,-0.517107,-18.188889,-0.727961,-8.783281
93.200000,15.529900,35.882030,-0.517663,-18.274568,-0.729113,-8.814494
93.300000,15.546600,36.032410,-0.518220,-18.351156,-0.730268,-8.841220
93.400000,15.563320,36.182420,-0.518777,-18.427555,-0.731425,-8.867757
93.500000,15.579910,36.348900,-0.519330,-18.512343,-0.732575,-8.898322
93.600000,15.596540,36.507710,-0.519885,-18.593224,-0.733729,-8.926892
93.700000,15.613270,36.662660,-0.520442,-18.672139,-0.734891,-8.954368
93.800000,15.629970,36.828070,-0.520999,-18.756382,-0.736053,-8.984326
93.900000,15.646560,36.986040,-0.521552,-18.836835,-0.737208,-9.012446
94.000000,15.663270,37.138130,-0.522109,-18.914294,-0.738373,-9.038971
94.100000,15.679980,37.295270,-0.522666,-18.994325,-0.739539,-9.066637
94.200000,15.696600,37.464210,-0.523220,-19.080365,-0.740700,-9.097137
94.300000,15.713240,37.629050,-0.523775,-19.164318,-0.741864,-9.126534
94.400000,15.729850,37.792920,-0.524328,-19.247776,-0.743027,-9.155622
94.500000,15.746560,37.960100,-0.524885,-19.332920,-0.744199,-9.185354
94.600000,15.763250,38.124760,-0.525442,-19.416781,-0.745371,-9.214395
94.700000,15.779910,38.299800,-0.525997,-19.505928,-0.746542,-9.245868
94.800000,15.796510,38.460360,-0.526550,-19.587701,-0.747710,-9.273790
94.900000,15.813270,38.642840,-0.527109,-19.680637,-0.748890,-9.306796
95.000000,15.829960,38.801400,-0.527665,-19.761391,-0.750068,-9.333990
95.100000,15.846660,38.974390,-0.528222,-19.849494,-0.751247,-9.364555
95.200000,15.863220,39.143490,-0.528774,-19.935616,-0.752417,-9.394180
95.300000,15.879880,39.322890,-0.529329,-20.026983,-0.753597,-9.426114
95.400000,15.896610,39.490420,-0.529887,-20.112306,-0.754782,-9.455056
95.500000,15.913290,39.680720,-0.530443,-20.209225,-0.755966,-9.489383
95.600000,15.929950,39.848690,-0.530998,-20.294771,-0.757149,-9.518282
95.700000,15.946600,40.031670,-0.531553,-20.387962,-0.758333,-9.550673
95.800000,15.963220,40.205590,-0.532107,-20.476539,-0.759516,-9.580822
95.900000,15.979910,40.387180,-0.532664,-20.569022,-0.760706,-9.612651
96.000000,15.996600,40.568820,-0.533220,-20.661530,-0.761897,-9.644389
96.100000,16.013250,40.743170,-0.533775,-20.750326,-0.763087,-9.674321
96.200000,16.029880,40.931870,-0.534329,-20.846430,-0.764277,-9.707571
96.300000,16.046580,41.117740,-0.534886,-20.941093,-0.765473,-9.739996
96.400000,16.063280,41.300480,-0.535443,-21.034162,-0.766670,-9.771574
96.500000,16.079900,41.484050,-0.535997,-21.127653,-0.767864,-9.803301
96.600000,16.096560,41.681540,-0.536552,-21.228234,-0.769061,-9.838183
96.700000,16.113290,41.874430,-0.537110,-21.326472,-0.770265,-9.871818
96.800000,16.129950,42.069120,-0.537665,-21.425627,-0.771466,-9.905817
96.900000,16.146610,42.257190,-0.538220,-21.521410,-0.772667,-9.938150
97.000000,16.163270,42.448280,-0.538776,-21.618731,-0.773871,-9.971085
97.100000,16.179900,42.638860,-0.539330,-21.715793,-0.775073,-10.003814
97.200000,16.196640,42.838090,-0.539888,-21.817260,-0.776285,-10.038383
97.300000,16.213350,43.034650,-0.540445,-21.917367,-0.777497,-10.072236
97.400000,16.229940,43.231530,-0.540998,-22.017637,-0.778701,-10.106140
97.500000,16.246560,43.434680,-0.541552,-22.121101,-0.779908,-10.141374
97.600000,16.263270,43.634760,-0.542109,-22.223001,-0.781124,-10.175712
97.700000,16.279970,43.834800,-0.542666,-22.324880,-0.782341,-10.209934
97.800000,16.296590,44.035780,-0.543220,-22.427239,-0.783553,-10.244322
97.900000,16.313200,44.229340,-0.543773,-22.525818,-0.784766,-10.276879
98.000000,16.329900,44.436230,-0.544330,-22.631186,-0.785986,-10.312353
98.100000,16.346570,44.648470,-0.544886,-22.739279,-0.787207,-10.348972
98.200000,16.363250,44.846480,-0.545442,-22.840125,-0.788429,-10.382169
98.300000,16.379930,45.059640,-0.545998,-22.948686,-0.789653,-10.418757
98.400000,16.396590,45.271950,-0.546553,-23.056815,-0.790877,-10.455044
98.500000,16.413270,45.483030,-0.547109,-23.164317,-0.792104,-10.490911
98.600000,16.429940,45.700030,-0.547665,-23.274834,-0.793331,-10.528030
98.700000,16.446580,45.906270,-0.548219,-23.379871,-0.794558,-10.562574
98.800000,16.463220,46.123040,-0.548774,-23.490271,-0.795787,-10.599421
98.900000,16.479920,46.343440,-0.549331,-23.602520,-0.797021,-10.636932
99.000000,16.496650,46.565070,-0.549888,-23.715395,-0.798260,-10.674576
99.100000,16.513250,46.771350,-0.550442,-23.820453,-0.799490,-10.708683
99.200000,16.529870,46.993300,-0.550996,-23.933491,-0.800723,-10.746241
99.300000,16.546580,47.221860,-0.551553,-24.049896,-0.801964,-10.785112
99.400000,16.563280,47.440190,-0.552109,-24.161090,-0.803206,-10.821527
99.500000,16.579930,47.663930,-0.552664,-24.275040,-0.804446,-10.859091
99.600000,16.596540,47.887960,-0.553218,-24.389138,-0.805684,-10.896628
99.700000,16.613230,48.113000,-0.553774,-24.503750,-0.806930,-10.934202
99.800000,16.629900,48.343010,-0.554330,-24.620893,-0.808177,-10.972793
99.900000,16.646600,48.578680,-0.554887,-24.740919,-0.809426,-11.012513
100.000000,16.663230,48.809060,-0.555441,-24.858250,-0.810672,-11.050959
100.100000,16.679850,49.041020,-0.555995,-24.976386,-0.811919,-11.089640
100.200000,16.696560,49.282890,-0.556552,-25.099570,-0.813175,-11.130354
100.300000,16.713300,49.518150,-0.557110,-25.219387,-0.814434,-11.169414
100.400000,16.729920,49.753760,-0.557664,-25.339382,-0.815686,-11.208521
100.500000,16.746590,49.992980,-0.558220,-25.461216,-0.816943,-11.248264
100.600000,16.763300,50.238770,-0.558777,-25.586395,-0.818204,-11.289315
100.700000,16.779990,50.483580,-0.559333,-25.711076,-0.819466,-11.330023
100.800000,16.796640,50.727310,-0.559888,-25.835207,-0.820726,-11.370385
100.900000,16.813280,50.967780,-0.560443,-25.957677,-0.821987,-11.409887
101.000000,16.829970,51.216490,-0.560999,-26.084344,-0.823254,-11.451053
101.100000,16.846620,51.457850,-0.561554,-26.207268,-0.824519,-11.490472
101.200000,16.863280,51.715210,-0.562109,-26.338340,-0.825786,-11.533313
101.300000,16.879880,51.970490,-0.562663,-26.468353,-0.827050,-11.575599
101.400000,16.896520,52.215930,-0.563217,-26.593355,-0.828320,-11.615516
101.500000,16.913200,52.470700,-0.563773,-26.723108,-0.829593,-11.657332
101.600000,16.929930,52.730500,-0.564331,-26.855423,-0.830872,-11.700075
101.700000,16.946580,52.983260,-0.564886,-26.984153,-0.832147,-11.741183
101.800000,16.963200,53.251370,-0.565440,-27.120700,-0.833421,-11.785571
101.900000,16.979930,53.501080,-0.565998,-27.247876,-0.834705,-11.825642
102.000000,16.996630,53.778250,-0.566554,-27.389038,-0.835989,-11.871660
102.100000,17.013310,54.044380,-0.567110,-27.524577,-0.837272,-11.915105
102.200000,17.029890,54.311510,-0.567663,-27.660625,-0.838550,-11.958712
102.300000,17.046560,54.569990,-0.568219,-27.792268,-0.839836,-12.000182
102.400000,17.063230,54.836180,-0.568774,-27.927837,-0.841124,-12.043200
102.500000,17.079950,55.108430,-0.569332,-28.066493,-0.842417,-12.087350
102.600000,17.096610,55.384100,-0.569887,-28.206891,-0.843707,-12.132150
102.700000,17.113240,55.655110,-0.570441,-28.344915,-0.844997,-12.175804
102.800000,17.129900,55.937790,-0.570997,-28.488883,-0.846291,-12.221826
102.900000,17.146580,56.212420,-0.571553,-28.628750,-0.847587,-12.265912
103.000000,17.163260,56.495810,-0.572109,-28.773080,-0.848886,-12.311751
103.100000,17.179870,56.767440,-0.572662,-28.911420,-0.850181,-12.354939
103.200000,17.196580,57.047400,-0.573219,-29.054002,-0.851485,-12.399686
103.300000,17.213250,57.336550,-0.573775,-29.201265,-0.852788,-12.446309
103.400000,17.229910,57.624250,-0.574330,-29.347790,-0.854092,-12.492464
103.500000,17.246530,57.928480,-0.574884,-29.502733,-0.855394,-12.542074
103.600000,17.263230,58.203560,-0.575441,-29.642830,-0.856704,-12.585130
103.700000,17.279910,58.495460,-0.575997,-29.791493,-0.858015,-12.631682
103.800000,17.296590,58.805950,-0.576553,-29.949624,-0.859327,-12.682079
103.900000,17.313240,59.100680,-0.577108,-30.099729,-0.860638,-12.728935
104.000000,17.329870,59.405230,-0.577662,-30.254835,-0.861950,-12.777757
104.100000,17.346550,59.706140,-0.578218,-30.408087,-0.863267,-12.825574
104.200000,17.363260,60.009380,-0.578775,-30.562526,-0.864589,-12.873690
104.300000,17.379960,60.302050,-0.579332,-30.711582,-0.865911,-12.919380
104.400000,17.396550,60.611740,-0.579885,-30.869306,-0.867227,-12.968658
104.500000,17.413160,60.921260,-0.580439,-31.026943,-0.868546,-13.017706
104.600000,17.429930,61.233630,-0.580998,-31.186032,-0.869879,-13.067020
104.700000,17.446630,61.548210,-0.581554,-31.346246,-0.871208,-13.116701
104.800000,17.463220,61.854650,-0.582107,-31.502315,-0.872531,-13.164586
104.900000,17.479840,62.167030,-0.582661,-31.661408,-0.873857,-13.213530
105.000000,17.496560,62.490350,-0.583219,-31.826074,-0.875194,-13.264514
105.100000,17.513240,62.807510,-0.583775,-31.987602,-0.876528,-13.314050
105.200000,17.529900,63.129290,-0.584330,-32.151483,-0.877864,-13.364407
105.300000,17.546610,63.462950,-0.584887,-32.321415,-0.879205,-13.417040
105.400000,17.563290,63.783580,-0.585443,-32.484711,-0.880545,-13.466764
105.500000,17.579920,64.119330,-0.585997,-32.655707,-0.881883,-13.519550
105.600000,17.596620,64.446140,-0.586554,-32.822150,-0.883228,-13.570186
105.700000,17.613190,64.774050,-0.587106,-32.989153,-0.884565,-13.621012
105.800000,17.629890,65.113890,-0.587663,-33.162232,-0.885914,-13.674015
105.900000,17.646640,65.460040,-0.588221,-33.338525,-0.887269,-13.728093
106.000000,17.663290,65.797790,-0.588776,-33.510539,-0.888618,-13.780327
106.100000,17.679870,66.141040,-0.589329,-33.685355,-0.889963,-13.833598
106.200000,17.696540,66.490590,-0.589885,-33.863379,-0.891317,-13.887891
106.300000,17.713270,66.838570,-0.590442,-34.040604,-0.892678,-13.941590
106.400000,17.729920,67.183360,-0.590997,-34.216204,-0.894034,-13.994519
106.500000,17.746580,67.536630,-0.591553,-34.396123,-0.895392,-14.049005
106.600000,17.763210,67.886700,-0.592107,-34.574412,-0.896750,-14.102661
106.700000,17.779890,68.248410,-0.592663,-34.758630,-0.898114,-14.158476
106.800000,17.796570,68.604120,-0.593219,-34.939791,-0.899480,-14.212843
106.900000,17.813250,68.963940,-0.593775,-35.123046,-0.900848,-14.267859
107.000000,17.829850,69.326960,-0.594328,-35.307931,-0.902211,-14.323427
107.100000,17.846500,69.701840,-0.594883,-35.498856,-0.903580,-14.381178
107.200000,17.863250,70.075100,-0.595442,-35.688955,-0.904959,-14.438264
107.300000,17.879950,70.447320,-0.595998,-35.878525,-0.906336,-14.494984
107.400000,17.896600,70.821690,-0.596553,-36.069191,-0.907711,-14.551995
107.500000,17.913260,71.197400,-0.597109,-36.260538,-0.909088,-14.609057
107.600000,17.929960,71.589390,-0.597665,-36.460177,-0.910471,-14.669193
107.700000,17.946640,71.977130,-0.598221,-36.657651,-0.911854,-14.728262
107.800000,17.963280,72.359660,-0.598776,-36.852472,-0.913235,-14.786096
107.900000,17.979960,72.750180,-0.599332,-37.051362,-0.914622,-14.845295
108.000000,17.996610,73.140400,-0.599887,-37.250100,-0.916008,-14.904249
108.100000,18.013280,73.541920,-0.600443,-37.454592,-0.917398,-14.965257
108.200000,18.029980,73.941880,-0.600999,-37.658290,-0.918792,-15.025683
108.300000,18.046570,74.328770,-0.601552,-37.855332,-0.920179,-15.083369
108.400000,18.063180,74.733090,-0.602106,-38.061250,-0.921570,-15.144343
108.500000,18.079900,75.143500,-0.602663,-38.270270,-0.922971,-15.206182
108.600000,18.096600,75.560300,-0.603220,-38.482545,-0.924373,-15.269104
108.700000,18.113200,75.963010,-0.603773,-38.687643,-0.925769,-15.329076
108.800000,18.129900,76.377390,-0.604330,-38.898685,-0.927175,-15.391043
108.900000,18.146640,76.791130,-0.604888,-39.109401,-0.928586,-15.452594
109.000000,18.163310,77.218400,-0.605444,-39.327008,-0.929993,-15.516720
109.100000,18.179940,77.641700,-0.605998,-39.542593,-0.931399,-15.579861
109.200000,18.196580,78.065410,-0.606553,-39.758387,-0.932808,-15.642831
109.300000,18.213240,78.493200,-0.607108,-39.976258,-0.934221,-15.706352
109.400000,18.229930,78.931400,-0.607664,-40.199432,-0.935638,-15.771671
109.500000,18.246640,79.363690,-0.608221,-40.419595,-0.937058,-15.835535
109.600000,18.263290,79.802270,-0.608776,-40.642962,-0.938476,-15.900489
109.700000,18.279880,80.248050,-0.609329,-40.869996,-0.939890,-15.966709
109.800000,18.296590,80.698180,-0.609886,-41.099246,-0.941317,-16.033377
109.900000,18.313270,81.148800,-0.610442,-41.328744,-0.942743,-16.099929
110.000000,18.329870,81.585460,-0.610996,-41.551134,-0.944165,-16.163571
110.100000,18.346540,82.042010,-0.611551,-41.783653,-0.945594,-16.230804
110.200000,18.363250,82.509260,-0.612108,-42.021621,-0.947029,-16.299837
110.300000,18.379930,82.966560,-0.612664,-42.254522,-0.948464,-16.366683
110.400000,18.396570,83.436070,-0.613219,-42.493642,-0.949897,-16.435733
110.500000,18.413250,83.913650,-0.613775,-42.736871,-0.951335,-16.506048
110.600000,18.429900,84.390740,-0.614330,-42.979851,-0.952773,-16.576039
110.700000,18.446610,84.875920,-0.614887,-43.226951,-0.954218,-16.647261
110.800000,18.463280,85.356030,-0.615443,-43.471469,-0.955662,-16.717272
110.900000,18.479900,85.837100,-0.615997,-43.716476,-0.957104,-16.787273
111.000000,18.496540,86.337590,-0.616551,-43.971374,-0.958550,-16.860765
111.100000,18.513250,86.829130,-0.617108,-44.221713,-0.960003,-16.932125
111.200000,18.529960,87.321800,-0.617665,-44.472628,-0.961459,-17.003427
111.300000,18.546560,87.818700,-0.618219,-44.725697,-0.962907,-17.075436
111.400000,18.563200,88.328670,-0.618773,-44.985422,-0.964361,-17.149643
111.500000,18.579900,88.843930,-0.619330,-45.247842,-0.965822,-17.224496
111.600000,18.596610,89.351910,-0.619887,-45.506554,-0.967287,-17.297633
111.700000,18.613300,89.873500,-0.620443,-45.772198,-0.968751,-17.373143
111.800000,18.629920,90.379110,-0.620997,-46.029703,-0.970212,-17.445380
111.900000,18.646570,90.900330,-0.621552,-46.295158,-0.971677,-17.520294
112.000000,18.663230,91.432960,-0.622108,-46.566424,-0.973146,-17.597095
112.100000,18.679930,91.969580,-0.622664,-46.839722,-0.974620,-17.674298
112.200000,18.696570,92.491510,-0.623219,-47.105539,-0.976091,-17.748472
112.300000,18.713260,93.036000,-0.623775,-47.382846,-0.977569,-17.826595
112.400000,18.729900,93.576090,-0.624330,-47.657911,-0.979044,-17.903648
112.500000,18.746640,94.125290,-0.624888,-47.937617,-0.980531,-17.981975
112.600000,18.763240,94.681830,-0.625441,-48.221060,-0.982007,-18.061616
112.700000,18.779870,95.243470,-0.625996,-48.507101,-0.983488,-18.141866
112.800000,18.796580,95.806790,-0.626553,-48.793997,-0.984978,-18.221988
112.900000,18.813300,96.370860,-0.627110,-49.081276,-0.986472,-18.301917
113.000000,18.829950,96.952870,-0.627665,-49.377691,-0.987961,-18.385043
113.100000,18.846590,97.510600,-0.628220,-49.661741,-0.989452,-18.463259
113.200000,18.863260,98.078570,-0.628775,-49.951006,-0.990948,-18.543045
113.300000,18.879920,98.677860,-0.629331,-50.256221,-0.992445,-18.628440
113.400000,18.896610,99.266950,-0.629887,-50.556242,-0.993947,-18.711523
113.500000,18.913210,99.850170,-0.630440,-50.853274,-0.995443,-18.793319
113.600000,18.929870,100.455430,-0.630996,-51.161530,-0.996947,-18.878826
113.700000,18.946550,101.050010,-0.631552,-51.464347,-0.998455,-18.961953
113.800000,18.963260,101.655750,-0.632109,-51.772848,-0.999968,-19.046782
113.900000,18.979900,102.276640,-0.632663,-52.089065,-1.001477,-19.134224
114.000000,18.996520,102.893800,-0.633217,-52.403382,-1.002986,-19.220652
114.100000,19.013200,103.529280,-0.633773,-52.727029,-1.004503,-19.310044
114.200000,19.029930,104.167500,-0.634331,-53.052072,-1.006027,-19.399498
114.300000,19.046640,104.801480,-0.634888,-53.374955,-1.007551,-19.487837
114.400000,19.063260,105.441580,-0.635442,-53.700956,-1.009070,-19.577113
114.500000,19.079920,106.086280,-0.635997,-54.029299,-1.010594,-19.666809
114.600000,19.096640,106.738730,-0.636555,-54.361589,-1.012126,-19.757466
114.700000,19.113280,107.399800,-0.637109,-54.698269,-1.013654,-19.849491
114.800000,19.129920,108.063080,-0.637664,-55.036075,-1.015183,-19.941551
114.900000,19.146600,108.724480,-0.638220,-55.372923,-1.016719,-20.032816
115.000000,19.163260,109.401340,-0.638775,-55.717645,-1.018255,-20.126588
115.100000,19.179930,110.070940,-0.639331,-56.058669,-1.019795,-20.218624
115.200000,19.196600,110.765710,-0.639887,-56.412513,-1.021336,-20.314898
115.300000,19.213190,111.447950,-0.640440,-56.759975,-1.022873,-20.408635
115.400000,19.229890,112.142540,-0.640996,-57.113727,-1.024423,-20.504037
115.500000,19.246630,112.850940,-0.641554,-57.474512,-1.025978,-20.601490
115.600000,19.263310,113.547660,-0.642110,-57.829348,-1.027531,-20.696526
115.700000,19.279870,114.266940,-0.642662,-58.195675,-1.029074,-20.795507
115.800000,19.296550,114.990750,-0.643218,-58.564308,-1.030631,-20.894671
115.900000,19.313270,115.712590,-0.643776,-58.931938,-1.032195,-20.992990
116.000000,19.329960,116.443330,-0.644332,-59.304101,-1.033758,-21.092571
116.100000,19.346610,117.165840,-0.644887,-59.672072,-1.035319,-21.190329
116.200000,19.363180,117.900800,-0.645439,-60.046384,-1.036876,-21.290086
116.300000,19.379890,118.664680,-0.645996,-60.435425,-1.038448,-21.394362
116.400000,19.396600,119.416420,-0.646553,-60.818283,-1.040023,-21.496020
116.500000,19.413310,120.185730,-0.647110,-61.210090,-1.041600,-21.600408
116.600000,19.429960,120.949420,-0.647665,-61.599034,-1.043174,-21.703475
116.700000,19.446610,121.730330,-0.648220,-61.996748,-1.044750,-21.809195
116.800000,19.463250,122.515020,-0.648775,-62.396387,-1.046328,-21.915171
116.900000,19.479940,123.311100,-0.649331,-62.801828,-1.047913,-22.022633
117.000000,19.496520,124.084830,-0.649884,-63.195885,-1.049491,-22.125890
117.100000,19.513220,124.889070,-0.650441,-63.605481,-1.051082,-22.233890
117.200000,19.529930,125.706440,-0.650998,-64.021764,-1.052677,-22.343745
117.300000,19.546550,126.523860,-0.651552,-64.438073,-1.054265,-22.453339
117.400000,19.563210,127.356030,-0.652107,-64.861893,-1.055860,-22.564999
117.500000,19.579890,128.186900,-0.652663,-65.285052,-1.057460,-22.675914
117.600000,19.596590,129.045170,-0.653220,-65.722165,-1.059064,-22.791154
117.700000,19.613280,129.894180,-0.653776,-66.154563,-1.060669,-22.904297
117.800000,19.629970,130.762420,-0.654332,-66.596754,-1.062277,-23.020344
117.900000,19.646570,131.624480,-0.654886,-67.035797,-1.063880,-23.135014
118.000000,19.663220,132.512150,-0.655441,-67.487884,-1.065489,-23.253580
118.100000,19.679970,133.410900,-0.655999,-67.945613,-1.067111,-23.373359
118.200000,19.696650,134.305590,-0.656555,-68.401275,-1.068728,-23.492076
118.300000,19.713260,135.194820,-0.657109,-68.854156,-1.070342,-23.609494
118.400000,19.729900,136.104710,-0.657663,-69.317560,-1.071961,-23.729942
118.500000,19.746610,137.033660,-0.658220,-69.790670,-1.073589,-23.853032
118.600000,19.763280,137.949690,-0.658776,-70.257200,-1.075216,-23.973443
118.700000,19.779940,138.894290,-0.659331,-70.738281,-1.076845,-24.098316
118.800000,19.796580,139.842250,-0.659886,-71.221073,-1.078474,-24.223284
118.900000,19.813220,140.792480,-0.660441,-71.705021,-1.080107,-24.348109
119.000000,19.829900,141.767440,-0.660997,-72.201564,-1.081745,-24.476571
119.100000,19.846620,142.730420,-0.661554,-72.692006,-1.083391,-24.602319
119.200000,19.863250,143.705290,-0.662108,-73.188503,-1.085030,-24.729785
119.300000,19.879860,144.680630,-0.662662,-73.685240,-1.086670,-24.856831
119.400000,19.896580,145.672090,-0.663219,-74.190186,-1.088323,-24.985820
119.500000,19.913310,146.705230,-0.663777,-74.716360,-1.089981,-25.121359
119.600000,19.929910,147.696640,-0.664330,-75.221281,-1.091628,-25.249502
119.700000,19.946550,148.724150,-0.664885,-75.744588,-1.093282,-25.383147
119.800000,19.963260,149.762950,-0.665442,-76.273644,-1.094945,-25.517958
119.900000,19.979920,150.793240,-0.665997,-76.798366,-1.096606,-25.650859
120.000000,19.996570,151.850630,-0.666552,-77.336891,-1.098269,-25.787806
120.021000,20.000090,152.068450,-0.666670,-77.447826,-1.098621,-25.815710
