Repository: abubakardawood/tissue-phantom-material-database

Title:
A Database of Silicone Phantom Materials for Modeling Human Tissue Mechanics Across Varying Stiffnesses

Description:
This dataset contains processed mechanical compression test data for soft silicone phantoms
fabricated using Ecoflex (Smooth-On) with varying base materials and thinner concentrations.
The dataset provides force–compression measurements together with derived engineering and
true stress–strain quantities, intended for mechanical characterization, constitutive model
fitting, and the design of tissue-equivalent phantoms.

All files in this dataset are processed outputs generated from raw experimental measurements.
The raw data files are not included in this archive.

File: data/EF10_62_5T/EF10_62_5T_B4.csv (part 2 of 2)
Speed (mm/min): 10;
Machine: INSTRON 5900;
Load cell: 1kN;
Time (s),Compression (mm),Load (N),Engineering Strain [-],Engineering Stress (kPa),True Strain [-],True Stress (kPa)
58.500000,9.746630,11.289730,-0.324888,-5.749812,-0.392876,-3.881769
58.600000,9.763260,11.331460,-0.325442,-5.771065,-0.393698,-3.892918
58.700000,9.779900,11.360630,-0.325997,-5.785921,-0.394520,-3.899730
58.800000,9.796610,11.398720,-0.326554,-5.805320,-0.395347,-3.909572
58.900000,9.813250,11.421600,-0.327108,-5.816973,-0.396171,-3.914193
59.000000,9.829960,11.449420,-0.327665,-5.831142,-0.396999,-3.920479
59.100000,9.846590,11.482550,-0.328220,-5.848015,-0.397824,-3.928581
59.200000,9.863280,11.522580,-0.328776,-5.868402,-0.398652,-3.939012
59.300000,9.879970,11.548740,-0.329332,-5.881725,-0.399482,-3.944683
59.400000,9.896620,11.579010,-0.329887,-5.897141,-0.400309,-3.951749
59.500000,9.913230,11.610020,-0.330441,-5.912935,-0.401136,-3.959059
59.600000,9.929870,11.650010,-0.330996,-5.933301,-0.401965,-3.969404
59.700000,9.946570,11.681980,-0.331552,-5.949584,-0.402797,-3.976985
59.800000,9.963280,11.704950,-0.332109,-5.961282,-0.403631,-3.981485
59.900000,9.979910,11.750980,-0.332664,-5.984725,-0.404461,-3.993824
60.000000,9.996580,11.780540,-0.333219,-5.999780,-0.405294,-4.000537
60.100000,10.013250,11.811590,-0.333775,-6.015593,-0.406128,-4.007739
60.200000,10.029980,11.844630,-0.334333,-6.032421,-0.406965,-4.015585
60.300000,10.046630,11.882930,-0.334888,-6.051927,-0.407799,-4.025211
60.400000,10.063270,11.914780,-0.335442,-6.068148,-0.408634,-4.032634
60.500000,10.079930,11.947420,-0.335998,-6.084771,-0.409470,-4.040302
60.600000,10.096610,11.975160,-0.336554,-6.098899,-0.410307,-4.046292
60.700000,10.113280,12.011450,-0.337109,-6.117381,-0.411145,-4.055155
60.800000,10.129950,12.052250,-0.337665,-6.138161,-0.411984,-4.065519
60.900000,10.146560,12.077030,-0.338219,-6.150781,-0.412820,-4.070472
61.000000,10.163270,12.112410,-0.338776,-6.168800,-0.413662,-4.078961
61.100000,10.179930,12.160300,-0.339331,-6.193190,-0.414502,-4.091649
61.200000,10.196550,12.181330,-0.339885,-6.203900,-0.415341,-4.095288
61.300000,10.213200,12.211440,-0.340440,-6.219235,-0.416182,-4.101959
61.400000,10.229890,12.248850,-0.340996,-6.238288,-0.417026,-4.111055
61.500000,10.246550,12.289200,-0.341552,-6.258838,-0.417869,-4.121122
61.600000,10.263200,12.318530,-0.342107,-6.273776,-0.418712,-4.127475
61.700000,10.279860,12.356220,-0.342662,-6.292971,-0.419557,-4.136609
61.800000,10.296550,12.383770,-0.343218,-6.307002,-0.420404,-4.142323
61.900000,10.313260,12.421090,-0.343775,-6.326009,-0.421252,-4.151283
62.000000,10.329960,12.462690,-0.344332,-6.347196,-0.422101,-4.161653
62.100000,10.346590,12.493610,-0.344886,-6.362943,-0.422947,-4.168451
62.200000,10.363230,12.521700,-0.345441,-6.377249,-0.423794,-4.174286
62.300000,10.379910,12.570860,-0.345997,-6.402286,-0.424643,-4.187115
62.400000,10.396620,12.604340,-0.346554,-6.419338,-0.425495,-4.194691
62.500000,10.413260,12.635910,-0.347109,-6.435416,-0.426345,-4.201627
62.600000,10.429860,12.670010,-0.347662,-6.452783,-0.427192,-4.209396
62.700000,10.446560,12.702250,-0.348219,-6.469203,-0.428046,-4.216506
62.800000,10.463290,12.745710,-0.348776,-6.491337,-0.428902,-4.227312
62.900000,10.479920,12.778220,-0.349331,-6.507894,-0.429754,-4.234487
63.000000,10.496550,12.816580,-0.349885,-6.527431,-0.430606,-4.243581
63.100000,10.513190,12.848650,-0.350440,-6.543764,-0.431460,-4.250569
63.200000,10.529880,12.887780,-0.350996,-6.563692,-0.432316,-4.259863
63.300000,10.546590,12.935710,-0.351553,-6.588103,-0.433175,-4.272036
63.400000,10.563240,12.970010,-0.352108,-6.605572,-0.434031,-4.279697
63.500000,10.579850,13.002400,-0.352662,-6.622068,-0.434886,-4.286718
63.600000,10.596530,13.045350,-0.353218,-6.643942,-0.435745,-4.297184
63.700000,10.613270,13.080060,-0.353776,-6.661620,-0.436609,-4.304901
63.800000,10.629920,13.112240,-0.354331,-6.678009,-0.437468,-4.311786
63.900000,10.646540,13.158330,-0.354885,-6.701482,-0.438326,-4.323229
64.000000,10.663260,13.192720,-0.355442,-6.718997,-0.439190,-4.330783
64.100000,10.679970,13.227860,-0.355999,-6.736894,-0.440055,-4.338566
64.200000,10.696630,13.272360,-0.356554,-6.759557,-0.440918,-4.349408
64.300000,10.713250,13.315310,-0.357108,-6.781432,-0.441779,-4.359726
64.400000,10.729920,13.344980,-0.357664,-6.796543,-0.442644,-4.365664
64.500000,10.746600,13.390700,-0.358220,-6.819828,-0.443510,-4.376829
64.600000,10.763300,13.423010,-0.358777,-6.836283,-0.444377,-4.383584
64.700000,10.779920,13.467520,-0.359331,-6.858952,-0.445242,-4.394320
64.800000,10.796610,13.508160,-0.359887,-6.879649,-0.446111,-4.403753
64.900000,10.813260,13.549220,-0.360442,-6.900561,-0.446978,-4.413309
65.000000,10.830010,13.581170,-0.361000,-6.916833,-0.447851,-4.419854
65.100000,10.846620,13.622170,-0.361554,-6.937714,-0.448718,-4.429356
65.200000,10.863240,13.658450,-0.362108,-6.956191,-0.449586,-4.437299
65.300000,10.879930,13.700760,-0.362664,-6.977740,-0.450459,-4.447162
65.400000,10.896610,13.736610,-0.363220,-6.995998,-0.451332,-4.454909
65.500000,10.913270,13.779000,-0.363776,-7.017587,-0.452204,-4.464760
65.600000,10.929890,13.822340,-0.364330,-7.039660,-0.453075,-4.474903
65.700000,10.946590,13.854430,-0.364886,-7.056003,-0.453951,-4.481364
65.800000,10.963210,13.905820,-0.365440,-7.082176,-0.454824,-4.494063
65.900000,10.979910,13.947860,-0.365997,-7.103587,-0.455702,-4.503695
66.000000,10.996560,13.984920,-0.366552,-7.122461,-0.456577,-4.511709
66.100000,11.013210,14.017700,-0.367107,-7.139156,-0.457454,-4.518322
66.200000,11.029910,14.065590,-0.367664,-7.163546,-0.458334,-4.529771
66.300000,11.046650,14.103360,-0.368222,-7.182782,-0.459217,-4.537926
66.400000,11.063280,14.147200,-0.368776,-7.205110,-0.460094,-4.548038
66.500000,11.079840,14.184490,-0.369328,-7.224101,-0.460969,-4.556039
66.600000,11.096560,14.230150,-0.369885,-7.247356,-0.461853,-4.566665
66.700000,11.113260,14.268280,-0.370442,-7.266775,-0.462737,-4.574857
66.800000,11.129960,14.314020,-0.370999,-7.290071,-0.463622,-4.585464
66.900000,11.146560,14.354000,-0.371552,-7.310432,-0.464502,-4.594226
67.000000,11.163190,14.398340,-0.372106,-7.333014,-0.465384,-4.604353
67.100000,11.179870,14.445490,-0.372662,-7.357028,-0.466270,-4.615341
67.200000,11.196590,14.477150,-0.373220,-7.373152,-0.467159,-4.621347
67.300000,11.213270,14.529900,-0.373776,-7.400017,-0.468047,-4.634071
67.400000,11.229910,14.572850,-0.374330,-7.421892,-0.468933,-4.643652
67.500000,11.246560,14.620370,-0.374885,-7.446093,-0.469820,-4.654662
67.600000,11.263270,14.659990,-0.375442,-7.466272,-0.470712,-4.663117
67.700000,11.280000,14.700890,-0.376000,-7.487102,-0.471605,-4.671952
67.800000,11.296570,14.755590,-0.376552,-7.514960,-0.472490,-4.685184
67.900000,11.313200,14.792390,-0.377107,-7.533702,-0.473380,-4.692693
68.000000,11.329910,14.830840,-0.377664,-7.553285,-0.474275,-4.700684
68.100000,11.346570,14.887120,-0.378219,-7.581948,-0.475167,-4.714311
68.200000,11.363190,14.931910,-0.378773,-7.604759,-0.476059,-4.724282
68.300000,11.379910,14.970080,-0.379330,-7.624199,-0.476956,-4.732109
68.400000,11.396600,15.014770,-0.379887,-7.646960,-0.477853,-4.741982
68.500000,11.413290,15.065030,-0.380443,-7.672557,-0.478751,-4.753586
68.600000,11.429960,15.113380,-0.380999,-7.697181,-0.479648,-4.764565
68.700000,11.446610,15.156570,-0.381554,-7.719178,-0.480545,-4.773897
68.800000,11.463310,15.206450,-0.382110,-7.744581,-0.481445,-4.785297
68.900000,11.479980,15.247490,-0.382666,-7.765483,-0.482345,-4.793897
69.000000,11.496640,15.301740,-0.383221,-7.793112,-0.483245,-4.806625
69.100000,11.513220,15.344810,-0.383774,-7.815048,-0.484141,-4.815835
69.200000,11.529900,15.389970,-0.384330,-7.838047,-0.485044,-4.825651
69.300000,11.546610,15.436110,-0.384887,-7.861546,-0.485949,-4.835739
69.400000,11.563290,15.484480,-0.385443,-7.886181,-0.486854,-4.846508
69.500000,11.579920,15.528180,-0.385997,-7.908437,-0.487756,-4.855801
69.600000,11.596510,15.572030,-0.386550,-7.930770,-0.488657,-4.865128
69.700000,11.613260,15.618820,-0.387109,-7.954600,-0.489568,-4.875305
69.800000,11.629940,15.666320,-0.387665,-7.978791,-0.490475,-4.885696
69.900000,11.646580,15.710860,-0.388219,-8.001475,-0.491381,-4.895148
70.000000,11.663200,15.763750,-0.388773,-8.028412,-0.492287,-4.907179
70.100000,11.679880,15.807450,-0.389329,-8.050668,-0.493197,-4.916307
70.200000,11.696520,15.860020,-0.389884,-8.077442,-0.494106,-4.928177
70.300000,11.713250,15.911870,-0.390442,-8.103849,-0.495021,-4.939769
70.400000,11.729880,15.963270,-0.390996,-8.130027,-0.495930,-4.951219
70.500000,11.746510,16.010900,-0.391550,-8.154284,-0.496841,-4.961472
70.600000,11.763250,16.060820,-0.392108,-8.179708,-0.497759,-4.972377
70.700000,11.779950,16.113070,-0.392665,-8.206319,-0.498675,-4.983985
70.800000,11.796590,16.159260,-0.393220,-8.229844,-0.499588,-4.993707
70.900000,11.813240,16.211710,-0.393775,-8.256556,-0.500504,-5.005333
71.000000,11.829940,16.264090,-0.394331,-8.283233,-0.501422,-5.016895
71.100000,11.846610,16.315590,-0.394887,-8.309462,-0.502340,-5.028163
71.200000,11.863290,16.361910,-0.395443,-8.333052,-0.503259,-5.037805
71.300000,11.879920,16.407460,-0.395997,-8.356251,-0.504177,-5.047198
71.400000,11.896550,16.467000,-0.396552,-8.386574,-0.505095,-5.060864
71.500000,11.913270,16.515730,-0.397109,-8.411392,-0.506019,-5.071153
71.600000,11.929980,16.571620,-0.397666,-8.439857,-0.506943,-5.083613
71.700000,11.946560,16.618070,-0.398219,-8.463514,-0.507861,-5.093184
71.800000,11.963200,16.673220,-0.398773,-8.491601,-0.508783,-5.105377
71.900000,11.979930,16.726220,-0.399331,-8.518594,-0.509711,-5.116855
72.000000,11.996650,16.779340,-0.399888,-8.545648,-0.510640,-5.128343
72.100000,12.013270,16.831820,-0.400442,-8.572376,-0.511563,-5.139633
72.200000,12.029890,16.885670,-0.400996,-8.599801,-0.512488,-5.151312
72.300000,12.046580,16.941120,-0.401553,-8.628042,-0.513417,-5.163428
72.400000,12.063280,16.991660,-0.402109,-8.653781,-0.514347,-5.174015
72.500000,12.079910,17.048390,-0.402664,-8.682674,-0.515275,-5.186476
72.600000,12.096560,17.101580,-0.403219,-8.709763,-0.516205,-5.197824
72.700000,12.113200,17.158900,-0.403773,-8.738956,-0.517134,-5.210399
72.800000,12.129890,17.210400,-0.404330,-8.765185,-0.518068,-5.221161
72.900000,12.146560,17.264100,-0.404885,-8.792534,-0.519001,-5.232566
73.000000,12.163250,17.317310,-0.405442,-8.819634,-0.519936,-5.243787
73.100000,12.179920,17.375050,-0.405997,-8.849040,-0.520871,-5.256354
73.200000,12.196620,17.430390,-0.406554,-8.877225,-0.521809,-5.268154
73.300000,12.213300,17.479090,-0.407110,-8.902027,-0.522746,-5.277923
73.400000,12.229930,17.535830,-0.407664,-8.930925,-0.523682,-5.290105
73.500000,12.246530,17.596870,-0.408218,-8.962012,-0.524616,-5.303561
73.600000,12.263250,17.655190,-0.408775,-8.991714,-0.525559,-5.316126
73.700000,12.279930,17.708270,-0.409331,-9.018748,-0.526499,-5.327095
73.800000,12.296550,17.766650,-0.409885,-9.048481,-0.527438,-5.339644
73.900000,12.313230,17.824530,-0.410441,-9.077959,-0.528380,-5.351992
74.000000,12.329860,17.882020,-0.410995,-9.107238,-0.529321,-5.364206
74.100000,12.346530,17.938470,-0.411551,-9.135988,-0.530265,-5.376063
74.200000,12.363220,17.988060,-0.412107,-9.161244,-0.531211,-5.385828
74.300000,12.379840,18.061500,-0.412661,-9.198646,-0.532154,-5.402721
74.400000,12.396510,18.107530,-0.413217,-9.222089,-0.533100,-5.411365
74.500000,12.413250,18.169250,-0.413775,-9.253523,-0.534052,-5.424647
74.600000,12.430000,18.228430,-0.414333,-9.283663,-0.535004,-5.437132
74.700000,12.446620,18.293910,-0.414887,-9.317012,-0.535951,-5.451502
74.800000,12.463250,18.344620,-0.415442,-9.342838,-0.536899,-5.461434
74.900000,12.479940,18.412830,-0.415998,-9.377577,-0.537851,-5.476524
75.000000,12.496650,18.470510,-0.416555,-9.406953,-0.538805,-5.488440
75.100000,12.513260,18.528830,-0.417109,-9.436656,-0.539755,-5.500545
75.200000,12.529940,18.588090,-0.417665,-9.466836,-0.540709,-5.512873
75.300000,12.546610,18.661710,-0.418220,-9.504331,-0.541663,-5.529426
75.400000,12.563260,18.713430,-0.418775,-9.530672,-0.542618,-5.539461
75.500000,12.579950,18.782590,-0.419332,-9.565895,-0.543576,-5.554612
75.600000,12.596590,18.838950,-0.419886,-9.594598,-0.544531,-5.565958
75.700000,12.613240,18.904490,-0.420441,-9.627978,-0.545488,-5.579978
75.800000,12.629930,18.966100,-0.420998,-9.659355,-0.546449,-5.592789
75.900000,12.646690,19.026900,-0.421556,-9.690321,-0.547414,-5.605305
76.000000,12.663250,19.090710,-0.422108,-9.722819,-0.548369,-5.618736
76.100000,12.679870,19.153940,-0.422662,-9.755022,-0.549328,-5.631941
76.200000,12.696560,19.222700,-0.423219,-9.790041,-0.550292,-5.646713
76.300000,12.713300,19.285730,-0.423777,-9.822142,-0.551260,-5.659747
76.400000,12.729950,19.349290,-0.424332,-9.854512,-0.552224,-5.672931
76.500000,12.746550,19.417550,-0.424885,-9.889277,-0.553185,-5.687472
76.600000,12.763260,19.476960,-0.425442,-9.919534,-0.554154,-5.699348
76.700000,12.779930,19.546380,-0.425998,-9.954890,-0.555122,-5.714130
76.800000,12.796630,19.600090,-0.426554,-9.982244,-0.556092,-5.724274
76.900000,12.813240,19.670380,-0.427108,-10.018042,-0.557058,-5.739256
77.000000,12.829910,19.737300,-0.427664,-10.052124,-0.558028,-5.753196
77.100000,12.846500,19.801090,-0.428217,-10.084612,-0.558995,-5.766213
77.200000,12.863260,19.874730,-0.428775,-10.122117,-0.559973,-5.782003
77.300000,12.879910,19.939060,-0.429330,-10.154880,-0.560945,-5.795082
77.400000,12.896540,20.002560,-0.429885,-10.187220,-0.561917,-5.807890
77.500000,12.913260,20.075920,-0.430442,-10.224582,-0.562895,-5.823493
77.600000,12.929910,20.141900,-0.430997,-10.258185,-0.563870,-5.836938
77.700000,12.946590,20.213800,-0.431553,-10.294804,-0.564847,-5.852050
77.800000,12.963200,20.277260,-0.432107,-10.327124,-0.565822,-5.864705
77.900000,12.979910,20.346780,-0.432664,-10.362530,-0.566803,-5.879040
78.000000,12.996590,20.420670,-0.433220,-10.400162,-0.567783,-5.894607
78.100000,13.013280,20.491510,-0.433776,-10.436240,-0.568766,-5.909250
78.200000,13.029910,20.557750,-0.434330,-10.469976,-0.569745,-5.922548
78.300000,13.046510,20.630730,-0.434884,-10.507145,-0.570724,-5.937759
78.400000,13.063210,20.696390,-0.435440,-10.540585,-0.571709,-5.950789
78.500000,13.079950,20.779540,-0.435998,-10.582933,-0.572698,-5.968792
78.600000,13.096610,20.848870,-0.436554,-10.618242,-0.573683,-5.982810
78.700000,13.113210,20.924610,-0.437107,-10.656816,-0.574666,-5.998647
78.800000,13.129890,20.983840,-0.437663,-10.686982,-0.575654,-6.009685
78.900000,13.146590,21.062320,-0.438220,-10.726951,-0.576644,-6.026190
79.000000,13.163300,21.138970,-0.438777,-10.765989,-0.577636,-6.042124
79.100000,13.179910,21.208280,-0.439330,-10.801288,-0.578623,-6.055955
79.200000,13.196570,21.281090,-0.439886,-10.838370,-0.579614,-6.070726
79.300000,13.213240,21.354230,-0.440441,-10.875620,-0.580607,-6.085547
79.400000,13.229930,21.430170,-0.440998,-10.914296,-0.581602,-6.101117
79.500000,13.246590,21.499750,-0.441553,-10.949733,-0.582596,-6.114845
79.600000,13.263220,21.568820,-0.442107,-10.984910,-0.583589,-6.128401
79.700000,13.279890,21.644190,-0.442663,-11.023295,-0.584585,-6.143690
79.800000,13.296610,21.727210,-0.443220,-11.065577,-0.585586,-6.161088
79.900000,13.313300,21.812150,-0.443777,-11.108837,-0.586585,-6.178994
80.000000,13.329930,21.880920,-0.444331,-11.143861,-0.587582,-6.192298
80.100000,13.346620,21.963350,-0.444887,-11.185842,-0.588584,-6.209403
80.200000,13.363380,22.033400,-0.445446,-11.221518,-0.589591,-6.222938
80.300000,13.379940,22.125790,-0.445998,-11.268572,-0.590587,-6.242812
80.400000,13.396530,22.186840,-0.446551,-11.299665,-0.591586,-6.253788
80.500000,13.413220,22.270420,-0.447107,-11.342232,-0.592591,-6.271037
80.600000,13.429920,22.358720,-0.447664,-11.387203,-0.593599,-6.289562
80.700000,13.446590,22.443700,-0.448220,-11.430483,-0.594605,-6.307115
80.800000,13.463260,22.510860,-0.448775,-11.464687,-0.595613,-6.319618
80.900000,13.479860,22.593470,-0.449329,-11.506760,-0.596617,-6.336443
81.000000,13.496570,22.675700,-0.449886,-11.548639,-0.597629,-6.353072
81.100000,13.513250,22.752300,-0.450442,-11.587651,-0.598640,-6.368090
81.200000,13.529960,22.849200,-0.450999,-11.637002,-0.599654,-6.388730
81.300000,13.546560,22.930660,-0.451552,-11.678489,-0.600663,-6.405044
81.400000,13.563220,22.992810,-0.452107,-11.710142,-0.601676,-6.415901
81.500000,13.579910,23.081650,-0.452664,-11.755388,-0.602692,-6.434151
81.600000,13.596600,23.160330,-0.453220,-11.795459,-0.603709,-6.449521
81.700000,13.613240,23.252530,-0.453775,-11.842416,-0.604724,-6.468628
81.800000,13.629900,23.329700,-0.454330,-11.881719,-0.605741,-6.483497
81.900000,13.646580,23.416620,-0.454886,-11.925987,-0.606760,-6.501022
82.000000,13.663230,23.496490,-0.455441,-11.966664,-0.607779,-6.516555
82.100000,13.679920,23.587030,-0.455997,-12.012776,-0.608801,-6.534982
82.200000,13.696540,23.680000,-0.456551,-12.060125,-0.609820,-6.554059
82.300000,13.713230,23.754570,-0.457108,-12.098103,-0.610844,-6.567967
82.400000,13.729920,23.853000,-0.457664,-12.148233,-0.611870,-6.588424
82.500000,13.746590,23.933290,-0.458220,-12.189125,-0.612895,-6.603828
82.600000,13.763180,24.022040,-0.458773,-12.234325,-0.613916,-6.621551
82.700000,13.779860,24.116510,-0.459329,-12.282438,-0.614944,-6.640762
82.800000,13.796600,24.202870,-0.459887,-12.326420,-0.615976,-6.657664
82.900000,13.813270,24.294180,-0.460442,-12.372924,-0.617006,-6.675906
83.000000,13.829890,24.380780,-0.460996,-12.417029,-0.618033,-6.692824
83.100000,13.846530,24.462040,-0.461551,-12.458415,-0.619062,-6.708221
83.200000,13.863260,24.558910,-0.462109,-12.507750,-0.620099,-6.727810
83.300000,13.879940,24.650320,-0.462665,-12.554305,-0.621133,-6.745872
83.400000,13.896630,24.738620,-0.463221,-12.599276,-0.622169,-6.763027
83.500000,13.913260,24.832230,-0.463775,-12.646951,-0.623202,-6.781607
83.600000,13.929940,24.920310,-0.464331,-12.691810,-0.624239,-6.798605
83.700000,13.946620,25.013220,-0.464887,-12.739128,-0.625278,-6.816869
83.800000,13.963300,25.112170,-0.465443,-12.789523,-0.626318,-6.836725
83.900000,13.979900,25.198350,-0.465997,-12.833414,-0.627353,-6.853086
84.000000,13.996500,25.300670,-0.466550,-12.885525,-0.628390,-6.873784
84.100000,14.013250,25.388560,-0.467108,-12.930287,-0.629437,-6.890442
84.200000,14.029930,25.486160,-0.467664,-12.979995,-0.630481,-6.909714
84.300000,14.046560,25.579210,-0.468219,-13.027385,-0.631523,-6.927720
84.400000,14.063250,25.684200,-0.468775,-13.080856,-0.632570,-6.948878
84.500000,14.079930,25.776060,-0.469331,-13.127640,-0.633617,-6.966431
84.600000,14.096630,25.876130,-0.469888,-13.178605,-0.634666,-6.986141
84.700000,14.113250,25.975620,-0.470442,-13.229275,-0.635712,-7.005673
84.800000,14.129930,26.072590,-0.470998,-13.278661,-0.636762,-7.024443
84.900000,14.146600,26.167710,-0.471553,-13.327105,-0.637813,-7.042664
85.000000,14.163320,26.264450,-0.472111,-13.376375,-0.638869,-7.061245
85.100000,14.179970,26.365210,-0.472666,-13.427691,-0.639921,-7.080883
85.200000,14.196580,26.462950,-0.473219,-13.477470,-0.640971,-7.099671
85.300000,14.213190,26.567830,-0.473773,-13.530885,-0.642023,-7.120317
85.400000,14.229910,26.665720,-0.474330,-13.580740,-0.643082,-7.138983
85.500000,14.246600,26.766620,-0.474887,-13.632128,-0.644141,-7.158412
85.600000,14.263240,26.871580,-0.475441,-13.685583,-0.645198,-7.178891
85.700000,14.279840,26.978570,-0.475995,-13.740073,-0.646253,-7.199871
85.800000,14.296550,27.068290,-0.476552,-13.785767,-0.647317,-7.216137
85.900000,14.313300,27.192180,-0.477110,-13.848864,-0.648384,-7.241432
86.000000,14.329920,27.292980,-0.477664,-13.900201,-0.649444,-7.260575
86.100000,14.346540,27.396720,-0.478218,-13.953035,-0.650505,-7.280442
86.200000,14.363220,27.500670,-0.478774,-14.005976,-0.651572,-7.300279
86.300000,14.379890,27.608510,-0.479330,-14.060899,-0.652638,-7.321093
86.400000,14.396580,27.721880,-0.479886,-14.118638,-0.653707,-7.343301
86.500000,14.413260,27.824600,-0.480442,-14.170952,-0.654777,-7.362632
86.600000,14.429860,27.932530,-0.480995,-14.225921,-0.655842,-7.383319
86.700000,14.446600,28.045100,-0.481553,-14.283252,-0.656918,-7.405104
86.800000,14.463330,28.153800,-0.482111,-14.338613,-0.657994,-7.425810
86.900000,14.479930,28.268570,-0.482664,-14.397064,-0.659063,-7.448115
87.000000,14.496570,28.378270,-0.483219,-14.452934,-0.660136,-7.469002
87.100000,14.513310,28.483120,-0.483777,-14.506334,-0.661216,-7.488503
87.200000,14.529980,28.586450,-0.484333,-14.558959,-0.662293,-7.507580
87.300000,14.546560,28.701050,-0.484885,-14.617325,-0.663366,-7.529598
87.400000,14.563230,28.818030,-0.485441,-14.676902,-0.664445,-7.552132
87.500000,14.579870,28.928910,-0.485996,-14.733373,-0.665524,-7.573018
87.600000,14.596540,29.036730,-0.486551,-14.788285,-0.666605,-7.593025
87.700000,14.613240,29.158760,-0.487108,-14.850435,-0.667690,-7.616669
87.800000,14.629830,29.278340,-0.487661,-14.911336,-0.668769,-7.639659
87.900000,14.646540,29.381940,-0.488218,-14.964099,-0.669857,-7.658357
88.000000,14.663250,29.509000,-0.488775,-15.028810,-0.670945,-7.683104
88.100000,14.679950,29.615680,-0.489332,-15.083142,-0.672035,-7.702483
88.200000,14.696600,29.738160,-0.489887,-15.145521,-0.673122,-7.725932
88.300000,14.713230,29.856380,-0.490441,-15.205729,-0.674210,-7.748216
88.400000,14.729960,29.972190,-0.490999,-15.264711,-0.675305,-7.769758
88.500000,14.746640,30.104540,-0.491555,-15.332116,-0.676398,-7.795543
88.600000,14.763300,30.220470,-0.492110,-15.391159,-0.677490,-7.817016
88.700000,14.779920,30.338660,-0.492664,-15.451353,-0.678582,-7.839027
88.800000,14.796610,30.459270,-0.493220,-15.512779,-0.679679,-7.861561
88.900000,14.813260,30.583900,-0.493775,-15.576252,-0.680775,-7.885083
89.000000,14.829950,30.707490,-0.494332,-15.639196,-0.681874,-7.908246
89.100000,14.846590,30.834390,-0.494886,-15.703826,-0.682972,-7.932217
89.200000,14.863250,30.962040,-0.495442,-15.768837,-0.684072,-7.956298
89.300000,14.879880,31.078700,-0.495996,-15.828252,-0.685171,-7.977502
89.400000,14.896620,31.201600,-0.496554,-15.890844,-0.686279,-8.000182
89.500000,14.913250,31.339750,-0.497108,-15.961204,-0.687381,-8.026756
89.600000,14.929830,31.468760,-0.497661,-16.026908,-0.688480,-8.050941
89.700000,14.946560,31.594110,-0.498219,-16.090748,-0.689591,-8.074037
89.800000,14.963270,31.725110,-0.498776,-16.157466,-0.690702,-8.098515
89.900000,14.979930,31.836890,-0.499331,-16.214395,-0.691810,-8.118045
90.000000,14.996560,31.980420,-0.499885,-16.287494,-0.692918,-8.145615
90.100000,15.013230,32.110080,-0.500441,-16.353529,-0.694030,-8.169553
90.200000,15.029930,32.243220,-0.500998,-16.421337,-0.695145,-8.194286
90.300000,15.046650,32.373320,-0.501555,-16.487596,-0.696262,-8.218160
90.400000,15.063240,32.507550,-0.502108,-16.555959,-0.697372,-8.243080
90.500000,15.079880,32.643700,-0.502663,-16.625300,-0.698487,-8.268382
90.600000,15.096600,32.783720,-0.503220,-16.696611,-0.699608,-8.294543
90.700000,15.113310,32.907980,-0.503777,-16.759897,-0.700730,-8.316646
90.800000,15.129950,33.051300,-0.504332,-16.832889,-0.701848,-8.343530
90.900000,15.146570,33.186800,-0.504886,-16.901898,-0.702967,-8.368372
91.000000,15.163210,33.326820,-0.505440,-16.973210,-0.704087,-8.394265
91.100000,15.179870,33.458260,-0.505996,-17.040152,-0.705211,-8.417909
91.200000,15.196570,33.598040,-0.506552,-17.111341,-0.706338,-8.443551
91.300000,15.213210,33.741970,-0.507107,-17.184644,-0.707463,-8.470191
91.400000,15.229900,33.876670,-0.507663,-17.253246,-0.708593,-8.494406
91.500000,15.246560,34.019910,-0.508219,-17.326198,-0.709721,-8.520701
91.600000,15.263220,34.162280,-0.508774,-17.398706,-0.710851,-8.546697
91.700000,15.279910,34.306590,-0.509330,-17.472203,-0.711984,-8.573080
91.800000,15.296550,34.448730,-0.509885,-17.544594,-0.713115,-8.598869
91.900000,15.313230,34.594990,-0.510441,-17.619084,-0.714250,-8.625581
92.000000,15.329960,34.746370,-0.510999,-17.696181,-0.715390,-8.653456
92.100000,15.346640,34.892610,-0.511555,-17.770660,-0.716528,-8.679996
92.200000,15.363220,35.038810,-0.512107,-17.845119,-0.717660,-8.706503
92.300000,15.379910,35.176650,-0.512664,-17.915321,-0.718801,-8.730787
92.400000,15.396610,35.328880,-0.513220,-17.992851,-0.719944,-8.758554
92.500000,15.413290,35.480860,-0.513776,-18.070254,-0.721087,-8.786185
92.600000,15.429890,35.629790,-0.514330,-18.146103,-0.722225,-8.813024
92.700000,15.446550,35.774730,-0.514885,-18.219920,-0.723369,-8.838757
92.800000,15.463250,35.937780,-0.515442,-18.302961,-0.724517,-8.868852
92.900000,15.479940,36.086960,-0.515998,-18.378938,-0.725666,-8.895443
93.000000,15.496580,36.243850,-0.516553,-18.458841,-0.726813,-8.923878
93.100000,15.513240,36.401500,-0.517108,-18.539132,-0.727962,-8.952398
93.200000,15.529920,36.549500,-0.517664,-18.614507,-0.729114,-8.978447
93.300000,15.546620,36.717470,-0.518221,-18.700054,-0.730269,-9.009300
93.400000,15.563340,36.876320,-0.518778,-18.780956,-0.731427,-9.037809
93.500000,15.579890,37.033710,-0.519330,-18.861114,-0.732574,-9.065978
93.600000,15.596540,37.191270,-0.519885,-18.941358,-0.733729,-9.094037
93.700000,15.613260,37.346900,-0.520442,-19.020620,-0.734890,-9.121490
93.800000,15.629950,37.512410,-0.520998,-19.104914,-0.736051,-9.151285
93.900000,15.646550,37.677070,-0.521552,-19.188774,-0.737207,-9.180837
94.000000,15.663250,37.837840,-0.522108,-19.270654,-0.738371,-9.209285
94.100000,15.679970,38.010830,-0.522666,-19.358757,-0.739538,-9.240599
94.200000,15.696590,38.174130,-0.523220,-19.441925,-0.740699,-9.269527
94.300000,15.713230,38.340240,-0.523774,-19.526524,-0.741863,-9.299032
94.400000,15.729840,38.507020,-0.524328,-19.611464,-0.743027,-9.328624
94.500000,15.746560,38.676520,-0.524885,-19.697790,-0.744199,-9.358709
94.600000,15.763240,38.844220,-0.525441,-19.783199,-0.745370,-9.388288
94.700000,15.779910,39.002180,-0.525997,-19.863647,-0.746542,-9.415428
94.800000,15.796500,39.177440,-0.526550,-19.952906,-0.747709,-9.446704
94.900000,15.813260,39.353430,-0.527109,-20.042537,-0.748890,-9.477942
95.000000,15.829950,39.524690,-0.527665,-20.129759,-0.750067,-9.507990
95.100000,15.846650,39.701050,-0.528222,-20.219579,-0.751246,-9.539159
95.200000,15.863240,39.870800,-0.528775,-20.306032,-0.752419,-9.568717
95.300000,15.879890,40.051290,-0.529330,-20.397954,-0.753597,-9.600712
95.400000,15.896610,40.228980,-0.529887,-20.488451,-0.754782,-9.631887
95.500000,15.913280,40.406230,-0.530443,-20.578724,-0.755965,-9.662891
95.600000,15.929940,40.588120,-0.530998,-20.671360,-0.757148,-9.694909
95.700000,15.946590,40.759460,-0.531553,-20.758623,-0.758332,-9.724314
95.800000,15.963200,40.939620,-0.532107,-20.850377,-0.759515,-9.755753
95.900000,15.979890,41.120850,-0.532663,-20.942677,-0.760705,-9.787288
96.000000,15.996580,41.308250,-0.533219,-21.038119,-0.761896,-9.820187
96.100000,16.013230,41.499240,-0.533774,-21.135389,-0.763085,-9.853861
96.200000,16.029860,41.677990,-0.534329,-21.226426,-0.764275,-9.884538
96.300000,16.046560,41.874310,-0.534885,-21.326411,-0.765471,-9.919227
96.400000,16.063260,42.063600,-0.535442,-21.422816,-0.766669,-9.952140
96.500000,16.079890,42.249100,-0.535996,-21.517290,-0.767863,-9.984101
96.600000,16.096550,42.444930,-0.536552,-21.617025,-0.769060,-10.018374
96.700000,16.113280,42.627560,-0.537109,-21.710038,-0.770264,-10.049374
96.800000,16.129940,42.818940,-0.537665,-21.807507,-0.771465,-10.082381
96.900000,16.146610,43.013780,-0.538220,-21.906738,-0.772667,-10.116086
97.000000,16.163270,43.216940,-0.538776,-22.010207,-0.773871,-10.151643
97.100000,16.179910,43.410360,-0.539330,-22.108715,-0.775074,-10.184814
97.200000,16.196640,43.613990,-0.539888,-22.212423,-0.776285,-10.220202
97.300000,16.213340,43.813530,-0.540445,-22.314048,-0.777496,-10.254540
97.400000,16.229930,44.013180,-0.540998,-22.415729,-0.778700,-10.288872
97.500000,16.246560,44.213310,-0.541552,-22.517654,-0.779908,-10.323173
97.600000,16.263280,44.413180,-0.542109,-22.619447,-0.781125,-10.357234
97.700000,16.279970,44.616350,-0.542666,-22.722920,-0.782341,-10.391972
97.800000,16.296590,44.822110,-0.543220,-22.827713,-0.783553,-10.427250
97.900000,16.313210,45.024120,-0.543774,-22.930596,-0.784766,-10.461542
98.000000,16.329900,45.227760,-0.544330,-23.034309,-0.785986,-10.496044
98.100000,16.346580,45.443720,-0.544886,-23.144297,-0.787207,-10.533293
98.200000,16.363250,45.649230,-0.545442,-23.248962,-0.788429,-10.568009
98.300000,16.379930,45.861560,-0.545998,-23.357101,-0.789653,-10.604178
98.400000,16.396590,46.078510,-0.546553,-23.467592,-0.790877,-10.641309
98.500000,16.413250,46.285420,-0.547108,-23.572971,-0.792102,-10.676002
98.600000,16.429930,46.497970,-0.547664,-23.681222,-0.793331,-10.711861
98.700000,16.446570,46.712940,-0.548219,-23.790705,-0.794558,-10.748188
98.800000,16.463200,46.934000,-0.548773,-23.903290,-0.795785,-10.785802
98.900000,16.479900,47.165780,-0.549330,-24.021335,-0.797020,-10.825695
99.000000,16.496630,47.379440,-0.549888,-24.130151,-0.798258,-10.861278
99.100000,16.513250,47.597830,-0.550442,-24.241376,-0.799490,-10.897912
99.200000,16.529870,47.815440,-0.550996,-24.352204,-0.800723,-10.934245
99.300000,16.546580,48.045940,-0.551553,-24.469596,-0.801964,-10.973325
99.400000,16.563280,48.268070,-0.552109,-24.582726,-0.803206,-11.010374
99.500000,16.579930,48.494850,-0.552664,-24.698224,-0.804446,-11.048397
99.600000,16.596540,48.726760,-0.553218,-24.816335,-0.805684,-11.087492
99.700000,16.613230,48.957950,-0.553774,-24.934079,-0.806930,-11.126226
99.800000,16.629890,49.188490,-0.554330,-25.051492,-0.808176,-11.164707
99.900000,16.646600,49.422240,-0.554887,-25.170540,-0.809426,-11.203743
100.000000,16.663230,49.652320,-0.555441,-25.287719,-0.810672,-11.241883
100.100000,16.679850,49.886910,-0.555995,-25.407195,-0.811919,-11.280921
100.200000,16.696560,50.132390,-0.556552,-25.532217,-0.813175,-11.322210
100.300000,16.713300,50.371590,-0.557110,-25.654040,-0.814434,-11.361918
100.400000,16.729930,50.611570,-0.557664,-25.776261,-0.815686,-11.401760
100.500000,16.746580,50.850250,-0.558219,-25.897820,-0.816942,-11.441156
100.600000,16.763290,51.094030,-0.558776,-26.021976,-0.818203,-11.481512
100.700000,16.779990,51.337300,-0.559333,-26.145872,-0.819466,-11.521623
100.800000,16.796650,51.585630,-0.559888,-26.272346,-0.820727,-11.562766
100.900000,16.813280,51.829800,-0.560443,-26.396700,-0.821987,-11.602863
101.000000,16.829970,52.084930,-0.560999,-26.526637,-0.823254,-11.645220
101.100000,16.846620,52.339360,-0.561554,-26.656217,-0.824519,-11.687312
101.200000,16.863270,52.589230,-0.562109,-26.783475,-0.825785,-11.728243
101.300000,16.879880,52.848370,-0.562663,-26.915454,-0.827050,-11.771133
101.400000,16.896530,53.093450,-0.563218,-27.040272,-0.828320,-11.810713
101.500000,16.913210,53.362370,-0.563774,-27.177232,-0.829594,-11.855424
101.600000,16.929920,53.618310,-0.564331,-27.307581,-0.830872,-11.897076
101.700000,16.946580,53.883210,-0.564886,-27.442494,-0.832147,-11.940613
101.800000,16.963200,54.147580,-0.565440,-27.577136,-0.833421,-11.983920
101.900000,16.979930,54.408470,-0.565998,-27.710006,-0.834705,-12.026207
102.000000,16.996630,54.678570,-0.566554,-27.847567,-0.835989,-12.070407
102.100000,17.013310,54.942750,-0.567110,-27.982113,-0.837272,-12.113167
102.200000,17.029900,55.206050,-0.567663,-28.116210,-0.838551,-12.155669
102.300000,17.046550,55.481940,-0.568218,-28.256720,-0.839835,-12.200734
102.400000,17.063230,55.753430,-0.568774,-28.394989,-0.841124,-12.244648
102.500000,17.079960,56.036580,-0.569332,-28.539196,-0.842418,-12.290918
102.600000,17.096620,56.307070,-0.569887,-28.676955,-0.843708,-12.334322
102.700000,17.113240,56.584140,-0.570441,-28.818066,-0.844997,-12.379050
102.800000,17.129910,56.863020,-0.570997,-28.960098,-0.846291,-12.423969
102.900000,17.146570,57.143890,-0.571552,-29.103144,-0.847587,-12.469174
103.000000,17.163260,57.431160,-0.572109,-29.249450,-0.848886,-12.515586
103.100000,17.179860,57.719120,-0.572662,-29.396106,-0.850180,-12.562073
103.200000,17.196560,58.007800,-0.573219,-29.543130,-0.851483,-12.608456
103.300000,17.213240,58.297550,-0.573775,-29.690698,-0.852787,-12.654928
103.400000,17.229900,58.583050,-0.574330,-29.836102,-0.854091,-12.700334
103.500000,17.246520,58.877730,-0.574884,-29.986182,-0.855393,-12.747606
103.600000,17.263230,59.170660,-0.575441,-30.135370,-0.856704,-12.794242
103.700000,17.279900,59.469220,-0.575997,-30.287425,-0.858014,-12.841969
103.800000,17.296580,59.771470,-0.576553,-30.441360,-0.859326,-12.890313
103.900000,17.313240,60.078670,-0.577108,-30.597815,-0.860638,-12.939571
104.000000,17.329890,60.370780,-0.577663,-30.746586,-0.861952,-12.985421
104.100000,17.346570,60.689920,-0.578219,-30.909122,-0.863269,-13.036881
104.200000,17.363270,60.980880,-0.578776,-31.057307,-0.864590,-13.082094
104.300000,17.379970,61.287230,-0.579332,-31.213330,-0.865912,-13.130439
104.400000,17.396560,61.602830,-0.579885,-31.374064,-0.867228,-13.180704
104.500000,17.413160,61.911910,-0.580439,-31.531477,-0.868546,-13.229388
104.600000,17.429940,62.230670,-0.580998,-31.693820,-0.869880,-13.279774
104.700000,17.446640,62.554120,-0.581555,-31.858552,-0.871209,-13.331062
104.800000,17.463230,62.872180,-0.582108,-32.020538,-0.872531,-13.381137
104.900000,17.479840,63.194420,-0.582661,-32.184654,-0.873857,-13.431901
105.000000,17.496570,63.518950,-0.583219,-32.349936,-0.875194,-13.482839
105.100000,17.513240,63.828900,-0.583775,-32.507792,-0.876528,-13.530566
105.200000,17.529900,64.165230,-0.584330,-32.679083,-0.877864,-13.583715
105.300000,17.546610,64.497860,-0.584887,-32.848490,-0.879205,-13.635835
105.400000,17.563300,64.834590,-0.585443,-33.019986,-0.880546,-13.688655
105.500000,17.579920,65.161680,-0.585997,-33.186571,-0.881883,-13.739329
105.600000,17.596620,65.504430,-0.586554,-33.361132,-0.883228,-13.793027
105.700000,17.613190,65.821080,-0.587106,-33.522401,-0.884565,-13.841187
105.800000,17.629890,66.175460,-0.587663,-33.702885,-0.885914,-13.896947
105.900000,17.646640,66.524970,-0.588221,-33.880889,-0.887269,-13.951427
106.000000,17.663290,66.863560,-0.588776,-34.053331,-0.888618,-14.003536
106.100000,17.679880,67.220920,-0.589329,-34.235333,-0.889964,-14.059447
106.200000,17.696550,67.564510,-0.589885,-34.410322,-0.891318,-14.112189
106.300000,17.713270,67.925370,-0.590442,-34.594107,-0.892678,-14.168282
106.400000,17.729900,68.285600,-0.590997,-34.777571,-0.894032,-14.224142
106.500000,17.746560,68.636160,-0.591552,-34.956109,-0.895391,-14.277753
106.600000,17.763200,68.994700,-0.592107,-35.138712,-0.896750,-14.332846
106.700000,17.779880,69.355830,-0.592663,-35.322634,-0.898114,-14.388228
106.800000,17.796560,69.722370,-0.593219,-35.509311,-0.899480,-14.444525
106.900000,17.813240,70.093410,-0.593775,-35.698281,-0.900847,-14.501546
107.000000,17.829850,70.457430,-0.594328,-35.883674,-0.902211,-14.556990
107.100000,17.846510,70.826290,-0.594884,-36.071533,-0.903581,-14.613167
107.200000,17.863250,71.215480,-0.595442,-36.269746,-0.904959,-14.673228
107.300000,17.879960,71.591290,-0.595999,-36.461145,-0.906337,-14.730351
107.400000,17.896610,71.978850,-0.596554,-36.658527,-0.907712,-14.789748
107.500000,17.913280,72.367490,-0.597109,-36.856460,-0.909090,-14.849124
107.600000,17.929990,72.745050,-0.597666,-37.048750,-0.910474,-14.905959
107.700000,17.946650,73.136000,-0.598222,-37.247859,-0.911855,-14.965383
107.800000,17.963290,73.533560,-0.598776,-37.450335,-0.913236,-15.025961
107.900000,17.979950,73.939970,-0.599332,-37.657317,-0.914621,-15.088095
108.000000,17.996610,74.319470,-0.599887,-37.850595,-0.916008,-15.144515
108.100000,18.013290,74.720830,-0.600443,-38.055006,-0.917399,-15.205144
108.200000,18.029970,75.114010,-0.600999,-38.255251,-0.918791,-15.263883
108.300000,18.046570,75.533930,-0.601552,-38.469115,-0.920179,-15.327929
108.400000,18.063190,75.936970,-0.602106,-38.674381,-0.921570,-15.388291
108.500000,18.079890,76.351300,-0.602663,-38.885398,-0.922970,-15.450607
108.600000,18.096610,76.765940,-0.603220,-39.096572,-0.924374,-15.512725
108.700000,18.113190,77.178730,-0.603773,-39.306804,-0.925768,-15.574417
108.800000,18.129900,77.606520,-0.604330,-39.524676,-0.927175,-15.638729
108.900000,18.146640,78.021840,-0.604888,-39.736197,-0.928586,-15.700248
109.000000,18.163320,78.458810,-0.605444,-39.958744,-0.929994,-15.765962
109.100000,18.179940,78.882100,-0.605998,-40.174324,-0.931399,-15.828764
109.200000,18.196580,79.330300,-0.606553,-40.402590,-0.932808,-15.896291
109.300000,18.213250,79.756020,-0.607108,-40.619407,-0.934221,-15.959027
109.400000,18.229930,80.188670,-0.607664,-40.839754,-0.935638,-16.022892
109.500000,18.246650,80.638230,-0.608222,-41.068713,-0.937059,-16.089832
109.600000,18.263290,81.084020,-0.608776,-41.295752,-0.938476,-16.155876
109.700000,18.279880,81.531660,-0.609329,-41.523733,-0.939890,-16.222105
109.800000,18.296600,81.985980,-0.609887,-41.755117,-0.941318,-16.289228
109.900000,18.313280,82.441350,-0.610443,-41.987035,-0.942744,-16.356357
110.000000,18.329880,82.910740,-0.610996,-42.226093,-0.944166,-16.426119
110.100000,18.346540,83.369020,-0.611551,-42.459493,-0.945594,-16.493334
110.200000,18.363240,83.839510,-0.612108,-42.699112,-0.947028,-16.562644
110.300000,18.379920,84.310570,-0.612664,-42.939021,-0.948463,-16.631829
110.400000,18.396540,84.780110,-0.613218,-43.178155,-0.949894,-16.700533
110.500000,18.413200,85.260990,-0.613773,-43.423066,-0.951331,-16.771146
110.600000,18.429860,85.734660,-0.614329,-43.664304,-0.952770,-16.840070
110.700000,18.446580,86.231860,-0.614886,-43.917526,-0.954216,-16.913254
110.800000,18.463260,86.721790,-0.615442,-44.167045,-0.955661,-16.984790
110.900000,18.479870,87.209870,-0.615996,-44.415622,-0.957101,-17.055791
111.000000,18.496550,87.716340,-0.616552,-44.673565,-0.958550,-17.130004
111.100000,18.513250,88.223300,-0.617108,-44.931758,-0.960003,-17.203996
111.200000,18.529960,88.719450,-0.617665,-45.184445,-0.961459,-17.275580
111.300000,18.546560,89.220460,-0.618219,-45.439607,-0.962907,-17.347994
111.400000,18.563210,89.749780,-0.618774,-45.709188,-0.964362,-17.425546
111.500000,18.579930,90.275220,-0.619331,-45.976792,-0.965825,-17.501939
111.600000,18.596620,90.788380,-0.619887,-46.238142,-0.967288,-17.575704
111.700000,18.613290,91.314350,-0.620443,-46.506017,-0.968750,-17.651684
111.800000,18.629900,91.837910,-0.620997,-46.772663,-0.970210,-17.726995
111.900000,18.646550,92.370580,-0.621552,-47.043950,-0.971676,-17.803705
112.000000,18.663220,92.910680,-0.622107,-47.319021,-0.973145,-17.881511
112.100000,18.679930,93.456600,-0.622664,-47.597056,-0.974620,-17.960067
112.200000,18.696570,93.994450,-0.623219,-47.870980,-0.976091,-18.036876
112.300000,18.713270,94.532910,-0.623776,-48.145216,-0.977570,-18.113402
112.400000,18.729900,95.103750,-0.624330,-48.435942,-0.979044,-18.195930
112.500000,18.746630,95.658050,-0.624888,-48.718245,-0.980530,-18.274814
112.600000,18.763220,96.211610,-0.625441,-49.000171,-0.982005,-18.353471
112.700000,18.779840,96.779590,-0.625995,-49.289440,-0.983485,-18.434514
112.800000,18.796570,97.361560,-0.626552,-49.585835,-0.984977,-18.517715
112.900000,18.813300,97.936940,-0.627110,-49.878874,-0.986472,-18.599333
113.000000,18.829950,98.518600,-0.627665,-50.175111,-0.987961,-18.681950
113.100000,18.846580,99.099490,-0.628219,-50.470956,-0.989451,-18.764126
113.200000,18.863250,99.673160,-0.628775,-50.763124,-0.990947,-18.844541
113.300000,18.879920,100.280740,-0.629331,-51.072561,-0.992445,-18.931032
113.400000,18.896620,100.890000,-0.629887,-51.382855,-0.993948,-19.017446
113.500000,18.913190,101.479140,-0.630440,-51.682902,-0.995441,-19.099950
113.600000,18.929880,102.095500,-0.630996,-51.996811,-0.996948,-19.187031
113.700000,18.946560,102.712530,-0.631552,-52.311062,-0.998456,-19.273906
113.800000,18.963270,103.323870,-0.632109,-52.622415,-0.999969,-19.359313
113.900000,18.979900,103.952750,-0.632663,-52.942701,-1.001477,-19.447795
114.000000,18.996510,104.577220,-0.633217,-53.260741,-1.002985,-19.535134
114.100000,19.013210,105.219350,-0.633774,-53.587775,-1.004504,-19.625254
114.200000,19.029930,105.874730,-0.634331,-53.921557,-1.006027,-19.717442
114.300000,19.046650,106.525870,-0.634888,-54.253180,-1.007552,-19.808469
114.400000,19.063260,107.166340,-0.635442,-54.579369,-1.009070,-19.897346
114.500000,19.079910,107.831360,-0.635997,-54.918061,-1.010593,-19.990339
114.600000,19.096620,108.504380,-0.636554,-55.260827,-1.012125,-20.084327
114.700000,19.113280,109.172970,-0.637109,-55.601337,-1.013654,-20.177206
114.800000,19.129920,109.856910,-0.637664,-55.949665,-1.015183,-20.272578
114.900000,19.146610,110.532300,-0.638220,-56.293638,-1.016720,-20.365894
115.000000,19.163260,111.227160,-0.638775,-56.647527,-1.018255,-20.462484
115.100000,19.179920,111.919020,-0.639331,-56.999889,-1.019794,-20.558112
115.200000,19.196590,112.620930,-0.639886,-57.357369,-1.021336,-20.655172
115.300000,19.213180,113.310210,-0.640439,-57.708416,-1.022872,-20.749677
115.400000,19.229890,114.031580,-0.640996,-58.075807,-1.024423,-20.849428
115.500000,19.246640,114.751250,-0.641555,-58.442332,-1.025979,-20.948381
115.600000,19.263310,115.462760,-0.642110,-58.804701,-1.027531,-21.045595
115.700000,19.279870,116.188990,-0.642662,-59.174567,-1.029074,-21.145302
115.800000,19.296540,116.921970,-0.643218,-59.547870,-1.030630,-21.245608
115.900000,19.313270,117.660400,-0.643776,-59.923950,-1.032195,-21.346369
116.000000,19.329950,118.412700,-0.644332,-60.307093,-1.033757,-21.449323
116.100000,19.346590,119.148410,-0.644886,-60.681787,-1.035317,-21.548932
116.200000,19.363170,119.902310,-0.645439,-61.065745,-1.036875,-21.651532
116.300000,19.379890,120.678300,-0.645996,-61.460954,-1.038448,-21.757403
116.400000,19.396610,121.456860,-0.646554,-61.857471,-1.040024,-21.863296
116.500000,19.413310,122.234080,-0.647110,-62.253306,-1.041600,-21.968548
116.600000,19.429960,123.008250,-0.647665,-62.647587,-1.043174,-22.072917
116.700000,19.446610,123.824100,-0.648220,-63.063096,-1.044750,-22.184315
116.800000,19.463260,124.618320,-0.648775,-63.467589,-1.046329,-22.291383
116.900000,19.479940,125.442250,-0.649331,-63.887213,-1.047913,-22.403244
117.000000,19.496530,126.228320,-0.649884,-64.287555,-1.049492,-22.508080
117.100000,19.513220,127.048290,-0.650441,-64.705163,-1.051082,-22.618294
117.200000,19.529930,127.873510,-0.650998,-65.125444,-1.052677,-22.728932
117.300000,19.546560,128.713960,-0.651552,-65.553482,-1.054266,-22.841980
117.400000,19.563210,129.545850,-0.652107,-65.977160,-1.055860,-22.952992
117.500000,19.579900,130.405260,-0.652663,-66.414854,-1.057461,-23.068314
117.600000,19.596580,131.270340,-0.653219,-66.855435,-1.059063,-23.184172
117.700000,19.613280,132.143310,-0.653776,-67.300035,-1.060669,-23.300887
117.800000,19.629970,133.020230,-0.654332,-67.746647,-1.062277,-23.417825
117.900000,19.646570,133.899830,-0.654886,-68.194623,-1.063880,-23.534942
118.000000,19.663220,134.803010,-0.655441,-68.654609,-1.065489,-23.655586
118.100000,19.679970,135.726390,-0.655999,-69.124883,-1.067111,-23.779029
118.200000,19.696650,136.627470,-0.656555,-69.583799,-1.068728,-23.898208
118.300000,19.713260,137.549800,-0.657109,-70.053538,-1.070342,-24.020751
118.400000,19.729900,138.484590,-0.657663,-70.529623,-1.071961,-24.144876
118.500000,19.746600,139.433880,-0.658220,-71.013092,-1.073588,-24.270855
118.600000,19.763280,140.369350,-0.658776,-71.489523,-1.075216,-24.393941
118.700000,19.779940,141.341420,-0.659331,-71.984594,-1.076845,-24.522896
118.800000,19.796580,142.295170,-0.659886,-72.470335,-1.078474,-24.648176
118.900000,19.813230,143.280230,-0.660441,-72.972022,-1.080108,-24.778307
119.000000,19.829900,144.262880,-0.660997,-73.472481,-1.081745,-24.907416
119.100000,19.846610,145.260700,-0.661554,-73.980667,-1.083390,-25.038485
119.200000,19.863240,146.250380,-0.662108,-74.484707,-1.085029,-25.167787
119.300000,19.879860,147.255490,-0.662662,-74.996605,-1.086670,-25.299205
119.400000,19.896580,148.288620,-0.663219,-75.522774,-1.088323,-25.434610
119.500000,19.913310,149.318050,-0.663777,-76.047058,-1.089981,-25.568770
119.600000,19.929890,150.342270,-0.664330,-76.568689,-1.091626,-25.701837
119.700000,19.946560,151.384920,-0.664885,-77.099707,-1.093283,-25.837242
119.800000,19.963280,152.456100,-0.665443,-77.645254,-1.094947,-25.976789
119.900000,19.979940,153.517070,-0.665998,-78.185602,-1.096608,-26.114147
120.000000,19.996590,154.589200,-0.666553,-78.731633,-1.098271,-26.252827
120.021000,20.000080,154.807370,-0.666669,-78.842746,-1.098620,-26.280705
