Repository: abubakardawood/tissue-phantom-material-database

# Tissue Phantom Materials Database

Open-access database of silicone tissue phantoms for modelling the mechanical behaviour of human soft tissues, including compression-derived hyperelastic material parameters, model selection guidance, and an inverse design framework.

## Overview

This repository provides a comprehensive, open-access dataset of soft silicone phantoms and accompanying analysis code for modelling the mechanical behaviour of human soft tissues under compressive loading.

The database comprises nineteen silicone phantoms fabricated from three EcoFlex families (00-10, 00-30, and 00-50) with systematically varied thinner concentrations, spanning an elastic modulus range of 6.19 to 158.80 kPa. This range covers the stiffness of a wide variety of healthy and pathological human soft tissues, including adipose, liver, kidney, prostate, lung, cardiac muscle, and skeletal muscle.

Each phantom was characterised through ten repeated uniaxial compression tests. Both engineering and true stress-strain responses were used to estimate parameters for six hyperelastic material models: Neo-Hookean, Mooney-Rivlin, Yeoh, Ogden, Veronda-Westmann, and Humphrey. 
The resulting dataset provides validated hyperelastic material model parameters, raw experimental data, and model performance metrics (Standard Error and Akaike Information Criterion) to support reproducible biomechanical simulation, surgical training, and medical device evaluation.

## Repository Contents

- Raw compression stress-strain data (engineering and true) for all nineteen phantoms, each across ten repeated tests

Title:
A Database of Silicone Phantom Materials for Modeling Human Tissue Mechanics Across Varying Stiffnesses

Description:
This dataset contains processed mechanical compression test data for soft silicone phantoms
fabricated using Ecoflex (Smooth-On) with varying base materials and thinner concentrations.
The dataset provides force–compression measurements together with derived engineering and
true stress–strain quantities, intended for mechanical characterization, constitutive model
fitting, and the design of tissue-equivalent phantoms.

All files in this dataset are processed outputs generated from raw experimental measurements.
The raw data files are not included in this archive.

------------------------------------------------------------

Directory structure
------------------------------------------------------------

Each material has a dedicated folder. Example:

<material_name>/
  ├── sample_A_01_processed.csv
  ├── ...
  ├── sample_A_05_processed.csv  
  ├── sample_B_01_processed.csv
  ├── ...
  └── sample_B_5_processed.csv

Each CSV file corresponds to a single compression test and contains both measured and
derived quantities, preceded by a metadata header.

------------------------------------------------------------

File format
------------------------------------------------------------

File type:
- CSV 

Each CSV file consists of:
1. A metadata header describing specimen geometry, test conditions, and material information
2. A blank line
3. A data table with the following columns:

- Time
- Compression (mm)
- Load (N)
- Engineering strain (-)
- Engineering stress (N/mm^2)
- True strain (-)
- True stress (N/mm^2)

------------------------------------------------------------

Experimental conditions (summary)
------------------------------------------------------------

- Test type: Uniaxial compression
- Testing machine: Instron 5900
- Load cell: 1 kN / 10 kN
- Compression speed: 10 mm/min
- Laboratory: Centre for Advanced Robotics @ QM, Queen Mary University of London, UK

Specimen geometry and additional details are recorded in the metadata header of each file.

------------------------------------------------------------

Derivation of strain and stress measures
------------------------------------------------------------

Measured quantities:
- Compression (mm): crosshead displacement during compression
- Load (N): measured compressive force

Engineering strain is calculated as:

  engineering strain = compression / initial specimen height

Engineering stress is calculated as:

  engineering stress = load / initial cross-sectional area

True strain is calculated from engineering strain as:

  true strain = | ln(1 − engineering strain) |

True stress is calculated from engineering stress as:

  true stress = | engineering stress × (1 − engineering strain) |

Compressive stress and strain are reported using a negative sign convention.

------------------------------------------------------------

Notes
------------------------------------------------------------

- No filtering or smoothing is applied to the data.
- Engineering and true measures are derived solely from force and compression measurements.
- Each file represents one independent compression test.

------------------------------------------------------------

File: data/EF10_75T/EF10_75T_A1.csv (part 1 of 2)
EF10_75T_A_sample_1
Compression test;
Cylinder Diameter: 50mm;
Cylinder Height: 30mm;
Speed (mm/min): 10;
Machine: INSTRON 5900;
Load cell: 1kN;
Time (s),Compression (mm),Load (N),Engineering Strain [-],Engineering Stress (kPa),True Strain [-],True Stress (kPa)
0.000000,0.000000,0.001230,-0.000000,-0.000626,0.000000,-0.000626
0.100000,0.007180,0.013060,-0.000239,-0.006651,-0.000239,-0.006650
0.200000,0.028030,0.022120,-0.000934,-0.011266,-0.000935,-0.011255
0.300000,0.046290,0.030400,-0.001543,-0.015483,-0.001544,-0.015459
0.400000,0.063300,0.038650,-0.002110,-0.019684,-0.002112,-0.019643
0.500000,0.080070,0.055600,-0.002669,-0.028317,-0.002673,-0.028241
0.600000,0.096710,0.064570,-0.003224,-0.032885,-0.003229,-0.032779
0.700000,0.113350,0.073680,-0.003778,-0.037525,-0.003785,-0.037383
0.800000,0.130040,0.080400,-0.004335,-0.040947,-0.004344,-0.040770
0.900000,0.146690,0.092940,-0.004890,-0.047334,-0.004902,-0.047103
1.000000,0.163370,0.108380,-0.005446,-0.055197,-0.005461,-0.054897
1.100000,0.180000,0.115340,-0.006000,-0.058742,-0.006018,-0.058390
1.200000,0.196620,0.123870,-0.006554,-0.063086,-0.006576,-0.062673
1.300000,0.213340,0.136680,-0.007111,-0.069611,-0.007137,-0.069116
1.400000,0.230010,0.141860,-0.007667,-0.072249,-0.007697,-0.071695
1.500000,0.246640,0.154430,-0.008221,-0.078651,-0.008255,-0.078004
1.600000,0.263310,0.162100,-0.008777,-0.082557,-0.008816,-0.081832
1.700000,0.279990,0.167120,-0.009333,-0.085114,-0.009377,-0.084319
1.800000,0.296680,0.181430,-0.009889,-0.092402,-0.009939,-0.091488
1.900000,0.313280,0.189910,-0.010443,-0.096720,-0.010498,-0.095710
2.000000,0.329950,0.201270,-0.010998,-0.102506,-0.011059,-0.101379
2.100000,0.346650,0.209030,-0.011555,-0.106458,-0.011622,-0.105228
2.200000,0.363310,0.220260,-0.012110,-0.112177,-0.012184,-0.110819
2.300000,0.379990,0.225050,-0.012666,-0.114617,-0.012747,-0.113165
2.400000,0.396610,0.236190,-0.013220,-0.120291,-0.013308,-0.118700
2.500000,0.413220,0.245510,-0.013774,-0.125037,-0.013870,-0.123315
2.600000,0.429920,0.253750,-0.014331,-0.129234,-0.014434,-0.127382
2.700000,0.446640,0.260020,-0.014888,-0.132427,-0.015000,-0.130456
2.800000,0.463280,0.269950,-0.015443,-0.137484,-0.015563,-0.135361
2.900000,0.479900,0.283490,-0.015997,-0.144380,-0.016126,-0.142071
3.000000,0.496600,0.283290,-0.016553,-0.144278,-0.016692,-0.141890
3.100000,0.513270,0.298660,-0.017109,-0.152106,-0.017257,-0.149504
3.200000,0.529940,0.307120,-0.017665,-0.156415,-0.017823,-0.153652
3.300000,0.546580,0.324980,-0.018219,-0.165511,-0.018387,-0.162495
3.400000,0.563220,0.333330,-0.018774,-0.169764,-0.018952,-0.166576
3.500000,0.579870,0.343170,-0.019329,-0.174775,-0.019518,-0.171397
3.600000,0.596570,0.349700,-0.019886,-0.178101,-0.020086,-0.174559
3.700000,0.613210,0.357780,-0.020440,-0.182216,-0.020652,-0.178491
3.800000,0.629860,0.368410,-0.020995,-0.187630,-0.021219,-0.183690
3.900000,0.646560,0.378770,-0.021552,-0.192906,-0.021788,-0.188748
4.000000,0.663310,0.382530,-0.022110,-0.194821,-0.022358,-0.190513
4.100000,0.679980,0.395520,-0.022666,-0.201437,-0.022927,-0.196871
4.200000,0.696590,0.408750,-0.023220,-0.208175,-0.023493,-0.203341
4.300000,0.713200,0.425270,-0.023773,-0.216588,-0.024060,-0.211439
4.400000,0.729900,0.436950,-0.024330,-0.222537,-0.024631,-0.217122
4.500000,0.746530,0.441850,-0.024884,-0.225032,-0.025199,-0.219433
4.600000,0.763190,0.446070,-0.025440,-0.227182,-0.025769,-0.221402
4.700000,0.779880,0.459150,-0.025996,-0.233843,-0.026340,-0.227764
4.800000,0.796520,0.468730,-0.026551,-0.238722,-0.026910,-0.232384
4.900000,0.813220,0.480030,-0.027107,-0.244477,-0.027482,-0.237850
5.000000,0.829860,0.491090,-0.027662,-0.250110,-0.028052,-0.243192
5.100000,0.846520,0.498780,-0.028217,-0.254027,-0.028623,-0.246859
5.200000,0.863210,0.509170,-0.028774,-0.259318,-0.029196,-0.251857
5.300000,0.879930,0.518880,-0.029331,-0.264263,-0.029770,-0.256512
5.400000,0.896610,0.524910,-0.029887,-0.267334,-0.030343,-0.259345
5.500000,0.913220,0.541020,-0.030441,-0.275539,-0.030914,-0.267152
5.600000,0.929900,0.550880,-0.030997,-0.280561,-0.031487,-0.271864
5.700000,0.946610,0.561150,-0.031554,-0.285791,-0.032062,-0.276774
5.800000,0.963330,0.563290,-0.032111,-0.286881,-0.032638,-0.277669
5.900000,0.979940,0.576890,-0.032665,-0.293808,-0.033210,-0.284211
6.000000,0.996560,0.588770,-0.033219,-0.299858,-0.033783,-0.289897
6.100000,1.013260,0.596640,-0.033775,-0.303866,-0.034359,-0.293603
6.200000,1.029920,0.611140,-0.034331,-0.311251,-0.034934,-0.300566
6.300000,1.046590,0.622490,-0.034886,-0.317032,-0.035509,-0.305971
6.400000,1.063230,0.632860,-0.035441,-0.322313,-0.036084,-0.310890
6.500000,1.079910,0.641320,-0.035997,-0.326622,-0.036661,-0.314864
6.600000,1.096560,0.654710,-0.036552,-0.333441,-0.037237,-0.321253
6.700000,1.113260,0.668560,-0.037109,-0.340495,-0.037815,-0.327860
6.800000,1.129860,0.679800,-0.037662,-0.346219,-0.038390,-0.333180
6.900000,1.146550,0.684360,-0.038218,-0.348542,-0.038968,-0.335221
7.000000,1.163250,0.690530,-0.038775,-0.351684,-0.039547,-0.338047
7.100000,1.179920,0.704900,-0.039331,-0.359003,-0.040125,-0.344883
7.200000,1.196550,0.714490,-0.039885,-0.363887,-0.040702,-0.349373
7.300000,1.213210,0.729010,-0.040440,-0.371282,-0.041281,-0.356267
7.400000,1.229960,0.738390,-0.040999,-0.376059,-0.041863,-0.360641
7.500000,1.246640,0.746100,-0.041555,-0.379986,-0.042443,-0.364195
7.600000,1.263310,0.757410,-0.042110,-0.385746,-0.043023,-0.369502
7.700000,1.279890,0.761210,-0.042663,-0.387681,-0.043600,-0.371141
7.800000,1.296510,0.780990,-0.043217,-0.397755,-0.044179,-0.380565
7.900000,1.313230,0.789890,-0.043774,-0.402288,-0.044761,-0.384678
8.000000,1.329940,0.806430,-0.044331,-0.410711,-0.045344,-0.392504
8.100000,1.346600,0.811250,-0.044887,-0.413166,-0.045925,-0.394621
8.200000,1.363220,0.816180,-0.045441,-0.415677,-0.046505,-0.396788
8.300000,1.379870,0.829490,-0.045996,-0.422456,-0.047087,-0.403025
8.400000,1.396560,0.838560,-0.046552,-0.427075,-0.047670,-0.407194
8.500000,1.413200,0.852870,-0.047107,-0.434363,-0.048252,-0.413902
8.600000,1.429870,0.863330,-0.047662,-0.439690,-0.048836,-0.418734
8.700000,1.446580,0.870750,-0.048219,-0.443469,-0.049421,-0.422086
8.800000,1.463250,0.885820,-0.048775,-0.451144,-0.050005,-0.429140
8.900000,1.479940,0.896250,-0.049331,-0.456456,-0.050590,-0.433939
9.000000,1.496600,0.907380,-0.049887,-0.462125,-0.051174,-0.439071
9.100000,1.513250,0.915340,-0.050442,-0.466179,-0.051758,-0.442664
9.200000,1.529950,0.926380,-0.050998,-0.471801,-0.052345,-0.447740
9.300000,1.546660,0.938210,-0.051555,-0.477826,-0.052932,-0.453192
9.400000,1.563270,0.957500,-0.052109,-0.487651,-0.053516,-0.462240
9.500000,1.579920,0.954530,-0.052664,-0.486138,-0.054101,-0.460536
9.600000,1.596630,0.972520,-0.053221,-0.495300,-0.054690,-0.468940
9.700000,1.613320,0.974260,-0.053777,-0.496187,-0.055277,-0.469503
9.800000,1.629940,0.992120,-0.054331,-0.505283,-0.055863,-0.477830
9.900000,1.646560,1.009570,-0.054885,-0.514170,-0.056449,-0.485949
10.000000,1.663270,1.010040,-0.055442,-0.514409,-0.057039,-0.485889
10.100000,1.679960,1.028340,-0.055999,-0.523729,-0.057628,-0.494401
10.200000,1.696620,1.038640,-0.056554,-0.528975,-0.058216,-0.499059
10.300000,1.713280,1.045310,-0.057109,-0.532372,-0.058805,-0.501969
10.400000,1.729930,1.055540,-0.057664,-0.537582,-0.059394,-0.506583
10.500000,1.746620,1.065160,-0.058221,-0.542482,-0.059984,-0.510898
10.600000,1.763330,1.075720,-0.058778,-0.547860,-0.060576,-0.515658
10.700000,1.779920,1.089110,-0.059331,-0.554679,-0.061164,-0.521770
10.800000,1.796540,1.105470,-0.059885,-0.563011,-0.061753,-0.529296
10.900000,1.813280,1.112420,-0.060443,-0.566551,-0.062346,-0.532307
11.000000,1.829990,1.123400,-0.061000,-0.572143,-0.062939,-0.537242
11.100000,1.846610,1.133940,-0.061554,-0.577511,-0.063530,-0.541963
11.200000,1.863240,1.145570,-0.062108,-0.583434,-0.064120,-0.547198
11.300000,1.879880,1.160790,-0.062663,-0.591185,-0.064712,-0.554140
11.400000,1.896540,1.167740,-0.063218,-0.594725,-0.065305,-0.557128
11.500000,1.913220,1.173820,-0.063774,-0.597822,-0.065898,-0.559696
11.600000,1.929880,1.195270,-0.064329,-0.608746,-0.066492,-0.569586
11.700000,1.946550,1.204830,-0.064885,-0.613615,-0.067086,-0.573800
11.800000,1.963270,1.207820,-0.065442,-0.615138,-0.067682,-0.574882
11.900000,1.979890,1.226430,-0.065996,-0.624616,-0.068275,-0.583393
12.000000,1.996530,1.235910,-0.066551,-0.629444,-0.068869,-0.587554
12.100000,2.013170,1.247720,-0.067106,-0.635459,-0.069463,-0.592816
12.200000,2.029920,1.259940,-0.067664,-0.641682,-0.070062,-0.598263
12.300000,2.046630,1.267780,-0.068221,-0.645675,-0.070660,-0.601626
12.400000,2.063270,1.279570,-0.068776,-0.651680,-0.071255,-0.606860
12.500000,2.079920,1.285000,-0.069331,-0.654445,-0.071851,-0.609072
12.600000,2.096570,1.308580,-0.069886,-0.666454,-0.072448,-0.619879
12.700000,2.113260,1.319160,-0.070442,-0.671843,-0.073046,-0.624517
12.800000,2.129940,1.326060,-0.070998,-0.675357,-0.073644,-0.627408
12.900000,2.146550,1.336340,-0.071552,-0.680592,-0.074241,-0.631895
13.000000,2.163200,1.347810,-0.072107,-0.686434,-0.074838,-0.636938
13.100000,2.179880,1.360870,-0.072663,-0.693085,-0.075438,-0.642724
13.200000,2.196550,1.375210,-0.073218,-0.700389,-0.076037,-0.649107
13.300000,2.213250,1.382720,-0.073775,-0.704214,-0.076638,-0.652260
13.400000,2.229860,1.398270,-0.074329,-0.712133,-0.077236,-0.659201
13.500000,2.246530,1.406830,-0.074884,-0.716493,-0.077837,-0.662839
13.600000,2.263250,1.409870,-0.075442,-0.718041,-0.078439,-0.663871
13.700000,2.279890,1.427840,-0.075996,-0.727193,-0.079039,-0.671929
13.800000,2.296540,1.434990,-0.076551,-0.730834,-0.079640,-0.674888
13.900000,2.313250,1.453760,-0.077108,-0.740394,-0.080243,-0.683303
14.000000,2.329920,1.454480,-0.077664,-0.740761,-0.080846,-0.683230
14.100000,2.346650,1.472270,-0.078222,-0.749821,-0.081451,-0.691169
14.200000,2.363240,1.484490,-0.078775,-0.756045,-0.082051,-0.696487
14.300000,2.379900,1.496180,-0.079330,-0.761998,-0.082654,-0.701549
14.400000,2.396580,1.510020,-0.079886,-0.769047,-0.083258,-0.707611
14.500000,2.413310,1.514890,-0.080444,-0.771527,-0.083864,-0.709463
14.600000,2.429930,1.530780,-0.080998,-0.779620,-0.084467,-0.716472
14.700000,2.446530,1.543040,-0.081551,-0.785864,-0.085069,-0.721776
14.800000,2.463240,1.556880,-0.082108,-0.792912,-0.085676,-0.727808
14.900000,2.479950,1.565360,-0.082665,-0.797231,-0.086283,-0.731328
15.000000,2.496620,1.572180,-0.083221,-0.800705,-0.086888,-0.734070
15.100000,2.513220,1.586090,-0.083774,-0.807789,-0.087492,-0.740117
15.200000,2.529870,1.597620,-0.084329,-0.813661,-0.088098,-0.745046
15.300000,2.546580,1.615670,-0.084886,-0.822854,-0.088707,-0.753005
15.400000,2.563290,1.621430,-0.085443,-0.825788,-0.089315,-0.755230
15.500000,2.579890,1.629640,-0.085996,-0.829969,-0.089921,-0.758595
15.600000,2.596580,1.642800,-0.086553,-0.836671,-0.090530,-0.764255
15.700000,2.613250,1.653520,-0.087108,-0.842131,-0.091138,-0.768774
15.800000,2.629960,1.658730,-0.087665,-0.844784,-0.091748,-0.770726
15.900000,2.646610,1.680910,-0.088220,-0.856080,-0.092357,-0.780557
16.000000,2.663240,1.686510,-0.088775,-0.858932,-0.092965,-0.782681
16.100000,2.679900,1.703380,-0.089330,-0.867524,-0.093575,-0.790028
16.200000,2.696640,1.713710,-0.089888,-0.872785,-0.094188,-0.794332
16.300000,2.713320,1.726100,-0.090444,-0.879096,-0.094799,-0.799587
16.400000,2.729880,1.735520,-0.090996,-0.883893,-0.095406,-0.803462
16.500000,2.746550,1.745550,-0.091552,-0.889001,-0.096017,-0.807612
16.600000,2.763220,1.758130,-0.092107,-0.895408,-0.096629,-0.812935
16.700000,2.779880,1.766990,-0.092663,-0.899921,-0.097241,-0.816532
16.800000,2.796490,1.781990,-0.093216,-0.907560,-0.097851,-0.822961
16.900000,2.813220,1.794660,-0.093774,-0.914013,-0.098467,-0.828302
17.000000,2.829910,1.805630,-0.094330,-0.919600,-0.099081,-0.832854
17.100000,2.846610,1.815310,-0.094887,-0.924530,-0.099695,-0.836804
17.200000,2.863250,1.824720,-0.095442,-0.929322,-0.100308,-0.840626
17.300000,2.879880,1.837580,-0.095996,-0.935872,-0.100921,-0.846032
17.400000,2.896590,1.855990,-0.096553,-0.945248,-0.101538,-0.853981
17.500000,2.913280,1.868330,-0.097109,-0.951533,-0.102154,-0.859130
17.600000,2.930000,1.875340,-0.097667,-0.955103,-0.102771,-0.861821
17.700000,2.946600,1.887430,-0.098220,-0.961260,-0.103385,-0.866845
17.800000,2.963250,1.894310,-0.098775,-0.964764,-0.104000,-0.869470
17.900000,2.979930,1.912470,-0.099331,-0.974013,-0.104617,-0.877263
18.000000,2.996630,1.920970,-0.099888,-0.978342,-0.105236,-0.880618
18.100000,3.013300,1.937710,-0.100443,-0.986868,-0.105853,-0.887743
18.200000,3.029930,1.941940,-0.100998,-0.989022,-0.106470,-0.889133
18.300000,3.046610,1.958760,-0.101554,-0.997588,-0.107088,-0.896280
18.400000,3.063260,1.972400,-0.102109,-1.004535,-0.107706,-0.901963
18.500000,3.079910,1.980590,-0.102664,-1.008706,-0.108325,-0.905149
18.600000,3.096570,1.995350,-0.103219,-1.016223,-0.108944,-0.911330
18.700000,3.113290,2.004260,-0.103776,-1.020761,-0.109565,-0.914830
18.800000,3.129930,2.022300,-0.104331,-1.029949,-0.110184,-0.922493
18.900000,3.146580,2.030030,-0.104886,-1.033886,-0.110804,-0.925446
19.000000,3.163140,2.043980,-0.105438,-1.040990,-0.111421,-0.931231
19.100000,3.179870,2.048150,-0.105996,-1.043114,-0.112045,-0.932549
19.200000,3.196630,2.070090,-0.106554,-1.054288,-0.112670,-0.941949
19.300000,3.213310,2.079010,-0.107110,-1.058831,-0.113292,-0.945419
19.400000,3.229930,2.090790,-0.107664,-1.064831,-0.113913,-0.950186
19.500000,3.246550,2.100540,-0.108218,-1.069796,-0.114534,-0.954025
19.600000,3.263220,2.113190,-0.108774,-1.076239,-0.115157,-0.959172
19.700000,3.279910,2.128090,-0.109330,-1.083827,-0.115782,-0.965332
19.800000,3.296630,2.138800,-0.109888,-1.089282,-0.116408,-0.969583
19.900000,3.313240,2.148930,-0.110441,-1.094441,-0.117030,-0.973570
20.000000,3.329870,2.164100,-0.110996,-1.102167,-0.117653,-0.979831
20.100000,3.346530,2.175670,-0.111551,-1.108060,-0.118278,-0.984454
20.200000,3.363220,2.189460,-0.112107,-1.115083,-0.118904,-0.990074
20.300000,3.379860,2.197450,-0.112662,-1.119152,-0.119529,-0.993066
20.400000,3.396500,2.208360,-0.113217,-1.124709,-0.120155,-0.997373
20.500000,3.413260,2.226530,-0.113775,-1.133962,-0.120785,-1.004945
20.600000,3.429960,2.238230,-0.114332,-1.139921,-0.121413,-1.009592
20.700000,3.446600,2.247000,-0.114887,-1.144388,-0.122040,-1.012913
20.800000,3.463290,2.263080,-0.115443,-1.152577,-0.122668,-1.019520
20.900000,3.479990,2.274020,-0.116000,-1.158149,-0.123298,-1.023804
21.000000,3.496630,2.290150,-0.116554,-1.166364,-0.123925,-1.030419
21.100000,3.513290,2.296920,-0.117110,-1.169812,-0.124554,-1.032815
21.200000,3.529940,2.314460,-0.117665,-1.178745,-0.125183,-1.040048
21.300000,3.546540,2.319030,-0.118218,-1.181072,-0.125810,-1.041448
21.400000,3.563290,2.338250,-0.118776,-1.190861,-0.126444,-1.049415
21.500000,3.579970,2.345160,-0.119332,-1.194380,-0.127075,-1.051852
21.600000,3.596570,2.358000,-0.119886,-1.200920,-0.127703,-1.056946
21.700000,3.613190,2.365580,-0.120440,-1.204780,-0.128333,-1.059677
21.800000,3.629920,2.382840,-0.120997,-1.213570,-0.128967,-1.066732
21.900000,3.646620,2.399500,-0.121554,-1.222055,-0.129601,-1.073510
22.000000,3.663200,2.413020,-0.122107,-1.228941,-0.130230,-1.078879
22.100000,3.679870,2.423430,-0.122662,-1.234243,-0.130863,-1.082848
22.200000,3.696570,2.428630,-0.123219,-1.236891,-0.131498,-1.084483
22.300000,3.713310,2.450180,-0.123777,-1.247866,-0.132135,-1.093409
22.400000,3.729910,2.461530,-0.124330,-1.253647,-0.132766,-1.097781
22.500000,3.746550,2.471620,-0.124885,-1.258786,-0.133400,-1.101582
22.600000,3.763180,2.480590,-0.125439,-1.263354,-0.134034,-1.104880
22.700000,3.779890,2.494970,-0.125996,-1.270678,-0.134671,-1.110577
22.800000,3.796630,2.513810,-0.126554,-1.280273,-0.135309,-1.118249
22.900000,3.813240,2.520560,-0.127108,-1.283711,-0.135943,-1.120541
23.000000,3.829880,2.530870,-0.127663,-1.288962,-0.136579,-1.124409
23.100000,3.846590,2.547020,-0.128220,-1.297187,-0.137218,-1.130862
23.200000,3.863270,2.561290,-0.128776,-1.304454,-0.137856,-1.136472
23.300000,3.879920,2.568890,-0.129331,-1.308325,-0.138493,-1.139118
23.400000,3.896600,2.580950,-0.129887,-1.314467,-0.139132,-1.143735
23.500000,3.913280,2.599470,-0.130443,-1.323899,-0.139771,-1.151206
23.600000,3.929950,2.604520,-0.130998,-1.326471,-0.140410,-1.152706
23.700000,3.946580,2.621070,-0.131553,-1.334900,-0.141048,-1.159290
23.800000,3.963230,2.632440,-0.132108,-1.340691,-0.141688,-1.163575
23.900000,3.979870,2.642000,-0.132662,-1.345560,-0.142327,-1.167054
24.000000,3.996570,2.653250,-0.133219,-1.351289,-0.142969,-1.171272
24.100000,4.013290,2.672080,-0.133776,-1.360879,-0.143612,-1.178826
24.200000,4.029890,2.677890,-0.134330,-1.363838,-0.144251,-1.180634
24.300000,4.046530,2.691300,-0.134884,-1.370668,-0.144892,-1.185786
24.400000,4.063250,2.701360,-0.135442,-1.375791,-0.145536,-1.189452
24.500000,4.079970,2.720670,-0.135999,-1.385626,-0.146181,-1.197182
24.600000,4.096610,2.730040,-0.136554,-1.390398,-0.146824,-1.200534
24.700000,4.113250,2.746170,-0.137108,-1.398613,-0.147466,-1.206851
24.800000,4.129910,2.756920,-0.137664,-1.404088,-0.148110,-1.210796
24.900000,4.146620,2.774110,-0.138221,-1.412843,-0.148756,-1.217559
25.000000,4.163290,2.780100,-0.138776,-1.415893,-0.149401,-1.219401
25.100000,4.179910,2.790310,-0.139330,-1.421093,-0.150045,-1.223092
25.200000,4.196560,2.804670,-0.139885,-1.428407,-0.150690,-1.228594
25.300000,4.213220,2.823460,-0.140441,-1.437976,-0.151335,-1.236026
25.400000,4.229890,2.836440,-0.140996,-1.444587,-0.151982,-1.240906
25.500000,4.246560,2.845550,-0.141552,-1.449227,-0.152629,-1.244086
25.600000,4.263240,2.852100,-0.142108,-1.452563,-0.153277,-1.246142
25.700000,4.279920,2.873960,-0.142664,-1.463696,-0.153925,-1.254879
25.800000,4.296620,2.884100,-0.143221,-1.468860,-0.154575,-1.258489
25.900000,4.313230,2.893330,-0.143774,-1.473561,-0.155221,-1.261701
26.000000,4.329840,2.910820,-0.144328,-1.482468,-0.155868,-1.268507
26.100000,4.346570,2.922460,-0.144886,-1.488397,-0.156520,-1.272749
26.200000,4.363280,2.932710,-0.145443,-1.493617,-0.157172,-1.276381
26.300000,4.379980,2.951460,-0.145999,-1.503166,-0.157823,-1.283705
26.400000,4.396610,2.961520,-0.146554,-1.508290,-0.158473,-1.287244
26.500000,4.413260,2.977810,-0.147109,-1.516586,-0.159123,-1.293483
26.600000,4.429940,2.988740,-0.147665,-1.522153,-0.159775,-1.297385
26.700000,4.446630,2.996440,-0.148221,-1.526074,-0.160428,-1.299878
26.800000,4.463290,3.011400,-0.148776,-1.533693,-0.161080,-1.305516
26.900000,4.479880,3.021270,-0.149329,-1.538720,-0.161730,-1.308944
27.000000,4.496580,3.039380,-0.149886,-1.547944,-0.162385,-1.315928
27.100000,4.513270,3.039560,-0.150442,-1.548035,-0.163039,-1.315145
27.200000,4.529910,3.053090,-0.150997,-1.554926,-0.163693,-1.320137
27.300000,4.546530,3.072090,-0.151551,-1.564603,-0.164345,-1.327486
27.400000,4.563210,3.084790,-0.152107,-1.571071,-0.165001,-1.332100
27.500000,4.579900,3.102520,-0.152663,-1.580100,-0.165657,-1.338877
27.600000,4.596590,3.112350,-0.153220,-1.585107,-0.166314,-1.342237
27.700000,4.613220,3.126750,-0.153774,-1.592441,-0.166969,-1.347565
27.800000,4.629890,3.143660,-0.154330,-1.601053,-0.167626,-1.353963
27.900000,4.646560,3.151310,-0.154885,-1.604949,-0.168283,-1.356366
28.000000,4.663270,3.160660,-0.155442,-1.609711,-0.168942,-1.359494
28.100000,4.679910,3.180490,-0.155997,-1.619810,-0.169599,-1.367125
28.200000,4.696570,3.188960,-0.156552,-1.624124,-0.170257,-1.369864
28.300000,4.713230,3.198730,-0.157108,-1.629100,-0.170916,-1.373156
28.400000,4.729910,3.215200,-0.157664,-1.637488,-0.171576,-1.379316
28.500000,4.746590,3.226750,-0.158220,-1.643370,-0.172236,-1.383357
28.600000,4.763180,3.243620,-0.158773,-1.651962,-0.172893,-1.389676
28.700000,4.779860,3.252850,-0.159329,-1.656663,-0.173554,-1.392709
28.800000,4.796590,3.266150,-0.159886,-1.663437,-0.174218,-1.397476
28.900000,4.813250,3.277200,-0.160442,-1.669064,-0.174879,-1.401277
29.000000,4.829840,3.293180,-0.160995,-1.677203,-0.175538,-1.407182
29.100000,4.846570,3.304990,-0.161552,-1.683218,-0.176203,-1.411290
29.200000,4.863260,3.316240,-0.162109,-1.688947,-0.176867,-1.415154
29.300000,4.879930,3.327990,-0.162664,-1.694931,-0.177530,-1.419227
29.400000,4.896590,3.343840,-0.163220,-1.703004,-0.178194,-1.425040
29.500000,4.913220,3.353700,-0.163774,-1.708025,-0.178856,-1.428295
29.600000,4.929870,3.366040,-0.164329,-1.714310,-0.179520,-1.432599
29.700000,4.946560,3.379160,-0.164885,-1.720992,-0.180186,-1.437226
29.800000,4.963250,3.387750,-0.165442,-1.725367,-0.180853,-1.439919
29.900000,4.979890,3.401660,-0.165996,-1.732451,-0.181517,-1.444871
30.000000,4.996560,3.413700,-0.166552,-1.738583,-0.182184,-1.449019
30.100000,5.013270,3.429950,-0.167109,-1.746859,-0.182852,-1.454943
30.200000,5.029950,3.440120,-0.167665,-1.752039,-0.183520,-1.458283
30.300000,5.046600,3.454050,-0.168220,-1.759133,-0.184187,-1.463212
30.400000,5.063260,3.462660,-0.168775,-1.763518,-0.184855,-1.465880
30.500000,5.079960,3.470630,-0.169332,-1.767577,-0.185525,-1.468270
30.600000,5.096610,3.488060,-0.169887,-1.776454,-0.186193,-1.474658
30.700000,5.113270,3.507650,-0.170442,-1.786431,-0.186863,-1.481948
30.800000,5.129870,3.511490,-0.170996,-1.788387,-0.187530,-1.482581
30.900000,5.146550,3.522700,-0.171552,-1.794096,-0.188201,-1.486316
31.000000,5.163280,3.537900,-0.172109,-1.801838,-0.188874,-1.491725
31.100000,5.179960,3.540750,-0.172665,-1.803289,-0.189546,-1.491924
31.200000,5.196550,3.558840,-0.173218,-1.812502,-0.190215,-1.498544
31.300000,5.213240,3.571290,-0.173775,-1.818843,-0.190888,-1.502774
31.400000,5.229940,3.579960,-0.174331,-1.823259,-0.191562,-1.505408
31.500000,5.246650,3.598460,-0.174888,-1.832681,-0.192237,-1.512166
31.600000,5.263260,3.604480,-0.175442,-1.835747,-0.192908,-1.513680
31.700000,5.279900,3.622600,-0.175997,-1.844975,-0.193581,-1.520266
31.800000,5.296610,3.636080,-0.176554,-1.851840,-0.194257,-1.524891
31.900000,5.313270,3.647980,-0.177109,-1.857901,-0.194932,-1.528850
32.000000,5.329970,3.660500,-0.177666,-1.864277,-0.195608,-1.533059
32.100000,5.346610,3.673510,-0.178220,-1.870903,-0.196283,-1.537470
32.200000,5.363250,3.685180,-0.178775,-1.876847,-0.196958,-1.541313
32.300000,5.379950,3.701160,-0.179332,-1.884985,-0.197636,-1.546948
32.400000,5.396610,3.712580,-0.179887,-1.890801,-0.198313,-1.550671
32.500000,5.413250,3.724870,-0.180442,-1.897061,-0.198990,-1.554752
32.600000,5.429890,3.737990,-0.180996,-1.903743,-0.199667,-1.559172
32.700000,5.446680,3.752610,-0.181556,-1.911189,-0.200350,-1.564201
32.800000,5.463290,3.766380,-0.182110,-1.918202,-0.201027,-1.568879
32.900000,5.479850,3.776760,-0.182662,-1.923488,-0.201702,-1.572141
33.000000,5.496530,3.790190,-0.183218,-1.930328,-0.202383,-1.576658
33.100000,5.513230,3.808960,-0.183774,-1.939887,-0.203064,-1.583386
33.200000,5.529900,3.816120,-0.184330,-1.943534,-0.203745,-1.585282
33.300000,5.546600,3.829710,-0.184887,-1.950455,-0.204428,-1.589842
33.400000,5.563220,3.844630,-0.185441,-1.958054,-0.205108,-1.594951
33.500000,5.579870,3.863530,-0.185996,-1.967680,-0.205790,-1.601700
33.600000,5.596570,3.875220,-0.186552,-1.973633,-0.206474,-1.605447
33.700000,5.613290,3.882450,-0.187110,-1.977316,-0.207159,-1.607341
33.800000,5.629910,3.892590,-0.187664,-1.982480,-0.207841,-1.610440
33.900000,5.646540,3.912670,-0.188218,-1.992706,-0.208523,-1.617643
34.000000,5.663240,3.927590,-0.188775,-2.000305,-0.209209,-1.622698
34.100000,5.679930,3.941040,-0.189331,-2.007155,-0.209895,-1.627138
34.200000,5.696540,3.948520,-0.189885,-2.010965,-0.210579,-1.629113
34.300000,5.713210,3.965620,-0.190440,-2.019674,-0.211265,-1.635046
34.400000,5.729890,3.984680,-0.190996,-2.029381,-0.211952,-1.641777
34.500000,5.746560,3.992820,-0.191552,-2.033527,-0.212639,-1.644000
34.600000,5.763260,4.010880,-0.192109,-2.042724,-0.213328,-1.650299
34.700000,5.779920,4.023600,-0.192664,-2.049203,-0.214015,-1.654395
34.800000,5.796580,4.038500,-0.193219,-2.056791,-0.214703,-1.659379
34.900000,5.813290,4.046380,-0.193776,-2.060804,-0.215394,-1.661469
35.000000,5.830000,4.061610,-0.194333,-2.068561,-0.216085,-1.666571
35.100000,5.846610,4.083230,-0.194887,-2.079572,-0.216773,-1.674290
35.200000,5.863240,4.092870,-0.195441,-2.084482,-0.217461,-1.677088
35.300000,5.879960,4.109170,-0.195999,-2.092783,-0.218154,-1.682600
35.400000,5.896630,4.114120,-0.196554,-2.095304,-0.218846,-1.683463
35.500000,5.913250,4.132490,-0.197108,-2.104660,-0.219535,-1.689814
35.600000,5.929910,4.146740,-0.197664,-2.111917,-0.220227,-1.694468
35.700000,5.946590,4.165340,-0.198220,-2.121390,-0.220921,-1.700889
35.800000,5.963280,4.174240,-0.198776,-2.125923,-0.221615,-1.703341
35.900000,5.979950,4.188280,-0.199332,-2.133073,-0.222308,-1.707884
36.000000,5.996600,4.203620,-0.199887,-2.140886,-0.223002,-1.712952
36.100000,6.013230,4.217000,-0.200441,-2.147700,-0.223695,-1.717213
36.200000,6.029950,4.227430,-0.200998,-2.153012,-0.224392,-1.720261
36.300000,6.046660,4.245150,-0.201555,-2.162037,-0.225090,-1.726267
36.400000,6.063220,4.253040,-0.202107,-2.166055,-0.225781,-1.728280
36.500000,6.079870,4.274360,-0.202662,-2.176914,-0.226477,-1.735735
36.600000,6.096550,4.289860,-0.203218,-2.184808,-0.227175,-1.740815
36.700000,6.113270,4.304250,-0.203776,-2.192137,-0.227874,-1.745432
36.800000,6.129900,4.314830,-0.204330,-2.197525,-0.228571,-1.748505
36.900000,6.146560,4.326700,-0.204885,-2.203570,-0.229269,-1.752091
37.000000,6.163270,4.347650,-0.205442,-2.214240,-0.229970,-1.759341
37.100000,6.179920,4.357570,-0.205997,-2.219292,-0.230668,-1.762124
37.200000,6.196580,4.371130,-0.206553,-2.226198,-0.231368,-1.766371
37.300000,6.213240,4.385920,-0.207108,-2.233731,-0.232068,-1.771107
37.400000,6.229910,4.394620,-0.207664,-2.238162,-0.232769,-1.773377
37.500000,6.246580,4.414280,-0.208219,-2.248174,-0.233471,-1.780061
37.600000,6.263240,4.426430,-0.208775,-2.254362,-0.234172,-1.783709
37.700000,6.279850,4.441310,-0.209328,-2.261941,-0.234872,-1.788452
37.800000,6.296500,4.454100,-0.209883,-2.268455,-0.235575,-1.792344
37.900000,6.313230,4.471050,-0.210441,-2.277087,-0.236281,-1.797895
38.000000,6.329940,4.484640,-0.210998,-2.284008,-0.236986,-1.802087
38.100000,6.346580,4.497080,-0.211553,-2.290344,-0.237690,-1.805816
38.200000,6.363210,4.508880,-0.212107,-2.296354,-0.238393,-1.809281
38.300000,6.379890,4.529040,-0.212663,-2.306621,-0.239099,-1.816088
38.400000,6.396590,4.544780,-0.213220,-2.314637,-0.239806,-1.821111
38.500000,6.413310,4.555680,-0.213777,-2.320189,-0.240515,-1.824186
38.600000,6.429920,4.570930,-0.214331,-2.327956,-0.241219,-1.829003
38.700000,6.446570,4.588920,-0.214886,-2.337118,-0.241926,-1.834905
38.800000,6.463220,4.600730,-0.215441,-2.343133,-0.242633,-1.838327
38.900000,6.479940,4.618960,-0.215998,-2.352417,-0.243344,-1.844300
39.000000,6.496580,4.627270,-0.216553,-2.356649,-0.244051,-1.846311
39.100000,6.513220,4.640970,-0.217107,-2.363627,-0.244760,-1.850466
39.200000,6.529900,4.654910,-0.217663,-2.370726,-0.245470,-1.854706
39.300000,6.546590,4.671790,-0.218220,-2.379323,-0.246181,-1.860108
39.400000,6.563220,4.682180,-0.218774,-2.384615,-0.246891,-1.862923
39.500000,6.579850,4.701590,-0.219328,-2.394500,-0.247601,-1.869318
39.600000,6.596580,4.711910,-0.219886,-2.399756,-0.248315,-1.872083
39.700000,6.613280,4.731220,-0.220443,-2.409591,-0.249029,-1.878414
39.800000,6.629960,4.749120,-0.220999,-2.418707,-0.249743,-1.884176
39.900000,6.646570,4.760720,-0.221552,-2.424615,-0.250454,-1.887436
40.000000,6.663230,4.775580,-0.222108,-2.432183,-0.251167,-1.891976
40.100000,6.679890,4.792650,-0.222663,-2.440877,-0.251881,-1.897384
40.200000,6.696610,4.806090,-0.223220,-2.447722,-0.252599,-1.901340
40.300000,6.713250,4.818480,-0.223775,-2.454032,-0.253313,-1.904881
40.400000,6.729890,4.824200,-0.224330,-2.456945,-0.254028,-1.905779
40.500000,6.746570,4.843280,-0.224886,-2.466662,-0.254745,-1.911945
40.600000,6.763280,4.862090,-0.225443,-2.476242,-0.255464,-1.917991
40.700000,6.779940,4.876190,-0.225998,-2.483423,-0.256181,-1.922175
40.800000,6.796560,4.887630,-0.226552,-2.489250,-0.256897,-1.925305
40.900000,6.813240,4.911660,-0.227108,-2.501488,-0.257616,-1.933380
41.000000,6.829950,4.929070,-0.227665,-2.510355,-0.258337,-1.938835
41.100000,6.846610,4.942960,-0.228220,-2.517429,-0.259056,-1.942900
41.200000,6.863210,4.959190,-0.228774,-2.525695,-0.259773,-1.947882
41.300000,6.879870,4.975320,-0.229329,-2.533910,-0.260494,-1.952811
41.400000,6.896570,4.984930,-0.229886,-2.538804,-0.261216,-1.955169
41.500000,6.913240,4.999900,-0.230441,-2.546428,-0.261938,-1.959626
41.600000,6.929920,5.009690,-0.230997,-2.551414,-0.262661,-1.962044
41.700000,6.946600,5.029830,-0.231553,-2.561671,-0.263384,-1.968508
41.800000,6.963250,5.039620,-0.232108,-2.566657,-0.264107,-1.970915
41.900000,6.979920,5.059120,-0.232664,-2.576589,-0.264831,-1.977109
42.000000,6.996660,5.072990,-0.233222,-2.583653,-0.265558,-1.981088
42.100000,7.013230,5.088410,-0.233774,-2.591506,-0.266279,-1.985678
42.200000,7.029910,5.103950,-0.234330,-2.599420,-0.267004,-1.990297
42.300000,7.046660,5.116750,-0.234889,-2.605939,-0.267734,-1.993834
42.400000,7.063280,5.133060,-0.235443,-2.614246,-0.268458,-1.998741
42.500000,7.079890,5.148260,-0.235996,-2.621987,-0.269183,-2.003208
42.600000,7.096570,5.165590,-0.236552,-2.630813,-0.269911,-2.008488
42.700000,7.113280,5.178710,-0.237109,-2.637495,-0.270641,-2.012121
42.800000,7.129980,5.194090,-0.237666,-2.645328,-0.271370,-2.016624
42.900000,7.146640,5.210090,-0.238221,-2.653477,-0.272099,-2.021362
43.000000,7.163220,5.230840,-0.238774,-2.664045,-0.272825,-2.027940
43.100000,7.179900,5.243970,-0.239330,-2.670732,-0.273556,-2.031546
43.200000,7.196630,5.259320,-0.239888,-2.678550,-0.274289,-2.035999
43.300000,7.213300,5.272130,-0.240443,-2.685074,-0.275020,-2.039466
43.400000,7.229880,5.285920,-0.240996,-2.692097,-0.275748,-2.043312
43.500000,7.246490,5.301360,-0.241550,-2.699960,-0.276478,-2.047786
43.600000,7.263230,5.321440,-0.242108,-2.710187,-0.277214,-2.054030
43.700000,7.279950,5.332350,-0.242665,-2.715744,-0.277950,-2.056728
43.800000,7.296560,5.348160,-0.243219,-2.723796,-0.278681,-2.061318
43.900000,7.313240,5.367850,-0.243775,-2.733824,-0.279416,-2.067387
44.000000,7.329970,5.383460,-0.244332,-2.741774,-0.280154,-2.071870
44.100000,7.346620,5.393680,-0.244887,-2.746979,-0.280888,-2.074278
44.200000,7.363270,5.404610,-0.245442,-2.752545,-0.281624,-2.076954
44.300000,7.379930,5.421400,-0.245998,-2.761096,-0.282360,-2.081873
44.400000,7.396600,5.440770,-0.246553,-2.770961,-0.283097,-2.087772
44.500000,7.413310,5.451570,-0.247110,-2.776462,-0.283837,-2.090369
44.600000,7.429990,5.482150,-0.247666,-2.792036,-0.284575,-2.100543
44.700000,7.446510,5.483660,-0.248217,-2.792805,-0.285308,-2.099583
44.800000,7.463160,5.503590,-0.248772,-2.802955,-0.286046,-2.105659
44.900000,7.479950,5.520070,-0.249332,-2.811349,-0.286791,-2.110390
45.000000,7.496630,5.535890,-0.249888,-2.819406,-0.287532,-2.114871
45.100000,7.513240,5.548220,-0.250441,-2.825685,-0.288271,-2.118017
45.200000,7.529900,5.565420,-0.250997,-2.834445,-0.289012,-2.123009
45.300000,7.546560,5.580300,-0.251552,-2.842023,-0.289754,-2.127107
45.400000,7.563240,5.592990,-0.252108,-2.848486,-0.290497,-2.130360
45.500000,7.579920,5.612230,-0.252664,-2.858285,-0.291240,-2.136099
45.600000,7.596590,5.627600,-0.253220,-2.866113,-0.291984,-2.140357
45.700000,7.613220,5.649540,-0.253774,-2.877287,-0.292727,-2.147106
45.800000,7.629920,5.662740,-0.254331,-2.884010,-0.293473,-2.150518
45.900000,7.646610,5.673690,-0.254887,-2.889587,-0.294219,-2.153069
46.000000,7.663280,5.690970,-0.255443,-2.898387,-0.294965,-2.158015
46.100000,7.679900,5.714970,-0.255997,-2.910610,-0.295710,-2.165504
46.200000,7.696610,5.719170,-0.256554,-2.912749,-0.296459,-2.165473
46.300000,7.713280,5.738740,-0.257109,-2.922716,-0.297206,-2.171259
46.400000,7.729940,5.761000,-0.257665,-2.934053,-0.297954,-2.178051
46.500000,7.746600,5.772730,-0.258220,-2.940027,-0.298703,-2.180853
46.600000,7.763280,5.794100,-0.258776,-2.950911,-0.299452,-2.187286
46.700000,7.779950,5.806270,-0.259332,-2.957109,-0.300202,-2.190237
46.800000,7.796580,5.820200,-0.259886,-2.964204,-0.300951,-2.193849
46.900000,7.813250,5.839250,-0.260442,-2.973906,-0.301702,-2.199377
47.000000,7.829900,5.856000,-0.260997,-2.982436,-0.302453,-2.204030
47.100000,7.846590,5.866650,-0.261553,-2.987860,-0.303206,-2.206376
47.200000,7.863290,5.894910,-0.262110,-3.002253,-0.303960,-2.215333
47.300000,7.879880,5.908680,-0.262663,-3.009266,-0.304710,-2.218844
47.400000,7.896550,5.920100,-0.263218,-3.015082,-0.305464,-2.221457
47.500000,7.913260,5.939650,-0.263775,-3.025039,-0.306220,-2.227108
47.600000,7.929970,5.954570,-0.264332,-3.032638,-0.306977,-2.231013
47.700000,7.946590,5.973020,-0.264886,-3.042034,-0.307730,-2.236241
47.800000,7.963240,5.997450,-0.265441,-3.054476,-0.308485,-2.243692
47.900000,7.979890,6.005700,-0.265996,-3.058678,-0.309241,-2.245081
48.000000,7.996600,6.027500,-0.266553,-3.069781,-0.310000,-2.251520
48.100000,8.013270,6.042290,-0.267109,-3.077313,-0.310758,-2.255335
48.200000,8.029880,6.061330,-0.267663,-3.087010,-0.311514,-2.260733
48.300000,8.046540,6.075240,-0.268218,-3.094094,-0.312273,-2.264203
48.400000,8.063210,6.096340,-0.268774,-3.104840,-0.313032,-2.270341
48.500000,8.079900,6.110780,-0.269330,-3.112195,-0.313793,-2.273987
48.600000,8.096540,6.131360,-0.269885,-3.122676,-0.314553,-2.279914
48.700000,8.113190,6.141800,-0.270440,-3.127993,-0.315313,-2.282060
48.800000,8.129870,6.160520,-0.270996,-3.137527,-0.316076,-2.287271
48.900000,8.146570,6.180340,-0.271552,-3.147621,-0.316839,-2.292877
49.000000,8.163210,6.195960,-0.272107,-3.155577,-0.317601,-2.296922
49.100000,8.179850,6.213130,-0.272662,-3.164321,-0.318364,-2.301532
49.200000,8.196600,6.227650,-0.273220,-3.171716,-0.319131,-2.305140
49.300000,8.213250,6.256950,-0.273775,-3.186638,-0.319895,-2.314217
49.400000,8.229920,6.268770,-0.274331,-3.192658,-0.320661,-2.316814
49.500000,8.246560,6.279840,-0.274885,-3.198296,-0.321425,-2.319132
49.600000,8.263230,6.298070,-0.275441,-3.207581,-0.322192,-2.324081
49.700000,8.279930,6.323330,-0.275998,-3.220446,-0.322961,-2.331610
49.800000,8.296630,6.335140,-0.276554,-3.226460,-0.323730,-2.334169
49.900000,8.313240,6.355630,-0.277108,-3.236896,-0.324495,-2.339926
50.000000,8.329870,6.365470,-0.277662,-3.241907,-0.325263,-2.341752
50.100000,8.346580,6.384770,-0.278219,-3.251737,-0.326034,-2.347041
50.200000,8.363300,6.408910,-0.278777,-3.264031,-0.326806,-2.354095
50.300000,8.379950,6.420690,-0.279332,-3.270031,-0.327576,-2.356607
50.400000,8.396560,6.446840,-0.279885,-3.283349,-0.328345,-2.364388
50.500000,8.413220,6.460770,-0.280441,-3.290443,-0.329116,-2.367669
50.600000,8.429910,6.476090,-0.280997,-3.298246,-0.329890,-2.371448
50.700000,8.446610,6.496580,-0.281554,-3.308681,-0.330664,-2.377110
50.800000,8.463210,6.512630,-0.282107,-3.316855,-0.331435,-2.381147
50.900000,8.479950,6.535110,-0.282665,-3.328304,-0.332212,-2.387509
51.000000,8.496630,6.549190,-0.283221,-3.335475,-0.332988,-2.390798
51.100000,8.513270,6.566310,-0.283776,-3.344194,-0.333762,-2.395193
51.200000,8.529920,6.592620,-0.284331,-3.357594,-0.334537,-2.402927
51.300000,8.546570,6.601930,-0.284886,-3.362335,-0.335313,-2.404454
51.400000,8.563280,6.621150,-0.285443,-3.372124,-0.336092,-2.409576
51.500000,8.579990,6.644490,-0.286000,-3.384011,-0.336872,-2.416185
51.600000,8.596600,6.660190,-0.286553,-3.392007,-0.337648,-2.420016
51.700000,8.613160,6.680490,-0.287105,-3.402346,-0.338422,-2.425514
51.800000,8.629900,6.700180,-0.287663,-3.412374,-0.339205,-2.430759
51.900000,8.646600,6.710000,-0.288220,-3.417375,-0.339986,-2.432419
52.000000,8.663300,6.733210,-0.288777,-3.429196,-0.340769,-2.438924
52.100000,8.679910,6.750900,-0.289330,-3.438205,-0.341548,-2.443428
52.200000,8.696570,6.774010,-0.289886,-3.449975,-0.342329,-2.449877
52.300000,8.713230,6.794990,-0.290441,-3.460660,-0.343112,-2.455542
52.400000,8.729950,6.815670,-0.290998,-3.471192,-0.343897,-2.461081
52.500000,8.746610,6.826570,-0.291554,-3.476744,-0.344681,-2.463086
52.600000,8.763230,6.845050,-0.292108,-3.486155,-0.345463,-2.467823
52.700000,8.779900,6.862360,-0.292663,-3.494971,-0.346249,-2.472121
52.800000,8.796600,6.886400,-0.293220,-3.507215,-0.347036,-2.478829
52.900000,8.813280,6.899970,-0.293776,-3.514126,-0.347823,-2.481760
53.000000,8.829920,6.925540,-0.294331,-3.527149,-0.348609,-2.489001
53.100000,8.846610,6.934570,-0.294887,-3.531747,-0.349397,-2.490281
53.200000,8.863310,6.956120,-0.295444,-3.542723,-0.350187,-2.496048
53.300000,8.879960,6.978840,-0.295999,-3.554294,-0.350975,-2.502228
53.400000,8.896590,7.002870,-0.296553,-3.566532,-0.351763,-2.508867
53.500000,8.913250,7.017820,-0.297108,-3.574146,-0.352553,-2.512238
53.600000,8.929940,7.035840,-0.297665,-3.583324,-0.353344,-2.516695
53.700000,8.946610,7.054120,-0.298220,-3.592634,-0.354136,-2.521237
53.800000,8.963250,7.079790,-0.298775,-3.605707,-0.354926,-2.528412
53.900000,8.979840,7.093910,-0.299328,-3.612899,-0.355715,-2.531457
54.000000,8.996540,7.112890,-0.299885,-3.622565,-0.356510,-2.536213
54.100000,9.013240,7.132450,-0.300441,-3.632527,-0.357306,-2.541166
54.200000,9.029970,7.145900,-0.300999,-3.639377,-0.358103,-2.543928
54.300000,9.046570,7.172980,-0.301552,-3.653169,-0.358895,-2.551547
54.400000,9.063250,7.189960,-0.302108,-3.661817,-0.359691,-2.555551
54.500000,9.079990,7.210400,-0.302666,-3.672227,-0.360491,-2.560767
54.600000,9.096670,7.224150,-0.303222,-3.679229,-0.361289,-2.563605
54.700000,9.113250,7.248990,-0.303775,-3.691880,-0.362082,-2.570379
54.800000,9.129890,7.267020,-0.304330,-3.701063,-0.362879,-2.574720
54.900000,9.146600,7.287880,-0.304887,-3.711687,-0.363680,-2.580043
55.000000,9.163250,7.305870,-0.305442,-3.720849,-0.364479,-2.584347
55.100000,9.179950,7.329440,-0.305998,-3.732853,-0.365281,-2.590606
55.200000,9.196550,7.354300,-0.306552,-3.745514,-0.366079,-2.597321
55.300000,9.213220,7.369260,-0.307107,-3.753133,-0.366880,-2.600519
55.400000,9.229880,7.386130,-0.307663,-3.761725,-0.367682,-2.604383
55.500000,9.246580,7.409880,-0.308219,-3.773821,-0.368486,-2.610656
55.600000,9.263220,7.424150,-0.308774,-3.781089,-0.369288,-2.613587
55.700000,9.279850,7.450580,-0.309328,-3.794549,-0.370091,-2.620788
55.800000,9.296580,7.469750,-0.309886,-3.804312,-0.370898,-2.625409
55.900000,9.313230,7.492380,-0.310441,-3.815838,-0.371703,-2.631245
56.000000,9.329840,7.518420,-0.310995,-3.829100,-0.372506,-2.638270
56.100000,9.346530,7.535190,-0.311551,-3.837641,-0.373314,-2.642020
56.200000,9.363260,7.553150,-0.312109,-3.846788,-0.374124,-2.646172
56.300000,9.379940,7.577910,-0.312665,-3.859398,-0.374933,-2.652701
56.400000,9.396640,7.600910,-0.313221,-3.871112,-0.375743,-2.658597
56.500000,9.413260,7.618190,-0.313775,-3.879912,-0.376550,-2.662492
56.600000,9.429910,7.641600,-0.314330,-3.891835,-0.377359,-2.668513
56.700000,9.446630,7.669520,-0.314888,-3.906054,-0.378172,-2.676086
56.800000,9.463300,7.683610,-0.315443,-3.913230,-0.378984,-2.678828
56.900000,9.479900,7.704500,-0.315997,-3.923870,-0.379792,-2.683940
57.000000,9.496550,7.725170,-0.316552,-3.934397,-0.380604,-2.688957
57.100000,9.513240,7.747800,-0.317108,-3.945922,-0.381419,-2.694639
57.200000,9.529900,7.766690,-0.317663,-3.955543,-0.382232,-2.699012
57.300000,9.546560,7.791400,-0.318219,-3.968127,-0.383046,-2.705395
57.400000,9.563210,7.809680,-0.318774,-3.977437,-0.383861,-2.709535
57.500000,9.579870,7.828610,-0.319329,-3.987078,-0.384676,-2.713889
57.600000,9.596570,7.853350,-0.319886,-3.999678,-0.385494,-2.720239
57.700000,9.613240,7.877730,-0.320441,-4.012095,-0.386312,-2.726454
57.800000,9.629940,7.894320,-0.320998,-4.020544,-0.387131,-2.729958
57.900000,9.646590,7.919920,-0.321553,-4.033582,-0.387949,-2.736572
58.000000,9.663310,7.935720,-0.322110,-4.041629,-0.388771,-2.739779
58.100000,9.679950,7.964770,-0.322665,-4.056424,-0.389589,-2.747558
58.200000,9.696620,7.987970,-0.323221,-4.068240,-0.390410,-2.753301
58.300000,9.713240,8.010780,-0.323775,-4.079857,-0.391229,-2.758902
58.400000,9.729990,8.029630,-0.324333,-4.089457,-0.392055,-2.763111
