Repository: abubakardawood/tissue-phantom-material-database

Title:
A Database of Silicone Phantom Materials for Modeling Human Tissue Mechanics Across Varying Stiffnesses

Description:
This dataset contains processed mechanical compression test data for soft silicone phantoms
fabricated using Ecoflex (Smooth-On) with varying base materials and thinner concentrations.
The dataset provides force–compression measurements together with derived engineering and
true stress–strain quantities, intended for mechanical characterization, constitutive model
fitting, and the design of tissue-equivalent phantoms.

All files in this dataset are processed outputs generated from raw experimental measurements.
The raw data files are not included in this archive.

File: data/EF10_75T/EF10_75T_A2.csv (part 1 of 2)
EF10_75T_A_sample_2
Compression test;
Cylinder Diameter: 50mm;
Cylinder Height: 30mm;
Speed (mm/min): 10;
Machine: INSTRON 5900;
Load cell: 1kN;
Time (s),Compression (mm),Load (N),Engineering Strain [-],Engineering Stress (kPa),True Strain [-],True Stress (kPa)
0.000000,0.000000,0.002720,-0.000000,-0.001385,0.000000,-0.001385
0.100000,0.007350,0.016780,-0.000245,-0.008546,-0.000245,-0.008544
0.200000,0.028360,0.028320,-0.000945,-0.014423,-0.000946,-0.014410
0.300000,0.046380,0.029430,-0.001546,-0.014989,-0.001547,-0.014965
0.400000,0.063340,0.052610,-0.002111,-0.026794,-0.002114,-0.026737
0.500000,0.080120,0.057480,-0.002671,-0.029274,-0.002674,-0.029196
0.600000,0.096740,0.063520,-0.003225,-0.032350,-0.003230,-0.032246
0.700000,0.113360,0.082180,-0.003779,-0.041854,-0.003786,-0.041696
0.800000,0.130040,0.090660,-0.004335,-0.046173,-0.004344,-0.045973
0.900000,0.146700,0.098330,-0.004890,-0.050079,-0.004902,-0.049834
1.000000,0.163390,0.107390,-0.005446,-0.054693,-0.005461,-0.054395
1.100000,0.180010,0.120640,-0.006000,-0.061441,-0.006018,-0.061073
1.200000,0.196640,0.131370,-0.006555,-0.066906,-0.006576,-0.066468
1.300000,0.213360,0.141650,-0.007112,-0.072142,-0.007137,-0.071629
1.400000,0.230010,0.147180,-0.007667,-0.074958,-0.007697,-0.074383
1.500000,0.246640,0.159320,-0.008221,-0.081141,-0.008255,-0.080474
1.600000,0.263310,0.171860,-0.008777,-0.087528,-0.008816,-0.086759
1.700000,0.280010,0.178040,-0.009334,-0.090675,-0.009377,-0.089829
1.800000,0.296690,0.191430,-0.009890,-0.097494,-0.009939,-0.096530
1.900000,0.313290,0.195810,-0.010443,-0.099725,-0.010498,-0.098684
2.000000,0.329950,0.205190,-0.010998,-0.104502,-0.011059,-0.103353
2.100000,0.346640,0.218010,-0.011555,-0.111032,-0.011622,-0.109749
2.200000,0.363300,0.233170,-0.012110,-0.118753,-0.012184,-0.117314
2.300000,0.379980,0.237020,-0.012666,-0.120713,-0.012747,-0.119184
2.400000,0.396610,0.250450,-0.013220,-0.127553,-0.013308,-0.125867
2.500000,0.413210,0.253010,-0.013774,-0.128857,-0.013869,-0.127082
2.600000,0.429920,0.264740,-0.014331,-0.134831,-0.014434,-0.132899
2.700000,0.446650,0.274900,-0.014888,-0.140005,-0.015000,-0.137921
2.800000,0.463280,0.282770,-0.015443,-0.144014,-0.015563,-0.141790
2.900000,0.479890,0.291860,-0.015996,-0.148643,-0.016126,-0.146265
3.000000,0.496600,0.305830,-0.016553,-0.155758,-0.016692,-0.153180
3.100000,0.513290,0.317510,-0.017110,-0.161707,-0.017258,-0.158940
3.200000,0.529960,0.328030,-0.017665,-0.167064,-0.017823,-0.164113
3.300000,0.546590,0.338020,-0.018220,-0.172152,-0.018388,-0.169016
3.400000,0.563240,0.345440,-0.018775,-0.175931,-0.018953,-0.172628
3.500000,0.579870,0.358010,-0.019329,-0.182333,-0.019518,-0.178809
3.600000,0.596580,0.366850,-0.019886,-0.186835,-0.020086,-0.183120
3.700000,0.613230,0.376720,-0.020441,-0.191862,-0.020653,-0.187940
3.800000,0.629890,0.384170,-0.020996,-0.195656,-0.021220,-0.191548
3.900000,0.646570,0.388750,-0.021552,-0.197989,-0.021788,-0.193722
4.000000,0.663330,0.407170,-0.022111,-0.207370,-0.022359,-0.202785
4.100000,0.679990,0.410760,-0.022666,-0.209198,-0.022927,-0.204457
4.200000,0.696580,0.429920,-0.023219,-0.218956,-0.023493,-0.213872
4.300000,0.713200,0.433520,-0.023773,-0.220790,-0.024060,-0.215541
4.400000,0.729910,0.442600,-0.024330,-0.225414,-0.024631,-0.219930
4.500000,0.746550,0.452510,-0.024885,-0.230461,-0.025200,-0.224726
4.600000,0.763210,0.467950,-0.025440,-0.238325,-0.025770,-0.232262
4.700000,0.779890,0.480950,-0.025996,-0.244946,-0.026340,-0.238578
4.800000,0.796540,0.483470,-0.026551,-0.246229,-0.026910,-0.239692
4.900000,0.813230,0.495700,-0.027108,-0.252458,-0.027482,-0.245614
5.000000,0.829860,0.512080,-0.027662,-0.260800,-0.028052,-0.253586
5.100000,0.846530,0.516340,-0.028218,-0.262970,-0.028623,-0.255549
5.200000,0.863230,0.526870,-0.028774,-0.268333,-0.029196,-0.260612
5.300000,0.879930,0.538180,-0.029331,-0.274093,-0.029770,-0.266053
5.400000,0.896630,0.549270,-0.029888,-0.279741,-0.030343,-0.271380
5.500000,0.913240,0.553240,-0.030441,-0.281763,-0.030914,-0.273186
5.600000,0.929920,0.565160,-0.030997,-0.287834,-0.031488,-0.278912
5.700000,0.946630,0.578300,-0.031554,-0.294526,-0.032063,-0.285232
5.800000,0.963330,0.586060,-0.032111,-0.298478,-0.032638,-0.288893
5.900000,0.979940,0.600710,-0.032665,-0.305939,-0.033210,-0.295946
6.000000,0.996560,0.605490,-0.033219,-0.308374,-0.033783,-0.298130
6.100000,1.013230,0.622270,-0.033774,-0.316920,-0.034358,-0.306216
6.200000,1.029900,0.635390,-0.034330,-0.323601,-0.034933,-0.312492
6.300000,1.046570,0.639690,-0.034886,-0.325791,-0.035509,-0.314426
6.400000,1.063220,0.648110,-0.035441,-0.330080,-0.036084,-0.318381
6.500000,1.079880,0.657710,-0.035996,-0.334969,-0.036660,-0.322911
6.600000,1.096540,0.667430,-0.036551,-0.339919,-0.037236,-0.327495
6.700000,1.113240,0.684190,-0.037108,-0.348455,-0.037814,-0.335525
6.800000,1.129840,0.690760,-0.037661,-0.351801,-0.038389,-0.338552
6.900000,1.146540,0.696950,-0.038218,-0.354954,-0.038967,-0.341388
7.000000,1.163240,0.711850,-0.038775,-0.362542,-0.039546,-0.348485
7.100000,1.179910,0.720240,-0.039330,-0.366815,-0.040125,-0.352388
7.200000,1.196560,0.733170,-0.039885,-0.373400,-0.040703,-0.358507
7.300000,1.213230,0.744440,-0.040441,-0.379140,-0.041281,-0.363807
7.400000,1.229960,0.746330,-0.040999,-0.380103,-0.041863,-0.364519
7.500000,1.246650,0.762040,-0.041555,-0.388104,-0.042443,-0.371976
7.600000,1.263310,0.769140,-0.042110,-0.391720,-0.043023,-0.375224
7.700000,1.279880,0.782460,-0.042663,-0.398504,-0.043599,-0.381502
7.800000,1.296500,0.790870,-0.043217,-0.402787,-0.044178,-0.385380
7.900000,1.313230,0.804730,-0.043774,-0.409846,-0.044761,-0.391905
8.000000,1.329930,0.812870,-0.044331,-0.413991,-0.045344,-0.395639
8.100000,1.346580,0.829930,-0.044886,-0.422680,-0.045925,-0.403707
8.200000,1.363210,0.837540,-0.045440,-0.426556,-0.046505,-0.407173
8.300000,1.379890,0.848340,-0.045996,-0.432056,-0.047088,-0.412183
8.400000,1.396570,0.854930,-0.046552,-0.435412,-0.047671,-0.415143
8.500000,1.413210,0.866190,-0.047107,-0.441147,-0.048253,-0.420366
8.600000,1.429870,0.876410,-0.047662,-0.446352,-0.048836,-0.425078
8.700000,1.446590,0.883710,-0.048220,-0.450070,-0.049421,-0.428368
8.800000,1.463270,0.897150,-0.048776,-0.456915,-0.050005,-0.434628
8.900000,1.479950,0.911880,-0.049332,-0.464417,-0.050590,-0.441506
9.000000,1.496600,0.919300,-0.049887,-0.468196,-0.051174,-0.444839
9.100000,1.513260,0.932350,-0.050442,-0.474842,-0.051759,-0.450890
9.200000,1.529960,0.939250,-0.050999,-0.478356,-0.052345,-0.453961
9.300000,1.546670,0.957190,-0.051556,-0.487493,-0.052932,-0.462360
9.400000,1.563260,0.963240,-0.052109,-0.490574,-0.053515,-0.465011
9.500000,1.579910,0.979650,-0.052664,-0.498932,-0.054101,-0.472656
9.600000,1.596620,0.985450,-0.053221,-0.501886,-0.054689,-0.475175
9.700000,1.613320,0.994450,-0.053777,-0.506469,-0.055277,-0.479233
9.800000,1.629950,1.004230,-0.054332,-0.511450,-0.055863,-0.483662
9.900000,1.646580,1.019110,-0.054886,-0.519028,-0.056450,-0.490541
10.000000,1.663290,1.030510,-0.055443,-0.524834,-0.057039,-0.495736
10.100000,1.679970,1.040470,-0.055999,-0.529907,-0.057628,-0.500233
10.200000,1.696590,1.052370,-0.056553,-0.535968,-0.058215,-0.505657
10.300000,1.713230,1.061200,-0.057108,-0.540465,-0.058803,-0.509600
10.400000,1.729890,1.074400,-0.057663,-0.547187,-0.059392,-0.515635
10.500000,1.746590,1.083520,-0.058220,-0.551832,-0.059983,-0.519705
10.600000,1.763310,1.094370,-0.058777,-0.557358,-0.060575,-0.524598
10.700000,1.779900,1.103550,-0.059330,-0.562033,-0.061163,-0.528688
10.800000,1.796530,1.115480,-0.059884,-0.568109,-0.061752,-0.534088
10.900000,1.813290,1.123790,-0.060443,-0.572342,-0.062347,-0.537748
11.000000,1.829990,1.138580,-0.061000,-0.579874,-0.062939,-0.544502
11.100000,1.846620,1.148480,-0.061554,-0.584916,-0.063530,-0.548912
11.200000,1.863220,1.165090,-0.062107,-0.593375,-0.064120,-0.556522
11.300000,1.879860,1.173750,-0.062662,-0.597786,-0.064711,-0.560328
11.400000,1.896530,1.185020,-0.063218,-0.603526,-0.065304,-0.565372
11.500000,1.913210,1.192640,-0.063774,-0.607407,-0.065898,-0.568670
11.600000,1.929870,1.196670,-0.064329,-0.609459,-0.066491,-0.570253
11.700000,1.946540,1.213330,-0.064885,-0.617944,-0.067085,-0.577849
11.800000,1.963270,1.225950,-0.065442,-0.624371,-0.067682,-0.583511
11.900000,1.979880,1.237320,-0.065996,-0.630162,-0.068275,-0.588574
12.000000,1.996520,1.243880,-0.066551,-0.633503,-0.068869,-0.591343
12.100000,2.013180,1.257980,-0.067106,-0.640684,-0.069464,-0.597690
12.200000,2.029940,1.274780,-0.067665,-0.649240,-0.070063,-0.605310
12.300000,2.046630,1.279240,-0.068221,-0.651512,-0.070660,-0.607065
12.400000,2.063280,1.290680,-0.068776,-0.657338,-0.071255,-0.612129
12.500000,2.079910,1.310130,-0.069330,-0.667244,-0.071851,-0.620983
12.600000,2.096580,1.312500,-0.069886,-0.668451,-0.072448,-0.621735
12.700000,2.113290,1.322350,-0.070443,-0.673467,-0.073047,-0.626026
12.800000,2.129980,1.335670,-0.070999,-0.680251,-0.073646,-0.631954
12.900000,2.146590,1.347360,-0.071553,-0.686205,-0.074242,-0.637105
13.000000,2.163240,1.357390,-0.072108,-0.691313,-0.074840,-0.641464
13.100000,2.179880,1.377860,-0.072663,-0.701738,-0.075438,-0.650748
13.200000,2.196570,1.376500,-0.073219,-0.701046,-0.076038,-0.649716
13.300000,2.213260,1.389270,-0.073775,-0.707549,-0.076638,-0.655350
13.400000,2.229890,1.403420,-0.074330,-0.714756,-0.077237,-0.661628
13.500000,2.246550,1.415120,-0.074885,-0.720715,-0.077837,-0.666744
13.600000,2.263260,1.424330,-0.075442,-0.725405,-0.078439,-0.670679
13.700000,2.279910,1.436580,-0.075997,-0.731644,-0.079040,-0.676041
13.800000,2.296560,1.448210,-0.076552,-0.737567,-0.079641,-0.681105
13.900000,2.313270,1.456040,-0.077109,-0.741555,-0.080244,-0.684375
14.000000,2.329940,1.471970,-0.077665,-0.749668,-0.080846,-0.691445
14.100000,2.346660,1.476320,-0.078222,-0.751884,-0.081451,-0.693070
14.200000,2.363240,1.492450,-0.078775,-0.760099,-0.082051,-0.700222
14.300000,2.379910,1.499990,-0.079330,-0.763939,-0.082654,-0.703335
14.400000,2.396600,1.515470,-0.079887,-0.771823,-0.083258,-0.710164
14.500000,2.413310,1.523400,-0.080444,-0.775861,-0.083864,-0.713448
14.600000,2.429920,1.540340,-0.080997,-0.784489,-0.084466,-0.720947
14.700000,2.446510,1.549370,-0.081550,-0.789088,-0.085068,-0.724737
14.800000,2.463240,1.557650,-0.082108,-0.793305,-0.085676,-0.728168
14.900000,2.479950,1.576960,-0.082665,-0.803139,-0.086283,-0.736748
15.000000,2.496610,1.583840,-0.083220,-0.806643,-0.086888,-0.739514
15.100000,2.513220,1.592930,-0.083774,-0.811273,-0.087492,-0.743309
15.200000,2.529860,1.607540,-0.084329,-0.818713,-0.088098,-0.749672
15.300000,2.546580,1.618010,-0.084886,-0.824046,-0.088707,-0.754096
15.400000,2.563280,1.627760,-0.085443,-0.829011,-0.089315,-0.758178
15.500000,2.579900,1.637350,-0.085997,-0.833896,-0.089921,-0.762183
15.600000,2.596590,1.649050,-0.086553,-0.839854,-0.090530,-0.767162
15.700000,2.613240,1.662790,-0.087108,-0.846852,-0.091138,-0.773084
15.800000,2.629940,1.672430,-0.087665,-0.851762,-0.091748,-0.777092
15.900000,2.646600,1.686450,-0.088220,-0.858902,-0.092357,-0.783130
16.000000,2.663220,1.690690,-0.088774,-0.861061,-0.092964,-0.784621
16.100000,2.679880,1.711030,-0.089329,-0.871420,-0.093574,-0.793577
16.200000,2.696620,1.714120,-0.089887,-0.872994,-0.094187,-0.794523
16.300000,2.713320,1.728800,-0.090444,-0.880471,-0.094799,-0.800837
16.400000,2.729880,1.739430,-0.090996,-0.885884,-0.095406,-0.805272
16.500000,2.746570,1.750240,-0.091552,-0.891390,-0.096018,-0.809781
16.600000,2.763240,1.763950,-0.092108,-0.898372,-0.096630,-0.815625
16.700000,2.779890,1.772970,-0.092663,-0.902966,-0.097241,-0.819295
16.800000,2.796510,1.782570,-0.093217,-0.907855,-0.097852,-0.823228
16.900000,2.813220,1.796360,-0.093774,-0.914879,-0.098467,-0.829087
17.000000,2.829900,1.808970,-0.094330,-0.921301,-0.099080,-0.834395
17.100000,2.846600,1.819260,-0.094887,-0.926542,-0.099695,-0.838625
17.200000,2.863220,1.835600,-0.095441,-0.934863,-0.100307,-0.845639
17.300000,2.879860,1.844240,-0.095995,-0.939264,-0.100921,-0.849099
17.400000,2.896570,1.851370,-0.096552,-0.942895,-0.101537,-0.851856
17.500000,2.913250,1.860770,-0.097108,-0.947682,-0.102153,-0.855655
17.600000,2.929960,1.884340,-0.097665,-0.959686,-0.102770,-0.865958
17.700000,2.946580,1.886240,-0.098219,-0.960654,-0.103384,-0.866299
17.800000,2.963230,1.904010,-0.098774,-0.969704,-0.104000,-0.873922
17.900000,2.979910,1.916600,-0.099330,-0.976116,-0.104617,-0.879158
18.000000,2.996610,1.922130,-0.099887,-0.978933,-0.105235,-0.881150
18.100000,3.013290,1.938060,-0.100443,-0.987046,-0.105853,-0.887904
18.200000,3.029940,1.948760,-0.100998,-0.992495,-0.106470,-0.892255
18.300000,3.046600,1.963960,-0.101553,-1.000237,-0.107088,-0.898659
18.400000,3.063250,1.972740,-0.102108,-1.004708,-0.107706,-0.902119
18.500000,3.079910,1.981880,-0.102664,-1.009363,-0.108325,-0.905738
18.600000,3.096580,1.993600,-0.103219,-1.015332,-0.108944,-0.910530
18.700000,3.113310,2.004510,-0.103777,-1.020889,-0.109566,-0.914944
18.800000,3.129940,2.018350,-0.104331,-1.027937,-0.110185,-0.920691
18.900000,3.146580,2.028130,-0.104886,-1.032918,-0.110804,-0.924579
19.000000,3.163150,2.046150,-0.105438,-1.042096,-0.111421,-0.932219
19.100000,3.179860,2.054590,-0.105995,-1.046394,-0.112044,-0.935481
19.200000,3.196610,2.069440,-0.106554,-1.053957,-0.112669,-0.941654
19.300000,3.213290,2.080100,-0.107110,-1.059386,-0.113292,-0.945916
19.400000,3.229910,2.087790,-0.107664,-1.063303,-0.113912,-0.948824
19.500000,3.246530,2.103460,-0.108218,-1.071283,-0.114533,-0.955352
19.600000,3.263230,2.115990,-0.108774,-1.077665,-0.115158,-0.960443
19.700000,3.279920,2.130490,-0.109331,-1.085050,-0.115782,-0.966420
19.800000,3.296640,2.138320,-0.109888,-1.089037,-0.116408,-0.969365
19.900000,3.313250,2.155270,-0.110442,-1.097670,-0.117030,-0.976441
20.000000,3.329880,2.157880,-0.110996,-1.098999,-0.117654,-0.977015
20.100000,3.346540,2.172610,-0.111551,-1.106501,-0.118278,-0.983070
20.200000,3.363230,2.181670,-0.112108,-1.111115,-0.118905,-0.986551
20.300000,3.379900,2.200530,-0.112663,-1.120721,-0.119531,-0.994457
20.400000,3.396550,2.207860,-0.113218,-1.124454,-0.120156,-0.997145
20.500000,3.413260,2.223980,-0.113775,-1.132664,-0.120785,-1.003795
20.600000,3.429940,2.233120,-0.114331,-1.137319,-0.121412,-1.007288
20.700000,3.446570,2.242040,-0.114886,-1.141862,-0.122038,-1.010678
20.800000,3.463250,2.261340,-0.115442,-1.151691,-0.122667,-1.018738
20.900000,3.479960,2.264840,-0.115999,-1.153474,-0.123297,-1.019672
21.000000,3.496640,2.277860,-0.116555,-1.160105,-0.123926,-1.024889
21.100000,3.513300,2.288640,-0.117110,-1.165595,-0.124555,-1.029092
21.200000,3.529920,2.302480,-0.117664,-1.172643,-0.125182,-1.034666
21.300000,3.546520,2.319570,-0.118217,-1.181347,-0.125810,-1.041692
21.400000,3.563280,2.327630,-0.118776,-1.185452,-0.126443,-1.044649
21.500000,3.579960,2.340200,-0.119332,-1.191854,-0.127075,-1.049628
21.600000,3.596580,2.351320,-0.119886,-1.197517,-0.127704,-1.053952
21.700000,3.613210,2.359410,-0.120440,-1.201638,-0.128334,-1.056912
21.800000,3.629910,2.377970,-0.120997,-1.211090,-0.128967,-1.064552
21.900000,3.646610,2.382560,-0.121554,-1.213428,-0.129600,-1.065931
22.000000,3.663210,2.391190,-0.122107,-1.217823,-0.130231,-1.069118
22.100000,3.679860,2.400580,-0.122662,-1.222605,-0.130863,-1.072638
22.200000,3.696580,2.424510,-0.123219,-1.234793,-0.131498,-1.082642
22.300000,3.713330,2.430980,-0.123778,-1.238088,-0.132135,-1.084840
22.400000,3.729910,2.438060,-0.124330,-1.241694,-0.132766,-1.087314
22.500000,3.746550,2.450270,-0.124885,-1.247912,-0.133400,-1.092067
22.600000,3.763170,2.466240,-0.125439,-1.256046,-0.134033,-1.098489
22.700000,3.779890,2.475850,-0.125996,-1.260940,-0.134671,-1.102066
22.800000,3.796620,2.491780,-0.126554,-1.269053,-0.135309,-1.108449
22.900000,3.813240,2.496870,-0.127108,-1.271645,-0.135943,-1.110009
23.000000,3.829870,2.506250,-0.127662,-1.276423,-0.136579,-1.113472
23.100000,3.846580,2.523680,-0.128219,-1.285300,-0.137217,-1.120499
23.200000,3.863250,2.532730,-0.128775,-1.289909,-0.137855,-1.123801
23.300000,3.879900,2.541080,-0.129330,-1.294161,-0.138492,-1.126788
23.400000,3.896600,2.555430,-0.129887,-1.301470,-0.139132,-1.132426
23.500000,3.913290,2.564620,-0.130443,-1.306150,-0.139771,-1.135772
23.600000,3.929970,2.570190,-0.130999,-1.308987,-0.140411,-1.137511
23.700000,3.946600,2.583840,-0.131553,-1.315939,-0.141049,-1.142823
23.800000,3.963240,2.597750,-0.132108,-1.323023,-0.141688,-1.148241
23.900000,3.979890,2.610960,-0.132663,-1.329751,-0.142328,-1.153342
24.000000,3.996580,2.616170,-0.133219,-1.332404,-0.142969,-1.154902
24.100000,4.013290,2.630660,-0.133776,-1.339784,-0.143612,-1.160553
24.200000,4.029900,2.639030,-0.134330,-1.344047,-0.144252,-1.163501
24.300000,4.046540,2.650720,-0.134885,-1.350001,-0.144892,-1.167906
24.400000,4.063250,2.664320,-0.135442,-1.356927,-0.145536,-1.173143
24.500000,4.079970,2.676740,-0.135999,-1.363252,-0.146181,-1.177852
24.600000,4.096620,2.685160,-0.136554,-1.367541,-0.146824,-1.180798
24.700000,4.113280,2.698450,-0.137109,-1.374309,-0.147467,-1.185879
24.800000,4.129930,2.707690,-0.137664,-1.379015,-0.148111,-1.189174
24.900000,4.146630,2.723470,-0.138221,-1.387052,-0.148756,-1.195332
25.000000,4.163300,2.731390,-0.138777,-1.391086,-0.149401,-1.198035
25.100000,4.179920,2.751100,-0.139331,-1.401124,-0.150045,-1.205904
25.200000,4.196580,2.756210,-0.139886,-1.403726,-0.150690,-1.207365
25.300000,4.213230,2.768530,-0.140441,-1.410001,-0.151336,-1.211979
25.400000,4.229900,2.785960,-0.140997,-1.418878,-0.151982,-1.218821
25.500000,4.246560,2.793650,-0.141552,-1.422794,-0.152629,-1.221395
25.600000,4.263240,2.801800,-0.142108,-1.426945,-0.153277,-1.224165
25.700000,4.279920,2.817150,-0.142664,-1.434763,-0.153925,-1.230074
25.800000,4.296620,2.825640,-0.143221,-1.439087,-0.154575,-1.232980
25.900000,4.313230,2.839600,-0.143774,-1.446196,-0.155221,-1.238270
26.000000,4.329850,2.849330,-0.144328,-1.451152,-0.155869,-1.241710
26.100000,4.346570,2.861990,-0.144886,-1.457600,-0.156520,-1.246414
26.200000,4.363280,2.880990,-0.145443,-1.467276,-0.157172,-1.253872
26.300000,4.379980,2.891720,-0.145999,-1.472741,-0.157823,-1.257722
26.400000,4.396590,2.906960,-0.146553,-1.480503,-0.158472,-1.263530
26.500000,4.413260,2.915750,-0.147109,-1.484979,-0.159123,-1.266526
26.600000,4.429930,2.927050,-0.147664,-1.490734,-0.159775,-1.270606
26.700000,4.446630,2.932010,-0.148221,-1.493260,-0.160428,-1.271928
26.800000,4.463270,2.949860,-0.148776,-1.502351,-0.161080,-1.278838
26.900000,4.479890,2.966030,-0.149330,-1.510587,-0.161731,-1.285011
27.000000,4.496570,2.984130,-0.149886,-1.519805,-0.162384,-1.292008
27.100000,4.513270,2.993060,-0.150442,-1.524353,-0.163039,-1.295026
27.200000,4.529900,2.999400,-0.150997,-1.527582,-0.163692,-1.296922
27.300000,4.546530,3.012780,-0.151551,-1.534396,-0.164345,-1.301857
27.400000,4.563200,3.029190,-0.152107,-1.542754,-0.165000,-1.308091
27.500000,4.579880,3.037490,-0.152663,-1.546981,-0.165656,-1.310815
27.600000,4.596550,3.056530,-0.153218,-1.556678,-0.166312,-1.318166
27.700000,4.613190,3.060420,-0.153773,-1.558659,-0.166968,-1.318979
27.800000,4.629880,3.076570,-0.154329,-1.566884,-0.167625,-1.325068
27.900000,4.646540,3.088150,-0.154885,-1.572782,-0.168282,-1.329182
28.000000,4.663270,3.099730,-0.155442,-1.578680,-0.168942,-1.333286
28.100000,4.679900,3.112370,-0.155997,-1.585117,-0.169599,-1.337844
28.200000,4.696560,3.122230,-0.156552,-1.590139,-0.170257,-1.341199
28.300000,4.713240,3.135490,-0.157108,-1.596892,-0.170916,-1.346007
28.400000,4.729930,3.147440,-0.157664,-1.602978,-0.171577,-1.350246
28.500000,4.746610,3.162210,-0.158220,-1.610500,-0.172237,-1.355686
28.600000,4.763190,3.180750,-0.158773,-1.619943,-0.172894,-1.362740
28.700000,4.779880,3.180710,-0.159329,-1.619922,-0.173555,-1.361821
28.800000,4.796610,3.200090,-0.159887,-1.629792,-0.174219,-1.369210
28.900000,4.813270,3.205860,-0.160442,-1.632731,-0.174880,-1.370772
29.000000,4.829870,3.223920,-0.160996,-1.641929,-0.175539,-1.377586
29.100000,4.846580,3.236700,-0.161553,-1.648438,-0.176204,-1.382128
29.200000,4.863270,3.248700,-0.162109,-1.654549,-0.176867,-1.386332
29.300000,4.879950,3.261920,-0.162665,-1.661282,-0.177531,-1.391050
29.400000,4.896610,3.277740,-0.163220,-1.669339,-0.178194,-1.396869
29.500000,4.913220,3.290890,-0.163774,-1.676037,-0.178856,-1.401545
29.600000,4.929860,3.303250,-0.164329,-1.682331,-0.179520,-1.405876
29.700000,4.946550,3.310950,-0.164885,-1.686253,-0.180186,-1.408215
29.800000,4.963250,3.322720,-0.165442,-1.692247,-0.180853,-1.412279
29.900000,4.979890,3.335760,-0.165996,-1.698889,-0.181517,-1.416879
30.000000,4.996570,3.345450,-0.166552,-1.703824,-0.182184,-1.420048
30.100000,5.013290,3.356510,-0.167110,-1.709457,-0.182853,-1.423790
30.200000,5.029950,3.374870,-0.167665,-1.718807,-0.183520,-1.430623
30.300000,5.046610,3.393500,-0.168220,-1.728295,-0.184188,-1.437561
30.400000,5.063270,3.403960,-0.168776,-1.733623,-0.184856,-1.441029
30.500000,5.079980,3.411790,-0.169333,-1.737610,-0.185526,-1.443376
30.600000,5.096610,3.421770,-0.169887,-1.742693,-0.186193,-1.446632
30.700000,5.113270,3.439180,-0.170442,-1.751560,-0.186863,-1.453020
30.800000,5.129870,3.449930,-0.170996,-1.757035,-0.187530,-1.456590
30.900000,5.146550,3.464310,-0.171552,-1.764359,-0.188201,-1.461680
31.000000,5.163280,3.474910,-0.172109,-1.769757,-0.188874,-1.465165
31.100000,5.179950,3.493010,-0.172665,-1.778975,-0.189546,-1.471809
31.200000,5.196540,3.504280,-0.173218,-1.784715,-0.190214,-1.475570
31.300000,5.213230,3.510920,-0.173774,-1.788097,-0.190887,-1.477372
31.400000,5.229940,3.527290,-0.174331,-1.796434,-0.191562,-1.483259
31.500000,5.246650,3.536270,-0.174888,-1.801008,-0.192237,-1.486032
31.600000,5.263280,3.546760,-0.175443,-1.806350,-0.192909,-1.489439
31.700000,5.279900,3.565020,-0.175997,-1.815650,-0.193581,-1.496101
31.800000,5.296620,3.576380,-0.176554,-1.821435,-0.194257,-1.499854
31.900000,5.313280,3.591520,-0.177109,-1.829146,-0.194932,-1.505187
32.000000,5.329970,3.600470,-0.177666,-1.833704,-0.195608,-1.507918
32.100000,5.346610,3.612030,-0.178220,-1.839592,-0.196283,-1.511739
32.200000,5.363240,3.631730,-0.178775,-1.849625,-0.196958,-1.518959
32.300000,5.379930,3.640680,-0.179331,-1.854183,-0.197635,-1.521671
32.400000,5.396610,3.656590,-0.179887,-1.862286,-0.198313,-1.527285
32.500000,5.413250,3.662050,-0.180442,-1.865067,-0.198990,-1.528531
32.600000,5.429880,3.677750,-0.180996,-1.873063,-0.199666,-1.534046
32.700000,5.446670,3.686810,-0.181556,-1.877677,-0.200350,-1.536774
32.800000,5.463290,3.708010,-0.182110,-1.888474,-0.201027,-1.544565
32.900000,5.479870,3.721830,-0.182662,-1.895512,-0.201703,-1.549274
33.000000,5.496540,3.725680,-0.183218,-1.897473,-0.202383,-1.549822
33.100000,5.513250,3.747580,-0.183775,-1.908627,-0.203065,-1.557869
33.200000,5.529910,3.761150,-0.184330,-1.915538,-0.203746,-1.562446
33.300000,5.546630,3.773090,-0.184888,-1.921619,-0.204429,-1.566335
33.400000,5.563250,3.783370,-0.185442,-1.926855,-0.205109,-1.569535
33.500000,5.579890,3.796390,-0.185996,-1.933486,-0.205790,-1.573864
33.600000,5.596580,3.816110,-0.186553,-1.943529,-0.206474,-1.580958
33.700000,5.613300,3.825220,-0.187110,-1.948169,-0.207159,-1.583647
33.800000,5.629920,3.840250,-0.187664,-1.955823,-0.207841,-1.588786
33.900000,5.646540,3.852170,-0.188218,-1.961894,-0.208523,-1.592630
34.000000,5.663250,3.866460,-0.188775,-1.969172,-0.209210,-1.597441
34.100000,5.679940,3.882710,-0.189331,-1.977448,-0.209896,-1.603055
34.200000,5.696560,3.892540,-0.189885,-1.982454,-0.210579,-1.606015
34.300000,5.713210,3.910050,-0.190440,-1.991372,-0.211265,-1.612135
34.400000,5.729890,3.916060,-0.190996,-1.994433,-0.211952,-1.613504
34.500000,5.746560,3.930900,-0.191552,-2.001991,-0.212639,-1.618506
34.600000,5.763240,3.947120,-0.192108,-2.010252,-0.213327,-1.624066
34.700000,5.779920,3.957040,-0.192664,-2.015304,-0.214015,-1.627027
34.800000,5.796580,3.978180,-0.193219,-2.026070,-0.214703,-1.634594
34.900000,5.813290,3.982940,-0.193776,-2.028495,-0.215394,-1.635420
35.000000,5.829990,4.006090,-0.194333,-2.040285,-0.216085,-1.643790
35.100000,5.846620,4.015230,-0.194887,-2.044940,-0.216773,-1.646407
35.200000,5.863240,4.026960,-0.195441,-2.050914,-0.217461,-1.650081
35.300000,5.879960,4.044550,-0.195999,-2.059872,-0.218154,-1.656140
35.400000,5.896640,4.058110,-0.196555,-2.066778,-0.218846,-1.660544
35.500000,5.913250,4.069370,-0.197108,-2.072513,-0.219535,-1.664004
35.600000,5.929920,4.086300,-0.197664,-2.081136,-0.220228,-1.669770
35.700000,5.946580,4.092370,-0.198219,-2.084227,-0.220920,-1.671093
35.800000,5.963280,4.109030,-0.198776,-2.092712,-0.221615,-1.676731
35.900000,5.979950,4.126740,-0.199332,-2.101731,-0.222308,-1.682790
36.000000,5.996610,4.134350,-0.199887,-2.105607,-0.223002,-1.684724
36.100000,6.013230,4.155820,-0.200441,-2.116542,-0.223695,-1.692300
36.200000,6.029960,4.162260,-0.200999,-2.119822,-0.224393,-1.693740
36.300000,6.046670,4.177670,-0.201556,-2.127670,-0.225090,-1.698826
36.400000,6.063220,4.196540,-0.202107,-2.137280,-0.225781,-1.705320
36.500000,6.079870,4.206490,-0.202662,-2.142348,-0.226477,-1.708175
36.600000,6.096550,4.216770,-0.203218,-2.147583,-0.227175,-1.711155
36.700000,6.113270,4.235380,-0.203776,-2.157061,-0.227874,-1.717505
36.800000,6.129900,4.245590,-0.204330,-2.162261,-0.228571,-1.720446
36.900000,6.146570,4.258200,-0.204886,-2.168683,-0.229269,-1.724351
37.000000,6.163280,4.273730,-0.205443,-2.176593,-0.229970,-1.729428
37.100000,6.179930,4.282110,-0.205998,-2.180861,-0.230669,-1.731608
37.200000,6.196570,4.303640,-0.206552,-2.191826,-0.231368,-1.739099
37.300000,6.213240,4.317350,-0.207108,-2.198808,-0.232068,-1.743418
37.400000,6.229910,4.327740,-0.207664,-2.204100,-0.232769,-1.746388
37.500000,6.246580,4.343710,-0.208219,-2.212233,-0.233471,-1.751604
37.600000,6.263240,4.355190,-0.208775,-2.218080,-0.234172,-1.755001
37.700000,6.279860,4.363450,-0.209329,-2.222287,-0.234873,-1.757098
37.800000,6.296510,4.382210,-0.209884,-2.231841,-0.235575,-1.763414
37.900000,6.313230,4.392750,-0.210441,-2.237209,-0.236281,-1.766409
38.000000,6.329910,4.411250,-0.210997,-2.246631,-0.236985,-1.772599
38.100000,6.346550,4.429010,-0.211552,-2.255676,-0.237688,-1.778484
38.200000,6.363190,4.440610,-0.212106,-2.261584,-0.238392,-1.781888
38.300000,6.379880,4.446960,-0.212663,-2.264818,-0.239098,-1.783176
38.400000,6.396580,4.465090,-0.213219,-2.274052,-0.239806,-1.789180
38.500000,6.413300,4.476160,-0.213777,-2.279690,-0.240514,-1.792345
38.600000,6.429900,4.491080,-0.214330,-2.287288,-0.241218,-1.797054
38.700000,6.446560,4.502930,-0.214885,-2.293323,-0.241925,-1.800522
38.800000,6.463200,4.528320,-0.215440,-2.306254,-0.242632,-1.809395
38.900000,6.479930,4.532210,-0.215998,-2.308236,-0.243343,-1.809662
39.000000,6.496580,4.550120,-0.216553,-2.317357,-0.244051,-1.815527
39.100000,6.513230,4.559880,-0.217108,-2.322328,-0.244760,-1.818133
39.200000,6.529890,4.579460,-0.217663,-2.332300,-0.245470,-1.824644
39.300000,6.546580,4.587890,-0.218219,-2.336593,-0.246181,-1.826703
39.400000,6.563220,4.604250,-0.218774,-2.344925,-0.246891,-1.831917
39.500000,6.579850,4.619180,-0.219328,-2.352529,-0.247601,-1.836553
39.600000,6.596590,4.640530,-0.219886,-2.363403,-0.248316,-1.843723
39.700000,6.613290,4.642500,-0.220443,-2.364406,-0.249029,-1.843189
39.800000,6.629950,4.662060,-0.220998,-2.374368,-0.249742,-1.849636
39.900000,6.646560,4.676040,-0.221552,-2.381488,-0.250453,-1.853864
40.000000,6.663230,4.692080,-0.222108,-2.389657,-0.251167,-1.858896
40.100000,6.679880,4.705150,-0.222663,-2.396313,-0.251881,-1.862744
40.200000,6.696610,4.721250,-0.223220,-2.404513,-0.252599,-1.867777
40.300000,6.713240,4.732050,-0.223775,-2.410013,-0.253312,-1.870713
40.400000,6.729880,4.748900,-0.224329,-2.418595,-0.254027,-1.876033
40.500000,6.746570,4.761110,-0.224886,-2.424813,-0.254745,-1.879508
40.600000,6.763270,4.774560,-0.225442,-2.431663,-0.255463,-1.883464
40.700000,6.779950,4.793200,-0.225998,-2.441157,-0.256181,-1.889459
40.800000,6.796580,4.805140,-0.226553,-2.447238,-0.256898,-1.892809
40.900000,6.813250,4.824330,-0.227108,-2.457011,-0.257616,-1.899003
41.000000,6.829960,4.832880,-0.227665,-2.461366,-0.258337,-1.900998
41.100000,6.846650,4.847630,-0.228222,-2.468878,-0.259058,-1.905426
41.200000,6.863250,4.866320,-0.228775,-2.478396,-0.259775,-1.911401
41.300000,6.879900,4.877480,-0.229330,-2.484080,-0.260495,-1.914406
41.400000,6.896580,4.894500,-0.229886,-2.492748,-0.261217,-1.919700
41.500000,6.913260,4.905760,-0.230442,-2.498483,-0.261939,-1.922728
41.600000,6.929930,4.921130,-0.230998,-2.506311,-0.262661,-1.927359
41.700000,6.946610,4.933490,-0.231554,-2.512606,-0.263385,-1.930803
41.800000,6.963250,4.949220,-0.232108,-2.520617,-0.264107,-1.935561
41.900000,6.979930,4.964780,-0.232664,-2.528542,-0.264831,-1.940240
42.000000,6.996660,4.975130,-0.233222,-2.533813,-0.265558,-1.942872
42.100000,7.013210,4.994570,-0.233774,-2.543714,-0.266278,-1.949060
42.200000,7.029900,5.004400,-0.234330,-2.548720,-0.267004,-1.951478
42.300000,7.046650,5.020170,-0.234888,-2.556752,-0.267733,-1.956200
42.400000,7.063280,5.041100,-0.235443,-2.567411,-0.268458,-1.962933
42.500000,7.079900,5.055620,-0.235997,-2.574806,-0.269183,-1.967160
42.600000,7.096580,5.064760,-0.236553,-2.579461,-0.269911,-1.969283
42.700000,7.113280,5.083450,-0.237109,-2.588980,-0.270641,-1.975109
42.800000,7.129980,5.094680,-0.237666,-2.594699,-0.271370,-1.978027
42.900000,7.146630,5.105990,-0.238221,-2.600459,-0.272099,-1.980975
43.000000,7.163230,5.124730,-0.238774,-2.610004,-0.272825,-1.986802
43.100000,7.179900,5.133990,-0.239330,-2.614720,-0.273556,-1.988939
43.200000,7.196640,5.156190,-0.239888,-2.626026,-0.274289,-1.996074
43.300000,7.213310,5.164200,-0.240444,-2.630105,-0.275021,-1.997713
43.400000,7.229880,5.182510,-0.240996,-2.639431,-0.275748,-2.003338
43.500000,7.246490,5.202150,-0.241550,-2.649433,-0.276478,-2.009464
43.600000,7.263230,5.214250,-0.242108,-2.655596,-0.277214,-2.012656
43.700000,7.279950,5.230670,-0.242665,-2.663958,-0.277950,-2.017509
43.800000,7.296560,5.242370,-0.243219,-2.669917,-0.278681,-2.020543
43.900000,7.313210,5.259000,-0.243774,-2.678387,-0.279415,-2.025467
44.000000,7.329940,5.273090,-0.244331,-2.685563,-0.280152,-2.029396
44.100000,7.346590,5.283500,-0.244886,-2.690864,-0.280887,-2.031909
44.200000,7.363240,5.306350,-0.245441,-2.702502,-0.281622,-2.039196
44.300000,7.379880,5.319020,-0.245996,-2.708955,-0.282358,-2.042563
44.400000,7.396560,5.334310,-0.246552,-2.716742,-0.283095,-2.046924
44.500000,7.413280,5.342410,-0.247109,-2.720867,-0.283835,-2.048515
44.600000,7.429970,5.366720,-0.247666,-2.733248,-0.284574,-2.056316
44.700000,7.446510,5.386790,-0.248217,-2.743470,-0.285308,-2.062494
44.800000,7.463180,5.397700,-0.248773,-2.749026,-0.286047,-2.065143
44.900000,7.479960,5.414640,-0.249332,-2.757654,-0.286792,-2.070082
45.000000,7.496630,5.436010,-0.249888,-2.768537,-0.287532,-2.076714
45.100000,7.513240,5.441950,-0.250441,-2.771562,-0.288271,-2.077449
45.200000,7.529900,5.459600,-0.250997,-2.780551,-0.289012,-2.082642
45.300000,7.546560,5.474700,-0.251552,-2.788242,-0.289754,-2.086854
45.400000,7.563220,5.491620,-0.252107,-2.796859,-0.290496,-2.091750
45.500000,7.579920,5.508660,-0.252664,-2.805538,-0.291240,-2.096679
45.600000,7.596590,5.522480,-0.253220,-2.812576,-0.291984,-2.100376
45.700000,7.613210,5.537700,-0.253774,-2.820327,-0.292726,-2.104603
45.800000,7.629900,5.552330,-0.254330,-2.827778,-0.293472,-2.108590
45.900000,7.646600,5.571180,-0.254887,-2.837379,-0.294219,-2.114169
46.000000,7.663280,5.585150,-0.255443,-2.844494,-0.294965,-2.117889
46.100000,7.679920,5.604750,-0.255997,-2.854476,-0.295711,-2.123738
46.200000,7.696620,5.622210,-0.256554,-2.863368,-0.296459,-2.128760
46.300000,7.713300,5.636940,-0.257110,-2.870870,-0.297207,-2.132741
46.400000,7.729950,5.650290,-0.257665,-2.877669,-0.297955,-2.136194
46.500000,7.746610,5.673390,-0.258220,-2.889434,-0.298703,-2.143323
46.600000,7.763300,5.680120,-0.258777,-2.892861,-0.299453,-2.144256
46.700000,7.779960,5.701460,-0.259332,-2.903730,-0.300203,-2.150700
46.800000,7.796600,5.713920,-0.259887,-2.910076,-0.300952,-2.153786
46.900000,7.813250,5.734950,-0.260442,-2.920786,-0.301702,-2.160092
47.000000,7.829910,5.748790,-0.260997,-2.927835,-0.302453,-2.163679
47.100000,7.846610,5.766250,-0.261554,-2.936727,-0.303207,-2.168615
47.200000,7.863300,5.783720,-0.262110,-2.945624,-0.303961,-2.173547
47.300000,7.879880,5.794240,-0.262663,-2.950982,-0.304710,-2.175869
47.400000,7.896540,5.809600,-0.263218,-2.958805,-0.305463,-2.179994
47.500000,7.913250,5.825890,-0.263775,-2.967101,-0.306220,-2.184454
47.600000,7.929960,5.844420,-0.264332,-2.976539,-0.306976,-2.189744
47.700000,7.946580,5.859140,-0.264886,-2.984035,-0.307730,-2.193606
47.800000,7.963230,5.879670,-0.265441,-2.994491,-0.308485,-2.199631
47.900000,7.979860,5.898380,-0.265995,-3.004020,-0.309240,-2.204965
48.000000,7.996570,5.907330,-0.266552,-3.008578,-0.309999,-2.206635
48.100000,8.013270,5.918090,-0.267109,-3.014058,-0.310758,-2.208976
48.200000,8.029870,5.945580,-0.267662,-3.028059,-0.311514,-2.217562
48.300000,8.046530,5.963390,-0.268218,-3.037130,-0.312272,-2.222518
48.400000,8.063210,5.971850,-0.268774,-3.041438,-0.313032,-2.223980
48.500000,8.079900,5.993990,-0.269330,-3.052714,-0.313793,-2.230527
48.600000,8.096530,6.018000,-0.269884,-3.064942,-0.314552,-2.237762
48.700000,8.113200,6.039360,-0.270440,-3.075821,-0.315314,-2.243996
48.800000,8.129860,6.048650,-0.270995,-3.080552,-0.316075,-2.245737
48.900000,8.146580,6.066250,-0.271553,-3.089516,-0.316840,-2.250550
49.000000,8.163210,6.080760,-0.272107,-3.096906,-0.317601,-2.254216
49.100000,8.179850,6.093210,-0.272662,-3.103246,-0.318364,-2.257110
49.200000,8.196600,6.108420,-0.273220,-3.110993,-0.319131,-2.261007
49.300000,8.213290,6.131750,-0.273776,-3.122875,-0.319897,-2.267905
49.400000,8.229950,6.141230,-0.274332,-3.127703,-0.320662,-2.269675
49.500000,8.246590,6.160500,-0.274886,-3.137517,-0.321427,-2.275056
49.600000,8.263260,6.179470,-0.275442,-3.147178,-0.322193,-2.280313
49.700000,8.279950,6.198360,-0.275998,-3.156799,-0.322962,-2.285528
49.800000,8.296650,6.219320,-0.276555,-3.167474,-0.323731,-2.291493
49.900000,8.313240,6.236800,-0.277108,-3.176376,-0.324495,-2.296177
50.000000,8.329860,6.245450,-0.277662,-3.180782,-0.325262,-2.297599
50.100000,8.346570,6.267300,-0.278219,-3.191910,-0.326034,-2.303860
50.200000,8.363290,6.285450,-0.278776,-3.201153,-0.326806,-2.308748
50.300000,8.379940,6.304950,-0.279331,-3.211085,-0.327576,-2.314128
50.400000,8.396570,6.317750,-0.279886,-3.217604,-0.328345,-2.317043
50.500000,8.413230,6.342610,-0.280441,-3.230265,-0.329117,-2.324366
50.600000,8.429910,6.355490,-0.280997,-3.236824,-0.329890,-2.327287
50.700000,8.446600,6.372000,-0.281553,-3.245233,-0.330664,-2.331527
50.800000,8.463210,6.390880,-0.282107,-3.254848,-0.331435,-2.336633
50.900000,8.479940,6.407460,-0.282665,-3.263293,-0.332212,-2.340875
51.000000,8.496640,6.425940,-0.283221,-3.272704,-0.332988,-2.345805
51.100000,8.513290,6.446970,-0.283776,-3.283415,-0.333763,-2.351659
51.200000,8.529930,6.471220,-0.284331,-3.295765,-0.334538,-2.358677
51.300000,8.546580,6.487760,-0.284886,-3.304189,-0.335313,-2.362872
51.400000,8.563290,6.501530,-0.285443,-3.311202,-0.336093,-2.366043
51.500000,8.579990,6.524100,-0.286000,-3.322697,-0.336872,-2.372407
51.600000,8.596590,6.541240,-0.286553,-3.331426,-0.337647,-2.376796
51.700000,8.613150,6.559610,-0.287105,-3.340782,-0.338421,-2.381627
51.800000,8.629890,6.569310,-0.287663,-3.345722,-0.339204,-2.383282
51.900000,8.646580,6.593200,-0.288219,-3.357889,-0.339985,-2.390081
52.000000,8.663280,6.611060,-0.288776,-3.366985,-0.340768,-2.394681
52.100000,8.679890,6.634140,-0.289330,-3.378740,-0.341547,-2.401170
52.200000,8.696560,6.646920,-0.289885,-3.385249,-0.342329,-2.403915
52.300000,8.713230,6.666720,-0.290441,-3.395333,-0.343112,-2.409189
52.400000,8.729940,6.689460,-0.290998,-3.406914,-0.343897,-2.415509
52.500000,8.746610,6.700680,-0.291554,-3.412628,-0.344681,-2.417664
52.600000,8.763230,6.720540,-0.292108,-3.422743,-0.345463,-2.422933
52.700000,8.779920,6.737800,-0.292664,-3.431533,-0.346249,-2.427247
52.800000,8.796610,6.753100,-0.293220,-3.439326,-0.347036,-2.430845
52.900000,8.813300,6.779320,-0.293777,-3.452679,-0.347824,-2.438363
53.000000,8.829940,6.797070,-0.294331,-3.461719,-0.348609,-2.442827
53.100000,8.846620,6.814720,-0.294887,-3.470708,-0.349398,-2.447240
53.200000,8.863310,6.833720,-0.295444,-3.480385,-0.350187,-2.452127
53.300000,8.879980,6.851380,-0.295999,-3.489379,-0.350976,-2.456525
53.400000,8.896610,6.876580,-0.296554,-3.502213,-0.351764,-2.463619
53.500000,8.913270,6.892780,-0.297109,-3.510464,-0.352553,-2.467474
53.600000,8.929940,6.904780,-0.297665,-3.516576,-0.353344,-2.469815
53.700000,8.946610,6.930820,-0.298220,-3.529838,-0.354136,-2.477168
53.800000,8.963240,6.947870,-0.298775,-3.538521,-0.354926,-2.481301
53.900000,8.979830,6.973810,-0.299328,-3.551732,-0.355715,-2.488601
54.000000,8.996550,6.989030,-0.299885,-3.559484,-0.356511,-2.492048
54.100000,9.013250,7.008820,-0.300442,-3.569563,-0.357306,-2.497117
54.200000,9.029960,7.024990,-0.300999,-3.577798,-0.358103,-2.500886
54.300000,9.046570,7.041400,-0.301552,-3.586156,-0.358895,-2.504742
54.400000,9.063250,7.066630,-0.302108,-3.599005,-0.359691,-2.511716
54.500000,9.080000,7.085790,-0.302667,-3.608763,-0.360492,-2.516511
54.600000,9.096690,7.103320,-0.303223,-3.617691,-0.361290,-2.520724
54.700000,9.113260,7.121990,-0.303775,-3.627200,-0.362083,-2.525346
54.800000,9.129890,7.142220,-0.304330,-3.637503,-0.362879,-2.530503
54.900000,9.146590,7.160420,-0.304886,-3.646772,-0.363680,-2.534921
55.000000,9.163250,7.182470,-0.305442,-3.658002,-0.364479,-2.540696
55.100000,9.179950,7.204410,-0.305998,-3.669176,-0.365281,-2.546414
55.200000,9.196540,7.220820,-0.306551,-3.677533,-0.366078,-2.550181
55.300000,9.213210,7.239730,-0.307107,-3.687164,-0.366880,-2.554810
55.400000,9.229870,7.258600,-0.307662,-3.696775,-0.367681,-2.559416
55.500000,9.246550,7.285400,-0.308218,-3.710424,-0.368485,-2.566803
55.600000,9.263190,7.303260,-0.308773,-3.719520,-0.369287,-2.571032
55.700000,9.279830,7.321190,-0.309328,-3.728651,-0.370090,-2.575276
55.800000,9.296580,7.346910,-0.309886,-3.741751,-0.370898,-2.582234
55.900000,9.313240,7.369020,-0.310441,-3.753011,-0.371703,-2.587921
56.000000,9.329830,7.382850,-0.310994,-3.760055,-0.372506,-2.590699
56.100000,9.346540,7.407530,-0.311551,-3.772624,-0.373315,-2.597258
56.200000,9.363260,7.422910,-0.312109,-3.780457,-0.374124,-2.600544
56.300000,9.379950,7.448640,-0.312665,-3.793561,-0.374933,-2.607447
56.400000,9.396640,7.465810,-0.313221,-3.802306,-0.375743,-2.611343
56.500000,9.413250,7.486110,-0.313775,-3.812645,-0.376550,-2.616332
56.600000,9.429890,7.511830,-0.314330,-3.825744,-0.377358,-2.623199
56.700000,9.446620,7.526690,-0.314887,-3.833312,-0.378172,-2.626250
56.800000,9.463300,7.550470,-0.315443,-3.845423,-0.378984,-2.632410
56.900000,9.479900,7.573830,-0.315997,-3.857320,-0.379792,-2.638420
57.000000,9.496520,7.592420,-0.316551,-3.866788,-0.380603,-2.642754
57.100000,9.513240,7.619120,-0.317108,-3.880386,-0.381419,-2.649885
57.200000,9.529900,7.643630,-0.317663,-3.892869,-0.382232,-2.656247
57.300000,9.546560,7.659460,-0.318219,-3.900931,-0.383046,-2.659582
57.400000,9.563220,7.688270,-0.318774,-3.915604,-0.383861,-2.667411
57.500000,9.579900,7.704880,-0.319330,-3.924063,-0.384678,-2.670992
57.600000,9.596590,7.729300,-0.319886,-3.936500,-0.385495,-2.677268
57.700000,9.613270,7.749970,-0.320442,-3.947027,-0.386313,-2.682233
57.800000,9.629950,7.766560,-0.320998,-3.955477,-0.387132,-2.685775
57.900000,9.646590,7.794090,-0.321553,-3.969497,-0.387949,-2.693094
58.000000,9.663290,7.812620,-0.322110,-3.978935,-0.388770,-2.697281
58.100000,9.679940,7.834110,-0.322665,-3.989879,-0.389589,-2.702486
58.200000,9.696620,7.850260,-0.323221,-3.998105,-0.390410,-2.705835
58.300000,9.713240,7.879800,-0.323775,-4.013149,-0.391229,-2.713793
58.400000,9.729990,7.901910,-0.324333,-4.024410,-0.392055,-2.719161
