Repository: abubakardawood/tissue-phantom-material-database

Title:
A Database of Silicone Phantom Materials for Modeling Human Tissue Mechanics Across Varying Stiffnesses

Description:
This dataset contains processed mechanical compression test data for soft silicone phantoms
fabricated using Ecoflex (Smooth-On) with varying base materials and thinner concentrations.
The dataset provides force–compression measurements together with derived engineering and
true stress–strain quantities, intended for mechanical characterization, constitutive model
fitting, and the design of tissue-equivalent phantoms.

All files in this dataset are processed outputs generated from raw experimental measurements.
The raw data files are not included in this archive.

File: data/EF10_75T/EF10_75T_A3.csv (part 1 of 2)
EF10_75T_A_sample_3
Compression test;
Cylinder Diameter: 50mm;
Cylinder Height: 30mm;
Speed (mm/min): 10;
Machine: INSTRON 5900;
Load cell: 1kN;
Time (s),Compression (mm),Load (N),Engineering Strain [-],Engineering Stress (kPa),True Strain [-],True Stress (kPa)
0.000000,0.000000,-0.004100,-0.000000,0.002088,0.000000,0.002088
0.100000,0.006690,0.016750,-0.000223,-0.008531,-0.000223,-0.008529
0.200000,0.027790,0.016930,-0.000926,-0.008622,-0.000927,-0.008614
0.300000,0.046250,0.028240,-0.001542,-0.014383,-0.001543,-0.014360
0.400000,0.063300,0.040600,-0.002110,-0.020677,-0.002112,-0.020634
0.500000,0.080090,0.052090,-0.002670,-0.026529,-0.002673,-0.026458
0.600000,0.096730,0.062570,-0.003224,-0.031867,-0.003230,-0.031764
0.700000,0.113370,0.079920,-0.003779,-0.040703,-0.003786,-0.040549
0.800000,0.130050,0.083240,-0.004335,-0.042394,-0.004344,-0.042210
0.900000,0.146690,0.090120,-0.004890,-0.045898,-0.004902,-0.045673
1.000000,0.163380,0.101200,-0.005446,-0.051541,-0.005461,-0.051260
1.100000,0.180010,0.112050,-0.006000,-0.057067,-0.006018,-0.056724
1.200000,0.196630,0.118100,-0.006554,-0.060148,-0.006576,-0.059754
1.300000,0.213350,0.132560,-0.007112,-0.067512,-0.007137,-0.067032
1.400000,0.230010,0.135060,-0.007667,-0.068785,-0.007697,-0.068258
1.500000,0.246640,0.152220,-0.008221,-0.077525,-0.008255,-0.076888
1.600000,0.263310,0.154980,-0.008777,-0.078931,-0.008816,-0.078238
1.700000,0.280010,0.163290,-0.009334,-0.083163,-0.009377,-0.082387
1.800000,0.296680,0.174770,-0.009889,-0.089010,-0.009939,-0.088129
1.900000,0.313290,0.183960,-0.010443,-0.093690,-0.010498,-0.092712
2.000000,0.329950,0.191410,-0.010998,-0.097484,-0.011059,-0.096412
2.100000,0.346630,0.199880,-0.011554,-0.101798,-0.011622,-0.100622
2.200000,0.363290,0.211720,-0.012110,-0.107828,-0.012184,-0.106522
2.300000,0.379980,0.218370,-0.012666,-0.111215,-0.012747,-0.109806
2.400000,0.396620,0.226870,-0.013221,-0.115544,-0.013309,-0.114016
2.500000,0.413210,0.237480,-0.013774,-0.120948,-0.013869,-0.119282
2.600000,0.429910,0.253180,-0.014330,-0.128944,-0.014434,-0.127096
2.700000,0.446640,0.261780,-0.014888,-0.133323,-0.015000,-0.131339
2.800000,0.463280,0.273520,-0.015443,-0.139303,-0.015563,-0.137151
2.900000,0.479900,0.277660,-0.015997,-0.141411,-0.016126,-0.139149
3.000000,0.496590,0.292230,-0.016553,-0.148832,-0.016692,-0.146368
3.100000,0.513270,0.304430,-0.017109,-0.155045,-0.017257,-0.152392
3.200000,0.529940,0.309920,-0.017665,-0.157841,-0.017823,-0.155053
3.300000,0.546590,0.319070,-0.018220,-0.162501,-0.018388,-0.159540
3.400000,0.563220,0.330560,-0.018774,-0.168353,-0.018952,-0.165192
3.500000,0.579870,0.338160,-0.019329,-0.172223,-0.019518,-0.168895
3.600000,0.596570,0.347410,-0.019886,-0.176934,-0.020086,-0.173416
3.700000,0.613210,0.363060,-0.020440,-0.184905,-0.020652,-0.181125
3.800000,0.629860,0.369150,-0.020995,-0.188007,-0.021219,-0.184059
3.900000,0.646560,0.382560,-0.021552,-0.194836,-0.021788,-0.190637
4.000000,0.663320,0.388210,-0.022111,-0.197714,-0.022359,-0.193342
4.100000,0.679990,0.394680,-0.022666,-0.201009,-0.022927,-0.196453
4.200000,0.696580,0.409500,-0.023219,-0.208557,-0.023493,-0.203714
4.300000,0.713190,0.412420,-0.023773,-0.210044,-0.024060,-0.205050
4.400000,0.729900,0.431540,-0.024330,-0.219782,-0.024631,-0.214434
4.500000,0.746540,0.441460,-0.024885,-0.224834,-0.025200,-0.219239
4.600000,0.763210,0.449460,-0.025440,-0.228908,-0.025770,-0.223085
4.700000,0.779900,0.455590,-0.025997,-0.232030,-0.026341,-0.225998
4.800000,0.796540,0.473990,-0.026551,-0.241401,-0.026910,-0.234992
4.900000,0.813230,0.484860,-0.027108,-0.246937,-0.027482,-0.240243
5.000000,0.829850,0.490220,-0.027662,-0.249667,-0.028051,-0.242761
5.100000,0.846520,0.505190,-0.028217,-0.257291,-0.028623,-0.250031
5.200000,0.863220,0.509410,-0.028774,-0.259440,-0.029196,-0.251975
5.300000,0.879930,0.520380,-0.029331,-0.265027,-0.029770,-0.257254
5.400000,0.896620,0.529910,-0.029887,-0.269881,-0.030343,-0.261815
5.500000,0.913240,0.541590,-0.030441,-0.275830,-0.030914,-0.267433
5.600000,0.929920,0.549060,-0.030997,-0.279634,-0.031488,-0.270966
5.700000,0.946630,0.557240,-0.031554,-0.283800,-0.032063,-0.274845
5.800000,0.963340,0.572690,-0.032111,-0.291669,-0.032638,-0.282303
5.900000,0.979940,0.579630,-0.032665,-0.295203,-0.033210,-0.285560
6.000000,0.996570,0.594760,-0.033219,-0.302909,-0.033783,-0.292846
6.100000,1.013260,0.604130,-0.033775,-0.307681,-0.034359,-0.297289
6.200000,1.029930,0.610960,-0.034331,-0.311159,-0.034934,-0.300477
6.300000,1.046600,0.624090,-0.034887,-0.317846,-0.035510,-0.306758
6.400000,1.063250,0.635270,-0.035442,-0.323540,-0.036085,-0.312074
6.500000,1.079900,0.644310,-0.035997,-0.328144,-0.036661,-0.316332
6.600000,1.096550,0.658130,-0.036552,-0.335183,-0.037236,-0.322931
6.700000,1.113250,0.667630,-0.037108,-0.340021,-0.037814,-0.327404
6.800000,1.129840,0.669400,-0.037661,-0.340923,-0.038389,-0.328083
6.900000,1.146540,0.683630,-0.038218,-0.348170,-0.038967,-0.334864
7.000000,1.163250,0.701130,-0.038775,-0.357083,-0.039547,-0.343237
7.100000,1.179910,0.710100,-0.039330,-0.361651,-0.040125,-0.347427
7.200000,1.196550,0.711220,-0.039885,-0.362221,-0.040702,-0.347774
7.300000,1.213220,0.725970,-0.040441,-0.369733,-0.041281,-0.354781
7.400000,1.229960,0.734400,-0.040999,-0.374027,-0.041863,-0.358692
7.500000,1.246650,0.747390,-0.041555,-0.380643,-0.042443,-0.364825
7.600000,1.263330,0.757090,-0.042111,-0.385583,-0.043023,-0.369345
7.700000,1.279890,0.775460,-0.042663,-0.394939,-0.043600,-0.378089
7.800000,1.296500,0.783350,-0.043217,-0.398957,-0.044178,-0.381715
7.900000,1.313220,0.789580,-0.043774,-0.402130,-0.044761,-0.384527
8.000000,1.329930,0.801080,-0.044331,-0.407987,-0.045344,-0.389900
8.100000,1.346590,0.804040,-0.044886,-0.409494,-0.045925,-0.391114
8.200000,1.363220,0.825590,-0.045441,-0.420470,-0.046505,-0.401363
8.300000,1.379860,0.836380,-0.045995,-0.425965,-0.047087,-0.406372
8.400000,1.396560,0.842320,-0.046552,-0.428990,-0.047670,-0.409020
8.500000,1.413190,0.851290,-0.047106,-0.433558,-0.048252,-0.413135
8.600000,1.429870,0.857970,-0.047662,-0.436961,-0.048836,-0.416134
8.700000,1.446580,0.872970,-0.048219,-0.444600,-0.049421,-0.423162
8.800000,1.463250,0.882530,-0.048775,-0.449469,-0.050005,-0.427546
8.900000,1.479940,0.894620,-0.049331,-0.455626,-0.050590,-0.433150
9.000000,1.496590,0.904140,-0.049886,-0.460475,-0.051174,-0.437503
9.100000,1.513250,0.915100,-0.050442,-0.466057,-0.051758,-0.442548
9.200000,1.529940,0.930110,-0.050998,-0.473701,-0.052344,-0.449543
9.300000,1.546660,0.941130,-0.051555,-0.479314,-0.052932,-0.454602
9.400000,1.563260,0.949470,-0.052109,-0.483561,-0.053515,-0.458363
9.500000,1.579910,0.965550,-0.052664,-0.491751,-0.054101,-0.465853
9.600000,1.596610,0.972690,-0.053220,-0.495387,-0.054689,-0.469022
9.700000,1.613310,0.982980,-0.053777,-0.500628,-0.055277,-0.473705
9.800000,1.629960,0.992720,-0.054332,-0.505588,-0.055864,-0.478119
9.900000,1.646580,1.000710,-0.054886,-0.509657,-0.056450,-0.481684
10.000000,1.663290,1.016560,-0.055443,-0.517730,-0.057039,-0.489025
10.100000,1.679970,1.025800,-0.055999,-0.522436,-0.057628,-0.493180
10.200000,1.696610,1.041530,-0.056554,-0.530447,-0.058216,-0.500448
10.300000,1.713250,1.049970,-0.057108,-0.534745,-0.058804,-0.504207
10.400000,1.729910,1.061450,-0.057664,-0.540592,-0.059393,-0.509420
10.500000,1.746610,1.072490,-0.058220,-0.546215,-0.059984,-0.514414
10.600000,1.763320,1.085640,-0.058777,-0.552912,-0.060576,-0.520413
10.700000,1.779910,1.091830,-0.059330,-0.556064,-0.061163,-0.523073
10.800000,1.796540,1.104310,-0.059885,-0.562420,-0.061753,-0.528740
10.900000,1.813290,1.116820,-0.060443,-0.568792,-0.062347,-0.534412
11.000000,1.829990,1.126600,-0.061000,-0.573773,-0.062939,-0.538773
11.100000,1.846610,1.134960,-0.061554,-0.578030,-0.063530,-0.542450
11.200000,1.863230,1.148550,-0.062108,-0.584952,-0.064120,-0.548622
11.300000,1.879870,1.158560,-0.062662,-0.590050,-0.064712,-0.553076
11.400000,1.896540,1.174360,-0.063218,-0.598097,-0.065305,-0.560286
11.500000,1.913220,1.182110,-0.063774,-0.602044,-0.065898,-0.563649
11.600000,1.929870,1.192510,-0.064329,-0.607340,-0.066491,-0.568271
11.700000,1.946540,1.207020,-0.064885,-0.614730,-0.067085,-0.574844
11.800000,1.963250,1.220660,-0.065442,-0.621677,-0.067681,-0.580993
11.900000,1.979860,1.233810,-0.065995,-0.628374,-0.068274,-0.586905
12.000000,1.996510,1.237590,-0.066550,-0.630299,-0.068868,-0.588353
12.100000,2.013180,1.250030,-0.067106,-0.636635,-0.069464,-0.593913
12.200000,2.029920,1.262280,-0.067664,-0.642874,-0.070062,-0.599375
12.300000,2.046630,1.275550,-0.068221,-0.649632,-0.070660,-0.605314
12.400000,2.063270,1.279720,-0.068776,-0.651756,-0.071255,-0.606931
12.500000,2.079910,1.294080,-0.069330,-0.659070,-0.071851,-0.613376
12.600000,2.096570,1.301950,-0.069886,-0.663078,-0.072448,-0.616738
12.700000,2.113260,1.316120,-0.070442,-0.670294,-0.073046,-0.623078
12.800000,2.129970,1.326390,-0.070999,-0.675525,-0.073645,-0.627563
12.900000,2.146590,1.343350,-0.071553,-0.684163,-0.074242,-0.635209
13.000000,2.163230,1.350460,-0.072108,-0.687784,-0.074840,-0.638189
13.100000,2.179880,1.360260,-0.072663,-0.692775,-0.075438,-0.642436
13.200000,2.196560,1.370240,-0.073219,-0.697858,-0.076038,-0.646761
13.300000,2.213250,1.393460,-0.073775,-0.709683,-0.076638,-0.657326
13.400000,2.229880,1.399670,-0.074329,-0.712846,-0.077237,-0.659861
13.500000,2.246550,1.410960,-0.074885,-0.718596,-0.077837,-0.664784
13.600000,2.263270,1.420540,-0.075442,-0.723475,-0.078440,-0.668894
13.700000,2.279920,1.430890,-0.075997,-0.728746,-0.079040,-0.673364
13.800000,2.296570,1.445360,-0.076552,-0.736116,-0.079641,-0.679764
13.900000,2.313280,1.454290,-0.077109,-0.740664,-0.080245,-0.683552
14.000000,2.329940,1.464600,-0.077665,-0.745915,-0.080846,-0.687983
14.100000,2.346660,1.479750,-0.078222,-0.753630,-0.081451,-0.694680
14.200000,2.363240,1.491680,-0.078775,-0.759706,-0.082051,-0.699861
14.300000,2.379910,1.504880,-0.079330,-0.766429,-0.082654,-0.705628
14.400000,2.396600,1.513450,-0.079887,-0.770794,-0.083258,-0.709218
14.500000,2.413320,1.525430,-0.080444,-0.776895,-0.083864,-0.714399
14.600000,2.429930,1.534290,-0.080998,-0.781407,-0.084467,-0.718115
14.700000,2.446520,1.542430,-0.081551,-0.785553,-0.085069,-0.721491
14.800000,2.463240,1.556040,-0.082108,-0.792485,-0.085676,-0.727415
14.900000,2.479950,1.577040,-0.082665,-0.803180,-0.086283,-0.736785
15.000000,2.496630,1.575330,-0.083221,-0.802309,-0.086889,-0.735540
15.100000,2.513230,1.596260,-0.083774,-0.812969,-0.087493,-0.744863
15.200000,2.529880,1.605780,-0.084329,-0.817817,-0.088099,-0.748851
15.300000,2.546580,1.611570,-0.084886,-0.820766,-0.088707,-0.751094
15.400000,2.563270,1.631010,-0.085442,-0.830667,-0.089315,-0.759692
15.500000,2.579890,1.647050,-0.085996,-0.838836,-0.089921,-0.766699
15.600000,2.596590,1.652960,-0.086553,-0.841846,-0.090530,-0.768981
15.700000,2.613240,1.668580,-0.087108,-0.849801,-0.091138,-0.775776
15.800000,2.629960,1.670010,-0.087665,-0.850529,-0.091748,-0.775967
15.900000,2.646600,1.683610,-0.088220,-0.857456,-0.092357,-0.781811
16.000000,2.663220,1.690420,-0.088774,-0.860924,-0.092964,-0.784496
16.100000,2.679880,1.703870,-0.089329,-0.867774,-0.093574,-0.790256
16.200000,2.696620,1.723790,-0.089887,-0.877919,-0.094187,-0.799005
16.300000,2.713310,1.727660,-0.090444,-0.879890,-0.094798,-0.800310
16.400000,2.729880,1.744330,-0.090996,-0.888380,-0.095406,-0.807541
16.500000,2.746550,1.753760,-0.091552,-0.893183,-0.096017,-0.811410
16.600000,2.763220,1.767610,-0.092107,-0.900236,-0.096629,-0.817318
16.700000,2.779880,1.771830,-0.092663,-0.902386,-0.097241,-0.818768
16.800000,2.796490,1.792090,-0.093216,-0.912704,-0.097851,-0.827625
16.900000,2.813220,1.795640,-0.093774,-0.914512,-0.098467,-0.828754
17.000000,2.829920,1.812360,-0.094331,-0.923027,-0.099081,-0.835958
17.100000,2.846600,1.814780,-0.094887,-0.924260,-0.099695,-0.836560
17.200000,2.863230,1.831330,-0.095441,-0.932689,-0.100308,-0.843672
17.300000,2.879880,1.849180,-0.095996,-0.941780,-0.100921,-0.851373
17.400000,2.896570,1.859100,-0.096552,-0.946832,-0.101537,-0.855413
17.500000,2.913260,1.869010,-0.097109,-0.951879,-0.102153,-0.859443
17.600000,2.929980,1.873340,-0.097666,-0.954084,-0.102771,-0.860903
17.700000,2.946580,1.890310,-0.098219,-0.962727,-0.103384,-0.868169
17.800000,2.963250,1.906590,-0.098775,-0.971018,-0.104000,-0.875106
17.900000,2.979930,1.922160,-0.099331,-0.978948,-0.104617,-0.881708
18.000000,2.996620,1.926970,-0.099887,-0.981398,-0.105235,-0.883369
18.100000,3.013290,1.943750,-0.100443,-0.989944,-0.105853,-0.890511
18.200000,3.029930,1.952120,-0.100998,-0.994207,-0.106470,-0.893794
18.300000,3.046600,1.968010,-0.101553,-1.002299,-0.107088,-0.900512
18.400000,3.063250,1.973710,-0.102108,-1.005202,-0.107706,-0.902563
18.500000,3.079910,1.989660,-0.102664,-1.013326,-0.108325,-0.909294
18.600000,3.096570,1.998890,-0.103219,-1.018026,-0.108944,-0.912947
18.700000,3.113290,2.017440,-0.103776,-1.027474,-0.109565,-0.920846
18.800000,3.129940,2.030700,-0.104331,-1.034227,-0.110185,-0.926325
18.900000,3.146570,2.039590,-0.104886,-1.038755,-0.110804,-0.929804
19.000000,3.163140,2.045160,-0.105438,-1.041591,-0.111421,-0.931768
19.100000,3.179880,2.060150,-0.105996,-1.049226,-0.112045,-0.938012
19.200000,3.196640,2.074330,-0.106555,-1.056448,-0.112670,-0.943878
19.300000,3.213300,2.090240,-0.107110,-1.064550,-0.113292,-0.950526
19.400000,3.229930,2.100930,-0.107664,-1.069995,-0.113913,-0.954795
19.500000,3.246550,2.114730,-0.108218,-1.077023,-0.114534,-0.960469
19.600000,3.263250,2.124640,-0.108775,-1.082070,-0.115158,-0.964368
19.700000,3.279940,2.135920,-0.109331,-1.087815,-0.115783,-0.968883
19.800000,3.296660,2.146810,-0.109889,-1.093361,-0.116409,-0.973213
19.900000,3.313250,2.158970,-0.110442,-1.099554,-0.117030,-0.978118
20.000000,3.329880,2.170500,-0.110996,-1.105427,-0.117654,-0.982729
20.100000,3.346540,2.187430,-0.111551,-1.114049,-0.118278,-0.989775
20.200000,3.363240,2.194580,-0.112108,-1.117690,-0.118905,-0.992388
20.300000,3.379890,2.211700,-0.112663,-1.126410,-0.119530,-0.999505
20.400000,3.396530,2.215480,-0.113218,-1.128335,-0.120156,-1.000587
20.500000,3.413260,2.232440,-0.113775,-1.136972,-0.120785,-1.007613
20.600000,3.429950,2.246080,-0.114332,-1.143919,-0.121413,-1.013133
20.700000,3.446600,2.262850,-0.114887,-1.152460,-0.122040,-1.020058
20.800000,3.463270,2.269300,-0.115442,-1.155745,-0.122668,-1.022323
20.900000,3.479960,2.277830,-0.115999,-1.160089,-0.123297,-1.025520
21.000000,3.496620,2.293870,-0.116554,-1.168258,-0.123925,-1.032093
21.100000,3.513290,2.306080,-0.117110,-1.174477,-0.124554,-1.036934
21.200000,3.529930,2.317710,-0.117664,-1.180400,-0.125183,-1.041509
21.300000,3.546530,2.331880,-0.118218,-1.187617,-0.125810,-1.047219
21.400000,3.563290,2.342500,-0.118776,-1.193025,-0.126444,-1.051322
21.500000,3.579970,2.357400,-0.119332,-1.200614,-0.127075,-1.057342
21.600000,3.596570,2.368930,-0.119886,-1.206486,-0.127703,-1.061846
21.700000,3.613190,2.385300,-0.120440,-1.214823,-0.128333,-1.068510
21.800000,3.629910,2.392150,-0.120997,-1.218312,-0.128967,-1.070900
21.900000,3.646610,2.406010,-0.121554,-1.225371,-0.129600,-1.076423
22.000000,3.663190,2.423240,-0.122106,-1.234146,-0.130230,-1.083449
22.100000,3.679850,2.432090,-0.122662,-1.238653,-0.130863,-1.086718
22.200000,3.696580,2.443780,-0.123219,-1.244607,-0.131498,-1.091247
22.300000,3.713330,2.452140,-0.123778,-1.248865,-0.132135,-1.094283
22.400000,3.729910,2.468000,-0.124330,-1.256942,-0.132766,-1.100666
22.500000,3.746560,2.482600,-0.124885,-1.264378,-0.133400,-1.106476
22.600000,3.763190,2.495050,-0.125440,-1.270719,-0.134034,-1.111320
22.700000,3.779890,2.504940,-0.125996,-1.275755,-0.134671,-1.115015
22.800000,3.796620,2.522770,-0.126554,-1.284836,-0.135309,-1.122235
22.900000,3.813230,2.532870,-0.127108,-1.289980,-0.135943,-1.126014
23.000000,3.829880,2.549350,-0.127663,-1.298373,-0.136579,-1.132619
23.100000,3.846600,2.562120,-0.128220,-1.304877,-0.137218,-1.137566
23.200000,3.863270,2.564360,-0.128776,-1.306018,-0.137856,-1.137835
23.300000,3.879920,2.587650,-0.129331,-1.317879,-0.138493,-1.147437
23.400000,3.896610,2.590980,-0.129887,-1.319575,-0.139132,-1.148180
23.500000,3.913290,2.610820,-0.130443,-1.329680,-0.139771,-1.156232
23.600000,3.929970,2.620090,-0.130999,-1.334401,-0.140411,-1.159596
23.700000,3.946600,2.634150,-0.131553,-1.341562,-0.141049,-1.165075
23.800000,3.963250,2.644420,-0.132108,-1.346792,-0.141688,-1.168870
23.900000,3.979890,2.657880,-0.132663,-1.353647,-0.142328,-1.174068
24.000000,3.996580,2.669460,-0.133219,-1.359545,-0.142969,-1.178427
24.100000,4.013290,2.684150,-0.133776,-1.367026,-0.143612,-1.184151
24.200000,4.029900,2.693290,-0.134330,-1.371681,-0.144252,-1.187423
24.300000,4.046530,2.710200,-0.134884,-1.380294,-0.144892,-1.194114
24.400000,4.063250,2.721710,-0.135442,-1.386156,-0.145536,-1.198412
24.500000,4.079980,2.731440,-0.135999,-1.391111,-0.146182,-1.201921
24.600000,4.096630,2.748530,-0.136554,-1.399815,-0.146824,-1.208664
24.700000,4.113260,2.759570,-0.137109,-1.405437,-0.147467,-1.212740
24.800000,4.129910,2.775910,-0.137664,-1.413759,-0.148110,-1.219136
24.900000,4.146620,2.786310,-0.138221,-1.419056,-0.148756,-1.222913
25.000000,4.163280,2.804920,-0.138776,-1.428534,-0.149401,-1.230288
25.100000,4.179900,2.812910,-0.139330,-1.432603,-0.150044,-1.232999
25.200000,4.196550,2.825870,-0.139885,-1.439204,-0.150689,-1.237881
25.300000,4.213210,2.837430,-0.140440,-1.445091,-0.151335,-1.242142
25.400000,4.229900,2.851910,-0.140997,-1.452466,-0.151982,-1.247673
25.500000,4.246550,2.864590,-0.141552,-1.458924,-0.152629,-1.252411
25.600000,4.263240,2.878590,-0.142108,-1.466054,-0.153277,-1.257716
25.700000,4.279920,2.895010,-0.142664,-1.474416,-0.153925,-1.264070
25.800000,4.296620,2.900710,-0.143221,-1.477319,-0.154575,-1.265737
25.900000,4.313230,2.911510,-0.143774,-1.482820,-0.155221,-1.269628
26.000000,4.329850,2.924040,-0.144328,-1.489201,-0.155869,-1.274267
26.100000,4.346560,2.941430,-0.144885,-1.498058,-0.156520,-1.281011
26.200000,4.363270,2.954340,-0.145442,-1.504633,-0.157171,-1.285796
26.300000,4.379970,2.967260,-0.145999,-1.511213,-0.157823,-1.290578
26.400000,4.396610,2.982320,-0.146554,-1.518883,-0.158473,-1.296285
26.500000,4.413260,2.992390,-0.147109,-1.524012,-0.159123,-1.299816
26.600000,4.429930,3.008210,-0.147664,-1.532069,-0.159775,-1.305837
26.700000,4.446630,3.019910,-0.148221,-1.538028,-0.160428,-1.310060
26.800000,4.463270,3.040340,-0.148776,-1.548432,-0.161080,-1.318063
26.900000,4.479900,3.045940,-0.149330,-1.551285,-0.161731,-1.319631
27.000000,4.496570,3.058920,-0.149886,-1.557895,-0.162384,-1.324389
27.100000,4.513270,3.068990,-0.150442,-1.563024,-0.163039,-1.327879
27.200000,4.529900,3.085100,-0.150997,-1.571229,-0.163692,-1.333978
27.300000,4.546540,3.099650,-0.151551,-1.578639,-0.164346,-1.339394
27.400000,4.563230,3.116340,-0.152108,-1.587139,-0.165002,-1.345723
27.500000,4.579910,3.129080,-0.152664,-1.593627,-0.165658,-1.350338
27.600000,4.596590,3.133090,-0.153220,-1.595670,-0.166314,-1.351182
27.700000,4.613220,3.155650,-0.153774,-1.607159,-0.166969,-1.360020
27.800000,4.629890,3.159900,-0.154330,-1.609324,-0.167626,-1.360957
27.900000,4.646560,3.177470,-0.154885,-1.618272,-0.168283,-1.367626
28.000000,4.663270,3.184870,-0.155442,-1.622041,-0.168942,-1.369907
28.100000,4.679900,3.203240,-0.155997,-1.631397,-0.169599,-1.376904
28.200000,4.696550,3.217300,-0.156552,-1.638557,-0.170257,-1.382039
28.300000,4.713230,3.227890,-0.157108,-1.643951,-0.170916,-1.385674
28.400000,4.729910,3.244390,-0.157664,-1.652354,-0.171576,-1.391838
28.500000,4.746590,3.251730,-0.158220,-1.656092,-0.172236,-1.394066
28.600000,4.763170,3.269970,-0.158772,-1.665382,-0.172893,-1.400965
28.700000,4.779890,3.280140,-0.159330,-1.670562,-0.173556,-1.404392
28.800000,4.796600,3.295320,-0.159887,-1.678293,-0.174218,-1.409956
28.900000,4.813260,3.308110,-0.160442,-1.684807,-0.174880,-1.414493
29.000000,4.829860,3.323930,-0.160995,-1.692864,-0.175539,-1.420321
29.100000,4.846580,3.335040,-0.161553,-1.698522,-0.176204,-1.424121
29.200000,4.863260,3.346140,-0.162109,-1.704175,-0.176867,-1.427914
29.300000,4.879940,3.364370,-0.162665,-1.713460,-0.177531,-1.434740
29.400000,4.896590,3.369110,-0.163220,-1.715874,-0.178194,-1.435809
29.500000,4.913210,3.386400,-0.163774,-1.724679,-0.178856,-1.442222
29.600000,4.929860,3.394680,-0.164329,-1.728896,-0.179520,-1.444789
29.700000,4.946560,3.411790,-0.164885,-1.737610,-0.180186,-1.451104
29.800000,4.963250,3.417340,-0.165442,-1.740437,-0.180853,-1.452496
29.900000,4.979880,3.442880,-0.165996,-1.753444,-0.181517,-1.462380
30.000000,4.996570,3.455440,-0.166552,-1.759841,-0.182184,-1.466735
30.100000,5.013270,3.463750,-0.167109,-1.764073,-0.182852,-1.469281
30.200000,5.029940,3.482040,-0.167665,-1.773388,-0.183520,-1.476054
30.300000,5.046600,3.491320,-0.168220,-1.778115,-0.184187,-1.479000
30.400000,5.063250,3.498180,-0.168775,-1.781608,-0.184855,-1.480917
30.500000,5.079950,3.519170,-0.169332,-1.792299,-0.185525,-1.488806
30.600000,5.096590,3.532220,-0.169886,-1.798945,-0.186193,-1.493329
30.700000,5.113260,3.546630,-0.170442,-1.806284,-0.186862,-1.498417
30.800000,5.129850,3.558520,-0.170995,-1.812339,-0.187529,-1.502438
30.900000,5.146530,3.569090,-0.171551,-1.817723,-0.188200,-1.505890
31.000000,5.163280,3.591100,-0.172109,-1.828932,-0.188874,-1.514156
31.100000,5.179940,3.597360,-0.172665,-1.832120,-0.189545,-1.515778
31.200000,5.196540,3.611930,-0.173218,-1.839541,-0.190214,-1.520899
31.300000,5.213230,3.620630,-0.173774,-1.843972,-0.190887,-1.523537
31.400000,5.229930,3.641400,-0.174331,-1.854550,-0.191561,-1.531244
31.500000,5.246650,3.654970,-0.174888,-1.861461,-0.192237,-1.535913
31.600000,5.263270,3.670000,-0.175442,-1.869116,-0.192908,-1.541194
31.700000,5.279890,3.679630,-0.175996,-1.874020,-0.193580,-1.544199
31.800000,5.296600,3.693690,-0.176553,-1.881181,-0.194256,-1.549052
31.900000,5.313260,3.705200,-0.177109,-1.887043,-0.194931,-1.552831
32.000000,5.329970,3.718090,-0.177666,-1.893608,-0.195608,-1.557179
32.100000,5.346620,3.738660,-0.178221,-1.904084,-0.196283,-1.564737
32.200000,5.363260,3.746260,-0.178775,-1.907955,-0.196959,-1.566859
32.300000,5.379960,3.762240,-0.179332,-1.916093,-0.197637,-1.572476
32.400000,5.396630,3.780910,-0.179888,-1.925602,-0.198314,-1.579210
32.500000,5.413270,3.788700,-0.180442,-1.929569,-0.198991,-1.581393
32.600000,5.429900,3.805290,-0.180997,-1.938018,-0.199667,-1.587243
32.700000,5.446690,3.818660,-0.181556,-1.944828,-0.200351,-1.591732
32.800000,5.463300,3.825750,-0.182110,-1.948438,-0.201027,-1.593608
32.900000,5.479860,3.842340,-0.182662,-1.956888,-0.201703,-1.599439
33.000000,5.496520,3.858600,-0.183217,-1.965169,-0.202382,-1.605116
33.100000,5.513250,3.866410,-0.183775,-1.969146,-0.203065,-1.607267
33.200000,5.529910,3.888740,-0.184330,-1.980519,-0.203746,-1.615449
33.300000,5.546620,3.893790,-0.184887,-1.983091,-0.204429,-1.616443
33.400000,5.563240,3.913250,-0.185441,-1.993002,-0.205109,-1.623417
33.500000,5.579870,3.928040,-0.185996,-2.000534,-0.205790,-1.628444
33.600000,5.596560,3.936820,-0.186552,-2.005006,-0.206473,-1.630968
33.700000,5.613300,3.950610,-0.187110,-2.012029,-0.207159,-1.635558
33.800000,5.629910,3.968770,-0.187664,-2.021278,-0.207841,-1.641958
33.900000,5.646540,3.980480,-0.188218,-2.027242,-0.208523,-1.645678
34.000000,5.663240,3.998300,-0.188775,-2.036317,-0.209209,-1.651912
34.100000,5.679930,4.005190,-0.189331,-2.039827,-0.209895,-1.653624
34.200000,5.696540,4.025190,-0.189885,-2.050012,-0.210579,-1.660747
34.300000,5.713220,4.036330,-0.190441,-2.055686,-0.211265,-1.664200
34.400000,5.729880,4.052300,-0.190996,-2.063819,-0.211951,-1.669638
34.500000,5.746550,4.059530,-0.191552,-2.067502,-0.212639,-1.671468
34.600000,5.763250,4.080190,-0.192108,-2.078024,-0.213327,-1.678818
34.700000,5.779930,4.091060,-0.192664,-2.083560,-0.214016,-1.682132
34.800000,5.796590,4.104800,-0.193220,-2.090557,-0.214704,-1.686621
34.900000,5.813300,4.123460,-0.193777,-2.100061,-0.215394,-1.693118
35.000000,5.830010,4.142450,-0.194334,-2.109732,-0.216086,-1.699740
35.100000,5.846620,4.152580,-0.194887,-2.114892,-0.216773,-1.702726
35.200000,5.863250,4.164100,-0.195442,-2.120759,-0.217462,-1.706274
35.300000,5.879970,4.176330,-0.195999,-2.126987,-0.218155,-1.710100
35.400000,5.896630,4.186020,-0.196554,-2.131922,-0.218846,-1.712884
35.500000,5.913250,4.204870,-0.197108,-2.141523,-0.219535,-1.719411
35.600000,5.929910,4.223950,-0.197664,-2.151240,-0.220227,-1.726018
35.700000,5.946590,4.232480,-0.198220,-2.155584,-0.220921,-1.728305
35.800000,5.963280,4.244100,-0.198776,-2.161502,-0.221615,-1.731848
35.900000,5.979960,4.263170,-0.199332,-2.171215,-0.222309,-1.738422
36.000000,5.996610,4.274600,-0.199887,-2.177036,-0.223002,-1.741875
36.100000,6.013230,4.290370,-0.200441,-2.185067,-0.223695,-1.747090
36.200000,6.029960,4.307120,-0.200999,-2.193598,-0.224393,-1.752688
36.300000,6.046670,4.313320,-0.201556,-2.196756,-0.225090,-1.753987
36.400000,6.063210,4.326540,-0.202107,-2.203489,-0.225781,-1.758148
36.500000,6.079860,4.344110,-0.202662,-2.212437,-0.226477,-1.764060
36.600000,6.096560,4.358860,-0.203219,-2.219949,-0.227175,-1.768814
36.700000,6.113270,4.378790,-0.203776,-2.230099,-0.227874,-1.775659
36.800000,6.129890,4.388840,-0.204330,-2.235218,-0.228570,-1.778497
36.900000,6.146560,4.400680,-0.204885,-2.241248,-0.229269,-1.782049
37.000000,6.163270,4.415420,-0.205442,-2.248755,-0.229970,-1.786765
37.100000,6.179930,4.433700,-0.205998,-2.258065,-0.230669,-1.792909
37.200000,6.196570,4.445360,-0.206552,-2.264003,-0.231368,-1.796368
37.300000,6.213240,4.459670,-0.207108,-2.271291,-0.232068,-1.800889
37.400000,6.229930,4.473400,-0.207664,-2.278284,-0.232770,-1.805166
37.500000,6.246590,4.487510,-0.208220,-2.285470,-0.233471,-1.809590
37.600000,6.263250,4.498720,-0.208775,-2.291179,-0.234173,-1.812838
37.700000,6.279860,4.513110,-0.209329,-2.298508,-0.234873,-1.817364
37.800000,6.296500,4.531880,-0.209883,-2.308068,-0.235575,-1.823643
37.900000,6.313230,4.544480,-0.210441,-2.314485,-0.236281,-1.827422
38.000000,6.329930,4.559960,-0.210998,-2.322369,-0.236986,-1.832354
38.100000,6.346560,4.572740,-0.211552,-2.328877,-0.237689,-1.836199
38.200000,6.363210,4.590000,-0.212107,-2.337668,-0.238393,-1.841832
38.300000,6.379880,4.599880,-0.212663,-2.342700,-0.239098,-1.844495
38.400000,6.396580,4.613640,-0.213219,-2.349708,-0.239806,-1.848704
38.500000,6.413310,4.628750,-0.213777,-2.357403,-0.240515,-1.853444
38.600000,6.429920,4.647890,-0.214331,-2.367151,-0.241219,-1.859798
38.700000,6.446570,4.656780,-0.214886,-2.371679,-0.241926,-1.862039
38.800000,6.463210,4.676310,-0.215440,-2.381625,-0.242633,-1.868527
38.900000,6.479940,4.685320,-0.215998,-2.386214,-0.243344,-1.870796
39.000000,6.496570,4.700660,-0.216552,-2.394026,-0.244051,-1.875594
39.100000,6.513220,4.713740,-0.217107,-2.400688,-0.244760,-1.879481
39.200000,6.529880,4.736570,-0.217663,-2.412315,-0.245469,-1.887244
39.300000,6.546580,4.743370,-0.218219,-2.415779,-0.246181,-1.888609
39.400000,6.563220,4.765050,-0.218774,-2.426820,-0.246891,-1.895895
39.500000,6.579850,4.766980,-0.219328,-2.427803,-0.247601,-1.895317
39.600000,6.596590,4.786120,-0.219886,-2.437551,-0.248316,-1.901567
39.700000,6.613290,4.803880,-0.220443,-2.446596,-0.249029,-1.907261
39.800000,6.629940,4.813790,-0.220998,-2.451643,-0.249742,-1.909835
39.900000,6.646560,4.827650,-0.221552,-2.458702,-0.250453,-1.913972
40.000000,6.663230,4.851550,-0.222108,-2.470874,-0.251167,-1.922074
40.100000,6.679880,4.858500,-0.222663,-2.474414,-0.251881,-1.923454
40.200000,6.696610,4.871540,-0.223220,-2.481055,-0.252599,-1.927233
40.300000,6.713250,4.892360,-0.223775,-2.491658,-0.253313,-1.934088
40.400000,6.729880,4.905160,-0.224329,-2.498177,-0.254027,-1.937763
40.500000,6.746570,4.917920,-0.224886,-2.504676,-0.254745,-1.941410
40.600000,6.763280,4.933630,-0.225443,-2.512677,-0.255464,-1.946212
40.700000,6.779950,4.952160,-0.225998,-2.522114,-0.256181,-1.952121
40.800000,6.796570,4.969790,-0.226552,-2.531093,-0.256897,-1.957668
40.900000,6.813250,4.976440,-0.227108,-2.534480,-0.257616,-1.958879
41.000000,6.829950,4.992360,-0.227665,-2.542588,-0.258337,-1.963730
41.100000,6.846630,5.003580,-0.228221,-2.548302,-0.259057,-1.966726
41.200000,6.863230,5.023060,-0.228774,-2.558223,-0.259774,-1.972968
41.300000,6.879880,5.032640,-0.229329,-2.563103,-0.260494,-1.975308
41.400000,6.896580,5.041010,-0.229886,-2.567365,-0.261217,-1.977164
41.500000,6.913250,5.058920,-0.230442,-2.576487,-0.261939,-1.982757
41.600000,6.929920,5.079870,-0.230997,-2.587157,-0.262661,-1.989530
41.700000,6.946600,5.091710,-0.231553,-2.593187,-0.263384,-1.992726
41.800000,6.963250,5.107450,-0.232108,-2.601203,-0.264107,-1.997442
41.900000,6.979940,5.124270,-0.232665,-2.609769,-0.264831,-2.002568
42.000000,6.996680,5.135050,-0.233223,-2.615259,-0.265559,-2.005322
42.100000,7.013230,5.149540,-0.233774,-2.622639,-0.266279,-2.009533
42.200000,7.029920,5.160720,-0.234331,-2.628333,-0.267005,-2.012434
42.300000,7.046660,5.176290,-0.234889,-2.636263,-0.267734,-2.017035
42.400000,7.063290,5.194150,-0.235443,-2.645359,-0.268459,-2.022528
42.500000,7.079890,5.208440,-0.235996,-2.652637,-0.269183,-2.026624
42.600000,7.096560,5.223020,-0.236552,-2.660062,-0.269910,-2.030819
42.700000,7.113260,5.238950,-0.237109,-2.668175,-0.270640,-2.035528
42.800000,7.129970,5.252480,-0.237666,-2.675066,-0.271370,-2.039295
42.900000,7.146630,5.263510,-0.238221,-2.680684,-0.272099,-2.042088
43.000000,7.163220,5.283180,-0.238774,-2.690701,-0.272825,-2.048232
43.100000,7.179890,5.293820,-0.239330,-2.696120,-0.273555,-2.050859
43.200000,7.196630,5.311850,-0.239888,-2.705303,-0.274289,-2.056334
43.300000,7.213300,5.321400,-0.240443,-2.710167,-0.275020,-2.058525
43.400000,7.229870,5.342400,-0.240996,-2.720862,-0.275748,-2.065146
43.500000,7.246480,5.355570,-0.241549,-2.727569,-0.276478,-2.068727
43.600000,7.263220,5.366360,-0.242107,-2.733065,-0.277214,-2.071370
43.700000,7.279940,5.382980,-0.242665,-2.741529,-0.277949,-2.076257
43.800000,7.296560,5.399580,-0.243219,-2.749984,-0.278681,-2.081136
43.900000,7.313220,5.409470,-0.243774,-2.755020,-0.279415,-2.083418
44.000000,7.329970,5.431190,-0.244332,-2.766082,-0.280154,-2.090239
44.100000,7.346600,5.441790,-0.244887,-2.771481,-0.280887,-2.092782
44.200000,7.363250,5.463710,-0.245442,-2.782645,-0.281623,-2.099668
44.300000,7.379910,5.478430,-0.245997,-2.790141,-0.282359,-2.103775
44.400000,7.396590,5.496340,-0.246553,-2.799263,-0.283097,-2.109096
44.500000,7.413290,5.509240,-0.247110,-2.805833,-0.283836,-2.112484
44.600000,7.429980,5.521560,-0.247666,-2.812107,-0.284575,-2.115644
44.700000,7.446510,5.537330,-0.248217,-2.820139,-0.285308,-2.120133
44.800000,7.463160,5.559840,-0.248772,-2.831603,-0.286046,-2.127180
44.900000,7.479960,5.571870,-0.249332,-2.837730,-0.286792,-2.130193
45.000000,7.496640,5.584830,-0.249888,-2.844331,-0.287533,-2.133566
45.100000,7.513230,5.600490,-0.250441,-2.852306,-0.288270,-2.137972
45.200000,7.529900,5.618420,-0.250997,-2.861438,-0.289012,-2.143226
45.300000,7.546560,5.639910,-0.251552,-2.872383,-0.289754,-2.149829
45.400000,7.563220,5.651120,-0.252107,-2.878092,-0.290496,-2.152504
45.500000,7.579920,5.664900,-0.252664,-2.885110,-0.291240,-2.156146
45.600000,7.596590,5.682050,-0.253220,-2.893844,-0.291984,-2.161066
45.700000,7.613220,5.699610,-0.253774,-2.902788,-0.292727,-2.166136
45.800000,7.629900,5.716040,-0.254330,-2.911155,-0.293472,-2.170761
45.900000,7.646590,5.732250,-0.254886,-2.919411,-0.294218,-2.175293
46.000000,7.663260,5.747460,-0.255442,-2.927157,-0.294965,-2.179438
46.100000,7.679890,5.767920,-0.255996,-2.937578,-0.295709,-2.185568
46.200000,7.696620,5.780830,-0.256554,-2.944153,-0.296459,-2.188818
46.300000,7.713290,5.796310,-0.257110,-2.952036,-0.297207,-2.193039
46.400000,7.729950,5.812970,-0.257665,-2.960521,-0.297955,-2.197699
46.500000,7.746620,5.826990,-0.258221,-2.967662,-0.298703,-2.201350
46.600000,7.763300,5.842300,-0.258777,-2.975459,-0.299453,-2.205480
46.700000,7.779960,5.862650,-0.259332,-2.985823,-0.300203,-2.211504
46.800000,7.796590,5.881810,-0.259886,-2.995581,-0.300952,-2.217071
46.900000,7.813250,5.892450,-0.260442,-3.001000,-0.301702,-2.219415
47.000000,7.829900,5.913030,-0.260997,-3.011481,-0.302453,-2.225495
47.100000,7.846600,5.929020,-0.261553,-3.019625,-0.303206,-2.229832
47.200000,7.863290,5.945780,-0.262110,-3.028161,-0.303960,-2.234451
47.300000,7.879880,5.964460,-0.262663,-3.037675,-0.304710,-2.239791
47.400000,7.896550,5.976260,-0.263218,-3.043684,-0.305464,-2.242531
47.500000,7.913250,5.998120,-0.263775,-3.054817,-0.306220,-2.249033
47.600000,7.929960,6.012090,-0.264332,-3.061932,-0.306976,-2.252566
47.700000,7.946580,6.028200,-0.264886,-3.070137,-0.307730,-2.256901
47.800000,7.963220,6.051620,-0.265441,-3.082065,-0.308485,-2.263959
47.900000,7.979870,6.059260,-0.265996,-3.085956,-0.309240,-2.265105
48.000000,7.996590,6.080320,-0.266553,-3.096682,-0.310000,-2.271252
48.100000,8.013270,6.096980,-0.267109,-3.105166,-0.310758,-2.275749
48.200000,8.029870,6.118810,-0.267662,-3.116284,-0.311514,-2.282172
48.300000,8.046530,6.131870,-0.268218,-3.122936,-0.312272,-2.285309
48.400000,8.063220,6.147200,-0.268774,-3.130743,-0.313033,-2.289281
48.500000,8.079900,6.164150,-0.269330,-3.139376,-0.313793,-2.293848
48.600000,8.096530,6.185870,-0.269884,-3.150438,-0.314552,-2.300184
48.700000,8.113200,6.198190,-0.270440,-3.156712,-0.315314,-2.303011
48.800000,8.129870,6.216850,-0.270996,-3.166216,-0.316076,-2.308185
48.900000,8.146580,6.235310,-0.271553,-3.175617,-0.316840,-2.313270
49.000000,8.163210,6.250440,-0.272107,-3.183323,-0.317601,-2.317118
49.100000,8.179860,6.268550,-0.272662,-3.192546,-0.318364,-2.322060
49.200000,8.196590,6.282880,-0.273220,-3.199845,-0.319131,-2.325584
49.300000,8.213260,6.299540,-0.273775,-3.208329,-0.319896,-2.329968
49.400000,8.229920,6.313730,-0.274331,-3.215556,-0.320661,-2.333431
49.500000,8.246560,6.341990,-0.274885,-3.229949,-0.321425,-2.342083
49.600000,8.263230,6.353690,-0.275441,-3.235908,-0.322192,-2.344606
49.700000,8.279930,6.370910,-0.275998,-3.244678,-0.322961,-2.349154
49.800000,8.296640,6.398150,-0.276555,-3.258551,-0.323730,-2.357384
49.900000,8.313230,6.408930,-0.277108,-3.264041,-0.324495,-2.359550
50.000000,8.329870,6.430820,-0.277662,-3.275190,-0.325263,-2.365793
50.100000,8.346580,6.443940,-0.278219,-3.281872,-0.326034,-2.368792
50.200000,8.363310,6.464370,-0.278777,-3.292277,-0.326807,-2.374466
50.300000,8.379940,6.487660,-0.279331,-3.304138,-0.327576,-2.381189
50.400000,8.396570,6.510800,-0.279886,-3.315923,-0.328345,-2.387844
50.500000,8.413230,6.516420,-0.280441,-3.318785,-0.329117,-2.388062
50.600000,8.429910,6.534690,-0.280997,-3.328090,-0.329890,-2.392907
50.700000,8.446600,6.560210,-0.281553,-3.341088,-0.330664,-2.400393
50.800000,8.463200,6.576940,-0.282107,-3.349608,-0.331434,-2.404661
50.900000,8.479940,6.588040,-0.282665,-3.355261,-0.332212,-2.406847
51.000000,8.496630,6.612940,-0.283221,-3.367943,-0.332988,-2.414071
51.100000,8.513290,6.629000,-0.283776,-3.376122,-0.333763,-2.418058
51.200000,8.529930,6.641250,-0.284331,-3.382361,-0.334538,-2.420651
51.300000,8.546590,6.664750,-0.284886,-3.394329,-0.335314,-2.427331
51.400000,8.563290,6.685340,-0.285443,-3.404816,-0.336093,-2.432935
51.500000,8.579990,6.704650,-0.286000,-3.414650,-0.336872,-2.438061
51.600000,8.596610,6.726260,-0.286554,-3.425656,-0.337648,-2.444022
51.700000,8.613160,6.740720,-0.287105,-3.433021,-0.338422,-2.447382
51.800000,8.629890,6.758300,-0.287663,-3.441974,-0.339204,-2.451845
51.900000,8.646590,6.779540,-0.288220,-3.452791,-0.339986,-2.457629
52.000000,8.663290,6.796170,-0.288776,-3.461261,-0.340768,-2.461731
52.100000,8.679910,6.814520,-0.289330,-3.470607,-0.341548,-2.466455
52.200000,8.696560,6.831970,-0.289885,-3.479494,-0.342329,-2.470840
52.300000,8.713220,6.852150,-0.290441,-3.489771,-0.343111,-2.476200
52.400000,8.729930,6.871340,-0.290998,-3.499545,-0.343896,-2.481185
52.500000,8.746600,6.885260,-0.291553,-3.506634,-0.344680,-2.484263
52.600000,8.763220,6.914780,-0.292107,-3.521669,-0.345463,-2.492963
52.700000,8.779890,6.926760,-0.292663,-3.527770,-0.346248,-2.495322
52.800000,8.796580,6.948650,-0.293219,-3.538918,-0.347035,-2.501239
52.900000,8.813270,6.963320,-0.293776,-3.546390,-0.347822,-2.504547
53.000000,8.829910,6.982390,-0.294330,-3.556102,-0.348608,-2.509433
53.100000,8.846590,6.995890,-0.294886,-3.562978,-0.349396,-2.512304
53.200000,8.863280,7.025660,-0.295443,-3.578139,-0.350186,-2.521004
53.300000,8.879950,7.037460,-0.295998,-3.584149,-0.350975,-2.523247
53.400000,8.896600,7.059250,-0.296553,-3.595247,-0.351763,-2.529064
53.500000,8.913260,7.072420,-0.297109,-3.601954,-0.352553,-2.531782
53.600000,8.929950,7.101460,-0.297665,-3.616744,-0.353345,-2.540166
53.700000,8.946620,7.120010,-0.298221,-3.626191,-0.354136,-2.544786
53.800000,8.963260,7.137760,-0.298775,-3.635231,-0.354927,-2.549114
53.900000,8.979860,7.160880,-0.299329,-3.647006,-0.355716,-2.555353
54.000000,8.996540,7.177180,-0.299885,-3.655308,-0.356510,-2.559137
54.100000,9.013250,7.195820,-0.300442,-3.664801,-0.357306,-2.563742
54.200000,9.029960,7.215870,-0.300999,-3.675012,-0.358103,-2.568839
54.300000,9.046560,7.233720,-0.301552,-3.684103,-0.358895,-2.573155
54.400000,9.063260,7.255070,-0.302109,-3.694977,-0.359692,-2.578692
54.500000,9.080020,7.279120,-0.302667,-3.707225,-0.360493,-2.585169
54.600000,9.096690,7.298170,-0.303223,-3.716927,-0.361290,-2.589870
54.700000,9.113250,7.310410,-0.303775,-3.723161,-0.362082,-2.592158
54.800000,9.129880,7.336570,-0.304329,-3.736484,-0.362879,-2.599363
54.900000,9.146580,7.349920,-0.304886,-3.743284,-0.363679,-2.602009
55.000000,9.163230,7.373210,-0.305441,-3.755145,-0.364478,-2.608170
55.100000,9.179920,7.393900,-0.305997,-3.765682,-0.365279,-2.613394
55.200000,9.196540,7.415660,-0.306551,-3.776765,-0.366078,-2.618992
55.300000,9.213210,7.438710,-0.307107,-3.788504,-0.366880,-2.625028
55.400000,9.229880,7.459370,-0.307663,-3.799026,-0.367682,-2.630207
55.500000,9.246560,7.476560,-0.308219,-3.807781,-0.368485,-2.634152
55.600000,9.263200,7.498640,-0.308773,-3.819026,-0.369287,-2.639813
55.700000,9.279840,7.518000,-0.309328,-3.828886,-0.370090,-2.644504
55.800000,9.296580,7.539960,-0.309886,-3.840070,-0.370898,-2.650086
55.900000,9.313240,7.560490,-0.310441,-3.850526,-0.371703,-2.655164
56.000000,9.329850,7.581130,-0.310995,-3.861038,-0.372507,-2.660274
56.100000,9.346530,7.605690,-0.311551,-3.873546,-0.373314,-2.666739
56.200000,9.363270,7.624680,-0.312109,-3.883218,-0.374125,-2.671230
56.300000,9.379960,7.643570,-0.312665,-3.892838,-0.374934,-2.675683
56.400000,9.396640,7.665430,-0.313221,-3.903971,-0.375743,-2.681164
56.500000,9.413240,7.683980,-0.313775,-3.913419,-0.376549,-2.685487
56.600000,9.429890,7.714280,-0.314330,-3.928851,-0.377358,-2.693896
56.700000,9.446610,7.728520,-0.314887,-3.936103,-0.378171,-2.696675
56.800000,9.463290,7.748630,-0.315443,-3.946345,-0.378983,-2.701498
56.900000,9.479890,7.776120,-0.315996,-3.960345,-0.379792,-2.708891
57.000000,9.496530,7.799800,-0.316551,-3.972406,-0.380603,-2.714937
57.100000,9.513240,7.820700,-0.317108,-3.983050,-0.381419,-2.719993
57.200000,9.529900,7.841150,-0.317663,-3.993465,-0.382232,-2.724888
57.300000,9.546550,7.859000,-0.318218,-4.002556,-0.383046,-2.728869
57.400000,9.563200,7.880460,-0.318773,-4.013485,-0.383860,-2.734093
57.500000,9.579860,7.906370,-0.319329,-4.026681,-0.384676,-2.740846
57.600000,9.596550,7.926370,-0.319885,-4.036867,-0.385493,-2.745534
57.700000,9.613250,7.946500,-0.320442,-4.047119,-0.386312,-2.750254
57.800000,9.629930,7.975840,-0.320998,-4.062062,-0.387131,-2.758150
57.900000,9.646580,7.989820,-0.321553,-4.069182,-0.387948,-2.760726
58.000000,9.663310,8.016770,-0.322110,-4.082907,-0.388771,-2.767761
58.100000,9.679940,8.035570,-0.322665,-4.092482,-0.389589,-2.771983
58.200000,9.696610,8.059440,-0.323220,-4.104639,-0.390410,-2.777936
58.300000,9.713230,8.084270,-0.323774,-4.117285,-0.391228,-2.784214
58.400000,9.729980,8.106330,-0.324333,-4.128520,-0.392054,-2.789506
