Repository: abubakardawood/tissue-phantom-material-database

Title:
A Database of Silicone Phantom Materials for Modeling Human Tissue Mechanics Across Varying Stiffnesses

Description:
This dataset contains processed mechanical compression test data for soft silicone phantoms
fabricated using Ecoflex (Smooth-On) with varying base materials and thinner concentrations.
The dataset provides force–compression measurements together with derived engineering and
true stress–strain quantities, intended for mechanical characterization, constitutive model
fitting, and the design of tissue-equivalent phantoms.

All files in this dataset are processed outputs generated from raw experimental measurements.
The raw data files are not included in this archive.

File: data/EF10_75T/EF10_75T_A4.csv (part 1 of 2)
EF10_75T_A_sample_4
Compression test;
Cylinder Diameter: 50mm;
Cylinder Height: 30mm;
Speed (mm/min): 10;
Machine: INSTRON 5900;
Load cell: 1kN;
Time (s),Compression (mm),Load (N),Engineering Strain [-],Engineering Stress (kPa),True Strain [-],True Stress (kPa)
0.000000,0.000000,-0.001730,-0.000000,0.000881,0.000000,0.000881
0.100000,0.006680,0.014170,-0.000223,-0.007217,-0.000223,-0.007215
0.200000,0.027780,0.027940,-0.000926,-0.014230,-0.000926,-0.014217
0.300000,0.046260,0.030180,-0.001542,-0.015371,-0.001543,-0.015347
0.400000,0.063300,0.044310,-0.002110,-0.022567,-0.002112,-0.022519
0.500000,0.080090,0.056470,-0.002670,-0.028760,-0.002673,-0.028683
0.600000,0.096730,0.068920,-0.003224,-0.035101,-0.003230,-0.034987
0.700000,0.113380,0.072560,-0.003779,-0.036955,-0.003786,-0.036815
0.800000,0.130060,0.087110,-0.004335,-0.044365,-0.004345,-0.044172
0.900000,0.146690,0.097240,-0.004890,-0.049524,-0.004902,-0.049282
1.000000,0.163380,0.101020,-0.005446,-0.051449,-0.005461,-0.051169
1.100000,0.180000,0.115460,-0.006000,-0.058803,-0.006018,-0.058450
1.200000,0.196620,0.125820,-0.006554,-0.064080,-0.006576,-0.063660
1.300000,0.213350,0.134920,-0.007112,-0.068714,-0.007137,-0.068226
1.400000,0.230010,0.147570,-0.007667,-0.075157,-0.007697,-0.074581
1.500000,0.246640,0.149210,-0.008221,-0.075992,-0.008255,-0.075367
1.600000,0.263300,0.160380,-0.008777,-0.081681,-0.008815,-0.080964
1.700000,0.280000,0.170980,-0.009333,-0.087079,-0.009377,-0.086267
1.800000,0.296690,0.178530,-0.009890,-0.090925,-0.009939,-0.090025
1.900000,0.313290,0.185530,-0.010443,-0.094490,-0.010498,-0.093503
2.000000,0.329960,0.198610,-0.010999,-0.101151,-0.011060,-0.100039
2.100000,0.346630,0.207480,-0.011554,-0.105669,-0.011622,-0.104448
2.200000,0.363300,0.221100,-0.012110,-0.112605,-0.012184,-0.111242
2.300000,0.379990,0.227020,-0.012666,-0.115620,-0.012747,-0.114156
2.400000,0.396620,0.236900,-0.013221,-0.120652,-0.013309,-0.119057
2.500000,0.413220,0.243120,-0.013774,-0.123820,-0.013870,-0.122115
2.600000,0.429920,0.257640,-0.014331,-0.131215,-0.014434,-0.129335
2.700000,0.446650,0.262240,-0.014888,-0.133558,-0.015000,-0.131569
2.800000,0.463290,0.272100,-0.015443,-0.138579,-0.015563,-0.136439
2.900000,0.479920,0.290730,-0.015997,-0.148068,-0.016127,-0.145699
3.000000,0.496600,0.297400,-0.016553,-0.151465,-0.016692,-0.148957
3.100000,0.513270,0.312190,-0.017109,-0.158997,-0.017257,-0.156277
3.200000,0.529940,0.310560,-0.017665,-0.158167,-0.017823,-0.155373
3.300000,0.546580,0.320850,-0.018219,-0.163408,-0.018387,-0.160430
3.400000,0.563210,0.337070,-0.018774,-0.171668,-0.018952,-0.168445
3.500000,0.579860,0.340430,-0.019329,-0.173380,-0.019518,-0.170028
3.600000,0.596560,0.356110,-0.019885,-0.181365,-0.020086,-0.177759
3.700000,0.613200,0.364760,-0.020440,-0.185771,-0.020652,-0.181974
3.800000,0.629840,0.368760,-0.020995,-0.187808,-0.021218,-0.183865
3.900000,0.646550,0.378110,-0.021552,-0.192570,-0.021787,-0.188420
4.000000,0.663310,0.387550,-0.022110,-0.197378,-0.022358,-0.193014
4.100000,0.679980,0.401730,-0.022666,-0.204599,-0.022927,-0.199962
4.200000,0.696590,0.408740,-0.023220,-0.208170,-0.023493,-0.203336
4.300000,0.713210,0.421190,-0.023774,-0.214510,-0.024061,-0.209411
4.400000,0.729910,0.437100,-0.024330,-0.222613,-0.024631,-0.217197
4.500000,0.746550,0.438540,-0.024885,-0.223347,-0.025200,-0.217789
4.600000,0.763190,0.450770,-0.025440,-0.229575,-0.025769,-0.223735
4.700000,0.779880,0.457280,-0.025996,-0.232891,-0.026340,-0.226837
4.800000,0.796530,0.465080,-0.026551,-0.236863,-0.026910,-0.230574
4.900000,0.813230,0.473620,-0.027108,-0.241213,-0.027482,-0.234674
5.000000,0.829870,0.486290,-0.027662,-0.247665,-0.028052,-0.240814
5.100000,0.846540,0.498420,-0.028218,-0.253843,-0.028624,-0.246680
5.200000,0.863220,0.510320,-0.028774,-0.259904,-0.029196,-0.252425
5.300000,0.879930,0.524040,-0.029331,-0.266891,-0.029770,-0.259063
5.400000,0.896620,0.522290,-0.029887,-0.266000,-0.030343,-0.258050
5.500000,0.913240,0.539310,-0.030441,-0.274668,-0.030914,-0.266307
5.600000,0.929930,0.547520,-0.030998,-0.278850,-0.031488,-0.270206
5.700000,0.946630,0.559570,-0.031554,-0.284987,-0.032063,-0.275994
5.800000,0.963320,0.571090,-0.032111,-0.290854,-0.032638,-0.281514
5.900000,0.979930,0.580820,-0.032664,-0.295809,-0.033210,-0.286147
6.000000,0.996550,0.592860,-0.033218,-0.301941,-0.033783,-0.291911
6.100000,1.013260,0.602830,-0.033775,-0.307019,-0.034359,-0.296649
6.200000,1.029930,0.610340,-0.034331,-0.310844,-0.034934,-0.300172
6.300000,1.046600,0.625190,-0.034887,-0.318407,-0.035510,-0.307299
6.400000,1.063230,0.633850,-0.035441,-0.322817,-0.036084,-0.311376
6.500000,1.079900,0.643660,-0.035997,-0.327813,-0.036661,-0.316013
6.600000,1.096550,0.654040,-0.036552,-0.333100,-0.037236,-0.320924
6.700000,1.113260,0.665720,-0.037109,-0.339048,-0.037815,-0.326467
6.800000,1.129860,0.675880,-0.037662,-0.344223,-0.038390,-0.331259
6.900000,1.146540,0.684620,-0.038218,-0.348674,-0.038967,-0.335348
7.000000,1.163250,0.696610,-0.038775,-0.354781,-0.039547,-0.341024
7.100000,1.179920,0.703930,-0.039331,-0.358509,-0.040125,-0.344408
7.200000,1.196550,0.714530,-0.039885,-0.363907,-0.040702,-0.349393
7.300000,1.213220,0.723510,-0.040441,-0.368481,-0.041281,-0.353579
7.400000,1.229960,0.739740,-0.040999,-0.376746,-0.041863,-0.361300
7.500000,1.246640,0.749400,-0.041555,-0.381666,-0.042443,-0.365806
7.600000,1.263320,0.754620,-0.042111,-0.384325,-0.043023,-0.368141
7.700000,1.279870,0.769090,-0.042662,-0.391694,-0.043599,-0.374984
7.800000,1.296500,0.781190,-0.043217,-0.397857,-0.044178,-0.380663
7.900000,1.313230,0.793800,-0.043774,-0.404279,-0.044761,-0.386582
8.000000,1.329930,0.799110,-0.044331,-0.406983,-0.045344,-0.388941
8.100000,1.346590,0.813700,-0.044886,-0.414414,-0.045925,-0.395812
8.200000,1.363210,0.821020,-0.045440,-0.418142,-0.046505,-0.399142
8.300000,1.379870,0.831440,-0.045996,-0.423449,-0.047087,-0.403972
8.400000,1.396560,0.844230,-0.046552,-0.429963,-0.047670,-0.409947
8.500000,1.413190,0.852360,-0.047106,-0.434103,-0.048252,-0.413654
8.600000,1.429860,0.866720,-0.047662,-0.441417,-0.048835,-0.420378
8.700000,1.446580,0.875830,-0.048219,-0.446057,-0.049421,-0.424548
8.800000,1.463250,0.886760,-0.048775,-0.451623,-0.050005,-0.429595
8.900000,1.479940,0.894030,-0.049331,-0.455326,-0.050590,-0.432864
9.000000,1.496600,0.905660,-0.049887,-0.461249,-0.051174,-0.438239
9.100000,1.513270,0.922460,-0.050442,-0.469805,-0.051759,-0.446107
9.200000,1.529970,0.930990,-0.050999,-0.474149,-0.052345,-0.449968
9.300000,1.546680,0.941610,-0.051556,-0.479558,-0.052933,-0.454834
9.400000,1.563270,0.942430,-0.052109,-0.479976,-0.053516,-0.454965
9.500000,1.579920,0.961010,-0.052664,-0.489438,-0.054101,-0.463663
9.600000,1.596630,0.973160,-0.053221,-0.495626,-0.054690,-0.469249
9.700000,1.613320,0.981990,-0.053777,-0.500123,-0.055277,-0.473228
9.800000,1.629960,0.991240,-0.054332,-0.504834,-0.055864,-0.477406
9.900000,1.646580,1.003860,-0.054886,-0.511262,-0.056450,-0.483201
10.000000,1.663290,1.010570,-0.055443,-0.514679,-0.057039,-0.486144
10.100000,1.679960,1.026720,-0.055999,-0.522904,-0.057628,-0.493622
10.200000,1.696590,1.037540,-0.056553,-0.528415,-0.058215,-0.498531
10.300000,1.713240,1.045730,-0.057108,-0.532586,-0.058804,-0.502171
10.400000,1.729890,1.059260,-0.057663,-0.539477,-0.059392,-0.508369
10.500000,1.746580,1.073650,-0.058219,-0.546805,-0.059983,-0.514971
10.600000,1.763300,1.080700,-0.058777,-0.550396,-0.060575,-0.518046
10.700000,1.779890,1.088700,-0.059330,-0.554470,-0.061163,-0.521574
10.800000,1.796530,1.104910,-0.059884,-0.562726,-0.061752,-0.529028
10.900000,1.813270,1.113970,-0.060442,-0.567340,-0.062346,-0.533049
11.000000,1.829970,1.127480,-0.060999,-0.574221,-0.062939,-0.539194
11.100000,1.846610,1.139780,-0.061554,-0.580485,-0.063530,-0.544754
11.200000,1.863240,1.151110,-0.062108,-0.586256,-0.064120,-0.549844
11.300000,1.879900,1.160070,-0.062663,-0.590819,-0.064713,-0.553796
11.400000,1.896540,1.170770,-0.063218,-0.596268,-0.065305,-0.558573
11.500000,1.913200,1.182570,-0.063773,-0.602278,-0.065898,-0.563869
11.600000,1.929860,1.194060,-0.064329,-0.608130,-0.066491,-0.569010
11.700000,1.946550,1.199990,-0.064885,-0.611150,-0.067086,-0.571495
11.800000,1.963280,1.210780,-0.065443,-0.616645,-0.067682,-0.576290
11.900000,1.979890,1.219330,-0.065996,-0.621000,-0.068275,-0.580016
12.000000,1.996530,1.237440,-0.066551,-0.630223,-0.068869,-0.588281
12.100000,2.013170,1.249790,-0.067106,-0.636513,-0.069463,-0.593799
12.200000,2.029920,1.256160,-0.067664,-0.639757,-0.070062,-0.596469
12.300000,2.046620,1.268660,-0.068221,-0.646123,-0.070659,-0.602044
12.400000,2.063260,1.288040,-0.068775,-0.655993,-0.071255,-0.610877
12.500000,2.079900,1.295630,-0.069330,-0.659859,-0.071851,-0.614111
12.600000,2.096560,1.295980,-0.069885,-0.660037,-0.072447,-0.613910
12.700000,2.113270,1.318190,-0.070442,-0.671349,-0.073046,-0.624057
12.800000,2.129950,1.324740,-0.070998,-0.674685,-0.073645,-0.626783
12.900000,2.146570,1.339500,-0.071552,-0.682202,-0.074241,-0.633389
13.000000,2.163230,1.349210,-0.072108,-0.687147,-0.074840,-0.637598
13.100000,2.179880,1.360440,-0.072663,-0.692866,-0.075438,-0.642521
13.200000,2.196550,1.375830,-0.073218,-0.700704,-0.076037,-0.649400
13.300000,2.213240,1.382240,-0.073775,-0.703969,-0.076638,-0.652034
13.400000,2.229870,1.397270,-0.074329,-0.711624,-0.077236,-0.658729
13.500000,2.246540,1.405300,-0.074885,-0.715713,-0.077837,-0.662117
13.600000,2.263250,1.419240,-0.075442,-0.722813,-0.078439,-0.668283
13.700000,2.279900,1.436130,-0.075997,-0.731415,-0.079040,-0.675830
13.800000,2.296560,1.435170,-0.076552,-0.730926,-0.079641,-0.674972
13.900000,2.313290,1.453830,-0.077110,-0.740430,-0.080245,-0.683335
14.000000,2.329950,1.460770,-0.077665,-0.743964,-0.080847,-0.686184
14.100000,2.346660,1.475000,-0.078222,-0.751211,-0.081451,-0.692450
14.200000,2.363250,1.489170,-0.078775,-0.758428,-0.082051,-0.698683
14.300000,2.379920,1.500340,-0.079331,-0.764117,-0.082654,-0.703499
14.400000,2.396600,1.505110,-0.079887,-0.766546,-0.083258,-0.705309
14.500000,2.413320,1.520000,-0.080444,-0.774130,-0.083864,-0.711856
14.600000,2.429930,1.526790,-0.080998,-0.777588,-0.084467,-0.714605
14.700000,2.446520,1.538340,-0.081551,-0.783470,-0.085069,-0.719578
14.800000,2.463230,1.547690,-0.082108,-0.788232,-0.085675,-0.723512
14.900000,2.479940,1.562860,-0.082665,-0.795958,-0.086282,-0.730160
15.000000,2.496610,1.575900,-0.083220,-0.802599,-0.086888,-0.735807
15.100000,2.513220,1.588200,-0.083774,-0.808864,-0.087492,-0.741102
15.200000,2.529860,1.605470,-0.084329,-0.817659,-0.088098,-0.748707
15.300000,2.546580,1.607370,-0.084886,-0.818627,-0.088707,-0.749137
15.400000,2.563280,1.622080,-0.085443,-0.826119,-0.089315,-0.755533
15.500000,2.579890,1.641240,-0.085996,-0.835877,-0.089921,-0.763994
15.600000,2.596590,1.646500,-0.086553,-0.838556,-0.090530,-0.765976
15.700000,2.613250,1.659910,-0.087108,-0.845385,-0.091138,-0.771745
15.800000,2.629960,1.664020,-0.087665,-0.847478,-0.091748,-0.773184
15.900000,2.646620,1.685440,-0.088221,-0.858388,-0.092357,-0.782660
16.000000,2.663230,1.687480,-0.088774,-0.859427,-0.092965,-0.783131
16.100000,2.679890,1.707580,-0.089330,-0.869663,-0.093574,-0.791977
16.200000,2.696620,1.716770,-0.089887,-0.874344,-0.094187,-0.795751
16.300000,2.713320,1.725010,-0.090444,-0.878540,-0.094799,-0.799082
16.400000,2.729890,1.735560,-0.090996,-0.883913,-0.095406,-0.803481
16.500000,2.746540,1.746320,-0.091551,-0.889393,-0.096017,-0.807968
16.600000,2.763220,1.762380,-0.092107,-0.897573,-0.096629,-0.814900
16.700000,2.779870,1.768290,-0.092662,-0.900583,-0.097241,-0.817133
16.800000,2.796470,1.782890,-0.093216,-0.908018,-0.097851,-0.823377
16.900000,2.813220,1.797820,-0.093774,-0.915622,-0.098467,-0.829761
17.000000,2.829910,1.803200,-0.094330,-0.918362,-0.099081,-0.831733
17.100000,2.846600,1.816410,-0.094887,-0.925090,-0.099695,-0.837311
17.200000,2.863250,1.830140,-0.095442,-0.932083,-0.100308,-0.843123
17.300000,2.879900,1.845070,-0.095997,-0.939686,-0.100922,-0.849480
17.400000,2.896600,1.855990,-0.096553,-0.945248,-0.101538,-0.853981
17.500000,2.913280,1.863380,-0.097109,-0.949012,-0.102154,-0.856854
17.600000,2.929990,1.875000,-0.097666,-0.954930,-0.102771,-0.861665
17.700000,2.946580,1.888940,-0.098219,-0.962029,-0.103384,-0.867539
17.800000,2.963240,1.903040,-0.098775,-0.969210,-0.104000,-0.873477
17.900000,2.979920,1.915240,-0.099331,-0.975424,-0.104617,-0.878534
18.000000,2.996620,1.921720,-0.099887,-0.978724,-0.105235,-0.880962
18.100000,3.013290,1.937280,-0.100443,-0.986649,-0.105853,-0.887547
18.200000,3.029940,1.947910,-0.100998,-0.992062,-0.106470,-0.891866
18.300000,3.046610,1.954140,-0.101554,-0.995235,-0.107088,-0.894166
18.400000,3.063260,1.973850,-0.102109,-1.005274,-0.107706,-0.902626
18.500000,3.079930,1.990970,-0.102664,-1.013993,-0.108325,-0.909892
18.600000,3.096580,1.995590,-0.103219,-1.016346,-0.108944,-0.911439
18.700000,3.113310,2.006810,-0.103777,-1.022060,-0.109566,-0.915994
18.800000,3.129940,2.016440,-0.104331,-1.026964,-0.110185,-0.919820
18.900000,3.146580,2.034880,-0.104886,-1.036356,-0.110804,-0.927657
19.000000,3.163140,2.047460,-0.105438,-1.042763,-0.111421,-0.932816
19.100000,3.179880,2.056710,-0.105996,-1.047474,-0.112045,-0.936446
19.200000,3.196630,2.070290,-0.106554,-1.054390,-0.112670,-0.942040
19.300000,3.213300,2.077520,-0.107110,-1.058072,-0.113292,-0.944742
19.400000,3.229930,2.090100,-0.107664,-1.064479,-0.113913,-0.949873
19.500000,3.246560,2.112360,-0.108219,-1.075816,-0.114534,-0.959393
19.600000,3.263240,2.113530,-0.108775,-1.076412,-0.115158,-0.959326
19.700000,3.279930,2.130530,-0.109331,-1.085070,-0.115782,-0.966438
19.800000,3.296650,2.139550,-0.109888,-1.089664,-0.116408,-0.969923
19.900000,3.313250,2.149200,-0.110442,-1.094579,-0.117030,-0.973691
20.000000,3.329870,2.166560,-0.110996,-1.103420,-0.117653,-0.980945
20.100000,3.346540,2.178610,-0.111551,-1.109557,-0.118278,-0.985784
20.200000,3.363230,2.190180,-0.112108,-1.115450,-0.118905,-0.990399
20.300000,3.379880,2.204020,-0.112663,-1.122498,-0.119530,-0.996035
20.400000,3.396500,2.218890,-0.113217,-1.130071,-0.120155,-1.002128
20.500000,3.413240,2.223120,-0.113775,-1.132226,-0.120784,-1.003407
20.600000,3.429940,2.240020,-0.114331,-1.140833,-0.121412,-1.010400
20.700000,3.446570,2.248940,-0.114886,-1.145376,-0.122038,-1.013788
20.800000,3.463250,2.264560,-0.115442,-1.153331,-0.122667,-1.020188
20.900000,3.479950,2.280720,-0.115998,-1.161561,-0.123296,-1.026822
21.000000,3.496630,2.285840,-0.116554,-1.164169,-0.123925,-1.028480
21.100000,3.513310,2.299290,-0.117110,-1.171019,-0.124555,-1.033880
21.200000,3.529940,2.313960,-0.117665,-1.178490,-0.125183,-1.039824
21.300000,3.546540,2.322870,-0.118218,-1.183028,-0.125810,-1.043173
21.400000,3.563280,2.339810,-0.118776,-1.191655,-0.126443,-1.050115
21.500000,3.579960,2.355160,-0.119332,-1.199473,-0.127075,-1.056338
21.600000,3.596580,2.358970,-0.119886,-1.201414,-0.127704,-1.057381
21.700000,3.613190,2.375840,-0.120440,-1.210005,-0.128333,-1.064273
21.800000,3.629910,2.384580,-0.120997,-1.214457,-0.128967,-1.067511
21.900000,3.646610,2.400090,-0.121554,-1.222356,-0.129600,-1.073774
22.000000,3.663200,2.411430,-0.122107,-1.228131,-0.130230,-1.078168
22.100000,3.679870,2.421590,-0.122662,-1.233306,-0.130863,-1.082026
22.200000,3.696590,2.433760,-0.123220,-1.239504,-0.131499,-1.086773
22.300000,3.713340,2.449390,-0.123778,-1.247464,-0.132136,-1.093055
22.400000,3.729920,2.457960,-0.124331,-1.251829,-0.132767,-1.096188
22.500000,3.746560,2.476510,-0.124885,-1.261276,-0.133400,-1.103761
22.600000,3.763180,2.486750,-0.125439,-1.266491,-0.134034,-1.107624
22.700000,3.779910,2.499590,-0.125997,-1.273031,-0.134671,-1.112633
22.800000,3.796630,2.509080,-0.126554,-1.277864,-0.135309,-1.116145
22.900000,3.813260,2.517560,-0.127109,-1.282183,-0.135944,-1.119206
23.000000,3.829890,2.531930,-0.127663,-1.289501,-0.136579,-1.124880
23.100000,3.846610,2.549370,-0.128220,-1.298383,-0.137219,-1.131904
23.200000,3.863290,2.562150,-0.128776,-1.304892,-0.137857,-1.136853
23.300000,3.879930,2.570960,-0.129331,-1.309379,-0.138493,-1.140036
23.400000,3.896610,2.582590,-0.129887,-1.315302,-0.139132,-1.144462
23.500000,3.913280,2.603920,-0.130443,-1.326166,-0.139771,-1.153177
23.600000,3.929960,2.611370,-0.130999,-1.329960,-0.140411,-1.155737
23.700000,3.946600,2.621770,-0.131553,-1.335256,-0.141049,-1.159599
23.800000,3.963250,2.636530,-0.132108,-1.342774,-0.141688,-1.165382
23.900000,3.979890,2.645950,-0.132663,-1.347571,-0.142328,-1.168798
24.000000,3.996590,2.666650,-0.133220,-1.358114,-0.142970,-1.177186
24.100000,4.013300,2.677190,-0.133777,-1.363482,-0.143613,-1.181080
24.200000,4.029900,2.686930,-0.134330,-1.368442,-0.144252,-1.184619
24.300000,4.046530,2.691750,-0.134884,-1.370897,-0.144892,-1.185984
24.400000,4.063250,2.711190,-0.135442,-1.380798,-0.145536,-1.193780
24.500000,4.079980,2.725970,-0.135999,-1.388325,-0.146182,-1.199514
24.600000,4.096620,2.740590,-0.136554,-1.395771,-0.146824,-1.205173
24.700000,4.113260,2.748170,-0.137109,-1.399631,-0.147467,-1.207730
24.800000,4.129900,2.757880,-0.137663,-1.404577,-0.148110,-1.211218
24.900000,4.146610,2.777980,-0.138220,-1.414814,-0.148756,-1.219258
25.000000,4.163280,2.789850,-0.138776,-1.420859,-0.149401,-1.223678
25.100000,4.179910,2.805780,-0.139330,-1.428972,-0.150045,-1.229873
25.200000,4.196540,2.817530,-0.139885,-1.434956,-0.150689,-1.234228
25.300000,4.213200,2.825580,-0.140440,-1.439056,-0.151335,-1.236955
25.400000,4.229890,2.839130,-0.140996,-1.445957,-0.151982,-1.242082
25.500000,4.246550,2.851190,-0.141552,-1.452099,-0.152629,-1.246552
25.600000,4.263240,2.862920,-0.142108,-1.458073,-0.153277,-1.250869
25.700000,4.279910,2.877440,-0.142664,-1.465468,-0.153925,-1.256399
25.800000,4.296620,2.888340,-0.143221,-1.471019,-0.154575,-1.260339
25.900000,4.313240,2.902750,-0.143775,-1.478358,-0.155222,-1.265808
26.000000,4.329860,2.917400,-0.144329,-1.485820,-0.155869,-1.271373
26.100000,4.346570,2.923480,-0.144886,-1.488916,-0.156520,-1.273194
26.200000,4.363270,2.942810,-0.145442,-1.498761,-0.157171,-1.280778
26.300000,4.379970,2.950320,-0.145999,-1.502586,-0.157823,-1.283210
26.400000,4.396610,2.964320,-0.146554,-1.509716,-0.158473,-1.288461
26.500000,4.413270,2.974540,-0.147109,-1.514921,-0.159124,-1.292062
26.600000,4.429940,2.986630,-0.147665,-1.521078,-0.159775,-1.296469
26.700000,4.446630,3.002680,-0.148221,-1.529252,-0.160428,-1.302585
26.800000,4.463280,3.018000,-0.148776,-1.537055,-0.161080,-1.308378
26.900000,4.479900,3.027700,-0.149330,-1.541995,-0.161731,-1.311729
27.000000,4.496570,3.042640,-0.149886,-1.549604,-0.162384,-1.317340
27.100000,4.513280,3.059890,-0.150443,-1.558389,-0.163040,-1.323941
27.200000,4.529920,3.065250,-0.150997,-1.561119,-0.163693,-1.325394
27.300000,4.546540,3.077920,-0.151551,-1.567572,-0.164346,-1.330004
27.400000,4.563230,3.088790,-0.152108,-1.573108,-0.165002,-1.333826
27.500000,4.579900,3.101640,-0.152663,-1.579652,-0.165657,-1.338497
27.600000,4.596590,3.120520,-0.153220,-1.589268,-0.166314,-1.345761
27.700000,4.613220,3.133400,-0.153774,-1.595828,-0.166969,-1.350431
27.800000,4.629890,3.147970,-0.154330,-1.603248,-0.167626,-1.355819
27.900000,4.646560,3.164510,-0.154885,-1.611672,-0.168283,-1.362047
28.000000,4.663280,3.166840,-0.155443,-1.612858,-0.168943,-1.362151
28.100000,4.679910,3.179770,-0.155997,-1.619444,-0.169599,-1.366815
28.200000,4.696560,3.188590,-0.156552,-1.623936,-0.170257,-1.369705
28.300000,4.713230,3.211950,-0.157108,-1.635833,-0.170916,-1.378831
28.400000,4.729910,3.227270,-0.157664,-1.643635,-0.171576,-1.384494
28.500000,4.746590,3.234850,-0.158220,-1.647496,-0.172236,-1.386829
28.600000,4.763160,3.245230,-0.158772,-1.652782,-0.172893,-1.390367
28.700000,4.779880,3.257250,-0.159329,-1.658904,-0.173555,-1.394592
28.800000,4.796600,3.268700,-0.159887,-1.664735,-0.174218,-1.398566
28.900000,4.813260,3.285290,-0.160442,-1.673184,-0.174880,-1.404735
29.000000,4.829850,3.296800,-0.160995,-1.679046,-0.175539,-1.408728
29.100000,4.846570,3.306020,-0.161552,-1.683742,-0.176203,-1.411730
29.200000,4.863260,3.320850,-0.162109,-1.691295,-0.176867,-1.417121
29.300000,4.879940,3.333980,-0.162665,-1.697982,-0.177531,-1.421780
29.400000,4.896580,3.349000,-0.163219,-1.705632,-0.178193,-1.427240
29.500000,4.913220,3.361100,-0.163774,-1.711794,-0.178856,-1.431447
29.600000,4.929870,3.370950,-0.164329,-1.716811,-0.179520,-1.434689
29.700000,4.946560,3.387090,-0.164885,-1.725031,-0.180186,-1.440598
29.800000,4.963250,3.394340,-0.165442,-1.728723,-0.180853,-1.442720
29.900000,4.979890,3.408050,-0.165996,-1.735706,-0.181517,-1.447585
30.000000,4.996570,3.426210,-0.166552,-1.744954,-0.182184,-1.454328
30.100000,5.013270,3.429890,-0.167109,-1.746829,-0.182852,-1.454918
30.200000,5.029950,3.449010,-0.167665,-1.756566,-0.183520,-1.462052
30.300000,5.046600,3.460770,-0.168220,-1.762556,-0.184187,-1.466059
30.400000,5.063260,3.468340,-0.168775,-1.766411,-0.184855,-1.468284
30.500000,5.079970,3.481250,-0.169332,-1.772986,-0.185525,-1.472762
30.600000,5.096610,3.493950,-0.169887,-1.779454,-0.186193,-1.477148
30.700000,5.113260,3.512320,-0.170442,-1.788810,-0.186862,-1.483922
30.800000,5.129850,3.519520,-0.170995,-1.792477,-0.187529,-1.485972
30.900000,5.146540,3.533580,-0.171551,-1.799638,-0.188200,-1.490907
31.000000,5.163290,3.547350,-0.172110,-1.806651,-0.188875,-1.495709
31.100000,5.179970,3.558370,-0.172666,-1.812263,-0.189546,-1.499347
31.200000,5.196540,3.574300,-0.173218,-1.820376,-0.190214,-1.505054
31.300000,5.213230,3.587660,-0.173774,-1.827180,-0.190887,-1.509663
31.400000,5.229940,3.598530,-0.174331,-1.832716,-0.191562,-1.513216
31.500000,5.246650,3.611950,-0.174888,-1.839551,-0.192237,-1.517835
31.600000,5.263270,3.626330,-0.175442,-1.846875,-0.192908,-1.522855
31.700000,5.279910,3.641420,-0.175997,-1.854560,-0.193581,-1.528163
31.800000,5.296620,3.652210,-0.176554,-1.860055,-0.194257,-1.531655
31.900000,5.313280,3.662410,-0.177109,-1.865250,-0.194932,-1.534897
32.000000,5.329990,3.679860,-0.177666,-1.874137,-0.195609,-1.541166
32.100000,5.346630,3.691010,-0.178221,-1.879816,-0.196284,-1.544793
32.200000,5.363250,3.708200,-0.178775,-1.888571,-0.196958,-1.550942
32.300000,5.379940,3.714030,-0.179331,-1.891540,-0.197636,-1.552328
32.400000,5.396610,3.728040,-0.179887,-1.898675,-0.198313,-1.557128
32.500000,5.413250,3.745100,-0.180442,-1.907364,-0.198990,-1.563196
32.600000,5.429890,3.755740,-0.180996,-1.912783,-0.199667,-1.566576
32.700000,5.446670,3.771990,-0.181556,-1.921059,-0.200350,-1.572280
32.800000,5.463290,3.785310,-0.182110,-1.927843,-0.201027,-1.576764
32.900000,5.479840,3.792390,-0.182661,-1.931448,-0.201702,-1.578647
33.000000,5.496500,3.814680,-0.183217,-1.942801,-0.202381,-1.586847
33.100000,5.513240,3.822160,-0.183775,-1.946610,-0.203065,-1.588872
33.200000,5.529910,3.835860,-0.184330,-1.953587,-0.203746,-1.593482
33.300000,5.546620,3.850960,-0.184887,-1.961278,-0.204429,-1.598662
33.400000,5.563240,3.862700,-0.185441,-1.967257,-0.205109,-1.602446
33.500000,5.579890,3.879030,-0.185996,-1.975574,-0.205790,-1.608124
33.600000,5.596580,3.892570,-0.186553,-1.982470,-0.206474,-1.612635
33.700000,5.613310,3.911980,-0.187110,-1.992355,-0.207160,-1.619565
33.800000,5.629920,3.920720,-0.187664,-1.996806,-0.207841,-1.622078
33.900000,5.646550,3.936040,-0.188218,-2.004609,-0.208524,-1.627305
34.000000,5.663250,3.947550,-0.188775,-2.010471,-0.209210,-1.630944
34.100000,5.679940,3.958820,-0.189331,-2.016210,-0.209896,-1.634479
34.200000,5.696550,3.965650,-0.189885,-2.019689,-0.210579,-1.636180
34.300000,5.713220,3.986730,-0.190441,-2.030425,-0.211265,-1.643749
34.400000,5.729890,3.998750,-0.190996,-2.036547,-0.211952,-1.647574
34.500000,5.746570,4.014130,-0.191552,-2.044380,-0.212639,-1.652774
34.600000,5.763250,4.029360,-0.192108,-2.052136,-0.213327,-1.657904
34.700000,5.779930,4.042920,-0.192664,-2.059042,-0.214016,-1.662338
34.800000,5.796590,4.050760,-0.193220,-2.063035,-0.214704,-1.664416
34.900000,5.813290,4.080680,-0.193776,-2.078273,-0.215394,-1.675553
35.000000,5.829990,4.091100,-0.194333,-2.083580,-0.216085,-1.678672
35.100000,5.846610,4.104330,-0.194887,-2.090318,-0.216773,-1.682942
35.200000,5.863240,4.114610,-0.195441,-2.095554,-0.217461,-1.685996
35.300000,5.879960,4.138300,-0.195999,-2.107619,-0.218154,-1.694528
35.400000,5.896630,4.143440,-0.196554,-2.110237,-0.218846,-1.695461
35.500000,5.913250,4.161910,-0.197108,-2.119643,-0.219535,-1.701844
35.600000,5.929910,4.173390,-0.197664,-2.125490,-0.220227,-1.705358
35.700000,5.946580,4.186060,-0.198219,-2.131943,-0.220920,-1.709351
35.800000,5.963280,4.203680,-0.198776,-2.140917,-0.221615,-1.715354
35.900000,5.979950,4.214840,-0.199332,-2.146600,-0.222308,-1.718715
36.000000,5.996600,4.229190,-0.199887,-2.153909,-0.223002,-1.723371
36.100000,6.013230,4.239810,-0.200441,-2.159318,-0.223695,-1.726502
36.200000,6.029940,4.254290,-0.200998,-2.166692,-0.224392,-1.731191
36.300000,6.046650,4.269910,-0.201555,-2.174647,-0.225089,-1.736336
36.400000,6.063210,4.281790,-0.202107,-2.180698,-0.225781,-1.739963
36.500000,6.079850,4.298850,-0.202662,-2.189386,-0.226476,-1.745682
36.600000,6.096560,4.308670,-0.203219,-2.194388,-0.227175,-1.748447
36.700000,6.113290,4.332890,-0.203776,-2.206723,-0.227875,-1.757045
36.800000,6.129910,4.340150,-0.204330,-2.210420,-0.228571,-1.758764
36.900000,6.146580,4.356010,-0.204886,-2.218498,-0.229270,-1.763959
37.000000,6.163290,4.369030,-0.205443,-2.225129,-0.229971,-1.767992
37.100000,6.179950,4.377950,-0.205998,-2.229672,-0.230670,-1.770363
37.200000,6.196580,4.394550,-0.206553,-2.238126,-0.231368,-1.775835
37.300000,6.213240,4.409260,-0.207108,-2.245618,-0.232068,-1.780532
37.400000,6.229920,4.422200,-0.207664,-2.252208,-0.232770,-1.784505
37.500000,6.246590,4.437090,-0.208220,-2.259791,-0.233471,-1.789258
37.600000,6.263250,4.452360,-0.208775,-2.267568,-0.234173,-1.794157
37.700000,6.279860,4.464410,-0.209329,-2.273705,-0.234873,-1.797754
37.800000,6.296490,4.477210,-0.209883,-2.280224,-0.235574,-1.801644
37.900000,6.313230,4.497880,-0.210441,-2.290751,-0.236281,-1.808683
38.000000,6.329930,4.513240,-0.210998,-2.298574,-0.236986,-1.813580
38.100000,6.346570,4.521070,-0.211552,-2.302562,-0.237689,-1.815450
38.200000,6.363210,4.546680,-0.212107,-2.315605,-0.238393,-1.824449
38.300000,6.379890,4.552230,-0.212663,-2.318432,-0.239099,-1.825387
38.400000,6.396580,4.566020,-0.213219,-2.325455,-0.239806,-1.829623
38.500000,6.413300,4.579630,-0.213777,-2.332386,-0.240514,-1.833777
38.600000,6.429920,4.601200,-0.214331,-2.343372,-0.241219,-1.841115
38.700000,6.446570,4.611050,-0.214886,-2.348388,-0.241926,-1.843753
38.800000,6.463210,4.628220,-0.215440,-2.357133,-0.242633,-1.849312
38.900000,6.479930,4.640490,-0.215998,-2.363382,-0.243343,-1.852897
39.000000,6.496570,4.653840,-0.216552,-2.370181,-0.244051,-1.856913
39.100000,6.513210,4.667440,-0.217107,-2.377108,-0.244759,-1.861021
39.200000,6.529870,4.681150,-0.217662,-2.384090,-0.245469,-1.865163
39.300000,6.546580,4.698600,-0.218219,-2.392977,-0.246181,-1.870783
39.400000,6.563210,4.711980,-0.218774,-2.399792,-0.246890,-1.874780
39.500000,6.579840,4.725810,-0.219328,-2.406835,-0.247600,-1.878949
39.600000,6.596600,4.745870,-0.219887,-2.417052,-0.248316,-1.885574
39.700000,6.613290,4.757140,-0.220443,-2.422792,-0.249029,-1.888704
39.800000,6.629930,4.773390,-0.220998,-2.431068,-0.249741,-1.893807
39.900000,6.646550,4.793040,-0.221552,-2.441075,-0.250453,-1.900251
40.000000,6.663230,4.803450,-0.222108,-2.446377,-0.251167,-1.903018
40.100000,6.679900,4.823460,-0.222663,-2.456568,-0.251882,-1.909580
40.200000,6.696610,4.831020,-0.223220,-2.460418,-0.252599,-1.911203
40.300000,6.713250,4.850210,-0.223775,-2.470192,-0.253313,-1.917425
40.400000,6.729890,4.860360,-0.224330,-2.475361,-0.254028,-1.920064
40.500000,6.746570,4.875270,-0.224886,-2.482955,-0.254745,-1.924574
40.600000,6.763270,4.893290,-0.225442,-2.492132,-0.255463,-1.930300
40.700000,6.779940,4.910090,-0.225998,-2.500688,-0.256181,-1.935538
40.800000,6.796570,4.920310,-0.226552,-2.505893,-0.256897,-1.938177
40.900000,6.813250,4.933050,-0.227108,-2.512382,-0.257616,-1.941799
41.000000,6.829950,4.950890,-0.227665,-2.521468,-0.258337,-1.947418
41.100000,6.846620,4.960290,-0.228221,-2.526255,-0.259057,-1.949711
41.200000,6.863220,4.983590,-0.228774,-2.538122,-0.259774,-1.957465
41.300000,6.879880,4.995690,-0.229329,-2.544284,-0.260494,-1.960805
41.400000,6.896570,5.007770,-0.229886,-2.550436,-0.261216,-1.964128
41.500000,6.913250,5.025660,-0.230442,-2.559548,-0.261939,-1.969721
41.600000,6.929920,5.040720,-0.230997,-2.567218,-0.262661,-1.974197
41.700000,6.946600,5.052880,-0.231553,-2.573411,-0.263384,-1.977529
41.800000,6.963250,5.070310,-0.232108,-2.582288,-0.264107,-1.982917
41.900000,6.979930,5.082640,-0.232664,-2.588567,-0.264831,-1.986300
42.000000,6.996670,5.094320,-0.233222,-2.594516,-0.265558,-1.989417
42.100000,7.013220,5.118200,-0.233774,-2.606678,-0.266278,-1.997304
42.200000,7.029910,5.132060,-0.234330,-2.613737,-0.267004,-2.001259
42.300000,7.046650,5.149150,-0.234888,-2.622441,-0.267733,-2.006460
42.400000,7.063280,5.156730,-0.235443,-2.626301,-0.268458,-2.007958
42.500000,7.079900,5.179250,-0.235997,-2.637770,-0.269183,-2.015265
42.600000,7.096580,5.190620,-0.236553,-2.643561,-0.269911,-2.018220
42.700000,7.113280,5.209630,-0.237109,-2.653243,-0.270641,-2.024134
42.800000,7.129980,5.222780,-0.237666,-2.659940,-0.271370,-2.027763
42.900000,7.146630,5.230530,-0.238221,-2.663887,-0.272099,-2.029293
43.000000,7.163220,5.250710,-0.238774,-2.674165,-0.272825,-2.035644
43.100000,7.179890,5.265400,-0.239330,-2.681646,-0.273555,-2.039849
43.200000,7.196640,5.286370,-0.239888,-2.692326,-0.274289,-2.046469
43.300000,7.213310,5.303610,-0.240444,-2.701106,-0.275021,-2.051642
43.400000,7.229890,5.312550,-0.240996,-2.705659,-0.275749,-2.053605
43.500000,7.246500,5.325420,-0.241550,-2.712214,-0.276478,-2.057079
43.600000,7.263230,5.347680,-0.242108,-2.723551,-0.277214,-2.064158
43.700000,7.279950,5.357150,-0.242665,-2.728374,-0.277950,-2.066293
43.800000,7.296570,5.377140,-0.243219,-2.738555,-0.278681,-2.072486
43.900000,7.313230,5.391230,-0.243774,-2.745731,-0.279415,-2.076392
44.000000,7.329950,5.409700,-0.244332,-2.755138,-0.280153,-2.081970
44.100000,7.346600,5.423200,-0.244887,-2.762013,-0.280887,-2.085633
44.200000,7.363240,5.433550,-0.245441,-2.767284,-0.281622,-2.088078
44.300000,7.379900,5.456110,-0.245997,-2.778774,-0.282358,-2.095205
44.400000,7.396590,5.468980,-0.246553,-2.785329,-0.283097,-2.098598
44.500000,7.413290,5.483120,-0.247110,-2.792530,-0.283836,-2.102469
44.600000,7.429990,5.503840,-0.247666,-2.803083,-0.284575,-2.108853
44.700000,7.446520,5.510110,-0.248217,-2.806276,-0.285308,-2.109710
44.800000,7.463150,5.525320,-0.248772,-2.814022,-0.286046,-2.113973
44.900000,7.479940,5.544050,-0.249331,-2.823561,-0.286791,-2.119559
45.000000,7.496630,5.567270,-0.249888,-2.835387,-0.287532,-2.126859
45.100000,7.513250,5.573720,-0.250442,-2.838672,-0.288271,-2.127750
45.200000,7.529920,5.591130,-0.250997,-2.847539,-0.289013,-2.132814
45.300000,7.546580,5.616340,-0.251553,-2.860378,-0.289754,-2.140843
45.400000,7.563240,5.624920,-0.252108,-2.864748,-0.290497,-2.142522
45.500000,7.579930,5.642700,-0.252664,-2.873804,-0.291241,-2.147696
45.600000,7.596600,5.660290,-0.253220,-2.882762,-0.291985,-2.152789
45.700000,7.613210,5.672000,-0.253774,-2.888726,-0.292726,-2.155643
45.800000,7.629900,5.687910,-0.254330,-2.896829,-0.293472,-2.160078
45.900000,7.646600,5.706100,-0.254887,-2.906093,-0.294219,-2.165369
46.000000,7.663280,5.719120,-0.255443,-2.912724,-0.294965,-2.168690
46.100000,7.679910,5.740440,-0.255997,-2.923582,-0.295710,-2.175154
46.200000,7.696630,5.759260,-0.256554,-2.933167,-0.296460,-2.180650
46.300000,7.713310,5.771390,-0.257110,-2.939345,-0.297208,-2.183609
46.400000,7.729960,5.787920,-0.257665,-2.947763,-0.297955,-2.188227
46.500000,7.746620,5.815660,-0.258221,-2.961891,-0.298703,-2.197070
46.600000,7.763300,5.827210,-0.258777,-2.967774,-0.299453,-2.199783
46.700000,7.779960,5.844580,-0.259332,-2.976620,-0.300203,-2.204687
46.800000,7.796590,5.859720,-0.259886,-2.984331,-0.300952,-2.208744
46.900000,7.813240,5.869180,-0.260441,-2.989149,-0.301702,-2.210651
47.000000,7.829890,5.894630,-0.260996,-3.002110,-0.302452,-2.218571
47.100000,7.846580,5.907690,-0.261553,-3.008762,-0.303205,-2.221812
47.200000,7.863280,5.921800,-0.262109,-3.015948,-0.303960,-2.225440
47.300000,7.879880,5.944200,-0.262663,-3.027356,-0.304710,-2.232183
47.400000,7.896550,5.958690,-0.263218,-3.034736,-0.305464,-2.235938
47.500000,7.913260,5.974210,-0.263775,-3.042640,-0.306220,-2.240067
47.600000,7.929980,5.986300,-0.264333,-3.048798,-0.306977,-2.242901
47.700000,7.946590,6.006030,-0.264886,-3.058846,-0.307730,-2.248599
47.800000,7.963230,6.025310,-0.265441,-3.068665,-0.308485,-2.254116
47.900000,7.979880,6.044170,-0.265996,-3.078271,-0.309241,-2.259463
48.000000,7.996590,6.054070,-0.266553,-3.083313,-0.310000,-2.261446
48.100000,8.013270,6.078160,-0.267109,-3.095581,-0.310758,-2.268724
48.200000,8.029880,6.093980,-0.267663,-3.103639,-0.311514,-2.272910
48.300000,8.046540,6.103160,-0.268218,-3.108314,-0.312273,-2.274608
48.400000,8.063210,6.129710,-0.268774,-3.121836,-0.313032,-2.282768
48.500000,8.079900,6.142170,-0.269330,-3.128181,-0.313793,-2.285668
48.600000,8.096540,6.154000,-0.269885,-3.134206,-0.314553,-2.288332
48.700000,8.113200,6.175900,-0.270440,-3.145360,-0.315314,-2.294729
48.800000,8.129880,6.200280,-0.270996,-3.157777,-0.316076,-2.302032
48.900000,8.146590,6.211840,-0.271553,-3.163664,-0.316840,-2.304562
49.000000,8.163220,6.236290,-0.272107,-3.176116,-0.317602,-2.311872
49.100000,8.179850,6.249380,-0.272662,-3.182783,-0.318364,-2.314960
49.200000,8.196600,6.265640,-0.273220,-3.191064,-0.319131,-2.319202
49.300000,8.213260,6.279160,-0.273775,-3.197950,-0.319896,-2.322430
49.400000,8.229920,6.300710,-0.274331,-3.208925,-0.320661,-2.328619
49.500000,8.246570,6.318500,-0.274886,-3.217986,-0.321426,-2.333408
49.600000,8.263250,6.336420,-0.275442,-3.227112,-0.322193,-2.338231
49.700000,8.279940,6.353310,-0.275998,-3.235714,-0.322961,-2.342664
49.800000,8.296650,6.374270,-0.276555,-3.246389,-0.323731,-2.348584
49.900000,8.313230,6.386290,-0.277108,-3.252511,-0.324495,-2.351215
50.000000,8.329870,6.408090,-0.277662,-3.263613,-0.325263,-2.357431
50.100000,8.346580,6.421450,-0.278219,-3.270418,-0.326034,-2.360524
50.200000,8.363300,6.439490,-0.278777,-3.279605,-0.326806,-2.365328
50.300000,8.379940,6.458460,-0.279331,-3.289267,-0.327576,-2.370471
50.400000,8.396570,6.478060,-0.279886,-3.299249,-0.328345,-2.375836
50.500000,8.413230,6.498590,-0.280441,-3.309705,-0.329117,-2.381528
50.600000,8.429910,6.510670,-0.280997,-3.315857,-0.329890,-2.384111
50.700000,8.446600,6.531620,-0.281553,-3.326527,-0.330664,-2.389932
50.800000,8.463210,6.551010,-0.282107,-3.336402,-0.331435,-2.395180
50.900000,8.479940,6.567480,-0.282665,-3.344790,-0.332212,-2.399336
51.000000,8.496620,6.590580,-0.283221,-3.356555,-0.332987,-2.405909
51.100000,8.513280,6.606500,-0.283776,-3.364663,-0.333762,-2.409852
51.200000,8.529940,6.625820,-0.284331,-3.374502,-0.334538,-2.415026
51.300000,8.546580,6.646310,-0.284886,-3.384938,-0.335313,-2.420616
51.400000,8.563270,6.656050,-0.285442,-3.389898,-0.336092,-2.422278
51.500000,8.580000,6.678830,-0.286000,-3.401500,-0.336872,-2.428671
51.600000,8.596600,6.698660,-0.286553,-3.411600,-0.337648,-2.433994
51.700000,8.613160,6.713280,-0.287105,-3.419045,-0.338422,-2.437419
51.800000,8.629890,6.736040,-0.287663,-3.430637,-0.339204,-2.443770
51.900000,8.646590,6.752480,-0.288220,-3.439010,-0.339986,-2.447820
52.000000,8.663290,6.768830,-0.288776,-3.447337,-0.340768,-2.451828
52.100000,8.679910,6.789340,-0.289330,-3.457782,-0.341548,-2.457341
52.200000,8.696570,6.809270,-0.289886,-3.467933,-0.342329,-2.462629
52.300000,8.713230,6.829400,-0.290441,-3.478185,-0.343112,-2.467977
52.400000,8.729950,6.843970,-0.290998,-3.485605,-0.343897,-2.471300
52.500000,8.746620,6.864530,-0.291554,-3.496076,-0.344681,-2.476781
52.600000,8.763240,6.880210,-0.292108,-3.504062,-0.345464,-2.480498
52.700000,8.779920,6.903840,-0.292664,-3.516097,-0.346249,-2.487062
52.800000,8.796610,6.923310,-0.293220,-3.526013,-0.347036,-2.492114
52.900000,8.813290,6.941700,-0.293776,-3.535379,-0.347823,-2.496768
53.000000,8.829930,6.954350,-0.294331,-3.541821,-0.348609,-2.499354
53.100000,8.846620,6.975660,-0.294887,-3.552674,-0.349398,-2.505036
53.200000,8.863300,6.993400,-0.295443,-3.561709,-0.350187,-2.509426
53.300000,8.879970,7.015420,-0.295999,-3.572924,-0.350976,-2.515342
53.400000,8.896600,7.028980,-0.296553,-3.579830,-0.351763,-2.518220
53.500000,8.913280,7.057390,-0.297109,-3.594299,-0.352554,-2.526399
53.600000,8.929960,7.076520,-0.297665,-3.604042,-0.353345,-2.531244
53.700000,8.946630,7.090830,-0.298221,-3.611330,-0.354137,-2.534356
53.800000,8.963260,7.114650,-0.298775,-3.623461,-0.354927,-2.540861
53.900000,8.979860,7.131280,-0.299329,-3.631931,-0.355716,-2.544790
54.000000,8.996530,7.150700,-0.299884,-3.641822,-0.356510,-2.549696
54.100000,9.013230,7.165850,-0.300441,-3.649537,-0.357305,-2.553067
54.200000,9.029940,7.187520,-0.300998,-3.660574,-0.358102,-2.558748
54.300000,9.046560,7.209170,-0.301552,-3.671600,-0.358895,-2.564422
54.400000,9.063260,7.228800,-0.302109,-3.681598,-0.359692,-2.569355
54.500000,9.080010,7.249260,-0.302667,-3.692018,-0.360492,-2.574566
54.600000,9.096690,7.273740,-0.303223,-3.704485,-0.361290,-2.581200
54.700000,9.113270,7.281860,-0.303776,-3.708621,-0.362083,-2.582032
54.800000,9.129890,7.310480,-0.304330,-3.723197,-0.362879,-2.590118
54.900000,9.146590,7.331680,-0.304886,-3.733994,-0.363680,-2.595550
55.000000,9.163240,7.348880,-0.305441,-3.742754,-0.364479,-2.599562
55.100000,9.179940,7.368130,-0.305998,-3.752558,-0.365280,-2.604283
55.200000,9.196540,7.391660,-0.306551,-3.764542,-0.366078,-2.610516
55.300000,9.213210,7.408470,-0.307107,-3.773103,-0.366880,-2.614357
55.400000,9.229870,7.435210,-0.307662,-3.786721,-0.367681,-2.621690
55.500000,9.246560,7.444140,-0.308219,-3.791269,-0.368485,-2.622729
55.600000,9.263200,7.468320,-0.308773,-3.803584,-0.369287,-2.629139
55.700000,9.279830,7.488520,-0.309328,-3.813872,-0.370090,-2.634136
55.800000,9.296570,7.508690,-0.309886,-3.824144,-0.370898,-2.639097
55.900000,9.313230,7.537450,-0.310441,-3.838792,-0.371703,-2.647073
56.000000,9.329830,7.547860,-0.310994,-3.844094,-0.372506,-2.648602
56.100000,9.346540,7.572170,-0.311551,-3.856475,-0.373315,-2.654985
56.200000,9.363260,7.593000,-0.312109,-3.867083,-0.374124,-2.660133
56.300000,9.379950,7.617460,-0.312665,-3.879541,-0.374933,-2.666544
56.400000,9.396630,7.637510,-0.313221,-3.889752,-0.375743,-2.671400
56.500000,9.413250,7.659720,-0.313775,-3.901063,-0.376550,-2.677007
56.600000,9.429900,7.682380,-0.314330,-3.912604,-0.377359,-2.682755
56.700000,9.446630,7.706510,-0.314888,-3.924893,-0.378172,-2.688993
56.800000,9.463300,7.727570,-0.315443,-3.935619,-0.378984,-2.694154
56.900000,9.479900,7.742760,-0.315997,-3.943355,-0.379792,-2.697268
57.000000,9.496540,7.766400,-0.316551,-3.955395,-0.380604,-2.703309
57.100000,9.513260,7.792170,-0.317109,-3.968520,-0.381420,-2.710068
57.200000,9.529920,7.807440,-0.317664,-3.976297,-0.382233,-2.713170
57.300000,9.546580,7.837160,-0.318219,-3.991433,-0.383047,-2.721282
57.400000,9.563210,7.852260,-0.318774,-3.999123,-0.383861,-2.724308
57.500000,9.579870,7.871720,-0.319329,-4.009034,-0.384676,-2.728833
57.600000,9.596550,7.900780,-0.319885,-4.023834,-0.385493,-2.736670
57.700000,9.613230,7.919510,-0.320441,-4.033373,-0.386311,-2.740915
57.800000,9.629920,7.942200,-0.320997,-4.044929,-0.387130,-2.746518
57.900000,9.646590,7.962870,-0.321553,-4.055456,-0.387949,-2.751412
58.000000,9.663300,7.984920,-0.322110,-4.066686,-0.388770,-2.756766
58.100000,9.679930,8.007970,-0.322664,-4.078426,-0.389588,-2.762463
58.200000,9.696610,8.032370,-0.323220,-4.090852,-0.390410,-2.768606
58.300000,9.713230,8.054980,-0.323774,-4.102368,-0.391228,-2.774126
58.400000,9.729980,8.071210,-0.324333,-4.110633,-0.392054,-2.777421
