Repository: abubakardawood/tissue-phantom-material-database

Title:
A Database of Silicone Phantom Materials for Modeling Human Tissue Mechanics Across Varying Stiffnesses

Description:
This dataset contains processed mechanical compression test data for soft silicone phantoms
fabricated using Ecoflex (Smooth-On) with varying base materials and thinner concentrations.
The dataset provides force–compression measurements together with derived engineering and
true stress–strain quantities, intended for mechanical characterization, constitutive model
fitting, and the design of tissue-equivalent phantoms.

All files in this dataset are processed outputs generated from raw experimental measurements.
The raw data files are not included in this archive.

File: data/EF10_75T/EF10_75T_A5.csv (part 1 of 2)
EF10_75T_A_sample_5
Compression test;
Cylinder Diameter: 50mm;
Cylinder Height: 30mm;
Speed (mm/min): 10;
Machine: INSTRON 5900;
Load cell: 1kN;
Time (s),Compression (mm),Load (N),Engineering Strain [-],Engineering Stress (kPa),True Strain [-],True Stress (kPa)
0.000000,0.000000,0.001820,-0.000000,-0.000927,0.000000,-0.000927
0.100000,0.006740,0.017510,-0.000225,-0.008918,-0.000225,-0.008916
0.200000,0.027820,0.021200,-0.000927,-0.010797,-0.000928,-0.010787
0.300000,0.046250,0.039070,-0.001542,-0.019898,-0.001543,-0.019868
0.400000,0.063300,0.041640,-0.002110,-0.021207,-0.002112,-0.021162
0.500000,0.080090,0.055250,-0.002670,-0.028139,-0.002673,-0.028063
0.600000,0.096710,0.064950,-0.003224,-0.033079,-0.003229,-0.032972
0.700000,0.113350,0.069100,-0.003778,-0.035192,-0.003785,-0.035059
0.800000,0.130040,0.082950,-0.004335,-0.042246,-0.004344,-0.042063
0.900000,0.146690,0.094480,-0.004890,-0.048118,-0.004902,-0.047883
1.000000,0.163390,0.102950,-0.005446,-0.052432,-0.005461,-0.052146
1.100000,0.180000,0.109480,-0.006000,-0.055758,-0.006018,-0.055423
1.200000,0.196630,0.122930,-0.006554,-0.062608,-0.006576,-0.062197
1.300000,0.213340,0.132170,-0.007111,-0.067314,-0.007137,-0.066835
1.400000,0.230000,0.145050,-0.007667,-0.073873,-0.007696,-0.073307
1.500000,0.246630,0.147520,-0.008221,-0.075131,-0.008255,-0.074514
1.600000,0.263300,0.156750,-0.008777,-0.079832,-0.008815,-0.079131
1.700000,0.279990,0.169270,-0.009333,-0.086209,-0.009377,-0.085404
1.800000,0.296690,0.176010,-0.009890,-0.089641,-0.009939,-0.088755
1.900000,0.313300,0.187210,-0.010443,-0.095345,-0.010498,-0.094350
2.000000,0.329960,0.196000,-0.010999,-0.099822,-0.011060,-0.098724
2.100000,0.346640,0.208800,-0.011555,-0.106341,-0.011622,-0.105112
2.200000,0.363300,0.217060,-0.012110,-0.110548,-0.012184,-0.109209
2.300000,0.379980,0.226000,-0.012666,-0.115101,-0.012747,-0.113643
2.400000,0.396620,0.232570,-0.013221,-0.118447,-0.013309,-0.116881
2.500000,0.413230,0.237420,-0.013774,-0.120917,-0.013870,-0.119251
2.600000,0.429930,0.256130,-0.014331,-0.130446,-0.014435,-0.128577
2.700000,0.446650,0.264470,-0.014888,-0.134693,-0.015000,-0.132688
2.800000,0.463270,0.271700,-0.015442,-0.138376,-0.015563,-0.136239
2.900000,0.479900,0.288480,-0.015997,-0.146922,-0.016126,-0.144571
3.000000,0.496600,0.290510,-0.016553,-0.147956,-0.016692,-0.145506
3.100000,0.513270,0.301230,-0.017109,-0.153415,-0.017257,-0.150790
3.200000,0.529950,0.310400,-0.017665,-0.158085,-0.017823,-0.155293
3.300000,0.546580,0.319330,-0.018219,-0.162633,-0.018387,-0.159670
3.400000,0.563220,0.330270,-0.018774,-0.168205,-0.018952,-0.165047
3.500000,0.579860,0.338670,-0.019329,-0.172483,-0.019518,-0.169149
3.600000,0.596560,0.354370,-0.019885,-0.180479,-0.020086,-0.176890
3.700000,0.613190,0.359740,-0.020440,-0.183214,-0.020651,-0.179469
3.800000,0.629850,0.375400,-0.020995,-0.191190,-0.021219,-0.187176
3.900000,0.646560,0.376360,-0.021552,-0.191679,-0.021788,-0.187548
4.000000,0.663320,0.391340,-0.022111,-0.199308,-0.022359,-0.194901
4.100000,0.679990,0.401780,-0.022666,-0.204625,-0.022927,-0.199987
4.200000,0.696590,0.412700,-0.023220,-0.210186,-0.023493,-0.205306
4.300000,0.713200,0.419810,-0.023773,-0.213807,-0.024060,-0.208725
4.400000,0.729900,0.431470,-0.024330,-0.219746,-0.024631,-0.214399
4.500000,0.746540,0.447110,-0.024885,-0.227711,-0.025200,-0.222045
4.600000,0.763200,0.450730,-0.025440,-0.229555,-0.025769,-0.223715
4.700000,0.779890,0.463250,-0.025996,-0.235931,-0.026340,-0.229798
4.800000,0.796530,0.465310,-0.026551,-0.236980,-0.026910,-0.230688
4.900000,0.813220,0.478830,-0.027107,-0.243866,-0.027482,-0.237256
5.000000,0.829860,0.490030,-0.027662,-0.249570,-0.028052,-0.242667
5.100000,0.846520,0.493630,-0.028217,-0.251404,-0.028623,-0.244310
5.200000,0.863210,0.510330,-0.028774,-0.259909,-0.029196,-0.252430
5.300000,0.879920,0.519120,-0.029331,-0.264386,-0.029769,-0.256631
5.400000,0.896620,0.532520,-0.029887,-0.271210,-0.030343,-0.263104
5.500000,0.913240,0.543970,-0.030441,-0.277042,-0.030914,-0.268608
5.600000,0.929920,0.549650,-0.030997,-0.279934,-0.031488,-0.271257
5.700000,0.946620,0.560740,-0.031554,-0.285583,-0.032063,-0.276571
5.800000,0.963320,0.577960,-0.032111,-0.294353,-0.032638,-0.284901
5.900000,0.979940,0.587770,-0.032665,-0.299349,-0.033210,-0.289571
6.000000,0.996570,0.595210,-0.033219,-0.303138,-0.033783,-0.293068
6.100000,1.013260,0.609370,-0.033775,-0.310350,-0.034359,-0.299867
6.200000,1.029930,0.619610,-0.034331,-0.315565,-0.034934,-0.304731
6.300000,1.046580,0.628530,-0.034886,-0.320108,-0.035509,-0.308940
6.400000,1.063220,0.638380,-0.035441,-0.325124,-0.036084,-0.313602
6.500000,1.079890,0.644830,-0.035996,-0.328409,-0.036660,-0.316588
6.600000,1.096550,0.657000,-0.036552,-0.334607,-0.037236,-0.322377
6.700000,1.113250,0.663910,-0.037108,-0.338127,-0.037814,-0.325579
6.800000,1.129850,0.677520,-0.037662,-0.345058,-0.038389,-0.332063
6.900000,1.146550,0.683600,-0.038218,-0.348155,-0.038968,-0.334849
7.000000,1.163260,0.698140,-0.038775,-0.355560,-0.039547,-0.341773
7.100000,1.179920,0.705870,-0.039331,-0.359497,-0.040125,-0.345357
7.200000,1.196550,0.717240,-0.039885,-0.365287,-0.040702,-0.350718
7.300000,1.213230,0.730010,-0.040441,-0.371791,-0.041281,-0.356755
7.400000,1.229960,0.742660,-0.040999,-0.378234,-0.041863,-0.362727
7.500000,1.246650,0.748480,-0.041555,-0.381198,-0.042443,-0.365357
7.600000,1.263310,0.762430,-0.042110,-0.388302,-0.043023,-0.371951
7.700000,1.279880,0.774770,-0.042663,-0.394587,-0.043599,-0.377753
7.800000,1.296500,0.783960,-0.043217,-0.399268,-0.044178,-0.382013
7.900000,1.313220,0.786900,-0.043774,-0.400765,-0.044761,-0.383222
8.000000,1.329930,0.804340,-0.044331,-0.409647,-0.045344,-0.391487
8.100000,1.346580,0.810740,-0.044886,-0.412906,-0.045925,-0.394373
8.200000,1.363210,0.822180,-0.045440,-0.418733,-0.046505,-0.399705
8.300000,1.379860,0.836010,-0.045995,-0.425776,-0.047087,-0.406193
8.400000,1.396550,0.843870,-0.046552,-0.429779,-0.047670,-0.409773
8.500000,1.413190,0.858060,-0.047106,-0.437006,-0.048252,-0.416421
8.600000,1.429870,0.860330,-0.047662,-0.438162,-0.048836,-0.417279
8.700000,1.446580,0.874010,-0.048219,-0.445130,-0.049421,-0.423666
8.800000,1.463250,0.884050,-0.048775,-0.450243,-0.050005,-0.428282
8.900000,1.479940,0.891290,-0.049331,-0.453930,-0.050590,-0.431537
9.000000,1.496590,0.908130,-0.049886,-0.462507,-0.051174,-0.439434
9.100000,1.513250,0.916530,-0.050442,-0.466785,-0.051758,-0.443239
9.200000,1.529960,0.926830,-0.050999,-0.472031,-0.052345,-0.447958
9.300000,1.546670,0.938100,-0.051556,-0.477770,-0.052932,-0.453139
9.400000,1.563260,0.951350,-0.052109,-0.484519,-0.053515,-0.459271
9.500000,1.579930,0.957910,-0.052664,-0.487860,-0.054102,-0.462167
9.600000,1.596630,0.969210,-0.053221,-0.493615,-0.054690,-0.467344
9.700000,1.613310,0.987390,-0.053777,-0.502874,-0.055277,-0.475831
9.800000,1.629950,0.994150,-0.054332,-0.506316,-0.055863,-0.478807
9.900000,1.646580,1.005970,-0.054886,-0.512336,-0.056450,-0.484216
10.000000,1.663290,1.014960,-0.055443,-0.516915,-0.057039,-0.488256
10.100000,1.679970,1.027780,-0.055999,-0.523444,-0.057628,-0.494132
10.200000,1.696590,1.035870,-0.056553,-0.527564,-0.058215,-0.497729
10.300000,1.713240,1.047910,-0.057108,-0.533696,-0.058804,-0.503218
10.400000,1.729900,1.068180,-0.057663,-0.544020,-0.059393,-0.512650
10.500000,1.746610,1.072190,-0.058220,-0.546062,-0.059984,-0.514270
10.600000,1.763330,1.086010,-0.058778,-0.553100,-0.060576,-0.520590
10.700000,1.779910,1.093280,-0.059330,-0.556803,-0.061163,-0.523768
10.800000,1.796540,1.100180,-0.059885,-0.560317,-0.061753,-0.526763
10.900000,1.813280,1.115250,-0.060443,-0.567992,-0.062346,-0.533661
11.000000,1.829980,1.125990,-0.060999,-0.573462,-0.062939,-0.538481
11.100000,1.846630,1.131340,-0.061554,-0.576187,-0.063530,-0.540720
11.200000,1.863230,1.152340,-0.062108,-0.586882,-0.064120,-0.550432
11.300000,1.879870,1.154200,-0.062662,-0.587829,-0.064712,-0.550994
11.400000,1.896540,1.166220,-0.063218,-0.593951,-0.065305,-0.556403
11.500000,1.913200,1.186640,-0.063773,-0.604351,-0.065898,-0.565809
11.600000,1.929870,1.189880,-0.064329,-0.606001,-0.066491,-0.567017
11.700000,1.946560,1.202510,-0.064885,-0.612433,-0.067086,-0.572695
11.800000,1.963270,1.217150,-0.065442,-0.619889,-0.067682,-0.579322
11.900000,1.979880,1.233140,-0.065996,-0.628033,-0.068275,-0.586585
12.000000,1.996530,1.243960,-0.066551,-0.633544,-0.068869,-0.591381
12.100000,2.013170,1.250520,-0.067106,-0.636885,-0.069463,-0.594146
12.200000,2.029910,1.262160,-0.067664,-0.642813,-0.070062,-0.599318
12.300000,2.046620,1.270160,-0.068221,-0.646887,-0.070659,-0.602756
12.400000,2.063260,1.285550,-0.068775,-0.654725,-0.071255,-0.609696
12.500000,2.079890,1.295570,-0.069330,-0.659828,-0.071850,-0.614083
12.600000,2.096550,1.307910,-0.069885,-0.666113,-0.072447,-0.619562
12.700000,2.113240,1.315410,-0.070441,-0.669933,-0.073045,-0.622742
12.800000,2.129940,1.329320,-0.070998,-0.677017,-0.073644,-0.628950
12.900000,2.146560,1.335580,-0.071552,-0.680205,-0.074241,-0.631535
13.000000,2.163210,1.350560,-0.072107,-0.687835,-0.074839,-0.638237
13.100000,2.179860,1.366080,-0.072662,-0.695739,-0.075437,-0.645185
13.200000,2.196560,1.370010,-0.073219,-0.697740,-0.076038,-0.646653
13.300000,2.213250,1.376150,-0.073775,-0.700867,-0.076638,-0.649161
13.400000,2.229860,1.390770,-0.074329,-0.708313,-0.077236,-0.655665
13.500000,2.246540,1.412570,-0.074885,-0.719416,-0.077837,-0.665543
13.600000,2.263260,1.417460,-0.075442,-0.721906,-0.078439,-0.667444
13.700000,2.279920,1.432550,-0.075997,-0.729592,-0.079040,-0.674145
13.800000,2.296560,1.439150,-0.076552,-0.732953,-0.079641,-0.676844
13.900000,2.313280,1.451530,-0.077109,-0.739258,-0.080245,-0.682254
14.000000,2.329960,1.461840,-0.077665,-0.744509,-0.080847,-0.686686
14.100000,2.346660,1.482650,-0.078222,-0.755107,-0.081451,-0.696041
14.200000,2.363250,1.490420,-0.078775,-0.759065,-0.082051,-0.699269
14.300000,2.379910,1.502320,-0.079330,-0.765125,-0.082654,-0.704428
14.400000,2.396600,1.508860,-0.079887,-0.768456,-0.083258,-0.707067
14.500000,2.413320,1.521500,-0.080444,-0.774894,-0.083864,-0.712558
14.600000,2.429920,1.529250,-0.080997,-0.778841,-0.084466,-0.715757
14.700000,2.446520,1.543210,-0.081551,-0.785950,-0.085069,-0.721856
14.800000,2.463240,1.552200,-0.082108,-0.790529,-0.085676,-0.725620
14.900000,2.479950,1.573360,-0.082665,-0.801306,-0.086283,-0.735066
15.000000,2.496630,1.578570,-0.083221,-0.803959,-0.086889,-0.737053
15.100000,2.513210,1.591990,-0.083774,-0.810794,-0.087492,-0.742871
15.200000,2.529850,1.595210,-0.084328,-0.812434,-0.088097,-0.743923
15.300000,2.546580,1.615820,-0.084886,-0.822930,-0.088707,-0.753075
15.400000,2.563280,1.630920,-0.085443,-0.830621,-0.089315,-0.759650
15.500000,2.579890,1.635400,-0.085996,-0.832902,-0.089921,-0.761276
15.600000,2.596580,1.646790,-0.086553,-0.838703,-0.090530,-0.766111
15.700000,2.613240,1.663810,-0.087108,-0.847371,-0.091138,-0.773559
15.800000,2.629960,1.674310,-0.087665,-0.852719,-0.091748,-0.777965
15.900000,2.646600,1.685690,-0.088220,-0.858515,-0.092357,-0.782777
16.000000,2.663220,1.694220,-0.088774,-0.862859,-0.092964,-0.786260
16.100000,2.679890,1.705050,-0.089330,-0.868375,-0.093574,-0.790803
16.200000,2.696630,1.709590,-0.089888,-0.870687,-0.094187,-0.792423
16.300000,2.713320,1.728930,-0.090444,-0.880537,-0.094799,-0.800898
16.400000,2.729880,1.745090,-0.090996,-0.888767,-0.095406,-0.807893
16.500000,2.746540,1.750750,-0.091551,-0.891650,-0.096017,-0.810018
16.600000,2.763220,1.768940,-0.092107,-0.900914,-0.096629,-0.817933
16.700000,2.779880,1.775500,-0.092663,-0.904255,-0.097241,-0.820464
16.800000,2.796500,1.790440,-0.093217,-0.911864,-0.097852,-0.826863
16.900000,2.813220,1.801470,-0.093774,-0.917481,-0.098467,-0.831445
17.000000,2.829910,1.817870,-0.094330,-0.925834,-0.099081,-0.838499
17.100000,2.846610,1.827620,-0.094887,-0.930799,-0.099695,-0.842478
17.200000,2.863250,1.832830,-0.095442,-0.933453,-0.100308,-0.844362
17.300000,2.879890,1.846780,-0.095996,-0.940557,-0.100922,-0.850267
17.400000,2.896610,1.862280,-0.096554,-0.948451,-0.101539,-0.856875
17.500000,2.913290,1.863390,-0.097110,-0.949017,-0.102154,-0.856858
17.600000,2.930010,1.882640,-0.097667,-0.958821,-0.102772,-0.865176
17.700000,2.946600,1.888310,-0.098220,-0.961708,-0.103385,-0.867249
17.800000,2.963250,1.912090,-0.098775,-0.973819,-0.104000,-0.877630
17.900000,2.979930,1.917690,-0.099331,-0.976671,-0.104617,-0.879658
18.000000,2.996630,1.926160,-0.099888,-0.980985,-0.105236,-0.882997
18.100000,3.013300,1.940390,-0.100443,-0.988233,-0.105853,-0.888971
18.200000,3.029940,1.953730,-0.100998,-0.995027,-0.106470,-0.894531
18.300000,3.046600,1.965090,-0.101553,-1.000812,-0.107088,-0.899176
18.400000,3.063250,1.977580,-0.102108,-1.007173,-0.107706,-0.904332
18.500000,3.079910,1.984170,-0.102664,-1.010529,-0.108325,-0.906785
18.600000,3.096580,1.997580,-0.103219,-1.017359,-0.108944,-0.912348
18.700000,3.113290,2.014190,-0.103776,-1.025819,-0.109565,-0.919363
18.800000,3.129940,2.025480,-0.104331,-1.031568,-0.110185,-0.923944
18.900000,3.146580,2.039230,-0.104886,-1.038571,-0.110804,-0.929640
19.000000,3.163150,2.051550,-0.105438,-1.044846,-0.111421,-0.934679
19.100000,3.179880,2.059480,-0.105996,-1.048885,-0.112045,-0.937707
19.200000,3.196620,2.073970,-0.106554,-1.056264,-0.112669,-0.943715
19.300000,3.213300,2.086690,-0.107110,-1.062742,-0.113292,-0.948912
19.400000,3.229930,2.093870,-0.107664,-1.066399,-0.113913,-0.951586
19.500000,3.246550,2.110840,-0.108218,-1.075042,-0.114534,-0.958703
19.600000,3.263230,2.120440,-0.108774,-1.079931,-0.115158,-0.962462
19.700000,3.279930,2.132080,-0.109331,-1.085859,-0.115782,-0.967141
19.800000,3.296660,2.143230,-0.109889,-1.091538,-0.116409,-0.971590
19.900000,3.313250,2.163310,-0.110442,-1.101765,-0.117030,-0.980084
20.000000,3.329860,2.165580,-0.110995,-1.102921,-0.117653,-0.980502
20.100000,3.346540,2.185660,-0.111551,-1.113147,-0.118278,-0.988974
20.200000,3.363230,2.199180,-0.112108,-1.120033,-0.118905,-0.994469
20.300000,3.379880,2.208090,-0.112663,-1.124571,-0.119530,-0.997874
20.400000,3.396510,2.222650,-0.113217,-1.131986,-0.120155,-1.003826
20.500000,3.413240,2.233550,-0.113775,-1.137538,-0.120784,-1.008115
20.600000,3.429920,2.244660,-0.114331,-1.143196,-0.121412,-1.012494
20.700000,3.446570,2.259150,-0.114886,-1.150576,-0.122038,-1.018391
20.800000,3.463260,2.274650,-0.115442,-1.158470,-0.122667,-1.024734
20.900000,3.479960,2.280600,-0.115999,-1.161500,-0.123297,-1.026768
21.000000,3.496620,2.299160,-0.116554,-1.170953,-0.123925,-1.034473
21.100000,3.513300,2.310950,-0.117110,-1.176957,-0.124555,-1.039124
21.200000,3.529940,2.319530,-0.117665,-1.181327,-0.125183,-1.042326
21.300000,3.546550,2.337390,-0.118218,-1.190423,-0.125811,-1.049693
21.400000,3.563310,2.344460,-0.118777,-1.194024,-0.126445,-1.052201
21.500000,3.579980,2.353200,-0.119333,-1.198475,-0.127075,-1.055458
21.600000,3.596580,2.364360,-0.119886,-1.204159,-0.127704,-1.059797
21.700000,3.613200,2.378040,-0.120440,-1.211126,-0.128333,-1.065258
21.800000,3.629920,2.394800,-0.120997,-1.219662,-0.128967,-1.072086
21.900000,3.646610,2.401480,-0.121554,-1.223064,-0.129600,-1.074396
22.000000,3.663210,2.419000,-0.122107,-1.231987,-0.130231,-1.081552
22.100000,3.679860,2.433510,-0.122662,-1.239376,-0.130863,-1.087352
22.200000,3.696580,2.440610,-0.123219,-1.242992,-0.131498,-1.089832
22.300000,3.713330,2.457230,-0.123778,-1.251457,-0.132135,-1.096555
22.400000,3.729910,2.466990,-0.124330,-1.256428,-0.132766,-1.100216
22.500000,3.746540,2.477360,-0.124885,-1.261709,-0.133400,-1.104141
22.600000,3.763170,2.495610,-0.125439,-1.271004,-0.134033,-1.111570
22.700000,3.779900,2.501680,-0.125997,-1.274095,-0.134671,-1.113563
22.800000,3.796630,2.518770,-0.126554,-1.282799,-0.135309,-1.120455
22.900000,3.813250,2.531920,-0.127108,-1.289496,-0.135944,-1.125591
23.000000,3.829890,2.540190,-0.127663,-1.293708,-0.136579,-1.128549
23.100000,3.846610,2.556520,-0.128220,-1.302025,-0.137219,-1.135079
23.200000,3.863290,2.566040,-0.128776,-1.306873,-0.137857,-1.138579
23.300000,3.879940,2.575520,-0.129331,-1.311702,-0.138494,-1.142057
23.400000,3.896630,2.587430,-0.129888,-1.317767,-0.139133,-1.146606
23.500000,3.913300,2.605220,-0.130443,-1.326828,-0.139772,-1.153752
23.600000,3.929950,2.619150,-0.130998,-1.333922,-0.140410,-1.159181
23.700000,3.946590,2.630370,-0.131553,-1.339636,-0.141049,-1.163403
23.800000,3.963240,2.637400,-0.132108,-1.343217,-0.141688,-1.165767
23.900000,3.979890,2.651940,-0.132663,-1.350622,-0.142328,-1.171444
24.000000,3.996570,2.659960,-0.133219,-1.354707,-0.142969,-1.174234
24.100000,4.013290,2.676340,-0.133776,-1.363049,-0.143612,-1.180705
24.200000,4.029900,2.694020,-0.134330,-1.372053,-0.144252,-1.187745
24.300000,4.046530,2.706570,-0.134884,-1.378445,-0.144892,-1.192514
24.400000,4.063250,2.723960,-0.135442,-1.387301,-0.145536,-1.199403
24.500000,4.079980,2.734190,-0.135999,-1.392512,-0.146182,-1.203131
24.600000,4.096620,2.748190,-0.136554,-1.399642,-0.146824,-1.208515
24.700000,4.113270,2.762460,-0.137109,-1.406909,-0.147467,-1.214009
24.800000,4.129910,2.770070,-0.137664,-1.410785,-0.148110,-1.216571
24.900000,4.146600,2.791820,-0.138220,-1.421862,-0.148755,-1.225332
25.000000,4.163280,2.795160,-0.138776,-1.423563,-0.149401,-1.226007
25.100000,4.179910,2.811050,-0.139330,-1.431656,-0.150045,-1.232183
25.200000,4.196560,2.818190,-0.139885,-1.435292,-0.150690,-1.234516
25.300000,4.213210,2.834630,-0.140440,-1.443665,-0.151335,-1.240916
25.400000,4.229890,2.845010,-0.140996,-1.448952,-0.151982,-1.244655
25.500000,4.246550,2.858300,-0.141552,-1.455720,-0.152629,-1.249661
25.600000,4.263230,2.872430,-0.142108,-1.462917,-0.153277,-1.255025
25.700000,4.279920,2.881100,-0.142664,-1.467332,-0.153925,-1.257997
25.800000,4.296630,2.896540,-0.143221,-1.475196,-0.154575,-1.263917
25.900000,4.313230,2.913410,-0.143774,-1.483788,-0.155221,-1.270457
26.000000,4.329850,2.923100,-0.144328,-1.488723,-0.155869,-1.273858
26.100000,4.346570,2.936290,-0.144886,-1.495440,-0.156520,-1.278772
26.200000,4.363280,2.947340,-0.145443,-1.501068,-0.157172,-1.282749
26.300000,4.379970,2.965130,-0.145999,-1.510128,-0.157823,-1.289651
26.400000,4.396610,2.969990,-0.146554,-1.512603,-0.158473,-1.290926
26.500000,4.413270,2.982600,-0.147109,-1.519026,-0.159124,-1.295563
26.600000,4.429930,3.000350,-0.147664,-1.528066,-0.159775,-1.302425
26.700000,4.446630,3.013600,-0.148221,-1.534814,-0.160428,-1.307322
26.800000,4.463290,3.019830,-0.148776,-1.537987,-0.161080,-1.309171
26.900000,4.479900,3.037630,-0.149330,-1.547052,-0.161731,-1.316031
27.000000,4.496580,3.057720,-0.149886,-1.557284,-0.162385,-1.323869
27.100000,4.513280,3.061450,-0.150443,-1.559184,-0.163040,-1.324616
27.200000,4.529920,3.082450,-0.150997,-1.569879,-0.163693,-1.332831
27.300000,4.546550,3.092390,-0.151552,-1.574941,-0.164346,-1.336256
27.400000,4.563230,3.102710,-0.152108,-1.580197,-0.165002,-1.339837
27.500000,4.579900,3.118860,-0.152663,-1.588422,-0.165657,-1.345929
27.600000,4.596580,3.132030,-0.153219,-1.595130,-0.166314,-1.350725
27.700000,4.613210,3.148140,-0.153774,-1.603335,-0.166968,-1.356784
27.800000,4.629890,3.154620,-0.154330,-1.606635,-0.167626,-1.358683
27.900000,4.646550,3.168240,-0.154885,-1.613571,-0.168283,-1.363653
28.000000,4.663260,3.185880,-0.155442,-1.622555,-0.168942,-1.370342
28.100000,4.679890,3.200340,-0.155996,-1.629920,-0.169598,-1.375658
28.200000,4.696550,3.206020,-0.156552,-1.632813,-0.170257,-1.377193
28.300000,4.713240,3.225560,-0.157108,-1.642764,-0.170916,-1.384673
28.400000,4.729920,3.238700,-0.157664,-1.649456,-0.171576,-1.389396
28.500000,4.746590,3.252110,-0.158220,-1.656286,-0.172236,-1.394229
28.600000,4.763180,3.262580,-0.158773,-1.661618,-0.172893,-1.397799
28.700000,4.779880,3.273350,-0.159329,-1.667103,-0.173555,-1.401485
28.800000,4.796610,3.284610,-0.159887,-1.672838,-0.174219,-1.405373
28.900000,4.813270,3.300520,-0.160442,-1.680941,-0.174880,-1.411247
29.000000,4.829860,3.316950,-0.160995,-1.689309,-0.175539,-1.417338
29.100000,4.846570,3.322630,-0.161552,-1.692202,-0.176203,-1.418822
29.200000,4.863270,3.334730,-0.162109,-1.698364,-0.176867,-1.423044
29.300000,4.879940,3.349250,-0.162665,-1.705759,-0.177531,-1.428292
29.400000,4.896590,3.360970,-0.163220,-1.711728,-0.178194,-1.432340
29.500000,4.913220,3.377110,-0.163774,-1.719948,-0.178856,-1.438265
29.600000,4.929860,3.394560,-0.164329,-1.728835,-0.179520,-1.444738
29.700000,4.946550,3.408020,-0.164885,-1.735690,-0.180186,-1.449501
29.800000,4.963240,3.412520,-0.165441,-1.737982,-0.180852,-1.450448
29.900000,4.979880,3.435540,-0.165996,-1.749706,-0.181517,-1.459262
30.000000,4.996560,3.446510,-0.166552,-1.755293,-0.182184,-1.462946
30.100000,5.013270,3.454550,-0.167109,-1.759388,-0.182852,-1.465378
30.200000,5.029940,3.467480,-0.167665,-1.765973,-0.183520,-1.469882
30.300000,5.046580,3.481960,-0.168219,-1.773348,-0.184186,-1.475036
30.400000,5.063250,3.495390,-0.168775,-1.780188,-0.184855,-1.479736
30.500000,5.079940,3.504970,-0.169331,-1.785067,-0.185524,-1.482799
30.600000,5.096600,3.518420,-0.169887,-1.791917,-0.186193,-1.487494
30.700000,5.113260,3.539330,-0.170442,-1.802566,-0.186862,-1.495333
30.800000,5.129860,3.552550,-0.170995,-1.809299,-0.187529,-1.499917
30.900000,5.146540,3.557140,-0.171551,-1.811637,-0.188200,-1.500848
31.000000,5.163280,3.576730,-0.172109,-1.821614,-0.188874,-1.508097
31.100000,5.179960,3.587230,-0.172665,-1.826961,-0.189546,-1.511508
31.200000,5.196540,3.598530,-0.173218,-1.832716,-0.190214,-1.515257
31.300000,5.213210,3.618690,-0.173774,-1.842984,-0.190887,-1.522722
31.400000,5.229930,3.623030,-0.174331,-1.845194,-0.191561,-1.523520
31.500000,5.246650,3.648460,-0.174888,-1.858145,-0.192237,-1.533177
31.600000,5.263280,3.652220,-0.175443,-1.860060,-0.192909,-1.533726
31.700000,5.279910,3.668360,-0.175997,-1.868280,-0.193581,-1.539469
31.800000,5.296620,3.682860,-0.176554,-1.875665,-0.194257,-1.544509
31.900000,5.313280,3.693380,-0.177109,-1.881023,-0.194932,-1.547876
32.000000,5.329990,3.704920,-0.177666,-1.886900,-0.195609,-1.551662
32.100000,5.346620,3.723720,-0.178221,-1.896475,-0.196283,-1.558484
32.200000,5.363240,3.737220,-0.178775,-1.903351,-0.196958,-1.563080
32.300000,5.379940,3.748240,-0.179331,-1.908963,-0.197636,-1.566626
32.400000,5.396620,3.768200,-0.179887,-1.919129,-0.198314,-1.573902
32.500000,5.413260,3.780910,-0.180442,-1.925602,-0.198990,-1.578142
32.600000,5.429890,3.795010,-0.180996,-1.932783,-0.199667,-1.582956
32.700000,5.446680,3.803580,-0.181556,-1.937147,-0.200350,-1.585447
32.800000,5.463300,3.821410,-0.182110,-1.946228,-0.201027,-1.591801
32.900000,5.479860,3.831970,-0.182662,-1.951606,-0.201703,-1.595122
33.000000,5.496510,3.849400,-0.183217,-1.960483,-0.202382,-1.601289
33.100000,5.513250,3.860820,-0.183775,-1.966299,-0.203065,-1.604943
33.200000,5.529920,3.873200,-0.184331,-1.972605,-0.203746,-1.608993
33.300000,5.546620,3.889980,-0.184887,-1.981151,-0.204429,-1.614861
33.400000,5.563250,3.899940,-0.185442,-1.986223,-0.205109,-1.617895
33.500000,5.579890,3.909540,-0.185996,-1.991112,-0.205790,-1.620773
33.600000,5.596580,3.930890,-0.186553,-2.001986,-0.206474,-1.628510
33.700000,5.613300,3.948920,-0.187110,-2.011168,-0.207159,-1.634859
33.800000,5.629930,3.953240,-0.187664,-2.013369,-0.207842,-1.635531
33.900000,5.646550,3.970640,-0.188218,-2.022230,-0.208524,-1.641610
34.000000,5.663240,3.980440,-0.188775,-2.027221,-0.209209,-1.644533
34.100000,5.679920,3.992600,-0.189331,-2.033414,-0.209895,-1.648427
34.200000,5.696540,4.011930,-0.189885,-2.043259,-0.210579,-1.655276
34.300000,5.713210,4.022630,-0.190440,-2.048709,-0.211265,-1.658552
34.400000,5.729880,4.035580,-0.190996,-2.055304,-0.211951,-1.662749
34.500000,5.746560,4.056320,-0.191552,-2.065867,-0.212639,-1.670146
34.600000,5.763250,4.072780,-0.192108,-2.074250,-0.213327,-1.675769
34.700000,5.779910,4.083170,-0.192664,-2.079541,-0.214015,-1.678889
34.800000,5.796580,4.095970,-0.193219,-2.086060,-0.214703,-1.682993
34.900000,5.813280,4.106300,-0.193776,-2.091321,-0.215394,-1.686074
35.000000,5.829990,4.123050,-0.194333,-2.099852,-0.216085,-1.691782
35.100000,5.846620,4.143100,-0.194887,-2.110064,-0.216773,-1.698839
35.200000,5.863260,4.151700,-0.195442,-2.114443,-0.217462,-1.701192
35.300000,5.879970,4.171550,-0.195999,-2.124553,-0.218155,-1.708143
35.400000,5.896640,4.182880,-0.196555,-2.130323,-0.218846,-1.711598
35.500000,5.913260,4.197820,-0.197109,-2.137932,-0.219536,-1.716527
35.600000,5.929920,4.208980,-0.197664,-2.143616,-0.220228,-1.719900
35.700000,5.946600,4.222060,-0.198220,-2.150278,-0.220921,-1.724049
35.800000,5.963280,4.236390,-0.198776,-2.157576,-0.221615,-1.728701
35.900000,5.979950,4.253740,-0.199332,-2.166412,-0.222308,-1.734577
36.000000,5.996600,4.270860,-0.199887,-2.175131,-0.223002,-1.740351
36.100000,6.013230,4.280310,-0.200441,-2.179944,-0.223695,-1.742994
36.200000,6.029950,4.296480,-0.200998,-2.188179,-0.224392,-1.748359
36.300000,6.046660,4.306700,-0.201555,-2.193384,-0.225090,-1.751296
36.400000,6.063210,4.324370,-0.202107,-2.202384,-0.225781,-1.757266
36.500000,6.079850,4.335990,-0.202662,-2.208302,-0.226476,-1.760763
36.600000,6.096550,4.351410,-0.203218,-2.216155,-0.227175,-1.765792
36.700000,6.113270,4.357240,-0.203776,-2.219124,-0.227874,-1.766921
36.800000,6.129900,4.379380,-0.204330,-2.230400,-0.228571,-1.774662
36.900000,6.146570,4.393050,-0.204886,-2.237362,-0.229269,-1.778959
37.000000,6.163270,4.403060,-0.205442,-2.242460,-0.229970,-1.781764
37.100000,6.179940,4.417960,-0.205998,-2.250049,-0.230669,-1.786543
37.200000,6.196590,4.436630,-0.206553,-2.259557,-0.231369,-1.792839
37.300000,6.213250,4.450710,-0.207108,-2.266728,-0.232069,-1.797270
37.400000,6.229930,4.471920,-0.207664,-2.277530,-0.232770,-1.804568
37.500000,6.246600,4.481660,-0.208220,-2.282491,-0.233472,-1.807230
37.600000,6.263260,4.494500,-0.208775,-2.289030,-0.234173,-1.811137
37.700000,6.279870,4.506870,-0.209329,-2.295330,-0.234873,-1.814851
37.800000,6.296500,4.522350,-0.209883,-2.303214,-0.235575,-1.819808
37.900000,6.313230,4.536280,-0.210441,-2.310308,-0.236281,-1.824125
38.000000,6.329930,4.554640,-0.210998,-2.319659,-0.236986,-1.830216
38.100000,6.346560,4.564030,-0.211552,-2.324441,-0.237689,-1.832701
38.200000,6.363200,4.580190,-0.212107,-2.332672,-0.238393,-1.837896
38.300000,6.379890,4.592110,-0.212663,-2.338742,-0.239099,-1.841378
38.400000,6.396580,4.609250,-0.213219,-2.347472,-0.239806,-1.846945
38.500000,6.413300,4.622750,-0.213777,-2.354347,-0.240514,-1.851043
38.600000,6.429920,4.640150,-0.214331,-2.363209,-0.241219,-1.856701
38.700000,6.446570,4.650060,-0.214886,-2.368256,-0.241926,-1.859352
38.800000,6.463220,4.671310,-0.215441,-2.379079,-0.242633,-1.866528
38.900000,6.479960,4.678540,-0.215999,-2.382761,-0.243345,-1.868088
39.000000,6.496590,4.699420,-0.216553,-2.393395,-0.244052,-1.875098
39.100000,6.513230,4.709960,-0.217108,-2.398763,-0.244760,-1.877973
39.200000,6.529890,4.722450,-0.217663,-2.405124,-0.245470,-1.881618
39.300000,6.546580,4.741450,-0.218219,-2.414801,-0.246181,-1.887844
39.400000,6.563230,4.750180,-0.218774,-2.419247,-0.246891,-1.889978
39.500000,6.579860,4.767400,-0.219329,-2.428017,-0.247601,-1.895483
39.600000,6.596590,4.778730,-0.219886,-2.433787,-0.248316,-1.898631
39.700000,6.613270,4.794980,-0.220442,-2.442063,-0.249029,-1.903729
39.800000,6.629940,4.812380,-0.220998,-2.450925,-0.249742,-1.909275
39.900000,6.646550,4.827700,-0.221552,-2.458727,-0.250453,-1.913992
40.000000,6.663230,4.840160,-0.222108,-2.465073,-0.251167,-1.917562
40.100000,6.679890,4.848420,-0.222663,-2.469280,-0.251881,-1.919463
40.200000,6.696610,4.869560,-0.223220,-2.480047,-0.252599,-1.926450
40.300000,6.713250,4.884590,-0.223775,-2.487701,-0.253313,-1.931016
40.400000,6.729890,4.901620,-0.224330,-2.496375,-0.254028,-1.936364
40.500000,6.746580,4.913940,-0.224886,-2.502649,-0.254745,-1.939838
40.600000,6.763290,4.928520,-0.225443,-2.510075,-0.255464,-1.944196
40.700000,6.779950,4.942410,-0.225998,-2.517149,-0.256181,-1.948277
40.800000,6.796570,4.956820,-0.226552,-2.524488,-0.256897,-1.952559
40.900000,6.813260,4.969850,-0.227109,-2.531124,-0.257617,-1.956284
41.000000,6.829950,4.994500,-0.227665,-2.543678,-0.258337,-1.964572
41.100000,6.846620,5.001210,-0.228221,-2.547095,-0.259057,-1.965796
41.200000,6.863210,5.017030,-0.228774,-2.555152,-0.259773,-1.970601
41.300000,6.879870,5.033870,-0.229329,-2.563729,-0.260494,-1.975792
41.400000,6.896560,5.043770,-0.229885,-2.568771,-0.261216,-1.978248
41.500000,6.913240,5.062640,-0.230441,-2.578381,-0.261938,-1.984216
41.600000,6.929900,5.070500,-0.230997,-2.582384,-0.262660,-1.985862
41.700000,6.946590,5.087420,-0.231553,-2.591002,-0.263384,-1.991048
41.800000,6.963240,5.102500,-0.232108,-2.598682,-0.264106,-1.995507
41.900000,6.979930,5.116530,-0.232664,-2.605827,-0.264831,-1.999544
42.000000,6.996660,5.129850,-0.233222,-2.612611,-0.265558,-2.003293
42.100000,7.013240,5.147330,-0.233775,-2.621514,-0.266279,-2.008670
42.200000,7.029930,5.165380,-0.234331,-2.630706,-0.267005,-2.014250
42.300000,7.046660,5.180170,-0.234889,-2.638239,-0.267734,-2.018546
42.400000,7.063290,5.193400,-0.235443,-2.644977,-0.268459,-2.022236
42.500000,7.079890,5.205700,-0.235996,-2.651241,-0.269183,-2.025558
42.600000,7.096560,5.223060,-0.236552,-2.660083,-0.269910,-2.030835
42.700000,7.113280,5.239990,-0.237109,-2.668705,-0.270641,-2.035930
42.800000,7.129980,5.256150,-0.237666,-2.676935,-0.271370,-2.040719
42.900000,7.146630,5.267040,-0.238221,-2.682481,-0.272099,-2.043458
43.000000,7.163240,5.285580,-0.238775,-2.691924,-0.272826,-2.049161
43.100000,7.179910,5.285500,-0.239330,-2.691883,-0.273556,-2.047634
43.200000,7.196640,5.308540,-0.239888,-2.703617,-0.274289,-2.055052
43.300000,7.213310,5.324070,-0.240444,-2.711527,-0.275021,-2.059557
43.400000,7.229880,5.343390,-0.240996,-2.721366,-0.275748,-2.065528
43.500000,7.246490,5.356130,-0.241550,-2.727855,-0.276478,-2.068942
43.600000,7.263230,5.371660,-0.242108,-2.735764,-0.277214,-2.073415
43.700000,7.279940,5.380480,-0.242665,-2.740256,-0.277949,-2.075293
43.800000,7.296560,5.397760,-0.243219,-2.749057,-0.278681,-2.080435
43.900000,7.313230,5.413250,-0.243774,-2.756946,-0.279415,-2.084873
44.000000,7.329970,5.428900,-0.244332,-2.764916,-0.280154,-2.089358
44.100000,7.346600,5.444670,-0.244887,-2.772948,-0.280887,-2.093890
44.200000,7.363240,5.456670,-0.245441,-2.779059,-0.281622,-2.096963
44.300000,7.379910,5.476090,-0.245997,-2.788950,-0.282359,-2.102876
44.400000,7.396600,5.490460,-0.246553,-2.796268,-0.283097,-2.106839
44.500000,7.413310,5.498890,-0.247110,-2.800562,-0.283837,-2.108514
44.600000,7.429980,5.521120,-0.247666,-2.811883,-0.284575,-2.115475
44.700000,7.446520,5.538300,-0.248217,-2.820633,-0.285308,-2.120503
44.800000,7.463160,5.553060,-0.248772,-2.828150,-0.286046,-2.124586
44.900000,7.479950,5.569410,-0.249332,-2.836477,-0.286791,-2.129254
45.000000,7.496640,5.587960,-0.249888,-2.845925,-0.287533,-2.134762
45.100000,7.513240,5.596860,-0.250441,-2.850457,-0.288271,-2.136585
45.200000,7.529910,5.616250,-0.250997,-2.860333,-0.289012,-2.142398
45.300000,7.546580,5.629390,-0.251553,-2.867025,-0.289754,-2.145817
45.400000,7.563240,5.649670,-0.252108,-2.877353,-0.290497,-2.151950
45.500000,7.579920,5.668010,-0.252664,-2.886694,-0.291240,-2.157330
45.600000,7.596590,5.686350,-0.253220,-2.896034,-0.291984,-2.162701
45.700000,7.613220,5.699030,-0.253774,-2.902492,-0.292727,-2.165915
45.800000,7.629900,5.716750,-0.254330,-2.911517,-0.293472,-2.171031
45.900000,7.646570,5.732870,-0.254886,-2.919727,-0.294218,-2.175530
46.000000,7.663250,5.743460,-0.255442,-2.925120,-0.294964,-2.177923
46.100000,7.679890,5.760460,-0.255996,-2.933778,-0.295709,-2.182742
46.200000,7.696590,5.782370,-0.256553,-2.944937,-0.296458,-2.189404
46.300000,7.713280,5.799160,-0.257109,-2.953488,-0.297206,-2.194119
46.400000,7.729940,5.819310,-0.257665,-2.963750,-0.297954,-2.200097
46.500000,7.746600,5.826360,-0.258220,-2.967341,-0.298703,-2.201114
46.600000,7.763270,5.845900,-0.258776,-2.977292,-0.299452,-2.206842
46.700000,7.779940,5.868350,-0.259331,-2.988726,-0.300202,-2.213656
46.800000,7.796560,5.878960,-0.259885,-2.994130,-0.300950,-2.215999
46.900000,7.813230,5.894660,-0.260441,-3.002126,-0.301701,-2.220249
47.000000,7.829890,5.908020,-0.260996,-3.008930,-0.302452,-2.223610
47.100000,7.846590,5.925610,-0.261553,-3.017888,-0.303206,-2.228551
47.200000,7.863290,5.945780,-0.262110,-3.028161,-0.303960,-2.234451
47.300000,7.879880,5.958590,-0.262663,-3.034685,-0.304710,-2.237587
47.400000,7.896550,5.979850,-0.263218,-3.045513,-0.305464,-2.243878
47.500000,7.913250,5.993370,-0.263775,-3.052398,-0.306220,-2.247252
47.600000,7.929980,6.015700,-0.264333,-3.063771,-0.306977,-2.253916
47.700000,7.946590,6.026140,-0.264886,-3.069088,-0.307730,-2.256128
47.800000,7.963230,6.044900,-0.265441,-3.078642,-0.308485,-2.261444
47.900000,7.979870,6.065660,-0.265996,-3.089215,-0.309240,-2.267497
48.000000,7.996580,6.078340,-0.266553,-3.095673,-0.309999,-2.270513
48.100000,8.013270,6.094550,-0.267109,-3.103929,-0.310758,-2.274842
48.200000,8.029880,6.109850,-0.267663,-3.111721,-0.311514,-2.278829
48.300000,8.046540,6.136830,-0.268218,-3.125462,-0.312273,-2.287157
48.400000,8.063220,6.146450,-0.268774,-3.130361,-0.313033,-2.289002
48.500000,8.079910,6.168550,-0.269330,-3.141617,-0.313794,-2.295484
48.600000,8.096540,6.184290,-0.269885,-3.149633,-0.314553,-2.299595
48.700000,8.113190,6.200190,-0.270440,-3.157731,-0.315313,-2.303755
48.800000,8.129870,6.223720,-0.270996,-3.169715,-0.316076,-2.310736
48.900000,8.146580,6.233370,-0.271553,-3.174629,-0.316840,-2.312550
49.000000,8.163210,6.253370,-0.272107,-3.184815,-0.317601,-2.318205
49.100000,8.179850,6.274720,-0.272662,-3.195689,-0.318364,-2.324347
49.200000,8.196600,6.293600,-0.273220,-3.205304,-0.319131,-2.329551
49.300000,8.213260,6.306700,-0.273775,-3.211976,-0.319896,-2.332616
49.400000,8.229920,6.326260,-0.274331,-3.221938,-0.320661,-2.338061
49.500000,8.246570,6.340550,-0.274886,-3.229216,-0.321426,-2.341551
49.600000,8.263250,6.357070,-0.275442,-3.237629,-0.322193,-2.345851
49.700000,8.279940,6.372870,-0.275998,-3.245676,-0.322961,-2.349876
49.800000,8.296640,6.392540,-0.276555,-3.255694,-0.323730,-2.355317
49.900000,8.313230,6.416200,-0.277108,-3.267744,-0.324495,-2.362227
50.000000,8.329850,6.432760,-0.277662,-3.276178,-0.325262,-2.366509
50.100000,8.346580,6.449190,-0.278219,-3.284545,-0.326034,-2.370721
50.200000,8.363300,6.464320,-0.278777,-3.292251,-0.326806,-2.374448
50.300000,8.379940,6.483090,-0.279331,-3.301811,-0.327576,-2.379511
50.400000,8.396580,6.500900,-0.279886,-3.310881,-0.328346,-2.384212
50.500000,8.413230,6.520450,-0.280441,-3.320838,-0.329117,-2.389539
50.600000,8.429910,6.541510,-0.280997,-3.331564,-0.329890,-2.395404
50.700000,8.446600,6.553170,-0.281553,-3.337502,-0.330664,-2.397817
50.800000,8.463210,6.576810,-0.282107,-3.349542,-0.331435,-2.404613
50.900000,8.479950,6.593370,-0.282665,-3.357976,-0.332212,-2.408794
51.000000,8.496640,6.613590,-0.283221,-3.368274,-0.332988,-2.414307
51.100000,8.513300,6.629610,-0.283777,-3.376433,-0.333763,-2.418280
51.200000,8.529950,6.650690,-0.284332,-3.387169,-0.334538,-2.424089
51.300000,8.546580,6.667730,-0.284886,-3.395847,-0.335313,-2.428418
51.400000,8.563290,6.684000,-0.285443,-3.404133,-0.336093,-2.432447
51.500000,8.579990,6.705010,-0.286000,-3.414834,-0.336872,-2.438192
51.600000,8.596600,6.727090,-0.286553,-3.426079,-0.337648,-2.444325
51.700000,8.613160,6.742770,-0.287105,-3.434065,-0.338422,-2.448126
51.800000,8.629890,6.760700,-0.287663,-3.443196,-0.339204,-2.452716
51.900000,8.646580,6.781560,-0.288219,-3.453820,-0.339985,-2.458362
52.000000,8.663290,6.796850,-0.288776,-3.461607,-0.340768,-2.461977
52.100000,8.679900,6.815520,-0.289330,-3.471116,-0.341547,-2.466818
52.200000,8.696580,6.833800,-0.289886,-3.480426,-0.342330,-2.471499
52.300000,8.713250,6.854050,-0.290442,-3.490739,-0.343113,-2.476883
52.400000,8.729950,6.858830,-0.290998,-3.493173,-0.343897,-2.476666
52.500000,8.746620,6.886250,-0.291554,-3.507138,-0.344681,-2.484618
52.600000,8.763220,6.909410,-0.292107,-3.518934,-0.345463,-2.491027
52.700000,8.779900,6.927160,-0.292663,-3.527974,-0.346249,-2.495465
52.800000,8.796600,6.951110,-0.293220,-3.540171,-0.347036,-2.502122
52.900000,8.813280,6.964330,-0.293776,-3.546904,-0.347823,-2.504909
53.000000,8.829920,6.992050,-0.294331,-3.561022,-0.348609,-2.512904
53.100000,8.846610,7.005760,-0.294887,-3.568004,-0.349397,-2.515846
53.200000,8.863300,7.024750,-0.295443,-3.577676,-0.350187,-2.520675
53.300000,8.879970,7.041560,-0.295999,-3.586237,-0.350976,-2.524714
53.400000,8.896590,7.068270,-0.296553,-3.599840,-0.351763,-2.532297
53.500000,8.913250,7.078560,-0.297108,-3.605081,-0.352553,-2.533981
53.600000,8.929940,7.103020,-0.297665,-3.617538,-0.353344,-2.540725
53.700000,8.946610,7.120530,-0.298220,-3.626456,-0.354136,-2.544973
53.800000,8.963250,7.137000,-0.298775,-3.634844,-0.354926,-2.548844
53.900000,8.979840,7.160710,-0.299328,-3.646920,-0.355715,-2.555294
54.000000,8.996540,7.177670,-0.299885,-3.655557,-0.356510,-2.559312
54.100000,9.013240,7.193870,-0.300441,-3.663808,-0.357306,-2.563049
54.200000,9.029950,7.223150,-0.300998,-3.678720,-0.358102,-2.571431
54.300000,9.046560,7.237910,-0.301552,-3.686237,-0.358895,-2.574645
54.400000,9.063250,7.260650,-0.302108,-3.697819,-0.359691,-2.580677
54.500000,9.079990,7.280590,-0.302666,-3.707974,-0.360491,-2.585695
54.600000,9.096680,7.298170,-0.303223,-3.716927,-0.361289,-2.589871
54.700000,9.113260,7.316450,-0.303775,-3.726237,-0.362083,-2.594298
54.800000,9.129890,7.338290,-0.304330,-3.737360,-0.362879,-2.599971
54.900000,9.146610,7.359280,-0.304887,-3.748051,-0.363681,-2.605319
55.000000,9.163250,7.369750,-0.305442,-3.753383,-0.364479,-2.606943
55.100000,9.179960,7.397850,-0.305999,-3.767694,-0.365281,-2.614785
55.200000,9.196550,7.423070,-0.306552,-3.780539,-0.366079,-2.621608
55.300000,9.213220,7.438710,-0.307107,-3.788504,-0.366880,-2.625027
55.400000,9.229890,7.464180,-0.307663,-3.801476,-0.367682,-2.631902
55.500000,9.246570,7.484830,-0.308219,-3.811993,-0.368486,-2.637064
55.600000,9.263200,7.504900,-0.308773,-3.822214,-0.369287,-2.642016
55.700000,9.279830,7.528680,-0.309328,-3.834325,-0.370090,-2.648262
55.800000,9.296590,7.547000,-0.309886,-3.843656,-0.370899,-2.652559
55.900000,9.313240,7.566910,-0.310441,-3.853796,-0.371703,-2.657418
56.000000,9.329850,7.586360,-0.310995,-3.863701,-0.372507,-2.662110
56.100000,9.346530,7.611310,-0.311551,-3.876408,-0.373314,-2.668709
56.200000,9.363250,7.630400,-0.312108,-3.886131,-0.374124,-2.673237
56.300000,9.379940,7.652770,-0.312665,-3.897524,-0.374933,-2.678906
56.400000,9.396620,7.674800,-0.313221,-3.908744,-0.375742,-2.684444
56.500000,9.413240,7.694140,-0.313775,-3.918593,-0.376549,-2.689038
56.600000,9.429900,7.717900,-0.314330,-3.930694,-0.377359,-2.695159
56.700000,9.446620,7.733460,-0.314887,-3.938619,-0.378172,-2.698398
56.800000,9.463290,7.755410,-0.315443,-3.949798,-0.378983,-2.703862
56.900000,9.479900,7.782810,-0.315997,-3.963753,-0.379792,-2.711220
57.000000,9.496530,7.806880,-0.316551,-3.976011,-0.380603,-2.717401
57.100000,9.513240,7.825980,-0.317108,-3.985739,-0.381419,-2.721829
57.200000,9.529910,7.844090,-0.317664,-3.994962,-0.382233,-2.725908
57.300000,9.546570,7.865760,-0.318219,-4.005999,-0.383047,-2.731214
57.400000,9.563200,7.893860,-0.318773,-4.020310,-0.383860,-2.738742
57.500000,9.579860,7.919550,-0.319329,-4.033394,-0.384676,-2.745415
57.600000,9.596550,7.938730,-0.319885,-4.043162,-0.385493,-2.749815
57.700000,9.613230,7.961380,-0.320441,-4.054698,-0.386311,-2.755406
57.800000,9.629920,7.985860,-0.320997,-4.067165,-0.387130,-2.761616
57.900000,9.646590,8.002500,-0.321553,-4.075640,-0.387949,-2.765106
58.000000,9.663310,8.019680,-0.322110,-4.084389,-0.388771,-2.768765
58.100000,9.679940,8.054320,-0.322665,-4.102031,-0.389589,-2.778451
58.200000,9.696610,8.074030,-0.323220,-4.112070,-0.390410,-2.782965
58.300000,9.713220,8.098820,-0.323774,-4.124695,-0.391228,-2.789226
58.400000,9.729980,8.116530,-0.324333,-4.133715,-0.392054,-2.793016
