Repository: abubakardawood/tissue-phantom-material-database

Title:
A Database of Silicone Phantom Materials for Modeling Human Tissue Mechanics Across Varying Stiffnesses

Description:
This dataset contains processed mechanical compression test data for soft silicone phantoms
fabricated using Ecoflex (Smooth-On) with varying base materials and thinner concentrations.
The dataset provides force–compression measurements together with derived engineering and
true stress–strain quantities, intended for mechanical characterization, constitutive model
fitting, and the design of tissue-equivalent phantoms.

All files in this dataset are processed outputs generated from raw experimental measurements.
The raw data files are not included in this archive.

File: data/EF10_75T/EF10_75T_B1.csv (part 1 of 2)
EF10_75T_B_sample_1
Compression test;
Cylinder Diameter: 50mm;
Cylinder Height: 30mm;
Speed (mm/min): 10;
Machine: INSTRON 5900;
Load cell: 1kN;
Time (s),Compression (mm),Load (N),Engineering Strain [-],Engineering Stress (kPa),True Strain [-],True Stress (kPa)
0.000000,0.000000,-0.002010,-0.000000,0.001024,0.000000,0.001024
0.100000,0.007150,0.007860,-0.000238,-0.004003,-0.000238,-0.004002
0.200000,0.028070,0.016930,-0.000936,-0.008622,-0.000936,-0.008614
0.300000,0.046320,0.033540,-0.001544,-0.017082,-0.001545,-0.017055
0.400000,0.063260,0.043650,-0.002109,-0.022231,-0.002111,-0.022184
0.500000,0.080010,0.052730,-0.002667,-0.026855,-0.002671,-0.026784
0.600000,0.096730,0.061380,-0.003224,-0.031261,-0.003230,-0.031160
0.700000,0.113360,0.076370,-0.003779,-0.038895,-0.003786,-0.038748
0.800000,0.130010,0.082300,-0.004334,-0.041915,-0.004343,-0.041733
0.900000,0.146690,0.093200,-0.004890,-0.047466,-0.004902,-0.047234
1.000000,0.163390,0.099440,-0.005446,-0.050644,-0.005461,-0.050369
1.100000,0.180010,0.113180,-0.006000,-0.057642,-0.006018,-0.057296
1.200000,0.196670,0.124670,-0.006556,-0.063494,-0.006577,-0.063078
1.300000,0.213370,0.132520,-0.007112,-0.067492,-0.007138,-0.067012
1.400000,0.230030,0.134560,-0.007668,-0.068531,-0.007697,-0.068005
1.500000,0.246650,0.153640,-0.008222,-0.078248,-0.008256,-0.077605
1.600000,0.263280,0.161510,-0.008776,-0.082256,-0.008815,-0.081534
1.700000,0.279970,0.171770,-0.009332,-0.087482,-0.009376,-0.086665
1.800000,0.296700,0.180190,-0.009890,-0.091770,-0.009939,-0.090862
1.900000,0.313310,0.197810,-0.010444,-0.100744,-0.010499,-0.099692
2.000000,0.329940,0.198510,-0.010998,-0.101100,-0.011059,-0.099988
2.100000,0.346570,0.206830,-0.011552,-0.105338,-0.011620,-0.104121
2.200000,0.363280,0.217120,-0.012109,-0.110578,-0.012183,-0.109239
2.300000,0.379980,0.228700,-0.012666,-0.116476,-0.012747,-0.115001
2.400000,0.396640,0.235320,-0.013221,-0.119847,-0.013310,-0.118263
2.500000,0.413240,0.248430,-0.013775,-0.126524,-0.013870,-0.124782
2.600000,0.429920,0.263330,-0.014331,-0.134113,-0.014434,-0.132191
2.700000,0.446600,0.265440,-0.014887,-0.135187,-0.014999,-0.133175
2.800000,0.463280,0.282570,-0.015443,-0.143912,-0.015563,-0.141689
2.900000,0.479900,0.288920,-0.015997,-0.147146,-0.016126,-0.144792
3.000000,0.496580,0.298900,-0.016553,-0.152229,-0.016691,-0.149709
3.100000,0.513230,0.306520,-0.017108,-0.156109,-0.017256,-0.153439
3.200000,0.529930,0.317770,-0.017664,-0.161839,-0.017822,-0.158980
3.300000,0.546580,0.330780,-0.018219,-0.168465,-0.018387,-0.165396
3.400000,0.563220,0.342840,-0.018774,-0.174607,-0.018952,-0.171329
3.500000,0.579910,0.345900,-0.019330,-0.176165,-0.019520,-0.172760
3.600000,0.596590,0.351900,-0.019886,-0.179221,-0.020087,-0.175657
3.700000,0.613260,0.367020,-0.020442,-0.186922,-0.020654,-0.183101
3.800000,0.629870,0.373720,-0.020996,-0.190334,-0.021219,-0.186338
3.900000,0.646530,0.387610,-0.021551,-0.197408,-0.021787,-0.193154
4.000000,0.663220,0.390610,-0.022107,-0.198936,-0.022355,-0.194538
4.100000,0.679900,0.408340,-0.022663,-0.207966,-0.022924,-0.203253
4.200000,0.696500,0.413980,-0.023217,-0.210838,-0.023490,-0.205943
4.300000,0.713210,0.431850,-0.023774,-0.219939,-0.024061,-0.214711
4.400000,0.729870,0.435520,-0.024329,-0.221809,-0.024630,-0.216412
4.500000,0.746610,0.444590,-0.024887,-0.226428,-0.025202,-0.220793
4.600000,0.763270,0.461000,-0.025442,-0.234785,-0.025772,-0.228812
4.700000,0.779930,0.469560,-0.025998,-0.239145,-0.026342,-0.232928
4.800000,0.796550,0.486570,-0.026552,-0.247808,-0.026911,-0.241228
4.900000,0.813270,0.494340,-0.027109,-0.251765,-0.027483,-0.244940
5.000000,0.829990,0.502110,-0.027666,-0.255723,-0.028056,-0.248648
5.100000,0.846560,0.513180,-0.028219,-0.261360,-0.028624,-0.253985
5.200000,0.863190,0.522110,-0.028773,-0.265908,-0.029195,-0.258257
5.300000,0.879930,0.539160,-0.029331,-0.274592,-0.029770,-0.266538
5.400000,0.896580,0.544840,-0.029886,-0.277485,-0.030342,-0.269192
5.500000,0.913210,0.554260,-0.030440,-0.282282,-0.030913,-0.273690
5.600000,0.929910,0.568420,-0.030997,-0.289494,-0.031488,-0.280520
5.700000,0.946580,0.578590,-0.031553,-0.294673,-0.032061,-0.285376
5.800000,0.963250,0.587990,-0.032108,-0.299461,-0.032635,-0.289846
5.900000,0.979920,0.594090,-0.032664,-0.302568,-0.033209,-0.292684
6.000000,0.996580,0.608720,-0.033219,-0.310019,-0.033784,-0.299720
6.100000,1.013250,0.615120,-0.033775,-0.313278,-0.034359,-0.302697
6.200000,1.029940,0.623700,-0.034331,-0.317648,-0.034934,-0.306743
6.300000,1.046630,0.645510,-0.034888,-0.328756,-0.035511,-0.317286
6.400000,1.063240,0.650120,-0.035441,-0.331103,-0.036085,-0.319369
6.500000,1.079890,0.666100,-0.035996,-0.339242,-0.036660,-0.327030
6.600000,1.096590,0.672340,-0.036553,-0.342420,-0.037238,-0.329903
6.700000,1.113260,0.690490,-0.037109,-0.351664,-0.037815,-0.338614
6.800000,1.129840,0.695560,-0.037661,-0.354246,-0.038389,-0.340904
6.900000,1.146530,0.706500,-0.038218,-0.359817,-0.038967,-0.346066
7.000000,1.163270,0.710360,-0.038776,-0.361783,-0.039547,-0.347755
7.100000,1.179920,0.724530,-0.039331,-0.369000,-0.040125,-0.354487
7.200000,1.196620,0.735670,-0.039887,-0.374674,-0.040705,-0.359729
7.300000,1.213260,0.753960,-0.040442,-0.383989,-0.041283,-0.368459
7.400000,1.229870,0.761510,-0.040996,-0.387834,-0.041860,-0.371934
7.500000,1.246550,0.768820,-0.041552,-0.391557,-0.042440,-0.375287
7.600000,1.263310,0.778850,-0.042110,-0.396665,-0.043023,-0.379961
7.700000,1.279900,0.785580,-0.042663,-0.400093,-0.043600,-0.383023
7.800000,1.296550,0.801590,-0.043218,-0.408246,-0.044180,-0.390603
7.900000,1.313260,0.806650,-0.043775,-0.410823,-0.044762,-0.392840
8.000000,1.329940,0.822820,-0.044331,-0.419059,-0.045344,-0.400481
8.100000,1.346580,0.835790,-0.044886,-0.425664,-0.045925,-0.406558
8.200000,1.363250,0.849620,-0.045442,-0.432708,-0.046507,-0.413045
8.300000,1.379920,0.853920,-0.045997,-0.434898,-0.047089,-0.414894
8.400000,1.396580,0.864770,-0.046553,-0.440424,-0.047671,-0.419921
8.500000,1.413260,0.875580,-0.047109,-0.445929,-0.048254,-0.424922
8.600000,1.429910,0.891250,-0.047664,-0.453910,-0.048837,-0.432275
8.700000,1.446570,0.895880,-0.048219,-0.456268,-0.049420,-0.434267
8.800000,1.463260,0.912750,-0.048775,-0.464860,-0.050005,-0.442186
8.900000,1.479970,0.920190,-0.049332,-0.468649,-0.050591,-0.445529
9.000000,1.496600,0.934660,-0.049887,-0.476018,-0.051174,-0.452271
9.100000,1.513250,0.945920,-0.050442,-0.481753,-0.051758,-0.457453
9.200000,1.529960,0.949980,-0.050999,-0.483821,-0.052345,-0.459147
9.300000,1.546670,0.963400,-0.051556,-0.490656,-0.052932,-0.465360
9.400000,1.563280,0.970990,-0.052109,-0.494521,-0.053516,-0.468752
9.500000,1.579930,0.987720,-0.052664,-0.503042,-0.054102,-0.476549
9.600000,1.596620,0.996200,-0.053221,-0.507360,-0.054689,-0.480358
9.700000,1.613300,1.011790,-0.053777,-0.515300,-0.055277,-0.487589
9.800000,1.629970,1.017250,-0.054332,-0.518081,-0.055864,-0.489933
9.900000,1.646570,1.032630,-0.054886,-0.525914,-0.056449,-0.497049
10.000000,1.663210,1.043600,-0.055440,-0.531501,-0.057036,-0.502035
10.100000,1.679880,1.052120,-0.055996,-0.535840,-0.057625,-0.505835
10.200000,1.696570,1.062030,-0.056552,-0.540887,-0.058214,-0.510299
10.300000,1.713230,1.072900,-0.057108,-0.546423,-0.058803,-0.515219
10.400000,1.729870,1.087010,-0.057662,-0.553610,-0.059392,-0.521687
10.500000,1.746580,1.094800,-0.058219,-0.557577,-0.059983,-0.525115
10.600000,1.763240,1.106760,-0.058775,-0.563668,-0.060573,-0.530539
10.700000,1.779900,1.115740,-0.059330,-0.568242,-0.061163,-0.534528
10.800000,1.796490,1.128000,-0.059883,-0.574486,-0.061751,-0.540084
10.900000,1.813260,1.139010,-0.060442,-0.580093,-0.062346,-0.545031
11.000000,1.829930,1.158630,-0.060998,-0.590085,-0.062937,-0.554092
11.100000,1.846570,1.164910,-0.061552,-0.593284,-0.063528,-0.556766
11.200000,1.863220,1.174260,-0.062107,-0.598046,-0.064120,-0.560903
11.300000,1.879900,1.185940,-0.062663,-0.603994,-0.064713,-0.566146
11.400000,1.896590,1.200250,-0.063220,-0.611282,-0.065306,-0.572637
11.500000,1.913250,1.210400,-0.063775,-0.616452,-0.065899,-0.577137
11.600000,1.929930,1.223560,-0.064331,-0.623154,-0.066493,-0.583066
11.700000,1.946570,1.229690,-0.064886,-0.626276,-0.067086,-0.585640
11.800000,1.963230,1.247110,-0.065441,-0.635148,-0.067681,-0.593583
11.900000,1.979960,1.259820,-0.065999,-0.641621,-0.068277,-0.599275
12.000000,1.996600,1.263640,-0.066553,-0.643567,-0.068871,-0.600735
12.100000,2.013190,1.275750,-0.067106,-0.649734,-0.069464,-0.606133
12.200000,2.029890,1.287420,-0.067663,-0.655678,-0.070061,-0.611313
12.300000,2.046570,1.298330,-0.068219,-0.661234,-0.070657,-0.616125
12.400000,2.063230,1.312340,-0.068774,-0.668369,-0.071254,-0.622403
12.500000,2.079900,1.325220,-0.069330,-0.674929,-0.071851,-0.628136
12.600000,2.096540,1.332880,-0.069885,-0.678830,-0.072447,-0.631390
12.700000,2.113240,1.344430,-0.070441,-0.684713,-0.073045,-0.636481
12.800000,2.129940,1.360100,-0.070998,-0.692693,-0.073644,-0.643513
12.900000,2.146610,1.363400,-0.071554,-0.694374,-0.074243,-0.644689
13.000000,2.163270,1.379830,-0.072109,-0.702742,-0.074841,-0.652068
13.100000,2.179930,1.385230,-0.072664,-0.705492,-0.075440,-0.654228
13.200000,2.196650,1.406440,-0.073222,-0.716294,-0.076041,-0.663846
13.300000,2.213310,1.409380,-0.073777,-0.717791,-0.076640,-0.664835
13.400000,2.229900,1.423540,-0.074330,-0.725003,-0.077237,-0.671113
13.500000,2.246580,1.447570,-0.074886,-0.737241,-0.077838,-0.682032
13.600000,2.263290,1.448660,-0.075443,-0.737796,-0.078441,-0.682135
13.700000,2.279960,1.464460,-0.075999,-0.745843,-0.079042,-0.689160
13.800000,2.296540,1.474750,-0.076551,-0.751084,-0.079640,-0.693588
13.900000,2.313260,1.475360,-0.077109,-0.751395,-0.080244,-0.693456
14.000000,2.329950,1.496100,-0.077665,-0.761957,-0.080847,-0.702780
14.100000,2.346630,1.505190,-0.078221,-0.766587,-0.081450,-0.706624
14.200000,2.363270,1.519860,-0.078776,-0.774058,-0.082052,-0.713081
14.300000,2.379880,1.530800,-0.079329,-0.779630,-0.082653,-0.717783
14.400000,2.396520,1.540220,-0.079884,-0.784428,-0.083256,-0.721764
14.500000,2.413280,1.552320,-0.080443,-0.790590,-0.083863,-0.726993
14.600000,2.429940,1.562730,-0.080998,-0.795892,-0.084467,-0.731426
14.700000,2.446580,1.578460,-0.081553,-0.803903,-0.085071,-0.738343
14.800000,2.463240,1.587780,-0.082108,-0.808650,-0.085676,-0.742253
14.900000,2.479930,1.602880,-0.082664,-0.816340,-0.086282,-0.748858
15.000000,2.496570,1.610960,-0.083219,-0.820455,-0.086887,-0.752178
15.100000,2.513230,1.618660,-0.083774,-0.824377,-0.087493,-0.755315
15.200000,2.529900,1.632800,-0.084330,-0.831578,-0.088099,-0.761451
15.300000,2.546570,1.646740,-0.084886,-0.838678,-0.088706,-0.767486
15.400000,2.563280,1.653740,-0.085443,-0.842243,-0.089315,-0.770279
15.500000,2.579930,1.664990,-0.085998,-0.847972,-0.089922,-0.775049
15.600000,2.596540,1.680270,-0.086551,-0.855754,-0.090528,-0.781688
15.700000,2.613200,1.689900,-0.087107,-0.860659,-0.091136,-0.785690
15.800000,2.629920,1.702780,-0.087664,-0.867219,-0.091747,-0.791195
15.900000,2.646570,1.708360,-0.088219,-0.870061,-0.092355,-0.793305
16.000000,2.663170,1.732060,-0.088772,-0.882131,-0.092963,-0.803822
16.100000,2.679910,1.736830,-0.089330,-0.884560,-0.093575,-0.805542
16.200000,2.696610,1.753520,-0.089887,-0.893060,-0.094187,-0.812786
16.300000,2.713310,1.757050,-0.090444,-0.894858,-0.094798,-0.813924
16.400000,2.729860,1.772880,-0.090995,-0.902920,-0.095405,-0.820759
16.500000,2.746570,1.784610,-0.091552,-0.908894,-0.096018,-0.825683
16.600000,2.763220,1.791810,-0.092107,-0.912561,-0.096629,-0.828508
16.700000,2.779880,1.809790,-0.092663,-0.921718,-0.097241,-0.836310
16.800000,2.796560,1.825140,-0.093219,-0.929536,-0.097854,-0.842886
16.900000,2.813220,1.831990,-0.093774,-0.933025,-0.098467,-0.845531
17.000000,2.829860,1.840680,-0.094329,-0.937451,-0.099079,-0.849022
17.100000,2.846580,1.853550,-0.094886,-0.944005,-0.099694,-0.854432
17.200000,2.863290,1.867770,-0.095443,-0.951247,-0.100310,-0.860458
17.300000,2.879920,1.880890,-0.095997,-0.957929,-0.100923,-0.865971
17.400000,2.896600,1.892070,-0.096553,-0.963623,-0.101538,-0.870582
17.500000,2.913330,1.903510,-0.097111,-0.969450,-0.102156,-0.875305
17.600000,2.929970,1.916010,-0.097666,-0.975816,-0.102770,-0.880512
17.700000,2.946580,1.930830,-0.098219,-0.983364,-0.103384,-0.886778
17.800000,2.963240,1.938090,-0.098775,-0.987061,-0.104000,-0.889564
17.900000,2.979940,1.947160,-0.099331,-0.991680,-0.104618,-0.893176
18.000000,2.996550,1.967660,-0.099885,-1.002121,-0.105233,-0.902024
18.100000,3.013200,1.976960,-0.100440,-1.006857,-0.105850,-0.905729
18.200000,3.029870,1.986850,-0.100996,-1.011894,-0.106467,-0.909697
18.300000,3.046550,1.995590,-0.101552,-1.016346,-0.107086,-0.913134
18.400000,3.063270,2.015780,-0.102109,-1.026628,-0.107707,-0.921800
18.500000,3.079960,2.027110,-0.102665,-1.032399,-0.108326,-0.926407
18.600000,3.096560,2.034810,-0.103219,-1.036320,-0.108943,-0.929353
18.700000,3.113220,2.042740,-0.103774,-1.040359,-0.109563,-0.932397
18.800000,3.129910,2.058590,-0.104330,-1.048431,-0.110184,-0.939048
18.900000,3.146610,2.066280,-0.104887,-1.052348,-0.110805,-0.941970
19.000000,3.163210,2.078150,-0.105440,-1.058393,-0.111424,-0.946796
19.100000,3.179870,2.089460,-0.105996,-1.064153,-0.112045,-0.951358
19.200000,3.196540,2.106430,-0.106551,-1.072796,-0.112666,-0.958488
19.300000,3.213220,2.120250,-0.107107,-1.079834,-0.113289,-0.964176
19.400000,3.229920,2.126980,-0.107664,-1.083262,-0.113913,-0.966634
19.500000,3.246560,2.146680,-0.108219,-1.093295,-0.114534,-0.974980
19.600000,3.263240,2.150470,-0.108775,-1.095225,-0.115158,-0.976093
19.700000,3.279930,2.172060,-0.109331,-1.106221,-0.115782,-0.985277
19.800000,3.296640,2.178710,-0.109888,-1.109608,-0.116408,-0.987675
19.900000,3.313260,2.195670,-0.110442,-1.118246,-0.117031,-0.994744
20.000000,3.329920,2.211380,-0.110997,-1.126247,-0.117655,-1.001236
20.100000,3.346630,2.218020,-0.111554,-1.129628,-0.118282,-1.003613
20.200000,3.363280,2.230190,-0.112109,-1.135826,-0.118907,-1.008490
20.300000,3.379900,2.239430,-0.112663,-1.140532,-0.119531,-1.012036
20.400000,3.396550,2.260580,-0.113218,-1.151304,-0.120156,-1.020955
20.500000,3.413260,2.263620,-0.113775,-1.152852,-0.120785,-1.021686
20.600000,3.429940,2.277810,-0.114331,-1.160079,-0.121412,-1.027446
20.700000,3.446580,2.293260,-0.114886,-1.167948,-0.122039,-1.033767
20.800000,3.463210,2.311120,-0.115440,-1.177044,-0.122665,-1.041165
20.900000,3.479940,2.319760,-0.115998,-1.181444,-0.123296,-1.044399
21.000000,3.496630,2.332480,-0.116554,-1.187922,-0.123925,-1.049465
21.100000,3.513340,2.341080,-0.117111,-1.192302,-0.124556,-1.052670
21.200000,3.529880,2.355910,-0.117663,-1.199855,-0.125181,-1.058677
21.300000,3.546540,2.369020,-0.118218,-1.206532,-0.125810,-1.063898
21.400000,3.563220,2.378220,-0.118774,-1.211218,-0.126441,-1.067356
21.500000,3.579930,2.392270,-0.119331,-1.218373,-0.127073,-1.072983
21.600000,3.596540,2.398370,-0.119885,-1.221480,-0.127702,-1.075043
21.700000,3.613200,2.414230,-0.120440,-1.229557,-0.128333,-1.081469
21.800000,3.629910,2.429790,-0.120997,-1.237482,-0.128967,-1.087750
21.900000,3.646560,2.442820,-0.121552,-1.244118,-0.129599,-1.092893
22.000000,3.663260,2.453040,-0.122109,-1.249323,-0.130232,-1.096770
22.100000,3.679900,2.467690,-0.122663,-1.256784,-0.130864,-1.102623
22.200000,3.696580,2.475760,-0.123219,-1.260894,-0.131498,-1.105528
22.300000,3.713290,2.490230,-0.123776,-1.268264,-0.132134,-1.111283
22.400000,3.729960,2.504940,-0.124332,-1.275755,-0.132768,-1.117138
22.500000,3.746610,2.515310,-0.124887,-1.281037,-0.133402,-1.121052
22.600000,3.763270,2.534910,-0.125442,-1.291019,-0.134037,-1.129071
22.700000,3.779950,2.539070,-0.125998,-1.293138,-0.134673,-1.130205
22.800000,3.796620,2.556150,-0.126554,-1.301837,-0.135309,-1.137084
22.900000,3.813270,2.568000,-0.127109,-1.307872,-0.135945,-1.141629
23.000000,3.829890,2.579400,-0.127663,-1.313678,-0.136579,-1.145970
23.100000,3.846580,2.595100,-0.128219,-1.321674,-0.137217,-1.152209
23.200000,3.863280,2.598900,-0.128776,-1.323609,-0.137856,-1.153160
23.300000,3.879920,2.619660,-0.129331,-1.334182,-0.138493,-1.161631
23.400000,3.896550,2.637490,-0.129885,-1.343263,-0.139130,-1.168793
23.500000,3.913220,2.643880,-0.130441,-1.346517,-0.139769,-1.170876
23.600000,3.929940,2.659740,-0.130998,-1.354594,-0.140410,-1.177145
23.700000,3.946620,2.668500,-0.131554,-1.359056,-0.141050,-1.180267
23.800000,3.963270,2.682450,-0.132109,-1.366161,-0.141689,-1.185678
23.900000,3.979930,2.694660,-0.132664,-1.372379,-0.142329,-1.190313
24.000000,3.996620,2.705920,-0.133221,-1.378114,-0.142971,-1.194521
24.100000,4.013300,2.720040,-0.133777,-1.385305,-0.143613,-1.199984
24.200000,4.029940,2.735150,-0.134331,-1.393000,-0.144253,-1.205877
24.300000,4.046580,2.743020,-0.134886,-1.397009,-0.144894,-1.208572
24.400000,4.063270,2.752640,-0.135442,-1.401908,-0.145537,-1.212030
24.500000,4.079990,2.769830,-0.136000,-1.410663,-0.146182,-1.218813
24.600000,4.096600,2.777560,-0.136553,-1.414600,-0.146823,-1.221431
24.700000,4.113220,2.791890,-0.137107,-1.421898,-0.147465,-1.226945
24.800000,4.129870,2.808740,-0.137662,-1.430480,-0.148108,-1.233556
24.900000,4.146510,2.821870,-0.138217,-1.437167,-0.148752,-1.238526
25.000000,4.163220,2.832910,-0.138774,-1.442789,-0.149398,-1.242568
25.100000,4.179860,2.850730,-0.139329,-1.451865,-0.150043,-1.249578
25.200000,4.196530,2.860820,-0.139884,-1.457004,-0.150688,-1.253192
25.300000,4.213220,2.874640,-0.140441,-1.464042,-0.151335,-1.258431
25.400000,4.229970,2.886910,-0.140999,-1.470291,-0.151985,-1.262982
25.500000,4.246630,2.904900,-0.141554,-1.479453,-0.152632,-1.270030
25.600000,4.263240,2.915400,-0.142108,-1.484801,-0.153277,-1.273799
25.700000,4.279950,2.928900,-0.142665,-1.491677,-0.153927,-1.278866
25.800000,4.296690,2.941670,-0.143223,-1.498180,-0.154578,-1.283606
25.900000,4.313300,2.954860,-0.143777,-1.504898,-0.155224,-1.288529
26.000000,4.329930,2.963670,-0.144331,-1.509385,-0.155872,-1.291534
26.100000,4.346570,2.982090,-0.144886,-1.518766,-0.156520,-1.298719
26.200000,4.363240,2.993450,-0.145441,-1.524552,-0.157170,-1.302819
26.300000,4.379900,3.003600,-0.145997,-1.529721,-0.157820,-1.306387
26.400000,4.396590,3.018790,-0.146553,-1.537457,-0.158472,-1.312138
26.500000,4.413250,3.030100,-0.147108,-1.543217,-0.159123,-1.316197
26.600000,4.429890,3.045680,-0.147663,-1.551152,-0.159773,-1.322104
26.700000,4.446570,3.055960,-0.148219,-1.556388,-0.160426,-1.325701
26.800000,4.463240,3.067990,-0.148775,-1.562514,-0.161078,-1.330052
26.900000,4.479870,3.077180,-0.149329,-1.567195,-0.161730,-1.333167
27.000000,4.496540,3.094990,-0.149885,-1.576265,-0.162383,-1.340007
27.100000,4.513230,3.107790,-0.150441,-1.582784,-0.163038,-1.344669
27.200000,4.529900,3.120780,-0.150997,-1.589400,-0.163692,-1.349406
27.300000,4.546490,3.134830,-0.151550,-1.596556,-0.164344,-1.354598
27.400000,4.563240,3.144430,-0.152108,-1.601445,-0.165002,-1.357852
27.500000,4.579900,3.160060,-0.152663,-1.609405,-0.165657,-1.363708
27.600000,4.596610,3.178410,-0.153220,-1.618751,-0.166315,-1.370725
27.700000,4.613270,3.192070,-0.153776,-1.625708,-0.166971,-1.375714
27.800000,4.629900,3.203190,-0.154330,-1.631371,-0.167626,-1.379602
27.900000,4.646610,3.218230,-0.154887,-1.639031,-0.168285,-1.385166
28.000000,4.663330,3.221550,-0.155444,-1.640722,-0.168945,-1.385681
28.100000,4.679990,3.241770,-0.156000,-1.651020,-0.169602,-1.393461
28.200000,4.696540,3.253850,-0.156551,-1.657172,-0.170256,-1.397740
28.300000,4.713210,3.270050,-0.157107,-1.665423,-0.170915,-1.403773
28.400000,4.729880,3.281330,-0.157663,-1.671168,-0.171575,-1.407687
28.500000,4.746560,3.297810,-0.158219,-1.679561,-0.172235,-1.413823
28.600000,4.763180,3.303640,-0.158773,-1.682530,-0.172893,-1.415390
28.700000,4.779900,3.318320,-0.159330,-1.690006,-0.173556,-1.420738
28.800000,4.796560,3.339240,-0.159885,-1.700661,-0.174217,-1.428750
28.900000,4.813240,3.347460,-0.160441,-1.704847,-0.174879,-1.431319
29.000000,4.829860,3.360220,-0.160995,-1.711346,-0.175539,-1.435827
29.100000,4.846530,3.369560,-0.161551,-1.716103,-0.176202,-1.438865
29.200000,4.863210,3.386610,-0.162107,-1.724786,-0.176865,-1.445186
29.300000,4.879940,3.398340,-0.162665,-1.730760,-0.177531,-1.449227
29.400000,4.896590,3.412430,-0.163220,-1.737936,-0.178194,-1.454271
29.500000,4.913220,3.428270,-0.163774,-1.746004,-0.178856,-1.460054
29.600000,4.929880,3.438950,-0.164329,-1.751443,-0.179521,-1.463629
29.700000,4.946590,3.449550,-0.164886,-1.756841,-0.180187,-1.467162
29.800000,4.963260,3.466850,-0.165442,-1.765652,-0.180853,-1.473539
29.900000,4.979870,3.474790,-0.165996,-1.769696,-0.181517,-1.475934
30.000000,4.996530,3.486690,-0.166551,-1.775757,-0.182183,-1.480003
30.100000,5.013260,3.506040,-0.167109,-1.785612,-0.182852,-1.487220
30.200000,5.029930,3.516320,-0.167664,-1.790847,-0.183519,-1.490586
30.300000,5.046570,3.534470,-0.168219,-1.800091,-0.184186,-1.497281
30.400000,5.063240,3.547400,-0.168775,-1.806676,-0.184854,-1.501755
30.500000,5.079910,3.561660,-0.169330,-1.813939,-0.185523,-1.506784
30.600000,5.096590,3.574700,-0.169886,-1.820580,-0.186193,-1.511288
30.700000,5.113330,3.581360,-0.170444,-1.823972,-0.186865,-1.513086
30.800000,5.129890,3.603890,-0.170996,-1.835446,-0.187531,-1.521592
30.900000,5.146530,3.611100,-0.171551,-1.839118,-0.188200,-1.523616
31.000000,5.163270,3.633930,-0.172109,-1.850745,-0.188874,-1.532215
31.100000,5.179950,3.636640,-0.172665,-1.852126,-0.189546,-1.532328
31.200000,5.196640,3.654660,-0.173221,-1.861303,-0.190218,-1.538886
31.300000,5.213280,3.663530,-0.173776,-1.865821,-0.190889,-1.541586
31.400000,5.229940,3.677510,-0.174331,-1.872940,-0.191562,-1.546428
31.500000,5.246600,3.692650,-0.174887,-1.880651,-0.192235,-1.551750
31.600000,5.263280,3.712990,-0.175443,-1.891010,-0.192909,-1.559246
31.700000,5.279900,3.718140,-0.175997,-1.893633,-0.193581,-1.560360
31.800000,5.296580,3.730370,-0.176553,-1.899862,-0.194256,-1.564436
31.900000,5.313290,3.746870,-0.177110,-1.908265,-0.194932,-1.570293
32.000000,5.329910,3.762560,-0.177664,-1.916256,-0.195606,-1.575807
32.100000,5.346540,3.773530,-0.178218,-1.921843,-0.196280,-1.579336
32.200000,5.363250,3.789230,-0.178775,-1.929839,-0.196958,-1.584832
32.300000,5.379930,3.798530,-0.179331,-1.934575,-0.197635,-1.587646
32.400000,5.396610,3.821250,-0.179887,-1.946147,-0.198313,-1.596060
32.500000,5.413250,3.825440,-0.180442,-1.948281,-0.198990,-1.596730
32.600000,5.429860,3.838930,-0.180995,-1.955151,-0.199665,-1.601278
32.700000,5.446580,3.853890,-0.181553,-1.962770,-0.200346,-1.606424
32.800000,5.463280,3.872390,-0.182109,-1.972192,-0.201027,-1.613037
32.900000,5.479950,3.885700,-0.182665,-1.978971,-0.201706,-1.617482
33.000000,5.496540,3.893760,-0.183218,-1.983076,-0.202383,-1.619741
33.100000,5.513160,3.918010,-0.183772,-1.995426,-0.203062,-1.628723
33.200000,5.529900,3.923110,-0.184330,-1.998024,-0.203745,-1.629728
33.300000,5.546590,3.937210,-0.184886,-2.005205,-0.204428,-1.634470
33.400000,5.563220,3.953960,-0.185441,-2.013735,-0.205108,-1.640307
33.500000,5.579840,3.963080,-0.185995,-2.018380,-0.205788,-1.642972
33.600000,5.596570,3.979190,-0.186552,-2.026585,-0.206474,-1.648521
33.700000,5.613270,3.997050,-0.187109,-2.035681,-0.207158,-1.654787
33.800000,5.629920,4.009190,-0.187664,-2.041864,-0.207841,-1.658679
33.900000,5.646600,4.018380,-0.188220,-2.046544,-0.208526,-1.661344
34.000000,5.663300,4.035880,-0.188777,-2.055457,-0.209212,-1.667435
34.100000,5.679970,4.048770,-0.189332,-2.062022,-0.209897,-1.671614
34.200000,5.696620,4.065680,-0.189887,-2.070634,-0.210582,-1.677447
34.300000,5.713260,4.080390,-0.190442,-2.078126,-0.211267,-1.682363
34.400000,5.729940,4.094600,-0.190998,-2.085363,-0.211954,-1.687063
34.500000,5.746650,4.107000,-0.191555,-2.091678,-0.212643,-1.691007
34.600000,5.763300,4.118880,-0.192110,-2.097728,-0.213329,-1.694734
34.700000,5.779940,4.135420,-0.192665,-2.106152,-0.214016,-1.700371
34.800000,5.796580,4.150100,-0.193219,-2.113629,-0.214703,-1.705235
34.900000,5.813310,4.171060,-0.193777,-2.124303,-0.215395,-1.712662
35.000000,5.829990,4.184850,-0.194333,-2.131327,-0.216085,-1.717140
35.100000,5.846610,4.192240,-0.194887,-2.135090,-0.216773,-1.718989
35.200000,5.863220,4.205840,-0.195441,-2.142017,-0.217461,-1.723380
35.300000,5.879890,4.223150,-0.195996,-2.150833,-0.218151,-1.729277
35.400000,5.896600,4.239050,-0.196553,-2.158930,-0.218844,-1.734585
35.500000,5.913250,4.254150,-0.197108,-2.166621,-0.219535,-1.739562
35.600000,5.929900,4.263470,-0.197663,-2.171367,-0.220227,-1.742168
35.700000,5.946590,4.278730,-0.198220,-2.179139,-0.220921,-1.747191
35.800000,5.963310,4.292690,-0.198777,-2.186249,-0.221616,-1.751673
35.900000,5.979960,4.310720,-0.199332,-2.195432,-0.222309,-1.757812
36.000000,5.996570,4.323520,-0.199886,-2.201951,-0.223001,-1.761812
36.100000,6.013220,4.329760,-0.200441,-2.205129,-0.223695,-1.763131
36.200000,6.029920,4.347000,-0.200997,-2.213909,-0.224391,-1.768919
36.300000,6.046670,4.370870,-0.201556,-2.226066,-0.225090,-1.777390
36.400000,6.063270,4.382560,-0.202109,-2.232019,-0.225783,-1.780908
36.500000,6.079910,4.392220,-0.202664,-2.236939,-0.226479,-1.783593
36.600000,6.096570,4.410250,-0.203219,-2.246122,-0.227175,-1.789667
36.700000,6.113280,4.429270,-0.203776,-2.255809,-0.227875,-1.796129
36.800000,6.129900,4.439890,-0.204330,-2.261217,-0.228571,-1.799183
36.900000,6.146530,4.452100,-0.204884,-2.267436,-0.229268,-1.802874
37.000000,6.163230,4.462950,-0.205441,-2.272962,-0.229968,-1.806002
37.100000,6.179900,4.481880,-0.205997,-2.282603,-0.230668,-1.812394
37.200000,6.196560,4.498460,-0.206552,-2.291047,-0.231367,-1.817827
37.300000,6.213220,4.510290,-0.207107,-2.297072,-0.232067,-1.821331
37.400000,6.229860,4.523700,-0.207662,-2.303901,-0.232767,-1.825469
37.500000,6.246510,4.534660,-0.208217,-2.309483,-0.233468,-1.828610
37.600000,6.263270,4.555800,-0.208776,-2.320250,-0.234174,-1.835838
37.700000,6.279940,4.566280,-0.209331,-2.325587,-0.234876,-1.838769
37.800000,6.296550,4.580790,-0.209885,-2.332977,-0.235577,-1.843320
37.900000,6.313240,4.593930,-0.210441,-2.339669,-0.236281,-1.847306
38.000000,6.329950,4.616210,-0.210998,-2.351016,-0.236987,-1.854956
38.100000,6.346620,4.633770,-0.211554,-2.359960,-0.237691,-1.860701
38.200000,6.363240,4.647600,-0.212108,-2.367003,-0.238394,-1.864943
38.300000,6.379920,4.655990,-0.212664,-2.371276,-0.239100,-1.866991
38.400000,6.396550,4.672640,-0.213218,-2.379756,-0.239804,-1.872348
38.500000,6.413260,4.687680,-0.213775,-2.387416,-0.240513,-1.877045
38.600000,6.429870,4.704320,-0.214329,-2.395891,-0.241217,-1.882382
38.700000,6.446570,4.717310,-0.214886,-2.402506,-0.241926,-1.886242
38.800000,6.463230,4.733690,-0.215441,-2.410849,-0.242634,-1.891453
38.900000,6.479910,4.750360,-0.215997,-2.419338,-0.243342,-1.896769
39.000000,6.496570,4.760090,-0.216552,-2.424294,-0.244051,-1.899307
39.100000,6.513200,4.775550,-0.217107,-2.432168,-0.244759,-1.904128
39.200000,6.529900,4.789570,-0.217663,-2.439308,-0.245470,-1.908360
39.300000,6.546590,4.801450,-0.218220,-2.445358,-0.246181,-1.911733
39.400000,6.563330,4.818810,-0.218778,-2.454200,-0.246895,-1.917276
39.500000,6.579840,4.836380,-0.219328,-2.463148,-0.247600,-1.922911
39.600000,6.596550,4.850510,-0.219885,-2.470344,-0.248314,-1.927153
39.700000,6.613240,4.864490,-0.220441,-2.477464,-0.249027,-1.931329
39.800000,6.629940,4.883160,-0.220998,-2.486973,-0.249742,-1.937357
39.900000,6.646610,4.889170,-0.221554,-2.490034,-0.250455,-1.938358
40.000000,6.663250,4.907990,-0.222108,-2.499619,-0.251168,-1.944433
40.100000,6.679890,4.919620,-0.222663,-2.505542,-0.251881,-1.947650
40.200000,6.696600,4.935910,-0.223220,-2.513838,-0.252598,-1.952699
40.300000,6.713290,4.954320,-0.223776,-2.523214,-0.253315,-1.958579
40.400000,6.729890,4.967660,-0.224330,-2.530008,-0.254028,-1.962453
40.500000,6.746560,4.984810,-0.224885,-2.538743,-0.254744,-1.967817
40.600000,6.763240,5.003210,-0.225441,-2.548114,-0.255462,-1.973664
40.700000,6.779910,5.012000,-0.225997,-2.552591,-0.256180,-1.975713
40.800000,6.796540,5.025150,-0.226551,-2.559288,-0.256896,-1.979478
40.900000,6.813250,5.055450,-0.227108,-2.574720,-0.257616,-1.989979
41.000000,6.829910,5.062190,-0.227664,-2.578152,-0.258335,-1.991201
41.100000,6.846590,5.078120,-0.228220,-2.586265,-0.259055,-1.996029
41.200000,6.863270,5.094800,-0.228776,-2.594760,-0.259776,-2.001142
41.300000,6.879910,5.108240,-0.229330,-2.601605,-0.260495,-2.004978
41.400000,6.896610,5.126060,-0.229887,-2.610681,-0.261218,-2.010519
41.500000,6.913330,5.138530,-0.230444,-2.617032,-0.261942,-2.013952
41.600000,6.929980,5.156060,-0.230999,-2.625960,-0.262663,-2.019365
41.700000,6.946570,5.168710,-0.231552,-2.632402,-0.263383,-2.022863
41.800000,6.963250,5.188050,-0.232108,-2.642252,-0.264107,-2.028963
41.900000,6.979980,5.201100,-0.232666,-2.648898,-0.264833,-2.032590
42.000000,6.996650,5.210970,-0.233222,-2.653925,-0.265558,-2.034972
42.100000,7.013250,5.232180,-0.233775,-2.664727,-0.266279,-2.041781
42.200000,7.029860,5.247400,-0.234329,-2.672479,-0.267002,-2.046240
42.300000,7.046570,5.258520,-0.234886,-2.678142,-0.267730,-2.049085
42.400000,7.063250,5.281640,-0.235442,-2.689917,-0.268457,-2.056599
42.500000,7.079920,5.291990,-0.235997,-2.695188,-0.269184,-2.059131
42.600000,7.096570,5.308970,-0.236552,-2.703836,-0.269911,-2.064237
42.700000,7.113210,5.319980,-0.237107,-2.709444,-0.270637,-2.067016
42.800000,7.129930,5.342510,-0.237664,-2.720918,-0.271368,-2.074253
42.900000,7.146640,5.351130,-0.238221,-2.725308,-0.272099,-2.076082
43.000000,7.163210,5.372130,-0.238774,-2.736003,-0.272825,-2.082718
43.100000,7.179880,5.386340,-0.239329,-2.743240,-0.273555,-2.086703
43.200000,7.196600,5.407880,-0.239887,-2.754211,-0.274288,-2.093512
43.300000,7.213250,5.421070,-0.240442,-2.760928,-0.275018,-2.097086
43.400000,7.229900,5.436010,-0.240997,-2.768537,-0.275749,-2.101329
43.500000,7.246550,5.448270,-0.241552,-2.774781,-0.276481,-2.104528
43.600000,7.263240,5.466320,-0.242108,-2.783974,-0.277214,-2.109952
43.700000,7.279900,5.476950,-0.242663,-2.789388,-0.277947,-2.112506
43.800000,7.296560,5.489940,-0.243219,-2.796003,-0.278681,-2.115963
43.900000,7.313170,5.514360,-0.243772,-2.808440,-0.279413,-2.123820
44.000000,7.329930,5.530140,-0.244331,-2.816477,-0.280152,-2.128324
44.100000,7.346650,5.545030,-0.244888,-2.824061,-0.280890,-2.132481
44.200000,7.363310,5.561030,-0.245444,-2.832209,-0.281625,-2.137061
44.300000,7.379900,5.579720,-0.245997,-2.841728,-0.282358,-2.142672
44.400000,7.396560,5.587520,-0.246552,-2.845701,-0.283095,-2.144087
44.500000,7.413260,5.606030,-0.247109,-2.855128,-0.283834,-2.149601
44.600000,7.429950,5.622730,-0.247665,-2.863633,-0.284574,-2.154411
44.700000,7.446590,5.642330,-0.248220,-2.873615,-0.285311,-2.160327
44.800000,7.463230,5.656300,-0.248774,-2.880730,-0.286049,-2.164078
44.900000,7.479920,5.674200,-0.249331,-2.889846,-0.286790,-2.169319
45.000000,7.496620,5.684740,-0.249887,-2.895214,-0.287532,-2.171737
45.100000,7.513300,5.702360,-0.250443,-2.904188,-0.288273,-2.176854
45.200000,7.529920,5.723670,-0.250997,-2.915041,-0.289013,-2.183374
45.300000,7.546590,5.741340,-0.251553,-2.924040,-0.289755,-2.188489
45.400000,7.563280,5.754960,-0.252109,-2.930977,-0.290498,-2.192050
45.500000,7.579960,5.770000,-0.252665,-2.938637,-0.291242,-2.196145
45.600000,7.596600,5.790060,-0.253220,-2.948853,-0.291985,-2.202145
45.700000,7.613220,5.800940,-0.253774,-2.954394,-0.292727,-2.204646
45.800000,7.629900,5.828510,-0.254330,-2.968436,-0.293472,-2.213473
45.900000,7.646590,5.842500,-0.254886,-2.975561,-0.294218,-2.217131
46.000000,7.663220,5.857490,-0.255441,-2.983195,-0.294963,-2.221166
46.100000,7.679890,5.878830,-0.255996,-2.994064,-0.295709,-2.227594
46.200000,7.696610,5.893790,-0.256554,-3.001683,-0.296459,-2.231590
46.300000,7.713300,5.910900,-0.257110,-3.010397,-0.297207,-2.236394
46.400000,7.729920,5.922450,-0.257664,-3.016279,-0.297953,-2.239093
46.500000,7.746550,5.941600,-0.258218,-3.026032,-0.298700,-2.244655
46.600000,7.763220,5.958320,-0.258774,-3.034547,-0.299450,-2.249285
46.700000,7.779910,5.974570,-0.259330,-3.042824,-0.300201,-2.253727
46.800000,7.796600,5.992160,-0.259887,-3.051782,-0.300952,-2.258665
46.900000,7.813240,6.010090,-0.260441,-3.060914,-0.301702,-2.263725
47.000000,7.829860,6.027160,-0.260995,-3.069607,-0.302451,-2.268454
47.100000,7.846530,6.042380,-0.261551,-3.077359,-0.303203,-2.272473
47.200000,7.863260,6.059080,-0.262109,-3.085864,-0.303959,-2.277032
47.300000,7.879900,6.072330,-0.262663,-3.092612,-0.304711,-2.280296
47.400000,7.896550,6.092410,-0.263218,-3.102839,-0.305464,-2.286115
47.500000,7.913220,6.113270,-0.263774,-3.113463,-0.306218,-2.292212
47.600000,7.929900,6.126990,-0.264330,-3.120450,-0.306974,-2.295622
47.700000,7.946510,6.142050,-0.264884,-3.128120,-0.307727,-2.299532
47.800000,7.963180,6.159260,-0.265439,-3.136885,-0.308483,-2.304233
47.900000,7.979860,6.178260,-0.265995,-3.146562,-0.309240,-2.309591
48.000000,7.996560,6.193590,-0.266552,-3.154369,-0.309999,-2.313566
48.100000,8.013260,6.211180,-0.267109,-3.163328,-0.310758,-2.318376
48.200000,8.029910,6.232180,-0.267664,-3.174023,-0.311515,-2.324453
48.300000,8.046570,6.249210,-0.268219,-3.182697,-0.312274,-2.329037
48.400000,8.063290,6.266350,-0.268776,-3.191426,-0.313036,-2.333646
48.500000,8.080020,6.278400,-0.269334,-3.197563,-0.313799,-2.336350
48.600000,8.096640,6.300470,-0.269888,-3.208803,-0.314557,-2.342786
48.700000,8.113260,6.317390,-0.270442,-3.217420,-0.315316,-2.347295
48.800000,8.129920,6.340670,-0.270997,-3.229277,-0.316078,-2.354151
48.900000,8.146660,6.355330,-0.271555,-3.236743,-0.316844,-2.357788
49.000000,8.163240,6.374630,-0.272108,-3.246572,-0.317603,-2.363154
49.100000,8.179860,6.394510,-0.272662,-3.256697,-0.318364,-2.368720
49.200000,8.196510,6.414510,-0.273217,-3.266883,-0.319127,-2.374315
49.300000,8.213210,6.428870,-0.273774,-3.274197,-0.319894,-2.377808
49.400000,8.229920,6.444310,-0.274331,-3.282060,-0.320661,-2.381690
49.500000,8.246540,6.463900,-0.274885,-3.292037,-0.321425,-2.387107
49.600000,8.263230,6.484520,-0.275441,-3.302539,-0.322192,-2.392884
49.700000,8.279870,6.502030,-0.275996,-3.311457,-0.322958,-2.397509
49.800000,8.296650,6.520620,-0.276555,-3.320924,-0.323731,-2.402506
49.900000,8.313260,6.540160,-0.277109,-3.330876,-0.324496,-2.407861
50.000000,8.329890,6.557230,-0.277663,-3.339570,-0.325263,-2.412295
50.100000,8.346580,6.570800,-0.278219,-3.346481,-0.326034,-2.415425
50.200000,8.363260,6.595660,-0.278775,-3.359142,-0.326805,-2.422696
50.300000,8.379930,6.612570,-0.279331,-3.367754,-0.327575,-2.427036
50.400000,8.396610,6.631210,-0.279887,-3.377248,-0.328347,-2.432000
50.500000,8.413270,6.651650,-0.280442,-3.387658,-0.329119,-2.437615
50.600000,8.429930,6.667950,-0.280998,-3.395959,-0.329891,-2.441702
50.700000,8.446600,6.683050,-0.281553,-3.403649,-0.330664,-2.445341
50.800000,8.463200,6.708090,-0.282107,-3.416402,-0.331434,-2.452612
50.900000,8.479850,6.720600,-0.282662,-3.422773,-0.332208,-2.455287
51.000000,8.496570,6.746860,-0.283219,-3.436148,-0.332985,-2.462965
51.100000,8.513280,6.761970,-0.283776,-3.443843,-0.333762,-2.466563
51.200000,8.529930,6.778640,-0.284331,-3.452333,-0.334538,-2.470728
51.300000,8.546520,6.798170,-0.284884,-3.462280,-0.335311,-2.475932
51.400000,8.563240,6.810660,-0.285441,-3.468641,-0.336090,-2.478547
51.500000,8.579940,6.836550,-0.285998,-3.481826,-0.336870,-2.486031
51.600000,8.596620,6.852500,-0.286554,-3.489950,-0.337649,-2.489891
51.700000,8.613240,6.870500,-0.287108,-3.499117,-0.338425,-2.494492
51.800000,8.629920,6.894120,-0.287664,-3.511146,-0.339206,-2.501116
51.900000,8.646590,6.912740,-0.288220,-3.520630,-0.339986,-2.505915
52.000000,8.663280,6.930570,-0.288776,-3.529710,-0.340768,-2.510415
52.100000,8.679960,6.951570,-0.289332,-3.540406,-0.341550,-2.516053
52.200000,8.696610,6.968510,-0.289887,-3.549033,-0.342331,-2.520214
52.300000,8.713260,6.987270,-0.290442,-3.558587,-0.343113,-2.525024
52.400000,8.729960,7.001820,-0.290999,-3.565998,-0.343898,-2.528297
52.500000,8.746630,7.021540,-0.291554,-3.576041,-0.344682,-2.533431
52.600000,8.763240,7.046210,-0.292108,-3.588605,-0.345464,-2.540345
52.700000,8.779950,7.064360,-0.292665,-3.597849,-0.346251,-2.544885
52.800000,8.796630,7.085410,-0.293221,-3.608570,-0.347037,-2.550461
52.900000,8.813260,7.099020,-0.293775,-3.615501,-0.347822,-2.553356
53.000000,8.829850,7.120460,-0.294328,-3.626420,-0.348605,-2.559062
53.100000,8.846590,7.141030,-0.294886,-3.636897,-0.349396,-2.564426
53.200000,8.863280,7.164070,-0.295443,-3.648631,-0.350186,-2.570670
53.300000,8.879950,7.177040,-0.295998,-3.655236,-0.350975,-2.573293
53.400000,8.896590,7.197190,-0.296553,-3.665499,-0.351763,-2.578484
53.500000,8.913180,7.220630,-0.297106,-3.677437,-0.352549,-2.584848
53.600000,8.929860,7.242160,-0.297662,-3.688402,-0.353341,-2.590505
53.700000,8.946620,7.260360,-0.298221,-3.697671,-0.354136,-2.594949
53.800000,8.963290,7.276090,-0.298776,-3.705682,-0.354928,-2.598512
53.900000,8.979880,7.300450,-0.299329,-3.718089,-0.355717,-2.605156
54.000000,8.996520,7.319030,-0.299884,-3.727551,-0.356509,-2.609718
54.100000,9.013250,7.338800,-0.300442,-3.737620,-0.357306,-2.614683
54.200000,9.029910,7.357350,-0.300997,-3.747068,-0.358100,-2.619211
54.300000,9.046540,7.383470,-0.301551,-3.760370,-0.358894,-2.626426
54.400000,9.063200,7.396750,-0.302107,-3.767134,-0.359689,-2.629058
54.500000,9.079880,7.425280,-0.302663,-3.781664,-0.360486,-2.637096
54.600000,9.096550,7.434350,-0.303218,-3.786283,-0.361283,-2.638213
54.700000,9.113220,7.458400,-0.303774,-3.798532,-0.362081,-2.644637
54.800000,9.129850,7.478930,-0.304328,-3.808988,-0.362877,-2.649805
54.900000,9.146530,7.507290,-0.304884,-3.823431,-0.363677,-2.657727
55.000000,9.163260,7.526250,-0.305442,-3.833088,-0.364480,-2.662302
55.100000,9.179920,7.540030,-0.305997,-3.840106,-0.365279,-2.665044
55.200000,9.196530,7.564830,-0.306551,-3.852736,-0.366078,-2.671676
55.300000,9.213230,7.578380,-0.307108,-3.859637,-0.366881,-2.674313
55.400000,9.229940,7.603900,-0.307665,-3.872634,-0.367685,-2.681162
55.500000,9.246640,7.628620,-0.308221,-3.885224,-0.368489,-2.687715
55.600000,9.263240,7.643440,-0.308775,-3.892772,-0.369289,-2.690783
55.700000,9.279890,7.668050,-0.309330,-3.905306,-0.370093,-2.697279
55.800000,9.296610,7.690480,-0.309887,-3.916729,-0.370900,-2.702986
55.900000,9.313240,7.709860,-0.310441,-3.926599,-0.371703,-2.707621
56.000000,9.329910,7.734830,-0.310997,-3.939317,-0.372510,-2.714201
56.100000,9.346560,7.753980,-0.311552,-3.949070,-0.373315,-2.718729
56.200000,9.363230,7.776380,-0.312108,-3.960478,-0.374123,-2.724382
56.300000,9.379890,7.799220,-0.312663,-3.972110,-0.374931,-2.730178
56.400000,9.396630,7.826270,-0.313221,-3.985887,-0.375743,-2.737423
56.500000,9.413240,7.840260,-0.313775,-3.993012,-0.376549,-2.740106
56.600000,9.429890,7.862550,-0.314330,-4.004364,-0.377358,-2.745673
56.700000,9.446620,7.882280,-0.314887,-4.014412,-0.378172,-2.750325
56.800000,9.463270,7.907920,-0.315442,-4.027471,-0.378982,-2.757036
56.900000,9.479890,7.933700,-0.315996,-4.040600,-0.379792,-2.763785
57.000000,9.496540,7.950570,-0.316551,-4.049192,-0.380604,-2.767415
57.100000,9.513270,7.974750,-0.317109,-4.061507,-0.381420,-2.773566
57.200000,9.529930,7.991680,-0.317664,-4.070129,-0.382234,-2.777194
57.300000,9.546620,8.024450,-0.318221,-4.086819,-0.383049,-2.786309
57.400000,9.563260,8.037550,-0.318775,-4.093491,-0.383863,-2.788587
57.500000,9.579940,8.063460,-0.319331,-4.106686,-0.384680,-2.795293
57.600000,9.596630,8.087470,-0.319888,-4.118915,-0.385497,-2.801325
57.700000,9.613260,8.112440,-0.320442,-4.131632,-0.386313,-2.807683
57.800000,9.629900,8.131380,-0.320997,-4.141278,-0.387129,-2.811941
57.900000,9.646550,8.156060,-0.321552,-4.153847,-0.387947,-2.818171
58.000000,9.663250,8.177460,-0.322108,-4.164746,-0.388768,-2.823247
58.100000,9.679970,8.199770,-0.322666,-4.176109,-0.389590,-2.828622
58.200000,9.696570,8.222090,-0.323219,-4.187476,-0.390408,-2.834004
58.300000,9.713230,8.248930,-0.323774,-4.201146,-0.391228,-2.840922
58.400000,9.729910,8.265490,-0.324330,-4.209579,-0.392051,-2.844285
