Repository: abubakardawood/tissue-phantom-material-database

Title:
A Database of Silicone Phantom Materials for Modeling Human Tissue Mechanics Across Varying Stiffnesses

Description:
This dataset contains processed mechanical compression test data for soft silicone phantoms
fabricated using Ecoflex (Smooth-On) with varying base materials and thinner concentrations.
The dataset provides force–compression measurements together with derived engineering and
true stress–strain quantities, intended for mechanical characterization, constitutive model
fitting, and the design of tissue-equivalent phantoms.

All files in this dataset are processed outputs generated from raw experimental measurements.
The raw data files are not included in this archive.

File: data/EF10_75T/EF10_75T_B2.csv (part 1 of 2)
EF10_75T_B_sample_2
Compression test;
Cylinder Diameter: 50mm;
Cylinder Height: 30mm;
Speed (mm/min): 10;
Machine: INSTRON 5900;
Load cell: 1kN;
Time (s),Compression (mm),Load (N),Engineering Strain [-],Engineering Stress (kPa),True Strain [-],True Stress (kPa)
0.000000,0.000000,0.007130,-0.000000,-0.003631,0.000000,-0.003631
0.100000,0.006120,0.014500,-0.000204,-0.007385,-0.000204,-0.007383
0.200000,0.026870,0.021310,-0.000896,-0.010853,-0.000896,-0.010843
0.300000,0.046140,0.038610,-0.001538,-0.019664,-0.001539,-0.019634
0.400000,0.063250,0.046920,-0.002108,-0.023896,-0.002111,-0.023846
0.500000,0.080030,0.055450,-0.002668,-0.028240,-0.002671,-0.028165
0.600000,0.096750,0.067240,-0.003225,-0.034245,-0.003230,-0.034135
0.700000,0.113370,0.075490,-0.003779,-0.038447,-0.003786,-0.038301
0.800000,0.130030,0.089100,-0.004334,-0.045378,-0.004344,-0.045182
0.900000,0.146710,0.097340,-0.004890,-0.049575,-0.004902,-0.049332
1.000000,0.163400,0.105880,-0.005447,-0.053924,-0.005462,-0.053631
1.100000,0.180020,0.118370,-0.006001,-0.060285,-0.006019,-0.059924
1.200000,0.196680,0.124710,-0.006556,-0.063514,-0.006578,-0.063098
1.300000,0.213380,0.137540,-0.007113,-0.070049,-0.007138,-0.069550
1.400000,0.230040,0.151770,-0.007668,-0.077296,-0.007698,-0.076703
1.500000,0.246650,0.152740,-0.008222,-0.077790,-0.008256,-0.077150
1.600000,0.263270,0.164430,-0.008776,-0.083744,-0.008814,-0.083009
1.700000,0.279970,0.176210,-0.009332,-0.089743,-0.009376,-0.088906
1.800000,0.296700,0.183310,-0.009890,-0.093359,-0.009939,-0.092436
1.900000,0.313320,0.191620,-0.010444,-0.097591,-0.010499,-0.096572
2.000000,0.329940,0.206150,-0.010998,-0.104991,-0.011059,-0.103837
2.100000,0.346560,0.209370,-0.011552,-0.106631,-0.011619,-0.105399
2.200000,0.363280,0.226060,-0.012109,-0.115131,-0.012183,-0.113737
2.300000,0.379990,0.227690,-0.012666,-0.115962,-0.012747,-0.114493
2.400000,0.396640,0.243600,-0.013221,-0.124064,-0.013310,-0.122424
2.500000,0.413260,0.252530,-0.013775,-0.128612,-0.013871,-0.126841
2.600000,0.429930,0.262480,-0.014331,-0.133680,-0.014435,-0.131764
2.700000,0.446620,0.266060,-0.014887,-0.135503,-0.014999,-0.133486
2.800000,0.463280,0.283400,-0.015443,-0.144334,-0.015563,-0.142106
2.900000,0.479910,0.295540,-0.015997,-0.150517,-0.016126,-0.148109
3.000000,0.496580,0.306280,-0.016553,-0.155987,-0.016691,-0.153405
3.100000,0.513230,0.311550,-0.017108,-0.158671,-0.017256,-0.155957
3.200000,0.529940,0.323080,-0.017665,-0.164543,-0.017823,-0.161637
3.300000,0.546580,0.336310,-0.018219,-0.171281,-0.018387,-0.168161
3.400000,0.563220,0.339480,-0.018774,-0.172896,-0.018952,-0.169650
3.500000,0.579910,0.356780,-0.019330,-0.181707,-0.019520,-0.178194
3.600000,0.596590,0.362840,-0.019886,-0.184793,-0.020087,-0.181118
3.700000,0.613270,0.374010,-0.020442,-0.190482,-0.020654,-0.186588
3.800000,0.629870,0.384340,-0.020996,-0.195743,-0.021219,-0.191633
3.900000,0.646520,0.396210,-0.021551,-0.201788,-0.021786,-0.197439
4.000000,0.663240,0.406840,-0.022108,-0.207202,-0.022356,-0.202621
4.100000,0.679910,0.411740,-0.022664,-0.209697,-0.022924,-0.204945
4.200000,0.696500,0.423170,-0.023217,-0.215519,-0.023490,-0.210515
4.300000,0.713220,0.431380,-0.023774,-0.219700,-0.024061,-0.214477
4.400000,0.729870,0.445210,-0.024329,-0.226744,-0.024630,-0.221227
4.500000,0.746610,0.457510,-0.024887,-0.233008,-0.025202,-0.227209
4.600000,0.763290,0.464000,-0.025443,-0.236313,-0.025772,-0.230301
4.700000,0.779930,0.472590,-0.025998,-0.240688,-0.026342,-0.234431
4.800000,0.796560,0.484960,-0.026552,-0.246988,-0.026911,-0.240430
4.900000,0.813280,0.496960,-0.027109,-0.253100,-0.027484,-0.246238
5.000000,0.829990,0.507230,-0.027666,-0.258330,-0.028056,-0.251183
5.100000,0.846560,0.520900,-0.028219,-0.265292,-0.028624,-0.257806
5.200000,0.863190,0.530430,-0.028773,-0.270146,-0.029195,-0.262373
5.300000,0.879920,0.543330,-0.029331,-0.276716,-0.029769,-0.268599
5.400000,0.896580,0.548570,-0.029886,-0.279384,-0.030342,-0.271035
5.500000,0.913210,0.562730,-0.030440,-0.286596,-0.030913,-0.277872
5.600000,0.929910,0.573290,-0.030997,-0.291974,-0.031488,-0.282924
5.700000,0.946580,0.580980,-0.031553,-0.295891,-0.032061,-0.286555
5.800000,0.963250,0.588460,-0.032108,-0.299700,-0.032635,-0.290077
5.900000,0.979940,0.604120,-0.032665,-0.307676,-0.033210,-0.297626
6.000000,0.996590,0.605740,-0.033220,-0.308501,-0.033784,-0.298253
6.100000,1.013260,0.624260,-0.033775,-0.317933,-0.034359,-0.307195
6.200000,1.029950,0.635810,-0.034332,-0.323815,-0.034935,-0.312698
6.300000,1.046640,0.644220,-0.034888,-0.328099,-0.035511,-0.316652
6.400000,1.063240,0.651520,-0.035441,-0.331816,-0.036085,-0.320056
6.500000,1.079890,0.668850,-0.035996,-0.340643,-0.036660,-0.328381
6.600000,1.096590,0.675110,-0.036553,-0.343831,-0.037238,-0.331263
6.700000,1.113270,0.688940,-0.037109,-0.350874,-0.037815,-0.337854
6.800000,1.129860,0.697440,-0.037662,-0.355203,-0.038390,-0.341826
6.900000,1.146540,0.702990,-0.038218,-0.358030,-0.038967,-0.344347
7.000000,1.163270,0.719070,-0.038776,-0.366219,-0.039547,-0.352019
7.100000,1.179920,0.726790,-0.039331,-0.370151,-0.040125,-0.355593
7.200000,1.196620,0.737660,-0.039887,-0.375687,-0.040705,-0.360702
7.300000,1.213250,0.750600,-0.040442,-0.382277,-0.041282,-0.366818
7.400000,1.229880,0.763250,-0.040996,-0.388720,-0.041860,-0.372784
7.500000,1.246560,0.769940,-0.041552,-0.392127,-0.042440,-0.375834
7.600000,1.263290,0.783850,-0.042110,-0.399212,-0.043022,-0.382401
7.700000,1.279900,0.795730,-0.042663,-0.405262,-0.043600,-0.387972
7.800000,1.296530,0.811990,-0.043218,-0.413543,-0.044179,-0.395671
7.900000,1.313250,0.811610,-0.043775,-0.413350,-0.044762,-0.395255
8.000000,1.329930,0.828250,-0.044331,-0.421824,-0.045344,-0.403124
8.100000,1.346570,0.838100,-0.044886,-0.426841,-0.045924,-0.407682
8.200000,1.363240,0.850070,-0.045441,-0.432937,-0.046506,-0.413264
8.300000,1.379960,0.860350,-0.045999,-0.438173,-0.047090,-0.418017
8.400000,1.396610,0.873750,-0.046554,-0.444997,-0.047672,-0.424281
8.500000,1.413260,0.881410,-0.047109,-0.448898,-0.048254,-0.427751
8.600000,1.429910,0.892130,-0.047664,-0.454358,-0.048837,-0.432702
8.700000,1.446590,0.904090,-0.048220,-0.460449,-0.049421,-0.438247
8.800000,1.463280,0.912560,-0.048776,-0.464763,-0.050006,-0.442094
8.900000,1.479970,0.923010,-0.049332,-0.470085,-0.050591,-0.446895
9.000000,1.496590,0.932800,-0.049886,-0.475071,-0.051174,-0.451372
9.100000,1.513240,0.949350,-0.050441,-0.483500,-0.051758,-0.459112
9.200000,1.529960,0.955850,-0.050999,-0.486810,-0.052345,-0.461984
9.300000,1.546670,0.963120,-0.051556,-0.490513,-0.052932,-0.465224
9.400000,1.563290,0.977130,-0.052110,-0.497648,-0.053516,-0.471716
9.500000,1.579930,0.987290,-0.052664,-0.502823,-0.054102,-0.476342
9.600000,1.596620,1.000010,-0.053221,-0.509301,-0.054689,-0.482196
9.700000,1.613300,1.011680,-0.053777,-0.515244,-0.055277,-0.487536
9.800000,1.629960,1.019110,-0.054332,-0.519028,-0.055864,-0.490829
9.900000,1.646550,1.032980,-0.054885,-0.526092,-0.056449,-0.497218
10.000000,1.663200,1.042640,-0.055440,-0.531012,-0.057036,-0.501573
10.100000,1.679880,1.057940,-0.055996,-0.538804,-0.057625,-0.508634
10.200000,1.696570,1.063650,-0.056552,-0.541712,-0.058214,-0.511077
10.300000,1.713240,1.081080,-0.057108,-0.550590,-0.058804,-0.519146
10.400000,1.729890,1.089490,-0.057663,-0.554873,-0.059392,-0.522877
10.500000,1.746590,1.101520,-0.058220,-0.561000,-0.059983,-0.528338
10.600000,1.763240,1.109590,-0.058775,-0.565110,-0.060573,-0.531895
10.700000,1.779910,1.125940,-0.059330,-0.573437,-0.061163,-0.539414
10.800000,1.796500,1.132010,-0.059883,-0.576528,-0.061751,-0.542004
10.900000,1.813250,1.145820,-0.060442,-0.583561,-0.062345,-0.548290
11.000000,1.829930,1.155420,-0.060998,-0.588451,-0.062937,-0.552556
11.100000,1.846570,1.165870,-0.061552,-0.593773,-0.063528,-0.557225
11.200000,1.863220,1.173770,-0.062107,-0.597796,-0.064120,-0.560669
11.300000,1.879900,1.190380,-0.062663,-0.606256,-0.064713,-0.568266
11.400000,1.896590,1.204130,-0.063220,-0.613258,-0.065306,-0.574488
11.500000,1.913240,1.213090,-0.063775,-0.617822,-0.065899,-0.578420
11.600000,1.929930,1.225100,-0.064331,-0.623938,-0.066493,-0.583800
11.700000,1.946560,1.231620,-0.064885,-0.627259,-0.067086,-0.586559
11.800000,1.963220,1.250120,-0.065441,-0.636681,-0.067680,-0.595016
11.900000,1.979960,1.263600,-0.065999,-0.643546,-0.068277,-0.601073
12.000000,1.996600,1.272490,-0.066553,-0.648074,-0.068871,-0.604942
12.100000,2.013200,1.279540,-0.067107,-0.651664,-0.069464,-0.607933
12.200000,2.029890,1.295120,-0.067663,-0.659599,-0.070061,-0.614969
12.300000,2.046580,1.300760,-0.068219,-0.662472,-0.070658,-0.617278
12.400000,2.063240,1.317660,-0.068775,-0.671079,-0.071254,-0.624926
12.500000,2.079910,1.324090,-0.069330,-0.674353,-0.071851,-0.627600
12.600000,2.096540,1.339780,-0.069885,-0.682344,-0.072447,-0.634659
12.700000,2.113240,1.346660,-0.070441,-0.685848,-0.073045,-0.637536
12.800000,2.129940,1.363510,-0.070998,-0.694430,-0.073644,-0.645127
12.900000,2.146610,1.369160,-0.071554,-0.697307,-0.074243,-0.647413
13.000000,2.163270,1.377390,-0.072109,-0.701499,-0.074841,-0.650915
13.100000,2.179930,1.393410,-0.072664,-0.709658,-0.075440,-0.658091
13.200000,2.196640,1.400390,-0.073221,-0.713213,-0.076041,-0.660990
13.300000,2.213310,1.416170,-0.073777,-0.721249,-0.076640,-0.668038
13.400000,2.229910,1.426240,-0.074330,-0.726378,-0.077238,-0.672386
13.500000,2.246570,1.432640,-0.074886,-0.729638,-0.077838,-0.674998
13.600000,2.263280,1.451720,-0.075443,-0.739355,-0.078440,-0.683576
13.700000,2.279950,1.462760,-0.075998,-0.744978,-0.079041,-0.688360
13.800000,2.296550,1.473080,-0.076552,-0.750233,-0.079640,-0.692802
13.900000,2.313270,1.481180,-0.077109,-0.754359,-0.080244,-0.696191
14.000000,2.329950,1.494300,-0.077665,-0.761041,-0.080847,-0.701935
14.100000,2.346620,1.505000,-0.078221,-0.766490,-0.081449,-0.706535
14.200000,2.363280,1.517540,-0.078776,-0.772877,-0.082052,-0.711993
14.300000,2.379890,1.529200,-0.079330,-0.778815,-0.082653,-0.717032
14.400000,2.396520,1.543340,-0.079884,-0.786017,-0.083256,-0.723226
14.500000,2.413290,1.551010,-0.080443,-0.789923,-0.083863,-0.726379
14.600000,2.429950,1.557780,-0.080998,-0.793371,-0.084467,-0.729109
14.700000,2.446580,1.571520,-0.081553,-0.800369,-0.085071,-0.735096
14.800000,2.463250,1.587670,-0.082108,-0.808594,-0.085676,-0.742201
14.900000,2.479940,1.596340,-0.082665,-0.813009,-0.086282,-0.745802
15.000000,2.496590,1.607020,-0.083220,-0.818449,-0.086887,-0.750338
15.100000,2.513240,1.619530,-0.083775,-0.824820,-0.087493,-0.755721
15.200000,2.529920,1.634950,-0.084331,-0.832673,-0.088100,-0.762453
15.300000,2.546590,1.639640,-0.084886,-0.835062,-0.088707,-0.764176
15.400000,2.563290,1.654410,-0.085443,-0.842584,-0.089315,-0.770591
15.500000,2.579950,1.666620,-0.085998,-0.848803,-0.089923,-0.775807
15.600000,2.596550,1.674810,-0.086552,-0.852974,-0.090528,-0.779147
15.700000,2.613230,1.686800,-0.087108,-0.859080,-0.091137,-0.784248
15.800000,2.629940,1.699650,-0.087665,-0.865625,-0.091748,-0.789740
15.900000,2.646600,1.712270,-0.088220,-0.872052,-0.092357,-0.795120
16.000000,2.663180,1.721510,-0.088773,-0.876758,-0.092963,-0.798926
16.100000,2.679890,1.736650,-0.089330,-0.884469,-0.093574,-0.805459
16.200000,2.696610,1.747070,-0.089887,-0.889775,-0.094187,-0.809796
16.300000,2.713290,1.756680,-0.090443,-0.894670,-0.094798,-0.813753
16.400000,2.729860,1.765240,-0.090995,-0.899029,-0.095405,-0.817222
16.500000,2.746590,1.784680,-0.091553,-0.908930,-0.096019,-0.825715
16.600000,2.763240,1.789730,-0.092108,-0.911502,-0.096630,-0.827545
16.700000,2.779900,1.806360,-0.092663,-0.919972,-0.097242,-0.834724
16.800000,2.796590,1.813170,-0.093220,-0.923440,-0.097855,-0.837357
16.900000,2.813240,1.828220,-0.093775,-0.931105,-0.098467,-0.843791
17.000000,2.829860,1.837050,-0.094329,-0.935602,-0.099079,-0.847348
17.100000,2.846570,1.850700,-0.094886,-0.942554,-0.099694,-0.853119
17.200000,2.863280,1.864150,-0.095443,-0.949404,-0.100310,-0.858790
17.300000,2.879900,1.878300,-0.095997,-0.956610,-0.100922,-0.864779
17.400000,2.896580,1.892730,-0.096553,-0.963959,-0.101537,-0.870887
17.500000,2.913310,1.902500,-0.097110,-0.968935,-0.102155,-0.874842
17.600000,2.929960,1.911170,-0.097665,-0.973351,-0.102770,-0.878288
17.700000,2.946560,1.925620,-0.098219,-0.980710,-0.103383,-0.884386
17.800000,2.963230,1.933980,-0.098774,-0.984968,-0.104000,-0.887678
17.900000,2.979930,1.948680,-0.099331,-0.992455,-0.104617,-0.893873
18.000000,2.996550,1.962030,-0.099885,-0.999254,-0.105233,-0.899443
18.100000,3.013200,1.970210,-0.100440,-1.003420,-0.105850,-0.902636
18.200000,3.029890,1.983100,-0.100996,-1.009985,-0.106468,-0.907980
18.300000,3.046560,1.995040,-0.101552,-1.016066,-0.107086,-0.912882
18.400000,3.063270,2.010610,-0.102109,-1.023995,-0.107707,-0.919436
18.500000,3.079970,2.018940,-0.102666,-1.028238,-0.108327,-0.922673
18.600000,3.096570,2.034730,-0.103219,-1.036279,-0.108944,-0.929316
18.700000,3.113220,2.039400,-0.103774,-1.038658,-0.109563,-0.930872
18.800000,3.129910,2.051850,-0.104330,-1.044999,-0.110184,-0.935974
18.900000,3.146640,2.074080,-0.104888,-1.056320,-0.110806,-0.945525
19.000000,3.163230,2.082640,-0.105441,-1.060680,-0.111424,-0.948841
19.100000,3.179890,2.093460,-0.105996,-1.066190,-0.112045,-0.953178
19.200000,3.196560,2.107340,-0.106552,-1.073259,-0.112667,-0.958902
19.300000,3.213220,2.118040,-0.107107,-1.078709,-0.113289,-0.963171
19.400000,3.229930,2.133410,-0.107664,-1.086537,-0.113913,-0.969556
19.500000,3.246570,2.141390,-0.108219,-1.090601,-0.114535,-0.972577
19.600000,3.263240,2.160080,-0.108775,-1.100120,-0.115158,-0.980455
19.700000,3.279930,2.163730,-0.109331,-1.101979,-0.115782,-0.981498
19.800000,3.296620,2.179210,-0.109887,-1.109863,-0.116407,-0.987903
19.900000,3.313230,2.187310,-0.110441,-1.113988,-0.117029,-0.990958
20.000000,3.329890,2.203910,-0.110996,-1.122442,-0.117654,-0.997855
20.100000,3.346600,2.219880,-0.111553,-1.130576,-0.118281,-1.004456
20.200000,3.363270,2.228290,-0.112109,-1.134859,-0.118906,-1.007631
20.300000,3.379910,2.239260,-0.112664,-1.140446,-0.119531,-1.011959
20.400000,3.396540,2.252250,-0.113218,-1.147062,-0.120156,-1.017193
20.500000,3.413250,2.265550,-0.113775,-1.153835,-0.120784,-1.022558
20.600000,3.429920,2.278220,-0.114331,-1.160288,-0.121412,-1.027631
20.700000,3.446580,2.287520,-0.114886,-1.165024,-0.122039,-1.031179
20.800000,3.463210,2.304020,-0.115440,-1.173428,-0.122665,-1.037967
20.900000,3.479940,2.311130,-0.115998,-1.177049,-0.123296,-1.040514
21.000000,3.496650,2.326280,-0.116555,-1.184765,-0.123926,-1.046674
21.100000,3.513350,2.332520,-0.117112,-1.187943,-0.124557,-1.048821
21.200000,3.529880,2.349660,-0.117663,-1.196672,-0.125181,-1.055868
21.300000,3.546540,2.359450,-0.118218,-1.201658,-0.125810,-1.059600
21.400000,3.563240,2.368710,-0.118775,-1.206374,-0.126442,-1.063087
21.500000,3.579930,2.388210,-0.119331,-1.216305,-0.127073,-1.071162
21.600000,3.596550,2.399830,-0.119885,-1.222223,-0.127703,-1.075697
21.700000,3.613200,2.412660,-0.120440,-1.228758,-0.128333,-1.080766
21.800000,3.629900,2.427540,-0.120997,-1.236336,-0.128967,-1.086743
21.900000,3.646550,2.440960,-0.121552,-1.243171,-0.129598,-1.092061
22.000000,3.663240,2.449740,-0.122108,-1.247642,-0.130232,-1.095295
22.100000,3.679880,2.464440,-0.122663,-1.255129,-0.130864,-1.101172
22.200000,3.696550,2.475450,-0.123218,-1.260736,-0.131497,-1.105391
22.300000,3.713250,2.487370,-0.123775,-1.266807,-0.132132,-1.110008
22.400000,3.729930,2.498520,-0.124331,-1.272486,-0.132767,-1.114276
22.500000,3.746580,2.510570,-0.124886,-1.278623,-0.133401,-1.118941
22.600000,3.763240,2.525310,-0.125441,-1.286130,-0.134036,-1.124796
22.700000,3.779930,2.535990,-0.125998,-1.291569,-0.134672,-1.128834
22.800000,3.796600,2.551110,-0.126553,-1.299270,-0.135308,-1.134843
22.900000,3.813240,2.561610,-0.127108,-1.304617,-0.135943,-1.138790
23.000000,3.829860,2.576880,-0.127662,-1.312394,-0.136578,-1.144851
23.100000,3.846550,2.588260,-0.128218,-1.318190,-0.137216,-1.149174
23.200000,3.863270,2.598310,-0.128776,-1.323308,-0.137856,-1.152898
23.300000,3.879900,2.607600,-0.129330,-1.328040,-0.138492,-1.156284
23.400000,3.896530,2.624670,-0.129884,-1.336733,-0.139129,-1.163113
23.500000,3.913210,2.642850,-0.130440,-1.345992,-0.139768,-1.170421
23.600000,3.929930,2.652450,-0.130998,-1.350882,-0.140409,-1.173919
23.700000,3.946610,2.662920,-0.131554,-1.356214,-0.141049,-1.177799
23.800000,3.963260,2.673730,-0.132109,-1.361720,-0.141689,-1.181825
23.900000,3.979910,2.689220,-0.132664,-1.369608,-0.142328,-1.187911
24.000000,3.996590,2.699550,-0.133220,-1.374870,-0.142970,-1.191710
24.100000,4.013280,2.717060,-0.133776,-1.383787,-0.143612,-1.198670
24.200000,4.029940,2.728720,-0.134331,-1.389726,-0.144253,-1.203042
24.300000,4.046570,2.739770,-0.134886,-1.395353,-0.144894,-1.207140
24.400000,4.063270,2.755950,-0.135442,-1.403594,-0.145537,-1.213488
24.500000,4.079990,2.762600,-0.136000,-1.406981,-0.146182,-1.215632
24.600000,4.096610,2.779110,-0.136554,-1.415389,-0.146824,-1.222113
24.700000,4.113250,2.796820,-0.137108,-1.424409,-0.147466,-1.229110
24.800000,4.129890,2.809560,-0.137663,-1.430897,-0.148109,-1.233916
24.900000,4.146520,2.814740,-0.138217,-1.433535,-0.148752,-1.235396
25.000000,4.163230,2.827720,-0.138774,-1.440146,-0.149399,-1.240291
25.100000,4.179880,2.841220,-0.139329,-1.447021,-0.150043,-1.245409
25.200000,4.196550,2.857560,-0.139885,-1.455343,-0.150689,-1.251763
25.300000,4.213230,2.868440,-0.140441,-1.460884,-0.151336,-1.255716
25.400000,4.229960,2.876820,-0.140999,-1.465152,-0.151985,-1.258568
25.500000,4.246620,2.893010,-0.141554,-1.473398,-0.152632,-1.264833
25.600000,4.263240,2.907970,-0.142108,-1.481017,-0.153277,-1.270553
25.700000,4.279940,2.914340,-0.142665,-1.484261,-0.153926,-1.272510
25.800000,4.296680,2.934420,-0.143223,-1.494488,-0.154577,-1.280443
25.900000,4.313310,2.943530,-0.143777,-1.499128,-0.155224,-1.283587
26.000000,4.329930,2.960960,-0.144331,-1.508005,-0.155872,-1.290353
26.100000,4.346570,2.970340,-0.144886,-1.512782,-0.156520,-1.293601
26.200000,4.363240,2.985730,-0.145441,-1.520620,-0.157170,-1.299459
26.300000,4.379900,2.996360,-0.145997,-1.526034,-0.157820,-1.303238
26.400000,4.396570,3.008020,-0.146552,-1.531972,-0.158471,-1.307458
26.500000,4.413240,3.027720,-0.147108,-1.542005,-0.159122,-1.315164
26.600000,4.429880,3.037300,-0.147663,-1.546884,-0.159773,-1.318467
26.700000,4.446570,3.050360,-0.148219,-1.553536,-0.160426,-1.323272
26.800000,4.463250,3.060190,-0.148775,-1.558542,-0.161079,-1.326670
26.900000,4.479850,3.076630,-0.149328,-1.566915,-0.161729,-1.332930
27.000000,4.496550,3.086590,-0.149885,-1.571987,-0.162384,-1.336370
27.100000,4.513240,3.107250,-0.150441,-1.582509,-0.163038,-1.344435
27.200000,4.529930,3.112560,-0.150998,-1.585214,-0.163693,-1.345850
27.300000,4.546500,3.124630,-0.151550,-1.591361,-0.164344,-1.350190
27.400000,4.563230,3.144840,-0.152108,-1.601654,-0.165002,-1.358030
27.500000,4.579900,3.152230,-0.152663,-1.605418,-0.165657,-1.360329
27.600000,4.596610,3.170380,-0.153220,-1.614661,-0.166315,-1.367262
27.700000,4.613280,3.179780,-0.153776,-1.619449,-0.166971,-1.370416
27.800000,4.629910,3.191920,-0.154330,-1.625632,-0.167626,-1.374747
27.900000,4.646600,3.212080,-0.154887,-1.635899,-0.168285,-1.382520
28.000000,4.663330,3.219180,-0.155444,-1.639515,-0.168945,-1.384662
28.100000,4.680000,3.232300,-0.156000,-1.646197,-0.169603,-1.389390
28.200000,4.696520,3.251930,-0.156551,-1.656194,-0.170255,-1.396916
28.300000,4.713200,3.263060,-0.157107,-1.661863,-0.170915,-1.400773
28.400000,4.729900,3.276420,-0.157663,-1.668667,-0.171576,-1.405579
28.500000,4.746570,3.282460,-0.158219,-1.671743,-0.172235,-1.407242
28.600000,4.763200,3.296050,-0.158773,-1.678664,-0.172894,-1.412137
28.700000,4.779900,3.311000,-0.159330,-1.686278,-0.173556,-1.417604
28.800000,4.796550,3.324330,-0.159885,-1.693067,-0.174216,-1.422371
28.900000,4.813230,3.338250,-0.160441,-1.700157,-0.174879,-1.427382
29.000000,4.829870,3.353300,-0.160996,-1.707822,-0.175539,-1.432870
29.100000,4.846550,3.361940,-0.161552,-1.712222,-0.176202,-1.435610
29.200000,4.863230,3.373020,-0.162108,-1.717865,-0.176866,-1.439386
29.300000,4.879960,3.388140,-0.162665,-1.725566,-0.177531,-1.444876
29.400000,4.896620,3.402460,-0.163221,-1.732859,-0.178195,-1.450020
29.500000,4.913250,3.416850,-0.163775,-1.740187,-0.178858,-1.455188
29.600000,4.929910,3.428540,-0.164330,-1.746141,-0.179522,-1.459197
29.700000,4.946630,3.440730,-0.164888,-1.752349,-0.180189,-1.463409
29.800000,4.963280,3.452470,-0.165443,-1.758329,-0.180854,-1.467426
29.900000,4.979880,3.463870,-0.165996,-1.764135,-0.181517,-1.471295
30.000000,4.996550,3.486370,-0.166552,-1.775594,-0.182184,-1.479866
30.100000,5.013260,3.497950,-0.167109,-1.781491,-0.182852,-1.483789
30.200000,5.029930,3.513080,-0.167664,-1.789197,-0.183519,-1.489212
30.300000,5.046580,3.526560,-0.168219,-1.796062,-0.184186,-1.493930
30.400000,5.063260,3.534510,-0.168775,-1.800111,-0.184855,-1.496297
30.500000,5.079920,3.544980,-0.169331,-1.805443,-0.185523,-1.499727
30.600000,5.096610,3.564190,-0.169887,-1.815227,-0.186193,-1.506844
30.700000,5.113320,3.573180,-0.170444,-1.819806,-0.186865,-1.509631
30.800000,5.129900,3.587380,-0.170997,-1.827038,-0.187531,-1.514620
30.900000,5.146550,3.601090,-0.171552,-1.834020,-0.188201,-1.519391
31.000000,5.163270,3.613280,-0.172109,-1.840228,-0.188874,-1.523509
31.100000,5.179930,3.630880,-0.172664,-1.849192,-0.189545,-1.529902
31.200000,5.196630,3.640800,-0.173221,-1.854244,-0.190218,-1.533050
31.300000,5.213270,3.658410,-0.173776,-1.863213,-0.190889,-1.539432
31.400000,5.229930,3.669770,-0.174331,-1.868999,-0.191561,-1.543174
31.500000,5.246600,3.685980,-0.174887,-1.877254,-0.192235,-1.548947
31.600000,5.263280,3.700830,-0.175443,-1.884817,-0.192909,-1.554140
31.700000,5.279890,3.713370,-0.175996,-1.891204,-0.193580,-1.558359
31.800000,5.296570,3.728350,-0.176552,-1.898833,-0.194255,-1.563590
31.900000,5.313290,3.742360,-0.177110,-1.905968,-0.194932,-1.568403
32.000000,5.329900,3.753900,-0.177663,-1.911846,-0.195605,-1.572181
32.100000,5.346520,3.766380,-0.178217,-1.918202,-0.196279,-1.576345
32.200000,5.363240,3.781720,-0.178775,-1.926014,-0.196958,-1.581692
32.300000,5.379920,3.792370,-0.179331,-1.931438,-0.197635,-1.585072
32.400000,5.396610,3.804030,-0.179887,-1.937377,-0.198313,-1.588868
32.500000,5.413240,3.819810,-0.180441,-1.945413,-0.198989,-1.594380
32.600000,5.429850,3.841560,-0.180995,-1.956490,-0.199665,-1.602375
32.700000,5.446580,3.851570,-0.181553,-1.961588,-0.200346,-1.605457
32.800000,5.463300,3.863060,-0.182110,-1.967440,-0.201027,-1.609150
32.900000,5.479980,3.879440,-0.182666,-1.975783,-0.201707,-1.614874
33.000000,5.496570,3.884200,-0.183219,-1.978207,-0.202384,-1.615762
33.100000,5.513190,3.910630,-0.183773,-1.991668,-0.203063,-1.625653
33.200000,5.529910,3.917320,-0.184330,-1.995075,-0.203746,-1.627322
33.300000,5.546600,3.935980,-0.184887,-2.004578,-0.204428,-1.633958
33.400000,5.563230,3.950310,-0.185441,-2.011876,-0.205108,-1.638792
33.500000,5.579860,3.961980,-0.185995,-2.017820,-0.205789,-1.642515
33.600000,5.596570,3.976950,-0.186552,-2.025444,-0.206474,-1.647593
33.700000,5.613260,3.997560,-0.187109,-2.035941,-0.207158,-1.654998
33.800000,5.629890,4.005940,-0.187663,-2.040208,-0.207840,-1.657337
33.900000,5.646570,4.016440,-0.188219,-2.045556,-0.208525,-1.660544
34.000000,5.663270,4.035090,-0.188776,-2.055054,-0.209211,-1.667110
34.100000,5.679950,4.045340,-0.189332,-2.060275,-0.209896,-1.670199
34.200000,5.696610,4.063900,-0.189887,-2.069727,-0.210582,-1.676713
34.300000,5.713260,4.074600,-0.190442,-2.075177,-0.211267,-1.679976
34.400000,5.729930,4.090440,-0.190998,-2.083244,-0.211953,-1.685349
34.500000,5.746650,4.104410,-0.191555,-2.090359,-0.212643,-1.689940
34.600000,5.763300,4.114500,-0.192110,-2.095498,-0.213329,-1.692932
34.700000,5.779940,4.129390,-0.192665,-2.103081,-0.214016,-1.697892
34.800000,5.796600,4.153040,-0.193220,-2.115126,-0.214704,-1.706441
34.900000,5.813290,4.158970,-0.193776,-2.118146,-0.215394,-1.707699
35.000000,5.829970,4.176050,-0.194332,-2.126845,-0.216084,-1.713530
35.100000,5.846600,4.185780,-0.194887,-2.131800,-0.216772,-1.716341
35.200000,5.863230,4.199490,-0.195441,-2.138783,-0.217461,-1.720777
35.300000,5.879900,4.212090,-0.195997,-2.145200,-0.218152,-1.724748
35.400000,5.896600,4.235500,-0.196553,-2.157122,-0.218844,-1.733133
35.500000,5.913250,4.246690,-0.197108,-2.162821,-0.219535,-1.736511
35.600000,5.929880,4.259080,-0.197663,-2.169132,-0.220226,-1.740375
35.700000,5.946570,4.269690,-0.198219,-2.174535,-0.220920,-1.743501
35.800000,5.963310,4.285010,-0.198777,-2.182338,-0.221616,-1.748539
35.900000,5.979980,4.306820,-0.199333,-2.193445,-0.222310,-1.756220
36.000000,5.996580,4.321280,-0.199886,-2.200810,-0.223001,-1.760899
36.100000,6.013230,4.328460,-0.200441,-2.204467,-0.223695,-1.762601
36.200000,6.029940,4.346350,-0.200998,-2.213578,-0.224392,-1.768653
36.300000,6.046680,4.364450,-0.201556,-2.222796,-0.225090,-1.774778
36.400000,6.063270,4.388180,-0.202109,-2.234882,-0.225783,-1.783192
36.500000,6.079920,4.381520,-0.202664,-2.231490,-0.226479,-1.779247
36.600000,6.096580,4.409830,-0.203219,-2.245908,-0.227176,-1.789496
36.700000,6.113280,4.415490,-0.203776,-2.248791,-0.227875,-1.790541
36.800000,6.129910,4.437620,-0.204330,-2.260061,-0.228571,-1.798262
36.900000,6.146540,4.452570,-0.204885,-2.267675,-0.229268,-1.803063
37.000000,6.163220,4.463560,-0.205441,-2.273272,-0.229968,-1.806250
37.100000,6.179900,4.478640,-0.205997,-2.280953,-0.230668,-1.811084
37.200000,6.196550,4.499520,-0.206552,-2.291587,-0.231367,-1.818256
37.300000,6.213210,4.507470,-0.207107,-2.295636,-0.232067,-1.820193
37.400000,6.229870,4.520690,-0.207662,-2.302369,-0.232768,-1.824253
37.500000,6.246530,4.540540,-0.208218,-2.312478,-0.233469,-1.830979
37.600000,6.263290,4.553320,-0.208776,-2.318987,-0.234175,-1.834837
37.700000,6.279950,4.570390,-0.209332,-2.327681,-0.234877,-1.840423
37.800000,6.296570,4.582950,-0.209886,-2.334077,-0.235578,-1.844188
37.900000,6.313240,4.600680,-0.210441,-2.343107,-0.236281,-1.850021
38.000000,6.329940,4.612630,-0.210998,-2.349193,-0.236986,-1.853518
38.100000,6.346620,4.631640,-0.211554,-2.358875,-0.237691,-1.859845
38.200000,6.363220,4.644110,-0.212107,-2.365226,-0.238393,-1.863544
38.300000,6.379890,4.659660,-0.212663,-2.373145,-0.239099,-1.868465
38.400000,6.396530,4.668540,-0.213218,-2.377668,-0.239804,-1.870707
38.500000,6.413240,4.686400,-0.213775,-2.386764,-0.240512,-1.876534
38.600000,6.429850,4.704110,-0.214328,-2.395784,-0.241216,-1.882299
38.700000,6.446560,4.720240,-0.214885,-2.403998,-0.241925,-1.887414
38.800000,6.463230,4.726850,-0.215441,-2.407365,-0.242634,-1.888720
38.900000,6.479910,4.750420,-0.215997,-2.419369,-0.243342,-1.896793
39.000000,6.496580,4.760130,-0.216553,-2.424314,-0.244051,-1.899323
39.100000,6.513200,4.774350,-0.217107,-2.431556,-0.244759,-1.903649
39.200000,6.529910,4.795580,-0.217664,-2.442369,-0.245471,-1.910754
39.300000,6.546600,4.799420,-0.218220,-2.444325,-0.246182,-1.910924
39.400000,6.563340,4.821180,-0.218778,-2.455407,-0.246896,-1.918218
39.500000,6.579840,4.837660,-0.219328,-2.463800,-0.247600,-1.923420
39.600000,6.596550,4.849590,-0.219885,-2.469876,-0.248314,-1.926787
39.700000,6.613250,4.864910,-0.220442,-2.477678,-0.249028,-1.931495
39.800000,6.629940,4.884590,-0.220998,-2.487701,-0.249742,-1.937924
39.900000,6.646620,4.896610,-0.221554,-2.493823,-0.250456,-1.941307
40.000000,6.663250,4.923950,-0.222108,-2.507747,-0.251168,-1.950756
40.100000,6.679900,4.928020,-0.222663,-2.509820,-0.251882,-1.950975
40.200000,6.696620,4.943750,-0.223221,-2.517831,-0.252599,-1.955799
40.300000,6.713310,4.956420,-0.223777,-2.524284,-0.253315,-1.959407
40.400000,6.729890,4.963460,-0.224330,-2.527869,-0.254028,-1.960793
40.500000,6.746580,4.990930,-0.224886,-2.541860,-0.254745,-1.970231
40.600000,6.763240,5.003520,-0.225441,-2.548272,-0.255462,-1.973786
40.700000,6.779920,5.016640,-0.225997,-2.554954,-0.256180,-1.977541
40.800000,6.796530,5.032180,-0.226551,-2.562868,-0.256896,-1.982248
40.900000,6.813260,5.047100,-0.227109,-2.570467,-0.257617,-1.986692
41.000000,6.829920,5.065270,-0.227664,-2.579721,-0.258336,-1.992411
41.100000,6.846610,5.076070,-0.228220,-2.585221,-0.259056,-1.995221
41.200000,6.863280,5.090550,-0.228776,-2.592596,-0.259776,-1.999472
41.300000,6.879900,5.110690,-0.229330,-2.602853,-0.260495,-2.005941
41.400000,6.896590,5.124050,-0.229886,-2.609657,-0.261217,-2.009733
41.500000,6.913330,5.141660,-0.230444,-2.618626,-0.261942,-2.015178
41.600000,6.929990,5.156310,-0.231000,-2.626087,-0.262664,-2.019462
41.700000,6.946560,5.167730,-0.231552,-2.631903,-0.263382,-2.022481
41.800000,6.963240,5.183670,-0.232108,-2.640021,-0.264106,-2.027251
41.900000,6.979970,5.202850,-0.232666,-2.649790,-0.264833,-2.033275
42.000000,6.996660,5.220370,-0.233222,-2.658713,-0.265558,-2.038642
42.100000,7.013240,5.241150,-0.233775,-2.669296,-0.266279,-2.045282
42.200000,7.029860,5.250870,-0.234329,-2.674246,-0.267002,-2.047594
42.300000,7.046570,5.268590,-0.234886,-2.683271,-0.267730,-2.053009
42.400000,7.063250,5.284960,-0.235442,-2.691608,-0.268457,-2.057891
42.500000,7.079910,5.305020,-0.235997,-2.701824,-0.269184,-2.064202
42.600000,7.096570,5.313210,-0.236552,-2.705996,-0.269911,-2.065886
42.700000,7.113210,5.327530,-0.237107,-2.713289,-0.270637,-2.069949
42.800000,7.129930,5.348300,-0.237664,-2.723867,-0.271368,-2.076501
42.900000,7.146650,5.359230,-0.238222,-2.729433,-0.272100,-2.079223
43.000000,7.163220,5.378790,-0.238774,-2.739395,-0.272825,-2.085299
43.100000,7.179890,5.391350,-0.239330,-2.745792,-0.273555,-2.088643
43.200000,7.196620,5.407380,-0.239887,-2.753956,-0.274289,-2.093317
43.300000,7.213260,5.425980,-0.240442,-2.763429,-0.275019,-2.098985
43.400000,7.229910,5.440850,-0.240997,-2.771002,-0.275750,-2.103199
43.500000,7.246580,5.451950,-0.241553,-2.776655,-0.276482,-2.105947
43.600000,7.263250,5.471860,-0.242108,-2.786795,-0.277215,-2.112089
43.700000,7.279880,5.490920,-0.242663,-2.796503,-0.277947,-2.117896
43.800000,7.296550,5.507200,-0.243218,-2.804794,-0.278680,-2.122617
43.900000,7.313180,5.527720,-0.243773,-2.815245,-0.279413,-2.128965
44.000000,7.329920,5.534870,-0.244331,-2.818886,-0.280151,-2.130146
44.100000,7.346630,5.551920,-0.244888,-2.827570,-0.280889,-2.135133
44.200000,7.363310,5.564910,-0.245444,-2.834185,-0.281625,-2.138553
44.300000,7.379900,5.586030,-0.245997,-2.844942,-0.282358,-2.145096
44.400000,7.396550,5.601550,-0.246552,-2.852846,-0.283095,-2.149472
44.500000,7.413270,5.622120,-0.247109,-2.863322,-0.283835,-2.155770
44.600000,7.429950,5.635810,-0.247665,-2.870294,-0.284574,-2.159423
44.700000,7.446610,5.649830,-0.248220,-2.877435,-0.285312,-2.163197
44.800000,7.463240,5.669910,-0.248775,-2.887661,-0.286050,-2.169284
44.900000,7.479910,5.685820,-0.249330,-2.895764,-0.286790,-2.173762
45.000000,7.496600,5.710930,-0.249887,-2.908553,-0.287531,-2.181744
45.100000,7.513300,5.721360,-0.250443,-2.913865,-0.288273,-2.184107
45.200000,7.529910,5.735120,-0.250997,-2.920873,-0.289012,-2.187742
45.300000,7.546590,5.754390,-0.251553,-2.930687,-0.289755,-2.193464
45.400000,7.563270,5.768160,-0.252109,-2.937700,-0.290498,-2.197079
45.500000,7.579970,5.790140,-0.252666,-2.948894,-0.291243,-2.203810
45.600000,7.596600,5.801080,-0.253220,-2.954466,-0.291985,-2.206336
45.700000,7.613220,5.819290,-0.253774,-2.963740,-0.292727,-2.211620
45.800000,7.629910,5.841280,-0.254330,-2.974939,-0.293473,-2.218322
45.900000,7.646610,5.854490,-0.254887,-2.981667,-0.294219,-2.221679
46.000000,7.663230,5.866240,-0.255441,-2.987651,-0.294963,-2.224483
46.100000,7.679900,5.890590,-0.255997,-3.000053,-0.295710,-2.232049
46.200000,7.696620,5.905610,-0.256554,-3.007702,-0.296459,-2.236064
46.300000,7.713290,5.923450,-0.257110,-3.016788,-0.297207,-2.241143
46.400000,7.729920,5.937510,-0.257664,-3.023949,-0.297953,-2.244786
46.500000,7.746560,5.954560,-0.258219,-3.032633,-0.298701,-2.249550
46.600000,7.763210,5.977440,-0.258774,-3.044285,-0.299449,-2.256504
46.700000,7.779910,5.991430,-0.259330,-3.051410,-0.300201,-2.260087
46.800000,7.796590,6.008890,-0.259886,-3.060303,-0.300952,-2.264972
46.900000,7.813230,6.021750,-0.260441,-3.066852,-0.301701,-2.268118
47.000000,7.829860,6.044580,-0.260995,-3.078479,-0.302451,-2.275011
47.100000,7.846550,6.055970,-0.261552,-3.084280,-0.303204,-2.277582
47.200000,7.863260,6.082250,-0.262109,-3.097664,-0.303959,-2.285740
47.300000,7.879900,6.093900,-0.262663,-3.103598,-0.304711,-2.288396
47.400000,7.896550,6.107310,-0.263218,-3.110427,-0.305464,-2.291706
47.500000,7.913230,6.123670,-0.263774,-3.118760,-0.306219,-2.296111
47.600000,7.929900,6.150340,-0.264330,-3.132342,-0.306974,-2.304370
47.700000,7.946510,6.157560,-0.264884,-3.136020,-0.307727,-2.305339
47.800000,7.963190,6.185490,-0.265440,-3.150244,-0.308483,-2.314044
47.900000,7.979840,6.199830,-0.265995,-3.157547,-0.309239,-2.317657
48.000000,7.996560,6.215260,-0.266552,-3.165406,-0.309999,-2.321661
48.100000,8.013260,6.233360,-0.267109,-3.174624,-0.310758,-2.326655
48.200000,8.029900,6.248060,-0.267663,-3.182111,-0.311515,-2.330376
48.300000,8.046560,6.266930,-0.268219,-3.191721,-0.312274,-2.335642
48.400000,8.063280,6.292790,-0.268776,-3.204892,-0.313035,-2.343494
48.500000,8.080000,6.306610,-0.269333,-3.211930,-0.313798,-2.346850
48.600000,8.096630,6.325890,-0.269888,-3.221749,-0.314557,-2.352239
48.700000,8.113250,6.345060,-0.270442,-3.231513,-0.315316,-2.357577
48.800000,8.129910,6.359830,-0.270997,-3.239035,-0.316077,-2.361266
48.900000,8.146660,6.375830,-0.271555,-3.247184,-0.316844,-2.365394
49.000000,8.163250,6.405860,-0.272108,-3.262478,-0.317603,-2.374730
49.100000,8.179870,6.411890,-0.272662,-3.265549,-0.318364,-2.375157
49.200000,8.196500,6.440370,-0.273217,-3.280054,-0.319127,-2.383888
49.300000,8.213220,6.452260,-0.273774,-3.286109,-0.319894,-2.386458
49.400000,8.229930,6.473400,-0.274331,-3.296876,-0.320661,-2.392440
49.500000,8.246550,6.492280,-0.274885,-3.306491,-0.321425,-2.397586
49.600000,8.263230,6.512320,-0.275441,-3.316697,-0.322192,-2.403143
49.700000,8.279870,6.524350,-0.275996,-3.322824,-0.322958,-2.405739
49.800000,8.296660,6.547350,-0.276555,-3.334538,-0.323731,-2.412354
49.900000,8.313260,6.556670,-0.277109,-3.339285,-0.324496,-2.413940
50.000000,8.329890,6.579090,-0.277663,-3.350703,-0.325263,-2.420337
50.100000,8.346570,6.605070,-0.278219,-3.363935,-0.326034,-2.428024
50.200000,8.363260,6.618120,-0.278775,-3.370581,-0.326805,-2.430946
50.300000,8.379940,6.638220,-0.279331,-3.380818,-0.327576,-2.436449
50.400000,8.396610,6.655880,-0.279887,-3.389812,-0.328347,-2.441048
50.500000,8.413280,6.673150,-0.280443,-3.398607,-0.329119,-2.445493
50.600000,8.429940,6.688330,-0.280998,-3.406338,-0.329891,-2.449164
50.700000,8.446600,6.714180,-0.281553,-3.419504,-0.330664,-2.456731
50.800000,8.463210,6.729030,-0.282107,-3.427067,-0.331435,-2.460267
50.900000,8.479860,6.744620,-0.282662,-3.435007,-0.332208,-2.464061
51.000000,8.496580,6.766400,-0.283219,-3.446099,-0.332985,-2.470097
51.100000,8.513300,6.788290,-0.283777,-3.457248,-0.333763,-2.476161
51.200000,8.529960,6.806030,-0.284332,-3.466283,-0.334539,-2.480708
51.300000,8.546550,6.822060,-0.284885,-3.474447,-0.335312,-2.484629
51.400000,8.563260,6.843610,-0.285442,-3.485422,-0.336091,-2.490536
51.500000,8.579960,6.863820,-0.285999,-3.495715,-0.336870,-2.495945
51.600000,8.596640,6.885750,-0.286555,-3.506884,-0.337649,-2.501970
51.700000,8.613250,6.903630,-0.287108,-3.515990,-0.338426,-2.506520
51.800000,8.629940,6.918260,-0.287665,-3.523441,-0.339207,-2.509871
51.900000,8.646590,6.936220,-0.288220,-3.532588,-0.339986,-2.514427
52.000000,8.663270,6.961040,-0.288776,-3.545229,-0.340767,-2.521453
52.100000,8.679970,6.978870,-0.289332,-3.554309,-0.341550,-2.525933
52.200000,8.696630,7.000660,-0.289888,-3.565407,-0.342332,-2.531839
52.300000,8.713270,7.013620,-0.290442,-3.572007,-0.343114,-2.534545
52.400000,8.729960,7.041350,-0.290999,-3.586130,-0.343898,-2.542571
52.500000,8.746620,7.059350,-0.291554,-3.595297,-0.344681,-2.547074
52.600000,8.763230,7.077880,-0.292108,-3.604735,-0.345463,-2.551764
52.700000,8.779950,7.093040,-0.292665,-3.612456,-0.346251,-2.555216
52.800000,8.796630,7.111050,-0.293221,-3.621628,-0.347037,-2.559691
52.900000,8.813270,7.136050,-0.293776,-3.634360,-0.347822,-2.566674
53.000000,8.829870,7.157540,-0.294329,-3.645305,-0.348606,-2.572386
53.100000,8.846600,7.177970,-0.294887,-3.655710,-0.349397,-2.577690
53.200000,8.863300,7.194380,-0.295443,-3.664068,-0.350187,-2.581543
53.300000,8.879970,7.216540,-0.295999,-3.675354,-0.350976,-2.587453
53.400000,8.896600,7.240820,-0.296553,-3.687719,-0.351763,-2.594114
53.500000,8.913170,7.259090,-0.297106,-3.697024,-0.352549,-2.598617
53.600000,8.929860,7.283590,-0.297662,-3.709502,-0.353341,-2.605324
53.700000,8.946620,7.298850,-0.298221,-3.717274,-0.354136,-2.608706
53.800000,8.963280,7.314440,-0.298776,-3.725214,-0.354928,-2.612209
53.900000,8.979880,7.339460,-0.299329,-3.737956,-0.355717,-2.619076
54.000000,8.996540,7.353480,-0.299885,-3.745097,-0.356510,-2.622000
54.100000,9.013250,7.378410,-0.300442,-3.757793,-0.357306,-2.628796
54.200000,9.029900,7.402460,-0.300997,-3.770042,-0.358100,-2.635272
54.300000,9.046530,7.421890,-0.301551,-3.779938,-0.358893,-2.640094
54.400000,9.063200,7.443530,-0.302107,-3.790959,-0.359689,-2.645685
54.500000,9.079870,7.463080,-0.302662,-3.800915,-0.360486,-2.650521
54.600000,9.096530,7.487350,-0.303218,-3.813276,-0.361282,-2.657023
54.700000,9.113200,7.507230,-0.303773,-3.823401,-0.362080,-2.661954
54.800000,9.129850,7.527460,-0.304328,-3.833704,-0.362877,-2.666999
54.900000,9.146520,7.549430,-0.304884,-3.844893,-0.363677,-2.672647
55.000000,9.163250,7.577490,-0.305442,-3.859184,-0.364479,-2.680428
55.100000,9.179930,7.590570,-0.305998,-3.865846,-0.365280,-2.682906
55.200000,9.196530,7.612430,-0.306551,-3.876979,-0.366078,-2.688487
55.300000,9.213220,7.634050,-0.307107,-3.887990,-0.366880,-2.693960
55.400000,9.229940,7.654250,-0.307665,-3.898278,-0.367685,-2.698915
55.500000,9.246640,7.676320,-0.308221,-3.909518,-0.368489,-2.704521
55.600000,9.263240,7.699980,-0.308775,-3.921568,-0.369289,-2.710687
55.700000,9.279890,7.715900,-0.309330,-3.929676,-0.370093,-2.714110
55.800000,9.296600,7.746020,-0.309887,-3.945016,-0.370899,-2.722508
55.900000,9.313230,7.767650,-0.310441,-3.956032,-0.371703,-2.727917
56.000000,9.329910,7.784260,-0.310997,-3.964491,-0.372510,-2.731546
56.100000,9.346560,7.815810,-0.311552,-3.980559,-0.373315,-2.740408
56.200000,9.363220,7.833270,-0.312107,-3.989452,-0.374122,-2.744315
56.300000,9.379890,7.851910,-0.312663,-3.998945,-0.374931,-2.748623
56.400000,9.396630,7.871930,-0.313221,-4.009141,-0.375743,-2.753394
56.500000,9.413250,7.895520,-0.313775,-4.021155,-0.376550,-2.759417
56.600000,9.429890,7.923950,-0.314330,-4.035635,-0.377358,-2.767115
56.700000,9.446620,7.942690,-0.314887,-4.045179,-0.378172,-2.771403
56.800000,9.463270,7.969690,-0.315442,-4.058930,-0.378982,-2.778572
56.900000,9.479900,7.983380,-0.315997,-4.065902,-0.379792,-2.781091
57.000000,9.496550,8.015300,-0.316552,-4.082159,-0.380604,-2.789945
57.100000,9.513260,8.034620,-0.317109,-4.091998,-0.381420,-2.794390
57.200000,9.529930,8.054710,-0.317664,-4.102230,-0.382234,-2.799098
57.300000,9.546630,8.082620,-0.318221,-4.116445,-0.383050,-2.806505
57.400000,9.563260,8.102870,-0.318775,-4.126758,-0.383863,-2.811249
57.500000,9.579960,8.128580,-0.319332,-4.139852,-0.384681,-2.817865
57.600000,9.596640,8.146010,-0.319888,-4.148729,-0.385498,-2.821600
57.700000,9.613280,8.167910,-0.320443,-4.159882,-0.386314,-2.826879
57.800000,9.629900,8.195050,-0.320997,-4.173705,-0.387129,-2.833959
57.900000,9.646540,8.215270,-0.321551,-4.184003,-0.387946,-2.838631
58.000000,9.663250,8.239690,-0.322108,-4.196440,-0.388768,-2.844731
58.100000,9.679960,8.261520,-0.322665,-4.207558,-0.389590,-2.849925
58.200000,9.696570,8.288830,-0.323219,-4.221466,-0.390408,-2.857008
58.300000,9.713230,8.309500,-0.323774,-4.231994,-0.391228,-2.861783
58.400000,9.729910,8.330110,-0.324330,-4.242490,-0.392051,-2.866522
