Repository: abubakardawood/tissue-phantom-material-database

Title:
A Database of Silicone Phantom Materials for Modeling Human Tissue Mechanics Across Varying Stiffnesses

Description:
This dataset contains processed mechanical compression test data for soft silicone phantoms
fabricated using Ecoflex (Smooth-On) with varying base materials and thinner concentrations.
The dataset provides force–compression measurements together with derived engineering and
true stress–strain quantities, intended for mechanical characterization, constitutive model
fitting, and the design of tissue-equivalent phantoms.

All files in this dataset are processed outputs generated from raw experimental measurements.
The raw data files are not included in this archive.

File: data/EF10_75T/EF10_75T_B3.csv (part 1 of 2)
EF10_75T_B_sample_3
Compression test;
Cylinder Diameter: 50mm;
Cylinder Height: 30mm;
Speed (mm/min): 10;
Machine: INSTRON 5900;
Load cell: 1kN;
Time (s),Compression (mm),Load (N),Engineering Strain [-],Engineering Stress (kPa),True Strain [-],True Stress (kPa)
0.000000,0.000000,0.002280,-0.000000,-0.001161,0.000000,-0.001161
0.100000,0.006600,0.019250,-0.000220,-0.009804,-0.000220,-0.009802
0.200000,0.027750,0.021480,-0.000925,-0.010940,-0.000925,-0.010930
0.300000,0.046270,0.040310,-0.001542,-0.020530,-0.001544,-0.020498
0.400000,0.063260,0.046190,-0.002109,-0.023524,-0.002111,-0.023475
0.500000,0.080020,0.058050,-0.002667,-0.029565,-0.002671,-0.029486
0.600000,0.096730,0.065260,-0.003224,-0.033237,-0.003230,-0.033129
0.700000,0.113370,0.083410,-0.003779,-0.042480,-0.003786,-0.042320
0.800000,0.130020,0.083960,-0.004334,-0.042760,-0.004343,-0.042575
0.900000,0.146710,0.100590,-0.004890,-0.051230,-0.004902,-0.050980
1.000000,0.163400,0.112820,-0.005447,-0.057459,-0.005462,-0.057146
1.100000,0.180020,0.114600,-0.006001,-0.058365,-0.006019,-0.058015
1.200000,0.196670,0.130670,-0.006556,-0.066550,-0.006577,-0.066113
1.300000,0.213380,0.133910,-0.007113,-0.068200,-0.007138,-0.067715
1.400000,0.230030,0.144720,-0.007668,-0.073705,-0.007697,-0.073140
1.500000,0.246650,0.156740,-0.008222,-0.079827,-0.008256,-0.079171
1.600000,0.263270,0.158260,-0.008776,-0.080601,-0.008814,-0.079894
1.700000,0.279970,0.174870,-0.009332,-0.089061,-0.009376,-0.088229
1.800000,0.296690,0.181930,-0.009890,-0.092656,-0.009939,-0.091740
1.900000,0.313320,0.193040,-0.010444,-0.098314,-0.010499,-0.097288
2.000000,0.329960,0.200210,-0.010999,-0.101966,-0.011060,-0.100845
2.100000,0.346570,0.212590,-0.011552,-0.108271,-0.011620,-0.107020
2.200000,0.363280,0.219770,-0.012109,-0.111928,-0.012183,-0.110573
2.300000,0.379980,0.231880,-0.012666,-0.118096,-0.012747,-0.116600
2.400000,0.396630,0.239850,-0.013221,-0.122155,-0.013309,-0.120540
2.500000,0.413240,0.254370,-0.013775,-0.129550,-0.013870,-0.127765
2.600000,0.429920,0.259530,-0.014331,-0.132178,-0.014434,-0.130283
2.700000,0.446590,0.264120,-0.014886,-0.134515,-0.014998,-0.132513
2.800000,0.463260,0.279100,-0.015442,-0.142144,-0.015562,-0.139949
2.900000,0.479890,0.286010,-0.015996,-0.145664,-0.016126,-0.143334
3.000000,0.496570,0.295530,-0.016552,-0.150512,-0.016691,-0.148021
3.100000,0.513220,0.302020,-0.017107,-0.153818,-0.017255,-0.151186
3.200000,0.529920,0.310030,-0.017664,-0.157897,-0.017822,-0.155108
3.300000,0.546580,0.323940,-0.018219,-0.164981,-0.018387,-0.161975
3.400000,0.563230,0.336110,-0.018774,-0.171179,-0.018953,-0.167966
3.500000,0.579910,0.347440,-0.019330,-0.176950,-0.019520,-0.173529
3.600000,0.596580,0.361070,-0.019886,-0.183891,-0.020086,-0.180235
3.700000,0.613260,0.367060,-0.020442,-0.186942,-0.020654,-0.183121
3.800000,0.629850,0.379500,-0.020995,-0.193278,-0.021219,-0.189220
3.900000,0.646520,0.386010,-0.021551,-0.196593,-0.021786,-0.192357
4.000000,0.663240,0.397920,-0.022108,-0.202659,-0.022356,-0.198179
4.100000,0.679920,0.405410,-0.022664,-0.206474,-0.022925,-0.201794
4.200000,0.696520,0.411460,-0.023217,-0.209555,-0.023491,-0.204690
4.300000,0.713210,0.427160,-0.023774,-0.217551,-0.024061,-0.212379
4.400000,0.729880,0.438190,-0.024329,-0.223168,-0.024630,-0.217739
4.500000,0.746610,0.449040,-0.024887,-0.228694,-0.025202,-0.223003
4.600000,0.763270,0.457650,-0.025442,-0.233079,-0.025772,-0.227149
4.700000,0.779920,0.464370,-0.025997,-0.236502,-0.026341,-0.230353
4.800000,0.796550,0.477650,-0.026552,-0.243265,-0.026911,-0.236806
4.900000,0.813260,0.491890,-0.027109,-0.250518,-0.027483,-0.243726
5.000000,0.829990,0.493480,-0.027666,-0.251327,-0.028056,-0.244374
5.100000,0.846560,0.507120,-0.028219,-0.258274,-0.028624,-0.250986
5.200000,0.863190,0.519720,-0.028773,-0.264691,-0.029195,-0.257075
5.300000,0.879920,0.529750,-0.029331,-0.269799,-0.029769,-0.261886
5.400000,0.896560,0.537380,-0.029885,-0.273685,-0.030341,-0.265506
5.500000,0.913210,0.546480,-0.030440,-0.278320,-0.030913,-0.269848
5.600000,0.929910,0.557290,-0.030997,-0.283825,-0.031488,-0.275028
5.700000,0.946590,0.567640,-0.031553,-0.289097,-0.032062,-0.279975
5.800000,0.963270,0.579360,-0.032109,-0.295066,-0.032636,-0.285591
5.900000,0.979940,0.596680,-0.032665,-0.303887,-0.033210,-0.293960
6.000000,0.996600,0.608230,-0.033220,-0.309769,-0.033784,-0.299478
6.100000,1.013270,0.613680,-0.033776,-0.312545,-0.034359,-0.301988
6.200000,1.029970,0.625320,-0.034332,-0.318473,-0.034936,-0.307539
6.300000,1.046660,0.629150,-0.034889,-0.320423,-0.035512,-0.309244
6.400000,1.063240,0.645720,-0.035441,-0.328862,-0.036085,-0.317207
6.500000,1.079900,0.656610,-0.035997,-0.334409,-0.036661,-0.322371
6.600000,1.096590,0.664280,-0.036553,-0.338315,-0.037238,-0.325949
6.700000,1.113260,0.675600,-0.037109,-0.344080,-0.037815,-0.331312
6.800000,1.129850,0.689410,-0.037662,-0.351114,-0.038389,-0.337890
6.900000,1.146540,0.698780,-0.038218,-0.355886,-0.038967,-0.342284
7.000000,1.163280,0.704750,-0.038776,-0.358926,-0.039548,-0.345009
7.100000,1.179920,0.719650,-0.039331,-0.366515,-0.040125,-0.352099
7.200000,1.196620,0.726040,-0.039887,-0.369769,-0.040705,-0.355020
7.300000,1.213260,0.742730,-0.040442,-0.378269,-0.041283,-0.362971
7.400000,1.229870,0.748270,-0.040996,-0.381091,-0.041860,-0.365468
7.500000,1.246560,0.764640,-0.041552,-0.389428,-0.042440,-0.373246
7.600000,1.263310,0.774100,-0.042110,-0.394246,-0.043023,-0.377644
7.700000,1.279900,0.788500,-0.042663,-0.401580,-0.043600,-0.384447
7.800000,1.296550,0.793720,-0.043218,-0.404238,-0.044180,-0.386768
7.900000,1.313260,0.803430,-0.043775,-0.409184,-0.044762,-0.391271
8.000000,1.329940,0.813980,-0.044331,-0.414557,-0.045344,-0.396179
8.100000,1.346570,0.824420,-0.044886,-0.419874,-0.045924,-0.401027
8.200000,1.363240,0.837630,-0.045441,-0.426601,-0.046506,-0.407216
8.300000,1.379920,0.844760,-0.045997,-0.430233,-0.047089,-0.410443
8.400000,1.396570,0.849490,-0.046552,-0.432642,-0.047671,-0.412501
8.500000,1.413240,0.873510,-0.047108,-0.444875,-0.048254,-0.423918
8.600000,1.429890,0.879310,-0.047663,-0.447829,-0.048836,-0.426484
8.700000,1.446550,0.891160,-0.048218,-0.453864,-0.049420,-0.431979
8.800000,1.463240,0.906070,-0.048775,-0.461458,-0.050004,-0.438950
8.900000,1.479950,0.913500,-0.049332,-0.465242,-0.050590,-0.442291
9.000000,1.496580,0.926720,-0.049886,-0.471975,-0.051173,-0.448430
9.100000,1.513230,0.938030,-0.050441,-0.477735,-0.051758,-0.453637
9.200000,1.529950,0.944410,-0.050998,-0.480984,-0.052345,-0.456455
9.300000,1.546660,0.963390,-0.051555,-0.490650,-0.052932,-0.465355
9.400000,1.563290,0.964540,-0.052110,-0.491236,-0.053516,-0.465638
9.500000,1.579930,0.980830,-0.052664,-0.499533,-0.054102,-0.473225
9.600000,1.596620,0.988930,-0.053221,-0.503658,-0.054689,-0.476853
9.700000,1.613300,1.005650,-0.053777,-0.512173,-0.055277,-0.484630
9.800000,1.629980,1.016530,-0.054333,-0.517714,-0.055864,-0.489586
9.900000,1.646560,1.025080,-0.054885,-0.522069,-0.056449,-0.493415
10.000000,1.663190,1.039400,-0.055440,-0.529362,-0.057036,-0.500014
10.100000,1.679870,1.043360,-0.055996,-0.531379,-0.057625,-0.501624
10.200000,1.696560,1.055380,-0.056552,-0.537501,-0.058214,-0.507104
10.300000,1.713220,1.071220,-0.057107,-0.545568,-0.058803,-0.514412
10.400000,1.729880,1.078440,-0.057663,-0.549245,-0.059392,-0.517574
10.500000,1.746570,1.091440,-0.058219,-0.555866,-0.059983,-0.523504
10.600000,1.763220,1.098300,-0.058774,-0.559360,-0.060572,-0.526484
10.700000,1.779880,1.111980,-0.059329,-0.566327,-0.061162,-0.532727
10.800000,1.796490,1.122180,-0.059883,-0.571522,-0.061751,-0.537297
10.900000,1.813260,1.132540,-0.060442,-0.576798,-0.062346,-0.541935
11.000000,1.829930,1.143060,-0.060998,-0.582156,-0.062937,-0.546646
11.100000,1.846580,1.154920,-0.061553,-0.588196,-0.063529,-0.551991
11.200000,1.863240,1.169990,-0.062108,-0.595871,-0.064120,-0.558863
11.300000,1.879920,1.180930,-0.062664,-0.601443,-0.064713,-0.563754
11.400000,1.896600,1.190210,-0.063220,-0.606169,-0.065307,-0.567847
11.500000,1.913260,1.203650,-0.063775,-0.613014,-0.065900,-0.573919
11.600000,1.929940,1.215670,-0.064331,-0.619136,-0.066494,-0.579306
11.700000,1.946580,1.225260,-0.064886,-0.624020,-0.067087,-0.583530
11.800000,1.963240,1.233550,-0.065441,-0.628242,-0.067681,-0.587129
11.900000,1.979970,1.247800,-0.065999,-0.635499,-0.068278,-0.593557
12.000000,1.996600,1.256010,-0.066553,-0.639681,-0.068871,-0.597108
12.100000,2.013200,1.267690,-0.067107,-0.645629,-0.069464,-0.602303
12.200000,2.029910,1.281430,-0.067664,-0.652627,-0.070062,-0.608468
12.300000,2.046590,1.294350,-0.068220,-0.659207,-0.070658,-0.614236
12.400000,2.063250,1.301660,-0.068775,-0.662930,-0.071254,-0.617337
12.500000,2.079920,1.319960,-0.069331,-0.672250,-0.071851,-0.625643
12.600000,2.096570,1.326530,-0.069886,-0.675596,-0.072448,-0.628382
12.700000,2.113260,1.345230,-0.070442,-0.685120,-0.073046,-0.636859
12.800000,2.129960,1.354980,-0.070999,-0.690086,-0.073645,-0.641090
12.900000,2.146620,1.361740,-0.071554,-0.693528,-0.074243,-0.643904
13.000000,2.163270,1.374850,-0.072109,-0.700205,-0.074841,-0.649714
13.100000,2.179920,1.385400,-0.072664,-0.705578,-0.075439,-0.654308
13.200000,2.196640,1.393970,-0.073221,-0.709943,-0.076041,-0.657960
13.300000,2.213300,1.409070,-0.073777,-0.717633,-0.076640,-0.664689
13.400000,2.229900,1.424460,-0.074330,-0.725472,-0.077237,-0.671547
13.500000,2.246580,1.433050,-0.074886,-0.729846,-0.077838,-0.675191
13.600000,2.263280,1.441410,-0.075443,-0.734104,-0.078440,-0.678721
13.700000,2.279960,1.459940,-0.075999,-0.743541,-0.079042,-0.687033
13.800000,2.296550,1.474730,-0.076552,-0.751074,-0.079640,-0.693578
13.900000,2.313270,1.481080,-0.077109,-0.754308,-0.080244,-0.696144
14.000000,2.329950,1.491670,-0.077665,-0.759701,-0.080847,-0.700699
14.100000,2.346630,1.506720,-0.078221,-0.767366,-0.081450,-0.707342
14.200000,2.363280,1.514090,-0.078776,-0.771120,-0.082052,-0.710374
14.300000,2.379880,1.520410,-0.079329,-0.774338,-0.082653,-0.712911
14.400000,2.396530,1.536580,-0.079884,-0.782574,-0.083256,-0.720058
14.500000,2.413270,1.550690,-0.080442,-0.789760,-0.083863,-0.726230
14.600000,2.429950,1.561160,-0.080998,-0.795092,-0.084467,-0.730691
14.700000,2.446580,1.569850,-0.081553,-0.799518,-0.085071,-0.734315
14.800000,2.463250,1.586720,-0.082108,-0.808110,-0.085676,-0.741757
14.900000,2.479940,1.594800,-0.082665,-0.812225,-0.086282,-0.745083
15.000000,2.496580,1.614100,-0.083219,-0.822054,-0.086887,-0.753644
15.100000,2.513240,1.619690,-0.083775,-0.824901,-0.087493,-0.755796
15.200000,2.529930,1.631440,-0.084331,-0.830886,-0.088100,-0.760816
15.300000,2.546600,1.644520,-0.084887,-0.837547,-0.088707,-0.766451
15.400000,2.563300,1.651570,-0.085443,-0.841138,-0.089316,-0.769268
15.500000,2.579950,1.663240,-0.085998,-0.847081,-0.089923,-0.774234
15.600000,2.596550,1.672000,-0.086552,-0.851543,-0.090528,-0.777840
15.700000,2.613220,1.684190,-0.087107,-0.857751,-0.091137,-0.783035
15.800000,2.629930,1.697620,-0.087664,-0.864591,-0.091747,-0.788797
15.900000,2.646590,1.714710,-0.088220,-0.873295,-0.092356,-0.796253
16.000000,2.663180,1.726500,-0.088773,-0.879299,-0.092963,-0.801241
16.100000,2.679890,1.733330,-0.089330,-0.882778,-0.093574,-0.803919
16.200000,2.696600,1.744520,-0.089887,-0.888477,-0.094186,-0.808615
16.300000,2.713300,1.756830,-0.090443,-0.894746,-0.094798,-0.813822
16.400000,2.729860,1.773490,-0.090995,-0.903231,-0.095405,-0.821041
16.500000,2.746560,1.783400,-0.091552,-0.908278,-0.096018,-0.825123
16.600000,2.763210,1.794030,-0.092107,-0.913692,-0.096629,-0.829535
16.700000,2.779880,1.804270,-0.092663,-0.918907,-0.097241,-0.833759
16.800000,2.796560,1.822980,-0.093219,-0.928436,-0.097854,-0.841889
16.900000,2.813220,1.831000,-0.093774,-0.932521,-0.098467,-0.845074
17.000000,2.829860,1.840630,-0.094329,-0.937425,-0.099079,-0.848999
17.100000,2.846560,1.853550,-0.094885,-0.944005,-0.099694,-0.854433
17.200000,2.863280,1.867510,-0.095443,-0.951115,-0.100310,-0.860338
17.300000,2.879900,1.873150,-0.095997,-0.953987,-0.100922,-0.862408
17.400000,2.896590,1.892700,-0.096553,-0.963944,-0.101538,-0.870872
17.500000,2.913320,1.899670,-0.097111,-0.967494,-0.102155,-0.873540
17.600000,2.929960,1.905310,-0.097665,-0.970366,-0.102770,-0.875595
17.700000,2.946580,1.930310,-0.098219,-0.983099,-0.103384,-0.886540
17.800000,2.963240,1.933720,-0.098775,-0.984836,-0.104000,-0.887559
17.900000,2.979930,1.947400,-0.099331,-0.991803,-0.104617,-0.893286
18.000000,2.996540,1.965810,-0.099885,-1.001179,-0.105232,-0.901176
18.100000,3.013190,1.975480,-0.100440,-1.006104,-0.105849,-0.905051
18.200000,3.029870,1.986700,-0.100996,-1.011818,-0.106467,-0.909629
18.300000,3.046550,1.997240,-0.101552,-1.017186,-0.107086,-0.913889
18.400000,3.063270,2.008030,-0.102109,-1.022681,-0.107707,-0.918256
18.500000,3.079950,2.017650,-0.102665,-1.027581,-0.108326,-0.922084
18.600000,3.096550,2.029820,-0.103218,-1.033779,-0.108943,-0.927074
18.700000,3.113210,2.043650,-0.103774,-1.040822,-0.109562,-0.932812
18.800000,3.129910,2.056570,-0.104330,-1.047403,-0.110184,-0.938127
18.900000,3.146620,2.067140,-0.104887,-1.052786,-0.110806,-0.942362
19.000000,3.163240,2.082460,-0.105441,-1.060588,-0.111425,-0.948758
19.100000,3.179890,2.093550,-0.105996,-1.066236,-0.112045,-0.953219
19.200000,3.196550,2.107040,-0.106552,-1.073107,-0.112667,-0.958765
19.300000,3.213210,2.121300,-0.107107,-1.080369,-0.113289,-0.964654
19.400000,3.229930,2.129020,-0.107664,-1.084301,-0.113913,-0.967560
19.500000,3.246570,2.140080,-0.108219,-1.089934,-0.114535,-0.971982
19.600000,3.263230,2.158170,-0.108774,-1.099147,-0.115158,-0.979588
19.700000,3.279940,2.163980,-0.109331,-1.102106,-0.115783,-0.981611
19.800000,3.296650,2.181890,-0.109888,-1.111227,-0.116408,-0.989117
19.900000,3.313250,2.194810,-0.110442,-1.117808,-0.117030,-0.994355
20.000000,3.329920,2.203020,-0.110997,-1.121989,-0.117655,-0.997451
20.100000,3.346620,2.213580,-0.111554,-1.127367,-0.118281,-1.001605
20.200000,3.363290,2.231320,-0.112110,-1.136402,-0.118907,-1.009000
20.300000,3.379910,2.238010,-0.112664,-1.139809,-0.119531,-1.011394
20.400000,3.396550,2.252550,-0.113218,-1.147214,-0.120156,-1.017329
20.500000,3.413240,2.264920,-0.113775,-1.153514,-0.120784,-1.022274
20.600000,3.429920,2.281530,-0.114331,-1.161974,-0.121412,-1.029124
20.700000,3.446580,2.286430,-0.114886,-1.164469,-0.122039,-1.030688
20.800000,3.463220,2.305750,-0.115441,-1.174309,-0.122666,-1.038746
20.900000,3.479930,2.317130,-0.115998,-1.180105,-0.123296,-1.043215
21.000000,3.496630,2.322760,-0.116554,-1.182972,-0.123925,-1.045091
21.100000,3.513340,2.338650,-0.117111,-1.191065,-0.124556,-1.051577
21.200000,3.529880,2.351570,-0.117663,-1.197645,-0.125181,-1.056727
21.300000,3.546530,2.362810,-0.118218,-1.203369,-0.125810,-1.061110
21.400000,3.563230,2.380210,-0.118774,-1.212231,-0.126442,-1.068249
21.500000,3.579930,2.393890,-0.119331,-1.219198,-0.127073,-1.073710
21.600000,3.596540,2.403690,-0.119885,-1.224189,-0.127702,-1.077428
21.700000,3.613200,2.418630,-0.120440,-1.231798,-0.128333,-1.083440
21.800000,3.629900,2.430200,-0.120997,-1.237691,-0.128967,-1.087934
21.900000,3.646550,2.446120,-0.121552,-1.245799,-0.129598,-1.094370
22.000000,3.663240,2.454510,-0.122108,-1.250072,-0.130232,-1.097428
22.100000,3.679880,2.465990,-0.122663,-1.255918,-0.130864,-1.101864
22.200000,3.696550,2.479480,-0.123218,-1.262789,-0.131497,-1.107190
22.300000,3.713260,2.492270,-0.123775,-1.269303,-0.132133,-1.112194
22.400000,3.729940,2.500080,-0.124331,-1.273280,-0.132767,-1.114972
22.500000,3.746590,2.518120,-0.124886,-1.282468,-0.133401,-1.122305
22.600000,3.763260,2.531360,-0.125442,-1.289211,-0.134037,-1.127490
22.700000,3.779950,2.542070,-0.125998,-1.294666,-0.134673,-1.131540
22.800000,3.796620,2.553040,-0.126554,-1.300253,-0.135309,-1.135700
22.900000,3.813270,2.567950,-0.127109,-1.307846,-0.135945,-1.141607
23.000000,3.829890,2.583860,-0.127663,-1.315949,-0.136579,-1.147951
23.100000,3.846570,2.594410,-0.128219,-1.321322,-0.137217,-1.151904
23.200000,3.863280,2.603610,-0.128776,-1.326008,-0.137856,-1.155250
23.300000,3.879910,2.615120,-0.129330,-1.331870,-0.138493,-1.159619
23.400000,3.896530,2.625120,-0.129884,-1.336963,-0.139129,-1.163312
23.500000,3.913200,2.642200,-0.130440,-1.345661,-0.139768,-1.170133
23.600000,3.929930,2.657900,-0.130998,-1.353657,-0.140409,-1.176331
23.700000,3.946620,2.668220,-0.131554,-1.358913,-0.141050,-1.180143
23.800000,3.963260,2.677310,-0.132109,-1.363543,-0.141689,-1.183407
23.900000,3.979920,2.694330,-0.132664,-1.372211,-0.142329,-1.190168
24.000000,3.996610,2.707140,-0.133220,-1.378735,-0.142970,-1.195060
24.100000,4.013300,2.716620,-0.133777,-1.383563,-0.143613,-1.198475
24.200000,4.029940,2.728860,-0.134331,-1.389797,-0.144253,-1.203104
24.300000,4.046570,2.744860,-0.134886,-1.397946,-0.144894,-1.209383
24.400000,4.063260,2.753260,-0.135442,-1.402224,-0.145537,-1.212304
24.500000,4.079990,2.772310,-0.136000,-1.411926,-0.146182,-1.219904
24.600000,4.096600,2.780770,-0.136553,-1.416235,-0.146823,-1.222843
24.700000,4.113220,2.792200,-0.137107,-1.422056,-0.147465,-1.227082
24.800000,4.129860,2.803120,-0.137662,-1.427617,-0.148108,-1.231089
24.900000,4.146490,2.826420,-0.138216,-1.439484,-0.148751,-1.240524
25.000000,4.163230,2.834990,-0.138774,-1.443849,-0.149399,-1.243479
25.100000,4.179880,2.848850,-0.139329,-1.450907,-0.150043,-1.248753
25.200000,4.196540,2.857690,-0.139885,-1.455410,-0.150689,-1.251820
25.300000,4.213230,2.869350,-0.140441,-1.461348,-0.151336,-1.256115
25.400000,4.229960,2.880170,-0.140999,-1.466859,-0.151985,-1.260033
25.500000,4.246640,2.897250,-0.141555,-1.475557,-0.152632,-1.266685
25.600000,4.263260,2.911730,-0.142109,-1.482932,-0.153278,-1.272194
25.700000,4.279950,2.926420,-0.142665,-1.490413,-0.153927,-1.277784
25.800000,4.296700,2.931880,-0.143223,-1.493194,-0.154578,-1.279334
25.900000,4.313310,2.949900,-0.143777,-1.502372,-0.155224,-1.286365
26.000000,4.329940,2.953670,-0.144331,-1.504292,-0.155872,-1.287175
26.100000,4.346570,2.974870,-0.144886,-1.515089,-0.156520,-1.295574
26.200000,4.363230,2.988710,-0.145441,-1.522138,-0.157170,-1.300756
26.300000,4.379900,3.000440,-0.145997,-1.528112,-0.157820,-1.305012
26.400000,4.396580,3.018530,-0.146553,-1.537325,-0.158471,-1.312026
26.500000,4.413240,3.030850,-0.147108,-1.543599,-0.159122,-1.316523
26.600000,4.429890,3.039590,-0.147663,-1.548050,-0.159773,-1.319461
26.700000,4.446570,3.057470,-0.148219,-1.557157,-0.160426,-1.326356
26.800000,4.463250,3.067550,-0.148775,-1.562290,-0.161079,-1.329861
26.900000,4.479870,3.078410,-0.149329,-1.567821,-0.161730,-1.333700
27.000000,4.496550,3.093700,-0.149885,-1.575608,-0.162384,-1.339448
27.100000,4.513240,3.109710,-0.150441,-1.583762,-0.163038,-1.345499
27.200000,4.529910,3.122540,-0.150997,-1.590297,-0.163693,-1.350167
27.300000,4.546490,3.136160,-0.151550,-1.597233,-0.164344,-1.355173
27.400000,4.563240,3.148480,-0.152108,-1.603508,-0.165002,-1.359601
27.500000,4.579920,3.157060,-0.152664,-1.607877,-0.165658,-1.362412
27.600000,4.596620,3.171870,-0.153221,-1.615420,-0.166315,-1.367904
27.700000,4.613300,3.185240,-0.153777,-1.622229,-0.166972,-1.372768
27.800000,4.629920,3.202120,-0.154331,-1.630826,-0.167627,-1.379140
27.900000,4.646610,3.211120,-0.154887,-1.635410,-0.168285,-1.382106
28.000000,4.663350,3.223100,-0.155445,-1.641511,-0.168945,-1.386347
28.100000,4.680000,3.247000,-0.156000,-1.653684,-0.169603,-1.395709
28.200000,4.696520,3.260010,-0.156551,-1.660309,-0.170255,-1.400387
28.300000,4.713210,3.276060,-0.157107,-1.668484,-0.170915,-1.406353
28.400000,4.729890,3.281020,-0.157663,-1.671010,-0.171575,-1.407553
28.500000,4.746560,3.288090,-0.158219,-1.674610,-0.172235,-1.409656
28.600000,4.763190,3.307680,-0.158773,-1.684588,-0.172894,-1.417121
28.700000,4.779900,3.318750,-0.159330,-1.690225,-0.173556,-1.420922
28.800000,4.796560,3.332540,-0.159885,-1.697249,-0.174217,-1.425884
28.900000,4.813230,3.350240,-0.160441,-1.706263,-0.174879,-1.432509
29.000000,4.829870,3.358550,-0.160996,-1.710495,-0.175539,-1.435113
29.100000,4.846550,3.371090,-0.161552,-1.716882,-0.176202,-1.439517
29.200000,4.863240,3.388340,-0.162108,-1.725667,-0.176866,-1.445923
29.300000,4.879960,3.398820,-0.162665,-1.731005,-0.177531,-1.449430
29.400000,4.896610,3.410600,-0.163220,-1.737004,-0.178194,-1.453490
29.500000,4.913230,3.424750,-0.163774,-1.744211,-0.178857,-1.458554
29.600000,4.929890,3.438230,-0.164330,-1.751076,-0.179521,-1.463322
29.700000,4.946600,3.456100,-0.164887,-1.760177,-0.180188,-1.469948
29.800000,4.963270,3.470040,-0.165442,-1.767277,-0.180853,-1.474894
29.900000,4.979880,3.478260,-0.165996,-1.771463,-0.181517,-1.477407
30.000000,4.996540,3.498030,-0.166551,-1.781532,-0.182183,-1.484816
30.100000,5.013260,3.505850,-0.167109,-1.785515,-0.182852,-1.487140
30.200000,5.029920,3.523110,-0.167664,-1.794305,-0.183519,-1.493465
30.300000,5.046560,3.532810,-0.168219,-1.799245,-0.184186,-1.496579
30.400000,5.063240,3.541460,-0.168775,-1.803651,-0.184854,-1.499240
30.500000,5.079900,3.563000,-0.169330,-1.814621,-0.185523,-1.507351
30.600000,5.096580,3.570370,-0.169886,-1.818375,-0.186192,-1.509458
30.700000,5.113320,3.588020,-0.170444,-1.827364,-0.186865,-1.515900
30.800000,5.129910,3.600750,-0.170997,-1.833847,-0.187532,-1.520265
30.900000,5.146550,3.613230,-0.171552,-1.840203,-0.188201,-1.524513
31.000000,5.163270,3.623400,-0.172109,-1.845382,-0.188874,-1.527776
31.100000,5.179960,3.642420,-0.172665,-1.855069,-0.189546,-1.534763
31.200000,5.196650,3.652550,-0.173222,-1.860228,-0.190219,-1.537997
31.300000,5.213280,3.664770,-0.173776,-1.866452,-0.190889,-1.542107
31.400000,5.229950,3.678860,-0.174332,-1.873628,-0.191562,-1.546995
31.500000,5.246620,3.696380,-0.174887,-1.882551,-0.192235,-1.553317
31.600000,5.263290,3.714260,-0.175443,-1.891657,-0.192909,-1.559779
31.700000,5.279900,3.721830,-0.175997,-1.895512,-0.193581,-1.561909
31.800000,5.296580,3.737110,-0.176553,-1.903294,-0.194256,-1.567263
31.900000,5.313300,3.748640,-0.177110,-1.909167,-0.194933,-1.571034
32.000000,5.329910,3.764210,-0.177664,-1.917096,-0.195606,-1.576498
32.100000,5.346530,3.775200,-0.178218,-1.922694,-0.196280,-1.580036
32.200000,5.363250,3.787980,-0.178775,-1.929202,-0.196958,-1.584309
32.300000,5.379940,3.803510,-0.179331,-1.937112,-0.197636,-1.589727
32.400000,5.396620,3.815080,-0.179887,-1.943004,-0.198314,-1.593482
32.500000,5.413240,3.830280,-0.180441,-1.950746,-0.198989,-1.598750
32.600000,5.429850,3.844290,-0.180995,-1.957881,-0.199665,-1.603514
32.700000,5.446570,3.862870,-0.181552,-1.967344,-0.200346,-1.610168
32.800000,5.463260,3.872210,-0.182109,-1.972100,-0.201026,-1.612964
32.900000,5.479940,3.890550,-0.182665,-1.981441,-0.201706,-1.619502
33.000000,5.496550,3.900830,-0.183218,-1.986676,-0.202383,-1.622681
33.100000,5.513170,3.916140,-0.183772,-1.994474,-0.203062,-1.627945
33.200000,5.529920,3.929520,-0.184331,-2.001288,-0.203746,-1.632389
33.300000,5.546620,3.941920,-0.184887,-2.007603,-0.204429,-1.636423
33.400000,5.563240,3.959620,-0.185441,-2.016618,-0.205109,-1.642654
33.500000,5.579870,3.972770,-0.185996,-2.023315,-0.205790,-1.646987
33.600000,5.596570,3.987900,-0.186552,-2.031021,-0.206474,-1.652129
33.700000,5.613260,4.001950,-0.187109,-2.038176,-0.207158,-1.656816
33.800000,5.629900,4.016180,-0.187663,-2.045424,-0.207840,-1.661573
33.900000,5.646580,4.026650,-0.188219,-2.050756,-0.208525,-1.664764
34.000000,5.663280,4.043460,-0.188776,-2.059317,-0.209211,-1.670568
34.100000,5.679960,4.064170,-0.189332,-2.069865,-0.209897,-1.677973
34.200000,5.696610,4.071290,-0.189887,-2.073491,-0.210582,-1.679762
34.300000,5.713260,4.086150,-0.190442,-2.081059,-0.211267,-1.684738
34.400000,5.729940,4.105900,-0.190998,-2.091118,-0.211954,-1.691718
34.500000,5.746650,4.117450,-0.191555,-2.097000,-0.212643,-1.695309
34.600000,5.763310,4.129680,-0.192110,-2.103229,-0.213330,-1.699177
34.700000,5.779950,4.143740,-0.192665,-2.110389,-0.214017,-1.703791
34.800000,5.796590,4.158800,-0.193220,-2.118059,-0.214704,-1.708809
34.900000,5.813310,4.168650,-0.193777,-2.123076,-0.215395,-1.711673
35.000000,5.830000,4.185910,-0.194333,-2.131866,-0.216085,-1.717574
35.100000,5.846610,4.197870,-0.194887,-2.137958,-0.216773,-1.721297
35.200000,5.863230,4.216800,-0.195441,-2.147599,-0.217461,-1.727870
35.300000,5.879910,4.228960,-0.195997,-2.153792,-0.218152,-1.731655
35.400000,5.896600,4.244020,-0.196553,-2.161462,-0.218844,-1.736619
35.500000,5.913260,4.252330,-0.197109,-2.165694,-0.219536,-1.738817
35.600000,5.929900,4.274830,-0.197663,-2.177153,-0.220227,-1.746810
35.700000,5.946590,4.284320,-0.198220,-2.181986,-0.220921,-1.749474
35.800000,5.963320,4.298630,-0.198777,-2.189274,-0.221616,-1.754096
35.900000,5.979970,4.315550,-0.199332,-2.197892,-0.222309,-1.759781
36.000000,5.996570,4.330220,-0.199886,-2.205363,-0.223001,-1.764542
36.100000,6.013220,4.340580,-0.200441,-2.210639,-0.223695,-1.767537
36.200000,6.029930,4.355640,-0.200998,-2.218309,-0.224391,-1.772434
36.300000,6.046660,4.373080,-0.201555,-2.227191,-0.225090,-1.778289
36.400000,6.063260,4.390720,-0.202109,-2.236175,-0.225783,-1.784225
36.500000,6.079900,4.399310,-0.202663,-2.240550,-0.226478,-1.786473
36.600000,6.096560,4.421290,-0.203219,-2.251745,-0.227175,-1.794148
36.700000,6.113260,4.429940,-0.203775,-2.256150,-0.227874,-1.796402
36.800000,6.129900,4.441960,-0.204330,-2.262272,-0.228571,-1.800022
36.900000,6.146510,4.456580,-0.204884,-2.269718,-0.229267,-1.804690
37.000000,6.163200,4.475540,-0.205440,-2.279374,-0.229967,-1.811099
37.100000,6.179880,4.489010,-0.205996,-2.286234,-0.230667,-1.815279
37.200000,6.196540,4.499680,-0.206551,-2.291668,-0.231366,-1.818321
37.300000,6.213190,4.517770,-0.207106,-2.300881,-0.232066,-1.824354
37.400000,6.229860,4.524260,-0.207662,-2.304187,-0.232767,-1.825695
37.500000,6.246520,4.547130,-0.208217,-2.315834,-0.233468,-1.833637
37.600000,6.263270,4.562820,-0.208776,-2.323825,-0.234174,-1.838667
37.700000,6.279950,4.577680,-0.209332,-2.331393,-0.234877,-1.843359
37.800000,6.296570,4.591320,-0.209886,-2.338340,-0.235578,-1.847556
37.900000,6.313250,4.608410,-0.210442,-2.347044,-0.236282,-1.853128
38.000000,6.329960,4.620530,-0.210999,-2.353217,-0.236987,-1.856691
38.100000,6.346640,4.639690,-0.211555,-2.362975,-0.237692,-1.863076
38.200000,6.363250,4.649490,-0.212108,-2.367966,-0.238395,-1.865701
38.300000,6.379930,4.669750,-0.212664,-2.378284,-0.239101,-1.872508
38.400000,6.396550,4.687370,-0.213218,-2.387258,-0.239804,-1.878251
38.500000,6.413270,4.695140,-0.213776,-2.391215,-0.240513,-1.880032
38.600000,6.429880,4.709280,-0.214329,-2.398417,-0.241218,-1.884366
38.700000,6.446550,4.723390,-0.214885,-2.405603,-0.241925,-1.888675
38.800000,6.463220,4.742020,-0.215441,-2.415091,-0.242633,-1.894782
38.900000,6.479910,4.753190,-0.215997,-2.420780,-0.243342,-1.897899
39.000000,6.496580,4.772320,-0.216553,-2.430523,-0.244051,-1.904186
39.100000,6.513210,4.785540,-0.217107,-2.437256,-0.244759,-1.908110
39.200000,6.529910,4.805490,-0.217664,-2.447416,-0.245471,-1.914702
39.300000,6.546600,4.820100,-0.218220,-2.454857,-0.246182,-1.919158
39.400000,6.563340,4.831100,-0.218778,-2.460459,-0.246896,-1.922165
39.500000,6.579840,4.845550,-0.219328,-2.467818,-0.247600,-1.926557
39.600000,6.596550,4.863430,-0.219885,-2.476925,-0.248314,-1.932286
39.700000,6.613250,4.878170,-0.220442,-2.484432,-0.249028,-1.936759
39.800000,6.629940,4.889750,-0.220998,-2.490329,-0.249742,-1.939971
39.900000,6.646620,4.915160,-0.221554,-2.503270,-0.250456,-1.948661
40.000000,6.663250,4.925420,-0.222108,-2.508496,-0.251168,-1.951338
40.100000,6.679900,4.941730,-0.222663,-2.516802,-0.251882,-1.956403
40.200000,6.696610,4.953970,-0.223220,-2.523036,-0.252599,-1.959843
40.300000,6.713300,4.969410,-0.223777,-2.530900,-0.253315,-1.964543
40.400000,6.729900,4.986260,-0.224330,-2.539481,-0.254028,-1.969800
40.500000,6.746580,4.994680,-0.224886,-2.543770,-0.254745,-1.971711
40.600000,6.763250,5.008610,-0.225442,-2.550864,-0.255462,-1.975793
40.700000,6.779920,5.028640,-0.225997,-2.561065,-0.256180,-1.982271
40.800000,6.796550,5.043740,-0.226552,-2.568756,-0.256896,-1.986800
40.900000,6.813270,5.056120,-0.227109,-2.575061,-0.257617,-1.990241
41.000000,6.829930,5.075040,-0.227664,-2.584697,-0.258336,-1.996253
41.100000,6.846610,5.097400,-0.228220,-2.596085,-0.259056,-2.003605
41.200000,6.863300,5.110080,-0.228777,-2.602542,-0.259777,-2.007141
41.300000,6.879920,5.120370,-0.229331,-2.607783,-0.260496,-2.009738
41.400000,6.896630,5.137680,-0.229888,-2.616599,-0.261219,-2.015075
41.500000,6.913350,5.143120,-0.230445,-2.619370,-0.261943,-2.015749
41.600000,6.929980,5.171950,-0.230999,-2.634053,-0.262663,-2.025588
41.700000,6.946560,5.176540,-0.231552,-2.636390,-0.263382,-2.025929
41.800000,6.963250,5.196700,-0.232108,-2.646658,-0.264107,-2.032346
41.900000,6.979980,5.212120,-0.232666,-2.654511,-0.264833,-2.036896
42.000000,6.996660,5.231240,-0.233222,-2.664249,-0.265558,-2.042887
42.100000,7.013240,5.240750,-0.233775,-2.669092,-0.266279,-2.045126
42.200000,7.029860,5.257860,-0.234329,-2.677806,-0.267002,-2.050319
42.300000,7.046560,5.280630,-0.234885,-2.689403,-0.267730,-2.057702
42.400000,7.063240,5.290170,-0.235441,-2.694261,-0.268457,-2.059921
42.500000,7.079900,5.310170,-0.235997,-2.704447,-0.269183,-2.066207
42.600000,7.096550,5.323180,-0.236552,-2.711073,-0.269910,-2.069764
42.700000,7.113210,5.336290,-0.237107,-2.717750,-0.270637,-2.073353
42.800000,7.129930,5.352470,-0.237664,-2.725991,-0.271368,-2.078120
42.900000,7.146640,5.367630,-0.238221,-2.733712,-0.272099,-2.082483
43.000000,7.163200,5.384800,-0.238773,-2.742456,-0.272824,-2.087631
43.100000,7.179880,5.402900,-0.239329,-2.751674,-0.273555,-2.093118
43.200000,7.196610,5.413580,-0.239887,-2.757114,-0.274288,-2.095718
43.300000,7.213250,5.425500,-0.240442,-2.763184,-0.275018,-2.098800
43.400000,7.229900,5.448290,-0.240997,-2.774791,-0.275749,-2.106076
43.500000,7.246560,5.463070,-0.241552,-2.782319,-0.276481,-2.110244
43.600000,7.263240,5.482450,-0.242108,-2.792189,-0.277214,-2.116178
43.700000,7.279890,5.497430,-0.242663,-2.799818,-0.277947,-2.120406
43.800000,7.296550,5.510410,-0.243218,-2.806429,-0.278680,-2.123854
43.900000,7.313170,5.528390,-0.243772,-2.815586,-0.279413,-2.129224
44.000000,7.329910,5.546480,-0.244330,-2.824799,-0.280151,-2.134615
44.100000,7.346640,5.559920,-0.244888,-2.831644,-0.280889,-2.138208
44.200000,7.363320,5.578470,-0.245444,-2.841091,-0.281626,-2.143763
44.300000,7.379890,5.591340,-0.245996,-2.847646,-0.282358,-2.147136
44.400000,7.396540,5.608730,-0.246551,-2.856503,-0.283094,-2.152228
44.500000,7.413250,5.624670,-0.247108,-2.864621,-0.283834,-2.156749
44.600000,7.429940,5.646360,-0.247665,-2.875668,-0.284573,-2.163466
44.700000,7.446600,5.658040,-0.248220,-2.881616,-0.285312,-2.166341
44.800000,7.463230,5.679930,-0.248774,-2.892765,-0.286049,-2.173119
44.900000,7.479940,5.683640,-0.249331,-2.894654,-0.286791,-2.172926
45.000000,7.496620,5.707320,-0.249887,-2.906714,-0.287532,-2.180363
45.100000,7.513320,5.725890,-0.250444,-2.916172,-0.288274,-2.185834
45.200000,7.529930,5.742340,-0.250998,-2.924550,-0.289013,-2.190495
45.300000,7.546590,5.759730,-0.251553,-2.933406,-0.289755,-2.195499
45.400000,7.563280,5.773150,-0.252109,-2.940241,-0.290498,-2.198979
45.500000,7.579970,5.786310,-0.252666,-2.946943,-0.291243,-2.202352
45.600000,7.596600,5.810730,-0.253220,-2.959380,-0.291985,-2.210006
45.700000,7.613220,5.821510,-0.253774,-2.964871,-0.292727,-2.212464
45.800000,7.629910,5.840740,-0.254330,-2.974664,-0.293473,-2.218117
45.900000,7.646600,5.858740,-0.254887,-2.983832,-0.294219,-2.223293
46.000000,7.663230,5.875820,-0.255441,-2.992531,-0.294963,-2.228116
46.100000,7.679890,5.896670,-0.255996,-3.003149,-0.295709,-2.234354
46.200000,7.696610,5.911240,-0.256554,-3.010570,-0.296459,-2.238197
46.300000,7.713300,5.927610,-0.257110,-3.018907,-0.297207,-2.242716
46.400000,7.729930,5.939450,-0.257664,-3.024937,-0.297954,-2.245519
46.500000,7.746570,5.960540,-0.258219,-3.035678,-0.298701,-2.251808
46.600000,7.763220,5.974760,-0.258774,-3.042920,-0.299450,-2.255492
46.700000,7.779920,5.997970,-0.259331,-3.054741,-0.300201,-2.262553
46.800000,7.796600,6.013060,-0.259887,-3.062426,-0.300952,-2.266543
46.900000,7.813250,6.025730,-0.260442,-3.068879,-0.301702,-2.269615
47.000000,7.829870,6.046830,-0.260996,-3.079625,-0.302451,-2.275856
47.100000,7.846540,6.062190,-0.261551,-3.087448,-0.303204,-2.279922
47.200000,7.863260,6.082340,-0.262109,-3.097710,-0.303959,-2.285774
47.300000,7.879900,6.100080,-0.262663,-3.106745,-0.304711,-2.290717
47.400000,7.896550,6.112510,-0.263218,-3.113076,-0.305464,-2.293657
47.500000,7.913220,6.131840,-0.263774,-3.122920,-0.306218,-2.299175
47.600000,7.929890,6.147460,-0.264330,-3.130876,-0.306973,-2.303292
47.700000,7.946510,6.172610,-0.264884,-3.143684,-0.307727,-2.310974
47.800000,7.963180,6.178110,-0.265439,-3.146486,-0.308483,-2.311285
47.900000,7.979840,6.206240,-0.265995,-3.160812,-0.309239,-2.320053
48.000000,7.996560,6.219530,-0.266552,-3.167581,-0.309999,-2.323256
48.100000,8.013250,6.240130,-0.267108,-3.178072,-0.310757,-2.329183
48.200000,8.029900,6.258100,-0.267663,-3.187224,-0.311515,-2.334121
48.300000,8.046560,6.270890,-0.268219,-3.193738,-0.312274,-2.337118
48.400000,8.063290,6.285720,-0.268776,-3.201291,-0.313036,-2.340860
48.500000,8.080020,6.307070,-0.269334,-3.212164,-0.313799,-2.347019
48.600000,8.096630,6.321800,-0.269888,-3.219666,-0.314557,-2.350718
48.700000,8.113250,6.342220,-0.270442,-3.230066,-0.315316,-2.356522
48.800000,8.129910,6.360820,-0.270997,-3.239539,-0.316077,-2.361634
48.900000,8.146650,6.382790,-0.271555,-3.250728,-0.316843,-2.367977
49.000000,8.163260,6.394500,-0.272109,-3.256692,-0.317604,-2.370518
49.100000,8.179880,6.418120,-0.272663,-3.268722,-0.318365,-2.377463
49.200000,8.196500,6.438110,-0.273217,-3.278902,-0.319127,-2.383052
49.300000,8.213210,6.446540,-0.273774,-3.283196,-0.319894,-2.384343
49.400000,8.229930,6.469740,-0.274331,-3.295012,-0.320661,-2.391088
49.500000,8.246550,6.489280,-0.274885,-3.304963,-0.321425,-2.396478
49.600000,8.263220,6.504900,-0.275441,-3.312918,-0.322192,-2.400406
49.700000,8.279860,6.521090,-0.275995,-3.321164,-0.322957,-2.404538
49.800000,8.296640,6.547230,-0.276555,-3.334477,-0.323730,-2.412312
49.900000,8.313250,6.566030,-0.277108,-3.344052,-0.324496,-2.417387
50.000000,8.329890,6.579120,-0.277663,-3.350718,-0.325263,-2.420348
50.100000,8.346580,6.597890,-0.278219,-3.360278,-0.326034,-2.425384
50.200000,8.363260,6.613540,-0.278775,-3.368248,-0.326805,-2.429264
50.300000,8.379930,6.629290,-0.279331,-3.376270,-0.327575,-2.433173
50.400000,8.396600,6.656000,-0.279887,-3.389873,-0.328347,-2.441093
50.500000,8.413280,6.666740,-0.280443,-3.395343,-0.329119,-2.443144
50.600000,8.429940,6.690250,-0.280998,-3.407316,-0.329891,-2.449867
50.700000,8.446600,6.708270,-0.281553,-3.416494,-0.330664,-2.454569
50.800000,8.463220,6.722400,-0.282107,-3.423690,-0.331435,-2.457842
50.900000,8.479860,6.744820,-0.282662,-3.435109,-0.332208,-2.464134
51.000000,8.496570,6.766140,-0.283219,-3.445967,-0.332985,-2.470004
51.100000,8.513290,6.778740,-0.283776,-3.452384,-0.333763,-2.472679
51.200000,8.529940,6.800360,-0.284331,-3.463395,-0.334538,-2.478643
51.300000,8.546540,6.817090,-0.284885,-3.471915,-0.335311,-2.482820
51.400000,8.563230,6.838600,-0.285441,-3.482870,-0.336090,-2.488716
51.500000,8.579930,6.853230,-0.285998,-3.490321,-0.336869,-2.492098
51.600000,8.596600,6.875970,-0.286553,-3.501903,-0.337648,-2.498421
51.700000,8.613220,6.893920,-0.287107,-3.511045,-0.338424,-2.502998
51.800000,8.629900,6.910010,-0.287663,-3.519239,-0.339205,-2.506883
51.900000,8.646570,6.933960,-0.288219,-3.531437,-0.339985,-2.513610
52.000000,8.663270,6.951970,-0.288776,-3.540609,-0.340767,-2.518167
52.100000,8.679970,6.976120,-0.289332,-3.552909,-0.341550,-2.524937
52.200000,8.696620,6.988620,-0.289887,-3.559275,-0.342332,-2.527486
52.300000,8.713250,7.011730,-0.290442,-3.571045,-0.343113,-2.533865
52.400000,8.729960,7.024960,-0.290999,-3.577783,-0.343898,-2.536653
52.500000,8.746620,7.049410,-0.291554,-3.590235,-0.344681,-2.543488
52.600000,8.763240,7.072490,-0.292108,-3.601990,-0.345464,-2.549820
52.700000,8.779960,7.087480,-0.292665,-3.609624,-0.346251,-2.553212
52.800000,8.796630,7.108980,-0.293221,-3.620574,-0.347037,-2.558946
52.900000,8.813270,7.120100,-0.293776,-3.626237,-0.347822,-2.560937
53.000000,8.829850,7.144250,-0.294328,-3.638537,-0.348605,-2.567612
53.100000,8.846580,7.165790,-0.294886,-3.649507,-0.349396,-2.573318
53.200000,8.863280,7.183590,-0.295443,-3.658572,-0.350186,-2.577674
53.300000,8.879960,7.207350,-0.295999,-3.670673,-0.350975,-2.584159
53.400000,8.896590,7.224760,-0.296553,-3.679540,-0.351763,-2.588361
53.500000,8.913160,7.250550,-0.297105,-3.692675,-0.352548,-2.595561
53.600000,8.929860,7.262650,-0.297662,-3.698837,-0.353341,-2.597834
53.700000,8.946630,7.283860,-0.298221,-3.709639,-0.354137,-2.603347
53.800000,8.963290,7.304770,-0.298776,-3.720289,-0.354928,-2.608755
53.900000,8.979890,7.318730,-0.299330,-3.727399,-0.355718,-2.611678
54.000000,8.996530,7.348560,-0.299884,-3.742591,-0.356510,-2.620247
54.100000,9.013250,7.365190,-0.300442,-3.751060,-0.357306,-2.624086
54.200000,9.029890,7.384770,-0.300996,-3.761032,-0.358099,-2.628975
54.300000,9.046530,7.404710,-0.301551,-3.771188,-0.358893,-2.633982
54.400000,9.063200,7.423720,-0.302107,-3.780870,-0.359689,-2.638644
54.500000,9.079880,7.447740,-0.302663,-3.793103,-0.360486,-2.645072
54.600000,9.096530,7.465150,-0.303218,-3.801970,-0.361282,-2.649145
54.700000,9.113220,7.488380,-0.303774,-3.813801,-0.362081,-2.655267
54.800000,9.129860,7.505790,-0.304329,-3.822667,-0.362878,-2.659320
54.900000,9.146520,7.528060,-0.304884,-3.834009,-0.363677,-2.665081
55.000000,9.163250,7.552070,-0.305442,-3.846238,-0.364479,-2.671436
55.100000,9.179910,7.568110,-0.305997,-3.854407,-0.365279,-2.674970
55.200000,9.196520,7.588990,-0.306551,-3.865041,-0.366077,-2.680210
55.300000,9.213210,7.617600,-0.307107,-3.879612,-0.366880,-2.688156
55.400000,9.229940,7.634140,-0.307665,-3.888036,-0.367685,-2.691824
55.500000,9.246630,7.655700,-0.308221,-3.899016,-0.368489,-2.697257
55.600000,9.263230,7.684580,-0.308774,-3.913724,-0.369289,-2.705267
55.700000,9.279890,7.704050,-0.309330,-3.923640,-0.370093,-2.709942
55.800000,9.296610,7.725380,-0.309887,-3.934504,-0.370900,-2.715252
55.900000,9.313240,7.741320,-0.310441,-3.942622,-0.371703,-2.718669
56.000000,9.329920,7.765850,-0.310997,-3.955115,-0.372510,-2.725085
56.100000,9.346580,7.792980,-0.311553,-3.968932,-0.373316,-2.732401
56.200000,9.363240,7.807610,-0.312108,-3.976383,-0.374123,-2.735322
56.300000,9.379910,7.830380,-0.312664,-3.987980,-0.374932,-2.741083
56.400000,9.396650,7.858380,-0.313222,-4.002240,-0.375744,-2.748652
56.500000,9.413250,7.878330,-0.313775,-4.012401,-0.376550,-2.753410
56.600000,9.429890,7.901150,-0.314330,-4.024023,-0.377358,-2.759153
56.700000,9.446630,7.918810,-0.314888,-4.033017,-0.378172,-2.763070
56.800000,9.463270,7.944060,-0.315442,-4.045877,-0.378982,-2.769636
56.900000,9.479910,7.958100,-0.315997,-4.053027,-0.379793,-2.772283
57.000000,9.496540,7.985290,-0.316551,-4.066875,-0.380604,-2.779500
57.100000,9.513270,8.009210,-0.317109,-4.079057,-0.381420,-2.785551
57.200000,9.529920,8.030310,-0.317664,-4.089803,-0.382233,-2.790620
57.300000,9.546630,8.050720,-0.318221,-4.100198,-0.383050,-2.795429
57.400000,9.563270,8.071390,-0.318776,-4.110725,-0.383864,-2.800326
57.500000,9.579940,8.095680,-0.319331,-4.123096,-0.384680,-2.806462
57.600000,9.596630,8.123100,-0.319888,-4.137061,-0.385497,-2.813666
57.700000,9.613270,8.149640,-0.320442,-4.150578,-0.386313,-2.820557
57.800000,9.629910,8.168840,-0.320997,-4.160356,-0.387130,-2.824894
57.900000,9.646550,8.189970,-0.321552,-4.171117,-0.387947,-2.829888
58.000000,9.663250,8.214370,-0.322108,-4.183544,-0.388768,-2.835990
58.100000,9.679960,8.234310,-0.322665,-4.193700,-0.389590,-2.840538
58.200000,9.696560,8.258520,-0.323219,-4.206030,-0.390407,-2.846562
58.300000,9.713230,8.280880,-0.323774,-4.217418,-0.391228,-2.851926
58.400000,9.729920,8.315080,-0.324331,-4.234835,-0.392051,-2.861348
