Repository: abubakardawood/tissue-phantom-material-database

Title:
A Database of Silicone Phantom Materials for Modeling Human Tissue Mechanics Across Varying Stiffnesses

Description:
This dataset contains processed mechanical compression test data for soft silicone phantoms
fabricated using Ecoflex (Smooth-On) with varying base materials and thinner concentrations.
The dataset provides force–compression measurements together with derived engineering and
true stress–strain quantities, intended for mechanical characterization, constitutive model
fitting, and the design of tissue-equivalent phantoms.

All files in this dataset are processed outputs generated from raw experimental measurements.
The raw data files are not included in this archive.

File: data/EF10_75T/EF10_75T_B4.csv (part 1 of 2)
EF10_75T_B_sample_4
Compression test;
Cylinder Diameter: 50mm;
Cylinder Height: 30mm;
Speed (mm/min): 10;
Machine: INSTRON 5900;
Load cell: 1kN;
Time (s),Compression (mm),Load (N),Engineering Strain [-],Engineering Stress (kPa),True Strain [-],True Stress (kPa)
0.000000,0.000000,-0.004260,-0.000000,0.002170,0.000000,0.002170
0.100000,0.006700,0.015350,-0.000223,-0.007818,-0.000223,-0.007816
0.200000,0.027820,0.014160,-0.000927,-0.007212,-0.000928,-0.007205
0.300000,0.046280,0.030630,-0.001543,-0.015600,-0.001544,-0.015576
0.400000,0.063250,0.045490,-0.002108,-0.023168,-0.002111,-0.023119
0.500000,0.080010,0.053100,-0.002667,-0.027044,-0.002671,-0.026971
0.600000,0.096730,0.067510,-0.003224,-0.034383,-0.003230,-0.034272
0.700000,0.113360,0.079690,-0.003779,-0.040586,-0.003786,-0.040432
0.800000,0.130020,0.084590,-0.004334,-0.043081,-0.004343,-0.042895
0.900000,0.146690,0.095570,-0.004890,-0.048673,-0.004902,-0.048435
1.000000,0.163400,0.109450,-0.005447,-0.055742,-0.005462,-0.055439
1.100000,0.180020,0.115850,-0.006001,-0.059002,-0.006019,-0.058648
1.200000,0.196670,0.130980,-0.006556,-0.066708,-0.006577,-0.066270
1.300000,0.213370,0.136810,-0.007112,-0.069677,-0.007138,-0.069181
1.400000,0.230030,0.145200,-0.007668,-0.073950,-0.007697,-0.073383
1.500000,0.246650,0.159920,-0.008222,-0.081447,-0.008256,-0.080777
1.600000,0.263270,0.165430,-0.008776,-0.084253,-0.008814,-0.083513
1.700000,0.279950,0.181080,-0.009332,-0.092223,-0.009375,-0.091363
1.800000,0.296680,0.191000,-0.009889,-0.097276,-0.009939,-0.096314
1.900000,0.313320,0.196060,-0.010444,-0.099853,-0.010499,-0.098810
2.000000,0.329950,0.204400,-0.010998,-0.104100,-0.011059,-0.102955
2.100000,0.346560,0.209880,-0.011552,-0.106891,-0.011619,-0.105656
2.200000,0.363270,0.228580,-0.012109,-0.116415,-0.012183,-0.115005
2.300000,0.379970,0.237450,-0.012666,-0.120932,-0.012747,-0.119401
2.400000,0.396630,0.248770,-0.013221,-0.126698,-0.013309,-0.125022
2.500000,0.413250,0.255550,-0.013775,-0.130151,-0.013871,-0.128358
2.600000,0.429930,0.262530,-0.014331,-0.133705,-0.014435,-0.131789
2.700000,0.446610,0.276500,-0.014887,-0.140820,-0.014999,-0.138724
2.800000,0.463280,0.289210,-0.015443,-0.147293,-0.015563,-0.145019
2.900000,0.479920,0.295310,-0.015997,-0.150400,-0.016127,-0.147994
3.000000,0.496600,0.308780,-0.016553,-0.157260,-0.016692,-0.154657
3.100000,0.513260,0.315470,-0.017109,-0.160668,-0.017257,-0.157919
3.200000,0.529960,0.326450,-0.017665,-0.166260,-0.017823,-0.163323
3.300000,0.546600,0.341070,-0.018220,-0.173706,-0.018388,-0.170541
3.400000,0.563240,0.352170,-0.018775,-0.179359,-0.018953,-0.175991
3.500000,0.579930,0.358360,-0.019331,-0.182511,-0.019520,-0.178983
3.600000,0.596610,0.366530,-0.019887,-0.186672,-0.020087,-0.182960
3.700000,0.613280,0.373280,-0.020443,-0.190110,-0.020655,-0.186224
3.800000,0.629860,0.387260,-0.020995,-0.197230,-0.021219,-0.193089
3.900000,0.646520,0.402070,-0.021551,-0.204773,-0.021786,-0.200360
4.000000,0.663240,0.404280,-0.022108,-0.205898,-0.022356,-0.201346
4.100000,0.679910,0.417090,-0.022664,-0.212422,-0.022924,-0.207608
4.200000,0.696510,0.434760,-0.023217,-0.221421,-0.023491,-0.216281
4.300000,0.713200,0.441640,-0.023773,-0.224925,-0.024060,-0.219578
4.400000,0.729870,0.456070,-0.024329,-0.232275,-0.024630,-0.226624
4.500000,0.746610,0.459460,-0.024887,-0.234001,-0.025202,-0.228177
4.600000,0.763270,0.466150,-0.025442,-0.237408,-0.025772,-0.231368
4.700000,0.779920,0.486470,-0.025997,-0.247757,-0.026341,-0.241316
4.800000,0.796560,0.494980,-0.026552,-0.252091,-0.026911,-0.245398
4.900000,0.813280,0.502360,-0.027109,-0.255850,-0.027484,-0.248914
5.000000,0.830000,0.516210,-0.027667,-0.262904,-0.028057,-0.255630
5.100000,0.846560,0.522570,-0.028219,-0.266143,-0.028624,-0.258633
5.200000,0.863200,0.537610,-0.028773,-0.273803,-0.029195,-0.265924
5.300000,0.879920,0.547410,-0.029331,-0.278794,-0.029769,-0.270616
5.400000,0.896560,0.548930,-0.029885,-0.279568,-0.030341,-0.271213
5.500000,0.913190,0.568380,-0.030440,-0.289474,-0.030913,-0.280662
5.600000,0.929900,0.575360,-0.030997,-0.293028,-0.031487,-0.283946
5.700000,0.946570,0.585230,-0.031552,-0.298055,-0.032061,-0.288651
5.800000,0.963250,0.595100,-0.032108,-0.303082,-0.032635,-0.293350
5.900000,0.979930,0.609110,-0.032664,-0.310217,-0.033210,-0.300084
6.000000,0.996580,0.628200,-0.033219,-0.319940,-0.033784,-0.309311
6.100000,1.013250,0.632750,-0.033775,-0.322257,-0.034359,-0.311373
6.200000,1.029940,0.641190,-0.034331,-0.326555,-0.034934,-0.315344
6.300000,1.046640,0.648310,-0.034888,-0.330182,-0.035511,-0.318662
6.400000,1.063240,0.665880,-0.035441,-0.339130,-0.036085,-0.327111
6.500000,1.079890,0.671750,-0.035996,-0.342119,-0.036660,-0.329804
6.600000,1.096600,0.685820,-0.036553,-0.349285,-0.037238,-0.336518
6.700000,1.113270,0.696350,-0.037109,-0.354648,-0.037815,-0.341488
6.800000,1.129850,0.707490,-0.037662,-0.360322,-0.038389,-0.346751
6.900000,1.146530,0.718300,-0.038218,-0.365827,-0.038967,-0.351846
7.000000,1.163260,0.720910,-0.038775,-0.367156,-0.039547,-0.352920
7.100000,1.179920,0.735920,-0.039331,-0.374801,-0.040125,-0.360060
7.200000,1.196610,0.752500,-0.039887,-0.383245,-0.040704,-0.367959
7.300000,1.213260,0.761980,-0.040442,-0.388073,-0.041283,-0.372379
7.400000,1.229880,0.768820,-0.040996,-0.391557,-0.041860,-0.375505
7.500000,1.246560,0.782530,-0.041552,-0.398539,-0.042440,-0.381979
7.600000,1.263310,0.786440,-0.042110,-0.400531,-0.043023,-0.383664
7.700000,1.279910,0.799960,-0.042664,-0.407416,-0.043601,-0.390034
7.800000,1.296550,0.809210,-0.043218,-0.412127,-0.044180,-0.394316
7.900000,1.313260,0.820170,-0.043775,-0.417709,-0.044762,-0.399424
8.000000,1.329930,0.833690,-0.044331,-0.424595,-0.045344,-0.405772
8.100000,1.346560,0.843770,-0.044885,-0.429729,-0.045924,-0.410440
8.200000,1.363220,0.856150,-0.045441,-0.436034,-0.046505,-0.416220
8.300000,1.379900,0.868850,-0.045997,-0.442502,-0.047088,-0.422148
8.400000,1.396550,0.876740,-0.046552,-0.446520,-0.047670,-0.425734
8.500000,1.413220,0.883970,-0.047107,-0.450202,-0.048253,-0.428994
8.600000,1.429880,0.899760,-0.047663,-0.458244,-0.048836,-0.436403
8.700000,1.446550,0.909630,-0.048218,-0.463271,-0.049420,-0.440933
8.800000,1.463220,0.921460,-0.048774,-0.469296,-0.050004,-0.446406
8.900000,1.479940,0.931340,-0.049331,-0.474328,-0.050590,-0.450928
9.000000,1.496570,0.948670,-0.049886,-0.483154,-0.051173,-0.459051
9.100000,1.513230,0.951720,-0.050441,-0.484707,-0.051758,-0.460258
9.200000,1.529950,0.966890,-0.050998,-0.492433,-0.052345,-0.467320
9.300000,1.546650,0.977100,-0.051555,-0.497633,-0.052931,-0.471977
9.400000,1.563290,0.984070,-0.052110,-0.501183,-0.053516,-0.475066
9.500000,1.579930,0.998330,-0.052664,-0.508445,-0.054102,-0.481668
9.600000,1.596620,1.007930,-0.053221,-0.513335,-0.054689,-0.486015
9.700000,1.613300,1.017310,-0.053777,-0.518112,-0.055277,-0.490249
9.800000,1.629970,1.031290,-0.054332,-0.525232,-0.055864,-0.496695
9.900000,1.646550,1.040790,-0.054885,-0.530070,-0.056449,-0.500977
10.000000,1.663190,1.053920,-0.055440,-0.536757,-0.057036,-0.506999
10.100000,1.679870,1.067850,-0.055996,-0.543852,-0.057625,-0.513398
10.200000,1.696560,1.079030,-0.056552,-0.549545,-0.058214,-0.518468
10.300000,1.713230,1.085720,-0.057108,-0.552953,-0.058803,-0.521375
10.400000,1.729870,1.101160,-0.057662,-0.560816,-0.059392,-0.528478
10.500000,1.746580,1.112400,-0.058219,-0.566541,-0.059983,-0.533557
10.600000,1.763230,1.116620,-0.058774,-0.568690,-0.060572,-0.535266
10.700000,1.779890,1.133650,-0.059330,-0.577363,-0.061163,-0.543108
10.800000,1.796500,1.142740,-0.059883,-0.581993,-0.061751,-0.547141
10.900000,1.813260,1.159280,-0.060442,-0.590416,-0.062346,-0.554731
11.000000,1.829950,1.164250,-0.060998,-0.592948,-0.062938,-0.556779
11.100000,1.846610,1.177770,-0.061554,-0.599833,-0.063530,-0.562911
11.200000,1.863250,1.185970,-0.062108,-0.604010,-0.064121,-0.566496
11.300000,1.879930,1.201790,-0.062664,-0.612067,-0.064714,-0.573712
11.400000,1.896620,1.214110,-0.063221,-0.618341,-0.065308,-0.579249
11.500000,1.913260,1.223950,-0.063775,-0.623353,-0.065900,-0.583598
11.600000,1.929930,1.237050,-0.064331,-0.630024,-0.066493,-0.589494
11.700000,1.946570,1.247130,-0.064886,-0.635158,-0.067086,-0.593945
11.800000,1.963240,1.258720,-0.065441,-0.641061,-0.067681,-0.599109
11.900000,1.979970,1.269090,-0.065999,-0.646342,-0.068278,-0.603684
12.000000,1.996600,1.281410,-0.066553,-0.652617,-0.068871,-0.609183
12.100000,2.013190,1.288690,-0.067106,-0.656324,-0.069464,-0.612281
12.200000,2.029890,1.299830,-0.067663,-0.661998,-0.070061,-0.617205
12.300000,2.046570,1.311470,-0.068219,-0.667926,-0.070657,-0.622361
12.400000,2.063230,1.335710,-0.068774,-0.680272,-0.071254,-0.633486
12.500000,2.079900,1.336390,-0.069330,-0.680618,-0.071851,-0.633431
12.600000,2.096530,1.341120,-0.069884,-0.683027,-0.072446,-0.635294
12.700000,2.113230,1.357080,-0.070441,-0.691155,-0.073045,-0.642470
12.800000,2.129920,1.361530,-0.070997,-0.693422,-0.073644,-0.644190
12.900000,2.146580,1.382680,-0.071553,-0.704193,-0.074242,-0.653806
13.000000,2.163240,1.394970,-0.072108,-0.710452,-0.074840,-0.659223
13.100000,2.179900,1.404090,-0.072663,-0.715097,-0.075439,-0.663136
13.200000,2.196600,1.421940,-0.073220,-0.724188,-0.076039,-0.671163
13.300000,2.213270,1.427300,-0.073776,-0.726918,-0.076639,-0.673289
13.400000,2.229890,1.439600,-0.074330,-0.733182,-0.077237,-0.678685
13.500000,2.246570,1.449590,-0.074886,-0.738270,-0.077838,-0.682984
13.600000,2.263270,1.462500,-0.075442,-0.744845,-0.078440,-0.688652
13.700000,2.279940,1.471170,-0.075998,-0.749261,-0.079041,-0.692318
13.800000,2.296530,1.487450,-0.076551,-0.757552,-0.079640,-0.699561
13.900000,2.313250,1.498060,-0.077108,-0.762956,-0.080243,-0.704125
14.000000,2.329940,1.506540,-0.077665,-0.767275,-0.080846,-0.707684
14.100000,2.346610,1.512590,-0.078220,-0.770356,-0.081449,-0.710098
14.200000,2.363280,1.526800,-0.078776,-0.777593,-0.082052,-0.716337
14.300000,2.379890,1.535340,-0.079330,-0.781942,-0.082653,-0.719911
14.400000,2.396520,1.554740,-0.079884,-0.791823,-0.083256,-0.728569
14.500000,2.413290,1.559720,-0.080443,-0.794359,-0.083863,-0.730458
14.600000,2.429950,1.575870,-0.080998,-0.802584,-0.084467,-0.737576
14.700000,2.446590,1.583870,-0.081553,-0.806658,-0.085071,-0.740873
14.800000,2.463250,1.591830,-0.082108,-0.810712,-0.085676,-0.744146
14.900000,2.479950,1.607510,-0.082665,-0.818698,-0.086283,-0.751020
15.000000,2.496600,1.624050,-0.083220,-0.827122,-0.086888,-0.758289
15.100000,2.513240,1.636850,-0.083775,-0.833641,-0.087493,-0.763803
15.200000,2.529930,1.645940,-0.084331,-0.838270,-0.088100,-0.767578
15.300000,2.546610,1.659460,-0.084887,-0.845156,-0.088708,-0.773413
15.400000,2.563310,1.667330,-0.085444,-0.849164,-0.089316,-0.776608
15.500000,2.579940,1.671530,-0.085998,-0.851303,-0.089923,-0.778093
15.600000,2.596540,1.689680,-0.086551,-0.860547,-0.090528,-0.786065
15.700000,2.613220,1.701860,-0.087107,-0.866750,-0.091137,-0.791250
15.800000,2.629940,1.710510,-0.087665,-0.871156,-0.091748,-0.794786
15.900000,2.646600,1.721180,-0.088220,-0.876590,-0.092357,-0.799257
16.000000,2.663200,1.733420,-0.088773,-0.882824,-0.092964,-0.804452
16.100000,2.679900,1.751420,-0.089330,-0.891991,-0.093575,-0.812309
16.200000,2.696620,1.764820,-0.089887,-0.898815,-0.094187,-0.818023
16.300000,2.713310,1.776850,-0.090444,-0.904942,-0.094798,-0.823096
16.400000,2.729850,1.784290,-0.090995,-0.908731,-0.095405,-0.826041
16.500000,2.746570,1.797110,-0.091552,-0.915261,-0.096018,-0.831466
16.600000,2.763210,1.811680,-0.092107,-0.922681,-0.096629,-0.837696
16.700000,2.779870,1.819040,-0.092662,-0.926429,-0.097241,-0.840584
16.800000,2.796560,1.836260,-0.093219,-0.935200,-0.097854,-0.848021
16.900000,2.813210,1.849210,-0.093774,-0.941795,-0.098466,-0.853479
17.000000,2.829850,1.859390,-0.094328,-0.946980,-0.099078,-0.857653
17.100000,2.846550,1.866170,-0.094885,-0.950433,-0.099693,-0.860251
17.200000,2.863270,1.883490,-0.095442,-0.959254,-0.100309,-0.867700
17.300000,2.879900,1.890580,-0.095997,-0.962864,-0.100922,-0.870433
17.400000,2.896590,1.898720,-0.096553,-0.967010,-0.101538,-0.873642
17.500000,2.913330,1.914770,-0.097111,-0.975184,-0.102156,-0.880483
17.600000,2.929950,1.927270,-0.097665,-0.981551,-0.102769,-0.885687
17.700000,2.946560,1.942240,-0.098219,-0.989175,-0.103383,-0.892019
17.800000,2.963230,1.944870,-0.098774,-0.990514,-0.104000,-0.892677
17.900000,2.979930,1.967160,-0.099331,-1.001866,-0.104617,-0.902350
18.000000,2.996550,1.976540,-0.099885,-1.006644,-0.105233,-0.906095
18.100000,3.013200,1.990330,-0.100440,-1.013667,-0.105850,-0.911854
18.200000,3.029880,1.999940,-0.100996,-1.018561,-0.106468,-0.915690
18.300000,3.046550,2.013130,-0.101552,-1.025279,-0.107086,-0.921160
18.400000,3.063260,2.023150,-0.102109,-1.030382,-0.107706,-0.925171
18.500000,3.079950,2.035070,-0.102665,-1.036453,-0.108326,-0.930045
18.600000,3.096560,2.045080,-0.103219,-1.041551,-0.108943,-0.934043
18.700000,3.113220,2.057890,-0.103774,-1.048075,-0.109563,-0.939312
18.800000,3.129900,2.072260,-0.104330,-1.055393,-0.110183,-0.945284
18.900000,3.146620,2.078590,-0.104887,-1.058617,-0.110806,-0.947582
19.000000,3.163230,2.094440,-0.105441,-1.066690,-0.111424,-0.954217
19.100000,3.179870,2.108400,-0.105996,-1.073799,-0.112045,-0.959981
19.200000,3.196540,2.118100,-0.106551,-1.078739,-0.112666,-0.963798
19.300000,3.213220,2.135010,-0.107107,-1.087352,-0.113289,-0.970888
19.400000,3.229930,2.140850,-0.107664,-1.090326,-0.113913,-0.972937
19.500000,3.246580,2.160000,-0.108219,-1.100079,-0.114535,-0.981029
19.600000,3.263230,2.171060,-0.108774,-1.105712,-0.115158,-0.985439
19.700000,3.279930,2.186250,-0.109331,-1.113448,-0.115782,-0.991714
19.800000,3.296650,2.193550,-0.109888,-1.117166,-0.116408,-0.994402
19.900000,3.313260,2.201210,-0.110442,-1.121067,-0.117031,-0.997254
20.000000,3.329920,2.220540,-0.110997,-1.130912,-0.117655,-1.005384
20.100000,3.346620,2.234170,-0.111554,-1.137853,-0.118281,-1.010921
20.200000,3.363280,2.241910,-0.112109,-1.141795,-0.118907,-1.013789
20.300000,3.379900,2.250340,-0.112663,-1.146089,-0.119531,-1.016967
20.400000,3.396540,2.269910,-0.113218,-1.156056,-0.120156,-1.025169
20.500000,3.413240,2.277200,-0.113775,-1.159768,-0.120784,-1.027816
20.600000,3.429920,2.292500,-0.114331,-1.167561,-0.121412,-1.034073
20.700000,3.446580,2.302710,-0.114886,-1.172761,-0.122039,-1.038027
20.800000,3.463210,2.312850,-0.115440,-1.177925,-0.122665,-1.041945
20.900000,3.479930,2.328290,-0.115998,-1.185788,-0.123296,-1.048240
21.000000,3.496640,2.334280,-0.116555,-1.188839,-0.123926,-1.050274
21.100000,3.513340,2.348630,-0.117111,-1.196147,-0.124556,-1.056065
21.200000,3.529890,2.369620,-0.117663,-1.206838,-0.125181,-1.064837
21.300000,3.546540,2.382520,-0.118218,-1.213407,-0.125810,-1.069961
21.400000,3.563230,2.391700,-0.118774,-1.218083,-0.126442,-1.073406
21.500000,3.579930,2.407380,-0.119331,-1.226069,-0.127073,-1.079761
21.600000,3.596540,2.413820,-0.119885,-1.229348,-0.127702,-1.081968
21.700000,3.613200,2.431410,-0.120440,-1.238307,-0.128333,-1.089165
21.800000,3.629900,2.444300,-0.120997,-1.244872,-0.128967,-1.094246
21.900000,3.646560,2.456090,-0.121552,-1.250876,-0.129599,-1.098830
22.000000,3.663260,2.467200,-0.122109,-1.256535,-0.130232,-1.103101
22.100000,3.679900,2.480180,-0.122663,-1.263145,-0.130864,-1.108204
22.200000,3.696570,2.493590,-0.123219,-1.269975,-0.131498,-1.113490
22.300000,3.713270,2.505720,-0.123776,-1.276153,-0.132133,-1.118196
22.400000,3.729950,2.512370,-0.124332,-1.279540,-0.132768,-1.120452
22.500000,3.746600,2.528880,-0.124887,-1.287948,-0.133402,-1.127100
22.600000,3.763250,2.545030,-0.125442,-1.296173,-0.134036,-1.133579
22.700000,3.779940,2.550930,-0.125998,-1.299178,-0.134673,-1.135484
22.800000,3.796620,2.564050,-0.126554,-1.305860,-0.135309,-1.140598
22.900000,3.813270,2.583550,-0.127109,-1.315791,-0.135945,-1.148542
23.000000,3.829890,2.594000,-0.127663,-1.321113,-0.136579,-1.152456
23.100000,3.846570,2.604360,-0.128219,-1.326390,-0.137217,-1.156321
23.200000,3.863270,2.618840,-0.128776,-1.333764,-0.137856,-1.162008
23.300000,3.879900,2.625590,-0.129330,-1.337202,-0.138492,-1.164262
23.400000,3.896530,2.643220,-0.129884,-1.346181,-0.139129,-1.171333
23.500000,3.913210,2.660280,-0.130440,-1.354869,-0.139768,-1.178140
23.600000,3.929930,2.665510,-0.130998,-1.357533,-0.140409,-1.179699
23.700000,3.946610,2.683640,-0.131554,-1.366767,-0.141049,-1.186963
23.800000,3.963260,2.694840,-0.132109,-1.372471,-0.141689,-1.191155
23.900000,3.979930,2.706610,-0.132664,-1.378465,-0.142329,-1.195592
24.000000,3.996640,2.720240,-0.133221,-1.385407,-0.142972,-1.200841
24.100000,4.013310,2.735720,-0.133777,-1.393291,-0.143613,-1.206900
24.200000,4.029950,2.744320,-0.134332,-1.397671,-0.144253,-1.209919
24.300000,4.046590,2.753330,-0.134886,-1.402259,-0.144894,-1.213114
24.400000,4.063290,2.772640,-0.135443,-1.412094,-0.145538,-1.220836
24.500000,4.080000,2.783520,-0.136000,-1.417635,-0.146183,-1.224837
24.600000,4.096610,2.801320,-0.136554,-1.426701,-0.146824,-1.231879
24.700000,4.113220,2.809320,-0.137107,-1.430775,-0.147465,-1.234605
24.800000,4.129870,2.819460,-0.137662,-1.435939,-0.148108,-1.238264
24.900000,4.146510,2.834470,-0.138217,-1.443584,-0.148752,-1.244056
25.000000,4.163240,2.843860,-0.138775,-1.448366,-0.149399,-1.247369
25.100000,4.179870,2.860310,-0.139329,-1.456744,-0.150043,-1.253777
25.200000,4.196540,2.871530,-0.139885,-1.462458,-0.150689,-1.257883
25.300000,4.213230,2.885720,-0.140441,-1.469685,-0.151336,-1.263281
25.400000,4.229970,2.904810,-0.140999,-1.479408,-0.151985,-1.270813
25.500000,4.246630,2.911820,-0.141554,-1.482978,-0.152632,-1.273056
25.600000,4.263240,2.921580,-0.142108,-1.487948,-0.153277,-1.276499
25.700000,4.279940,2.937280,-0.142665,-1.495944,-0.153926,-1.282526
25.800000,4.296670,2.948880,-0.143222,-1.501852,-0.154577,-1.286753
25.900000,4.313300,2.961350,-0.143777,-1.508203,-0.155224,-1.291359
26.000000,4.329930,2.980500,-0.144331,-1.517956,-0.155872,-1.298868
26.100000,4.346560,2.993110,-0.144885,-1.524378,-0.156520,-1.303518
26.200000,4.363230,3.003260,-0.145441,-1.529548,-0.157170,-1.307089
26.300000,4.379900,3.016450,-0.145997,-1.536265,-0.157820,-1.311976
26.400000,4.396570,3.030710,-0.146552,-1.543528,-0.158471,-1.317320
26.500000,4.413230,3.041260,-0.147108,-1.548901,-0.159122,-1.321046
26.600000,4.429880,3.051370,-0.147663,-1.554050,-0.159773,-1.324575
26.700000,4.446560,3.062500,-0.148219,-1.559718,-0.160425,-1.328539
26.800000,4.463250,3.081120,-0.148775,-1.569202,-0.161079,-1.335744
26.900000,4.479860,3.095750,-0.149329,-1.576653,-0.161729,-1.341213
27.000000,4.496550,3.109140,-0.149885,-1.583472,-0.162384,-1.346133
27.100000,4.513240,3.124620,-0.150441,-1.591356,-0.163038,-1.351950
27.200000,4.529910,3.130660,-0.150997,-1.594432,-0.163693,-1.353678
27.300000,4.546500,3.154440,-0.151550,-1.606543,-0.164344,-1.363071
27.400000,4.563230,3.160160,-0.152108,-1.609456,-0.165002,-1.364646
27.500000,4.579890,3.171390,-0.152663,-1.615176,-0.165657,-1.368598
27.600000,4.596610,3.183630,-0.153220,-1.621409,-0.166315,-1.372977
27.700000,4.613260,3.203150,-0.153775,-1.631351,-0.166970,-1.380489
27.800000,4.629910,3.208500,-0.154330,-1.634076,-0.167626,-1.381888
27.900000,4.646610,3.225460,-0.154887,-1.642713,-0.168285,-1.388278
28.000000,4.663340,3.237220,-0.155445,-1.648703,-0.168945,-1.392421
28.100000,4.680000,3.247890,-0.156000,-1.654137,-0.169603,-1.396091
28.200000,4.696520,3.264840,-0.156551,-1.662769,-0.170255,-1.402462
28.300000,4.713220,3.274810,-0.157107,-1.667847,-0.170916,-1.405816
28.400000,4.729900,3.293220,-0.157663,-1.677223,-0.171576,-1.412787
28.500000,4.746570,3.310250,-0.158219,-1.685896,-0.172235,-1.419156
28.600000,4.763200,3.319050,-0.158773,-1.690378,-0.172894,-1.421991
28.700000,4.779890,3.327360,-0.159330,-1.694611,-0.173556,-1.424609
28.800000,4.796570,3.344330,-0.159886,-1.703253,-0.174217,-1.430927
28.900000,4.813240,3.361190,-0.160441,-1.711840,-0.174879,-1.437190
29.000000,4.829880,3.375330,-0.160996,-1.719041,-0.175540,-1.442283
29.100000,4.846560,3.380410,-0.161552,-1.721629,-0.176203,-1.443496
29.200000,4.863240,3.394110,-0.162108,-1.728606,-0.176866,-1.448385
29.300000,4.879950,3.408590,-0.162665,-1.735981,-0.177531,-1.453597
29.400000,4.896600,3.431250,-0.163220,-1.747521,-0.178194,-1.462291
29.500000,4.913230,3.432960,-0.163774,-1.748392,-0.178857,-1.462050
29.600000,4.929880,3.449900,-0.164329,-1.757020,-0.179521,-1.468290
29.700000,4.946600,3.466730,-0.164887,-1.765591,-0.180188,-1.474469
29.800000,4.963270,3.481100,-0.165442,-1.772910,-0.180853,-1.479595
29.900000,4.979870,3.491750,-0.165996,-1.778334,-0.181517,-1.483138
30.000000,4.996530,3.504800,-0.166551,-1.784980,-0.182183,-1.487690
30.100000,5.013250,3.516290,-0.167108,-1.790832,-0.182852,-1.491569
30.200000,5.029920,3.530710,-0.167664,-1.798176,-0.183519,-1.496686
30.300000,5.046560,3.547490,-0.168219,-1.806722,-0.184186,-1.502797
30.400000,5.063240,3.553260,-0.168775,-1.809660,-0.184854,-1.504236
30.500000,5.079910,3.562580,-0.169330,-1.814407,-0.185523,-1.507173
30.600000,5.096590,3.580230,-0.169886,-1.823396,-0.186193,-1.513626
30.700000,5.113320,3.592930,-0.170444,-1.829864,-0.186865,-1.517975
30.800000,5.129910,3.610640,-0.170997,-1.838884,-0.187532,-1.524440
30.900000,5.146550,3.621720,-0.171552,-1.844527,-0.188201,-1.528095
31.000000,5.163280,3.636020,-0.172109,-1.851810,-0.188874,-1.533096
31.100000,5.179970,3.650410,-0.172666,-1.859139,-0.189546,-1.538129
31.200000,5.196640,3.661780,-0.173221,-1.864929,-0.190218,-1.541884
31.300000,5.213270,3.676090,-0.173776,-1.872217,-0.190889,-1.546871
31.400000,5.229950,3.694210,-0.174332,-1.881446,-0.191562,-1.553450
31.500000,5.246610,3.711800,-0.174887,-1.890404,-0.192235,-1.559797
31.600000,5.263280,3.716840,-0.175443,-1.892971,-0.192909,-1.560863
31.700000,5.279900,3.736390,-0.175997,-1.902928,-0.193581,-1.568019
31.800000,5.296590,3.753050,-0.176553,-1.911413,-0.194256,-1.573947
31.900000,5.313300,3.761190,-0.177110,-1.915558,-0.194933,-1.576294
32.000000,5.329910,3.783060,-0.177664,-1.926697,-0.195606,-1.584393
32.100000,5.346540,3.790010,-0.178218,-1.930236,-0.196280,-1.586233
32.200000,5.363250,3.802600,-0.178775,-1.936648,-0.196958,-1.590424
32.300000,5.379940,3.817150,-0.179331,-1.944059,-0.197636,-1.595428
32.400000,5.396630,3.826020,-0.179888,-1.948576,-0.198314,-1.598051
32.500000,5.413260,3.842410,-0.180442,-1.956923,-0.198990,-1.603812
32.600000,5.429870,3.856750,-0.180996,-1.964227,-0.199666,-1.608710
32.700000,5.446590,3.869130,-0.181553,-1.970532,-0.200347,-1.612776
32.800000,5.463290,3.883230,-0.182110,-1.977713,-0.201027,-1.617552
32.900000,5.479960,3.893970,-0.182665,-1.983183,-0.201707,-1.620924
33.000000,5.496560,3.908800,-0.183219,-1.990735,-0.202384,-1.625996
33.100000,5.513170,3.928640,-0.183772,-2.000840,-0.203062,-1.633141
33.200000,5.529930,3.939520,-0.184331,-2.006381,-0.203747,-1.636543
33.300000,5.546620,3.957030,-0.184887,-2.015299,-0.204429,-1.642696
33.400000,5.563230,3.970010,-0.185441,-2.021909,-0.205108,-1.646965
33.500000,5.579850,3.985780,-0.185995,-2.029941,-0.205789,-1.652382
33.600000,5.596580,3.996050,-0.186553,-2.035172,-0.206474,-1.655505
33.700000,5.613280,4.003080,-0.187109,-2.038752,-0.207159,-1.657282
33.800000,5.629910,4.025780,-0.187664,-2.050313,-0.207841,-1.665544
33.900000,5.646590,4.035790,-0.188220,-2.055411,-0.208526,-1.668542
34.000000,5.663290,4.055000,-0.188776,-2.065195,-0.209211,-1.675335
34.100000,5.679970,4.070050,-0.189332,-2.072859,-0.209897,-1.680400
34.200000,5.696620,4.081130,-0.189887,-2.078502,-0.210582,-1.683821
34.300000,5.713260,4.098390,-0.190442,-2.087293,-0.211267,-1.689785
34.400000,5.729930,4.112530,-0.190998,-2.094494,-0.211953,-1.694451
34.500000,5.746640,4.121230,-0.191555,-2.098925,-0.212642,-1.696866
34.600000,5.763300,4.137130,-0.192110,-2.107023,-0.213329,-1.702243
34.700000,5.779930,4.147690,-0.192664,-2.112401,-0.214016,-1.705417
34.800000,5.796600,4.164480,-0.193220,-2.120952,-0.214704,-1.711142
34.900000,5.813300,4.175980,-0.193777,-2.126809,-0.215394,-1.714683
35.000000,5.829990,4.196710,-0.194333,-2.137367,-0.216085,-1.722006
35.100000,5.846610,4.204010,-0.194887,-2.141085,-0.216773,-1.723815
35.200000,5.863230,4.224730,-0.195441,-2.151637,-0.217461,-1.731119
35.300000,5.879880,4.237690,-0.195996,-2.158238,-0.218151,-1.735232
35.400000,5.896590,4.257020,-0.196553,-2.168082,-0.218844,-1.741939
35.500000,5.913250,4.269790,-0.197108,-2.174586,-0.219535,-1.745957
35.600000,5.929890,4.279380,-0.197663,-2.179470,-0.220227,-1.748670
35.700000,5.946590,4.295370,-0.198220,-2.187614,-0.220921,-1.753986
35.800000,5.963320,4.305140,-0.198777,-2.192590,-0.221616,-1.756753
35.900000,5.979970,4.322290,-0.199332,-2.201324,-0.222309,-1.762529
36.000000,5.996580,4.341110,-0.199886,-2.210909,-0.223001,-1.768979
36.100000,6.013210,4.345340,-0.200440,-2.213063,-0.223694,-1.769476
36.200000,6.029930,4.364470,-0.200998,-2.222806,-0.224391,-1.776027
36.300000,6.046670,4.377000,-0.201556,-2.229188,-0.225090,-1.779882
36.400000,6.063250,4.386770,-0.202108,-2.234164,-0.225782,-1.782621
36.500000,6.079910,4.400930,-0.202664,-2.241375,-0.226479,-1.787130
36.600000,6.096580,4.418560,-0.203219,-2.250354,-0.227176,-1.793039
36.700000,6.113280,4.438500,-0.203776,-2.260509,-0.227875,-1.799872
36.800000,6.129910,4.455180,-0.204330,-2.269005,-0.228571,-1.805378
36.900000,6.146540,4.468020,-0.204885,-2.275544,-0.229268,-1.809320
37.000000,6.163220,4.483220,-0.205441,-2.283285,-0.229968,-1.814206
37.100000,6.179900,4.493840,-0.205997,-2.288694,-0.230668,-1.817231
37.200000,6.196550,4.512970,-0.206552,-2.298437,-0.231367,-1.823691
37.300000,6.213210,4.523910,-0.207107,-2.304008,-0.232067,-1.826832
37.400000,6.229860,4.534610,-0.207662,-2.309458,-0.232767,-1.829871
37.500000,6.246520,4.558740,-0.208217,-2.321747,-0.233468,-1.838319
37.600000,6.263270,4.568360,-0.208776,-2.326647,-0.234174,-1.840899
37.700000,6.279940,4.586070,-0.209331,-2.335666,-0.234876,-1.846738
37.800000,6.296550,4.597560,-0.209885,-2.341518,-0.235577,-1.850069
37.900000,6.313230,4.609430,-0.210441,-2.347563,-0.236281,-1.853540
38.000000,6.329940,4.629120,-0.210998,-2.357591,-0.236986,-1.860144
38.100000,6.346610,4.647940,-0.211554,-2.367176,-0.237691,-1.866392
38.200000,6.363240,4.655840,-0.212108,-2.371200,-0.238394,-1.868249
38.300000,6.379910,4.669290,-0.212664,-2.378050,-0.239100,-1.872325
38.400000,6.396530,4.687130,-0.213218,-2.387136,-0.239804,-1.878156
38.500000,6.413250,4.699090,-0.213775,-2.393227,-0.240512,-1.881615
38.600000,6.429870,4.715490,-0.214329,-2.401579,-0.241217,-1.886851
38.700000,6.446560,4.735910,-0.214885,-2.411979,-0.241925,-1.893680
38.800000,6.463220,4.747910,-0.215441,-2.418091,-0.242633,-1.897136
38.900000,6.479900,4.763020,-0.215997,-2.425786,-0.243342,-1.901824
39.000000,6.496570,4.780420,-0.216552,-2.434648,-0.244051,-1.907419
39.100000,6.513200,4.792760,-0.217107,-2.440933,-0.244759,-1.910990
39.200000,6.529920,4.811710,-0.217664,-2.450584,-0.245471,-1.917180
39.300000,6.546600,4.827130,-0.218220,-2.458437,-0.246182,-1.921957
39.400000,6.563330,4.835160,-0.218778,-2.462527,-0.246895,-1.923781
39.500000,6.579830,4.857540,-0.219328,-2.473925,-0.247600,-1.931325
39.600000,6.596550,4.874020,-0.219885,-2.482318,-0.248314,-1.936494
39.700000,6.613240,4.889700,-0.220441,-2.490304,-0.249027,-1.941338
39.800000,6.629940,4.897640,-0.220998,-2.494348,-0.249742,-1.943102
39.900000,6.646620,4.914310,-0.221554,-2.502838,-0.250456,-1.948324
40.000000,6.663250,4.927430,-0.222108,-2.509519,-0.251168,-1.952134
40.100000,6.679900,4.945320,-0.222663,-2.518631,-0.251882,-1.957824
40.200000,6.696620,4.953820,-0.223221,-2.522960,-0.252599,-1.959783
40.300000,6.713300,4.972020,-0.223777,-2.532229,-0.253315,-1.965575
40.400000,6.729900,4.986330,-0.224330,-2.539517,-0.254028,-1.969827
40.500000,6.746580,5.004710,-0.224886,-2.548878,-0.254745,-1.975671
40.600000,6.763250,5.017260,-0.225442,-2.555270,-0.255462,-1.979205
40.700000,6.779930,5.030210,-0.225998,-2.561865,-0.256180,-1.982889
40.800000,6.796550,5.046270,-0.226552,-2.570044,-0.256896,-1.987796
40.900000,6.813270,5.062350,-0.227109,-2.578234,-0.257617,-1.992694
41.000000,6.829940,5.075620,-0.227665,-2.584992,-0.258336,-1.996481
41.100000,6.846610,5.093710,-0.228220,-2.594205,-0.259056,-2.002155
41.200000,6.863290,5.107900,-0.228776,-2.601432,-0.259777,-2.006286
41.300000,6.879910,5.124580,-0.229330,-2.609927,-0.260495,-2.011392
41.400000,6.896610,5.142820,-0.229887,-2.619217,-0.261218,-2.017093
41.500000,6.913340,5.154200,-0.230445,-2.625013,-0.261942,-2.020092
41.600000,6.929980,5.172430,-0.230999,-2.634297,-0.262663,-2.025776
41.700000,6.946560,5.184710,-0.231552,-2.640551,-0.263382,-2.029126
41.800000,6.963250,5.195150,-0.232108,-2.645868,-0.264107,-2.031740
41.900000,6.979970,5.212750,-0.232666,-2.654832,-0.264833,-2.037144
42.000000,6.996650,5.232570,-0.233222,-2.664926,-0.265558,-2.043408
42.100000,7.013240,5.249650,-0.233775,-2.673625,-0.266279,-2.048599
42.200000,7.029860,5.259430,-0.234329,-2.678606,-0.267002,-2.050932
42.300000,7.046580,5.279220,-0.234886,-2.688685,-0.267730,-2.057150
42.400000,7.063250,5.294370,-0.235442,-2.696400,-0.268457,-2.061555
42.500000,7.079910,5.308170,-0.235997,-2.703429,-0.269184,-2.065428
42.600000,7.096560,5.326590,-0.236552,-2.712810,-0.269910,-2.071089
42.700000,7.113210,5.343240,-0.237107,-2.721290,-0.270637,-2.076053
42.800000,7.129940,5.353150,-0.237665,-2.726337,-0.271369,-2.078383
42.900000,7.146660,5.369190,-0.238222,-2.734506,-0.272100,-2.083087
43.000000,7.163210,5.390390,-0.238774,-2.745303,-0.272825,-2.089797
43.100000,7.179880,5.402100,-0.239329,-2.751267,-0.273555,-2.092808
43.200000,7.196610,5.420920,-0.239887,-2.760852,-0.274288,-2.098559
43.300000,7.213260,5.436620,-0.240442,-2.768848,-0.275019,-2.103101
43.400000,7.229910,5.446840,-0.240997,-2.774053,-0.275750,-2.105514
43.500000,7.246560,5.465850,-0.241552,-2.783735,-0.276481,-2.111318
43.600000,7.263240,5.481200,-0.242108,-2.791552,-0.277214,-2.115695
43.700000,7.279900,5.500140,-0.242663,-2.801198,-0.277947,-2.121450
43.800000,7.296540,5.512120,-0.243218,-2.807300,-0.278680,-2.124514
43.900000,7.313170,5.529800,-0.243772,-2.816304,-0.279413,-2.129767
44.000000,7.329920,5.539940,-0.244331,-2.821468,-0.280151,-2.132097
44.100000,7.346630,5.560400,-0.244888,-2.831888,-0.280889,-2.138394
44.200000,7.363320,5.574600,-0.245444,-2.839120,-0.281626,-2.142275
44.300000,7.379900,5.593190,-0.245997,-2.848588,-0.282358,-2.147845
44.400000,7.396550,5.608160,-0.246552,-2.856212,-0.283095,-2.152008
44.500000,7.413250,5.626860,-0.247108,-2.865736,-0.283834,-2.157589
44.600000,7.429940,5.646420,-0.247665,-2.875698,-0.284573,-2.163489
44.700000,7.446590,5.653950,-0.248220,-2.879533,-0.285311,-2.164776
44.800000,7.463240,5.671210,-0.248775,-2.888324,-0.286050,-2.169782
44.900000,7.479940,5.691420,-0.249331,-2.898616,-0.286791,-2.175901
45.000000,7.496630,5.710260,-0.249888,-2.908212,-0.287532,-2.181485
45.100000,7.513300,5.721700,-0.250443,-2.914038,-0.288273,-2.184237
45.200000,7.529930,5.743740,-0.250998,-2.925263,-0.289013,-2.191029
45.300000,7.546600,5.757140,-0.251553,-2.932087,-0.289755,-2.194511
45.400000,7.563290,5.778720,-0.252110,-2.943078,-0.290499,-2.201100
45.500000,7.579960,5.794840,-0.252665,-2.951288,-0.291242,-2.205600
45.600000,7.596590,5.810610,-0.253220,-2.959319,-0.291984,-2.209962
45.700000,7.613210,5.825940,-0.253774,-2.967127,-0.292726,-2.214148
45.800000,7.629910,5.840190,-0.254330,-2.974384,-0.293473,-2.217908
45.900000,7.646590,5.859240,-0.254886,-2.984086,-0.294218,-2.223484
46.000000,7.663210,5.874380,-0.255440,-2.991797,-0.294962,-2.227572
46.100000,7.679880,5.890320,-0.255996,-2.999915,-0.295709,-2.231949
46.200000,7.696600,5.907350,-0.256553,-3.008589,-0.296458,-2.236725
46.300000,7.713300,5.922450,-0.257110,-3.016279,-0.297207,-2.240764
46.400000,7.729920,5.933720,-0.257664,-3.022019,-0.297953,-2.243353
46.500000,7.746540,5.961220,-0.258218,-3.036024,-0.298700,-2.252068
46.600000,7.763210,5.975370,-0.258774,-3.043231,-0.299449,-2.255723
46.700000,7.779910,5.990650,-0.259330,-3.051013,-0.300201,-2.259793
46.800000,7.796600,6.009930,-0.259887,-3.060832,-0.300952,-2.265363
46.900000,7.813230,6.028710,-0.260441,-3.070397,-0.301701,-2.270740
47.000000,7.829860,6.049580,-0.260995,-3.081026,-0.302451,-2.276892
47.100000,7.846540,6.060900,-0.261551,-3.086791,-0.303204,-2.279437
47.200000,7.863270,6.082130,-0.262109,-3.097603,-0.303959,-2.285694
47.300000,7.879920,6.096440,-0.262664,-3.104891,-0.304712,-2.289348
47.400000,7.896550,6.119480,-0.263218,-3.116626,-0.305464,-2.296273
47.500000,7.913230,6.127980,-0.263774,-3.120955,-0.306219,-2.297727
47.600000,7.929910,6.147360,-0.264330,-3.130825,-0.306974,-2.303253
47.700000,7.946530,6.165180,-0.264884,-3.139900,-0.307727,-2.308190
47.800000,7.963190,6.185370,-0.265440,-3.150183,-0.308483,-2.314000
47.900000,7.979850,6.205920,-0.265995,-3.160649,-0.309239,-2.319932
48.000000,7.996560,6.219370,-0.266552,-3.167499,-0.309999,-2.323196
48.100000,8.013250,6.240790,-0.267108,-3.178408,-0.310757,-2.329429
48.200000,8.029900,6.251630,-0.267663,-3.183929,-0.311515,-2.331708
48.300000,8.046570,6.270020,-0.268219,-3.193295,-0.312274,-2.336793
48.400000,8.063280,6.288940,-0.268776,-3.202931,-0.313035,-2.342060
48.500000,8.080010,6.308470,-0.269334,-3.212877,-0.313798,-2.347541
48.600000,8.096630,6.322700,-0.269888,-3.220125,-0.314557,-2.351053
48.700000,8.113240,6.345410,-0.270441,-3.231691,-0.315315,-2.357708
48.800000,8.129910,6.354980,-0.270997,-3.236565,-0.316077,-2.359465
48.900000,8.146650,6.375840,-0.271555,-3.247189,-0.316843,-2.365398
49.000000,8.163240,6.402000,-0.272108,-3.260512,-0.317603,-2.373300
49.100000,8.179870,6.411740,-0.272662,-3.265472,-0.318364,-2.375101
49.200000,8.196500,6.429300,-0.273217,-3.274416,-0.319127,-2.379791
49.300000,8.213210,6.453210,-0.273774,-3.286593,-0.319894,-2.386810
49.400000,8.229910,6.462380,-0.274330,-3.291263,-0.320660,-2.388370
49.500000,8.246550,6.491460,-0.274885,-3.306073,-0.321425,-2.397283
49.600000,8.263240,6.501430,-0.275441,-3.311151,-0.322193,-2.399123
49.700000,8.279870,6.522020,-0.275996,-3.321638,-0.322958,-2.404880
49.800000,8.296650,6.540110,-0.276555,-3.330851,-0.323731,-2.409687
49.900000,8.313260,6.553250,-0.277109,-3.337543,-0.324496,-2.412681
50.000000,8.329900,6.575210,-0.277663,-3.348727,-0.325264,-2.418908
50.100000,8.346580,6.594860,-0.278219,-3.358735,-0.326034,-2.424270
50.200000,8.363270,6.620280,-0.278776,-3.371681,-0.326805,-2.431738
50.300000,8.379940,6.633520,-0.279331,-3.378424,-0.327576,-2.434724
50.400000,8.396610,6.651030,-0.279887,-3.387342,-0.328347,-2.439269
50.500000,8.413290,6.673120,-0.280443,-3.398592,-0.329120,-2.445481
50.600000,8.429960,6.689300,-0.280999,-3.406833,-0.329892,-2.449517
50.700000,8.446600,6.707830,-0.281553,-3.416270,-0.330664,-2.454408
50.800000,8.463220,6.727880,-0.282107,-3.426481,-0.331435,-2.459846
50.900000,8.479860,6.743040,-0.282662,-3.434202,-0.332208,-2.463484
51.000000,8.496560,6.770120,-0.283219,-3.447994,-0.332984,-2.471458
51.100000,8.513280,6.780570,-0.283776,-3.453316,-0.333762,-2.473348
51.200000,8.529940,6.801890,-0.284331,-3.464174,-0.334538,-2.479201
51.300000,8.546530,6.816700,-0.284884,-3.471717,-0.335311,-2.482679
51.400000,8.563240,6.836010,-0.285441,-3.481551,-0.336090,-2.487773
51.500000,8.579940,6.857440,-0.285998,-3.492466,-0.336870,-2.493627
51.600000,8.596610,6.877840,-0.286554,-3.502855,-0.337648,-2.499099
51.700000,8.613220,6.892920,-0.287107,-3.510535,-0.338424,-2.502635
51.800000,8.629900,6.902050,-0.287663,-3.515185,-0.339205,-2.503995
51.900000,8.646570,6.924930,-0.288219,-3.526838,-0.339985,-2.510336
52.000000,8.663260,6.950730,-0.288775,-3.539978,-0.340767,-2.517719
52.100000,8.679950,6.973910,-0.289332,-3.551783,-0.341549,-2.524140
52.200000,8.696590,6.988900,-0.289886,-3.559418,-0.342330,-2.527591
52.300000,8.713250,7.013060,-0.290442,-3.571722,-0.343113,-2.534345
52.400000,8.729940,7.025610,-0.290998,-3.578114,-0.343897,-2.536890
52.500000,8.746610,7.046730,-0.291554,-3.588870,-0.344681,-2.542522
52.600000,8.763250,7.070960,-0.292108,-3.601210,-0.345464,-2.549267
52.700000,8.779960,7.084730,-0.292665,-3.608223,-0.346251,-2.552221
52.800000,8.796630,7.107540,-0.293221,-3.619840,-0.347037,-2.558427
52.900000,8.813270,7.127500,-0.293776,-3.630006,-0.347822,-2.563599
53.000000,8.829870,7.146220,-0.294329,-3.639540,-0.348606,-2.568318
53.100000,8.846600,7.159980,-0.294887,-3.646548,-0.349397,-2.571230
53.200000,8.863290,7.192610,-0.295443,-3.663166,-0.350186,-2.580909
53.300000,8.879940,7.209310,-0.295998,-3.671671,-0.350974,-2.584864
53.400000,8.896590,7.224300,-0.296553,-3.679306,-0.351763,-2.588197
53.500000,8.913170,7.245110,-0.297106,-3.689904,-0.352549,-2.593613
53.600000,8.929850,7.261310,-0.297662,-3.698155,-0.353340,-2.597356
53.700000,8.946620,7.280630,-0.298221,-3.707994,-0.354136,-2.602194
53.800000,8.963290,7.300250,-0.298776,-3.717987,-0.354928,-2.607140
53.900000,8.979880,7.324310,-0.299329,-3.730240,-0.355717,-2.613670
54.000000,8.996530,7.344120,-0.299884,-3.740330,-0.356510,-2.618663
54.100000,9.013260,7.356110,-0.300442,-3.746436,-0.357307,-2.620849
54.200000,9.029920,7.382660,-0.300997,-3.759958,-0.358101,-2.628221
54.300000,9.046540,7.408630,-0.301551,-3.773184,-0.358894,-2.635376
54.400000,9.063210,7.422620,-0.302107,-3.780309,-0.359689,-2.638251
54.500000,9.079900,7.443900,-0.302663,-3.791147,-0.360487,-2.643706
54.600000,9.096540,7.465700,-0.303218,-3.802250,-0.361283,-2.649339
54.700000,9.113230,7.490260,-0.303774,-3.814758,-0.362081,-2.655932
54.800000,9.129860,7.511530,-0.304329,-3.825591,-0.362878,-2.661354
54.900000,9.146530,7.534650,-0.304884,-3.837366,-0.363677,-2.667413
55.000000,9.163240,7.552510,-0.305441,-3.846462,-0.364479,-2.671593
55.100000,9.179910,7.574100,-0.305997,-3.857457,-0.365279,-2.677087
55.200000,9.196510,7.589210,-0.306550,-3.865153,-0.366077,-2.680289
55.300000,9.213210,7.619180,-0.307107,-3.880417,-0.366880,-2.688713
55.400000,9.229940,7.633850,-0.307665,-3.887888,-0.367685,-2.691722
55.500000,9.246640,7.659620,-0.308221,-3.901012,-0.368489,-2.698637
55.600000,9.263230,7.680020,-0.308774,-3.911402,-0.369289,-2.703662
55.700000,9.279870,7.709090,-0.309329,-3.926207,-0.370092,-2.711718
55.800000,9.296590,7.721880,-0.309886,-3.932721,-0.370899,-2.714025
55.900000,9.313220,7.741040,-0.310441,-3.942479,-0.371703,-2.718573
56.000000,9.329910,7.769950,-0.310997,-3.957203,-0.372510,-2.726525
56.100000,9.346550,7.791510,-0.311552,-3.968183,-0.373315,-2.731889
56.200000,9.363220,7.811790,-0.312107,-3.978512,-0.374122,-2.736789
56.300000,9.379900,7.836050,-0.312663,-3.990867,-0.374931,-2.743070
56.400000,9.396640,7.847270,-0.313221,-3.996582,-0.375743,-2.744767
56.500000,9.413250,7.870790,-0.313775,-4.008560,-0.376550,-2.750774
56.600000,9.429900,7.897020,-0.314330,-4.021919,-0.377359,-2.757709
56.700000,9.446640,7.914900,-0.314888,-4.031025,-0.378173,-2.761704
56.800000,9.463280,7.938690,-0.315443,-4.043142,-0.378983,-2.767762
56.900000,9.479910,7.963390,-0.315997,-4.055721,-0.379793,-2.774125
57.000000,9.496550,7.984530,-0.316552,-4.066488,-0.380604,-2.779234
57.100000,9.513270,8.007400,-0.317109,-4.078135,-0.381420,-2.784922
57.200000,9.529920,8.027160,-0.317664,-4.088199,-0.382233,-2.789525
57.300000,9.546610,8.051770,-0.318220,-4.100733,-0.383049,-2.795796
57.400000,9.563260,8.071210,-0.318775,-4.110633,-0.383863,-2.800265
57.500000,9.579940,8.098330,-0.319331,-4.124446,-0.384680,-2.807381
57.600000,9.596630,8.120680,-0.319888,-4.135828,-0.385497,-2.812828
57.700000,9.613260,8.142480,-0.320442,-4.146931,-0.386313,-2.818080
57.800000,9.629890,8.166290,-0.320996,-4.159057,-0.387129,-2.824015
57.900000,9.646540,8.190080,-0.321551,-4.171173,-0.387946,-2.829927
58.000000,9.663250,8.214430,-0.322108,-4.183575,-0.388768,-2.836011
58.100000,9.679950,8.233700,-0.322665,-4.193389,-0.389589,-2.840329
58.200000,9.696560,8.253150,-0.323219,-4.203295,-0.390407,-2.844711
58.300000,9.713240,8.285360,-0.323775,-4.219699,-0.391229,-2.853467
58.400000,9.729910,8.299030,-0.324330,-4.226661,-0.392051,-2.855827
