Repository: abubakardawood/tissue-phantom-material-database

Title:
A Database of Silicone Phantom Materials for Modeling Human Tissue Mechanics Across Varying Stiffnesses

Description:
This dataset contains processed mechanical compression test data for soft silicone phantoms
fabricated using Ecoflex (Smooth-On) with varying base materials and thinner concentrations.
The dataset provides force–compression measurements together with derived engineering and
true stress–strain quantities, intended for mechanical characterization, constitutive model
fitting, and the design of tissue-equivalent phantoms.

All files in this dataset are processed outputs generated from raw experimental measurements.
The raw data files are not included in this archive.

File: data/EF10_75T/EF10_75T_B5.csv (part 1 of 2)
EF10_75T_B_sample_5
Compression test;
Cylinder Diameter: 50mm;
Cylinder Height: 30mm;
Speed (mm/min): 10;
Machine: INSTRON 5900;
Load cell: 1kN;
Time (s),Compression (mm),Load (N),Engineering Strain [-],Engineering Stress (kPa),True Strain [-],True Stress (kPa)
0.000000,0.000000,0.000640,-0.000000,-0.000326,0.000000,-0.000326
0.100000,0.007160,0.013040,-0.000239,-0.006641,-0.000239,-0.006640
0.200000,0.028050,0.019870,-0.000935,-0.010120,-0.000935,-0.010110
0.300000,0.046320,0.032920,-0.001544,-0.016766,-0.001545,-0.016740
0.400000,0.063250,0.045920,-0.002108,-0.023387,-0.002111,-0.023338
0.500000,0.080010,0.051070,-0.002667,-0.026010,-0.002671,-0.025940
0.600000,0.096730,0.065340,-0.003224,-0.033277,-0.003230,-0.033170
0.700000,0.113360,0.073270,-0.003779,-0.037316,-0.003786,-0.037175
0.800000,0.130020,0.083360,-0.004334,-0.042455,-0.004343,-0.042271
0.900000,0.146690,0.090040,-0.004890,-0.045857,-0.004902,-0.045633
1.000000,0.163380,0.097610,-0.005446,-0.049712,-0.005461,-0.049442
1.100000,0.180010,0.107450,-0.006000,-0.054724,-0.006018,-0.054395
1.200000,0.196680,0.122290,-0.006556,-0.062282,-0.006578,-0.061873
1.300000,0.213380,0.128530,-0.007113,-0.065460,-0.007138,-0.064994
1.400000,0.230020,0.136640,-0.007667,-0.069590,-0.007697,-0.069057
1.500000,0.246640,0.148930,-0.008221,-0.075849,-0.008255,-0.075226
1.600000,0.263260,0.156210,-0.008775,-0.079557,-0.008814,-0.078859
1.700000,0.279940,0.171550,-0.009331,-0.087370,-0.009375,-0.086554
1.800000,0.296680,0.174540,-0.009889,-0.088892,-0.009939,-0.088013
1.900000,0.313310,0.192150,-0.010444,-0.097861,-0.010499,-0.096839
2.000000,0.329950,0.191720,-0.010998,-0.097642,-0.011059,-0.096568
2.100000,0.346580,0.204750,-0.011553,-0.104278,-0.011620,-0.103074
2.200000,0.363300,0.210300,-0.012110,-0.107105,-0.012184,-0.105808
2.300000,0.379990,0.214830,-0.012666,-0.109412,-0.012747,-0.108026
2.400000,0.396640,0.225350,-0.013221,-0.114770,-0.013310,-0.113252
2.500000,0.413240,0.234290,-0.013775,-0.119323,-0.013870,-0.117679
2.600000,0.429940,0.245430,-0.014331,-0.124996,-0.014435,-0.123205
2.700000,0.446610,0.257800,-0.014887,-0.131296,-0.014999,-0.129342
2.800000,0.463270,0.262330,-0.015442,-0.133604,-0.015563,-0.131540
2.900000,0.479920,0.270040,-0.015997,-0.137530,-0.016127,-0.135330
3.000000,0.496590,0.272960,-0.016553,-0.139017,-0.016692,-0.136716
3.100000,0.513240,0.291320,-0.017108,-0.148368,-0.017256,-0.145830
3.200000,0.529940,0.301310,-0.017665,-0.153456,-0.017823,-0.150745
3.300000,0.546590,0.313940,-0.018220,-0.159888,-0.018388,-0.156975
3.400000,0.563240,0.319960,-0.018775,-0.162954,-0.018953,-0.159895
3.500000,0.579920,0.331160,-0.019331,-0.168658,-0.019520,-0.165398
3.600000,0.596600,0.341730,-0.019887,-0.174042,-0.020087,-0.170581
3.700000,0.613260,0.353980,-0.020442,-0.180281,-0.020654,-0.176595
3.800000,0.629860,0.356800,-0.020995,-0.181717,-0.021219,-0.177902
3.900000,0.646540,0.369040,-0.021551,-0.187951,-0.021787,-0.183900
4.000000,0.663240,0.376640,-0.022108,-0.191821,-0.022356,-0.187580
4.100000,0.679910,0.381870,-0.022664,-0.194485,-0.022924,-0.190077
4.200000,0.696510,0.397390,-0.023217,-0.202389,-0.023491,-0.197690
4.300000,0.713200,0.409130,-0.023773,-0.208368,-0.024060,-0.203415
4.400000,0.729870,0.421570,-0.024329,-0.214704,-0.024630,-0.209480
4.500000,0.746600,0.422000,-0.024887,-0.214923,-0.025202,-0.209574
4.600000,0.763270,0.434670,-0.025442,-0.221376,-0.025772,-0.215743
4.700000,0.779930,0.442920,-0.025998,-0.225577,-0.026342,-0.219713
4.800000,0.796560,0.451130,-0.026552,-0.229759,-0.026911,-0.223658
4.900000,0.813260,0.463640,-0.027109,-0.236130,-0.027483,-0.229729
5.000000,0.829990,0.475790,-0.027666,-0.242318,-0.028056,-0.235614
5.100000,0.846560,0.488170,-0.028219,-0.248623,-0.028624,-0.241607
5.200000,0.863210,0.496410,-0.028774,-0.252820,-0.029196,-0.245545
5.300000,0.879930,0.510060,-0.029331,-0.259771,-0.029770,-0.252152
5.400000,0.896580,0.516710,-0.029886,-0.263158,-0.030342,-0.255293
5.500000,0.913220,0.521250,-0.030441,-0.265470,-0.030914,-0.257389
5.600000,0.929920,0.537680,-0.030997,-0.273838,-0.031488,-0.265350
5.700000,0.946600,0.550580,-0.031553,-0.280408,-0.032062,-0.271560
5.800000,0.963260,0.558460,-0.032109,-0.284421,-0.032635,-0.275289
5.900000,0.979940,0.573080,-0.032665,-0.291867,-0.033210,-0.282334
6.000000,0.996580,0.581030,-0.033219,-0.295916,-0.033784,-0.286086
6.100000,1.013260,0.592270,-0.033775,-0.301641,-0.034359,-0.291453
6.200000,1.029940,0.600560,-0.034331,-0.305863,-0.034934,-0.295362
6.300000,1.046640,0.613910,-0.034888,-0.312662,-0.035511,-0.301754
6.400000,1.063240,0.624740,-0.035441,-0.318177,-0.036085,-0.306901
6.500000,1.079890,0.635100,-0.035996,-0.323454,-0.036660,-0.311811
6.600000,1.096600,0.644240,-0.036553,-0.328109,-0.037238,-0.316115
6.700000,1.113270,0.655410,-0.037109,-0.333798,-0.037815,-0.321411
6.800000,1.129860,0.666260,-0.037662,-0.339323,-0.038390,-0.326544
6.900000,1.146540,0.678880,-0.038218,-0.345751,-0.038967,-0.332537
7.000000,1.163260,0.691210,-0.038775,-0.352030,-0.039547,-0.338380
7.100000,1.179910,0.702350,-0.039330,-0.357704,-0.040125,-0.343635
7.200000,1.196610,0.714740,-0.039887,-0.364014,-0.040704,-0.349495
7.300000,1.213260,0.721620,-0.040442,-0.367518,-0.041283,-0.352655
7.400000,1.229870,0.732150,-0.040996,-0.372881,-0.041860,-0.357594
7.500000,1.246560,0.748320,-0.041552,-0.381116,-0.042440,-0.365280
7.600000,1.263300,0.753930,-0.042110,-0.383973,-0.043022,-0.367804
7.700000,1.279910,0.763320,-0.042664,-0.388756,-0.043601,-0.372170
7.800000,1.296560,0.778110,-0.043219,-0.396288,-0.044180,-0.379161
7.900000,1.313260,0.786560,-0.043775,-0.400592,-0.044762,-0.383056
8.000000,1.329930,0.796550,-0.044331,-0.405680,-0.045344,-0.387695
8.100000,1.346580,0.805560,-0.044886,-0.410268,-0.045925,-0.391853
8.200000,1.363240,0.818970,-0.045441,-0.417098,-0.046506,-0.398145
8.300000,1.379900,0.832180,-0.045997,-0.423826,-0.047088,-0.404331
8.400000,1.396560,0.841470,-0.046552,-0.428557,-0.047670,-0.408607
8.500000,1.413240,0.848460,-0.047108,-0.432117,-0.048254,-0.411761
8.600000,1.429890,0.861800,-0.047663,-0.438911,-0.048836,-0.417991
8.700000,1.446550,0.871810,-0.048218,-0.444009,-0.049420,-0.422600
8.800000,1.463240,0.877710,-0.048775,-0.447014,-0.050004,-0.425211
8.900000,1.479940,0.896890,-0.049331,-0.456782,-0.050590,-0.434249
9.000000,1.496570,0.898290,-0.049886,-0.457495,-0.051173,-0.434673
9.100000,1.513220,0.915960,-0.050441,-0.466495,-0.051757,-0.442964
9.200000,1.529940,0.925240,-0.050998,-0.471221,-0.052344,-0.447190
9.300000,1.546660,0.938690,-0.051555,-0.478071,-0.052932,-0.453424
9.400000,1.563290,0.948310,-0.052110,-0.482970,-0.053516,-0.457803
9.500000,1.579930,0.957470,-0.052664,-0.487635,-0.054102,-0.461954
9.600000,1.596630,0.963680,-0.053221,-0.490798,-0.054690,-0.464677
9.700000,1.613320,0.978650,-0.053777,-0.498422,-0.055277,-0.471619
9.800000,1.629980,0.991640,-0.054333,-0.505038,-0.055864,-0.477598
9.900000,1.646550,1.002820,-0.054885,-0.510732,-0.056449,-0.482701
10.000000,1.663210,1.013270,-0.055440,-0.516054,-0.057036,-0.487444
10.100000,1.679890,1.029760,-0.055996,-0.524452,-0.057625,-0.495085
10.200000,1.696580,1.040680,-0.056553,-0.530014,-0.058215,-0.500040
10.300000,1.713230,1.047090,-0.057108,-0.533279,-0.058803,-0.502824
10.400000,1.729880,1.058760,-0.057663,-0.539222,-0.059392,-0.508129
10.500000,1.746600,1.066220,-0.058220,-0.543021,-0.059984,-0.511407
10.600000,1.763240,1.082490,-0.058775,-0.551308,-0.060573,-0.518905
10.700000,1.779900,1.091590,-0.059330,-0.555942,-0.061163,-0.522958
10.800000,1.796490,1.102480,-0.059883,-0.561488,-0.061751,-0.527865
10.900000,1.813250,1.121600,-0.060442,-0.571226,-0.062345,-0.536700
11.000000,1.829930,1.124320,-0.060998,-0.572611,-0.062937,-0.537684
11.100000,1.846560,1.136460,-0.061552,-0.578794,-0.063528,-0.543168
11.200000,1.863210,1.144020,-0.062107,-0.582645,-0.064119,-0.546458
11.300000,1.879910,1.160370,-0.062664,-0.590972,-0.064713,-0.553939
11.400000,1.896600,1.165570,-0.063220,-0.593620,-0.065307,-0.556091
11.500000,1.913260,1.176650,-0.063775,-0.599263,-0.065900,-0.561045
11.600000,1.929940,1.193760,-0.064331,-0.607977,-0.066494,-0.568865
11.700000,1.946560,1.204660,-0.064885,-0.613528,-0.067086,-0.573719
11.800000,1.963210,1.220020,-0.065440,-0.621351,-0.067680,-0.580690
11.900000,1.979940,1.225380,-0.065998,-0.624081,-0.068277,-0.582893
12.000000,1.996570,1.245860,-0.066552,-0.634511,-0.068870,-0.592283
12.100000,2.013180,1.247430,-0.067106,-0.635311,-0.069464,-0.592678
12.200000,2.029880,1.265050,-0.067663,-0.644285,-0.070061,-0.600691
12.300000,2.046570,1.271830,-0.068219,-0.647738,-0.070657,-0.603550
12.400000,2.063230,1.281310,-0.068774,-0.652566,-0.071254,-0.607686
12.500000,2.079890,1.294250,-0.069330,-0.659156,-0.071850,-0.613457
12.600000,2.096530,1.306030,-0.069884,-0.665156,-0.072446,-0.618672
12.700000,2.113230,1.322020,-0.070441,-0.673299,-0.073045,-0.625871
12.800000,2.129930,1.329400,-0.070998,-0.677058,-0.073644,-0.628988
12.900000,2.146580,1.335900,-0.071553,-0.680368,-0.074242,-0.631686
13.000000,2.163240,1.359810,-0.072108,-0.692546,-0.074840,-0.642607
13.100000,2.179900,1.371670,-0.072663,-0.698586,-0.075439,-0.647824
13.200000,2.196610,1.382070,-0.073220,-0.703882,-0.076039,-0.652344
13.300000,2.213280,1.387710,-0.073776,-0.706755,-0.076639,-0.654613
13.400000,2.229900,1.396940,-0.074330,-0.711456,-0.077237,-0.658573
13.500000,2.246580,1.414370,-0.074886,-0.720333,-0.077838,-0.666390
13.600000,2.263300,1.420000,-0.075443,-0.723200,-0.078441,-0.668639
13.700000,2.279960,1.436860,-0.075999,-0.731787,-0.079042,-0.676172
13.800000,2.296550,1.449440,-0.076552,-0.738194,-0.079640,-0.681684
13.900000,2.313270,1.457030,-0.077109,-0.742059,-0.080244,-0.684840
14.000000,2.329960,1.468000,-0.077665,-0.747646,-0.080847,-0.689580
14.100000,2.346640,1.475570,-0.078221,-0.751502,-0.081450,-0.692718
14.200000,2.363290,1.495530,-0.078776,-0.761667,-0.082052,-0.701666
14.300000,2.379880,1.500180,-0.079329,-0.764035,-0.082653,-0.703425
14.400000,2.396530,1.513600,-0.079884,-0.770870,-0.083256,-0.709290
14.500000,2.413280,1.524450,-0.080443,-0.776396,-0.083863,-0.713941
14.600000,2.429950,1.535580,-0.080998,-0.782064,-0.084467,-0.718719
14.700000,2.446590,1.548870,-0.081553,-0.788833,-0.085071,-0.724501
14.800000,2.463250,1.562280,-0.082108,-0.795663,-0.085676,-0.730332
14.900000,2.479950,1.574760,-0.082665,-0.802019,-0.086283,-0.735720
15.000000,2.496600,1.583960,-0.083220,-0.806704,-0.086888,-0.739570
15.100000,2.513250,1.592880,-0.083775,-0.811247,-0.087493,-0.743285
15.200000,2.529920,1.606620,-0.084331,-0.818245,-0.088100,-0.749242
15.300000,2.546590,1.617060,-0.084886,-0.823562,-0.088707,-0.753653
15.400000,2.563290,1.628940,-0.085443,-0.829612,-0.089315,-0.758728
15.500000,2.579940,1.641070,-0.085998,-0.835790,-0.089923,-0.763914
15.600000,2.596550,1.655180,-0.086552,-0.842976,-0.090528,-0.770015
15.700000,2.613230,1.668700,-0.087108,-0.849862,-0.091137,-0.775832
15.800000,2.629930,1.676040,-0.087664,-0.853600,-0.091747,-0.778770
15.900000,2.646580,1.690280,-0.088219,-0.860853,-0.092356,-0.784909
16.000000,2.663170,1.701500,-0.088772,-0.866567,-0.092963,-0.789640
16.100000,2.679900,1.713460,-0.089330,-0.872658,-0.093575,-0.794703
16.200000,2.696600,1.724120,-0.089887,-0.878087,-0.094186,-0.799159
16.300000,2.713310,1.739210,-0.090444,-0.885772,-0.094798,-0.805660
16.400000,2.729870,1.753560,-0.090996,-0.893081,-0.095405,-0.811814
16.500000,2.746570,1.760390,-0.091552,-0.896559,-0.096018,-0.814477
16.600000,2.763210,1.772990,-0.092107,-0.902976,-0.096629,-0.819806
16.700000,2.779880,1.778510,-0.092663,-0.905788,-0.097241,-0.821855
16.800000,2.796570,1.803840,-0.093219,-0.918688,-0.097854,-0.833049
16.900000,2.813220,1.807230,-0.093774,-0.920415,-0.098467,-0.834104
17.000000,2.829850,1.823090,-0.094328,-0.928492,-0.099078,-0.840909
17.100000,2.846560,1.832990,-0.094885,-0.933534,-0.099694,-0.844955
17.200000,2.863270,1.842540,-0.095442,-0.938398,-0.100309,-0.848835
17.300000,2.879890,1.858090,-0.095996,-0.946317,-0.100922,-0.855474
17.400000,2.896580,1.869200,-0.096553,-0.951976,-0.101537,-0.860060
17.500000,2.913320,1.878580,-0.097111,-0.956753,-0.102155,-0.863842
17.600000,2.929960,1.894740,-0.097665,-0.964983,-0.102770,-0.870738
17.700000,2.946570,1.898480,-0.098219,-0.966888,-0.103384,-0.871921
17.800000,2.963250,1.911160,-0.098775,-0.973346,-0.104000,-0.877204
17.900000,2.979940,1.930400,-0.099331,-0.983145,-0.104618,-0.885488
18.000000,2.996550,1.933260,-0.099885,-0.984601,-0.105233,-0.886254
18.100000,3.013200,1.950380,-0.100440,-0.993320,-0.105850,-0.893551
18.200000,3.029880,1.952360,-0.100996,-0.994329,-0.106468,-0.893906
18.300000,3.046560,1.970610,-0.101552,-1.003623,-0.107086,-0.901703
18.400000,3.063270,1.987020,-0.102109,-1.011981,-0.107707,-0.908649
18.500000,3.079960,1.990950,-0.102665,-1.013983,-0.108326,-0.909882
18.600000,3.096560,2.004960,-0.103219,-1.021118,-0.108943,-0.915719
18.700000,3.113200,2.020680,-0.103773,-1.029124,-0.109562,-0.922328
18.800000,3.129910,2.030810,-0.104330,-1.034283,-0.110184,-0.926376
18.900000,3.146620,2.042620,-0.104887,-1.040298,-0.110806,-0.931184
19.000000,3.163220,2.052310,-0.105441,-1.045233,-0.111424,-0.935023
19.100000,3.179880,2.062080,-0.105996,-1.050209,-0.112045,-0.938891
19.200000,3.196550,2.082730,-0.106552,-1.060726,-0.112667,-0.947704
19.300000,3.213220,2.092500,-0.107107,-1.065701,-0.113289,-0.951557
19.400000,3.229930,2.104740,-0.107664,-1.071935,-0.113913,-0.956526
19.500000,3.246560,2.121790,-0.108219,-1.080619,-0.114534,-0.963676
19.600000,3.263230,2.131170,-0.108774,-1.085396,-0.115158,-0.967333
19.700000,3.279930,2.146330,-0.109331,-1.093117,-0.115782,-0.973605
19.800000,3.296650,2.146840,-0.109888,-1.093377,-0.116408,-0.973227
19.900000,3.313260,2.168850,-0.110442,-1.104586,-0.117031,-0.982594
20.000000,3.329920,2.175880,-0.110997,-1.108167,-0.117655,-0.985163
20.100000,3.346630,2.194790,-0.111554,-1.117797,-0.118282,-0.993102
20.200000,3.363290,2.206620,-0.112110,-1.123822,-0.118907,-0.997831
20.300000,3.379910,2.218700,-0.112664,-1.129975,-0.119531,-1.002668
20.400000,3.396540,2.235740,-0.113218,-1.138653,-0.120156,-1.009737
20.500000,3.413240,2.249510,-0.113775,-1.145666,-0.120784,-1.015318
20.600000,3.429920,2.256120,-0.114331,-1.149032,-0.121412,-1.017663
20.700000,3.446570,2.266400,-0.114886,-1.154268,-0.122038,-1.021659
20.800000,3.463210,2.276650,-0.115440,-1.159488,-0.122665,-1.025637
20.900000,3.479930,2.293140,-0.115998,-1.167887,-0.123296,-1.032414
21.000000,3.496630,2.307600,-0.116554,-1.175251,-0.123925,-1.038270
21.100000,3.513330,2.312440,-0.117111,-1.177716,-0.124556,-1.039793
21.200000,3.529880,2.325800,-0.117663,-1.184520,-0.125181,-1.045146
21.300000,3.546540,2.340740,-0.118218,-1.192129,-0.125810,-1.051198
21.400000,3.563230,2.355300,-0.118774,-1.199544,-0.126442,-1.057069
21.500000,3.579930,2.368530,-0.119331,-1.206282,-0.127073,-1.062336
21.600000,3.596540,2.379110,-0.119885,-1.211671,-0.127702,-1.066410
21.700000,3.613210,2.389910,-0.120440,-1.217171,-0.128334,-1.070575
21.800000,3.629900,2.409250,-0.120997,-1.227021,-0.128967,-1.078556
21.900000,3.646550,2.420670,-0.121552,-1.232837,-0.129598,-1.082984
22.000000,3.663240,2.429140,-0.122108,-1.237151,-0.130232,-1.086085
22.100000,3.679890,2.452230,-0.122663,-1.248910,-0.130864,-1.095715
22.200000,3.696570,2.458540,-0.123219,-1.252124,-0.131498,-1.097839
22.300000,3.713260,2.469570,-0.123775,-1.257742,-0.132133,-1.102064
22.400000,3.729940,2.482680,-0.124331,-1.264419,-0.132767,-1.107212
22.500000,3.746600,2.495660,-0.124887,-1.271029,-0.133402,-1.112295
22.600000,3.763280,2.509070,-0.125443,-1.277859,-0.134037,-1.117561
22.700000,3.779970,2.512800,-0.125999,-1.279759,-0.134674,-1.118510
22.800000,3.796640,2.532380,-0.126555,-1.289731,-0.135310,-1.126509
22.900000,3.813290,2.540160,-0.127110,-1.293693,-0.135945,-1.129252
23.000000,3.829910,2.563480,-0.127664,-1.305570,-0.136580,-1.138896
23.100000,3.846590,2.567100,-0.128220,-1.307413,-0.137218,-1.139777
23.200000,3.863290,2.582780,-0.128776,-1.315399,-0.137857,-1.146007
23.300000,3.879930,2.592550,-0.129331,-1.320375,-0.138493,-1.149609
23.400000,3.896560,2.616860,-0.129885,-1.332756,-0.139130,-1.159650
23.500000,3.913220,2.621480,-0.130441,-1.335109,-0.139769,-1.160956
23.600000,3.929940,2.634210,-0.130998,-1.341592,-0.140410,-1.165846
23.700000,3.946620,2.647330,-0.131554,-1.348274,-0.141050,-1.170903
23.800000,3.963270,2.662980,-0.132109,-1.356245,-0.141689,-1.177072
23.900000,3.979930,2.670890,-0.132664,-1.360273,-0.142329,-1.179813
24.000000,3.996630,2.683940,-0.133221,-1.366919,-0.142971,-1.184817
24.100000,4.013310,2.695640,-0.133777,-1.372878,-0.143613,-1.189219
24.200000,4.029940,2.716970,-0.134331,-1.383741,-0.144253,-1.197862
24.300000,4.046570,2.723420,-0.134886,-1.387026,-0.144894,-1.199936
24.400000,4.063270,2.736080,-0.135442,-1.393474,-0.145537,-1.204739
24.500000,4.079990,2.752310,-0.136000,-1.401740,-0.146182,-1.211104
24.600000,4.096590,2.759890,-0.136553,-1.405600,-0.146823,-1.213661
24.700000,4.113210,2.776550,-0.137107,-1.414085,-0.147465,-1.220204
24.800000,4.129880,2.786400,-0.137663,-1.419102,-0.148109,-1.223745
24.900000,4.146500,2.797210,-0.138217,-1.424607,-0.148751,-1.227703
25.000000,4.163230,2.814030,-0.138774,-1.433174,-0.149399,-1.234286
25.100000,4.179870,2.820690,-0.139329,-1.436566,-0.150043,-1.236410
25.200000,4.196540,2.836470,-0.139885,-1.444602,-0.150689,-1.242525
25.300000,4.213230,2.853270,-0.140441,-1.453158,-0.151336,-1.249075
25.400000,4.229960,2.862860,-0.140999,-1.458043,-0.151985,-1.252461
25.500000,4.246630,2.876200,-0.141554,-1.464837,-0.152632,-1.257483
25.600000,4.263250,2.894300,-0.142108,-1.474055,-0.153277,-1.264579
25.700000,4.279960,2.905310,-0.142665,-1.479662,-0.153927,-1.268566
25.800000,4.296690,2.921080,-0.143223,-1.487694,-0.154578,-1.274622
25.900000,4.313310,2.933980,-0.143777,-1.494264,-0.155224,-1.279423
26.000000,4.329930,2.946690,-0.144331,-1.500737,-0.155872,-1.284134
26.100000,4.346560,2.961980,-0.144885,-1.508524,-0.156520,-1.289961
26.200000,4.363230,2.967860,-0.145441,-1.511519,-0.157170,-1.291682
26.300000,4.379910,2.985620,-0.145997,-1.520564,-0.157821,-1.298566
26.400000,4.396590,2.995250,-0.146553,-1.525468,-0.158472,-1.301906
26.500000,4.413240,3.007840,-0.147108,-1.531880,-0.159122,-1.306528
26.600000,4.429890,3.016790,-0.147663,-1.536439,-0.159773,-1.309563
26.700000,4.446580,3.035310,-0.148219,-1.545871,-0.160426,-1.316743
26.800000,4.463260,3.049310,-0.148775,-1.553001,-0.161079,-1.321953
26.900000,4.479880,3.062580,-0.149329,-1.559759,-0.161730,-1.326841
27.000000,4.496540,3.079680,-0.149885,-1.568468,-0.162383,-1.333379
27.100000,4.513240,3.091690,-0.150441,-1.574585,-0.163038,-1.337702
27.200000,4.529910,3.103130,-0.150997,-1.580411,-0.163693,-1.341774
27.300000,4.546490,3.115240,-0.151550,-1.586579,-0.164344,-1.346133
27.400000,4.563220,3.126580,-0.152107,-1.592354,-0.165001,-1.350145
27.500000,4.579890,3.144690,-0.152663,-1.601577,-0.165657,-1.357076
27.600000,4.596610,3.156140,-0.153220,-1.607409,-0.166315,-1.361121
27.700000,4.613270,3.168470,-0.153776,-1.613689,-0.166971,-1.365542
27.800000,4.629890,3.178850,-0.154330,-1.618975,-0.167626,-1.369119
27.900000,4.646600,3.194480,-0.154887,-1.626935,-0.168285,-1.374945
28.000000,4.663340,3.211400,-0.155445,-1.635553,-0.168945,-1.381315
28.100000,4.679990,3.220170,-0.156000,-1.640019,-0.169602,-1.384177
28.200000,4.696510,3.233790,-0.156550,-1.646956,-0.170255,-1.389124
28.300000,4.713210,3.250600,-0.157107,-1.655517,-0.170915,-1.395424
28.400000,4.729900,3.260480,-0.157663,-1.660549,-0.171576,-1.398741
28.500000,4.746580,3.274140,-0.158219,-1.667506,-0.172236,-1.403674
28.600000,4.763200,3.286400,-0.158773,-1.673750,-0.172894,-1.408003
28.700000,4.779900,3.301360,-0.159330,-1.681369,-0.173556,-1.413476
28.800000,4.796560,3.318000,-0.159885,-1.689844,-0.174217,-1.419662
28.900000,4.813230,3.326590,-0.160441,-1.694218,-0.174879,-1.422396
29.000000,4.829880,3.341970,-0.160996,-1.702051,-0.175540,-1.428028
29.100000,4.846560,3.359010,-0.161552,-1.710730,-0.176203,-1.434358
29.200000,4.863240,3.368980,-0.162108,-1.715807,-0.176866,-1.437661
29.300000,4.879960,3.387510,-0.162665,-1.725245,-0.177531,-1.444607
29.400000,4.896600,3.397860,-0.163220,-1.730516,-0.178194,-1.448061
29.500000,4.913220,3.404590,-0.163774,-1.733943,-0.178856,-1.449969
29.600000,4.929880,3.427410,-0.164329,-1.745566,-0.179521,-1.458718
29.700000,4.946600,3.433530,-0.164887,-1.748682,-0.180188,-1.460348
29.800000,4.963260,3.448680,-0.165442,-1.756398,-0.180853,-1.465816
29.900000,4.979860,3.463900,-0.165995,-1.764150,-0.181516,-1.471309
30.000000,4.996540,3.470460,-0.166551,-1.767491,-0.182183,-1.473113
30.100000,5.013270,3.483980,-0.167109,-1.774376,-0.182852,-1.477862
30.200000,5.029930,3.503790,-0.167664,-1.784466,-0.183519,-1.485274
30.300000,5.046580,3.513680,-0.168219,-1.789503,-0.184186,-1.488474
30.400000,5.063260,3.532980,-0.168775,-1.799332,-0.184855,-1.495649
30.500000,5.079910,3.545740,-0.169330,-1.805831,-0.185523,-1.500049
30.600000,5.096600,3.565450,-0.169887,-1.815869,-0.186193,-1.507377
30.700000,5.113320,3.565900,-0.170444,-1.816098,-0.186865,-1.506555
30.800000,5.129900,3.584450,-0.170997,-1.825545,-0.187531,-1.513383
30.900000,5.146550,3.593140,-0.171552,-1.829971,-0.188201,-1.516037
31.000000,5.163270,3.607230,-0.172109,-1.837147,-0.188874,-1.520958
31.100000,5.179950,3.624200,-0.172665,-1.845790,-0.189546,-1.527087
31.200000,5.196640,3.638340,-0.173221,-1.852991,-0.190218,-1.532014
31.300000,5.213280,3.654150,-0.173776,-1.861043,-0.190889,-1.537639
31.400000,5.229960,3.667690,-0.174332,-1.867939,-0.191563,-1.542298
31.500000,5.246620,3.680740,-0.174887,-1.874585,-0.192235,-1.546744
31.600000,5.263290,3.698860,-0.175443,-1.883814,-0.192909,-1.553312
31.700000,5.279900,3.712710,-0.175997,-1.890868,-0.193581,-1.558081
31.800000,5.296590,3.722490,-0.176553,-1.895849,-0.194256,-1.561131
31.900000,5.313300,3.736260,-0.177110,-1.902862,-0.194933,-1.565846
32.000000,5.329910,3.755870,-0.177664,-1.912849,-0.195606,-1.573005
32.100000,5.346540,3.764320,-0.178218,-1.917152,-0.196280,-1.575481
32.200000,5.363250,3.775140,-0.178775,-1.922663,-0.196958,-1.578939
32.300000,5.379930,3.789630,-0.179331,-1.930043,-0.197635,-1.583926
32.400000,5.396630,3.800620,-0.179888,-1.935640,-0.198314,-1.587442
32.500000,5.413260,3.814150,-0.180442,-1.942531,-0.198990,-1.592017
32.600000,5.429870,3.835260,-0.180996,-1.953282,-0.199666,-1.599746
32.700000,5.446580,3.848020,-0.181553,-1.959780,-0.200346,-1.603977
32.800000,5.463280,3.857060,-0.182109,-1.964385,-0.201027,-1.606652
32.900000,5.479950,3.869620,-0.182665,-1.970781,-0.201706,-1.610789
33.000000,5.496550,3.890290,-0.183218,-1.981308,-0.202383,-1.618296
33.100000,5.513160,3.899870,-0.183772,-1.986187,-0.203062,-1.621182
33.200000,5.529910,3.914100,-0.184330,-1.993435,-0.203746,-1.625984
33.300000,5.546600,3.927910,-0.184887,-2.000468,-0.204428,-1.630608
33.400000,5.563220,3.941680,-0.185441,-2.007481,-0.205108,-1.635212
33.500000,5.579830,3.962220,-0.185994,-2.017942,-0.205788,-1.642616
33.600000,5.596570,3.971440,-0.186552,-2.022638,-0.206474,-1.645310
33.700000,5.613270,3.990320,-0.187109,-2.032253,-0.207158,-1.652000
33.800000,5.629900,3.996080,-0.187663,-2.035187,-0.207840,-1.653257
33.900000,5.646580,4.015880,-0.188219,-2.045271,-0.208525,-1.660311
34.000000,5.663270,4.027580,-0.188776,-2.051230,-0.209211,-1.664007
34.100000,5.679960,4.042160,-0.189332,-2.058655,-0.209897,-1.668886
34.200000,5.696610,4.061090,-0.189887,-2.068296,-0.210582,-1.675554
34.300000,5.713260,4.073840,-0.190442,-2.074790,-0.211267,-1.679663
34.400000,5.729950,4.088730,-0.190998,-2.082373,-0.211954,-1.684643
34.500000,5.746660,4.103690,-0.191555,-2.089992,-0.212643,-1.689643
34.600000,5.763310,4.116350,-0.192110,-2.096440,-0.213330,-1.693692
34.700000,5.779950,4.125790,-0.192665,-2.101248,-0.214017,-1.696411
34.800000,5.796590,4.138600,-0.193220,-2.107772,-0.214704,-1.700509
34.900000,5.813310,4.157600,-0.193777,-2.117448,-0.215395,-1.707136
35.000000,5.830000,4.174690,-0.194333,-2.126152,-0.216085,-1.712970
35.100000,5.846620,4.180360,-0.194887,-2.129040,-0.216773,-1.714117
35.200000,5.863240,4.199220,-0.195441,-2.138645,-0.217461,-1.720666
35.300000,5.879900,4.214870,-0.195997,-2.146616,-0.218152,-1.725886
35.400000,5.896600,4.227450,-0.196553,-2.153023,-0.218844,-1.729839
35.500000,5.913250,4.242270,-0.197108,-2.160570,-0.219535,-1.734704
35.600000,5.929890,4.258680,-0.197663,-2.168928,-0.220227,-1.740211
35.700000,5.946580,4.277190,-0.198219,-2.178355,-0.220920,-1.746563
35.800000,5.963320,4.284880,-0.198777,-2.182271,-0.221616,-1.748485
35.900000,5.979970,4.304830,-0.199332,-2.192432,-0.222309,-1.755409
36.000000,5.996580,4.315520,-0.199886,-2.197876,-0.223001,-1.758552
36.100000,6.013210,4.331930,-0.200440,-2.206234,-0.223694,-1.764016
36.200000,6.029930,4.345830,-0.200998,-2.213313,-0.224391,-1.768442
36.300000,6.046660,4.351840,-0.201555,-2.216374,-0.225090,-1.769652
36.400000,6.063260,4.372030,-0.202109,-2.226657,-0.225783,-1.776630
36.500000,6.079910,4.387000,-0.202664,-2.234281,-0.226479,-1.781473
36.600000,6.096570,4.400940,-0.203219,-2.241380,-0.227175,-1.785889
36.700000,6.113280,4.415290,-0.203776,-2.248689,-0.227875,-1.790460
36.800000,6.129910,4.431520,-0.204330,-2.256955,-0.228571,-1.795790
36.900000,6.146540,4.442790,-0.204885,-2.262694,-0.229268,-1.799103
37.000000,6.163220,4.458400,-0.205441,-2.270644,-0.229968,-1.804162
37.100000,6.179900,4.476560,-0.205997,-2.279893,-0.230668,-1.810243
37.200000,6.196560,4.491200,-0.206552,-2.287349,-0.231367,-1.814893
37.300000,6.213220,4.504930,-0.207107,-2.294342,-0.232067,-1.819167
37.400000,6.229870,4.522220,-0.207662,-2.303148,-0.232768,-1.824871
37.500000,6.246520,4.535720,-0.208217,-2.310023,-0.233468,-1.829036
37.600000,6.263280,4.547740,-0.208776,-2.316145,-0.234174,-1.832589
37.700000,6.279960,4.563820,-0.209332,-2.324334,-0.234877,-1.837777
37.800000,6.296570,4.575960,-0.209886,-2.330517,-0.235578,-1.841375
37.900000,6.313260,4.592550,-0.210442,-2.338967,-0.236282,-1.846750
38.000000,6.329960,4.608540,-0.210999,-2.347110,-0.236987,-1.851873
38.100000,6.346630,4.626540,-0.211554,-2.356277,-0.237692,-1.857797
38.200000,6.363240,4.635350,-0.212108,-2.360764,-0.238394,-1.860027
38.300000,6.379920,4.652470,-0.212664,-2.369484,-0.239100,-1.865580
38.400000,6.396560,4.667360,-0.213219,-2.377067,-0.239805,-1.870232
38.500000,6.413270,4.680420,-0.213776,-2.383718,-0.240513,-1.874137
38.600000,6.429880,4.703000,-0.214329,-2.395218,-0.241218,-1.881853
38.700000,6.446560,4.713130,-0.214885,-2.400377,-0.241925,-1.884572
38.800000,6.463220,4.724860,-0.215441,-2.406351,-0.242633,-1.887925
38.900000,6.479890,4.745980,-0.215996,-2.417108,-0.243342,-1.895021
39.000000,6.496570,4.762050,-0.216552,-2.425292,-0.244051,-1.900089
39.100000,6.513200,4.772510,-0.217107,-2.430619,-0.244759,-1.902916
39.200000,6.529900,4.790100,-0.217663,-2.439578,-0.245470,-1.908571
39.300000,6.546590,4.805880,-0.218220,-2.447615,-0.246181,-1.913497
39.400000,6.563330,4.819300,-0.218778,-2.454449,-0.246895,-1.917471
39.500000,6.579840,4.836090,-0.219328,-2.463000,-0.247600,-1.922795
39.600000,6.596550,4.854770,-0.219885,-2.472514,-0.248314,-1.928845
39.700000,6.613240,4.866150,-0.220441,-2.478310,-0.249027,-1.931988
39.800000,6.629940,4.877910,-0.220998,-2.484299,-0.249742,-1.935274
39.900000,6.646610,4.895980,-0.221554,-2.493502,-0.250455,-1.941058
40.000000,6.663240,4.910850,-0.222108,-2.501075,-0.251168,-1.945567
40.100000,6.679900,4.925020,-0.222663,-2.508292,-0.251882,-1.949787
40.200000,6.696610,4.939500,-0.223220,-2.515667,-0.252599,-1.954119
40.300000,6.713300,4.953000,-0.223777,-2.522542,-0.253315,-1.958056
40.400000,6.729890,4.966460,-0.224330,-2.529397,-0.254028,-1.961978
40.500000,6.746560,4.983770,-0.224885,-2.538213,-0.254744,-1.967406
40.600000,6.763240,4.997130,-0.225441,-2.545017,-0.255462,-1.971265
40.700000,6.779910,5.016020,-0.225997,-2.554638,-0.256180,-1.977297
40.800000,6.796530,5.027100,-0.226551,-2.560281,-0.256896,-1.980247
40.900000,6.813250,5.039580,-0.227108,-2.566637,-0.257616,-1.983732
41.000000,6.829910,5.064090,-0.227664,-2.579120,-0.258335,-1.991948
41.100000,6.846590,5.077720,-0.228220,-2.586062,-0.259055,-1.995871
41.200000,6.863280,5.088420,-0.228776,-2.591511,-0.259776,-1.998635
41.300000,6.879920,5.104760,-0.229331,-2.599833,-0.260496,-2.003612
41.400000,6.896620,5.122090,-0.229887,-2.608659,-0.261218,-2.008961
41.500000,6.913350,5.143290,-0.230445,-2.619456,-0.261943,-2.015816
41.600000,6.929990,5.151560,-0.231000,-2.623668,-0.262664,-2.017602
41.700000,6.946560,5.170080,-0.231552,-2.633100,-0.263382,-2.023401
41.800000,6.963230,5.186370,-0.232108,-2.641397,-0.264106,-2.028308
41.900000,6.979970,5.198200,-0.232666,-2.647422,-0.264833,-2.031457
42.000000,6.996650,5.216170,-0.233222,-2.656574,-0.265558,-2.037003
42.100000,7.013250,5.234540,-0.233775,-2.665929,-0.266279,-2.042702
42.200000,7.029860,5.242640,-0.234329,-2.670055,-0.267002,-2.044384
42.300000,7.046570,5.259510,-0.234886,-2.678646,-0.267730,-2.049471
42.400000,7.063250,5.279710,-0.235442,-2.688934,-0.268457,-2.055847
42.500000,7.079900,5.292560,-0.235997,-2.695479,-0.269183,-2.059355
42.600000,7.096560,5.308340,-0.236552,-2.703515,-0.269910,-2.063993
42.700000,7.113210,5.322460,-0.237107,-2.710707,-0.270637,-2.067979
42.800000,7.129930,5.342960,-0.237664,-2.721147,-0.271368,-2.074428
42.900000,7.146660,5.361820,-0.238222,-2.730753,-0.272100,-2.080227
43.000000,7.163200,5.376870,-0.238773,-2.738417,-0.272824,-2.084556
43.100000,7.179870,5.392680,-0.239329,-2.746469,-0.273554,-2.089160
43.200000,7.196590,5.405850,-0.239886,-2.753177,-0.274287,-2.092727
43.300000,7.213240,5.420170,-0.240441,-2.760470,-0.275018,-2.096739
43.400000,7.229880,5.441950,-0.240996,-2.771562,-0.275748,-2.103627
43.500000,7.246550,5.451380,-0.241552,-2.776365,-0.276481,-2.105729
43.600000,7.263230,5.466860,-0.242108,-2.784249,-0.277214,-2.110161
43.700000,7.279880,5.482930,-0.242663,-2.792433,-0.277947,-2.114814
43.800000,7.296550,5.505560,-0.243218,-2.803959,-0.278680,-2.121985
43.900000,7.313170,5.514190,-0.243772,-2.808354,-0.279413,-2.123755
44.000000,7.329920,5.527860,-0.244331,-2.815316,-0.280151,-2.127448
44.100000,7.346630,5.547250,-0.244888,-2.825191,-0.280889,-2.133337
44.200000,7.363320,5.564870,-0.245444,-2.834165,-0.281626,-2.138536
44.300000,7.379890,5.578180,-0.245996,-2.840944,-0.282358,-2.142082
44.400000,7.396550,5.594480,-0.246552,-2.849245,-0.283095,-2.146759
44.500000,7.413260,5.610320,-0.247109,-2.857313,-0.283834,-2.151246
44.600000,7.429940,5.631860,-0.247665,-2.868283,-0.284573,-2.157910
44.700000,7.446620,5.640230,-0.248221,-2.872546,-0.285312,-2.159520
44.800000,7.463240,5.661840,-0.248775,-2.883551,-0.286050,-2.166197
44.900000,7.479930,5.678290,-0.249331,-2.891929,-0.286790,-2.170882
45.000000,7.496630,5.700920,-0.249888,-2.903455,-0.287532,-2.177917
45.100000,7.513320,5.708990,-0.250444,-2.907565,-0.288274,-2.179383
45.200000,7.529920,5.729900,-0.250997,-2.918214,-0.289013,-2.185750
45.300000,7.546590,5.744060,-0.251553,-2.925426,-0.289755,-2.189526
45.400000,7.563270,5.762920,-0.252109,-2.935031,-0.290498,-2.195083
45.500000,7.579960,5.779790,-0.252665,-2.943623,-0.291242,-2.199871
45.600000,7.596600,5.795490,-0.253220,-2.951619,-0.291985,-2.204210
45.700000,7.613210,5.811090,-0.253774,-2.959564,-0.292726,-2.208504
45.800000,7.629900,5.825100,-0.254330,-2.966699,-0.293472,-2.212178
45.900000,7.646590,5.843880,-0.254886,-2.976264,-0.294218,-2.217655
46.000000,7.663220,5.859900,-0.255441,-2.984423,-0.294963,-2.222080
46.100000,7.679890,5.883840,-0.255996,-2.996615,-0.295709,-2.229493
46.200000,7.696600,5.897230,-0.256553,-3.003435,-0.296458,-2.232893
46.300000,7.713290,5.914410,-0.257110,-3.012184,-0.297207,-2.237723
46.400000,7.729920,5.925950,-0.257664,-3.018062,-0.297953,-2.240416
46.500000,7.746550,5.946630,-0.258218,-3.028594,-0.298700,-2.246555
46.600000,7.763220,5.959610,-0.258774,-3.035204,-0.299450,-2.249772
46.700000,7.779920,5.979140,-0.259331,-3.045151,-0.300201,-2.255450
46.800000,7.796600,5.999050,-0.259887,-3.055291,-0.300952,-2.261262
46.900000,7.813240,6.012290,-0.260441,-3.062034,-0.301702,-2.264554
47.000000,7.829870,6.030440,-0.260996,-3.071278,-0.302451,-2.269688
47.100000,7.846530,6.052960,-0.261551,-3.082747,-0.303203,-2.276452
47.200000,7.863270,6.065220,-0.262109,-3.088991,-0.303959,-2.279339
47.300000,7.879910,6.080090,-0.262664,-3.096564,-0.304711,-2.283209
47.400000,7.896550,6.103550,-0.263218,-3.108512,-0.305464,-2.290295
47.500000,7.913230,6.120160,-0.263774,-3.116972,-0.306219,-2.294795
47.600000,7.929900,6.137590,-0.264330,-3.125849,-0.306974,-2.299593
47.700000,7.946520,6.156790,-0.264884,-3.135627,-0.307727,-2.305050
47.800000,7.963180,6.168850,-0.265439,-3.141770,-0.308483,-2.307820
47.900000,7.979850,6.189370,-0.265995,-3.152220,-0.309239,-2.313745
48.000000,7.996550,6.202750,-0.266552,-3.159035,-0.309998,-2.316989
48.100000,8.013250,6.222120,-0.267108,-3.168900,-0.310757,-2.322460
48.200000,8.029900,6.238290,-0.267663,-3.177135,-0.311515,-2.326732
48.300000,8.046570,6.255570,-0.268219,-3.185936,-0.312274,-2.331407
48.400000,8.063280,6.271410,-0.268776,-3.194003,-0.313035,-2.335532
48.500000,8.080010,6.287470,-0.269334,-3.202182,-0.313798,-2.339727
48.600000,8.096640,6.308820,-0.269888,-3.213056,-0.314557,-2.345890
48.700000,8.113250,6.324310,-0.270442,-3.220945,-0.315316,-2.349867
48.800000,8.129920,6.342380,-0.270997,-3.230148,-0.316078,-2.354786
48.900000,8.146670,6.365890,-0.271556,-3.242121,-0.316844,-2.361705
49.000000,8.163250,6.386570,-0.272108,-3.252653,-0.317603,-2.367579
49.100000,8.179870,6.397520,-0.272662,-3.258230,-0.318364,-2.369834
49.200000,8.196510,6.419500,-0.273217,-3.269425,-0.319127,-2.376162
49.300000,8.213210,6.433550,-0.273774,-3.276580,-0.319894,-2.379539
49.400000,8.229910,6.453970,-0.274330,-3.286980,-0.320660,-2.385262
49.500000,8.246540,6.473710,-0.274885,-3.297033,-0.321425,-2.390729
49.600000,8.263230,6.486100,-0.275441,-3.303344,-0.322192,-2.393467
49.700000,8.279870,6.511300,-0.275996,-3.316178,-0.322958,-2.400927
49.800000,8.296660,6.529000,-0.276555,-3.325192,-0.323731,-2.405593
49.900000,8.313250,6.544840,-0.277108,-3.333260,-0.324496,-2.409586
50.000000,8.329880,6.562440,-0.277663,-3.342223,-0.325263,-2.414213
50.100000,8.346570,6.584110,-0.278219,-3.353260,-0.326034,-2.420319
50.200000,8.363270,6.595370,-0.278776,-3.358994,-0.326805,-2.422588
50.300000,8.379930,6.616730,-0.279331,-3.369873,-0.327575,-2.428563
50.400000,8.396610,6.635080,-0.279887,-3.379218,-0.328347,-2.433419
50.500000,8.413280,6.658280,-0.280443,-3.391034,-0.329119,-2.440043
50.600000,8.429950,6.672490,-0.280998,-3.398271,-0.329892,-2.443363
50.700000,8.446620,6.691350,-0.281554,-3.407877,-0.330665,-2.448375
50.800000,8.463220,6.714020,-0.282107,-3.419422,-0.331435,-2.454778
50.900000,8.479860,6.726310,-0.282662,-3.425682,-0.332208,-2.457372
51.000000,8.496560,6.750690,-0.283219,-3.438098,-0.332984,-2.464365
51.100000,8.513280,6.768360,-0.283776,-3.447097,-0.333762,-2.468894
51.200000,8.529930,6.786360,-0.284331,-3.456265,-0.334538,-2.473542
51.300000,8.546510,6.803430,-0.284884,-3.464958,-0.335310,-2.477848
51.400000,8.563240,6.822530,-0.285441,-3.474686,-0.336090,-2.482867
51.500000,8.579930,6.842310,-0.285998,-3.484760,-0.336869,-2.488127
51.600000,8.596610,6.861160,-0.286554,-3.494360,-0.337648,-2.493038
51.700000,8.613230,6.877800,-0.287108,-3.502835,-0.338425,-2.497144
51.800000,8.629910,6.898040,-0.287664,-3.513143,-0.339205,-2.502539
51.900000,8.646560,6.918150,-0.288219,-3.523385,-0.339985,-2.507880
52.000000,8.663270,6.938070,-0.288776,-3.533530,-0.340767,-2.513133
52.100000,8.679960,6.952120,-0.289332,-3.540686,-0.341550,-2.516252
52.200000,8.696620,6.977760,-0.289887,-3.553744,-0.342332,-2.523559
52.300000,8.713270,6.996040,-0.290442,-3.563054,-0.343114,-2.528192
52.400000,8.729960,7.011330,-0.290999,-3.570841,-0.343898,-2.531731
52.500000,8.746620,7.030810,-0.291554,-3.580762,-0.344681,-2.536777
52.600000,8.763250,7.055300,-0.292108,-3.593235,-0.345464,-2.543621
52.700000,8.779960,7.071590,-0.292665,-3.601531,-0.346251,-2.547488
52.800000,8.796630,7.087660,-0.293221,-3.609716,-0.347037,-2.551271
52.900000,8.813260,7.106220,-0.293775,-3.619168,-0.347822,-2.555946
53.000000,8.829870,7.130090,-0.294329,-3.631325,-0.348606,-2.562521
53.100000,8.846600,7.145040,-0.294887,-3.638939,-0.349397,-2.565864
53.200000,8.863290,7.169260,-0.295443,-3.651274,-0.350186,-2.572531
53.300000,8.879950,7.181900,-0.295998,-3.657712,-0.350975,-2.575035
53.400000,8.896590,7.207040,-0.296553,-3.670515,-0.351763,-2.582013
53.500000,8.913170,7.229700,-0.297106,-3.682056,-0.352549,-2.588096
53.600000,8.929870,7.241940,-0.297662,-3.688290,-0.353341,-2.590425
53.700000,8.946620,7.266480,-0.298221,-3.700788,-0.354136,-2.597136
53.800000,8.963280,7.283110,-0.298776,-3.709257,-0.354928,-2.601020
53.900000,8.979890,7.300880,-0.299330,-3.718308,-0.355718,-2.605308
54.000000,8.996540,7.321550,-0.299885,-3.728835,-0.356510,-2.610614
54.100000,9.013270,7.342060,-0.300442,-3.739280,-0.357307,-2.615842
54.200000,9.029910,7.364850,-0.300997,-3.750887,-0.358100,-2.621881
54.300000,9.046540,7.385980,-0.301551,-3.761649,-0.358894,-2.627319
54.400000,9.063200,7.409400,-0.302107,-3.773576,-0.359689,-2.633554
54.500000,9.079890,7.426280,-0.302663,-3.782173,-0.360486,-2.637449
54.600000,9.096550,7.444880,-0.303218,-3.791646,-0.361283,-2.641950
54.700000,9.113230,7.466600,-0.303774,-3.802708,-0.362081,-2.647543
54.800000,9.129860,7.487010,-0.304329,-3.813103,-0.362878,-2.652666
54.900000,9.146520,7.511380,-0.304884,-3.825514,-0.363677,-2.659176
55.000000,9.163240,7.527400,-0.305441,-3.833673,-0.364479,-2.662711
55.100000,9.179910,7.547910,-0.305997,-3.844119,-0.365279,-2.667830
55.200000,9.196520,7.569550,-0.306551,-3.855140,-0.366077,-2.673344
55.300000,9.213220,7.595680,-0.307107,-3.868448,-0.366880,-2.680419
55.400000,9.229950,7.618300,-0.307665,-3.879968,-0.367685,-2.686238
55.500000,9.246650,7.637080,-0.308222,-3.889533,-0.368490,-2.690695
55.600000,9.263240,7.659930,-0.308775,-3.901170,-0.369289,-2.696588
55.700000,9.279890,7.680910,-0.309330,-3.911855,-0.370093,-2.701802
55.800000,9.296610,7.703080,-0.309887,-3.923146,-0.370900,-2.707414
55.900000,9.313250,7.726240,-0.310442,-3.934942,-0.371704,-2.713372
56.000000,9.329920,7.749210,-0.310997,-3.946640,-0.372510,-2.719246
56.100000,9.346550,7.769800,-0.311552,-3.957127,-0.373315,-2.724277
56.200000,9.363220,7.785430,-0.312107,-3.965087,-0.374122,-2.727554
56.300000,9.379900,7.807140,-0.312663,-3.976144,-0.374931,-2.732949
56.400000,9.396630,7.828900,-0.313221,-3.987226,-0.375743,-2.738343
56.500000,9.413250,7.856230,-0.313775,-4.001145,-0.376550,-2.745686
56.600000,9.429890,7.882880,-0.314330,-4.014718,-0.377358,-2.752773
56.700000,9.446620,7.895340,-0.314887,-4.021064,-0.378172,-2.754882
56.800000,9.463270,7.920030,-0.315442,-4.033638,-0.378982,-2.761258
56.900000,9.479900,7.941230,-0.315997,-4.044435,-0.379792,-2.766407
57.000000,9.496540,7.961960,-0.316551,-4.054993,-0.380604,-2.771380
57.100000,9.513270,7.993890,-0.317109,-4.071255,-0.381420,-2.780223
57.200000,9.529920,8.004690,-0.317664,-4.076755,-0.382233,-2.781717
57.300000,9.546620,8.034480,-0.318221,-4.091927,-0.383049,-2.789791
57.400000,9.563260,8.053300,-0.318775,-4.101512,-0.383863,-2.794051
57.500000,9.579920,8.071830,-0.319331,-4.110949,-0.384679,-2.798197
57.600000,9.596610,8.101070,-0.319887,-4.125841,-0.385496,-2.806038
57.700000,9.613250,8.124460,-0.320442,-4.137754,-0.386312,-2.811845
57.800000,9.629880,8.147140,-0.320996,-4.149304,-0.387128,-2.817394
57.900000,9.646540,8.166560,-0.321551,-4.159195,-0.387946,-2.821800
58.000000,9.663240,8.190610,-0.322108,-4.171443,-0.388767,-2.827788
58.100000,9.679940,8.214420,-0.322665,-4.183570,-0.389589,-2.833680
58.200000,9.696550,8.234920,-0.323218,-4.194010,-0.390407,-2.838429
58.300000,9.713240,8.259080,-0.323775,-4.206315,-0.391229,-2.844417
58.400000,9.729920,8.278410,-0.324331,-4.216160,-0.392051,-2.848730
