Repository: abubakardawood/tissue-phantom-material-database

Title:
A Database of Silicone Phantom Materials for Modeling Human Tissue Mechanics Across Varying Stiffnesses

Description:
This dataset contains processed mechanical compression test data for soft silicone phantoms
fabricated using Ecoflex (Smooth-On) with varying base materials and thinner concentrations.
The dataset provides force–compression measurements together with derived engineering and
true stress–strain quantities, intended for mechanical characterization, constitutive model
fitting, and the design of tissue-equivalent phantoms.

All files in this dataset are processed outputs generated from raw experimental measurements.
The raw data files are not included in this archive.

File: data/EF10_75T/EF10_75T_A1.csv (part 2 of 2)
Speed (mm/min): 10;
Machine: INSTRON 5900;
Load cell: 1kN;
Time (s),Compression (mm),Load (N),Engineering Strain [-],Engineering Stress (kPa),True Strain [-],True Stress (kPa)
58.500000,9.746630,8.051310,-0.324888,-4.100499,-0.392876,-2.768297
58.600000,9.763210,8.076370,-0.325440,-4.113261,-0.393695,-2.774640
58.700000,9.779890,8.097130,-0.325996,-4.123834,-0.394520,-2.779480
58.800000,9.796530,8.123500,-0.326551,-4.137265,-0.395343,-2.786237
58.900000,9.813230,8.142660,-0.327108,-4.147023,-0.396170,-2.790500
59.000000,9.829920,8.167460,-0.327664,-4.159653,-0.396997,-2.796685
59.100000,9.846560,8.191190,-0.328219,-4.171739,-0.397822,-2.802496
59.200000,9.863230,8.215520,-0.328774,-4.184130,-0.398650,-2.808495
59.300000,9.879940,8.240830,-0.329331,-4.197020,-0.399480,-2.814810
59.400000,9.896620,8.262940,-0.329887,-4.208281,-0.400309,-2.820022
59.500000,9.913230,8.286790,-0.330441,-4.220427,-0.401136,-2.825825
59.600000,9.929910,8.305200,-0.330997,-4.229804,-0.401967,-2.829751
59.700000,9.946600,8.329740,-0.331553,-4.242302,-0.402799,-2.835752
59.800000,9.963320,8.353240,-0.332111,-4.254270,-0.403633,-2.841382
59.900000,9.979950,8.371400,-0.332665,-4.263519,-0.404463,-2.845195
60.000000,9.996600,8.397640,-0.333220,-4.276883,-0.405295,-2.851740
60.100000,10.013260,8.424970,-0.333775,-4.290802,-0.406128,-2.858638
60.200000,10.029940,8.450810,-0.334331,-4.303962,-0.406963,-2.865013
60.300000,10.046590,8.472890,-0.334886,-4.315207,-0.407797,-2.870103
60.400000,10.063230,8.494370,-0.335441,-4.326147,-0.408632,-2.874980
60.500000,10.079900,8.518320,-0.335997,-4.338345,-0.409468,-2.880675
60.600000,10.096540,8.549510,-0.336551,-4.354230,-0.410304,-2.888808
60.700000,10.113240,8.564620,-0.337108,-4.361925,-0.411143,-2.891485
60.800000,10.129850,8.592220,-0.337662,-4.375982,-0.411979,-2.898380
60.900000,10.146500,8.621950,-0.338217,-4.391123,-0.412817,-2.905972
61.000000,10.163210,8.651750,-0.338774,-4.406300,-0.413659,-2.913562
61.100000,10.179950,8.668270,-0.339332,-4.414714,-0.414503,-2.916662
61.200000,10.196580,8.688290,-0.339886,-4.424910,-0.415343,-2.920945
61.300000,10.213240,8.716140,-0.340441,-4.439094,-0.416184,-2.927843
61.400000,10.229960,8.738130,-0.340999,-4.450293,-0.417030,-2.932749
61.500000,10.246640,8.766700,-0.341555,-4.464844,-0.417874,-2.939855
61.600000,10.263310,8.789940,-0.342110,-4.476680,-0.418718,-2.945161
61.700000,10.279910,8.811000,-0.342664,-4.487405,-0.419559,-2.949735
61.800000,10.296550,8.836070,-0.343218,-4.500173,-0.420404,-2.955631
61.900000,10.313220,8.861120,-0.343774,-4.512931,-0.421250,-2.961503
62.000000,10.329950,8.885890,-0.344332,-4.525547,-0.422100,-2.967258
62.100000,10.346550,8.911620,-0.344885,-4.538651,-0.422944,-2.973338
62.200000,10.363210,8.939140,-0.345440,-4.552667,-0.423793,-2.979992
62.300000,10.379860,8.967540,-0.345995,-4.567131,-0.424641,-2.986925
62.400000,10.396550,8.984590,-0.346552,-4.575814,-0.425492,-2.990058
62.500000,10.413210,9.014240,-0.347107,-4.590915,-0.426342,-2.997376
62.600000,10.429840,9.039490,-0.347661,-4.603774,-0.427191,-3.003220
62.700000,10.446550,9.067750,-0.348218,-4.618167,-0.428046,-3.010037
62.800000,10.463230,9.086830,-0.348774,-4.627885,-0.428899,-3.013797
62.900000,10.479910,9.114290,-0.349330,-4.641870,-0.429753,-3.020324
63.000000,10.496560,9.139890,-0.349885,-4.654908,-0.430607,-3.026224
63.100000,10.513260,9.166850,-0.350442,-4.668638,-0.431463,-3.032551
63.200000,10.529940,9.195630,-0.350998,-4.683296,-0.432319,-3.039468
63.300000,10.546650,9.219950,-0.351555,-4.695682,-0.433178,-3.044891
63.400000,10.563280,9.246200,-0.352109,-4.709051,-0.434033,-3.050950
63.500000,10.579920,9.271190,-0.352664,-4.721778,-0.434890,-3.056577
63.600000,10.596630,9.299420,-0.353221,-4.736156,-0.435751,-3.063246
63.700000,10.613330,9.326300,-0.353778,-4.749846,-0.436612,-3.069456
63.800000,10.629960,9.356860,-0.354332,-4.765410,-0.437470,-3.076873
63.900000,10.646550,9.386240,-0.354885,-4.780373,-0.438327,-3.083890
64.000000,10.663210,9.411130,-0.355440,-4.793049,-0.439188,-3.089406
64.100000,10.679910,9.437660,-0.355997,-4.806561,-0.440052,-3.095440
64.200000,10.696610,9.461240,-0.356554,-4.818570,-0.440917,-3.100491
64.300000,10.713220,9.499220,-0.357107,-4.837913,-0.441777,-3.110259
64.400000,10.729900,9.525710,-0.357663,-4.851404,-0.442643,-3.116235
64.500000,10.746560,9.554320,-0.358219,-4.865975,-0.443508,-3.122892
64.600000,10.763260,9.582510,-0.358775,-4.880332,-0.444375,-3.129389
64.700000,10.779940,9.613720,-0.359331,-4.896227,-0.445243,-3.136859
64.800000,10.796590,9.634420,-0.359886,-4.906770,-0.446110,-3.140890
64.900000,10.813270,9.661120,-0.360442,-4.920368,-0.446978,-3.146859
65.000000,10.829960,9.693120,-0.360999,-4.936665,-0.447849,-3.154536
65.100000,10.846630,9.721090,-0.361554,-4.950910,-0.448719,-3.160887
65.200000,10.863220,9.751930,-0.362107,-4.966617,-0.449585,-3.168169
65.300000,10.879890,9.776720,-0.362663,-4.979243,-0.450457,-3.173456
65.400000,10.896610,9.804110,-0.363220,-4.993192,-0.451332,-3.179563
65.500000,10.913260,9.836510,-0.363775,-5.009693,-0.452204,-3.187291
65.600000,10.929880,9.862550,-0.364329,-5.022955,-0.453075,-3.192945
65.700000,10.946520,9.896370,-0.364884,-5.040180,-0.453948,-3.201099
65.800000,10.963240,9.925740,-0.365441,-5.055138,-0.454826,-3.207782
65.900000,10.979920,9.950690,-0.365997,-5.067845,-0.455702,-3.213027
66.000000,10.996610,9.982230,-0.366554,-5.083908,-0.456580,-3.220383
66.100000,11.013210,10.013490,-0.367107,-5.099829,-0.457454,-3.227646
66.200000,11.029890,10.040200,-0.367663,-5.113432,-0.458333,-3.233412
66.300000,11.046590,10.072370,-0.368220,-5.129816,-0.459214,-3.240917
66.400000,11.063300,10.097520,-0.368777,-5.142625,-0.460096,-3.246145
66.500000,11.079890,10.133650,-0.369330,-5.161026,-0.460972,-3.254906
66.600000,11.096570,10.168130,-0.369886,-5.178586,-0.461854,-3.263101
66.700000,11.113280,10.193990,-0.370443,-5.191756,-0.462738,-3.268508
66.800000,11.129960,10.229240,-0.370999,-5.209709,-0.463622,-3.276914
66.900000,11.146580,10.259720,-0.371553,-5.225232,-0.464503,-3.283783
67.000000,11.163210,10.286430,-0.372107,-5.238836,-0.465386,-3.289428
67.100000,11.179920,10.321870,-0.372664,-5.256885,-0.466273,-3.297833
67.200000,11.196580,10.352080,-0.373219,-5.272271,-0.467159,-3.304558
67.300000,11.213250,10.378710,-0.373775,-5.285834,-0.468046,-3.310121
67.400000,11.229920,10.416560,-0.374331,-5.305110,-0.468933,-3.319245
67.500000,11.246580,10.442260,-0.374886,-5.318199,-0.469821,-3.324481
67.600000,11.263260,10.470410,-0.375442,-5.332536,-0.470711,-3.330478
67.700000,11.279960,10.500350,-0.375999,-5.347784,-0.471603,-3.337025
67.800000,11.296570,10.535860,-0.376552,-5.365869,-0.472490,-3.345339
67.900000,11.313260,10.568740,-0.377109,-5.382615,-0.473383,-3.352784
68.000000,11.329990,10.594750,-0.377666,-5.395862,-0.474279,-3.358027
68.100000,11.346600,10.625100,-0.378220,-5.411319,-0.475169,-3.364650
68.200000,11.363230,10.666760,-0.378774,-5.432536,-0.476061,-3.374831
68.300000,11.379920,10.696180,-0.379331,-5.447520,-0.476957,-3.381108
68.400000,11.396600,10.728320,-0.379887,-5.463889,-0.477853,-3.388230
68.500000,11.413280,10.759960,-0.380443,-5.480003,-0.478750,-3.395176
68.600000,11.430000,10.790470,-0.381000,-5.495541,-0.479650,-3.401740
68.700000,11.446520,10.828800,-0.381551,-5.515063,-0.480540,-3.410787
68.800000,11.463180,10.855510,-0.382106,-5.528666,-0.481438,-3.416129
68.900000,11.479910,10.887560,-0.382664,-5.544989,-0.482341,-3.423123
69.000000,11.496580,10.924910,-0.383219,-5.564011,-0.483242,-3.431774
69.100000,11.513230,10.962100,-0.383774,-5.582952,-0.484142,-3.440358
69.200000,11.529880,10.995270,-0.384329,-5.599845,-0.485043,-3.447660
69.300000,11.546550,11.023680,-0.384885,-5.614314,-0.485946,-3.453449
69.400000,11.563220,11.059000,-0.385441,-5.632302,-0.486850,-3.461384
69.500000,11.579860,11.091460,-0.385995,-5.648834,-0.487753,-3.468411
69.600000,11.596550,11.130250,-0.386552,-5.668590,-0.488659,-3.477387
69.700000,11.613230,11.164450,-0.387108,-5.686008,-0.489566,-3.484911
69.800000,11.629920,11.190720,-0.387664,-5.699387,-0.490474,-3.489940
69.900000,11.646570,11.225650,-0.388219,-5.717177,-0.491381,-3.497660
70.000000,11.663230,11.268440,-0.388774,-5.738969,-0.492289,-3.507805
70.100000,11.679870,11.303230,-0.389329,-5.756688,-0.493197,-3.515442
70.200000,11.696600,11.336420,-0.389887,-5.773591,-0.494111,-3.522545
70.300000,11.713290,11.371860,-0.390443,-5.791641,-0.495023,-3.530335
70.400000,11.729910,11.414380,-0.390997,-5.813296,-0.495932,-3.540315
70.500000,11.746510,11.451150,-0.391550,-5.832023,-0.496841,-3.548492
70.600000,11.763270,11.481180,-0.392109,-5.847317,-0.497760,-3.554531
70.700000,11.779970,11.510430,-0.392666,-5.862214,-0.498676,-3.560324
70.800000,11.796560,11.541880,-0.393219,-5.878231,-0.499587,-3.566801
70.900000,11.813220,11.587470,-0.393774,-5.901450,-0.500502,-3.577612
71.000000,11.829910,11.624080,-0.394330,-5.920095,-0.501421,-3.585622
71.100000,11.846620,11.662310,-0.394887,-5.939566,-0.502341,-3.594106
71.200000,11.863290,11.695170,-0.395443,-5.956301,-0.503259,-3.600924
71.300000,11.879920,11.735580,-0.395997,-5.976882,-0.504177,-3.610053
71.400000,11.896560,11.773560,-0.396552,-5.996225,-0.505095,-3.618410
71.500000,11.913260,11.801110,-0.397109,-6.010256,-0.506018,-3.623531
71.600000,11.929960,11.844230,-0.397665,-6.032217,-0.506942,-3.633413
71.700000,11.946570,11.883040,-0.398219,-6.051983,-0.507862,-3.641968
71.800000,11.963240,11.928420,-0.398775,-6.075094,-0.508785,-3.652501
71.900000,11.979950,11.960750,-0.399332,-6.091560,-0.509712,-3.659007
72.000000,11.996640,12.003970,-0.399888,-6.113572,-0.510639,-3.668828
72.100000,12.013250,12.038620,-0.400442,-6.131219,-0.511562,-3.676023
72.200000,12.029870,12.074090,-0.400996,-6.149284,-0.512486,-3.683447
72.300000,12.046550,12.115600,-0.401552,-6.170424,-0.513415,-3.692680
72.400000,12.063250,12.156490,-0.402108,-6.191250,-0.514346,-3.701696
72.500000,12.079910,12.190580,-0.402664,-6.208611,-0.515275,-3.708629
72.600000,12.096540,12.233600,-0.403218,-6.230521,-0.516203,-3.718263
72.700000,12.113210,12.271330,-0.403774,-6.249737,-0.517135,-3.726258
72.800000,12.129870,12.307460,-0.404329,-6.268138,-0.518067,-3.733748
72.900000,12.146570,12.345380,-0.404886,-6.287450,-0.519002,-3.741752
73.000000,12.163200,12.387700,-0.405440,-6.309004,-0.519934,-3.751081
73.100000,12.179870,12.425910,-0.405996,-6.328464,-0.520869,-3.759135
73.200000,12.196550,12.468080,-0.406552,-6.349941,-0.521805,-3.768362
73.300000,12.213240,12.505010,-0.407108,-6.368749,-0.522743,-3.775981
73.400000,12.229860,12.545960,-0.407662,-6.389605,-0.523678,-3.784806
73.500000,12.246500,12.590350,-0.408217,-6.412213,-0.524615,-3.794641
73.600000,12.263240,12.628650,-0.408775,-6.431719,-0.525558,-3.802595
73.700000,12.279960,12.670950,-0.409332,-6.453262,-0.526501,-3.811735
73.800000,12.296650,12.709000,-0.409888,-6.472641,-0.527443,-3.819581
73.900000,12.313250,12.753490,-0.410442,-6.495299,-0.528382,-3.829358
74.000000,12.329900,12.792880,-0.410997,-6.515360,-0.529323,-3.837569
74.100000,12.346570,12.830550,-0.411552,-6.534545,-0.530267,-3.845238
74.200000,12.363240,12.880390,-0.412108,-6.559929,-0.531212,-3.856530
74.300000,12.379910,12.921390,-0.412664,-6.580810,-0.532158,-3.865149
74.400000,12.396580,12.967600,-0.413219,-6.604344,-0.533104,-3.875302
74.500000,12.413260,13.005320,-0.413775,-6.623555,-0.534052,-3.882891
74.600000,12.429950,13.051170,-0.414332,-6.646906,-0.535002,-3.892883
74.700000,12.446600,13.097660,-0.414887,-6.670583,-0.535950,-3.903047
74.800000,12.463240,13.135650,-0.415441,-6.689932,-0.536898,-3.910658
74.900000,12.479950,13.181160,-0.415998,-6.713110,-0.537851,-3.920467
75.000000,12.496670,13.227850,-0.416556,-6.736889,-0.538806,-3.930600
75.100000,12.513280,13.270240,-0.417109,-6.758478,-0.539756,-3.939454
75.200000,12.529930,13.305360,-0.417664,-6.776364,-0.540708,-3.946119
75.300000,12.546590,13.355660,-0.418220,-6.801982,-0.541662,-3.957259
75.400000,12.563280,13.402630,-0.418776,-6.825903,-0.542619,-3.967379
75.500000,12.579990,13.445670,-0.419333,-6.847823,-0.543578,-3.976305
75.600000,12.596580,13.491550,-0.419886,-6.871190,-0.544531,-3.986074
75.700000,12.613190,13.536210,-0.420440,-6.893935,-0.545486,-3.995451
75.800000,12.629880,13.577670,-0.420996,-6.915051,-0.546446,-4.003842
75.900000,12.646590,13.627530,-0.421553,-6.940444,-0.547408,-4.014679
76.000000,12.663270,13.673410,-0.422109,-6.963811,-0.548370,-4.024323
76.100000,12.679910,13.719630,-0.422664,-6.987350,-0.549330,-4.034051
76.200000,12.696530,13.771070,-0.423218,-7.013548,-0.550290,-4.045291
76.300000,12.713240,13.809440,-0.423775,-7.033090,-0.551256,-4.052645
76.400000,12.729900,13.862880,-0.424330,-7.060307,-0.552221,-4.064407
76.500000,12.746510,13.908000,-0.424884,-7.083286,-0.553183,-4.073714
76.600000,12.763240,13.955660,-0.425441,-7.107559,-0.554153,-4.083710
76.700000,12.779920,13.999610,-0.425997,-7.129943,-0.555121,-4.092606
76.800000,12.796590,14.047100,-0.426553,-7.154129,-0.556090,-4.102514
76.900000,12.813260,14.092470,-0.427109,-7.177236,-0.557059,-4.111776
77.000000,12.829850,14.139970,-0.427662,-7.201428,-0.558025,-4.121653
77.100000,12.846580,14.187380,-0.428219,-7.225573,-0.559000,-4.131443
77.200000,12.863290,14.239340,-0.428776,-7.252036,-0.559974,-4.142535
77.300000,12.879970,14.277640,-0.429332,-7.271542,-0.560948,-4.149634
77.400000,12.896520,14.326340,-0.429884,-7.296345,-0.561915,-4.159763
77.500000,12.913220,14.383600,-0.430441,-7.325507,-0.562892,-4.172311
77.600000,12.929950,14.432080,-0.430998,-7.350198,-0.563872,-4.182275
77.700000,12.946600,14.482420,-0.431553,-7.375836,-0.564848,-4.192769
77.800000,12.963200,14.527440,-0.432107,-7.398764,-0.565822,-4.201709
77.900000,12.979890,14.583850,-0.432663,-7.427494,-0.566802,-4.213892
78.000000,12.996570,14.638460,-0.433219,-7.455306,-0.567782,-4.225526
78.100000,13.013260,14.684140,-0.433775,-7.478571,-0.568764,-4.234551
78.200000,13.029950,14.731860,-0.434332,-7.502875,-0.569747,-4.244139
78.300000,13.046560,14.786380,-0.434885,-7.530641,-0.570727,-4.255676
78.400000,13.063260,14.837600,-0.435442,-7.556728,-0.571712,-4.266211
78.500000,13.079980,14.891020,-0.435999,-7.583934,-0.572700,-4.277344
78.600000,13.096630,14.950000,-0.436554,-7.613972,-0.573684,-4.290060
78.700000,13.113260,14.996500,-0.437109,-7.637655,-0.574669,-4.299170
78.800000,13.129910,15.048450,-0.437664,-7.664113,-0.575655,-4.309809
78.900000,13.146620,15.102900,-0.438221,-7.691844,-0.576646,-4.321119
79.000000,13.163260,15.154300,-0.438775,-7.718022,-0.577634,-4.331544
79.100000,13.179910,15.205330,-0.439330,-7.744011,-0.578623,-4.341832
79.200000,13.196590,15.264790,-0.439886,-7.774294,-0.579616,-4.354488
79.300000,13.213300,15.316710,-0.440443,-7.800736,-0.580610,-4.364954
79.400000,13.229940,15.380340,-0.440998,-7.833143,-0.581602,-4.378743
79.500000,13.246620,15.431800,-0.441554,-7.859351,-0.582597,-4.389023
79.600000,13.263260,15.478980,-0.442109,-7.883380,-0.583591,-4.398069
79.700000,13.279910,15.541060,-0.442664,-7.914997,-0.584586,-4.411315
79.800000,13.296610,15.594590,-0.443220,-7.942259,-0.585586,-4.422089
79.900000,13.313300,15.652120,-0.443777,-7.971559,-0.586585,-4.433967
80.000000,13.329860,15.701580,-0.444329,-7.996749,-0.587578,-4.443564
80.100000,13.346530,15.760540,-0.444884,-8.026777,-0.588579,-4.455790
80.200000,13.363300,15.814160,-0.445443,-8.054086,-0.589586,-4.466447
80.300000,13.379950,15.874920,-0.445998,-8.085030,-0.590588,-4.479120
80.400000,13.396560,15.933980,-0.446552,-8.115109,-0.591587,-4.491291
80.500000,13.413230,15.988670,-0.447108,-8.142963,-0.592592,-4.502182
80.600000,13.429900,16.041720,-0.447663,-8.169981,-0.593598,-4.512580
80.700000,13.446580,16.097110,-0.448219,-8.198191,-0.594605,-4.523603
80.800000,13.463300,16.158220,-0.448777,-8.229314,-0.595615,-4.536190
80.900000,13.479940,16.215870,-0.449331,-8.258675,-0.596622,-4.547793
81.000000,13.496550,16.275090,-0.449885,-8.288835,-0.597628,-4.559813
81.100000,13.513240,16.338740,-0.450441,-8.321252,-0.598640,-4.573016
81.200000,13.529930,16.394510,-0.450998,-8.349655,-0.599653,-4.583980
81.300000,13.546550,16.457070,-0.451552,-8.381517,-0.600662,-4.596829
81.400000,13.563190,16.520360,-0.452106,-8.413750,-0.601674,-4.609840
81.500000,13.579910,16.571770,-0.452664,-8.439933,-0.602692,-4.619482
81.600000,13.596580,16.637040,-0.453219,-8.473175,-0.603708,-4.632968
81.700000,13.613180,16.693080,-0.453773,-8.501716,-0.604720,-4.643870
81.800000,13.629870,16.760690,-0.454329,-8.536149,-0.605739,-4.657929
81.900000,13.646610,16.817400,-0.454887,-8.565031,-0.606762,-4.668910
82.000000,13.663310,16.887110,-0.455444,-8.600534,-0.607784,-4.683476
82.100000,13.679940,16.954850,-0.455998,-8.635034,-0.608802,-4.697476
82.200000,13.696570,17.015700,-0.456552,-8.666025,-0.609822,-4.709531
82.300000,13.713200,17.070670,-0.457107,-8.694021,-0.610842,-4.719926
82.400000,13.729940,17.136860,-0.457665,-8.727731,-0.611871,-4.733357
82.500000,13.746640,17.204130,-0.458221,-8.761991,-0.612898,-4.747060
82.600000,13.763230,17.262900,-0.458774,-8.791923,-0.613919,-4.758414
82.700000,13.779860,17.333170,-0.459329,-8.827711,-0.614944,-4.772890
82.800000,13.796580,17.394910,-0.459886,-8.859155,-0.615975,-4.784954
82.900000,13.813280,17.461180,-0.460443,-8.892906,-0.617006,-4.798233
83.000000,13.829920,17.525490,-0.460997,-8.925659,-0.618035,-4.810954
83.100000,13.846590,17.588970,-0.461553,-8.957989,-0.619066,-4.823402
83.200000,13.863260,17.656470,-0.462109,-8.992366,-0.620099,-4.836916
83.300000,13.879960,17.712820,-0.462665,-9.021065,-0.621134,-4.847331
83.400000,13.896600,17.789860,-0.463220,-9.060301,-0.622167,-4.863389
83.500000,13.913240,17.858980,-0.463775,-9.095504,-0.623201,-4.877240
83.600000,13.929900,17.924530,-0.464330,-9.128888,-0.624237,-4.890072
83.700000,13.946620,17.988960,-0.464887,-9.161702,-0.625278,-4.902543
83.800000,13.963310,18.056380,-0.465444,-9.196039,-0.626318,-4.915801
83.900000,13.979920,18.126590,-0.465997,-9.231796,-0.627354,-4.929804
84.000000,13.996590,18.195130,-0.466553,-9.266704,-0.628396,-4.943295
84.100000,14.013280,18.261470,-0.467109,-9.300490,-0.629439,-4.956144
84.200000,14.030010,18.332780,-0.467667,-9.336808,-0.630486,-4.970291
84.300000,14.046580,18.407760,-0.468219,-9.374995,-0.631524,-4.985441
84.400000,14.063230,18.472500,-0.468774,-9.407967,-0.632568,-4.997754
84.500000,14.079900,18.542810,-0.469330,-9.443776,-0.633615,-5.011528
84.600000,14.096590,18.612520,-0.469886,-9.479279,-0.634664,-5.025095
84.700000,14.113230,18.690320,-0.470441,-9.518902,-0.635711,-5.040820
84.800000,14.129860,18.757130,-0.470995,-9.552928,-0.636758,-5.053543
84.900000,14.146560,18.829090,-0.471552,-9.589577,-0.637811,-5.067593
85.000000,14.163240,18.899540,-0.472108,-9.625457,-0.638864,-5.081202
85.100000,14.179960,18.977080,-0.472665,-9.664947,-0.639920,-5.096662
85.200000,14.196550,19.051630,-0.473218,-9.702915,-0.640969,-5.111318
85.300000,14.213210,19.125680,-0.473774,-9.740629,-0.642024,-5.125775
85.400000,14.229920,19.200210,-0.474331,-9.778587,-0.643083,-5.140303
85.500000,14.246630,19.276690,-0.474888,-9.817538,-0.644143,-5.155310
85.600000,14.263270,19.350250,-0.475442,-9.855001,-0.645200,-5.169517
85.700000,14.279870,19.425080,-0.475996,-9.893112,-0.646255,-5.184034
85.800000,14.296580,19.492770,-0.476553,-9.927586,-0.647319,-5.196569
85.900000,14.313270,19.573970,-0.477109,-9.968941,-0.648382,-5.212670
86.000000,14.329930,19.653470,-0.477664,-10.009430,-0.649445,-5.228282
86.100000,14.346550,19.728330,-0.478218,-10.047556,-0.650506,-5.242630
86.200000,14.363230,19.805900,-0.478774,-10.087062,-0.651572,-5.257636
86.300000,14.379910,19.883370,-0.479330,-10.126517,-0.652639,-5.272570
86.400000,14.396570,19.970110,-0.479886,-10.170694,-0.653707,-5.289923
86.500000,14.413260,20.046640,-0.480442,-10.209670,-0.654777,-5.304516
86.600000,14.429910,20.120830,-0.480997,-10.247455,-0.655846,-5.318460
86.700000,14.446580,20.202070,-0.481553,-10.288830,-0.656917,-5.334216
86.800000,14.463310,20.289990,-0.482110,-10.333607,-0.657993,-5.351668
86.900000,14.479890,20.369770,-0.482663,-10.374239,-0.659061,-5.366978
87.000000,14.496510,20.444820,-0.483217,-10.412461,-0.660132,-5.380983
87.100000,14.513250,20.525920,-0.483775,-10.453765,-0.661213,-5.396495
87.200000,14.529950,20.610000,-0.484332,-10.496587,-0.662291,-5.412757
87.300000,14.546610,20.693120,-0.484887,-10.538919,-0.663369,-5.428734
87.400000,14.563240,20.776340,-0.485441,-10.581303,-0.664446,-5.444701
87.500000,14.579940,20.856440,-0.485998,-10.622098,-0.665528,-5.459779
87.600000,14.596600,20.944490,-0.486553,-10.666941,-0.666609,-5.476905
87.700000,14.613310,21.027060,-0.487110,-10.708994,-0.667695,-5.492532
87.800000,14.629950,21.107700,-0.487665,-10.750063,-0.668777,-5.507634
87.900000,14.646600,21.193230,-0.488220,-10.793623,-0.669860,-5.523961
88.000000,14.663290,21.273410,-0.488776,-10.834459,-0.670948,-5.538832
88.100000,14.679970,21.368120,-0.489332,-10.882694,-0.672036,-5.557440
88.200000,14.696620,21.447230,-0.489887,-10.922985,-0.673124,-5.571953
88.300000,14.713200,21.535130,-0.490440,-10.967752,-0.674208,-5.588728
88.400000,14.729910,21.621630,-0.490997,-11.011806,-0.675301,-5.605042
88.500000,14.746590,21.713510,-0.491553,-11.058600,-0.676394,-5.622712
88.600000,14.763250,21.804590,-0.492108,-11.104986,-0.677487,-5.640130
88.700000,14.779850,21.891840,-0.492662,-11.149423,-0.678577,-5.656529
88.800000,14.796580,21.982290,-0.493219,-11.195488,-0.679677,-5.673657
88.900000,14.813250,22.074660,-0.493775,-11.242532,-0.680774,-5.691251
89.000000,14.829910,22.164290,-0.494330,-11.288180,-0.681872,-5.708090
89.100000,14.846590,22.254800,-0.494886,-11.334277,-0.682972,-5.725098
89.200000,14.863210,22.351570,-0.495440,-11.383561,-0.684069,-5.743686
89.300000,14.879900,22.440080,-0.495997,-11.428639,-0.685172,-5.760072
89.400000,14.896650,22.538400,-0.496555,-11.478713,-0.686281,-5.778901
89.500000,14.913300,22.631670,-0.497110,-11.526215,-0.687384,-5.796418
89.600000,14.929850,22.717450,-0.497662,-11.569902,-0.688481,-5.812005
89.700000,14.946530,22.811950,-0.498218,-11.618031,-0.689589,-5.829723
89.800000,14.963260,22.910730,-0.498775,-11.668339,-0.690701,-5.848459
89.900000,14.979910,23.004050,-0.499330,-11.715866,-0.691809,-5.865779
90.000000,14.996600,23.094790,-0.499887,-11.762080,-0.692921,-5.882373
90.100000,15.013280,23.188780,-0.500443,-11.809949,-0.694033,-5.899746
90.200000,15.029930,23.285640,-0.500998,-11.859279,-0.695145,-5.917808
90.300000,15.046550,23.379300,-0.501552,-11.906980,-0.696255,-5.935014
90.400000,15.063220,23.480380,-0.502107,-11.958459,-0.697371,-5.954029
90.500000,15.079890,23.580510,-0.502663,-12.009455,-0.698487,-5.972746
90.600000,15.096540,23.674950,-0.503218,-12.057553,-0.699604,-5.989975
90.700000,15.113260,23.778870,-0.503775,-12.110479,-0.700726,-6.009518
90.800000,15.129950,23.879630,-0.504332,-12.161796,-0.701848,-6.028217
90.900000,15.146540,23.984630,-0.504885,-12.215272,-0.702965,-6.047968
91.000000,15.163210,24.083490,-0.505440,-12.265621,-0.704087,-6.066081
91.100000,15.179940,24.180110,-0.505998,-12.314829,-0.705216,-6.083550
91.200000,15.196620,24.290720,-0.506554,-12.371162,-0.706342,-6.104500
91.300000,15.213250,24.391850,-0.507108,-12.422667,-0.707466,-6.123029
91.400000,15.229900,24.499290,-0.507663,-12.477386,-0.708593,-6.143075
91.500000,15.246600,24.597530,-0.508220,-12.527419,-0.709724,-6.160734
91.600000,15.263250,24.707080,-0.508775,-12.583213,-0.710853,-6.181189
91.700000,15.279920,24.809830,-0.509331,-12.635543,-0.711985,-6.199873
91.800000,15.296540,24.914830,-0.509885,-12.689019,-0.713115,-6.219083
91.900000,15.313220,25.018830,-0.510441,-12.741985,-0.714250,-6.237958
92.000000,15.329960,25.122990,-0.510999,-12.795034,-0.715390,-6.256789
92.100000,15.346630,25.233020,-0.511554,-12.851072,-0.716527,-6.277050
92.200000,15.363240,25.344840,-0.512108,-12.908021,-0.717661,-6.297720
92.300000,15.379900,25.456940,-0.512663,-12.965113,-0.718800,-6.318375
92.400000,15.396630,25.570680,-0.513221,-13.023040,-0.719945,-6.339343
92.500000,15.413300,25.681660,-0.513777,-13.079562,-0.721087,-6.359588
92.600000,15.429910,25.789670,-0.514330,-13.134571,-0.722227,-6.379063
92.700000,15.446560,25.901940,-0.514885,-13.191750,-0.723370,-6.399511
92.800000,15.463230,26.020270,-0.515441,-13.252015,-0.724516,-6.421383
92.900000,15.479940,26.136090,-0.515998,-13.311001,-0.725666,-6.442551
93.000000,15.496600,26.248260,-0.516553,-13.368129,-0.726814,-6.462777
93.100000,15.513250,26.365590,-0.517108,-13.427885,-0.727963,-6.484214
93.200000,15.529900,26.479130,-0.517663,-13.485710,-0.729113,-6.504652
93.300000,15.546580,26.591970,-0.518219,-13.543179,-0.730266,-6.524842
93.400000,15.563260,26.705930,-0.518775,-13.601218,-0.731421,-6.545242
93.500000,15.579890,26.823660,-0.519330,-13.661178,-0.732574,-6.566523
93.600000,15.596560,26.938620,-0.519885,-13.719727,-0.733730,-6.587042
93.700000,15.613300,27.061550,-0.520443,-13.782334,-0.734893,-6.609410
93.800000,15.629930,27.177620,-0.520998,-13.841448,-0.736050,-6.630086
93.900000,15.646510,27.292150,-0.521550,-13.899778,-0.737204,-6.650344
94.000000,15.663200,27.419850,-0.522107,-13.964815,-0.738368,-6.673692
94.100000,15.679930,27.541440,-0.522664,-14.026740,-0.739535,-6.695463
94.200000,15.696630,27.666660,-0.523221,-14.090514,-0.740702,-6.718061
94.300000,15.713310,27.782400,-0.523777,-14.149460,-0.741869,-6.738298
94.400000,15.729960,27.910910,-0.524332,-14.214910,-0.743035,-6.761578
94.500000,15.746560,28.041250,-0.524885,-14.281291,-0.744199,-6.785251
94.600000,15.763270,28.159130,-0.525442,-14.341327,-0.745372,-6.805787
94.700000,15.779950,28.285020,-0.525998,-14.405442,-0.746544,-6.828204
94.800000,15.796600,28.407550,-0.526553,-14.467846,-0.747716,-6.849754
94.900000,15.813230,28.535580,-0.527108,-14.533052,-0.748888,-6.872569
95.000000,15.829920,28.669410,-0.527664,-14.601211,-0.750065,-6.896677
95.100000,15.846590,28.791370,-0.528220,-14.663324,-0.751242,-6.917868
95.200000,15.863210,28.921460,-0.528774,-14.729579,-0.752417,-6.940965
95.300000,15.879900,29.055990,-0.529330,-14.798094,-0.753598,-6.965019
95.400000,15.896590,29.186360,-0.529886,-14.864491,-0.754781,-6.988000
95.500000,15.913280,29.318220,-0.530443,-14.931647,-0.755965,-7.011264
95.600000,15.929940,29.449970,-0.530998,-14.998747,-0.757148,-7.034442
95.700000,15.946590,29.587500,-0.531553,-15.068790,-0.758332,-7.058929
95.800000,15.963280,29.727990,-0.532109,-15.140341,-0.759521,-7.084024
95.900000,15.979950,29.864610,-0.532665,-15.209921,-0.760709,-7.108128
96.000000,15.996640,29.993710,-0.533221,-15.275671,-0.761900,-7.130357
96.100000,16.013270,30.138370,-0.533776,-15.349346,-0.763088,-7.156239
96.200000,16.029910,30.266310,-0.534330,-15.414505,-0.764279,-7.178067
96.300000,16.046610,30.411810,-0.534887,-15.488608,-0.765475,-7.203953
96.400000,16.063330,30.551770,-0.535444,-15.559889,-0.766674,-7.228434
96.500000,16.079910,30.688650,-0.535997,-15.629601,-0.767864,-7.252182
96.600000,16.096570,30.835210,-0.536552,-15.704243,-0.769062,-7.278095
96.700000,16.113260,30.980430,-0.537109,-15.778203,-0.770263,-7.303594
96.800000,16.129940,31.121320,-0.537665,-15.849958,-0.771465,-7.327996
96.900000,16.146620,31.261300,-0.538221,-15.921249,-0.772668,-7.352104
97.000000,16.163240,31.404860,-0.538775,-15.994364,-0.773869,-7.377006
97.100000,16.179910,31.551700,-0.539330,-16.069149,-0.775074,-7.402569
97.200000,16.196570,31.698190,-0.539886,-16.143756,-0.776280,-7.427973
97.300000,16.213290,31.844050,-0.540443,-16.218041,-0.777492,-7.453114
97.400000,16.229860,31.989950,-0.540995,-16.292348,-0.778695,-7.478264
97.500000,16.246520,32.133360,-0.541551,-16.365386,-0.779905,-7.502700
97.600000,16.263220,32.286320,-0.542107,-16.443288,-0.781120,-7.529261
97.700000,16.279940,32.433700,-0.542665,-16.518348,-0.782338,-7.554424
97.800000,16.296600,32.588710,-0.543220,-16.597294,-0.783553,-7.581312
97.900000,16.313230,32.745670,-0.543774,-16.677233,-0.784768,-7.608582
98.000000,16.329910,32.900570,-0.544330,-16.756123,-0.785987,-7.635257
98.100000,16.346600,33.054200,-0.544887,-16.834366,-0.787209,-7.661544
98.200000,16.363250,33.211590,-0.545442,-16.914524,-0.788429,-7.688638
98.300000,16.379900,33.364240,-0.545997,-16.992268,-0.789651,-7.714546
98.400000,16.396590,33.520790,-0.546553,-17.071998,-0.790877,-7.741246
98.500000,16.413220,33.677360,-0.547107,-17.151739,-0.792100,-7.767897
98.600000,16.429920,33.831220,-0.547664,-17.230099,-0.793330,-7.793794
98.700000,16.446520,33.989260,-0.548217,-17.310588,-0.794554,-7.820624
98.800000,16.463150,34.149090,-0.548772,-17.391989,-0.795782,-7.847758
98.900000,16.479910,34.318720,-0.549330,-17.478381,-0.797021,-7.876976
99.000000,16.496620,34.479070,-0.549887,-17.560046,-0.798257,-7.903999
99.100000,16.513290,34.646290,-0.550443,-17.645211,-0.799493,-7.932528
99.200000,16.529870,34.811420,-0.550996,-17.729311,-0.800723,-7.960537
99.300000,16.546580,34.984260,-0.551553,-17.817337,-0.801964,-7.990137
99.400000,16.563300,35.152900,-0.552110,-17.903225,-0.803208,-8.018675
99.500000,16.579960,35.322440,-0.552665,-17.989571,-0.804448,-8.047359
99.600000,16.596570,35.489380,-0.553219,-18.074593,-0.805687,-8.075385
99.700000,16.613290,35.657390,-0.553776,-18.160160,-0.806935,-8.103493
99.800000,16.629950,35.832830,-0.554332,-18.249510,-0.808180,-8.133229
99.900000,16.646620,35.999690,-0.554887,-18.334492,-0.809428,-8.160914
100.000000,16.663290,36.181470,-0.555443,-18.427071,-0.810677,-8.191884
100.100000,16.679950,36.353030,-0.555998,-18.514446,-0.811927,-8.220445
100.200000,16.696660,36.531040,-0.556555,-18.605106,-0.813182,-8.250335
100.300000,16.713340,36.705030,-0.557111,-18.693718,-0.814437,-8.279236
100.400000,16.729930,36.888320,-0.557664,-18.787067,-0.815686,-8.310190
100.500000,16.746540,37.064210,-0.558218,-18.876647,-0.816939,-8.339363
100.600000,16.763270,37.245620,-0.558776,-18.969039,-0.818202,-8.369601
100.700000,16.779950,37.422980,-0.559332,-19.059367,-0.819463,-8.398860
100.800000,16.796600,37.611080,-0.559887,-19.155166,-0.820723,-8.430444
100.900000,16.813200,37.790280,-0.560440,-19.246432,-0.821981,-8.459961
101.000000,16.829850,37.979060,-0.560995,-19.342576,-0.823244,-8.491488
101.100000,16.846570,38.170880,-0.561552,-19.440270,-0.824515,-8.523541
101.200000,16.863290,38.366880,-0.562110,-19.540092,-0.825787,-8.556417
101.300000,16.879960,38.557880,-0.562665,-19.637367,-0.827057,-8.588101
101.400000,16.896560,38.741670,-0.563219,-19.730971,-0.828323,-8.618120
101.500000,16.913230,38.938250,-0.563774,-19.831088,-0.829596,-8.650830
101.600000,16.929910,39.131080,-0.564330,-19.929295,-0.830871,-8.682589
101.700000,16.946620,39.320870,-0.564887,-20.025955,-0.832150,-8.713547
101.800000,16.963240,39.516050,-0.565441,-20.125359,-0.833424,-8.745649
101.900000,16.979910,39.715960,-0.565997,-20.227172,-0.834704,-8.778653
102.000000,16.996560,39.915860,-0.566552,-20.328981,-0.835983,-8.811556
102.100000,17.013220,40.114210,-0.567107,-20.429999,-0.837265,-8.843997
102.200000,17.029840,40.311410,-0.567661,-20.530433,-0.838546,-8.876100
102.300000,17.046550,40.520960,-0.568218,-20.637155,-0.839835,-8.910745
102.400000,17.063250,40.720290,-0.568775,-20.738673,-0.841125,-8.943034
102.500000,17.079900,40.919940,-0.569330,-20.840354,-0.842413,-8.975315
102.600000,17.096560,41.126720,-0.569885,-20.945666,-0.843703,-9.009038
102.700000,17.113220,41.332630,-0.570441,-21.050536,-0.844995,-9.042454
102.800000,17.129890,41.543890,-0.570996,-21.158129,-0.846290,-9.076915
102.900000,17.146590,41.761910,-0.571553,-21.269166,-0.847588,-9.112710
103.000000,17.163290,41.974210,-0.572110,-21.377290,-0.848888,-9.147136
103.100000,17.179890,42.194950,-0.572663,-21.489712,-0.850182,-9.183349
103.200000,17.196530,42.408840,-0.573218,-21.598645,-0.851481,-9.217920
103.300000,17.213250,42.630360,-0.573775,-21.711464,-0.852788,-9.253969
103.400000,17.229920,42.841590,-0.574331,-21.819043,-0.854092,-9.287697
103.500000,17.246550,43.058410,-0.574885,-21.929468,-0.855396,-9.322546
103.600000,17.263210,43.282780,-0.575440,-22.043739,-0.856703,-9.358882
103.700000,17.279920,43.506450,-0.575997,-22.157653,-0.858016,-9.394904
103.800000,17.296650,43.729510,-0.576555,-22.271257,-0.859332,-9.430652
103.900000,17.313300,43.953450,-0.577110,-22.385308,-0.860643,-9.466523
104.000000,17.329920,44.179040,-0.577664,-22.500200,-0.861954,-9.502645
104.100000,17.346580,44.410380,-0.578219,-22.618021,-0.863270,-9.539844
104.200000,17.363280,44.637650,-0.578776,-22.733768,-0.864591,-9.576009
104.300000,17.379920,44.865720,-0.579331,-22.849924,-0.865908,-9.612262
104.400000,17.396540,45.101760,-0.579885,-22.970138,-0.867226,-9.650107
104.500000,17.413210,45.336920,-0.580440,-23.089904,-0.868550,-9.687592
104.600000,17.429890,45.570820,-0.580996,-23.209028,-0.869876,-9.724668
104.700000,17.446600,45.814590,-0.581553,-23.333179,-0.871206,-9.763691
104.800000,17.463240,46.053190,-0.582108,-23.454697,-0.872532,-9.801530
104.900000,17.479870,46.289210,-0.582662,-23.574901,-0.873860,-9.838694
105.000000,17.496560,46.537350,-0.583219,-23.701278,-0.875194,-9.878250
105.100000,17.513250,46.786110,-0.583775,-23.827970,-0.876529,-9.917797
105.200000,17.529890,47.037490,-0.584330,-23.955997,-0.877863,-9.957797
105.300000,17.546560,47.281190,-0.584885,-24.080112,-0.879200,-9.996008
105.400000,17.563250,47.532330,-0.585442,-24.208017,-0.880542,-10.035635
105.500000,17.579950,47.778470,-0.585998,-24.333375,-0.881885,-10.074058
105.600000,17.596600,48.029390,-0.586553,-24.461167,-0.883227,-10.113388
105.700000,17.613180,48.283880,-0.587106,-24.590778,-0.884564,-10.153385
105.800000,17.629860,48.534040,-0.587662,-24.718184,-0.885912,-10.192246
105.900000,17.646560,48.799550,-0.588219,-24.853407,-0.887263,-10.234169
106.000000,17.663260,49.062650,-0.588775,-24.987402,-0.888616,-10.275436
106.100000,17.679850,49.314020,-0.589328,-25.115424,-0.889961,-10.314193
106.200000,17.696530,49.588620,-0.589884,-25.255277,-0.891316,-10.357585
106.300000,17.713220,49.851360,-0.590441,-25.389089,-0.892673,-10.398338
106.400000,17.729900,50.110530,-0.590997,-25.521083,-0.894032,-10.438208
106.500000,17.746580,50.395020,-0.591553,-25.665973,-0.895392,-10.483198
106.600000,17.763260,50.665780,-0.592109,-25.803870,-0.896754,-10.525175
106.700000,17.779910,50.933720,-0.592664,-25.940331,-0.898116,-10.566439
106.800000,17.796620,51.215020,-0.593221,-26.083595,-0.899484,-10.610268
106.900000,17.813320,51.489430,-0.593777,-26.223351,-0.900854,-10.652520
107.000000,17.829960,51.766700,-0.594332,-26.364564,-0.902220,-10.695260
107.100000,17.846620,52.048830,-0.594887,-26.508251,-0.903590,-10.738828
107.200000,17.863320,52.330010,-0.595444,-26.651455,-0.904965,-10.782006
107.300000,17.880010,52.624720,-0.596000,-26.801550,-0.906341,-10.827817
107.400000,17.896590,52.908990,-0.596553,-26.946327,-0.907710,-10.871415
107.500000,17.913270,53.183300,-0.597109,-27.086032,-0.909089,-10.912719
107.600000,17.929950,53.477500,-0.597665,-27.235867,-0.910470,-10.957943
107.700000,17.946600,53.767250,-0.598220,-27.383436,-0.911851,-11.002117
107.800000,17.963210,54.066390,-0.598774,-27.535786,-0.913230,-11.048083
107.900000,17.979840,54.363550,-0.599328,-27.687129,-0.914612,-11.093457
108.000000,17.996570,54.667640,-0.599886,-27.842000,-0.916005,-11.139983
108.100000,18.013270,54.963660,-0.600442,-27.992762,-0.917397,-11.184723
108.200000,18.030000,55.266460,-0.601000,-28.146977,-0.918794,-11.230644
108.300000,18.046600,55.566980,-0.601553,-28.300031,-0.920182,-11.276053
108.400000,18.063300,55.877910,-0.602110,-28.458386,-0.921580,-11.323307
108.500000,18.079950,56.193090,-0.602665,-28.618906,-0.922976,-11.371293
108.600000,18.096690,56.507690,-0.603223,-28.779130,-0.924381,-11.418897
108.700000,18.113260,56.820730,-0.603775,-28.938560,-0.925774,-11.466171
108.800000,18.129920,57.135870,-0.604331,-29.099060,-0.927176,-11.513606
108.900000,18.146630,57.457320,-0.604888,-29.262773,-0.928585,-11.562082
109.000000,18.163290,57.777950,-0.605443,-29.426068,-0.929992,-11.610261
109.100000,18.179920,58.105430,-0.605997,-29.592852,-0.931398,-11.659663
109.200000,18.196530,58.426710,-0.606551,-29.756479,-0.932804,-11.707657
109.300000,18.213230,58.759540,-0.607108,-29.925988,-0.934220,-11.757691
109.400000,18.229910,59.090840,-0.607664,-30.094718,-0.935636,-11.807251
109.500000,18.246620,59.424190,-0.608221,-30.264491,-0.937057,-11.857002
109.600000,18.263240,59.757840,-0.608775,-30.434418,-0.938472,-11.906715
109.700000,18.279880,60.099960,-0.609329,-30.608658,-0.939890,-11.957905
109.800000,18.296570,60.440330,-0.609886,-30.782007,-0.941315,-12.008502
109.900000,18.313250,60.785980,-0.610442,-30.958045,-0.942742,-12.059965
110.000000,18.329880,61.135250,-0.610996,-31.135927,-0.944166,-12.112000
110.100000,18.346510,61.481230,-0.611550,-31.312133,-0.945592,-12.163188
110.200000,18.363260,61.839170,-0.612109,-31.494431,-0.947030,-12.216417
110.300000,18.379950,62.188020,-0.612665,-31.672099,-0.948465,-12.267712
110.400000,18.396580,62.542800,-0.613219,-31.852786,-0.949897,-12.320042
110.500000,18.413230,62.902750,-0.613774,-32.036108,-0.951333,-12.373167
110.600000,18.429940,63.266080,-0.614331,-32.221150,-0.952777,-12.426688
110.700000,18.446620,63.644450,-0.614887,-32.413852,-0.954219,-12.482985
110.800000,18.463330,64.011270,-0.615444,-32.600672,-0.955667,-12.536773
110.900000,18.479940,64.369460,-0.615998,-32.783097,-0.957108,-12.588775
111.000000,18.496540,64.736100,-0.616551,-32.969825,-0.958550,-12.642235
111.100000,18.513220,65.120200,-0.617107,-33.165446,-0.960001,-12.698806
111.200000,18.529910,65.504040,-0.617664,-33.360934,-0.961455,-12.755097
111.300000,18.546550,65.879420,-0.618218,-33.552113,-0.962906,-12.809582
111.400000,18.563190,66.265570,-0.618773,-33.748778,-0.964360,-12.865945
111.500000,18.579890,66.648430,-0.619330,-33.943767,-0.965822,-12.921385
111.600000,18.596610,67.049170,-0.619887,-34.147862,-0.967287,-12.980046
111.700000,18.613240,67.431590,-0.620441,-34.342627,-0.968746,-13.035042
111.800000,18.629880,67.833980,-0.620996,-34.547562,-0.970209,-13.093664
111.900000,18.646560,68.230170,-0.621552,-34.749340,-0.971677,-13.150818
112.000000,18.663320,68.644350,-0.622111,-34.960280,-0.973154,-13.211117
112.100000,18.679940,69.047900,-0.622665,-35.165807,-0.974621,-13.269301
112.200000,18.696610,69.444980,-0.623220,-35.368038,-0.976095,-13.325958
112.300000,18.713220,69.857770,-0.623774,-35.578270,-0.977565,-13.385470
112.400000,18.729930,70.276540,-0.624331,-35.791548,-0.979047,-13.445775
112.500000,18.746670,70.696310,-0.624889,-36.005335,-0.980533,-13.505997
112.600000,18.763260,71.114240,-0.625442,-36.218185,-0.982009,-13.565811
112.700000,18.779830,71.533880,-0.625994,-36.431906,-0.983484,-13.625739
112.800000,18.796560,71.975460,-0.626552,-36.656801,-0.984977,-13.689409
112.900000,18.813250,72.403190,-0.627108,-36.874642,-0.986467,-13.750247
113.000000,18.829930,72.831680,-0.627664,-37.092870,-0.987960,-13.810998
113.100000,18.846540,73.270960,-0.628218,-37.316594,-0.989448,-13.873638
113.200000,18.863180,73.721080,-0.628773,-37.545838,-0.990941,-13.938041
113.300000,18.879880,74.170360,-0.629329,-37.774654,-0.992441,-14.001956
113.400000,18.896590,74.627010,-0.629886,-38.007224,-0.993945,-14.066993
113.500000,18.913280,75.065450,-0.630443,-38.230520,-0.995449,-14.128369
113.600000,18.929910,75.526990,-0.630997,-38.465580,-0.996951,-14.193914
113.700000,18.946570,76.003680,-0.631552,-38.708356,-0.998457,-14.262004
113.800000,18.963300,76.463270,-0.632110,-38.942424,-0.999971,-14.326528
113.900000,18.979940,76.922170,-0.632665,-39.176139,-1.001480,-14.390780
114.000000,18.996620,77.410230,-0.633221,-39.424706,-1.002995,-14.460168
114.100000,19.013300,77.885020,-0.633777,-39.666515,-1.004512,-14.526803
114.200000,19.029980,78.361420,-0.634333,-39.909143,-1.006031,-14.593470
114.300000,19.046600,78.853890,-0.634887,-40.159956,-1.007547,-14.662936
114.400000,19.063220,79.336750,-0.635441,-40.405875,-1.009066,-14.730339
114.500000,19.079860,79.833740,-0.635995,-40.658990,-1.010589,-14.800062
114.600000,19.096590,80.324260,-0.636553,-40.908810,-1.012122,-14.868184
114.700000,19.113280,80.835210,-0.637109,-41.169034,-1.013654,-14.939858
114.800000,19.129890,81.329570,-0.637663,-41.420810,-1.015181,-15.008292
114.900000,19.146500,81.838480,-0.638217,-41.679996,-1.016710,-15.079128
115.000000,19.163210,82.349450,-0.638774,-41.940230,-1.018251,-15.149916
115.100000,19.179940,82.873030,-0.639331,-42.206888,-1.019796,-15.222702
115.200000,19.196620,83.382710,-0.639887,-42.466465,-1.021338,-15.292712
115.300000,19.213240,83.898000,-0.640441,-42.728901,-1.022878,-15.363547
115.400000,19.229920,84.433790,-0.640997,-43.001776,-1.024425,-15.437752
115.500000,19.246650,84.971960,-0.641555,-43.275864,-1.025980,-15.512017
115.600000,19.263270,85.500850,-0.642109,-43.545225,-1.027527,-15.584444
115.700000,19.279920,86.049120,-0.642664,-43.824457,-1.029079,-15.660056
115.800000,19.296600,86.603490,-0.643220,-44.106795,-1.030636,-15.736422
115.900000,19.313270,87.149150,-0.643776,-44.384698,-1.032195,-15.810909
116.000000,19.329950,87.715450,-0.644332,-44.673112,-1.033757,-15.888811
116.100000,19.346590,88.272520,-0.644886,-44.956825,-1.035317,-15.964783
116.200000,19.363230,88.827200,-0.645441,-45.239321,-1.036881,-16.040009
116.300000,19.379860,89.400530,-0.645995,-45.531316,-1.038445,-16.118298
116.400000,19.396580,89.987050,-0.646553,-45.830028,-1.040021,-16.198501
116.500000,19.413240,90.559410,-0.647108,-46.121529,-1.041593,-16.275919
116.600000,19.429900,91.152030,-0.647663,-46.423348,-1.043168,-16.356648
116.700000,19.446560,91.744840,-0.648219,-46.725263,-1.044746,-16.437075
116.800000,19.463300,92.337220,-0.648777,-47.026960,-1.046333,-16.516966
116.900000,19.479960,92.943450,-0.649332,-47.335710,-1.047915,-16.599119
117.000000,19.496550,93.560380,-0.649885,-47.649910,-1.049494,-16.682948
117.100000,19.513220,94.167660,-0.650441,-47.959195,-1.051082,-16.764584
117.200000,19.529930,94.787700,-0.650998,-48.274979,-1.052677,-16.848080
117.300000,19.546630,95.429920,-0.651554,-48.602059,-1.054273,-16.935177
117.400000,19.563270,96.053210,-0.652109,-48.919498,-1.055866,-17.018653
117.500000,19.579940,96.682790,-0.652665,-49.240141,-1.057465,-17.102841
117.600000,19.596570,97.324740,-0.653219,-49.567083,-1.059062,-17.188923
117.700000,19.613280,97.975270,-0.653776,-49.898395,-1.060669,-17.276022
117.800000,19.629930,98.633780,-0.654331,-50.233772,-1.062274,-17.364258
117.900000,19.646560,99.293210,-0.654885,-50.569617,-1.063879,-17.452316
118.000000,19.663190,99.955400,-0.655440,-50.906867,-1.065486,-17.540487
118.100000,19.679890,100.640170,-0.655996,-51.255618,-1.067103,-17.632120
118.200000,19.696590,101.319710,-0.656553,-51.601705,-1.068722,-17.722451
118.300000,19.713200,101.999520,-0.657107,-51.947929,-1.070336,-17.812599
118.400000,19.729870,102.698510,-0.657662,-52.303922,-1.071958,-17.905602
118.500000,19.746560,103.389710,-0.658219,-52.655947,-1.073584,-17.996820
118.600000,19.763270,104.113510,-0.658776,-53.024575,-1.075215,-18.093275
118.700000,19.779930,104.806110,-0.659331,-53.377314,-1.076844,-18.183996
118.800000,19.796620,105.526480,-0.659887,-53.744195,-1.078478,-18.279081
118.900000,19.813280,106.243140,-0.660443,-54.109187,-1.080112,-18.373171
119.000000,19.829960,106.976280,-0.660999,-54.482572,-1.081751,-18.469665
119.100000,19.846600,107.722400,-0.661553,-54.862568,-1.083389,-18.568053
119.200000,19.863200,108.459820,-0.662107,-55.238133,-1.085025,-18.664597
119.300000,19.879880,109.209820,-0.662663,-55.620105,-1.086672,-18.762738
119.400000,19.896620,109.968770,-0.663221,-56.006635,-1.088327,-18.861877
119.500000,19.913260,110.739370,-0.663775,-56.399098,-1.089976,-18.962768
119.600000,19.929850,111.508370,-0.664328,-56.790747,-1.091622,-19.063045
119.700000,19.946510,112.293960,-0.664884,-57.190844,-1.093278,-19.165586
119.800000,19.963230,113.089040,-0.665441,-57.595775,-1.094942,-19.269185
119.900000,19.979940,113.875060,-0.665998,-57.996092,-1.096608,-19.370811
120.000000,19.996590,114.696210,-0.666553,-58.414300,-1.098271,-19.478073
120.021000,20.000080,114.858180,-0.666669,-58.496791,-1.098620,-19.498774
