Repository: abubakardawood/tissue-phantom-material-database

Title:
A Database of Silicone Phantom Materials for Modeling Human Tissue Mechanics Across Varying Stiffnesses

Description:
This dataset contains processed mechanical compression test data for soft silicone phantoms
fabricated using Ecoflex (Smooth-On) with varying base materials and thinner concentrations.
The dataset provides force–compression measurements together with derived engineering and
true stress–strain quantities, intended for mechanical characterization, constitutive model
fitting, and the design of tissue-equivalent phantoms.

All files in this dataset are processed outputs generated from raw experimental measurements.
The raw data files are not included in this archive.

File: data/EF10_75T/EF10_75T_A2.csv (part 2 of 2)
Speed (mm/min): 10;
Machine: INSTRON 5900;
Load cell: 1kN;
Time (s),Compression (mm),Load (N),Engineering Strain [-],Engineering Stress (kPa),True Strain [-],True Stress (kPa)
58.500000,9.746650,7.927320,-0.324888,-4.037351,-0.392877,-2.725663
58.600000,9.763230,7.950510,-0.325441,-4.049161,-0.393696,-2.731398
58.700000,9.779910,7.967010,-0.325997,-4.057565,-0.394521,-2.734811
58.800000,9.796550,7.999380,-0.326552,-4.074051,-0.395344,-2.743663
58.900000,9.813250,8.010260,-0.327108,-4.079592,-0.396171,-2.745123
59.000000,9.829930,8.036410,-0.327664,-4.092910,-0.396998,-2.751809
59.100000,9.846580,8.056890,-0.328219,-4.103340,-0.397823,-2.756545
59.200000,9.863220,8.081340,-0.328774,-4.115793,-0.398649,-2.762627
59.300000,9.879920,8.102480,-0.329331,-4.126559,-0.399479,-2.767557
59.400000,9.896620,8.128650,-0.329887,-4.139887,-0.400309,-2.774191
59.500000,9.913240,8.152010,-0.330441,-4.151785,-0.401136,-2.779863
59.600000,9.929910,8.178610,-0.330997,-4.165332,-0.401967,-2.786620
59.700000,9.946600,8.202250,-0.331553,-4.177372,-0.402799,-2.792350
59.800000,9.963320,8.223720,-0.332111,-4.188306,-0.403633,-2.797325
59.900000,9.979960,8.246810,-0.332665,-4.200066,-0.404464,-2.802850
60.000000,9.996610,8.268330,-0.333220,-4.211026,-0.405296,-2.807826
60.100000,10.013260,8.294840,-0.333775,-4.224527,-0.406128,-2.814484
60.200000,10.029940,8.315550,-0.334331,-4.235075,-0.406963,-2.819157
60.300000,10.046600,8.340210,-0.334887,-4.247634,-0.407798,-2.825158
60.400000,10.063240,8.368320,-0.335441,-4.261950,-0.408632,-2.832316
60.500000,10.079900,8.386200,-0.335997,-4.271057,-0.409468,-2.835996
60.600000,10.096520,8.411760,-0.336551,-4.284074,-0.410303,-2.842266
60.700000,10.113240,8.434520,-0.337108,-4.295666,-0.411143,-2.847562
60.800000,10.129840,8.459860,-0.337661,-4.308571,-0.411978,-2.853733
60.900000,10.146500,8.481300,-0.338217,-4.319491,-0.412817,-2.858567
61.000000,10.163210,8.504540,-0.338774,-4.331327,-0.413659,-2.863987
61.100000,10.179950,8.527020,-0.339332,-4.342776,-0.414503,-2.869134
61.200000,10.196580,8.559210,-0.339886,-4.359170,-0.415343,-2.877549
61.300000,10.213220,8.580490,-0.340441,-4.370008,-0.416183,-2.882279
61.400000,10.229960,8.604580,-0.340999,-4.382277,-0.417030,-2.887926
61.500000,10.246650,8.629160,-0.341555,-4.394795,-0.417874,-2.893731
61.600000,10.263310,8.653490,-0.342110,-4.407186,-0.418718,-2.899442
61.700000,10.279910,8.682890,-0.342664,-4.422160,-0.419559,-2.906846
61.800000,10.296550,8.707620,-0.343218,-4.434754,-0.420404,-2.912665
61.900000,10.313220,8.726880,-0.343774,-4.444563,-0.421250,-2.916638
62.000000,10.329950,8.753180,-0.344332,-4.457958,-0.422100,-2.922942
62.100000,10.346550,8.781830,-0.344885,-4.472549,-0.422944,-2.930034
62.200000,10.363210,8.801890,-0.345440,-4.482766,-0.423793,-2.934238
62.300000,10.379860,8.830040,-0.345995,-4.497102,-0.424641,-2.941126
62.400000,10.396550,8.853280,-0.346552,-4.508938,-0.425492,-2.946358
62.500000,10.413190,8.875960,-0.347106,-4.520489,-0.426341,-2.951399
62.600000,10.429840,8.901980,-0.347661,-4.533741,-0.427191,-2.957535
62.700000,10.446550,8.930700,-0.348218,-4.548368,-0.428046,-2.964543
62.800000,10.463230,8.955350,-0.348774,-4.560922,-0.428899,-2.970190
62.900000,10.479910,8.976060,-0.349330,-4.571470,-0.429753,-2.974517
63.000000,10.496550,9.007590,-0.349885,-4.587528,-0.430606,-2.982421
63.100000,10.513260,9.029350,-0.350442,-4.598610,-0.431463,-2.987064
63.200000,10.529940,9.053630,-0.350998,-4.610976,-0.432319,-2.992533
63.300000,10.546660,9.083850,-0.351555,-4.626367,-0.433179,-2.999943
63.400000,10.563280,9.109870,-0.352109,-4.639619,-0.434033,-3.005966
63.500000,10.579910,9.136120,-0.352664,-4.652988,-0.434889,-3.012048
63.600000,10.596620,9.161300,-0.353221,-4.665812,-0.435750,-3.017751
63.700000,10.613330,9.190590,-0.353778,-4.680729,-0.436612,-3.024792
63.800000,10.629950,9.220160,-0.354332,-4.695789,-0.437469,-3.031922
63.900000,10.646550,9.251000,-0.354885,-4.711496,-0.438327,-3.039456
64.000000,10.663210,9.277890,-0.355440,-4.725191,-0.439188,-3.045667
64.100000,10.679900,9.307290,-0.355997,-4.740164,-0.440051,-3.052681
64.200000,10.696600,9.328410,-0.356553,-4.750920,-0.440916,-3.056964
64.300000,10.713220,9.359080,-0.357107,-4.766540,-0.441777,-3.064374
64.400000,10.729890,9.383920,-0.357663,-4.779191,-0.442642,-3.069851
64.500000,10.746560,9.418870,-0.358219,-4.796991,-0.443508,-3.078619
64.600000,10.763260,9.441460,-0.358775,-4.808496,-0.444375,-3.083326
64.700000,10.779930,9.468270,-0.359331,-4.822150,-0.445242,-3.089402
64.800000,10.796570,9.492610,-0.359886,-4.834547,-0.446108,-3.094663
64.900000,10.813250,9.522690,-0.360442,-4.849866,-0.446977,-3.101772
65.000000,10.829930,9.551970,-0.360998,-4.864778,-0.447847,-3.108605
65.100000,10.846610,9.581690,-0.361554,-4.879915,-0.448718,-3.115564
65.200000,10.863190,9.608100,-0.362106,-4.893365,-0.449584,-3.121447
65.300000,10.879890,9.638540,-0.362663,-4.908868,-0.450457,-3.128603
65.400000,10.896610,9.660340,-0.363220,-4.919971,-0.451332,-3.132937
65.500000,10.913250,9.692730,-0.363775,-4.936467,-0.452203,-3.140704
65.600000,10.929870,9.715280,-0.364329,-4.947951,-0.453074,-3.145269
65.700000,10.946530,9.752890,-0.364884,-4.967106,-0.453948,-3.154687
65.800000,10.963240,9.780800,-0.365441,-4.981321,-0.454826,-3.160940
65.900000,10.979900,9.806700,-0.365997,-4.994511,-0.455701,-3.166537
66.000000,10.996570,9.839350,-0.366552,-5.011140,-0.456578,-3.174295
66.100000,11.013180,9.864270,-0.367106,-5.023831,-0.457452,-3.179553
66.200000,11.029880,9.893990,-0.367663,-5.038968,-0.458332,-3.186327
66.300000,11.046600,9.930370,-0.368220,-5.057496,-0.459214,-3.195225
66.400000,11.063300,9.955970,-0.368777,-5.070534,-0.460096,-3.200639
66.500000,11.079900,9.991500,-0.369330,-5.088629,-0.460973,-3.209246
66.600000,11.096570,10.015260,-0.369886,-5.100730,-0.461854,-3.214043
66.700000,11.113290,10.050810,-0.370443,-5.118835,-0.462739,-3.222599
66.800000,11.129980,10.079010,-0.370999,-5.133198,-0.463623,-3.228785
66.900000,11.146580,10.109240,-0.371553,-5.148594,-0.464503,-3.235620
67.000000,11.163210,10.140800,-0.372107,-5.164667,-0.465386,-3.242858
67.100000,11.179930,10.168080,-0.372664,-5.178561,-0.466274,-3.248696
67.200000,11.196600,10.201650,-0.373220,-5.195658,-0.467160,-3.256534
67.300000,11.213260,10.231370,-0.373775,-5.210794,-0.468046,-3.263128
67.400000,11.229930,10.262840,-0.374331,-5.226821,-0.468934,-3.270260
67.500000,11.246580,10.287330,-0.374886,-5.239294,-0.469821,-3.275156
67.600000,11.263250,10.327150,-0.375442,-5.259574,-0.470711,-3.284911
67.700000,11.279950,10.353860,-0.375998,-5.273178,-0.471602,-3.290472
67.800000,11.296570,10.380360,-0.376552,-5.286674,-0.472490,-3.295965
67.900000,11.313280,10.411640,-0.377109,-5.302605,-0.473384,-3.302943
68.000000,11.329980,10.449860,-0.377666,-5.322070,-0.474278,-3.312105
68.100000,11.346590,10.478760,-0.378220,-5.336789,-0.475168,-3.318310
68.200000,11.363220,10.509760,-0.378774,-5.352577,-0.476060,-3.325160
68.300000,11.379900,10.545010,-0.379330,-5.370529,-0.476956,-3.333327
68.400000,11.396580,10.578190,-0.379886,-5.387428,-0.477852,-3.340819
68.500000,11.413270,10.610670,-0.380442,-5.403970,-0.478749,-3.348071
68.600000,11.429990,10.645520,-0.381000,-5.421719,-0.479649,-3.356046
68.700000,11.446530,10.674810,-0.381551,-5.436636,-0.480541,-3.362282
68.800000,11.463170,10.703780,-0.382106,-5.451390,-0.481438,-3.368383
68.900000,11.479910,10.735300,-0.382664,-5.467443,-0.482341,-3.375251
69.000000,11.496580,10.764100,-0.383219,-5.482111,-0.483242,-3.381260
69.100000,11.513220,10.800680,-0.383774,-5.500741,-0.484141,-3.389700
69.200000,11.529870,10.837430,-0.384329,-5.519458,-0.485043,-3.398170
69.300000,11.546540,10.869530,-0.384885,-5.535806,-0.485945,-3.405159
69.400000,11.563210,10.901750,-0.385440,-5.552216,-0.486849,-3.412168
69.500000,11.579870,10.938460,-0.385996,-5.570912,-0.487753,-3.420564
69.600000,11.596560,10.971780,-0.386552,-5.587882,-0.488660,-3.427875
69.700000,11.613250,11.004650,-0.387108,-5.604622,-0.489567,-3.435026
69.800000,11.629940,11.042440,-0.387665,-5.623869,-0.490475,-3.443693
69.900000,11.646600,11.071910,-0.388220,-5.638877,-0.491383,-3.449752
70.000000,11.663250,11.114440,-0.388775,-5.660538,-0.492290,-3.459862
70.100000,11.679880,11.148600,-0.389329,-5.677935,-0.493197,-3.467349
70.200000,11.696610,11.187130,-0.389887,-5.697559,-0.494111,-3.476155
70.300000,11.713320,11.211930,-0.390444,-5.710189,-0.495024,-3.480680
70.400000,11.729940,11.254270,-0.390998,-5.731753,-0.495934,-3.490649
70.500000,11.746540,11.285520,-0.391551,-5.747668,-0.496843,-3.497161
70.600000,11.763270,11.322220,-0.392109,-5.766359,-0.497760,-3.505318
70.700000,11.779970,11.359670,-0.392666,-5.785432,-0.498676,-3.513692
70.800000,11.796560,11.389900,-0.393219,-5.800828,-0.499587,-3.519834
70.900000,11.813220,11.428600,-0.393774,-5.820538,-0.500502,-3.528562
71.000000,11.829890,11.464310,-0.394330,-5.838725,-0.501419,-3.536343
71.100000,11.846610,11.503600,-0.394887,-5.858735,-0.502340,-3.545197
71.200000,11.863290,11.540200,-0.395443,-5.877376,-0.503259,-3.553209
71.300000,11.879940,11.572120,-0.395998,-5.893632,-0.504178,-3.559766
71.400000,11.896570,11.616850,-0.396552,-5.916413,-0.505096,-3.570246
71.500000,11.913280,11.648470,-0.397109,-5.932517,-0.506019,-3.576659
71.600000,11.929980,11.686400,-0.397666,-5.951835,-0.506943,-3.584992
71.700000,11.946580,11.722730,-0.398219,-5.970337,-0.507862,-3.592834
71.800000,11.963250,11.761470,-0.398775,-5.990067,-0.508786,-3.601378
71.900000,11.979950,11.795310,-0.399332,-6.007302,-0.509712,-3.608396
72.000000,11.996640,11.840900,-0.399888,-6.030521,-0.510639,-3.618988
72.100000,12.013240,11.872530,-0.400441,-6.046630,-0.511561,-3.625309
72.200000,12.029870,11.913460,-0.400996,-6.067475,-0.512486,-3.634444
72.300000,12.046550,11.953480,-0.401552,-6.087857,-0.513415,-3.643268
72.400000,12.063250,11.992220,-0.402108,-6.107587,-0.514346,-3.651676
72.500000,12.079910,12.028210,-0.402664,-6.125917,-0.515275,-3.659233
72.600000,12.096540,12.068850,-0.403218,-6.146615,-0.516203,-3.668189
72.700000,12.113220,12.102430,-0.403774,-6.163717,-0.517135,-3.674968
72.800000,12.129880,12.141140,-0.404329,-6.183432,-0.518067,-3.683289
72.900000,12.146580,12.181070,-0.404886,-6.203768,-0.519002,-3.691949
73.000000,12.163200,12.225870,-0.405440,-6.226584,-0.519934,-3.702078
73.100000,12.179870,12.255750,-0.405996,-6.241802,-0.520869,-3.707658
73.200000,12.196550,12.301540,-0.406552,-6.265123,-0.521805,-3.718027
73.300000,12.213240,12.339460,-0.407108,-6.284435,-0.522743,-3.725991
73.400000,12.229870,12.381530,-0.407662,-6.305861,-0.523678,-3.735199
73.500000,12.246500,12.418210,-0.408217,-6.324542,-0.524615,-3.742759
73.600000,12.263220,12.458820,-0.408774,-6.345225,-0.525557,-3.751462
73.700000,12.279940,12.496570,-0.409331,-6.364451,-0.526500,-3.759282
73.800000,12.296640,12.543600,-0.409888,-6.388403,-0.527443,-3.769873
73.900000,12.313270,12.576940,-0.410442,-6.405383,-0.528383,-3.776343
74.000000,12.329920,12.624010,-0.410997,-6.429355,-0.529325,-3.786908
74.100000,12.346610,12.661540,-0.411554,-6.448469,-0.530270,-3.794578
74.200000,12.363280,12.707820,-0.412109,-6.472040,-0.531214,-3.804852
74.300000,12.379930,12.754120,-0.412664,-6.495620,-0.532159,-3.815109
74.400000,12.396590,12.791230,-0.413220,-6.514520,-0.533105,-3.822592
74.500000,12.413260,12.832380,-0.413775,-6.535477,-0.534052,-3.831258
74.600000,12.429950,12.873900,-0.414332,-6.556623,-0.535002,-3.840007
74.700000,12.446600,12.916390,-0.414887,-6.578263,-0.535950,-3.849030
74.800000,12.463240,12.958840,-0.415441,-6.599883,-0.536898,-3.858019
74.900000,12.479960,13.008490,-0.415999,-6.625170,-0.537852,-3.869108
75.000000,12.496660,13.051320,-0.416555,-6.646983,-0.538806,-3.878147
75.100000,12.513280,13.092630,-0.417109,-6.668022,-0.539756,-3.886728
75.200000,12.529930,13.136090,-0.417664,-6.690156,-0.540708,-3.895916
75.300000,12.546600,13.178900,-0.418220,-6.711959,-0.541663,-3.904883
75.400000,12.563280,13.223070,-0.418776,-6.734454,-0.542619,-3.914226
75.500000,12.579990,13.265810,-0.419333,-6.756222,-0.543578,-3.923115
75.600000,12.596590,13.316630,-0.419886,-6.782104,-0.544531,-3.934391
75.700000,12.613200,13.358820,-0.420440,-6.803591,-0.545486,-3.943089
75.800000,12.629890,13.401420,-0.420996,-6.825287,-0.546446,-3.951866
75.900000,12.646600,13.445420,-0.421553,-6.847696,-0.547409,-3.961027
76.000000,12.663280,13.490700,-0.422109,-6.870757,-0.548371,-3.970546
76.100000,12.679920,13.538460,-0.422664,-6.895081,-0.549331,-3.980779
76.200000,12.696540,13.582840,-0.423218,-6.917684,-0.550291,-3.989995
76.300000,12.713230,13.629000,-0.423774,-6.941193,-0.551256,-3.999693
76.400000,12.729900,13.679350,-0.424330,-6.966836,-0.552221,-4.010598
76.500000,12.746520,13.723230,-0.424884,-6.989184,-0.553184,-4.019591
76.600000,12.763230,13.770900,-0.425441,-7.013462,-0.554152,-4.029648
76.700000,12.779890,13.816930,-0.425996,-7.036905,-0.555119,-4.039209
76.800000,12.796570,13.859240,-0.426552,-7.058453,-0.556089,-4.047653
76.900000,12.813230,13.905910,-0.427108,-7.082222,-0.557057,-4.057351
77.000000,12.829830,13.953190,-0.427661,-7.106301,-0.558024,-4.067213
77.100000,12.846580,14.002980,-0.428219,-7.131659,-0.559000,-4.077745
77.200000,12.863300,14.058440,-0.428777,-7.159905,-0.559975,-4.089905
77.300000,12.879970,14.103180,-0.429332,-7.182691,-0.560948,-4.098929
77.400000,12.896530,14.144710,-0.429884,-7.203842,-0.561916,-4.107023
77.500000,12.913210,14.195930,-0.430440,-7.229928,-0.562892,-4.117875
77.600000,12.929940,14.243470,-0.430998,-7.254140,-0.563871,-4.127620
77.700000,12.946590,14.293140,-0.431553,-7.279436,-0.564847,-4.137974
77.800000,12.963190,14.341160,-0.432106,-7.303893,-0.565821,-4.147834
77.900000,12.979890,14.393790,-0.432663,-7.330697,-0.566802,-4.158976
78.000000,12.996560,14.447810,-0.433219,-7.358209,-0.567782,-4.170496
78.100000,13.013250,14.490610,-0.433775,-7.380007,-0.568764,-4.178745
78.200000,13.029950,14.550670,-0.434332,-7.410595,-0.569747,-4.191939
78.300000,13.046580,14.595520,-0.434886,-7.433437,-0.570728,-4.200739
78.400000,13.063260,14.642560,-0.435442,-7.457395,-0.571712,-4.210132
78.500000,13.079970,14.696970,-0.435999,-7.485105,-0.572699,-4.221607
78.600000,13.096650,14.745610,-0.436555,-7.509878,-0.573686,-4.231403
78.700000,13.113280,14.807640,-0.437109,-7.541469,-0.574670,-4.245023
78.800000,13.129930,14.854080,-0.437664,-7.565121,-0.575656,-4.254137
78.900000,13.146630,14.906600,-0.438221,-7.591869,-0.576647,-4.264953
79.000000,13.163290,14.964070,-0.438776,-7.621138,-0.577636,-4.277163
79.100000,13.179920,15.014120,-0.439331,-7.646629,-0.578624,-4.287230
79.200000,13.196600,15.067880,-0.439887,-7.674008,-0.579616,-4.298314
79.300000,13.213300,15.117570,-0.440443,-7.699315,-0.580610,-4.308203
79.400000,13.229930,15.171170,-0.440998,-7.726613,-0.581602,-4.319195
79.500000,13.246610,15.224170,-0.441554,-7.753606,-0.582597,-4.329973
79.600000,13.263260,15.276230,-0.442109,-7.780120,-0.583591,-4.340462
79.700000,13.279910,15.331620,-0.442664,-7.808330,-0.584586,-4.351866
79.800000,13.296630,15.395020,-0.443221,-7.840619,-0.585587,-4.365492
79.900000,13.313300,15.446630,-0.443777,-7.866904,-0.586585,-4.375756
80.000000,13.329850,15.499720,-0.444328,-7.893943,-0.587578,-4.386440
80.100000,13.346540,15.556420,-0.444885,-7.922820,-0.588579,-4.398079
80.200000,13.363300,15.605680,-0.445443,-7.947908,-0.589586,-4.407565
80.300000,13.379960,15.665760,-0.445999,-7.978506,-0.590588,-4.420103
80.400000,13.396560,15.724160,-0.446552,-8.008249,-0.591587,-4.432149
80.500000,13.413230,15.778560,-0.447108,-8.035955,-0.592592,-4.443018
80.600000,13.429900,15.831940,-0.447663,-8.063141,-0.593598,-4.453568
80.700000,13.446580,15.888430,-0.448219,-8.091911,-0.594605,-4.464960
80.800000,13.463310,15.946140,-0.448777,-8.121302,-0.595616,-4.476649
80.900000,13.479950,16.001290,-0.449332,-8.149390,-0.596623,-4.487611
81.000000,13.496530,16.062790,-0.449884,-8.180712,-0.597627,-4.500338
81.100000,13.513240,16.122640,-0.450441,-8.211193,-0.598640,-4.512532
81.200000,13.529930,16.176580,-0.450998,-8.238665,-0.599653,-4.523046
81.300000,13.546540,16.233790,-0.451551,-8.267801,-0.600662,-4.534465
81.400000,13.563190,16.293590,-0.452106,-8.298257,-0.601674,-4.546563
81.500000,13.579900,16.352750,-0.452663,-8.328387,-0.602691,-4.558432
81.600000,13.596570,16.415710,-0.453219,-8.360452,-0.603707,-4.571337
81.700000,13.613170,16.472040,-0.453772,-8.389141,-0.604719,-4.582381
81.800000,13.629870,16.533980,-0.454329,-8.420687,-0.605739,-4.594925
81.900000,13.646600,16.608960,-0.454887,-8.458874,-0.606762,-4.611045
82.000000,13.663300,16.661240,-0.455443,-8.485500,-0.607783,-4.620836
82.100000,13.679930,16.726700,-0.455998,-8.518838,-0.608802,-4.634268
82.200000,13.696570,16.791430,-0.456552,-8.551805,-0.609822,-4.647459
82.300000,13.713190,16.853770,-0.457106,-8.583555,-0.610842,-4.659957
82.400000,13.729930,16.920390,-0.457664,-8.617484,-0.611870,-4.673569
82.500000,13.746640,16.973860,-0.458221,-8.644716,-0.612898,-4.683523
82.600000,13.763220,17.037550,-0.458774,-8.677153,-0.613918,-4.696301
82.700000,13.779850,17.104850,-0.459328,-8.711429,-0.614943,-4.710023
82.800000,13.796580,17.169600,-0.459886,-8.744405,-0.615975,-4.722976
82.900000,13.813280,17.234440,-0.460443,-8.777428,-0.617006,-4.735926
83.000000,13.829920,17.302860,-0.460997,-8.812274,-0.618035,-4.749839
83.100000,13.846590,17.362920,-0.461553,-8.842863,-0.619066,-4.761413
83.200000,13.863260,17.423830,-0.462109,-8.873884,-0.620099,-4.773185
83.300000,13.879960,17.490260,-0.462665,-8.907716,-0.621134,-4.786425
83.400000,13.896600,17.553740,-0.463220,-8.940046,-0.622167,-4.798838
83.500000,13.913240,17.620920,-0.463775,-8.974261,-0.623201,-4.812226
83.600000,13.929900,17.687480,-0.464330,-9.008160,-0.624237,-4.825401
83.700000,13.946620,17.751840,-0.464887,-9.040938,-0.625278,-4.837920
83.800000,13.963310,17.813820,-0.465444,-9.072504,-0.626318,-4.849764
83.900000,13.979920,17.886140,-0.465997,-9.109336,-0.627354,-4.864410
84.000000,13.996580,17.949890,-0.466553,-9.141804,-0.628395,-4.876671
84.100000,14.013270,18.018280,-0.467109,-9.176635,-0.629438,-4.890146
84.200000,14.030000,18.091080,-0.467667,-9.213711,-0.630485,-4.904766
84.300000,14.046580,18.162300,-0.468219,-9.249983,-0.631524,-4.918962
84.400000,14.063220,18.226580,-0.468774,-9.282721,-0.632568,-4.931223
84.500000,14.079900,18.304140,-0.469330,-9.322222,-0.633615,-4.947024
84.600000,14.096590,18.364490,-0.469886,-9.352958,-0.634664,-4.958131
84.700000,14.113240,18.440910,-0.470441,-9.391878,-0.635711,-4.973551
84.800000,14.129870,18.510430,-0.470996,-9.427285,-0.636759,-4.987074
84.900000,14.146540,18.579030,-0.471551,-9.462222,-0.637810,-5.000299
85.000000,14.163210,18.650150,-0.472107,-9.498443,-0.638862,-5.014162
85.100000,14.179950,18.725670,-0.472665,-9.536905,-0.639919,-5.029144
85.200000,14.196550,18.803080,-0.473218,-9.576330,-0.640969,-5.044635
85.300000,14.213220,18.873990,-0.473774,-9.612444,-0.642025,-5.058318
85.400000,14.229920,18.942830,-0.474331,-9.647504,-0.643083,-5.071397
85.500000,14.246620,19.023110,-0.474887,-9.688390,-0.644142,-5.087497
85.600000,14.263280,19.094930,-0.475443,-9.724968,-0.645201,-5.101303
85.700000,14.279890,19.171570,-0.475996,-9.764000,-0.646257,-5.116372
85.800000,14.296590,19.246140,-0.476553,-9.801979,-0.647319,-5.130816
85.900000,14.313300,19.317140,-0.477110,-9.838139,-0.648384,-5.144264
86.000000,14.329960,19.392030,-0.477665,-9.876280,-0.649447,-5.158723
86.100000,14.346560,19.474780,-0.478219,-9.918424,-0.650507,-5.175249
86.200000,14.363260,19.547800,-0.478775,-9.955613,-0.651574,-5.189111
86.300000,14.379920,19.622490,-0.479331,-9.993652,-0.652640,-5.203388
86.400000,14.396570,19.693450,-0.479886,-10.029792,-0.653707,-5.216638
86.500000,14.413240,19.779760,-0.480441,-10.073749,-0.654776,-5.233904
86.600000,14.429880,19.857160,-0.480996,-10.113169,-0.655844,-5.248775
86.700000,14.446560,19.930710,-0.481552,-10.150627,-0.656916,-5.262572
86.800000,14.463290,20.013370,-0.482110,-10.192726,-0.657992,-5.278714
86.900000,14.479870,20.093910,-0.482662,-10.233744,-0.659059,-5.294301
87.000000,14.496500,20.171580,-0.483217,-10.273301,-0.660132,-5.309071
87.100000,14.513260,20.257520,-0.483775,-10.317070,-0.661213,-5.325926
87.200000,14.529970,20.332940,-0.484332,-10.355481,-0.662293,-5.339987
87.300000,14.546620,20.419740,-0.484887,-10.399688,-0.663370,-5.357011
87.400000,14.563260,20.498990,-0.485442,-10.440050,-0.664447,-5.372011
87.500000,14.579940,20.580970,-0.485998,-10.481802,-0.665528,-5.387667
87.600000,14.596600,20.668920,-0.486553,-10.526595,-0.666609,-5.404845
87.700000,14.613320,20.749050,-0.487111,-10.567404,-0.667695,-5.419909
87.800000,14.629970,20.827490,-0.487666,-10.607354,-0.668778,-5.434511
87.900000,14.646610,20.912280,-0.488220,-10.650537,-0.669861,-5.450728
88.000000,14.663300,20.996060,-0.488777,-10.693206,-0.670949,-5.466616
88.100000,14.679970,21.084010,-0.489332,-10.737998,-0.672036,-5.483548
88.200000,14.696620,21.160140,-0.489887,-10.776771,-0.673124,-5.497367
88.300000,14.713210,21.253150,-0.490440,-10.824140,-0.674208,-5.515545
88.400000,14.729920,21.342400,-0.490997,-10.869595,-0.675302,-5.532653
88.500000,14.746590,21.426720,-0.491553,-10.912539,-0.676394,-5.548448
88.600000,14.763260,21.509630,-0.492109,-10.954765,-0.677488,-5.563830
88.700000,14.779860,21.606880,-0.492662,-11.004294,-0.678578,-5.582896
88.800000,14.796560,21.695410,-0.493219,-11.049382,-0.679676,-5.599620
88.900000,14.813230,21.777990,-0.493774,-11.091439,-0.680773,-5.614771
89.000000,14.829910,21.873620,-0.494330,-11.140143,-0.681872,-5.633232
89.100000,14.846590,21.954940,-0.494886,-11.181559,-0.682972,-5.647958
89.200000,14.863210,22.056040,-0.495440,-11.233049,-0.684069,-5.667743
89.300000,14.879920,22.134900,-0.495997,-11.273212,-0.685174,-5.681729
89.400000,14.896650,22.236640,-0.496555,-11.325028,-0.686281,-5.701529
89.500000,14.913290,22.327700,-0.497110,-11.371404,-0.687383,-5.718569
89.600000,14.929840,22.416790,-0.497661,-11.416777,-0.688481,-5.735089
89.700000,14.946520,22.509750,-0.498217,-11.464122,-0.689588,-5.752497
89.800000,14.963270,22.602060,-0.498776,-11.511135,-0.690702,-5.769661
89.900000,14.979920,22.695630,-0.499331,-11.558789,-0.691809,-5.787131
90.000000,14.996600,22.791250,-0.499887,-11.607488,-0.692921,-5.805060
90.100000,15.013290,22.889270,-0.500443,-11.657409,-0.694034,-5.823541
90.200000,15.029950,22.977740,-0.500998,-11.702467,-0.695146,-5.839550
90.300000,15.046560,23.074810,-0.501552,-11.751904,-0.696256,-5.857713
90.400000,15.063230,23.164730,-0.502108,-11.797700,-0.697371,-5.873984
90.500000,15.079900,23.262050,-0.502663,-11.847265,-0.698488,-5.892079
90.600000,15.096530,23.360360,-0.503218,-11.897334,-0.699603,-5.910385
90.700000,15.113250,23.455950,-0.503775,-11.946017,-0.700726,-5.927912
90.800000,15.129940,23.556630,-0.504331,-11.997293,-0.701848,-5.946682
90.900000,15.146520,23.655590,-0.504884,-12.047693,-0.702963,-5.965006
91.000000,15.163190,23.762030,-0.505440,-12.101903,-0.704086,-5.985121
91.100000,15.179920,23.862510,-0.505997,-12.153077,-0.705214,-6.003652
91.200000,15.196580,23.958730,-0.506553,-12.202081,-0.706339,-6.021084
91.300000,15.213220,24.065190,-0.507107,-12.256301,-0.707464,-6.041041
91.400000,15.229880,24.164590,-0.507663,-12.306925,-0.708591,-6.059158
91.500000,15.246570,24.270610,-0.508219,-12.360920,-0.709722,-6.078866
91.600000,15.263230,24.375860,-0.508774,-12.414524,-0.710852,-6.098333
91.700000,15.279900,24.476290,-0.509330,-12.465672,-0.711983,-6.116531
91.800000,15.296530,24.576570,-0.509884,-12.516744,-0.713114,-6.134652
91.900000,15.313220,24.689390,-0.510441,-12.574203,-0.714250,-6.155818
92.000000,15.329970,24.785920,-0.510999,-12.623365,-0.715391,-6.172838
92.100000,15.346640,24.894480,-0.511555,-12.678655,-0.716528,-6.192830
92.200000,15.363250,25.004880,-0.512108,-12.734881,-0.717662,-6.213242
92.300000,15.379910,25.112590,-0.512664,-12.789737,-0.718801,-6.232904
92.400000,15.396640,25.219220,-0.513221,-12.844043,-0.719946,-6.252206
92.500000,15.413310,25.337380,-0.513777,-12.904222,-0.721088,-6.274329
92.600000,15.429900,25.440590,-0.514330,-12.956786,-0.722226,-6.292722
92.700000,15.446560,25.556310,-0.514885,-13.015722,-0.723370,-6.314118
92.800000,15.463230,25.661370,-0.515441,-13.069228,-0.724516,-6.332812
92.900000,15.479940,25.776570,-0.515998,-13.127899,-0.725666,-6.353930
93.000000,15.496590,25.892890,-0.516553,-13.187141,-0.726814,-6.375284
93.100000,15.513240,26.002550,-0.517108,-13.242990,-0.727962,-6.394934
93.200000,15.529880,26.116970,-0.517663,-13.301264,-0.729112,-6.415696
93.300000,15.546560,26.230470,-0.518219,-13.359069,-0.730265,-6.436150
93.400000,15.563250,26.343040,-0.518775,-13.416400,-0.731420,-6.456307
93.500000,15.579890,26.457840,-0.519330,-13.474867,-0.732574,-6.476969
93.600000,15.596560,26.569520,-0.519885,-13.531745,-0.733730,-6.496789
93.700000,15.613310,26.693980,-0.520444,-13.595132,-0.734894,-6.519632
93.800000,15.629940,26.800630,-0.520998,-13.649449,-0.736051,-6.538113
93.900000,15.646520,26.925560,-0.521551,-13.713075,-0.737205,-6.561012
94.000000,15.663200,27.039370,-0.522107,-13.771038,-0.738368,-6.581087
94.100000,15.679940,27.165970,-0.522665,-13.835515,-0.739536,-6.604180
94.200000,15.696640,27.282670,-0.523221,-13.894950,-0.740703,-6.624816
94.300000,15.713290,27.409100,-0.523776,-13.959340,-0.741868,-6.647768
94.400000,15.729930,27.527040,-0.524331,-14.019406,-0.743033,-6.668597
94.500000,15.746550,27.656010,-0.524885,-14.085090,-0.744198,-6.692038
94.600000,15.763260,27.773820,-0.525442,-14.145090,-0.745371,-6.712666
94.700000,15.779960,27.901560,-0.525999,-14.210148,-0.746545,-6.735629
94.800000,15.796590,28.026050,-0.526553,-14.273550,-0.747715,-6.757769
94.900000,15.813230,28.150920,-0.527108,-14.337146,-0.748888,-6.779926
95.000000,15.829910,28.268050,-0.527664,-14.396800,-0.750064,-6.800132
95.100000,15.846570,28.392990,-0.528219,-14.460431,-0.751240,-6.822157
95.200000,15.863180,28.523860,-0.528773,-14.527083,-0.752415,-6.845558
95.300000,15.879880,28.650860,-0.529329,-14.591763,-0.753597,-6.867915
95.400000,15.896580,28.787850,-0.529886,-14.661532,-0.754780,-6.892591
95.500000,15.913270,28.915100,-0.530442,-14.726340,-0.755964,-6.914866
95.600000,15.929930,29.049460,-0.530998,-14.794768,-0.757148,-6.938781
95.700000,15.946570,29.181430,-0.531552,-14.861980,-0.758331,-6.962060
95.800000,15.963260,29.318730,-0.532109,-14.931907,-0.759519,-6.986510
95.900000,15.979950,29.446040,-0.532665,-14.996745,-0.760709,-7.008504
96.000000,15.996650,29.581710,-0.533222,-15.065841,-0.761901,-7.032408
96.100000,16.013260,29.724550,-0.533775,-15.138589,-0.763088,-7.057984
96.200000,16.029890,29.856810,-0.534330,-15.205948,-0.764277,-7.080959
96.300000,16.046600,29.991830,-0.534887,-15.274714,-0.765474,-7.104473
96.400000,16.063320,30.130010,-0.535444,-15.345088,-0.766673,-7.128653
96.500000,16.079920,30.268050,-0.535997,-15.415391,-0.767865,-7.152783
96.600000,16.096580,30.402650,-0.536553,-15.483942,-0.769063,-7.175992
96.700000,16.113260,30.539920,-0.537109,-15.553854,-0.770263,-7.199744
96.800000,16.129940,30.680930,-0.537665,-15.625669,-0.771465,-7.224299
96.900000,16.146630,30.825720,-0.538221,-15.699410,-0.772669,-7.249658
97.000000,16.163250,30.967110,-0.538775,-15.771420,-0.773869,-7.274173
97.100000,16.179920,31.110810,-0.539331,-15.844605,-0.775075,-7.299124
97.200000,16.196570,31.263410,-0.539886,-15.922324,-0.776280,-7.326089
97.300000,16.213300,31.399040,-0.540443,-15.991400,-0.777493,-7.348954
97.400000,16.229880,31.547720,-0.540996,-16.067122,-0.778696,-7.374873
97.500000,16.246530,31.692300,-0.541551,-16.140756,-0.779906,-7.399713
97.600000,16.263230,31.838020,-0.542108,-16.214970,-0.781121,-7.424711
97.700000,16.279950,31.986720,-0.542665,-16.290703,-0.782339,-7.450309
97.800000,16.296590,32.131600,-0.543220,-16.364490,-0.783553,-7.474977
97.900000,16.313220,32.280300,-0.543774,-16.440222,-0.784767,-7.500457
98.000000,16.329910,32.434260,-0.544330,-16.518633,-0.785987,-7.527040
98.100000,16.346590,32.587740,-0.544886,-16.596800,-0.787208,-7.553430
98.200000,16.363230,32.740330,-0.545441,-16.674513,-0.788428,-7.579550
98.300000,16.379890,32.889030,-0.545996,-16.750245,-0.789650,-7.604673
98.400000,16.396580,33.049850,-0.546553,-16.832150,-0.790876,-7.632494
98.500000,16.413230,33.200540,-0.547108,-16.908896,-0.792101,-7.657909
98.600000,16.429930,33.361740,-0.547664,-16.990995,-0.793331,-7.685633
98.700000,16.446550,33.510790,-0.548218,-17.066905,-0.794556,-7.710515
98.800000,16.463160,33.665010,-0.548772,-17.145449,-0.795783,-7.736507
98.900000,16.479910,33.830980,-0.549330,-17.229977,-0.797021,-7.765028
99.000000,16.496620,33.984630,-0.549887,-17.308230,-0.798257,-7.790654
99.100000,16.513280,34.147690,-0.550443,-17.391276,-0.799492,-7.818376
99.200000,16.529870,34.318090,-0.550996,-17.478060,-0.800723,-7.847725
99.300000,16.546590,34.482090,-0.551553,-17.561584,-0.801965,-7.875440
99.400000,16.563310,34.651340,-0.552110,-17.647783,-0.803208,-7.904259
99.500000,16.579970,34.814110,-0.552666,-17.730681,-0.804449,-7.931542
99.600000,16.596570,34.978480,-0.553219,-17.814394,-0.805687,-7.959133
99.700000,16.613270,35.146560,-0.553776,-17.899996,-0.806933,-7.987414
99.800000,16.629940,35.315780,-0.554331,-17.986179,-0.808180,-8.015876
99.900000,16.646610,35.484700,-0.554887,-18.072209,-0.809427,-8.044175
100.000000,16.663300,35.657160,-0.555443,-18.160042,-0.810678,-8.073168
100.100000,16.679950,35.824010,-0.555998,-18.245018,-0.811927,-8.100819
100.200000,16.696660,36.002440,-0.556555,-18.335892,-0.813182,-8.130954
100.300000,16.713350,36.173380,-0.557112,-18.422951,-0.814438,-8.159310
100.400000,16.729930,36.349990,-0.557664,-18.512898,-0.815686,-8.188915
100.500000,16.746540,36.530670,-0.558218,-18.604917,-0.816939,-8.219318
100.600000,16.763260,36.708410,-0.558775,-18.695440,-0.818201,-8.248889
100.700000,16.779950,36.885300,-0.559332,-18.785529,-0.819463,-8.278188
100.800000,16.796590,37.063560,-0.559886,-18.876316,-0.820722,-8.307725
100.900000,16.813190,37.246080,-0.560440,-18.969273,-0.821980,-8.338140
101.000000,16.829850,37.420640,-0.560995,-19.058175,-0.823244,-8.366634
101.100000,16.846560,37.607610,-0.561552,-19.153398,-0.824514,-8.397769
101.200000,16.863280,37.792880,-0.562109,-19.247756,-0.825786,-8.428413
101.300000,16.879960,37.975230,-0.562665,-19.340626,-0.827057,-8.458326
101.400000,16.896560,38.158090,-0.563219,-19.433756,-0.828323,-8.488302
101.500000,16.913230,38.351780,-0.563774,-19.532401,-0.829596,-8.520535
101.600000,16.929910,38.542610,-0.564330,-19.629590,-0.830871,-8.552017
101.700000,16.946620,38.726330,-0.564887,-19.723158,-0.832150,-8.581796
101.800000,16.963240,38.921330,-0.565441,-19.822471,-0.833424,-8.614026
101.900000,16.979930,39.106460,-0.565998,-19.916757,-0.834705,-8.643919
102.000000,16.996590,39.300460,-0.566553,-20.015560,-0.835986,-8.675684
102.100000,17.013250,39.498490,-0.567108,-20.116416,-0.837268,-8.708229
102.200000,17.029860,39.701770,-0.567662,-20.219945,-0.838548,-8.741851
102.300000,17.046550,39.892980,-0.568218,-20.317328,-0.839835,-8.772650
102.400000,17.063250,40.095720,-0.568775,-20.420583,-0.841125,-8.805866
102.500000,17.079900,40.300350,-0.569330,-20.524800,-0.842413,-8.839415
102.600000,17.096560,40.498810,-0.569885,-20.625875,-0.843703,-8.871491
102.700000,17.113220,40.699830,-0.570441,-20.728253,-0.844995,-8.904015
102.800000,17.129870,40.905350,-0.570996,-20.832924,-0.846288,-8.937415
102.900000,17.146560,41.109830,-0.571552,-20.937064,-0.847586,-8.970443
103.000000,17.163270,41.318550,-0.572109,-21.043365,-0.848887,-9.004266
103.100000,17.179870,41.528200,-0.572662,-21.150139,-0.850181,-9.038251
103.200000,17.196510,41.735330,-0.573217,-21.255629,-0.851480,-9.071541
103.300000,17.213260,41.952030,-0.573775,-21.365993,-0.852789,-9.106713
103.400000,17.229920,42.158770,-0.574331,-21.471285,-0.854092,-9.139668
103.500000,17.246550,42.371900,-0.574885,-21.579831,-0.855396,-9.173910
103.600000,17.263200,42.591670,-0.575440,-21.691759,-0.856702,-9.209453
103.700000,17.279920,42.808060,-0.575997,-21.801966,-0.858016,-9.244092
103.800000,17.296650,43.021220,-0.576555,-21.910527,-0.859332,-9.277903
103.900000,17.313320,43.249030,-0.577111,-22.026550,-0.860645,-9.314793
104.000000,17.329920,43.466660,-0.577664,-22.137388,-0.861954,-9.349416
104.100000,17.346580,43.691870,-0.578219,-22.252087,-0.863270,-9.385500
104.200000,17.363270,43.920950,-0.578776,-22.368756,-0.864590,-9.422264
104.300000,17.379920,44.140010,-0.579331,-22.480322,-0.865908,-9.456782
104.400000,17.396530,44.365470,-0.579884,-22.595148,-0.867225,-9.492576
104.500000,17.413200,44.593540,-0.580440,-22.711303,-0.868549,-9.528754
104.600000,17.429890,44.824170,-0.580996,-22.828762,-0.869876,-9.565335
104.700000,17.446600,45.056430,-0.581553,-22.947051,-0.871206,-9.602117
104.800000,17.463250,45.283870,-0.582108,-23.062886,-0.872533,-9.637788
104.900000,17.479870,45.519840,-0.582662,-23.183064,-0.873860,-9.675166
105.000000,17.496560,45.758050,-0.583219,-23.304383,-0.875194,-9.712832
105.100000,17.513260,45.999000,-0.583775,-23.427098,-0.876530,-9.750936
105.200000,17.529890,46.237720,-0.584330,-23.548677,-0.877863,-9.788487
105.300000,17.546550,46.472160,-0.584885,-23.668077,-0.879200,-9.824974
105.400000,17.563240,46.718150,-0.585441,-23.793358,-0.880541,-9.863743
105.500000,17.579950,46.962500,-0.585998,-23.917805,-0.881885,-9.902011
105.600000,17.596610,47.208640,-0.586554,-24.043163,-0.883228,-9.940558
105.700000,17.613200,47.459650,-0.587107,-24.171001,-0.884566,-9.980045
105.800000,17.629860,47.707500,-0.587662,-24.297230,-0.885912,-10.018671
105.900000,17.646560,47.955100,-0.588219,-24.423332,-0.887263,-10.057072
106.000000,17.663250,48.203100,-0.588775,-24.549637,-0.888615,-10.095425
106.100000,17.679850,48.462250,-0.589328,-24.681621,-0.889961,-10.136043
106.200000,17.696540,48.718750,-0.589885,-24.812256,-0.891317,-10.175886
106.300000,17.713220,48.978410,-0.590441,-24.944499,-0.892673,-10.216253
106.400000,17.729920,49.227760,-0.590997,-25.071492,-0.894034,-10.254307
106.500000,17.746590,49.495010,-0.591553,-25.207602,-0.895393,-10.295969
106.600000,17.763270,49.761290,-0.592109,-25.343217,-0.896755,-10.337270
106.700000,17.779930,50.028370,-0.592664,-25.479240,-0.898118,-10.378603
106.800000,17.796630,50.292770,-0.593221,-25.613897,-0.899485,-10.419196
106.900000,17.813330,50.571240,-0.593778,-25.755721,-0.900855,-10.462549
107.000000,17.829960,50.842220,-0.594332,-25.893730,-0.902220,-10.504258
107.100000,17.846630,51.107150,-0.594888,-26.028658,-0.903591,-10.544530
107.200000,17.863320,51.386200,-0.595444,-26.170777,-0.904965,-10.587545
107.300000,17.880000,51.663880,-0.596000,-26.312198,-0.906340,-10.630128
107.400000,17.896570,51.937930,-0.596552,-26.451771,-0.907708,-10.671905
107.500000,17.913260,52.220210,-0.597109,-26.595535,-0.909088,-10.715110
107.600000,17.929950,52.511780,-0.597665,-26.744030,-0.910470,-10.760059
107.700000,17.946620,52.790700,-0.598221,-26.886083,-0.911852,-10.802272
107.800000,17.963220,53.074680,-0.598774,-27.030713,-0.913230,-10.845425
107.900000,17.979840,53.356000,-0.599328,-27.173988,-0.914612,-10.887856
108.000000,17.996570,53.650010,-0.599886,-27.323726,-0.916005,-10.932614
108.100000,18.013270,53.944990,-0.600442,-27.473958,-0.917397,-10.977430
108.200000,18.029990,54.240260,-0.601000,-27.624338,-0.918793,-11.022120
108.300000,18.046590,54.539940,-0.601553,-27.776963,-0.920181,-11.067648
108.400000,18.063270,54.833560,-0.602109,-27.926503,-0.921577,-11.111704
108.500000,18.079920,55.124640,-0.602664,-28.074749,-0.922973,-11.155108
108.600000,18.096660,55.429720,-0.603222,-28.230125,-0.924378,-11.201092
108.700000,18.113280,55.738500,-0.603776,-28.387385,-0.925776,-11.247763
108.800000,18.129920,56.048470,-0.604331,-28.545251,-0.927176,-11.294481
108.900000,18.146620,56.359040,-0.604887,-28.703423,-0.928584,-11.341086
109.000000,18.163290,56.664480,-0.605443,-28.858983,-0.929992,-11.386514
109.100000,18.179920,56.978490,-0.605997,-29.018907,-0.931398,-11.433527
109.200000,18.196540,57.298880,-0.606551,-29.182080,-0.932805,-11.481650
109.300000,18.213220,57.617660,-0.607107,-29.344433,-0.934219,-11.529213
109.400000,18.229900,57.942160,-0.607663,-29.509700,-0.935635,-11.577737
109.500000,18.246610,58.266390,-0.608220,-29.674829,-0.937056,-11.625995
109.600000,18.263230,58.596610,-0.608774,-29.843008,-0.938471,-11.675351
109.700000,18.279870,58.916640,-0.609329,-30.005998,-0.939890,-11.722473
109.800000,18.296560,59.250530,-0.609885,-30.176047,-0.941315,-11.772119
109.900000,18.313250,59.590900,-0.610442,-30.349396,-0.942742,-11.822860
110.000000,18.329880,59.936520,-0.610996,-30.525419,-0.944166,-11.874510
110.100000,18.346510,60.274200,-0.611550,-30.697398,-0.945592,-11.924394
110.200000,18.363270,60.616290,-0.612109,-30.871623,-0.947031,-11.974825
110.300000,18.379950,60.965010,-0.612665,-31.049225,-0.948465,-12.026451
110.400000,18.396610,61.317950,-0.613220,-31.228975,-0.949900,-12.078733
110.500000,18.413250,61.668880,-0.613775,-31.407703,-0.951335,-12.130440
110.600000,18.429950,62.021740,-0.614332,-31.587413,-0.952778,-12.182265
110.700000,18.446610,62.373070,-0.614887,-31.766344,-0.954218,-12.233632
110.800000,18.463330,62.736570,-0.615444,-31.951473,-0.955667,-12.287120
110.900000,18.479940,63.095200,-0.615998,-32.134121,-0.957108,-12.339567
111.000000,18.496540,63.454900,-0.616551,-32.317315,-0.958550,-12.392031
111.100000,18.513240,63.826330,-0.617108,-32.506483,-0.960002,-12.446472
111.200000,18.529930,64.198500,-0.617664,-32.696028,-0.961456,-12.500857
111.300000,18.546570,64.571310,-0.618219,-32.885898,-0.962908,-12.555211
111.400000,18.563200,64.937930,-0.618773,-33.072616,-0.964361,-12.608163
111.500000,18.579890,65.324930,-0.619330,-33.269714,-0.965822,-12.664793
111.600000,18.596590,65.703780,-0.619886,-33.462660,-0.967285,-12.719615
111.700000,18.613230,66.083470,-0.620441,-33.656035,-0.968745,-12.774451
111.800000,18.629870,66.480230,-0.620996,-33.858103,-0.970208,-12.832368
111.900000,18.646550,66.870610,-0.621552,-34.056922,-0.971676,-12.888785
112.000000,18.663310,67.260860,-0.622110,-34.255675,-0.973153,-12.944865
112.100000,18.679950,67.658130,-0.622665,-34.458003,-0.974622,-13.002210
112.200000,18.696610,68.063640,-0.623220,-34.664527,-0.976095,-13.060889
112.300000,18.713220,68.461740,-0.623774,-34.867278,-0.977565,-13.117976
112.400000,18.729920,68.877820,-0.624331,-35.079186,-0.979046,-13.178174
112.500000,18.746650,69.283140,-0.624888,-35.285613,-0.980532,-13.236045
112.600000,18.763270,69.693090,-0.625442,-35.494399,-0.982010,-13.294699
112.700000,18.779850,70.115470,-0.625995,-35.709516,-0.983486,-13.355537
112.800000,18.796580,70.541150,-0.626553,-35.926313,-0.984978,-13.416586
112.900000,18.813260,70.955020,-0.627109,-36.137095,-0.986468,-13.475210
113.000000,18.829950,71.376820,-0.627665,-36.351916,-0.987961,-13.535091
113.100000,18.846550,71.819420,-0.628218,-36.577330,-0.989449,-13.598781
113.200000,18.863170,72.221750,-0.628772,-36.782235,-0.990940,-13.654583
113.300000,18.879870,72.625940,-0.629329,-36.988088,-0.992440,-13.710411
113.400000,18.896590,73.051160,-0.629886,-37.204650,-0.993945,-13.769950
113.500000,18.913280,73.484780,-0.630443,-37.425491,-0.995449,-13.830865
113.600000,18.929910,73.926060,-0.630997,-37.650233,-0.996951,-13.893049
113.700000,18.946590,74.379140,-0.631553,-37.880985,-0.998458,-13.957135
113.800000,18.963320,74.833500,-0.632111,-38.112389,-0.999973,-14.021141
113.900000,18.979940,75.288220,-0.632665,-38.343976,-1.001480,-14.085097
114.000000,18.996600,75.759800,-0.633220,-38.584149,-1.002993,-14.151894
114.100000,19.013290,76.222340,-0.633776,-38.819719,-1.004511,-14.216700
114.200000,19.029970,76.695470,-0.634332,-39.060682,-1.006030,-14.283228
114.300000,19.046590,77.169590,-0.634886,-39.302149,-1.007547,-14.349752
114.400000,19.063220,77.651860,-0.635441,-39.547768,-1.009066,-14.417508
114.500000,19.079860,78.130180,-0.635995,-39.791374,-1.010589,-14.484246
114.600000,19.096590,78.617510,-0.636553,-40.039569,-1.012122,-14.552261
114.700000,19.113270,79.111310,-0.637109,-40.291059,-1.013653,-14.621263
114.800000,19.129890,79.596890,-0.637663,-40.538363,-1.015181,-14.688549
114.900000,19.146520,80.092530,-0.638217,-40.790791,-1.016712,-14.757401
115.000000,19.163210,80.598430,-0.638774,-41.048443,-1.018251,-14.827779
115.100000,19.179950,81.104040,-0.639332,-41.305948,-1.019796,-14.897748
115.200000,19.196630,81.608510,-0.639888,-41.562873,-1.021339,-14.967303
115.300000,19.213240,82.110520,-0.640441,-41.818544,-1.022878,-15.036220
115.400000,19.229900,82.642080,-0.640997,-42.089266,-1.024424,-15.110187
115.500000,19.246630,83.163960,-0.641554,-42.355057,-1.025978,-15.181987
115.600000,19.263250,83.683390,-0.642108,-42.619601,-1.027525,-15.253200
115.700000,19.279920,84.229720,-0.642664,-42.897844,-1.029079,-15.328944
115.800000,19.296590,84.584500,-0.643220,-43.078532,-1.030635,-15.369573
115.900000,19.313270,85.172740,-0.643776,-43.378120,-1.032195,-15.452342
116.000000,19.329950,85.745170,-0.644332,-43.669656,-1.033757,-15.531914
116.100000,19.346580,86.304500,-0.644886,-43.954521,-1.035316,-15.608866
116.200000,19.363230,86.859050,-0.645441,-44.236951,-1.036881,-15.684609
116.300000,19.379880,87.429190,-0.645996,-44.527321,-1.038447,-15.762850
116.400000,19.396610,88.003230,-0.646554,-44.819677,-1.040024,-15.841350
116.500000,19.413270,88.568050,-0.647109,-45.107337,-1.041596,-15.917973
116.600000,19.429910,89.153890,-0.647664,-45.405703,-1.043169,-15.998079
116.700000,19.446570,89.740330,-0.648219,-45.704375,-1.044746,-16.077931
116.800000,19.463300,90.319840,-0.648777,-45.999517,-1.046333,-16.156104
116.900000,19.479970,90.914490,-0.649332,-46.302370,-1.047916,-16.236744
117.000000,19.496560,91.527560,-0.649885,-46.614604,-1.049495,-16.320456
117.100000,19.513220,92.129150,-0.650441,-46.920991,-1.051082,-16.401670
117.200000,19.529940,92.738850,-0.650998,-47.231508,-1.052678,-16.483891
117.300000,19.546640,93.371320,-0.651555,-47.553623,-1.054274,-16.569838
117.400000,19.563270,93.980230,-0.652109,-47.863738,-1.055866,-16.651364
117.500000,19.579930,94.596980,-0.652664,-48.177846,-1.057464,-16.733884
117.600000,19.596560,95.005460,-0.653219,-48.385883,-1.059061,-16.779321
117.700000,19.613270,95.695760,-0.653776,-48.737450,-1.060668,-16.874091
117.800000,19.629930,96.349360,-0.654331,-49.070326,-1.062274,-16.962091
117.900000,19.646560,97.010890,-0.654885,-49.407241,-1.063879,-17.051163
118.000000,19.663180,97.671800,-0.655439,-49.743839,-1.065485,-17.139770
118.100000,19.679870,98.339230,-0.655996,-50.083759,-1.067101,-17.229030
118.200000,19.696570,99.014900,-0.656552,-50.427874,-1.068721,-17.319336
118.300000,19.713170,99.674680,-0.657106,-50.763898,-1.070333,-17.406653
118.400000,19.729870,100.360120,-0.657662,-51.112989,-1.071958,-17.497902
118.500000,19.746560,101.047990,-0.658219,-51.463319,-1.073584,-17.589202
118.600000,19.763280,101.754070,-0.658776,-51.822922,-1.075216,-17.683225
118.700000,19.779920,102.441870,-0.659331,-52.173216,-1.076843,-17.773815
118.800000,19.796610,103.130540,-0.659887,-52.523953,-1.078477,-17.864079
118.900000,19.813270,103.841710,-0.660442,-52.886149,-1.080111,-17.957897
119.000000,19.829960,104.551400,-0.660999,-53.247591,-1.081751,-18.051004
119.100000,19.846600,105.273630,-0.661553,-53.615419,-1.083389,-18.145960
119.200000,19.863200,106.009930,-0.662107,-53.990414,-1.085025,-18.243001
119.300000,19.879880,106.727260,-0.662663,-54.355747,-1.086672,-18.336223
119.400000,19.896600,107.467580,-0.663220,-54.732789,-1.088325,-18.432909
119.500000,19.913270,108.208270,-0.663776,-55.110019,-1.089977,-18.529330
119.600000,19.929860,108.947230,-0.664329,-55.486369,-1.091623,-18.625183
119.700000,19.946510,109.453060,-0.664884,-55.743986,-1.093278,-18.680720
119.800000,19.963230,110.278680,-0.665441,-56.164471,-1.094942,-18.790329
119.900000,19.979930,111.067390,-0.665998,-56.566157,-1.096607,-18.893229
120.000000,19.996570,111.864880,-0.666552,-56.972316,-1.098269,-18.997286
120.021000,20.000060,112.022710,-0.666669,-57.052698,-1.098618,-19.017452
