Repository: abubakardawood/tissue-phantom-material-database

Title:
A Database of Silicone Phantom Materials for Modeling Human Tissue Mechanics Across Varying Stiffnesses

Description:
This dataset contains processed mechanical compression test data for soft silicone phantoms
fabricated using Ecoflex (Smooth-On) with varying base materials and thinner concentrations.
The dataset provides force–compression measurements together with derived engineering and
true stress–strain quantities, intended for mechanical characterization, constitutive model
fitting, and the design of tissue-equivalent phantoms.

All files in this dataset are processed outputs generated from raw experimental measurements.
The raw data files are not included in this archive.

File: data/EF10_75T/EF10_75T_A3.csv (part 2 of 2)
Speed (mm/min): 10;
Machine: INSTRON 5900;
Load cell: 1kN;
Time (s),Compression (mm),Load (N),Engineering Strain [-],Engineering Stress (kPa),True Strain [-],True Stress (kPa)
58.500000,9.746640,8.129130,-0.324888,-4.140132,-0.392877,-2.795053
58.600000,9.763210,8.149540,-0.325440,-4.150527,-0.393695,-2.799778
58.700000,9.779890,8.171460,-0.325996,-4.161690,-0.394520,-2.804995
58.800000,9.796530,8.196930,-0.326551,-4.174662,-0.395343,-2.811422
58.900000,9.813230,8.220080,-0.327108,-4.186452,-0.396170,-2.817032
59.000000,9.829920,8.241170,-0.327664,-4.197193,-0.396997,-2.821924
59.100000,9.846560,8.272700,-0.328219,-4.213252,-0.397822,-2.830384
59.200000,9.863220,8.293440,-0.328774,-4.223814,-0.398649,-2.835134
59.300000,9.879940,8.311930,-0.329331,-4.233231,-0.399480,-2.839096
59.400000,9.896630,8.335620,-0.329888,-4.245296,-0.400310,-2.844825
59.500000,9.913230,8.361370,-0.330441,-4.258411,-0.401136,-2.851257
59.600000,9.929910,8.390660,-0.330997,-4.273328,-0.401967,-2.858869
59.700000,9.946620,8.419280,-0.331554,-4.287904,-0.402800,-2.866232
59.800000,9.963330,8.434110,-0.332111,-4.295457,-0.403633,-2.868888
59.900000,9.979960,8.453590,-0.332665,-4.305378,-0.404464,-2.873128
60.000000,9.996620,8.478560,-0.333221,-4.318095,-0.405296,-2.879217
60.100000,10.013280,8.505850,-0.333776,-4.331994,-0.406129,-2.886078
60.200000,10.029950,8.528540,-0.334332,-4.343550,-0.406964,-2.891364
60.300000,10.046610,8.548210,-0.334887,-4.353568,-0.407798,-2.895614
60.400000,10.063250,8.579010,-0.335442,-4.369254,-0.408633,-2.903624
60.500000,10.079910,8.608100,-0.335997,-4.384069,-0.409469,-2.911035
60.600000,10.096550,8.625470,-0.336552,-4.392916,-0.410304,-2.914473
60.700000,10.113230,8.651810,-0.337108,-4.406331,-0.411143,-2.920923
60.800000,10.129840,8.676290,-0.337661,-4.418798,-0.411978,-2.926741
60.900000,10.146500,8.696950,-0.338217,-4.429320,-0.412817,-2.931250
61.000000,10.163210,8.724960,-0.338774,-4.443586,-0.413659,-2.938216
61.100000,10.179940,8.747620,-0.339331,-4.455126,-0.414503,-2.943362
61.200000,10.196570,8.773130,-0.339886,-4.468118,-0.415342,-2.949469
61.300000,10.213220,8.799440,-0.340441,-4.481518,-0.416183,-2.955827
61.400000,10.229950,8.818610,-0.340998,-4.491281,-0.417029,-2.959762
61.500000,10.246620,8.847340,-0.341554,-4.505913,-0.417873,-2.966901
61.600000,10.263290,8.876500,-0.342110,-4.520764,-0.418717,-2.974167
61.700000,10.279890,8.900000,-0.342663,-4.532733,-0.419558,-2.979533
61.800000,10.296540,8.921790,-0.343218,-4.543830,-0.420403,-2.984306
61.900000,10.313210,8.952250,-0.343774,-4.559343,-0.421250,-2.991961
62.000000,10.329940,8.969700,-0.344331,-4.568231,-0.422100,-2.995246
62.100000,10.346550,8.998510,-0.344885,-4.582904,-0.422944,-3.002329
62.200000,10.363190,9.023030,-0.345440,-4.595391,-0.423792,-3.007961
62.300000,10.379860,9.044260,-0.345995,-4.606204,-0.424641,-3.012479
62.400000,10.396560,9.074530,-0.346552,-4.621620,-0.425492,-3.019988
62.500000,10.413220,9.097750,-0.347107,-4.633446,-0.426343,-3.025143
62.600000,10.429860,9.129080,-0.347662,-4.649402,-0.427192,-3.032982
62.700000,10.446560,9.154630,-0.348219,-4.662415,-0.428046,-3.038875
62.800000,10.463240,9.181320,-0.348775,-4.676008,-0.428900,-3.045135
62.900000,10.479910,9.201400,-0.349330,-4.686235,-0.429753,-3.049191
63.000000,10.496550,9.227470,-0.349885,-4.699512,-0.430606,-3.055223
63.100000,10.513240,9.261500,-0.350441,-4.716843,-0.431462,-3.063866
63.200000,10.529940,9.286380,-0.350998,-4.729514,-0.432319,-3.069464
63.300000,10.546660,9.315610,-0.351555,-4.744401,-0.433179,-3.076482
63.400000,10.563280,9.347970,-0.352109,-4.760882,-0.434033,-3.084531
63.500000,10.579920,9.372600,-0.352664,-4.773426,-0.434890,-3.090010
63.600000,10.596640,9.398320,-0.353221,-4.786525,-0.435751,-3.095822
63.700000,10.613320,9.420760,-0.353777,-4.797954,-0.436611,-3.100546
63.800000,10.629970,9.458970,-0.354332,-4.817414,-0.437470,-3.110448
63.900000,10.646570,9.478960,-0.354886,-4.827595,-0.438328,-3.114351
64.000000,10.663230,9.505080,-0.355441,-4.840897,-0.439189,-3.120244
64.100000,10.679940,9.538550,-0.355998,-4.857944,-0.440053,-3.128525
64.200000,10.696620,9.562510,-0.356554,-4.870146,-0.440917,-3.133676
64.300000,10.713240,9.590910,-0.357108,-4.884610,-0.441779,-3.140277
64.400000,10.729920,9.618980,-0.357664,-4.898906,-0.442644,-3.146744
64.500000,10.746580,9.648210,-0.358219,-4.913793,-0.443509,-3.153577
64.600000,10.763280,9.674490,-0.358776,-4.927177,-0.444376,-3.159424
64.700000,10.779960,9.701510,-0.359332,-4.940938,-0.445244,-3.165501
64.800000,10.796590,9.733500,-0.359886,-4.957231,-0.446110,-3.173191
64.900000,10.813260,9.756150,-0.360442,-4.968766,-0.446978,-3.177814
65.000000,10.829950,9.788250,-0.360998,-4.985115,-0.447848,-3.185497
65.100000,10.846620,9.817960,-0.361554,-5.000246,-0.448718,-3.192387
65.200000,10.863200,9.847260,-0.362107,-5.015168,-0.449584,-3.199142
65.300000,10.879900,9.877550,-0.362663,-5.030595,-0.450457,-3.206183
65.400000,10.896610,9.907660,-0.363220,-5.045930,-0.451332,-3.213145
65.500000,10.913250,9.936760,-0.363775,-5.060750,-0.452203,-3.219776
65.600000,10.929860,9.966570,-0.364329,-5.075932,-0.453074,-3.226625
65.700000,10.946520,9.999730,-0.364884,-5.092821,-0.453948,-3.234532
65.800000,10.963230,10.020800,-0.365441,-5.103552,-0.454825,-3.238505
65.900000,10.979910,10.057980,-0.365997,-5.122487,-0.455702,-3.247672
66.000000,10.996590,10.086280,-0.366553,-5.136900,-0.456579,-3.253954
66.100000,11.013200,10.116620,-0.367107,-5.152352,-0.457453,-3.260889
66.200000,11.029880,10.139540,-0.367663,-5.164025,-0.458332,-3.265406
66.300000,11.046590,10.181680,-0.368220,-5.185487,-0.459214,-3.276089
66.400000,11.063300,10.206840,-0.368777,-5.198301,-0.460096,-3.281289
66.500000,11.079890,10.239960,-0.369330,-5.215169,-0.460972,-3.289052
66.600000,11.096570,10.266950,-0.369886,-5.228915,-0.461854,-3.294814
66.700000,11.113280,10.300400,-0.370443,-5.245951,-0.462738,-3.302627
66.800000,11.129970,10.327390,-0.370999,-5.259697,-0.463622,-3.308354
66.900000,11.146580,10.361750,-0.371553,-5.277196,-0.464503,-3.316440
67.000000,11.163220,10.387220,-0.372107,-5.290168,-0.465386,-3.321658
67.100000,11.179920,10.424910,-0.372664,-5.309363,-0.466273,-3.330755
67.200000,11.196600,10.453770,-0.373220,-5.324061,-0.467160,-3.337015
67.300000,11.213250,10.479380,-0.373775,-5.337104,-0.468046,-3.342228
67.400000,11.229920,10.514330,-0.374331,-5.354904,-0.468933,-3.350399
67.500000,11.246560,10.548140,-0.374885,-5.372124,-0.469820,-3.358193
67.600000,11.263230,10.577880,-0.375441,-5.387270,-0.470709,-3.364668
67.700000,11.279950,10.609910,-0.375998,-5.403583,-0.471602,-3.371845
67.800000,11.296570,10.640290,-0.376552,-5.419055,-0.472490,-3.378497
67.900000,11.313270,10.674700,-0.377109,-5.436580,-0.473384,-3.386397
68.000000,11.329980,10.705910,-0.377666,-5.452475,-0.474278,-3.393261
68.100000,11.346590,10.737090,-0.378220,-5.468355,-0.475168,-3.400116
68.200000,11.363220,10.772350,-0.378774,-5.486313,-0.476060,-3.408240
68.300000,11.379920,10.802880,-0.379331,-5.501862,-0.476957,-3.414837
68.400000,11.396600,10.838450,-0.379887,-5.519977,-0.477853,-3.423011
68.500000,11.413280,10.868820,-0.380443,-5.535445,-0.478750,-3.429525
68.600000,11.430010,10.905400,-0.381000,-5.554075,-0.479651,-3.437970
68.700000,11.446540,10.938270,-0.381551,-5.570815,-0.480541,-3.445263
68.800000,11.463180,10.971250,-0.382106,-5.587612,-0.481438,-3.452552
68.900000,11.479910,11.008420,-0.382664,-5.606542,-0.482341,-3.461122
69.000000,11.496590,11.045000,-0.383220,-5.625172,-0.483242,-3.469496
69.100000,11.513220,11.073660,-0.383774,-5.639769,-0.484141,-3.475372
69.200000,11.529870,11.115700,-0.384329,-5.661180,-0.485043,-3.485424
69.300000,11.546520,11.143290,-0.384884,-5.675231,-0.485944,-3.490925
69.400000,11.563210,11.179370,-0.385440,-5.693606,-0.486849,-3.499061
69.500000,11.579860,11.210490,-0.385995,-5.709456,-0.487753,-3.505632
69.600000,11.596550,11.246170,-0.386552,-5.727627,-0.488659,-3.513603
69.700000,11.613240,11.283400,-0.387108,-5.746588,-0.489567,-3.522038
69.800000,11.629930,11.320270,-0.387664,-5.765366,-0.490475,-3.530339
69.900000,11.646600,11.349920,-0.388220,-5.780467,-0.491383,-3.536374
70.000000,11.663240,11.382520,-0.388775,-5.797070,-0.492290,-3.543316
70.100000,11.679880,11.421650,-0.389329,-5.816999,-0.493197,-3.552270
70.200000,11.696600,11.454450,-0.389887,-5.833703,-0.494111,-3.559220
70.300000,11.713280,11.496130,-0.390443,-5.854931,-0.495022,-3.568916
70.400000,11.729920,11.531690,-0.390997,-5.873041,-0.495933,-3.576698
70.500000,11.746520,11.565440,-0.391551,-5.890230,-0.496842,-3.583907
70.600000,11.763260,11.598950,-0.392109,-5.907297,-0.497759,-3.590994
70.700000,11.779970,11.633720,-0.392666,-5.925005,-0.498676,-3.598459
70.800000,11.796570,11.673500,-0.393219,-5.945265,-0.499587,-3.607474
70.900000,11.813220,11.714050,-0.393774,-5.965917,-0.500502,-3.616694
71.000000,11.829900,11.751570,-0.394330,-5.985025,-0.501420,-3.624950
71.100000,11.846610,11.787360,-0.394887,-6.003253,-0.502340,-3.632647
71.200000,11.863290,11.825250,-0.395443,-6.022550,-0.503259,-3.640975
71.300000,11.879920,11.863660,-0.395997,-6.042112,-0.504177,-3.649452
71.400000,11.896550,11.894740,-0.396552,-6.057941,-0.505095,-3.655655
71.500000,11.913250,11.940450,-0.397108,-6.081221,-0.506018,-3.666318
71.600000,11.929950,11.974020,-0.397665,-6.098318,-0.506942,-3.673231
71.700000,11.946570,12.010990,-0.398219,-6.117147,-0.507862,-3.681183
71.800000,11.963250,12.047320,-0.398775,-6.135650,-0.508786,-3.688906
71.900000,11.979940,12.086480,-0.399331,-6.155594,-0.509712,-3.697472
72.000000,11.996640,12.129250,-0.399888,-6.177376,-0.510639,-3.707118
72.100000,12.013240,12.168490,-0.400441,-6.197361,-0.511561,-3.715682
72.200000,12.029850,12.202890,-0.400995,-6.214881,-0.512485,-3.722745
72.300000,12.046540,12.243330,-0.401551,-6.235477,-0.513415,-3.731613
72.400000,12.063250,12.282390,-0.402108,-6.255370,-0.514346,-3.740034
72.500000,12.079920,12.323000,-0.402664,-6.276052,-0.515276,-3.748912
72.600000,12.096540,12.363360,-0.403218,-6.296608,-0.516203,-3.757702
72.700000,12.113220,12.401070,-0.403774,-6.315813,-0.517135,-3.765652
72.800000,12.129870,12.440370,-0.404329,-6.335828,-0.518067,-3.774069
72.900000,12.146570,12.476020,-0.404886,-6.353985,-0.519002,-3.781347
73.000000,12.163200,12.518010,-0.405440,-6.375370,-0.519934,-3.790540
73.100000,12.179860,12.555510,-0.405995,-6.394469,-0.520868,-3.798344
73.200000,12.196560,12.603430,-0.406552,-6.418874,-0.521806,-3.809268
73.300000,12.213250,12.640260,-0.407108,-6.437632,-0.522744,-3.816818
73.400000,12.229880,12.678040,-0.407663,-6.456873,-0.523679,-3.824647
73.500000,12.246500,12.719750,-0.408217,-6.478115,-0.524615,-3.833641
73.600000,12.263240,12.763460,-0.408775,-6.500377,-0.525558,-3.843187
73.700000,12.279950,12.804380,-0.409332,-6.521217,-0.526501,-3.851876
73.800000,12.296650,12.842920,-0.409888,-6.540845,-0.527443,-3.859829
73.900000,12.313270,12.890250,-0.410442,-6.564950,-0.528383,-3.870417
74.000000,12.329920,12.941440,-0.410997,-6.591021,-0.529325,-3.882129
74.100000,12.346600,12.974750,-0.411553,-6.607986,-0.530269,-3.888447
74.200000,12.363270,13.016830,-0.412109,-6.629417,-0.531214,-3.897375
74.300000,12.379920,13.061790,-0.412664,-6.652315,-0.532158,-3.907144
74.400000,12.396580,13.098290,-0.413219,-6.670904,-0.533104,-3.914358
74.500000,12.413260,13.155250,-0.413775,-6.699914,-0.534052,-3.927655
74.600000,12.429950,13.198020,-0.414332,-6.721696,-0.535002,-3.936685
74.700000,12.446590,13.238370,-0.414886,-6.742246,-0.535949,-3.944981
74.800000,12.463230,13.281340,-0.415441,-6.764131,-0.536898,-3.954034
74.900000,12.479940,13.320120,-0.415998,-6.783881,-0.537851,-3.961800
75.000000,12.496640,13.372380,-0.416555,-6.810497,-0.538805,-3.973553
75.100000,12.513280,13.418940,-0.417109,-6.834210,-0.539756,-3.983597
75.200000,12.529940,13.461610,-0.417665,-6.855942,-0.540709,-3.992457
75.300000,12.546610,13.506630,-0.418220,-6.878870,-0.541663,-4.001987
75.400000,12.563290,13.551670,-0.418776,-6.901809,-0.542620,-4.011495
75.500000,12.580010,13.592930,-0.419334,-6.922822,-0.543579,-4.019850
75.600000,12.596580,13.642420,-0.419886,-6.948027,-0.544531,-4.030648
75.700000,12.613190,13.688250,-0.420440,-6.971368,-0.545486,-4.040329
75.800000,12.629880,13.735950,-0.420996,-6.995662,-0.546446,-4.050516
75.900000,12.646600,13.775930,-0.421553,-7.016024,-0.547409,-4.058395
76.000000,12.663270,13.825920,-0.422109,-7.041483,-0.548370,-4.069210
76.100000,12.679920,13.874650,-0.422664,-7.066301,-0.549331,-4.079630
76.200000,12.696530,13.917080,-0.423218,-7.087911,-0.550290,-4.088182
76.300000,12.713240,13.963940,-0.423775,-7.111776,-0.551256,-4.097986
76.400000,12.729900,14.010300,-0.424330,-7.135387,-0.552221,-4.107628
76.500000,12.746520,14.061380,-0.424884,-7.161402,-0.553184,-4.118637
76.600000,12.763240,14.094520,-0.425441,-7.178280,-0.554153,-4.124343
76.700000,12.779890,14.149770,-0.425996,-7.206419,-0.555119,-4.136511
76.800000,12.796570,14.197440,-0.426552,-7.230697,-0.556089,-4.146426
76.900000,12.813230,14.250520,-0.427108,-7.257730,-0.557057,-4.157898
77.000000,12.829840,14.297840,-0.427661,-7.281830,-0.558024,-4.167673
77.100000,12.846590,14.345070,-0.428220,-7.305884,-0.559000,-4.177361
77.200000,12.863310,14.391860,-0.428777,-7.329714,-0.559976,-4.186901
77.300000,12.879980,14.440820,-0.429333,-7.354649,-0.560949,-4.197058
77.400000,12.896530,14.488950,-0.429884,-7.379162,-0.561916,-4.206976
77.500000,12.913210,14.540840,-0.430440,-7.405589,-0.562892,-4.217925
77.600000,12.929930,14.592320,-0.430998,-7.431808,-0.563871,-4.228716
77.700000,12.946590,14.650740,-0.431553,-7.461561,-0.564847,-4.241502
77.800000,12.963190,14.689340,-0.432106,-7.481219,-0.565821,-4.248537
77.900000,12.979900,14.741420,-0.432663,-7.507744,-0.566802,-4.259418
78.000000,12.996570,14.798250,-0.433219,-7.536687,-0.567782,-4.271651
78.100000,13.013250,14.849580,-0.433775,-7.562829,-0.568764,-4.282263
78.200000,13.029930,14.903070,-0.434331,-7.590071,-0.569746,-4.293468
78.300000,13.046550,14.953680,-0.434885,-7.615847,-0.570726,-4.303829
78.400000,13.063240,15.000500,-0.435441,-7.639692,-0.571711,-4.313054
78.500000,13.079960,15.056350,-0.435999,-7.668136,-0.572699,-4.324839
78.600000,13.096630,15.107940,-0.436554,-7.694411,-0.573684,-4.335382
78.700000,13.113260,15.162790,-0.437109,-7.722346,-0.574669,-4.346841
78.800000,13.129920,15.218170,-0.437664,-7.750550,-0.575656,-4.358413
78.900000,13.146620,15.274130,-0.438221,-7.779051,-0.576646,-4.370110
79.000000,13.163270,15.322730,-0.438776,-7.803802,-0.577635,-4.379684
79.100000,13.179920,15.379420,-0.439331,-7.832674,-0.578624,-4.391540
79.200000,13.196590,15.437180,-0.439886,-7.862091,-0.579616,-4.403665
79.300000,13.213300,15.491900,-0.440443,-7.889960,-0.580610,-4.414880
79.400000,13.229930,15.540650,-0.440998,-7.914788,-0.581602,-4.424385
79.500000,13.246610,15.597840,-0.441554,-7.943915,-0.582597,-4.436250
79.600000,13.263260,15.650800,-0.442109,-7.970887,-0.583591,-4.446889
79.700000,13.279910,15.705440,-0.442664,-7.998715,-0.584586,-4.457974
79.800000,13.296630,15.762100,-0.443221,-8.027572,-0.585587,-4.469583
79.900000,13.313300,15.821220,-0.443777,-8.057681,-0.586585,-4.481870
80.000000,13.329860,15.874640,-0.444329,-8.084888,-0.587578,-4.492540
80.100000,13.346540,15.935580,-0.444885,-8.115924,-0.588579,-4.505274
80.200000,13.363310,15.992230,-0.445444,-8.144776,-0.589587,-4.516737
80.300000,13.379950,16.047040,-0.445998,-8.172690,-0.590588,-4.527684
80.400000,13.396560,16.107820,-0.446552,-8.203645,-0.591587,-4.540291
80.500000,13.413230,16.160600,-0.447108,-8.230526,-0.592592,-4.550595
80.600000,13.429910,16.219650,-0.447664,-8.260600,-0.593598,-4.562629
80.700000,13.446600,16.281010,-0.448220,-8.291850,-0.594606,-4.575277
80.800000,13.463320,16.334840,-0.448777,-8.319266,-0.595616,-4.585768
80.900000,13.479960,16.393780,-0.449332,-8.349284,-0.596623,-4.597683
81.000000,13.496540,16.452320,-0.449885,-8.379098,-0.597627,-4.609470
81.100000,13.513240,16.513440,-0.450441,-8.410226,-0.598640,-4.621913
81.200000,13.529940,16.575100,-0.450998,-8.441629,-0.599653,-4.634471
81.300000,13.546550,16.634890,-0.451552,-8.472080,-0.600662,-4.646498
81.400000,13.563200,16.695260,-0.452107,-8.502826,-0.601675,-4.658642
81.500000,13.579910,16.759080,-0.452664,-8.535329,-0.602692,-4.671696
81.600000,13.596590,16.820100,-0.453220,-8.566407,-0.603708,-4.683943
81.700000,13.613170,16.879850,-0.453772,-8.596837,-0.604719,-4.695830
81.800000,13.629870,16.949030,-0.454329,-8.632070,-0.605739,-4.710270
81.900000,13.646600,17.011370,-0.454887,-8.663820,-0.606762,-4.722764
82.000000,13.663300,17.070620,-0.455443,-8.693995,-0.607783,-4.734373
82.100000,13.679930,17.133980,-0.455998,-8.726264,-0.608802,-4.747108
82.200000,13.696560,17.193910,-0.456552,-8.756786,-0.609821,-4.758858
82.300000,13.713180,17.258660,-0.457106,-8.789763,-0.610841,-4.771910
82.400000,13.729930,17.327900,-0.457664,-8.825027,-0.611870,-4.786127
82.500000,13.746630,17.387800,-0.458221,-8.855534,-0.612897,-4.797742
82.600000,13.763230,17.451600,-0.458774,-8.888027,-0.613919,-4.810428
82.700000,13.779850,17.511760,-0.459328,-8.918666,-0.614943,-4.822070
82.800000,13.796570,17.582040,-0.459886,-8.954459,-0.615974,-4.836432
82.900000,13.813290,17.646980,-0.460443,-8.987533,-0.617007,-4.849286
83.000000,13.829930,17.713160,-0.460998,-9.021238,-0.618035,-4.862468
83.100000,13.846590,17.777610,-0.461553,-9.054062,-0.619066,-4.875133
83.200000,13.863240,17.840560,-0.462108,-9.086123,-0.620097,-4.887353
83.300000,13.879950,17.903750,-0.462665,-9.118305,-0.621134,-4.899584
83.400000,13.896590,17.970270,-0.463220,-9.152183,-0.622166,-4.912712
83.500000,13.913240,18.037990,-0.463775,-9.186673,-0.623201,-4.926127
83.600000,13.929910,18.110500,-0.464330,-9.223602,-0.624238,-4.940804
83.700000,13.946630,18.183320,-0.464888,-9.260689,-0.625279,-4.955509
83.800000,13.963310,18.247960,-0.465444,-9.293610,-0.626318,-4.967958
83.900000,13.979920,18.322270,-0.465997,-9.331455,-0.627354,-4.983022
84.000000,13.996590,18.388940,-0.466553,-9.365410,-0.628396,-4.995950
84.100000,14.013280,18.455020,-0.467109,-9.399065,-0.629439,-5.008674
84.200000,14.030010,18.528930,-0.467667,-9.436707,-0.630486,-5.023470
84.300000,14.046580,18.602370,-0.468219,-9.474109,-0.631524,-5.038148
84.400000,14.063220,18.667510,-0.468774,-9.507285,-0.632568,-5.050517
84.500000,14.079910,18.742920,-0.469330,-9.545691,-0.633616,-5.065609
84.600000,14.096600,18.812010,-0.469887,-9.580878,-0.634664,-5.078951
84.700000,14.113250,18.884650,-0.470442,-9.617873,-0.635712,-5.093225
84.800000,14.129880,18.960720,-0.470996,-9.656615,-0.636759,-5.108388
84.900000,14.146550,19.031120,-0.471552,-9.692470,-0.637810,-5.121970
85.000000,14.163220,19.105870,-0.472107,-9.730540,-0.638862,-5.136681
85.100000,14.179950,19.177790,-0.472665,-9.767168,-0.639919,-5.150570
85.200000,14.196540,19.252060,-0.473218,-9.804994,-0.640968,-5.165094
85.300000,14.213200,19.328730,-0.473773,-9.844041,-0.642023,-5.180197
85.400000,14.229920,19.397380,-0.474331,-9.879005,-0.643083,-5.193090
85.500000,14.246630,19.481640,-0.474888,-9.921918,-0.644143,-5.210121
85.600000,14.263270,19.555460,-0.475442,-9.959514,-0.645200,-5.224339
85.700000,14.279880,19.623310,-0.475996,-9.994070,-0.646256,-5.236933
85.800000,14.296590,19.708280,-0.476553,-10.037345,-0.647319,-5.254018
85.900000,14.313280,19.780520,-0.477109,-10.074136,-0.648383,-5.267672
86.000000,14.329940,19.854230,-0.477665,-10.111676,-0.649445,-5.281686
86.100000,14.346550,19.933120,-0.478218,-10.151855,-0.650506,-5.297052
86.200000,14.363230,20.013490,-0.478774,-10.192787,-0.651572,-5.312742
86.300000,14.379900,20.091830,-0.479330,-10.232685,-0.652639,-5.327852
86.400000,14.396570,20.167840,-0.479886,-10.271397,-0.653707,-5.342301
86.500000,14.413240,20.245940,-0.480441,-10.311173,-0.654776,-5.357259
86.600000,14.429900,20.323630,-0.480997,-10.350740,-0.655845,-5.372068
86.700000,14.446560,20.412700,-0.481552,-10.396103,-0.656916,-5.389839
86.800000,14.463290,20.491700,-0.482110,-10.436337,-0.657992,-5.404878
86.900000,14.479870,20.571830,-0.482662,-10.477147,-0.659059,-5.420223
87.000000,14.496510,20.654390,-0.483217,-10.519194,-0.660132,-5.436141
87.100000,14.513250,20.741480,-0.483775,-10.563549,-0.661213,-5.453168
87.200000,14.529950,20.822650,-0.484332,-10.604889,-0.662291,-5.468605
87.300000,14.546600,20.900590,-0.484887,-10.644583,-0.663368,-5.483167
87.400000,14.563240,20.991410,-0.485441,-10.690837,-0.664446,-5.501063
87.500000,14.579920,21.073870,-0.485997,-10.732834,-0.665527,-5.516705
87.600000,14.596590,21.158550,-0.486553,-10.775961,-0.666608,-5.532885
87.700000,14.613320,21.244140,-0.487111,-10.819552,-0.667695,-5.549233
87.800000,14.629960,21.325280,-0.487665,-10.860876,-0.668777,-5.564403
87.900000,14.646620,21.412480,-0.488221,-10.905287,-0.669862,-5.581100
88.000000,14.663300,21.496500,-0.488777,-10.948078,-0.670949,-5.596913
88.100000,14.679970,21.575410,-0.489332,-10.988266,-0.672036,-5.611352
88.200000,14.696610,21.664310,-0.489887,-11.033542,-0.673123,-5.628353
88.300000,14.713210,21.756950,-0.490440,-11.080724,-0.674208,-5.646290
88.400000,14.729910,21.844590,-0.490997,-11.125358,-0.675301,-5.662841
88.500000,14.746590,21.933490,-0.491553,-11.170635,-0.676394,-5.679676
88.600000,14.763260,22.025230,-0.492109,-11.217358,-0.677488,-5.697199
88.700000,14.779860,22.113890,-0.492662,-11.262512,-0.678578,-5.713900
88.800000,14.796570,22.206280,-0.493219,-11.309566,-0.679676,-5.731473
88.900000,14.813260,22.292350,-0.493775,-11.353401,-0.680775,-5.747371
89.000000,14.829920,22.387200,-0.494331,-11.401707,-0.681872,-5.765494
89.100000,14.846600,22.481400,-0.494887,-11.449683,-0.682972,-5.783388
89.200000,14.863210,22.569520,-0.495440,-11.494562,-0.684069,-5.799692
89.300000,14.879900,22.666290,-0.495997,-11.543847,-0.685172,-5.818137
89.400000,14.896660,22.761710,-0.496555,-11.592444,-0.686281,-5.836154
89.500000,14.913290,22.847940,-0.497110,-11.636360,-0.687383,-5.851813
89.600000,14.929830,22.939630,-0.497661,-11.683058,-0.688480,-5.868855
89.700000,14.946520,23.034670,-0.498217,-11.731461,-0.689588,-5.886644
89.800000,14.963250,23.135060,-0.498775,-11.782589,-0.690700,-5.905728
89.900000,14.979910,23.221950,-0.499330,-11.826842,-0.691809,-5.921341
90.000000,14.996590,23.322620,-0.499886,-11.878113,-0.692920,-5.940407
90.100000,15.013280,23.414270,-0.500443,-11.924790,-0.694033,-5.957116
90.200000,15.029940,23.515570,-0.500998,-11.976381,-0.695145,-5.976238
90.300000,15.046550,23.613840,-0.501552,-12.026430,-0.696255,-5.994554
90.400000,15.063220,23.715080,-0.502107,-12.077991,-0.697371,-6.013543
90.500000,15.079900,23.816980,-0.502663,-12.129888,-0.698488,-6.032638
90.600000,15.096540,23.912240,-0.503218,-12.178404,-0.699604,-6.050012
90.700000,15.113260,24.014470,-0.503775,-12.230469,-0.700726,-6.069060
90.800000,15.129950,24.116700,-0.504332,-12.282534,-0.701848,-6.088063
90.900000,15.146540,24.214900,-0.504885,-12.332547,-0.702965,-6.106033
91.000000,15.163210,24.319350,-0.505440,-12.385743,-0.704087,-6.125489
91.100000,15.179950,24.422800,-0.505998,-12.438430,-0.705216,-6.144605
91.200000,15.196610,24.528470,-0.506554,-12.492247,-0.706341,-6.164254
91.300000,15.213240,24.626370,-0.507108,-12.542107,-0.707465,-6.181904
91.400000,15.229900,24.729670,-0.507663,-12.594718,-0.708593,-6.200841
91.500000,15.246580,24.834270,-0.508219,-12.647990,-0.709722,-6.220037
91.600000,15.263240,24.938250,-0.508775,-12.700946,-0.710852,-6.239027
91.700000,15.279930,25.042620,-0.509331,-12.754102,-0.711986,-6.258042
91.800000,15.296540,25.149630,-0.509885,-12.808601,-0.713115,-6.277692
91.900000,15.313220,25.257690,-0.510441,-12.863636,-0.714250,-6.297513
92.000000,15.329960,25.364780,-0.510999,-12.918176,-0.715390,-6.317005
92.100000,15.346640,25.479650,-0.511555,-12.976679,-0.716528,-6.338398
92.200000,15.363240,25.588030,-0.512108,-13.031877,-0.717661,-6.358148
92.300000,15.379900,25.699600,-0.512663,-13.088699,-0.718800,-6.378603
92.400000,15.396640,25.815130,-0.513221,-13.147538,-0.719946,-6.399941
92.500000,15.413310,25.925870,-0.513777,-13.203937,-0.721088,-6.420058
92.600000,15.429900,26.035510,-0.514330,-13.259776,-0.722226,-6.439876
92.700000,15.446560,26.149070,-0.514885,-13.317612,-0.723370,-6.460569
92.800000,15.463240,26.264800,-0.515441,-13.376553,-0.724517,-6.481725
92.900000,15.479950,26.369420,-0.515998,-13.429835,-0.725667,-6.500063
93.000000,15.496600,26.488200,-0.516553,-13.490329,-0.726814,-6.521855
93.100000,15.513240,26.598730,-0.517108,-13.546622,-0.727962,-6.541555
93.200000,15.529890,26.709960,-0.517663,-13.603271,-0.729112,-6.561361
93.300000,15.546560,26.831800,-0.518219,-13.665324,-0.730265,-6.583698
93.400000,15.563230,26.948390,-0.518774,-13.724702,-0.731419,-6.604679
93.500000,15.579880,27.069720,-0.519329,-13.786495,-0.732573,-6.626764
93.600000,15.596560,27.191660,-0.519885,-13.848599,-0.733730,-6.648915
93.700000,15.613290,27.305370,-0.520443,-13.906511,-0.734893,-6.668965
93.800000,15.629930,27.425930,-0.520998,-13.967911,-0.736050,-6.690662
93.900000,15.646510,27.544760,-0.521550,-14.028431,-0.737204,-6.711898
94.000000,15.663190,27.666450,-0.522106,-14.090407,-0.738367,-6.733716
94.100000,15.679940,27.789160,-0.522665,-14.152903,-0.739536,-6.755681
94.200000,15.696630,27.916390,-0.523221,-14.217701,-0.740702,-6.778701
94.300000,15.713280,28.041800,-0.523776,-14.281571,-0.741867,-6.801227
94.400000,15.729940,28.164850,-0.524331,-14.344240,-0.743034,-6.823106
94.500000,15.746560,28.290400,-0.524885,-14.408182,-0.744199,-6.845539
94.600000,15.763260,28.410040,-0.525442,-14.469115,-0.745371,-6.866434
94.700000,15.779960,28.531760,-0.525999,-14.531106,-0.746545,-6.887764
94.800000,15.796590,28.659980,-0.526553,-14.596408,-0.747715,-6.910626
94.900000,15.813220,28.787310,-0.527107,-14.661257,-0.748887,-6.933201
95.000000,15.829900,28.922770,-0.527663,-14.730246,-0.750063,-6.957635
95.100000,15.846560,29.046670,-0.528219,-14.793348,-0.751240,-6.979225
95.200000,15.863180,29.175370,-0.528773,-14.858894,-0.752415,-7.001917
95.300000,15.879890,29.308600,-0.529330,-14.926747,-0.753597,-7.025577
95.400000,15.896590,29.442740,-0.529886,-14.995064,-0.754781,-7.049385
95.500000,15.913280,29.581620,-0.530443,-15.065795,-0.755965,-7.074255
95.600000,15.929940,29.713820,-0.530998,-15.133124,-0.757148,-7.097466
95.700000,15.946580,29.854230,-0.531553,-15.204634,-0.758332,-7.122570
95.800000,15.963270,29.985140,-0.532109,-15.271306,-0.759520,-7.145307
95.900000,15.979950,30.114530,-0.532665,-15.337204,-0.760709,-7.167612
96.000000,15.996660,30.253260,-0.533222,-15.407859,-0.761902,-7.192050
96.100000,16.013260,30.391660,-0.533775,-15.478345,-0.763088,-7.216386
96.200000,16.029880,30.529100,-0.534329,-15.548343,-0.764277,-7.240407
96.300000,16.046590,30.677740,-0.534886,-15.624045,-0.765473,-7.266957
96.400000,16.063320,30.817670,-0.535444,-15.695310,-0.766673,-7.291351
96.500000,16.079920,30.956000,-0.535997,-15.765761,-0.767865,-7.315355
96.600000,16.096570,31.096760,-0.536552,-15.837450,-0.769062,-7.339829
96.700000,16.113250,31.240030,-0.537108,-15.910417,-0.770262,-7.364799
96.800000,16.129940,31.382080,-0.537665,-15.982762,-0.771465,-7.389396
96.900000,16.146620,31.533840,-0.538221,-16.060053,-0.772668,-7.416200
97.000000,16.163240,31.673010,-0.538775,-16.130932,-0.773869,-7.439994
97.100000,16.179920,31.820260,-0.539331,-16.205925,-0.775075,-7.465573
97.200000,16.196570,31.963770,-0.539886,-16.279014,-0.776280,-7.490208
97.300000,16.213290,32.111950,-0.540443,-16.354482,-0.777492,-7.515817
97.400000,16.229880,32.267520,-0.540996,-16.433713,-0.778696,-7.543140
97.500000,16.246540,32.413450,-0.541551,-16.508035,-0.779907,-7.568086
97.600000,16.263230,32.561860,-0.542108,-16.583619,-0.781121,-7.593512
97.700000,16.279960,32.716580,-0.542665,-16.662417,-0.782340,-7.620301
97.800000,16.296600,32.876480,-0.543220,-16.743854,-0.783553,-7.648258
97.900000,16.313230,33.019520,-0.543774,-16.816703,-0.784768,-7.672212
98.000000,16.329910,33.188350,-0.544330,-16.902688,-0.785987,-7.702042
98.100000,16.346600,33.336720,-0.544887,-16.978252,-0.787209,-7.727029
98.200000,16.363250,33.490190,-0.545442,-17.056414,-0.788429,-7.753135
98.300000,16.379920,33.646160,-0.545997,-17.135849,-0.789652,-7.779721
98.400000,16.396600,33.806950,-0.546553,-17.217738,-0.790878,-7.807326
98.500000,16.413230,33.962180,-0.547108,-17.296796,-0.792101,-7.833586
98.600000,16.429920,34.124540,-0.547664,-17.379486,-0.793330,-7.861367
98.700000,16.446530,34.287110,-0.548218,-17.462282,-0.794555,-7.889150
98.800000,16.463160,34.449870,-0.548772,-17.545175,-0.795783,-7.916874
98.900000,16.479910,34.614760,-0.549330,-17.629153,-0.797021,-7.944924
99.000000,16.496620,34.789020,-0.549887,-17.717902,-0.798257,-7.975052
99.100000,16.513280,34.947600,-0.550443,-17.798667,-0.799492,-8.001521
99.200000,16.529870,35.111490,-0.550996,-17.882135,-0.800723,-8.029156
99.300000,16.546590,35.282790,-0.551553,-17.969377,-0.801965,-8.058313
99.400000,16.563310,35.454730,-0.552110,-18.056946,-0.803208,-8.087519
99.500000,16.579960,35.619980,-0.552665,-18.141107,-0.804448,-8.115146
99.600000,16.596570,35.788040,-0.553219,-18.226699,-0.805687,-8.143343
99.700000,16.613270,35.955520,-0.553776,-18.311996,-0.806933,-8.171258
99.800000,16.629940,36.129280,-0.554331,-18.400491,-0.808180,-8.200522
99.900000,16.646600,36.310810,-0.554887,-18.492944,-0.809426,-8.231456
100.000000,16.663290,36.483300,-0.555443,-18.580792,-0.810677,-8.260221
100.100000,16.679940,36.661640,-0.555998,-18.671620,-0.811926,-8.290237
100.200000,16.696650,36.846720,-0.556555,-18.765880,-0.813181,-8.321636
100.300000,16.713350,37.016640,-0.557112,-18.852420,-0.814438,-8.349517
100.400000,16.729930,37.197460,-0.557664,-18.944511,-0.815686,-8.379833
100.500000,16.746530,37.385420,-0.558218,-19.040238,-0.816938,-8.411641
100.600000,16.763260,37.560000,-0.558775,-19.129151,-0.818201,-8.440253
100.700000,16.779950,37.750230,-0.559332,-19.226034,-0.819463,-8.472304
100.800000,16.796600,37.933720,-0.559887,-19.319485,-0.820723,-8.502763
100.900000,16.813200,38.116910,-0.560440,-19.412783,-0.821981,-8.533083
101.000000,16.829850,38.306670,-0.560995,-19.509427,-0.823244,-8.564736
101.100000,16.846570,38.497020,-0.561552,-19.606371,-0.824515,-8.596368
101.200000,16.863290,38.687790,-0.562110,-19.703530,-0.825787,-8.627985
101.300000,16.879960,38.878030,-0.562665,-19.800418,-0.827057,-8.659409
101.400000,16.896570,39.058980,-0.563219,-19.892575,-0.828323,-8.688699
101.500000,16.913240,39.254130,-0.563775,-19.991964,-0.829596,-8.721001
101.600000,16.929930,39.448270,-0.564331,-20.090839,-0.830872,-8.752956
101.700000,16.946650,39.646890,-0.564888,-20.191995,-0.832153,-8.785773
101.800000,16.963250,39.841270,-0.565442,-20.290992,-0.833425,-8.817620
101.900000,16.979940,40.044510,-0.565998,-20.394501,-0.834706,-8.851254
102.000000,16.996600,40.248340,-0.566553,-20.498311,-0.835987,-8.884925
102.100000,17.013260,40.451440,-0.567109,-20.601749,-0.837269,-8.918319
102.200000,17.029860,40.658500,-0.567662,-20.707204,-0.838548,-8.952511
102.300000,17.046560,40.852050,-0.568219,-20.805778,-0.839836,-8.983547
102.400000,17.063260,41.059540,-0.568775,-20.911452,-0.841126,-9.017534
102.500000,17.079910,41.268080,-0.569330,-21.017661,-0.842414,-9.051669
102.600000,17.096570,41.472620,-0.569886,-21.121832,-0.843704,-9.084803
102.700000,17.113230,41.685270,-0.570441,-21.230134,-0.844996,-9.119595
102.800000,17.129890,41.891540,-0.570996,-21.335186,-0.846290,-9.152873
102.900000,17.146580,42.107360,-0.571553,-21.445102,-0.847587,-9.188097
103.000000,17.163290,42.319540,-0.572110,-21.553165,-0.848888,-9.222391
103.100000,17.179890,42.530830,-0.572663,-21.660774,-0.850182,-9.256450
103.200000,17.196520,42.750160,-0.573217,-21.772478,-0.851480,-9.292116
103.300000,17.213250,42.963830,-0.573775,-21.881299,-0.852788,-9.326357
103.400000,17.229920,43.184790,-0.574331,-21.993833,-0.854092,-9.362100
103.500000,17.246550,43.404860,-0.574885,-22.105914,-0.855396,-9.397555
103.600000,17.263200,43.630790,-0.575440,-22.220979,-0.856702,-9.434139
103.700000,17.279930,43.859980,-0.575998,-22.337704,-0.858016,-9.471239
103.800000,17.296660,44.090660,-0.576555,-22.455189,-0.859332,-9.508530
103.900000,17.313300,44.310260,-0.577110,-22.567030,-0.860643,-9.543371
104.000000,17.329900,44.537320,-0.577663,-22.682671,-0.861952,-9.579724
104.100000,17.346580,44.766870,-0.578219,-22.799580,-0.863270,-9.616422
104.200000,17.363270,44.998260,-0.578776,-22.917426,-0.864590,-9.653377
104.300000,17.379910,45.226600,-0.579330,-23.033718,-0.865907,-9.689587
104.400000,17.396530,45.466880,-0.579884,-23.156092,-0.867225,-9.728237
104.500000,17.413200,45.707200,-0.580440,-23.278486,-0.868549,-9.766722
104.600000,17.429900,45.943960,-0.580997,-23.399067,-0.869876,-9.804287
104.700000,17.446610,46.181110,-0.581554,-23.519846,-0.871207,-9.841793
104.800000,17.463250,46.418000,-0.582108,-23.640493,-0.872533,-9.879165
104.900000,17.479870,46.661630,-0.582662,-23.764573,-0.873860,-9.917851
105.000000,17.496560,46.907440,-0.583219,-23.889763,-0.875194,-9.956807
105.100000,17.513260,47.153950,-0.583775,-24.015310,-0.876530,-9.995764
105.200000,17.529900,47.408700,-0.584330,-24.145053,-0.877864,-10.036374
105.300000,17.546560,47.654590,-0.584885,-24.270283,-0.879200,-10.074951
105.400000,17.563240,47.906750,-0.585441,-24.398707,-0.880541,-10.114696
105.500000,17.579950,48.155760,-0.585998,-24.525527,-0.881885,-10.153609
105.600000,17.596610,48.422330,-0.586554,-24.661290,-0.883228,-10.196120
105.700000,17.613200,48.675900,-0.587107,-24.790432,-0.884566,-10.235804
105.800000,17.629880,48.934730,-0.587663,-24.922253,-0.885913,-10.276375
105.900000,17.646570,49.197030,-0.588219,-25.055842,-0.887264,-10.317520
106.000000,17.663260,49.458210,-0.588775,-25.188860,-0.888616,-10.358280
106.100000,17.679860,49.712830,-0.589329,-25.318536,-0.889962,-10.397597
106.200000,17.696540,49.979040,-0.589885,-25.454116,-0.891317,-10.439123
106.300000,17.713230,50.252120,-0.590441,-25.593195,-0.892674,-10.481923
106.400000,17.729920,50.518130,-0.590997,-25.728672,-0.894034,-10.523096
106.500000,17.746600,50.791950,-0.591553,-25.868128,-0.895394,-10.565751
106.600000,17.763280,51.064280,-0.592109,-26.006824,-0.896756,-10.607941
106.700000,17.779920,51.335260,-0.592664,-26.144833,-0.898117,-10.649732
106.800000,17.796620,51.613120,-0.593221,-26.286346,-0.899484,-10.692742
106.900000,17.813320,51.892820,-0.593777,-26.428796,-0.900854,-10.735976
107.000000,17.829960,52.181710,-0.594332,-26.575927,-0.902220,-10.781003
107.100000,17.846650,52.468720,-0.594888,-26.722100,-0.903593,-10.825434
107.200000,17.863320,52.756230,-0.595444,-26.868527,-0.904965,-10.869824
107.300000,17.880000,53.041100,-0.596000,-27.013610,-0.906340,-10.913499
107.400000,17.896580,53.327690,-0.596553,-27.159569,-0.907709,-10.957456
107.500000,17.913270,53.616570,-0.597109,-27.306695,-0.909089,-11.001622
107.600000,17.929950,53.909470,-0.597665,-27.455868,-0.910470,-11.046456
107.700000,17.946600,54.209290,-0.598220,-27.608565,-0.911851,-11.092569
107.800000,17.963210,54.504520,-0.598774,-27.758924,-0.913230,-11.137611
107.900000,17.979850,54.801070,-0.599328,-27.909956,-0.914613,-11.182728
108.000000,17.996560,55.098740,-0.599885,-28.061558,-0.916004,-11.227841
108.100000,18.013260,55.396520,-0.600442,-28.213216,-0.917396,-11.272816
108.200000,18.029990,55.703560,-0.601000,-28.369590,-0.918793,-11.319476
108.300000,18.046590,56.022060,-0.601553,-28.531801,-0.920181,-11.368410
108.400000,18.063280,56.328680,-0.602109,-28.687961,-0.921578,-11.414672
108.500000,18.079930,56.640240,-0.602664,-28.846637,-0.922974,-11.461798
108.600000,18.096670,56.949670,-0.603222,-29.004229,-0.924379,-11.508230
108.700000,18.113260,57.268660,-0.603775,-29.166689,-0.925774,-11.556562
108.800000,18.129910,57.589510,-0.604330,-29.330097,-0.927176,-11.605030
108.900000,18.146630,57.918750,-0.604888,-29.497777,-0.928585,-11.654936
109.000000,18.163280,58.242870,-0.605443,-29.662850,-0.929991,-11.703695
109.100000,18.179910,58.566940,-0.605997,-29.827898,-0.931397,-11.752281
109.200000,18.196530,58.886430,-0.606551,-29.990613,-0.932804,-11.799777
109.300000,18.213230,59.222070,-0.607108,-30.161553,-0.934220,-11.850243
109.400000,18.229900,59.558880,-0.607663,-30.333089,-0.935635,-11.900783
109.500000,18.246610,59.901180,-0.608220,-30.507420,-0.937056,-11.952187
109.600000,18.263230,60.232620,-0.608774,-30.676221,-0.938471,-12.001325
109.700000,18.279860,60.572280,-0.609329,-30.849209,-0.939889,-12.051902
109.800000,18.296570,60.917040,-0.609886,-31.024794,-0.941315,-12.103217
109.900000,18.313270,61.270220,-0.610442,-31.204667,-0.942743,-12.156017
110.000000,18.329900,61.619080,-0.610997,-31.382340,-0.944167,-12.207835
110.100000,18.346540,61.974480,-0.611551,-31.563343,-0.945594,-12.260739
110.200000,18.363280,62.335310,-0.612109,-31.747113,-0.947032,-12.314409
110.300000,18.379960,62.691670,-0.612665,-31.928605,-0.948466,-12.367056
110.400000,18.396600,63.052730,-0.613220,-32.112492,-0.949899,-12.420470
110.500000,18.413250,63.420440,-0.613775,-32.299765,-0.951335,-12.474977
110.600000,18.429940,63.785780,-0.614331,-32.485831,-0.952777,-12.528767
110.700000,18.446600,64.155110,-0.614887,-32.673929,-0.954218,-12.583166
110.800000,18.463320,64.531880,-0.615444,-32.865817,-0.955666,-12.638747
110.900000,18.479940,64.895450,-0.615998,-33.050981,-0.957108,-12.691643
111.000000,18.496530,65.270970,-0.616551,-33.242232,-0.958549,-12.746701
111.100000,18.513230,65.645260,-0.617108,-33.432856,-0.960001,-12.801184
111.200000,18.529920,66.033110,-0.617664,-33.630387,-0.961455,-12.858108
111.300000,18.546560,66.416780,-0.618219,-33.825788,-0.962907,-12.914055
111.400000,18.563180,66.803190,-0.618773,-34.022585,-0.964359,-12.970339
111.500000,18.579890,67.195830,-0.619330,-34.222555,-0.965822,-13.027511
111.600000,18.596600,67.587010,-0.619887,-34.421782,-0.967286,-13.084178
111.700000,18.613240,67.987030,-0.620441,-34.625510,-0.968746,-13.142412
111.800000,18.629880,68.388000,-0.620996,-34.829722,-0.970209,-13.200604
111.900000,18.646560,68.794860,-0.621552,-35.036934,-0.971677,-13.259658
112.000000,18.663320,69.204960,-0.622111,-35.245797,-0.973154,-13.319011
112.100000,18.679940,69.607190,-0.622665,-35.450651,-0.974621,-13.376783
112.200000,18.696610,70.022710,-0.623220,-35.662273,-0.976095,-13.436819
112.300000,18.713220,70.437840,-0.623774,-35.873697,-0.977565,-13.496618
112.400000,18.729930,70.858710,-0.624331,-36.088045,-0.979047,-13.557160
112.500000,18.746660,71.285660,-0.624889,-36.305489,-0.980532,-13.618600
112.600000,18.763260,71.701090,-0.625442,-36.517065,-0.982009,-13.677759
112.700000,18.779830,72.132710,-0.625994,-36.736888,-0.983484,-13.739804
112.800000,18.796570,72.574420,-0.626552,-36.961849,-0.984977,-13.803316
112.900000,18.813240,73.000760,-0.627108,-37.178982,-0.986466,-13.863745
113.000000,18.829930,73.440430,-0.627664,-37.402904,-0.987960,-13.926435
113.100000,18.846530,73.893750,-0.628218,-37.633778,-0.989447,-13.991574
113.200000,18.863170,74.336110,-0.628772,-37.859070,-0.990940,-14.054334
113.300000,18.879870,74.789050,-0.629329,-38.089750,-0.992440,-14.118766
113.400000,18.896590,75.247340,-0.629886,-38.323156,-0.993945,-14.183924
113.500000,18.913280,75.706360,-0.630443,-38.556933,-0.995449,-14.248997
113.600000,18.929910,76.170590,-0.630997,-38.793363,-0.996951,-14.314867
113.700000,18.946600,76.639060,-0.631553,-39.031953,-0.998459,-14.381193
113.800000,18.963310,77.109050,-0.632110,-39.271317,-0.999972,-14.447512
113.900000,18.979940,77.582420,-0.632665,-39.512402,-1.001480,-14.514301
114.000000,18.996620,78.065380,-0.633221,-39.758372,-1.002995,-14.582549
114.100000,19.013300,78.546160,-0.633777,-40.003231,-1.004512,-14.650117
114.200000,19.029990,79.034170,-0.634333,-40.251772,-1.006032,-14.718745
114.300000,19.046600,79.525820,-0.634887,-40.502168,-1.007547,-14.787881
114.400000,19.063220,80.015250,-0.635441,-40.751432,-1.009066,-14.856315
114.500000,19.079860,80.513370,-0.635995,-41.005123,-1.010589,-14.926056
114.600000,19.096590,81.014140,-0.636553,-41.260163,-1.012122,-14.995882
114.700000,19.113270,81.513570,-0.637109,-41.514520,-1.013653,-15.065246
114.800000,19.129890,82.023140,-0.637663,-41.774042,-1.015181,-15.136281
114.900000,19.146500,82.543630,-0.638217,-42.039126,-1.016710,-15.209055
115.000000,19.163200,83.063100,-0.638773,-42.303689,-1.018250,-15.281221
115.100000,19.179940,83.577330,-0.639331,-42.565585,-1.019796,-15.352073
115.200000,19.196620,84.099720,-0.639887,-42.831636,-1.021338,-15.424215
115.300000,19.213230,84.623140,-0.640441,-43.098211,-1.022877,-15.496350
115.400000,19.229900,85.160390,-0.640997,-43.371830,-1.024424,-15.570632
115.500000,19.246640,85.700870,-0.641555,-43.647095,-1.025979,-15.645097
115.600000,19.263260,86.247340,-0.642109,-43.925410,-1.027526,-15.720523
115.700000,19.279920,86.794180,-0.642664,-44.203913,-1.029079,-15.795649
115.800000,19.296600,87.339790,-0.643220,-44.481790,-1.030636,-15.870213
115.900000,19.313280,87.903760,-0.643776,-44.769017,-1.032196,-15.947798
116.000000,19.329950,88.471120,-0.644332,-45.057971,-1.033757,-16.025694
116.100000,19.346580,89.026640,-0.644886,-45.340895,-1.035316,-16.101187
116.200000,19.363230,89.594670,-0.645441,-45.630191,-1.036881,-16.178595
116.300000,19.379870,90.175930,-0.645996,-45.926224,-1.038446,-16.258082
116.400000,19.396580,90.747890,-0.646553,-46.217521,-1.040021,-16.335460
116.500000,19.413230,91.332910,-0.647108,-46.515469,-1.041592,-16.414952
116.600000,19.429890,91.937880,-0.647663,-46.823578,-1.043167,-16.497679
116.700000,19.446560,92.521140,-0.648219,-47.120630,-1.044746,-16.576158
116.800000,19.463300,93.129560,-0.648777,-47.430495,-1.046333,-16.658697
116.900000,19.479970,93.744070,-0.649332,-47.743463,-1.047916,-16.742089
117.000000,19.496560,94.360810,-0.649885,-48.057566,-1.049495,-16.825659
117.100000,19.513240,94.980030,-0.650441,-48.372932,-1.051084,-16.909178
117.200000,19.529950,95.608860,-0.650998,-48.693193,-1.052679,-16.994005
117.300000,19.546640,96.236330,-0.651555,-49.012760,-1.054274,-17.078268
117.400000,19.563270,96.868550,-0.652109,-49.334747,-1.055866,-17.163115
117.500000,19.579940,97.497680,-0.652665,-49.655161,-1.057465,-17.246992
117.600000,19.596570,98.137920,-0.653219,-49.981232,-1.059062,-17.332542
117.700000,19.613280,98.797900,-0.653776,-50.317357,-1.060669,-17.421077
117.800000,19.629940,99.448170,-0.654331,-50.648537,-1.062275,-17.507612
117.900000,19.646550,100.106770,-0.654885,-50.983959,-1.063878,-17.595329
118.000000,19.663170,100.790240,-0.655439,-51.332048,-1.065484,-17.687022
118.100000,19.679880,101.456710,-0.655996,-51.671478,-1.067102,-17.775195
118.200000,19.696590,102.143520,-0.656553,-52.021268,-1.068722,-17.866548
118.300000,19.713200,102.822930,-0.657107,-52.367288,-1.070336,-17.956394
118.400000,19.729870,103.511280,-0.657662,-52.717862,-1.071958,-18.047310
118.500000,19.746550,104.210460,-0.658218,-53.073951,-1.073583,-18.139704
118.600000,19.763270,104.917940,-0.658776,-53.434268,-1.075215,-18.233072
118.700000,19.779930,105.626680,-0.659331,-53.795226,-1.076844,-18.326366
118.800000,19.796620,106.334430,-0.659887,-54.155680,-1.078478,-18.419033
118.900000,19.813290,107.045670,-0.660443,-54.517912,-1.080113,-18.511939
119.000000,19.829970,107.782230,-0.660999,-54.893039,-1.081752,-18.608795
119.100000,19.846610,108.510390,-0.661554,-55.263888,-1.083390,-18.703860
119.200000,19.863210,109.248860,-0.662107,-55.639988,-1.085026,-18.800362
119.300000,19.879860,109.990720,-0.662662,-56.017814,-1.086670,-18.896937
119.400000,19.896590,110.740460,-0.663220,-56.399653,-1.088324,-18.994294
119.500000,19.913260,111.504260,-0.663775,-56.788653,-1.089976,-19.093746
119.600000,19.929850,112.257600,-0.664328,-57.172326,-1.091622,-19.191130
119.700000,19.946510,113.042340,-0.664884,-57.571991,-1.093278,-19.293315
119.800000,19.963230,113.817740,-0.665441,-57.966899,-1.094942,-19.393348
119.900000,19.979930,114.598270,-0.665998,-58.364420,-1.096607,-19.493852
120.000000,19.996580,115.395420,-0.666553,-58.770405,-1.098270,-19.596835
120.021000,20.000060,115.556110,-0.666669,-58.852244,-1.098618,-19.617297
