Repository: abubakardawood/tissue-phantom-material-database

Title:
A Database of Silicone Phantom Materials for Modeling Human Tissue Mechanics Across Varying Stiffnesses

Description:
This dataset contains processed mechanical compression test data for soft silicone phantoms
fabricated using Ecoflex (Smooth-On) with varying base materials and thinner concentrations.
The dataset provides force–compression measurements together with derived engineering and
true stress–strain quantities, intended for mechanical characterization, constitutive model
fitting, and the design of tissue-equivalent phantoms.

All files in this dataset are processed outputs generated from raw experimental measurements.
The raw data files are not included in this archive.

File: data/EF10_75T/EF10_75T_A5.csv (part 2 of 2)
Speed (mm/min): 10;
Machine: INSTRON 5900;
Load cell: 1kN;
Time (s),Compression (mm),Load (N),Engineering Strain [-],Engineering Stress (kPa),True Strain [-],True Stress (kPa)
58.500000,9.746650,8.140090,-0.324888,-4.145714,-0.392877,-2.798820
58.600000,9.763220,8.163150,-0.325441,-4.157458,-0.393696,-2.804452
58.700000,9.779900,8.191120,-0.325997,-4.171703,-0.394520,-2.811742
58.800000,9.796540,8.213170,-0.326551,-4.182933,-0.395344,-2.816991
58.900000,9.813240,8.234280,-0.327108,-4.193684,-0.396170,-2.821897
59.000000,9.829930,8.255680,-0.327664,-4.204583,-0.396998,-2.826891
59.100000,9.846560,8.281410,-0.328219,-4.217687,-0.397822,-2.833364
59.200000,9.863210,8.306010,-0.328774,-4.230216,-0.398649,-2.839432
59.300000,9.879920,8.322340,-0.329331,-4.238533,-0.399479,-2.842654
59.400000,9.896620,8.351090,-0.329887,-4.253175,-0.400309,-2.850107
59.500000,9.913230,8.373700,-0.330441,-4.264690,-0.401136,-2.855462
59.600000,9.929910,8.395720,-0.330997,-4.275905,-0.401967,-2.860593
59.700000,9.946600,8.420750,-0.331553,-4.288653,-0.402799,-2.866736
59.800000,9.963320,8.441260,-0.332111,-4.299098,-0.403633,-2.871322
59.900000,9.979960,8.468580,-0.332665,-4.313012,-0.404464,-2.878223
60.000000,9.996620,8.491670,-0.333221,-4.324772,-0.405296,-2.883669
60.100000,10.013280,8.517940,-0.333776,-4.338151,-0.406129,-2.890180
60.200000,10.029960,8.537610,-0.334332,-4.348169,-0.406964,-2.894437
60.300000,10.046620,8.567850,-0.334887,-4.363570,-0.407799,-2.902266
60.400000,10.063240,8.590490,-0.335441,-4.375101,-0.408632,-2.907511
60.500000,10.079900,8.613470,-0.335997,-4.386804,-0.409468,-2.912853
60.600000,10.096530,8.638070,-0.336551,-4.399333,-0.410303,-2.918733
60.700000,10.113250,8.658190,-0.337108,-4.409580,-0.411144,-2.923074
60.800000,10.129850,8.682560,-0.337662,-4.421991,-0.411979,-2.928854
60.900000,10.146500,8.715520,-0.338217,-4.438778,-0.412817,-2.937509
61.000000,10.163210,8.737760,-0.338774,-4.450105,-0.413659,-2.942526
61.100000,10.179960,8.762460,-0.339332,-4.462684,-0.414504,-2.948353
61.200000,10.196590,8.783630,-0.339886,-4.473466,-0.415343,-2.952996
61.300000,10.213230,8.816610,-0.340441,-4.490263,-0.416184,-2.961593
61.400000,10.229960,8.843810,-0.340999,-4.504115,-0.417030,-2.968218
61.500000,10.246640,8.854730,-0.341555,-4.509677,-0.417874,-2.969376
61.600000,10.263300,8.885100,-0.342110,-4.525144,-0.418718,-2.977047
61.700000,10.279900,8.914670,-0.342663,-4.540204,-0.419559,-2.984443
61.800000,10.296550,8.933070,-0.343218,-4.549575,-0.420404,-2.988078
61.900000,10.313240,8.958770,-0.343775,-4.562664,-0.421251,-2.994136
62.000000,10.329960,8.987050,-0.344332,-4.577067,-0.422101,-3.001036
62.100000,10.346570,9.007710,-0.344886,-4.587589,-0.422946,-3.005395
62.200000,10.363230,9.035520,-0.345441,-4.601753,-0.423794,-3.012119
62.300000,10.379870,9.065140,-0.345996,-4.616838,-0.424641,-3.019432
62.400000,10.396560,9.088750,-0.346552,-4.628862,-0.425492,-3.024721
62.500000,10.413210,9.114640,-0.347107,-4.642048,-0.426342,-3.030761
62.600000,10.429850,9.145510,-0.347662,-4.657770,-0.427192,-3.038442
62.700000,10.446550,9.163840,-0.348218,-4.667105,-0.428046,-3.041934
62.800000,10.463230,9.198390,-0.348774,-4.684702,-0.428899,-3.050798
62.900000,10.479920,9.222090,-0.349331,-4.696772,-0.429754,-3.056045
63.000000,10.496560,9.254780,-0.349885,-4.713421,-0.430607,-3.064264
63.100000,10.513270,9.275480,-0.350442,-4.723963,-0.431464,-3.068486
63.200000,10.529950,9.306160,-0.350998,-4.739588,-0.432320,-3.076001
63.300000,10.546660,9.335850,-0.351555,-4.754709,-0.433179,-3.083166
63.400000,10.563290,9.360760,-0.352110,-4.767396,-0.434034,-3.088750
63.500000,10.579920,9.390060,-0.352664,-4.782318,-0.434890,-3.095767
63.600000,10.596630,9.412860,-0.353221,-4.793930,-0.435751,-3.100613
63.700000,10.613330,9.443300,-0.353778,-4.809433,-0.436612,-3.107963
63.800000,10.629970,9.467730,-0.354332,-4.821875,-0.437470,-3.113329
63.900000,10.646580,9.497320,-0.354886,-4.836945,-0.438328,-3.120381
64.000000,10.663230,9.520240,-0.355441,-4.848618,-0.439189,-3.125221
64.100000,10.679940,9.555670,-0.355998,-4.866663,-0.440053,-3.134141
64.200000,10.696610,9.580450,-0.356554,-4.879283,-0.440917,-3.139557
64.300000,10.713230,9.606200,-0.357108,-4.892397,-0.441778,-3.145285
64.400000,10.729910,9.635580,-0.357664,-4.907361,-0.442643,-3.152176
64.500000,10.746560,9.661040,-0.358219,-4.920327,-0.443508,-3.157774
64.600000,10.763260,9.689710,-0.358775,-4.934929,-0.444375,-3.164398
64.700000,10.779920,9.721760,-0.359331,-4.951252,-0.445242,-3.172115
64.800000,10.796580,9.750790,-0.359886,-4.966037,-0.446109,-3.178830
64.900000,10.813260,9.777990,-0.360442,-4.979889,-0.446978,-3.184928
65.000000,10.829940,9.806510,-0.360998,-4.994415,-0.447848,-3.191441
65.100000,10.846600,9.839040,-0.361553,-5.010982,-0.448717,-3.199245
65.200000,10.863200,9.866280,-0.362107,-5.024855,-0.449584,-3.205322
65.300000,10.879880,9.896740,-0.362663,-5.040368,-0.450456,-3.212415
65.400000,10.896590,9.929560,-0.363220,-5.057083,-0.451331,-3.220251
65.500000,10.913250,9.953670,-0.363775,-5.069363,-0.452203,-3.225255
65.600000,10.929860,9.984300,-0.364329,-5.084962,-0.453074,-3.232365
65.700000,10.946520,10.012700,-0.364884,-5.099426,-0.453948,-3.238727
65.800000,10.963250,10.048130,-0.365442,-5.117471,-0.454826,-3.247334
65.900000,10.979910,10.074250,-0.365997,-5.130773,-0.455702,-3.252926
66.000000,10.996600,10.104380,-0.366553,-5.146118,-0.456579,-3.259792
66.100000,11.013200,10.129680,-0.367107,-5.159004,-0.457453,-3.265099
66.200000,11.029890,10.163070,-0.367663,-5.176009,-0.458333,-3.272982
66.300000,11.046600,10.192820,-0.368220,-5.191161,-0.459214,-3.279671
66.400000,11.063310,10.231090,-0.368777,-5.210651,-0.460096,-3.289083
66.500000,11.079900,10.252970,-0.369330,-5.221795,-0.460973,-3.293229
66.600000,11.096560,10.289210,-0.369885,-5.240252,-0.461853,-3.301959
66.700000,11.113270,10.314460,-0.370442,-5.253111,-0.462738,-3.307137
66.800000,11.129960,10.347080,-0.370999,-5.269725,-0.463622,-3.314664
66.900000,11.146580,10.379530,-0.371553,-5.286251,-0.464503,-3.322130
67.000000,11.163220,10.408430,-0.372107,-5.300970,-0.465386,-3.328440
67.100000,11.179940,10.441580,-0.372665,-5.317853,-0.466274,-3.336077
67.200000,11.196610,10.478400,-0.373220,-5.336605,-0.467160,-3.344876
67.300000,11.213260,10.500050,-0.373775,-5.347632,-0.468046,-3.348819
67.400000,11.229920,10.535390,-0.374331,-5.365630,-0.468933,-3.357110
67.500000,11.246560,10.572030,-0.374885,-5.384291,-0.469820,-3.365799
67.600000,11.263260,10.601880,-0.375442,-5.399493,-0.470711,-3.372297
67.700000,11.279960,10.628120,-0.375999,-5.412857,-0.471603,-3.377630
67.800000,11.296580,10.659780,-0.376553,-5.428981,-0.472491,-3.384684
67.900000,11.313290,10.698290,-0.377110,-5.448594,-0.473385,-3.393877
68.000000,11.329980,10.725630,-0.377666,-5.462519,-0.474278,-3.399511
68.100000,11.346590,10.764360,-0.378220,-5.482244,-0.475168,-3.408751
68.200000,11.363220,10.790890,-0.378774,-5.495755,-0.476060,-3.414106
68.300000,11.379910,10.825720,-0.379330,-5.513494,-0.476956,-3.422058
68.400000,11.396590,10.864790,-0.379886,-5.533392,-0.477852,-3.431332
68.500000,11.413270,10.892540,-0.380442,-5.547525,-0.478749,-3.437012
68.600000,11.429990,10.919720,-0.381000,-5.561368,-0.479649,-3.442488
68.700000,11.446540,10.956630,-0.381551,-5.580166,-0.480541,-3.451046
68.800000,11.463180,10.990470,-0.382106,-5.597400,-0.481438,-3.458600
68.900000,11.479910,11.016920,-0.382664,-5.610871,-0.482341,-3.463795
69.000000,11.496580,11.057470,-0.383219,-5.631523,-0.483242,-3.473415
69.100000,11.513220,11.089790,-0.383774,-5.647984,-0.484141,-3.480434
69.200000,11.529880,11.133250,-0.384329,-5.670118,-0.485043,-3.490925
69.300000,11.546540,11.160440,-0.384885,-5.683965,-0.485945,-3.496294
69.400000,11.563220,11.201730,-0.385441,-5.704994,-0.486850,-3.506057
69.500000,11.579860,11.237170,-0.385995,-5.723044,-0.487753,-3.513976
69.600000,11.596560,11.266340,-0.386552,-5.737900,-0.488660,-3.519903
69.700000,11.613230,11.304070,-0.387108,-5.757116,-0.489566,-3.528492
69.800000,11.629940,11.340590,-0.387665,-5.775715,-0.490475,-3.536674
69.900000,11.646590,11.377900,-0.388220,-5.794717,-0.491382,-3.545094
70.000000,11.663240,11.408670,-0.388775,-5.810388,-0.492290,-3.551456
70.100000,11.679890,11.446140,-0.389330,-5.829471,-0.493198,-3.559885
70.200000,11.696620,11.474720,-0.389887,-5.844027,-0.494112,-3.565515
70.300000,11.713320,11.517630,-0.390444,-5.865881,-0.495024,-3.575583
70.400000,11.729940,11.550820,-0.390998,-5.882784,-0.495934,-3.582627
70.500000,11.746530,11.588420,-0.391551,-5.901934,-0.496842,-3.591026
70.600000,11.763270,11.627460,-0.392109,-5.921817,-0.497760,-3.599819
70.700000,11.779960,11.665610,-0.392665,-5.941246,-0.498675,-3.608325
70.800000,11.796550,11.706210,-0.393218,-5.961924,-0.499586,-3.617586
70.900000,11.813210,11.737940,-0.393774,-5.978084,-0.500502,-3.624072
71.000000,11.829890,11.769310,-0.394330,-5.994060,-0.501419,-3.630425
71.100000,11.846590,11.808140,-0.394886,-6.013836,-0.502339,-3.639055
71.200000,11.863270,11.848960,-0.395442,-6.034626,-0.503258,-3.648279
71.300000,11.879920,11.887090,-0.395997,-6.054045,-0.504177,-3.656659
71.400000,11.896560,11.927800,-0.396552,-6.074779,-0.505095,-3.665813
71.500000,11.913260,11.963930,-0.397109,-6.093180,-0.506018,-3.673525
71.600000,11.929960,12.008900,-0.397665,-6.116083,-0.506942,-3.683929
71.700000,11.946560,12.037050,-0.398219,-6.130419,-0.507861,-3.689172
71.800000,11.963240,12.073030,-0.398775,-6.148744,-0.508785,-3.696780
71.900000,11.979950,12.120100,-0.399332,-6.172716,-0.509712,-3.707755
72.000000,11.996650,12.153270,-0.399888,-6.189610,-0.510640,-3.714457
72.100000,12.013250,12.189100,-0.400442,-6.207858,-0.511562,-3.721973
72.200000,12.029870,12.231090,-0.400996,-6.229243,-0.512486,-3.731344
72.300000,12.046540,12.271980,-0.401551,-6.250068,-0.513415,-3.740345
72.400000,12.063240,12.310820,-0.402108,-6.269849,-0.514345,-3.748693
72.500000,12.079920,12.357460,-0.402664,-6.293603,-0.515276,-3.759395
72.600000,12.096540,12.389090,-0.403218,-6.309712,-0.516203,-3.765522
72.700000,12.113220,12.426510,-0.403774,-6.328770,-0.517135,-3.773377
72.800000,12.129880,12.467290,-0.404329,-6.349539,-0.518067,-3.782234
72.900000,12.146580,12.508720,-0.404886,-6.370639,-0.519002,-3.791256
73.000000,12.163200,12.548390,-0.405440,-6.390843,-0.519934,-3.799739
73.100000,12.179870,12.585070,-0.405996,-6.409524,-0.520869,-3.807285
73.200000,12.196560,12.626890,-0.406552,-6.430822,-0.521806,-3.816359
73.300000,12.213250,12.664120,-0.407108,-6.449783,-0.522744,-3.824023
73.400000,12.229870,12.707880,-0.407662,-6.472070,-0.523678,-3.833651
73.500000,12.246500,12.749140,-0.408217,-6.493084,-0.524615,-3.842499
73.600000,12.263240,12.794970,-0.408775,-6.516425,-0.525558,-3.852675
73.700000,12.279940,12.832620,-0.409331,-6.535600,-0.526500,-3.860374
73.800000,12.296640,12.872280,-0.409888,-6.555798,-0.527443,-3.868655
73.900000,12.313260,12.914500,-0.410442,-6.577301,-0.528382,-3.877700
74.000000,12.329920,12.960190,-0.410997,-6.600571,-0.529325,-3.887754
74.100000,12.346600,13.001130,-0.411553,-6.621421,-0.530269,-3.896353
74.200000,12.363260,13.052320,-0.412109,-6.647492,-0.531213,-3.908003
74.300000,12.379910,13.085930,-0.412664,-6.664609,-0.532158,-3.914367
74.400000,12.396580,13.132360,-0.413219,-6.688256,-0.533104,-3.924539
74.500000,12.413260,13.177580,-0.413775,-6.711286,-0.534052,-3.934322
74.600000,12.429950,13.229360,-0.414332,-6.737658,-0.535002,-3.946033
74.700000,12.446590,13.270510,-0.414886,-6.758615,-0.535949,-3.954558
74.800000,12.463230,13.312380,-0.415441,-6.779939,-0.536898,-3.963275
74.900000,12.479940,13.360370,-0.415998,-6.804381,-0.537851,-3.973772
75.000000,12.496630,13.403430,-0.416554,-6.826311,-0.538804,-3.982781
75.100000,12.513260,13.445760,-0.417109,-6.847869,-0.539755,-3.991564
75.200000,12.529910,13.483210,-0.417664,-6.866942,-0.540707,-3.998870
75.300000,12.546590,13.537540,-0.418220,-6.894613,-0.541662,-4.011150
75.400000,12.563290,13.579440,-0.418776,-6.915952,-0.542620,-4.019715
75.500000,12.580000,13.632020,-0.419333,-6.942731,-0.543578,-4.031412
75.600000,12.596590,13.676220,-0.419886,-6.965242,-0.544531,-4.040632
75.700000,12.613190,13.720730,-0.420440,-6.987910,-0.545486,-4.049916
75.800000,12.629890,13.764410,-0.420996,-7.010156,-0.546446,-4.058906
75.900000,12.646600,13.819260,-0.421553,-7.038091,-0.547409,-4.071160
76.000000,12.663280,13.861210,-0.422109,-7.059456,-0.548371,-4.079594
76.100000,12.679920,13.907420,-0.422664,-7.082991,-0.549331,-4.089266
76.200000,12.696540,13.949150,-0.423218,-7.104244,-0.550291,-4.097600
76.300000,12.713250,14.002710,-0.423775,-7.131522,-0.551257,-4.109361
76.400000,12.729900,14.048190,-0.424330,-7.154684,-0.552221,-4.118737
76.500000,12.746510,14.094410,-0.424884,-7.178224,-0.553183,-4.128314
76.600000,12.763250,14.138820,-0.425442,-7.200842,-0.554154,-4.137304
76.700000,12.779920,14.185430,-0.425997,-7.224580,-0.555121,-4.146928
76.800000,12.796590,14.238480,-0.426553,-7.251598,-0.556090,-4.158407
76.900000,12.813250,14.286030,-0.427108,-7.275815,-0.557059,-4.168254
77.000000,12.829840,14.324580,-0.427661,-7.295449,-0.558024,-4.175467
77.100000,12.846570,14.383750,-0.428219,-7.325584,-0.558999,-4.188630
77.200000,12.863280,14.429430,-0.428776,-7.348848,-0.559974,-4.197839
77.300000,12.879960,14.471480,-0.429332,-7.370264,-0.560948,-4.205974
77.400000,12.896520,14.529920,-0.429884,-7.400027,-0.561915,-4.218874
77.500000,12.913210,14.581320,-0.430440,-7.426205,-0.562892,-4.229667
77.600000,12.929930,14.627420,-0.430998,-7.449684,-0.563871,-4.238887
77.700000,12.946590,14.676750,-0.431553,-7.474807,-0.564847,-4.249032
77.800000,12.963200,14.732350,-0.432107,-7.503124,-0.565822,-4.260974
77.900000,12.979910,14.781240,-0.432664,-7.528024,-0.566803,-4.270921
78.000000,12.996570,14.844700,-0.433219,-7.560344,-0.567782,-4.285059
78.100000,13.013260,14.887870,-0.433775,-7.582330,-0.568764,-4.293302
78.200000,13.029950,14.938020,-0.434332,-7.607871,-0.569747,-4.303532
78.300000,13.046570,14.993170,-0.434886,-7.635959,-0.570727,-4.315190
78.400000,13.063260,15.039110,-0.435442,-7.659356,-0.571712,-4.324151
78.500000,13.079960,15.101430,-0.435999,-7.691095,-0.572699,-4.337788
78.600000,13.096630,15.155310,-0.436554,-7.718536,-0.573684,-4.348976
78.700000,13.113260,15.207740,-0.437109,-7.745238,-0.574669,-4.359728
78.800000,13.129920,15.256780,-0.437664,-7.770214,-0.575656,-4.369471
78.900000,13.146620,15.306440,-0.438221,-7.795506,-0.576646,-4.379354
79.000000,13.163270,15.364230,-0.438776,-7.824938,-0.577635,-4.391546
79.100000,13.179900,15.422300,-0.439330,-7.854513,-0.578623,-4.403790
79.200000,13.196590,15.470920,-0.439886,-7.879275,-0.579616,-4.413290
79.300000,13.213300,15.529500,-0.440443,-7.909109,-0.580610,-4.425595
79.400000,13.229940,15.583800,-0.440998,-7.936764,-0.581602,-4.436667
79.500000,13.246610,15.637580,-0.441554,-7.964154,-0.582597,-4.447553
79.600000,13.263270,15.695970,-0.442109,-7.993892,-0.583592,-4.459720
79.700000,13.279910,15.745780,-0.442664,-8.019260,-0.584586,-4.469425
79.800000,13.296620,15.804180,-0.443221,-8.049003,-0.585586,-4.481518
79.900000,13.313300,15.858400,-0.443777,-8.076617,-0.586585,-4.492403
80.000000,13.329850,15.913280,-0.444328,-8.104567,-0.587578,-4.503478
80.100000,13.346540,15.970180,-0.444885,-8.133546,-0.588579,-4.515056
80.200000,13.363310,16.033330,-0.445444,-8.165708,-0.589587,-4.528345
80.300000,13.379970,16.089590,-0.445999,-8.194361,-0.590589,-4.539684
80.400000,13.396580,16.138370,-0.446553,-8.219204,-0.591589,-4.548897
80.500000,13.413230,16.205800,-0.447108,-8.253546,-0.592592,-4.563322
80.600000,13.429900,16.257140,-0.447663,-8.279693,-0.593598,-4.573178
80.700000,13.446590,16.315780,-0.448220,-8.309559,-0.594605,-4.585051
80.800000,13.463320,16.381220,-0.448777,-8.342887,-0.595616,-4.598788
80.900000,13.479950,16.440570,-0.449332,-8.373114,-0.596623,-4.610808
81.000000,13.496540,16.497730,-0.449885,-8.402225,-0.597627,-4.622193
81.100000,13.513250,16.565350,-0.450442,-8.436663,-0.598640,-4.636439
81.200000,13.529940,16.617050,-0.450998,-8.462994,-0.599653,-4.646201
81.300000,13.546550,16.679010,-0.451552,-8.494550,-0.600662,-4.658822
81.400000,13.563210,16.734660,-0.452107,-8.522892,-0.601675,-4.669633
81.500000,13.579930,16.802720,-0.452664,-8.557555,-0.602693,-4.683855
81.600000,13.596600,16.862330,-0.453220,-8.587914,-0.603709,-4.695700
81.700000,13.613190,16.924860,-0.453773,-8.619760,-0.604721,-4.708346
81.800000,13.629860,16.985650,-0.454329,-8.650721,-0.605738,-4.720450
81.900000,13.646610,17.052980,-0.454887,-8.685011,-0.606762,-4.734313
82.000000,13.663310,17.116420,-0.455444,-8.717321,-0.607784,-4.747072
82.100000,13.679920,17.178160,-0.455997,-8.748765,-0.608801,-4.759352
82.200000,13.696560,17.240770,-0.456552,-8.780652,-0.609821,-4.771828
82.300000,13.713190,17.305400,-0.457106,-8.813568,-0.610842,-4.784830
82.400000,13.729920,17.372690,-0.457664,-8.847838,-0.611870,-4.798501
82.500000,13.746630,17.437140,-0.458221,-8.880662,-0.612897,-4.811356
82.600000,13.763220,17.496060,-0.458774,-8.910670,-0.613918,-4.822686
82.700000,13.779860,17.562690,-0.459329,-8.944605,-0.614944,-4.836091
82.800000,13.796590,17.627850,-0.459886,-8.977790,-0.615976,-4.849027
82.900000,13.813300,17.697140,-0.460443,-9.013079,-0.617007,-4.863067
83.000000,13.829930,17.757360,-0.460998,-9.043749,-0.618035,-4.874602
83.100000,13.846600,17.823540,-0.461553,-9.077454,-0.619067,-4.887725
83.200000,13.863250,17.896530,-0.462108,-9.114628,-0.620098,-4.902682
83.300000,13.879950,17.959310,-0.462665,-9.146601,-0.621134,-4.914789
83.400000,13.896580,18.025490,-0.463219,-9.180307,-0.622166,-4.927811
83.500000,13.913230,18.090520,-0.463774,-9.213426,-0.623200,-4.940476
83.600000,13.929900,18.157550,-0.464330,-9.247564,-0.624237,-4.953643
83.700000,13.946620,18.231910,-0.464887,-9.285436,-0.625278,-4.968754
83.800000,13.963300,18.303160,-0.465443,-9.321723,-0.626318,-4.982989
83.900000,13.979900,18.372710,-0.465997,-9.357144,-0.627353,-4.996746
84.000000,13.996570,18.441970,-0.466552,-9.392418,-0.628394,-5.010364
84.100000,14.013270,18.507800,-0.467109,-9.425945,-0.629438,-5.023001
84.200000,14.030010,18.579890,-0.467667,-9.462660,-0.630486,-5.037286
84.300000,14.046570,18.651410,-0.468219,-9.499085,-0.631524,-5.051433
84.400000,14.063230,18.724930,-0.468774,-9.536529,-0.632568,-5.066049
84.500000,14.079910,18.790700,-0.469330,-9.570025,-0.633616,-5.078522
84.600000,14.096600,18.862550,-0.469887,-9.606618,-0.634664,-5.092596
84.700000,14.113250,18.935380,-0.470442,-9.643710,-0.635712,-5.106907
84.800000,14.129880,19.014010,-0.470996,-9.683756,-0.636759,-5.122746
84.900000,14.146550,19.087470,-0.471552,-9.721169,-0.637810,-5.137135
85.000000,14.163220,19.160990,-0.472107,-9.758612,-0.638862,-5.151500
85.100000,14.179950,19.233980,-0.472665,-9.795786,-0.639919,-5.165661
85.200000,14.196550,19.306840,-0.473218,-9.832893,-0.640969,-5.179788
85.300000,14.213210,19.381640,-0.473774,-9.870988,-0.642024,-5.194374
85.400000,14.229920,19.460670,-0.474331,-9.911238,-0.643083,-5.210034
85.500000,14.246640,19.525830,-0.474888,-9.944424,-0.644144,-5.221936
85.600000,14.263280,19.606610,-0.475443,-9.985564,-0.645201,-5.238001
85.700000,14.279890,19.679280,-0.475996,-10.022575,-0.646257,-5.251866
85.800000,14.296580,19.762120,-0.476553,-10.064765,-0.647319,-5.268374
85.900000,14.313270,19.838610,-0.477109,-10.103721,-0.648382,-5.283145
86.000000,14.329930,19.914790,-0.477664,-10.142519,-0.649445,-5.297800
86.100000,14.346540,19.989170,-0.478218,-10.180401,-0.650505,-5.311950
86.200000,14.363230,20.069430,-0.478774,-10.221277,-0.651572,-5.327592
86.300000,14.379900,20.156970,-0.479330,-10.265861,-0.652639,-5.345126
86.400000,14.396570,20.230830,-0.479886,-10.303477,-0.653707,-5.358986
86.500000,14.413250,20.309870,-0.480442,-10.343732,-0.654776,-5.374172
86.600000,14.429900,20.388540,-0.480997,-10.383798,-0.655845,-5.389226
86.700000,14.446560,20.471630,-0.481552,-10.426116,-0.656916,-5.405399
86.800000,14.463290,20.552150,-0.482110,-10.467124,-0.657992,-5.420822
86.900000,14.479880,20.632070,-0.482663,-10.507827,-0.659060,-5.436091
87.000000,14.496520,20.718230,-0.483217,-10.551708,-0.660133,-5.452940
87.100000,14.513260,20.805110,-0.483775,-10.595956,-0.661213,-5.469894
87.200000,14.529960,20.881010,-0.484332,-10.634611,-0.662292,-5.483929
87.300000,14.546610,20.965440,-0.484887,-10.677611,-0.663369,-5.500176
87.400000,14.563250,21.053620,-0.485442,-10.722521,-0.664446,-5.517362
87.500000,14.579940,21.130330,-0.485998,-10.761589,-0.665528,-5.531478
87.600000,14.596600,21.211870,-0.486553,-10.803117,-0.666609,-5.546824
87.700000,14.613320,21.297980,-0.487111,-10.846972,-0.667695,-5.563296
87.800000,14.629950,21.384990,-0.487665,-10.891286,-0.668777,-5.579987
87.900000,14.646600,21.472420,-0.488220,-10.935814,-0.669860,-5.596731
88.000000,14.663280,21.558560,-0.488776,-10.979684,-0.670947,-5.613078
88.100000,14.679950,21.645650,-0.489332,-11.024039,-0.672035,-5.629628
88.200000,14.696610,21.730720,-0.489887,-11.067365,-0.673123,-5.645607
88.300000,14.713200,21.826410,-0.490440,-11.116099,-0.674208,-5.664320
88.400000,14.729910,21.909140,-0.490997,-11.158233,-0.675301,-5.679574
88.500000,14.746590,21.999120,-0.491553,-11.204060,-0.676394,-5.696671
88.600000,14.763250,22.090470,-0.492108,-11.250584,-0.677487,-5.714078
88.700000,14.779850,22.179530,-0.492662,-11.295942,-0.678577,-5.730864
88.800000,14.796580,22.270390,-0.493219,-11.342216,-0.679677,-5.748016
88.900000,14.813260,22.361350,-0.493775,-11.388542,-0.680775,-5.765161
89.000000,14.829910,22.452180,-0.494330,-11.434801,-0.681872,-5.782232
89.100000,14.846610,22.546380,-0.494887,-11.482777,-0.682973,-5.800100
89.200000,14.863220,22.644330,-0.495441,-11.532663,-0.684070,-5.818913
89.300000,14.879920,22.734490,-0.495997,-11.578581,-0.685174,-5.835636
89.400000,14.896670,22.834820,-0.496556,-11.629678,-0.686282,-5.854896
89.500000,14.913290,22.921340,-0.497110,-11.673743,-0.687383,-5.870612
89.600000,14.929840,23.015340,-0.497661,-11.721616,-0.688481,-5.888221
89.700000,14.946530,23.103640,-0.498218,-11.766587,-0.689589,-5.904266
89.800000,14.963260,23.203210,-0.498775,-11.817298,-0.690701,-5.923121
89.900000,14.979910,23.299310,-0.499330,-11.866241,-0.691809,-5.941067
90.000000,14.996590,23.398630,-0.499886,-11.916824,-0.692920,-5.959767
90.100000,15.013280,23.496610,-0.500443,-11.966725,-0.694033,-5.978065
90.200000,15.029940,23.591420,-0.500998,-12.015012,-0.695145,-5.995515
90.300000,15.046550,23.692540,-0.501552,-12.066512,-0.696255,-6.014533
90.400000,15.063210,23.790120,-0.502107,-12.116209,-0.697370,-6.032575
90.500000,15.079880,23.887020,-0.502663,-12.165559,-0.698487,-6.050387
90.600000,15.096520,23.985800,-0.503217,-12.215868,-0.699603,-6.068631
90.700000,15.113250,24.091180,-0.503775,-12.269537,-0.700726,-6.088451
90.800000,15.129940,24.185960,-0.504331,-12.317808,-0.701848,-6.105552
90.900000,15.146530,24.295870,-0.504884,-12.373785,-0.702964,-6.126455
91.000000,15.163210,24.400310,-0.505440,-12.426976,-0.704087,-6.145881
91.100000,15.179940,24.502600,-0.505998,-12.479072,-0.705216,-6.164686
91.200000,15.196610,24.604920,-0.506554,-12.531183,-0.706341,-6.183466
91.300000,15.213230,24.711110,-0.507108,-12.585265,-0.707465,-6.203181
91.400000,15.229890,24.812250,-0.507663,-12.636775,-0.708592,-6.221552
91.500000,15.246590,24.913960,-0.508220,-12.688576,-0.709723,-6.239992
91.600000,15.263260,25.015870,-0.508775,-12.740478,-0.710854,-6.258437
91.700000,15.279930,25.122570,-0.509331,-12.794820,-0.711986,-6.278021
91.800000,15.296540,25.228090,-0.509885,-12.848561,-0.713115,-6.297277
91.900000,15.313220,25.340420,-0.510441,-12.905770,-0.714250,-6.318140
92.000000,15.329960,25.454660,-0.510999,-12.963952,-0.715390,-6.339390
92.100000,15.346640,25.565860,-0.511555,-13.020586,-0.716528,-6.359844
92.200000,15.363260,25.669850,-0.512109,-13.073547,-0.717663,-6.378470
92.300000,15.379920,25.786560,-0.512664,-13.132987,-0.718801,-6.400177
92.400000,15.396650,25.897620,-0.513222,-13.189550,-0.719946,-6.420387
92.500000,15.413300,26.002270,-0.513777,-13.242847,-0.721087,-6.438981
92.600000,15.429900,26.122530,-0.514330,-13.304095,-0.722226,-6.461400
92.700000,15.446560,26.239560,-0.514885,-13.363698,-0.723370,-6.482926
92.800000,15.463230,26.347260,-0.515441,-13.418549,-0.724516,-6.502079
92.900000,15.479950,26.463070,-0.515998,-13.477531,-0.725667,-6.523147
93.000000,15.496590,26.580890,-0.516553,-13.537536,-0.726814,-6.544681
93.100000,15.513240,26.692190,-0.517108,-13.594221,-0.727962,-6.564540
93.200000,15.529900,26.809270,-0.517663,-13.653849,-0.729113,-6.585752
93.300000,15.546570,26.926540,-0.518219,-13.713574,-0.730266,-6.606939
93.400000,15.563240,27.048590,-0.518775,-13.775734,-0.731420,-6.629232
93.500000,15.579890,27.160370,-0.519330,-13.832663,-0.732574,-6.648951
93.600000,15.596560,27.277940,-0.519885,-13.892541,-0.733730,-6.670013
93.700000,15.613290,27.398900,-0.520443,-13.954145,-0.734893,-6.691808
93.800000,15.629930,27.520680,-0.520998,-14.016167,-0.736050,-6.713777
93.900000,15.646520,27.634120,-0.521551,-14.073942,-0.737205,-6.733668
94.000000,15.663200,27.768470,-0.522107,-14.142366,-0.738368,-6.758542
94.100000,15.679930,27.889570,-0.522664,-14.204041,-0.739535,-6.780096
94.200000,15.696620,28.017560,-0.523221,-14.269226,-0.740702,-6.803272
94.300000,15.713290,28.136350,-0.523776,-14.329725,-0.741868,-6.824154
94.400000,15.729950,28.258930,-0.524332,-14.392155,-0.743034,-6.845892
94.500000,15.746570,28.386150,-0.524886,-14.456947,-0.744200,-6.868703
94.600000,15.763270,28.512010,-0.525442,-14.521047,-0.745372,-6.891074
94.700000,15.779960,28.637310,-0.525999,-14.584862,-0.746545,-6.913244
94.800000,15.796610,28.764400,-0.526554,-14.649589,-0.747717,-6.935794
94.900000,15.813240,28.891110,-0.527108,-14.714121,-0.748888,-6.958190
95.000000,15.829910,29.019230,-0.527664,-14.779372,-0.750064,-6.980835
95.100000,15.846580,29.158200,-0.528219,-14.850149,-0.751241,-7.006013
95.200000,15.863200,29.282500,-0.528773,-14.913455,-0.752416,-7.027618
95.300000,15.879880,29.417580,-0.529329,-14.982250,-0.753597,-7.051706
95.400000,15.896580,29.550280,-0.529886,-15.049834,-0.754780,-7.075138
95.500000,15.913270,29.681720,-0.530442,-15.116776,-0.755964,-7.098198
95.600000,15.929930,29.817580,-0.530998,-15.185969,-0.757148,-7.122255
95.700000,15.946580,29.953440,-0.531553,-15.255162,-0.758332,-7.146240
95.800000,15.963270,30.092550,-0.532109,-15.326010,-0.759520,-7.170902
95.900000,15.979950,30.229600,-0.532665,-15.395809,-0.760709,-7.195000
96.000000,15.996640,30.362350,-0.533221,-15.463418,-0.761900,-7.217994
96.100000,16.013260,30.501520,-0.533775,-15.534297,-0.763088,-7.242472
96.200000,16.029890,30.649740,-0.534330,-15.609784,-0.764277,-7.269014
96.300000,16.046600,30.791140,-0.534887,-15.681799,-0.765474,-7.293814
96.400000,16.063330,30.929240,-0.535444,-15.752133,-0.766674,-7.317742
96.500000,16.079920,31.070400,-0.535997,-15.824025,-0.767865,-7.342390
96.600000,16.096570,31.218560,-0.536552,-15.899482,-0.769062,-7.368578
96.700000,16.113250,31.362260,-0.537108,-15.972668,-0.770262,-7.393615
96.800000,16.129930,31.500830,-0.537664,-16.043241,-0.771464,-7.417363
96.900000,16.146610,31.648510,-0.538220,-16.118454,-0.772667,-7.443174
97.000000,16.163240,31.798220,-0.538775,-16.194700,-0.773869,-7.469406
97.100000,16.179920,31.934030,-0.539331,-16.263868,-0.775075,-7.492265
97.200000,16.196560,32.085670,-0.539885,-16.341098,-0.776280,-7.518779
97.300000,16.213290,32.232340,-0.540443,-16.415796,-0.777492,-7.543994
97.400000,16.229880,32.377590,-0.540996,-16.489771,-0.778696,-7.568871
97.500000,16.246530,32.530330,-0.541551,-16.567561,-0.779906,-7.595382
97.600000,16.263230,32.678490,-0.542108,-16.643018,-0.781121,-7.620710
97.700000,16.279950,32.832730,-0.542665,-16.721572,-0.782339,-7.647360
97.800000,16.296600,32.993410,-0.543220,-16.803406,-0.783553,-7.675460
97.900000,16.313220,33.143020,-0.543774,-16.879601,-0.784767,-7.700913
98.000000,16.329900,33.302680,-0.544330,-16.960916,-0.785986,-7.728580
98.100000,16.346590,33.454720,-0.544886,-17.038349,-0.787208,-7.754385
98.200000,16.363240,33.610690,-0.545441,-17.117784,-0.788428,-7.781037
98.300000,16.379900,33.764820,-0.545997,-17.196282,-0.789651,-7.807169
98.400000,16.396590,33.918020,-0.546553,-17.274306,-0.790877,-7.832982
98.500000,16.413220,34.079940,-0.547107,-17.356771,-0.792100,-7.860754
98.600000,16.429920,34.239310,-0.547664,-17.437937,-0.793330,-7.887807
98.700000,16.446530,34.405540,-0.548218,-17.522598,-0.794555,-7.916400
98.800000,16.463160,34.570320,-0.548772,-17.606519,-0.795783,-7.944555
98.900000,16.479910,34.734840,-0.549330,-17.690309,-0.797021,-7.972486
99.000000,16.496620,34.901230,-0.549887,-17.775050,-0.798257,-8.000775
99.100000,16.513280,35.060140,-0.550443,-17.855983,-0.799492,-8.027288
99.200000,16.529870,35.234890,-0.550996,-17.944982,-0.800723,-8.057375
99.300000,16.546590,35.399170,-0.551553,-18.028649,-0.801965,-8.084894
99.400000,16.563300,35.574860,-0.552110,-18.118127,-0.803208,-8.114928
99.500000,16.579950,35.744370,-0.552665,-18.204458,-0.804448,-8.143491
99.600000,16.596570,35.911230,-0.553219,-18.289439,-0.805687,-8.171374
99.700000,16.613280,36.088270,-0.553776,-18.379605,-0.806934,-8.201421
99.800000,16.629940,36.263690,-0.554331,-18.468946,-0.808180,-8.231030
99.900000,16.646610,36.437780,-0.554887,-18.557609,-0.809427,-8.260233
100.000000,16.663300,36.616540,-0.555443,-18.648651,-0.810678,-8.290382
100.100000,16.679940,36.792490,-0.555998,-18.738261,-0.811926,-8.319825
100.200000,16.696640,36.979450,-0.556555,-18.833479,-0.813181,-8.351618
100.300000,16.713350,37.154400,-0.557112,-18.922581,-0.814438,-8.380590
100.400000,16.729930,37.328940,-0.557664,-19.011473,-0.815686,-8.409453
100.500000,16.746540,37.508330,-0.558218,-19.102836,-0.816939,-8.439289
100.600000,16.763270,37.689460,-0.558776,-19.195084,-0.818202,-8.469338
100.700000,16.779960,37.877970,-0.559332,-19.291092,-0.819464,-8.500967
100.800000,16.796600,38.060900,-0.559887,-19.384257,-0.820723,-8.531270
100.900000,16.813190,38.254750,-0.560440,-19.482984,-0.821980,-8.563947
101.000000,16.829850,38.442380,-0.560995,-19.578543,-0.823244,-8.595078
101.100000,16.846560,38.623140,-0.561552,-19.670604,-0.824514,-8.624537
101.200000,16.863280,38.825320,-0.562109,-19.773573,-0.825786,-8.658663
101.300000,16.879980,39.005360,-0.562666,-19.865267,-0.827058,-8.687757
101.400000,16.896560,39.199580,-0.563219,-19.964182,-0.828323,-8.719982
101.500000,16.913240,39.392720,-0.563775,-20.062548,-0.829596,-8.751791
101.600000,16.929930,39.592550,-0.564331,-20.164320,-0.830872,-8.784969
101.700000,16.946650,39.786010,-0.564888,-20.262849,-0.832153,-8.816602
101.800000,16.963250,39.989980,-0.565442,-20.366730,-0.833425,-8.850532
101.900000,16.979930,40.186940,-0.565998,-20.467040,-0.834705,-8.882743
102.000000,16.996590,40.386550,-0.566553,-20.568701,-0.835986,-8.915442
102.100000,17.013240,40.588650,-0.567108,-20.671630,-0.837267,-8.948583
102.200000,17.029850,40.788460,-0.567662,-20.773392,-0.838547,-8.981134
102.300000,17.046550,40.991220,-0.568218,-20.876657,-0.839835,-9.014158
102.400000,17.063230,41.193900,-0.568774,-20.979881,-0.841124,-9.047063
102.500000,17.079900,41.400630,-0.569330,-21.085168,-0.842413,-9.080749
102.600000,17.096560,41.608470,-0.569885,-21.191020,-0.843703,-9.114568
102.700000,17.113230,41.823270,-0.570441,-21.300417,-0.844996,-9.149786
102.800000,17.129880,42.032910,-0.570996,-21.407185,-0.846289,-9.183768
102.900000,17.146590,42.251100,-0.571553,-21.518309,-0.847588,-9.219455
103.000000,17.163290,42.468010,-0.572110,-21.628780,-0.848888,-9.254746
103.100000,17.179880,42.678020,-0.572663,-21.735737,-0.850182,-9.288492
103.200000,17.196520,42.891850,-0.573217,-21.844640,-0.851480,-9.322914
103.300000,17.213250,43.119960,-0.573775,-21.960815,-0.852788,-9.360248
103.400000,17.229920,43.337520,-0.574331,-22.071618,-0.854092,-9.395211
103.500000,17.246550,43.557390,-0.574885,-22.183597,-0.855396,-9.430580
103.600000,17.263200,43.785610,-0.575440,-22.299828,-0.856702,-9.467615
103.700000,17.279910,44.013190,-0.575997,-22.415734,-0.858015,-9.504338
103.800000,17.296640,44.241990,-0.576555,-22.532260,-0.859331,-9.541181
103.900000,17.313310,44.464070,-0.577110,-22.645365,-0.860644,-9.576491
104.000000,17.329910,44.691050,-0.577664,-22.760965,-0.861953,-9.612782
104.100000,17.346580,44.919470,-0.578219,-22.877298,-0.863270,-9.649202
104.200000,17.363280,45.154430,-0.578776,-22.996962,-0.864591,-9.686872
104.300000,17.379910,45.380610,-0.579330,-23.112155,-0.865907,-9.722582
104.400000,17.396530,45.620480,-0.579884,-23.234320,-0.867225,-9.761102
104.500000,17.413190,45.857310,-0.580440,-23.354936,-0.868548,-9.798805
104.600000,17.429890,46.094900,-0.580996,-23.475940,-0.869876,-9.836505
104.700000,17.446600,46.337010,-0.581553,-23.599245,-0.871206,-9.875026
104.800000,17.463250,46.575290,-0.582108,-23.720600,-0.872533,-9.912641
104.900000,17.479870,46.825080,-0.582662,-23.847817,-0.873860,-9.952592
105.000000,17.496550,47.066290,-0.583218,-23.970665,-0.875193,-9.990534
105.100000,17.513260,47.315770,-0.583775,-24.097724,-0.876530,-10.030067
105.200000,17.529890,47.568040,-0.584330,-24.226204,-0.877863,-10.070114
105.300000,17.546550,47.821310,-0.584885,-24.355193,-0.879200,-10.110206
105.400000,17.563230,48.069860,-0.585441,-24.481779,-0.880540,-10.149142
105.500000,17.579930,48.325160,-0.585998,-24.611802,-0.881884,-10.189343
105.600000,17.596580,48.577440,-0.586553,-24.740287,-0.883225,-10.228806
105.700000,17.613190,48.834040,-0.587106,-24.870972,-0.884565,-10.269067
105.800000,17.629860,49.086400,-0.587662,-24.999498,-0.885912,-10.308243
105.900000,17.646560,49.352050,-0.588219,-25.134793,-0.887263,-10.350038
106.000000,17.663260,49.610710,-0.588775,-25.266527,-0.888616,-10.390219
106.100000,17.679860,49.872300,-0.589329,-25.399754,-0.889962,-10.430951
106.200000,17.696540,50.142440,-0.589885,-25.537335,-0.891317,-10.473253
106.300000,17.713220,50.412070,-0.590441,-25.674656,-0.892673,-10.515295
106.400000,17.729910,50.679160,-0.590997,-25.810684,-0.894033,-10.556647
106.500000,17.746590,50.960660,-0.591553,-25.954051,-0.895393,-10.600854
106.600000,17.763270,51.232570,-0.592109,-26.092534,-0.896755,-10.642910
106.700000,17.779920,51.507780,-0.592664,-26.232697,-0.898117,-10.685522
106.800000,17.796610,51.787310,-0.593220,-26.375060,-0.899484,-10.728838
106.900000,17.813310,52.072020,-0.593777,-26.520062,-0.900853,-10.773059
107.000000,17.829970,52.360100,-0.594332,-26.666780,-0.902221,-10.817850
107.100000,17.846640,52.640420,-0.594888,-26.809546,-0.903592,-10.860869
107.200000,17.863310,52.926950,-0.595444,-26.955474,-0.904964,-10.905008
107.300000,17.880020,53.215750,-0.596001,-27.102559,-0.906342,-10.949416
107.400000,17.896580,53.504280,-0.596553,-27.249506,-0.907709,-10.993741
107.500000,17.913270,53.784530,-0.597109,-27.392236,-0.909089,-11.036085
107.600000,17.929950,54.086750,-0.597665,-27.546156,-0.910470,-11.082783
107.700000,17.946610,54.380540,-0.598220,-27.695782,-0.911851,-11.127602
107.800000,17.963210,54.675780,-0.598774,-27.846146,-0.913230,-11.172607
107.900000,17.979840,54.974010,-0.599328,-27.998033,-0.914612,-11.218028
108.000000,17.996570,55.272940,-0.599886,-28.150277,-0.916005,-11.263329
108.100000,18.013270,55.573930,-0.600442,-28.303570,-0.917397,-11.308908
108.200000,18.030000,55.890140,-0.601000,-28.464615,-0.918794,-11.357381
108.300000,18.046600,56.201310,-0.601553,-28.623092,-0.920182,-11.404776
108.400000,18.063280,56.515380,-0.602109,-28.783047,-0.921578,-11.452506
108.500000,18.079940,56.822840,-0.602665,-28.939635,-0.922975,-11.498739
108.600000,18.096680,57.136240,-0.603223,-29.099248,-0.924380,-11.545922
108.700000,18.113280,57.449980,-0.603776,-29.259035,-0.925776,-11.593132
108.800000,18.129920,57.777230,-0.604331,-29.425702,-0.927176,-11.642848
108.900000,18.146640,58.104450,-0.604888,-29.592353,-0.928586,-11.692294
109.000000,18.163290,58.419030,-0.605443,-29.752568,-0.929992,-11.739084
109.100000,18.179930,58.748130,-0.605998,-29.920177,-0.931398,-11.788620
109.200000,18.196540,59.068300,-0.606551,-30.083238,-0.932805,-11.836210
109.300000,18.213230,59.403920,-0.607108,-30.254168,-0.934220,-11.886631
109.400000,18.229910,59.744200,-0.607664,-30.427471,-0.935636,-11.937802
109.500000,18.246610,60.082650,-0.608220,-30.599842,-0.937056,-11.988396
109.600000,18.263240,60.425760,-0.608775,-30.774587,-0.938472,-12.039798
109.700000,18.279870,60.764790,-0.609329,-30.947253,-0.939890,-12.090194
109.800000,18.296560,61.111490,-0.609885,-31.123826,-0.941315,-12.141861
109.900000,18.313250,61.462530,-0.610442,-31.302609,-0.942742,-12.194192
110.000000,18.329900,61.814640,-0.610997,-31.481938,-0.944167,-12.246579
110.100000,18.346530,62.168500,-0.611551,-31.662157,-0.945593,-12.299133
110.200000,18.363280,62.527650,-0.612109,-31.845071,-0.947032,-12.352406
110.300000,18.379960,62.893120,-0.612665,-32.031203,-0.948466,-12.406795
110.400000,18.396590,63.255050,-0.613220,-32.215532,-0.949898,-12.460334
110.500000,18.413240,63.611280,-0.613775,-32.396959,-0.951334,-12.512526
110.600000,18.429940,63.984560,-0.614331,-32.587069,-0.952777,-12.567811
110.700000,18.446610,64.349790,-0.614887,-32.773079,-0.954218,-12.621339
110.800000,18.463320,64.729740,-0.615444,-32.966586,-0.955666,-12.677498
110.900000,18.479950,65.101640,-0.615998,-33.155993,-0.957108,-12.731957
111.000000,18.496560,65.474370,-0.616552,-33.345823,-0.958551,-12.786389
111.100000,18.513240,65.853570,-0.617108,-33.538948,-0.960002,-12.841795
111.200000,18.529930,66.234430,-0.617664,-33.732918,-0.961456,-12.897298
111.300000,18.546570,66.624970,-0.618219,-33.931819,-0.962908,-12.954524
111.400000,18.563200,67.019190,-0.618773,-34.132593,-0.964361,-13.012255
111.500000,18.579890,67.412840,-0.619330,-34.333077,-0.965822,-13.069584
111.600000,18.596600,67.804470,-0.619887,-34.532533,-0.967286,-13.126276
111.700000,18.613220,68.200320,-0.620441,-34.734138,-0.968744,-13.183666
111.800000,18.629870,68.604290,-0.620996,-34.939878,-0.970208,-13.242365
111.900000,18.646560,69.002490,-0.621552,-35.142680,-0.971677,-13.299677
112.000000,18.663330,69.415550,-0.622111,-35.353049,-0.973155,-13.359528
112.100000,18.679940,69.830020,-0.622665,-35.564137,-0.974621,-13.419606
112.200000,18.696590,70.243030,-0.623220,-35.774481,-0.976093,-13.479121
112.300000,18.713210,70.658160,-0.623774,-35.985905,-0.977564,-13.538845
112.400000,18.729910,71.081020,-0.624330,-36.201266,-0.979045,-13.599718
112.500000,18.746640,71.500890,-0.624888,-36.415104,-0.980531,-13.659743
112.600000,18.763260,71.927420,-0.625442,-36.632334,-0.982009,-13.720934
112.700000,18.779840,72.362020,-0.625995,-36.853674,-0.983485,-13.783471
112.800000,18.796570,72.799340,-0.626552,-37.076399,-0.984977,-13.846095
112.900000,18.813250,73.234430,-0.627108,-37.297989,-0.986467,-13.908109
113.000000,18.829920,73.671840,-0.627664,-37.520760,-0.987959,-13.970330
113.100000,18.846520,74.124490,-0.628217,-37.751293,-0.989446,-14.035276
113.200000,18.863160,74.565790,-0.628772,-37.976045,-0.990939,-14.097771
113.300000,18.879880,75.025250,-0.629329,-38.210046,-0.992441,-14.163343
113.400000,18.896600,75.492180,-0.629887,-38.447852,-0.993946,-14.230062
113.500000,18.913280,75.951300,-0.630443,-38.681679,-0.995449,-14.295098
113.600000,18.929910,76.405040,-0.630997,-38.912767,-0.996951,-14.358928
113.700000,18.946590,76.880620,-0.631553,-39.154978,-0.998458,-14.426534
113.800000,18.963310,77.361750,-0.632110,-39.400016,-0.999972,-14.494859
113.900000,18.979950,77.842380,-0.632665,-39.644799,-1.001481,-14.562922
114.000000,18.996630,78.320020,-0.633221,-39.888059,-1.002996,-14.630102
114.100000,19.013310,78.805220,-0.633777,-40.135169,-1.004513,-14.698422
114.200000,19.029990,79.297550,-0.634333,-40.385911,-1.006032,-14.767795
114.300000,19.046600,79.788390,-0.634887,-40.635893,-1.007547,-14.836706
114.400000,19.063220,80.280910,-0.635441,-40.886732,-1.009066,-14.905640
114.500000,19.079860,80.781290,-0.635995,-41.141573,-1.010589,-14.975725
114.600000,19.096590,81.281470,-0.636553,-41.396313,-1.012122,-15.045366
114.700000,19.113270,81.784500,-0.637109,-41.652504,-1.013653,-15.115319
114.800000,19.129880,82.295290,-0.637663,-41.912647,-1.015180,-15.186517
114.900000,19.146510,82.816700,-0.638217,-42.178199,-1.016711,-15.259355
115.000000,19.163200,83.342830,-0.638773,-42.446155,-1.018250,-15.332683
115.100000,19.179940,83.860430,-0.639331,-42.709766,-1.019796,-15.404074
115.200000,19.196610,84.391780,-0.639887,-42.980381,-1.021337,-15.477794
115.300000,19.213230,84.916950,-0.640441,-43.247848,-1.022877,-15.550153
115.400000,19.229900,85.458230,-0.640997,-43.523519,-1.024424,-15.625088
115.500000,19.246640,86.004240,-0.641555,-43.801600,-1.025979,-15.700479
115.600000,19.263270,86.550750,-0.642109,-44.079935,-1.027527,-15.775812
115.700000,19.279940,87.098890,-0.642665,-44.359100,-1.029081,-15.851074
115.800000,19.296610,87.649760,-0.643220,-44.639656,-1.030637,-15.926522
115.900000,19.313270,88.223700,-0.643776,-44.931961,-1.032195,-16.005858
116.000000,19.329960,88.786960,-0.644332,-45.218827,-1.033758,-16.082890
116.100000,19.346590,89.343540,-0.644886,-45.502291,-1.035317,-16.158485
116.200000,19.363220,89.916630,-0.645441,-45.794164,-1.036880,-16.236748
116.300000,19.379860,90.500210,-0.645995,-46.091378,-1.038445,-16.316563
116.400000,19.396580,91.082180,-0.646553,-46.387773,-1.040021,-16.395635
116.500000,19.413240,91.674970,-0.647108,-46.689679,-1.041593,-16.476414
116.600000,19.429890,92.276110,-0.647663,-46.995837,-1.043167,-16.558372
116.700000,19.446550,92.874280,-0.648218,-47.300482,-1.044745,-16.639443
116.800000,19.463290,93.483970,-0.648776,-47.610995,-1.046332,-16.722108
116.900000,19.479960,94.102070,-0.649332,-47.925791,-1.047915,-16.806041
117.000000,19.496550,94.716600,-0.649885,-48.238768,-1.049494,-16.889116
117.100000,19.513220,95.339400,-0.650441,-48.555958,-1.051082,-16.973188
117.200000,19.529930,95.975150,-0.650998,-48.879743,-1.052677,-17.059144
117.300000,19.546630,96.613500,-0.651554,-49.204852,-1.054273,-17.145217
117.400000,19.563270,97.253890,-0.652109,-49.530999,-1.055866,-17.231389
117.500000,19.579930,97.890460,-0.652664,-49.855202,-1.057464,-17.316490
117.600000,19.596560,98.540260,-0.653219,-50.186142,-1.059061,-17.403617
117.700000,19.613270,99.203210,-0.653776,-50.523780,-1.060668,-17.492562
117.800000,19.629920,99.858890,-0.654331,-50.857715,-1.062273,-17.579952
117.900000,19.646540,100.528430,-0.654885,-51.198709,-1.063877,-17.669460
118.000000,19.663160,101.198460,-0.655439,-51.539952,-1.065483,-17.758675
118.100000,19.679890,101.886760,-0.655996,-51.890501,-1.067103,-17.850523
118.200000,19.696590,102.585910,-0.656553,-52.246575,-1.068722,-17.943929
118.300000,19.713210,103.267750,-0.657107,-52.593833,-1.070337,-18.034057
118.400000,19.729880,103.974950,-0.657663,-52.954007,-1.071959,-18.128134
118.500000,19.746560,104.678050,-0.658219,-53.312093,-1.073584,-18.221078
118.600000,19.763280,105.407890,-0.658776,-53.683798,-1.075216,-18.318200
118.700000,19.779930,106.130440,-0.659331,-54.051789,-1.076844,-18.413769
118.800000,19.796620,106.843710,-0.659887,-54.415055,-1.078478,-18.507249
118.900000,19.813270,107.568640,-0.660442,-54.784258,-1.080111,-18.602415
119.000000,19.829970,108.305960,-0.660999,-55.159772,-1.081752,-18.699218
119.100000,19.846600,109.052000,-0.661553,-55.539728,-1.083389,-18.797236
119.200000,19.863190,109.805450,-0.662106,-55.923456,-1.085024,-18.896182
119.300000,19.879860,110.559290,-0.662662,-56.307384,-1.086670,-18.994620
119.400000,19.896610,111.321750,-0.663220,-56.695702,-1.088326,-19.093960
119.500000,19.913270,112.094400,-0.663776,-57.089209,-1.089977,-19.194781
119.600000,19.929860,112.874820,-0.664329,-57.486674,-1.091623,-19.296628
119.700000,19.946500,113.658980,-0.664883,-57.886043,-1.093277,-19.398578
119.800000,19.963230,114.454300,-0.665441,-58.291096,-1.094942,-19.501811
119.900000,19.979930,115.254040,-0.665998,-58.698401,-1.096607,-19.605403
120.000000,19.996580,116.068410,-0.666553,-59.113156,-1.098270,-19.711124
120.021000,20.000060,116.233820,-0.666669,-59.197398,-1.098618,-19.732348
