Repository: abubakardawood/tissue-phantom-material-database

Title:
A Database of Silicone Phantom Materials for Modeling Human Tissue Mechanics Across Varying Stiffnesses

Description:
This dataset contains processed mechanical compression test data for soft silicone phantoms
fabricated using Ecoflex (Smooth-On) with varying base materials and thinner concentrations.
The dataset provides force–compression measurements together with derived engineering and
true stress–strain quantities, intended for mechanical characterization, constitutive model
fitting, and the design of tissue-equivalent phantoms.

All files in this dataset are processed outputs generated from raw experimental measurements.
The raw data files are not included in this archive.

File: data/EF10_75T/EF10_75T_B2.csv (part 2 of 2)
Speed (mm/min): 10;
Machine: INSTRON 5900;
Load cell: 1kN;
Time (s),Compression (mm),Load (N),Engineering Strain [-],Engineering Stress (kPa),True Strain [-],True Stress (kPa)
58.500000,9.746650,8.347540,-0.324888,-4.251367,-0.392877,-2.870148
58.600000,9.763280,8.376310,-0.325443,-4.266020,-0.393699,-2.877675
58.700000,9.779940,8.400780,-0.325998,-4.278482,-0.394522,-2.883706
58.800000,9.796590,8.432040,-0.326553,-4.294403,-0.395346,-2.892053
58.900000,9.813280,8.442870,-0.327109,-4.299918,-0.396172,-2.893375
59.000000,9.829950,8.476960,-0.327665,-4.317280,-0.396999,-2.902659
59.100000,9.846610,8.497050,-0.328220,-4.327512,-0.397825,-2.907135
59.200000,9.863220,8.517850,-0.328774,-4.338105,-0.398649,-2.911849
59.300000,9.879920,8.545680,-0.329331,-4.352279,-0.399479,-2.918940
59.400000,9.896600,8.567640,-0.329887,-4.363463,-0.400308,-2.924015
59.500000,9.913200,8.593540,-0.330440,-4.376654,-0.401134,-2.930432
59.600000,9.929880,8.614960,-0.330996,-4.387563,-0.401965,-2.935297
59.700000,9.946550,8.642570,-0.331552,-4.401625,-0.402796,-2.942259
59.800000,9.963220,8.666140,-0.332107,-4.413629,-0.403628,-2.947830
59.900000,9.979890,8.698580,-0.332663,-4.430150,-0.404460,-2.956403
60.000000,9.996550,8.713850,-0.333218,-4.437927,-0.405293,-2.959129
60.100000,10.013250,8.735340,-0.333775,-4.448872,-0.406128,-2.963950
60.200000,10.029940,8.762130,-0.334331,-4.462516,-0.406963,-2.970557
60.300000,10.046620,8.793620,-0.334887,-4.478554,-0.407799,-2.978743
60.400000,10.063230,8.814080,-0.335441,-4.488974,-0.408632,-2.983188
60.500000,10.079880,8.839600,-0.335996,-4.501971,-0.409467,-2.989327
60.600000,10.096560,8.858690,-0.336552,-4.511694,-0.410305,-2.993274
60.700000,10.113310,8.885720,-0.337110,-4.525460,-0.411147,-2.999881
60.800000,10.129950,8.911570,-0.337665,-4.538625,-0.411984,-3.006090
60.900000,10.146560,8.933800,-0.338219,-4.549947,-0.412820,-3.011070
61.000000,10.163250,8.962730,-0.338775,-4.564681,-0.413661,-3.018281
61.100000,10.179950,8.992820,-0.339332,-4.580006,-0.414503,-3.025865
61.200000,10.196570,9.015650,-0.339886,-4.591633,-0.415342,-3.031003
61.300000,10.213210,9.035610,-0.340440,-4.601798,-0.416183,-3.035161
61.400000,10.229870,9.066670,-0.340996,-4.617617,-0.417025,-3.043030
61.500000,10.246550,9.091400,-0.341552,-4.630212,-0.417869,-3.048755
61.600000,10.263250,9.115510,-0.342108,-4.642491,-0.418715,-3.054256
61.700000,10.279890,9.142800,-0.342663,-4.656390,-0.419558,-3.060817
61.800000,10.296530,9.167630,-0.343218,-4.669036,-0.420403,-3.066540
61.900000,10.313200,9.197060,-0.343773,-4.684024,-0.421249,-3.073782
62.000000,10.329960,9.219290,-0.344332,-4.695346,-0.422101,-3.078588
62.100000,10.346620,9.251130,-0.344887,-4.711562,-0.422948,-3.086604
62.200000,10.363230,9.267550,-0.345441,-4.719924,-0.423794,-3.089469
62.300000,10.379940,9.303480,-0.345998,-4.738223,-0.424645,-3.098808
62.400000,10.396650,9.328880,-0.346555,-4.751160,-0.425497,-3.104621
62.500000,10.413280,9.358260,-0.347109,-4.766123,-0.426346,-3.111757
62.600000,10.429890,9.382920,-0.347663,-4.778682,-0.427194,-3.117311
62.700000,10.446600,9.409880,-0.348220,-4.792413,-0.428048,-3.123599
62.800000,10.463270,9.435730,-0.348776,-4.805578,-0.428901,-3.129509
62.900000,10.479950,9.467630,-0.349332,-4.821824,-0.429755,-3.137408
63.000000,10.496580,9.487980,-0.349886,-4.832189,-0.430608,-3.141473
63.100000,10.513260,9.514820,-0.350442,-4.845858,-0.431463,-3.147666
63.200000,10.529920,9.552730,-0.350997,-4.865165,-0.432318,-3.157505
63.300000,10.546660,9.575450,-0.351555,-4.876737,-0.433179,-3.162294
63.400000,10.563290,9.603320,-0.352110,-4.890931,-0.434034,-3.168787
63.500000,10.579900,9.630170,-0.352663,-4.904605,-0.434889,-3.174931
63.600000,10.596600,9.656920,-0.353220,-4.918229,-0.435749,-3.181012
63.700000,10.613270,9.684720,-0.353776,-4.932387,-0.436609,-3.187429
63.800000,10.629920,9.722090,-0.354331,-4.951420,-0.437468,-3.196980
63.900000,10.646520,9.746020,-0.354884,-4.963607,-0.438325,-3.202102
64.000000,10.663250,9.777140,-0.355442,-4.979457,-0.439190,-3.209550
64.100000,10.679890,9.803180,-0.355996,-4.992719,-0.440051,-3.215329
64.200000,10.696580,9.829840,-0.356553,-5.006296,-0.440915,-3.221288
64.300000,10.713260,9.865600,-0.357109,-5.024509,-0.441780,-3.230213
64.400000,10.729890,9.891740,-0.357663,-5.037822,-0.442642,-3.235979
64.500000,10.746600,9.918990,-0.358220,-5.051700,-0.443510,-3.242080
64.600000,10.763310,9.950260,-0.358777,-5.067626,-0.444378,-3.249478
64.700000,10.779950,9.983910,-0.359332,-5.084764,-0.445243,-3.257647
64.800000,10.796510,10.008270,-0.359884,-5.097170,-0.446105,-3.262782
64.900000,10.813240,10.040900,-0.360441,-5.113788,-0.446977,-3.270568
65.000000,10.829950,10.074840,-0.360998,-5.131074,-0.447848,-3.278765
65.100000,10.846620,10.099180,-0.361554,-5.143470,-0.448718,-3.283828
65.200000,10.863220,10.132730,-0.362107,-5.160557,-0.449585,-3.291881
65.300000,10.879850,10.161010,-0.362662,-5.174960,-0.450455,-3.298200
65.400000,10.896550,10.186990,-0.363218,-5.188191,-0.451328,-3.303745
65.500000,10.913260,10.222850,-0.363775,-5.206455,-0.452204,-3.312475
65.600000,10.929940,10.253100,-0.364331,-5.221861,-0.453078,-3.319373
65.700000,10.946580,10.282220,-0.364886,-5.236692,-0.453951,-3.325896
65.800000,10.963240,10.305070,-0.365441,-5.248329,-0.454826,-3.330373
65.900000,10.979930,10.346810,-0.365998,-5.269587,-0.455703,-3.340930
66.000000,10.996680,10.374850,-0.366556,-5.283868,-0.456584,-3.347034
66.100000,11.013240,10.401590,-0.367108,-5.297486,-0.457455,-3.352737
66.200000,11.029870,10.436800,-0.367662,-5.315419,-0.458332,-3.361139
66.300000,11.046590,10.469330,-0.368220,-5.331986,-0.459214,-3.368644
66.400000,11.063240,10.502630,-0.368775,-5.348946,-0.460092,-3.376390
66.500000,11.079890,10.534990,-0.369330,-5.365426,-0.460972,-3.383815
66.600000,11.096590,10.567680,-0.369886,-5.382075,-0.461855,-3.391319
66.700000,11.113300,10.597130,-0.370443,-5.397074,-0.462739,-3.397764
66.800000,11.129960,10.623780,-0.370999,-5.410647,-0.463622,-3.403304
66.900000,11.146600,10.661940,-0.371553,-5.430081,-0.464504,-3.412517
67.000000,11.163250,10.692890,-0.372108,-5.445844,-0.465388,-3.419400
67.100000,11.179960,10.720110,-0.372665,-5.459707,-0.466275,-3.425064
67.200000,11.196640,10.759810,-0.373221,-5.479926,-0.467162,-3.434701
67.300000,11.213270,10.790920,-0.373776,-5.495770,-0.468047,-3.441585
67.400000,11.229850,10.820730,-0.374328,-5.510953,-0.468930,-3.448047
67.500000,11.246530,10.855220,-0.374884,-5.528518,-0.469819,-3.455963
67.600000,11.263270,10.899000,-0.375442,-5.550815,-0.470712,-3.466804
67.700000,11.279990,10.920140,-0.376000,-5.561582,-0.471604,-3.470429
67.800000,11.296600,10.955550,-0.376553,-5.579616,-0.472492,-3.478593
67.900000,11.313180,10.993690,-0.377106,-5.599040,-0.473379,-3.487609
68.000000,11.329930,11.029500,-0.377664,-5.617278,-0.474276,-3.495833
68.100000,11.346600,11.060250,-0.378220,-5.632939,-0.475169,-3.502449
68.200000,11.363250,11.091590,-0.378775,-5.648900,-0.476062,-3.509238
68.300000,11.379880,11.131260,-0.379329,-5.669104,-0.476955,-3.518647
68.400000,11.396550,11.164710,-0.379885,-5.686140,-0.477850,-3.526061
68.500000,11.413210,11.202760,-0.380440,-5.705519,-0.478746,-3.534909
68.600000,11.429910,11.236310,-0.380997,-5.722606,-0.479645,-3.542310
68.700000,11.446560,11.268230,-0.381552,-5.738862,-0.480542,-3.549188
68.800000,11.463170,11.307700,-0.382106,-5.758964,-0.481438,-3.558431
68.900000,11.479910,11.337630,-0.382664,-5.774208,-0.482341,-3.564628
69.000000,11.496610,11.382340,-0.383220,-5.796978,-0.483243,-3.575458
69.100000,11.513240,11.407780,-0.383775,-5.809935,-0.484143,-3.580229
69.200000,11.529880,11.448030,-0.384329,-5.830434,-0.485043,-3.589627
69.300000,11.546600,11.482560,-0.384887,-5.848020,-0.485949,-3.597195
69.400000,11.563260,11.517440,-0.385442,-5.865784,-0.486852,-3.604864
69.500000,11.579910,11.554180,-0.385997,-5.884496,-0.487755,-3.613098
69.600000,11.596570,11.592120,-0.386552,-5.903818,-0.488660,-3.621684
69.700000,11.613200,11.638280,-0.387107,-5.927327,-0.489564,-3.632819
69.800000,11.629930,11.665270,-0.387664,-5.941073,-0.490475,-3.637931
69.900000,11.646620,11.708760,-0.388221,-5.963223,-0.491384,-3.648176
70.000000,11.663220,11.740770,-0.388774,-5.979525,-0.492289,-3.654841
70.100000,11.679880,11.781640,-0.389329,-6.000340,-0.493197,-3.664232
70.200000,11.696600,11.822880,-0.389887,-6.021343,-0.494111,-3.673702
70.300000,11.713320,11.856380,-0.390444,-6.038405,-0.495024,-3.680746
70.400000,11.729930,11.900290,-0.390998,-6.060768,-0.495933,-3.691022
70.500000,11.746550,11.926990,-0.391552,-6.074366,-0.496843,-3.695938
70.600000,11.763240,11.968750,-0.392108,-6.095634,-0.497758,-3.705487
70.700000,11.779960,12.005180,-0.392665,-6.114188,-0.498675,-3.713358
70.800000,11.796580,12.043320,-0.393219,-6.133613,-0.499588,-3.721757
70.900000,11.813220,12.075210,-0.393774,-6.149854,-0.500502,-3.728201
71.000000,11.829880,12.124920,-0.394329,-6.175171,-0.501419,-3.740120
71.100000,11.846570,12.159330,-0.394886,-6.192696,-0.502338,-3.747289
71.200000,11.863240,12.200590,-0.395441,-6.213709,-0.503257,-3.756552
71.300000,11.879940,12.240990,-0.395998,-6.234285,-0.504178,-3.765521
71.400000,11.896620,12.281180,-0.396554,-6.254754,-0.505099,-3.774406
71.500000,11.913280,12.316330,-0.397109,-6.272655,-0.506019,-3.781725
71.600000,11.929940,12.359350,-0.397665,-6.294565,-0.506941,-3.791439
71.700000,11.946550,12.394440,-0.398218,-6.312436,-0.507861,-3.798709
71.800000,11.963180,12.431020,-0.398773,-6.331066,-0.508782,-3.806410
71.900000,11.979920,12.475190,-0.399331,-6.353562,-0.509711,-3.816390
72.000000,11.996610,12.518410,-0.399887,-6.375574,-0.510637,-3.826065
72.100000,12.013210,12.558350,-0.400440,-6.395915,-0.511560,-3.834733
72.200000,12.029900,12.596620,-0.400997,-6.415406,-0.512488,-3.842850
72.300000,12.046540,12.638950,-0.401551,-6.436964,-0.513415,-3.852193
72.400000,12.063210,12.675430,-0.402107,-6.455543,-0.514343,-3.859724
72.500000,12.079920,12.718700,-0.402664,-6.477581,-0.515276,-3.869292
72.600000,12.096540,12.768290,-0.403218,-6.502837,-0.516203,-3.880776
72.700000,12.113190,12.808160,-0.403773,-6.523142,-0.517134,-3.889274
72.800000,12.129900,12.849190,-0.404330,-6.544039,-0.518068,-3.898088
72.900000,12.146660,12.893970,-0.404889,-6.566845,-0.519007,-3.908004
73.000000,12.163280,12.937370,-0.405443,-6.588948,-0.519938,-3.917508
73.100000,12.179900,12.978830,-0.405997,-6.610064,-0.520870,-3.926400
73.200000,12.196600,13.017290,-0.406553,-6.629651,-0.521808,-3.934344
73.300000,12.213280,13.062760,-0.407109,-6.652809,-0.522745,-3.944388
73.400000,12.229930,13.101540,-0.407664,-6.672560,-0.523682,-3.952395
73.500000,12.246590,13.154720,-0.408220,-6.699644,-0.524620,-3.964717
73.600000,12.263280,13.197280,-0.408776,-6.721320,-0.525560,-3.973805
73.700000,12.279910,13.235770,-0.409330,-6.740922,-0.526498,-3.981658
73.800000,12.296600,13.286630,-0.409887,-6.766825,-0.527441,-3.993194
73.900000,12.313250,13.326090,-0.410442,-6.786922,-0.528382,-4.001286
74.000000,12.329900,13.375770,-0.410997,-6.812224,-0.529323,-4.012422
74.100000,12.346570,13.422790,-0.411552,-6.836171,-0.530267,-4.022729
74.200000,12.363330,13.457220,-0.412111,-6.853706,-0.531217,-4.029218
74.300000,12.379920,13.505760,-0.412664,-6.878427,-0.532158,-4.039948
74.400000,12.396530,13.549350,-0.413218,-6.900627,-0.533101,-4.049166
74.500000,12.413230,13.597150,-0.413774,-6.924972,-0.534050,-4.059596
74.600000,12.429970,13.650280,-0.414332,-6.952031,-0.535003,-4.071579
74.700000,12.446640,13.684780,-0.414888,-6.969601,-0.535952,-4.077997
74.800000,12.463230,13.736710,-0.415441,-6.996049,-0.536898,-4.089603
74.900000,12.479940,13.780920,-0.415998,-7.018565,-0.537851,-4.098856
75.000000,12.496590,13.829610,-0.416553,-7.043363,-0.538802,-4.109429
75.100000,12.513290,13.876070,-0.417110,-7.067024,-0.539756,-4.119300
75.200000,12.529900,13.924850,-0.417663,-7.091868,-0.540707,-4.129855
75.300000,12.546560,13.968170,-0.418219,-7.113931,-0.541661,-4.138752
75.400000,12.563170,14.012290,-0.418772,-7.136401,-0.542613,-4.147874
75.500000,12.579910,14.064890,-0.419330,-7.163190,-0.543573,-4.159447
75.600000,12.596560,14.110370,-0.419885,-7.186352,-0.544529,-4.168908
75.700000,12.613170,14.159830,-0.420439,-7.211542,-0.545484,-4.179529
75.800000,12.629910,14.205550,-0.420997,-7.234827,-0.546448,-4.188987
75.900000,12.646560,14.248470,-0.421552,-7.256686,-0.547407,-4.197616
76.000000,12.663240,14.297110,-0.422108,-7.281458,-0.548368,-4.207897
76.100000,12.679830,14.350120,-0.422661,-7.308456,-0.549326,-4.219457
76.200000,12.696570,14.401200,-0.423219,-7.334471,-0.550293,-4.230383
76.300000,12.713270,14.451460,-0.423776,-7.360068,-0.551258,-4.241050
76.400000,12.729960,14.501750,-0.424332,-7.385681,-0.552224,-4.251700
76.500000,12.746580,14.556320,-0.424886,-7.413473,-0.553187,-4.263592
76.600000,12.763190,14.601550,-0.425440,-7.436508,-0.554150,-4.272723
76.700000,12.779900,14.660840,-0.425997,-7.466704,-0.555120,-4.285913
76.800000,12.796650,14.703870,-0.426555,-7.488619,-0.556093,-4.294311
76.900000,12.813310,14.752190,-0.427110,-7.513229,-0.557062,-4.304251
77.000000,12.829900,14.804700,-0.427663,-7.539972,-0.558028,-4.315402
77.100000,12.846570,14.860140,-0.428219,-7.568207,-0.558999,-4.327357
77.200000,12.863280,14.914120,-0.428776,-7.595699,-0.559974,-4.338846
77.300000,12.879980,14.959840,-0.429333,-7.618984,-0.560949,-4.347905
77.400000,12.896580,15.019060,-0.429886,-7.649144,-0.561919,-4.360884
77.500000,12.913240,15.069530,-0.430441,-7.674849,-0.562893,-4.371277
77.600000,12.929910,15.119170,-0.430997,-7.700130,-0.563870,-4.381397
77.700000,12.946590,15.179590,-0.431553,-7.730902,-0.564847,-4.394608
77.800000,12.963270,15.229120,-0.432109,-7.756127,-0.565826,-4.404635
77.900000,12.979890,15.280610,-0.432663,-7.782351,-0.566802,-4.415216
78.000000,12.996560,15.334960,-0.433219,-7.810031,-0.567782,-4.426580
78.100000,13.013280,15.396610,-0.433776,-7.841429,-0.568766,-4.440005
78.200000,13.029970,15.440820,-0.434332,-7.863945,-0.569749,-4.448379
78.300000,13.046610,15.505150,-0.434887,-7.896708,-0.570730,-4.462532
78.400000,13.063300,15.554000,-0.435443,-7.921587,-0.571715,-4.472185
78.500000,13.080030,15.606940,-0.436001,-7.948549,-0.572703,-4.482974
78.600000,13.096580,15.666650,-0.436553,-7.978959,-0.573681,-4.495723
78.700000,13.113190,15.716960,-0.437106,-8.004582,-0.574665,-4.505729
78.800000,13.129860,15.776500,-0.437662,-8.034905,-0.575652,-4.518333
78.900000,13.146600,15.827790,-0.438220,-8.061027,-0.576645,-4.528524
79.000000,13.163270,15.887490,-0.438776,-8.091432,-0.577635,-4.541109
79.100000,13.179930,15.943490,-0.439331,-8.119953,-0.578625,-4.552606
79.200000,13.196540,15.995680,-0.439885,-8.146533,-0.579613,-4.562998
79.300000,13.213250,16.050700,-0.440442,-8.174554,-0.580607,-4.574140
79.400000,13.229930,16.115200,-0.440998,-8.207404,-0.581602,-4.587958
79.500000,13.246630,16.169990,-0.441554,-8.235308,-0.582598,-4.598972
79.600000,13.263250,16.228950,-0.442108,-8.265336,-0.583590,-4.611162
79.700000,13.279890,16.296630,-0.442663,-8.299806,-0.584585,-4.625789
79.800000,13.296590,16.346640,-0.443220,-8.325275,-0.585584,-4.635350
79.900000,13.313280,16.418510,-0.443776,-8.361878,-0.586584,-4.651077
80.000000,13.329910,16.470080,-0.444330,-8.388143,-0.587581,-4.661037
80.100000,13.346560,16.525960,-0.444885,-8.416602,-0.588581,-4.672179
80.200000,13.363260,16.587830,-0.445442,-8.448112,-0.589584,-4.684968
80.300000,13.379910,16.649460,-0.445997,-8.479500,-0.590585,-4.697669
80.400000,13.396590,16.713860,-0.446553,-8.512299,-0.591589,-4.711106
80.500000,13.413210,16.769740,-0.447107,-8.540758,-0.592591,-4.722126
80.600000,13.429910,16.835390,-0.447664,-8.574194,-0.593598,-4.735839
80.700000,13.446600,16.898430,-0.448220,-8.606300,-0.594606,-4.748784
80.800000,13.463240,16.962190,-0.448775,-8.638772,-0.595612,-4.761910
80.900000,13.479830,17.021690,-0.449328,-8.669076,-0.596615,-4.773820
81.000000,13.496530,17.085510,-0.449884,-8.701579,-0.597627,-4.786875
81.100000,13.513270,17.145590,-0.450442,-8.732177,-0.598642,-4.798835
81.200000,13.529950,17.209670,-0.450998,-8.764813,-0.599654,-4.811897
81.300000,13.546550,17.282170,-0.451552,-8.801737,-0.600662,-4.827298
81.400000,13.563200,17.344660,-0.452107,-8.833563,-0.601675,-4.839850
81.500000,13.579940,17.404570,-0.452665,-8.864075,-0.602694,-4.851621
81.600000,13.596620,17.468260,-0.453221,-8.896512,-0.603710,-4.864429
81.700000,13.613280,17.538650,-0.453776,-8.932361,-0.604726,-4.879070
81.800000,13.629930,17.603010,-0.454331,-8.965139,-0.605743,-4.891999
81.900000,13.646610,17.664090,-0.454887,-8.996247,-0.606762,-4.903971
82.000000,13.663300,17.727760,-0.455443,-9.028674,-0.607783,-4.916625
82.100000,13.679970,17.796820,-0.455999,-9.063846,-0.608804,-4.930741
82.200000,13.696560,17.859560,-0.456552,-9.095799,-0.609821,-4.943094
82.300000,13.713160,17.928240,-0.457105,-9.130778,-0.610840,-4.957050
82.400000,13.729890,17.998200,-0.457663,-9.166408,-0.611868,-4.971282
82.500000,13.746600,18.067260,-0.458220,-9.201580,-0.612895,-4.985232
82.600000,13.763220,18.129800,-0.458774,-9.233431,-0.613918,-4.997373
82.700000,13.779910,18.205310,-0.459330,-9.271888,-0.614947,-5.013029
82.800000,13.796570,18.276240,-0.459886,-9.308013,-0.615974,-5.027391
82.900000,13.813270,18.337650,-0.460442,-9.339288,-0.617006,-5.039085
83.000000,13.829890,18.415750,-0.460996,-9.379064,-0.618033,-5.055350
83.100000,13.846590,18.481530,-0.461553,-9.412566,-0.619066,-5.068168
83.200000,13.863260,18.552530,-0.462109,-9.448726,-0.620099,-5.082388
83.300000,13.879970,18.624980,-0.462666,-9.485624,-0.621135,-5.096952
83.400000,13.896620,18.696140,-0.463221,-9.521866,-0.622168,-5.111141
83.500000,13.913250,18.765850,-0.463775,-9.557369,-0.623201,-5.124900
83.600000,13.929880,18.835860,-0.464329,-9.593025,-0.624236,-5.138702
83.700000,13.946580,18.907840,-0.464886,-9.629684,-0.625275,-5.152979
83.800000,13.963270,18.985700,-0.465442,-9.669338,-0.626316,-5.168819
83.900000,13.979890,19.059850,-0.465996,-9.707102,-0.627353,-5.183628
84.000000,13.996520,19.131270,-0.466551,-9.743476,-0.628391,-5.197651
84.100000,14.013220,19.205350,-0.467107,-9.781204,-0.629435,-5.212332
84.200000,14.029970,19.276040,-0.467666,-9.817207,-0.630484,-5.226036
84.300000,14.046590,19.349740,-0.468220,-9.854742,-0.631525,-5.240558
84.400000,14.063210,19.424470,-0.468774,-9.892801,-0.632567,-5.255317
84.500000,14.079890,19.504610,-0.469330,-9.933616,-0.633614,-5.271475
84.600000,14.096560,19.578510,-0.469885,-9.971253,-0.634662,-5.285908
84.700000,14.113260,19.652010,-0.470442,-10.008687,-0.635713,-5.300180
84.800000,14.129940,19.731480,-0.470998,-10.049160,-0.636763,-5.316026
84.900000,14.146550,19.806380,-0.471552,-10.087307,-0.637810,-5.330620
85.000000,14.163270,19.883910,-0.472109,-10.126792,-0.638865,-5.345842
85.100000,14.179990,19.964200,-0.472666,-10.167684,-0.639922,-5.361762
85.200000,14.196590,20.044800,-0.473220,-10.208733,-0.640972,-5.377760
85.300000,14.213230,20.120720,-0.473774,-10.247399,-0.642025,-5.392444
85.400000,14.229980,20.209170,-0.474333,-10.292446,-0.643087,-5.410403
85.500000,14.246620,20.285910,-0.474887,-10.331529,-0.644142,-5.425217
85.600000,14.263210,20.356060,-0.475440,-10.367256,-0.645196,-5.438244
85.700000,14.279850,20.441050,-0.475995,-10.410541,-0.646254,-5.455176
85.800000,14.296540,20.523950,-0.476551,-10.452762,-0.647316,-5.471484
85.900000,14.313230,20.604470,-0.477108,-10.493770,-0.648380,-5.487112
86.000000,14.329930,20.690910,-0.477664,-10.537794,-0.649445,-5.504266
86.100000,14.346510,20.766110,-0.478217,-10.576093,-0.650503,-5.518426
86.200000,14.363210,20.850340,-0.478774,-10.618991,-0.651571,-5.534898
86.300000,14.379900,20.934430,-0.479330,-10.661818,-0.652639,-5.551289
86.400000,14.396600,21.019800,-0.479887,-10.705296,-0.653709,-5.567967
86.500000,14.413270,21.098230,-0.480442,-10.745240,-0.654777,-5.582772
86.600000,14.429910,21.185180,-0.480997,-10.789524,-0.655846,-5.599795
86.700000,14.446620,21.269780,-0.481554,-10.832610,-0.656919,-5.616123
86.800000,14.463300,21.353540,-0.482110,-10.875269,-0.657992,-5.632193
86.900000,14.479960,21.441770,-0.482665,-10.920204,-0.659065,-5.649400
87.000000,14.496590,21.529560,-0.483220,-10.964915,-0.660137,-5.666452
87.100000,14.513300,21.613950,-0.483777,-11.007894,-0.661216,-5.682532
87.200000,14.529950,21.710330,-0.484332,-11.056980,-0.662291,-5.701735
87.300000,14.546600,21.794050,-0.484887,-11.099619,-0.663368,-5.717561
87.400000,14.563240,21.886470,-0.485441,-11.146688,-0.664446,-5.735625
87.500000,14.579900,21.972800,-0.485997,-11.190655,-0.665526,-5.752034
87.600000,14.596550,22.064830,-0.486552,-11.237526,-0.666606,-5.769889
87.700000,14.613260,22.152980,-0.487109,-11.282420,-0.667691,-5.786655
87.800000,14.629910,22.237980,-0.487664,-11.325710,-0.668774,-5.802573
87.900000,14.646510,22.337140,-0.488217,-11.376212,-0.669855,-5.822152
88.000000,14.663240,22.426780,-0.488775,-11.421865,-0.670945,-5.839147
88.100000,14.679940,22.517960,-0.489331,-11.468303,-0.672034,-5.856503
88.200000,14.696620,22.612810,-0.489887,-11.516610,-0.673124,-5.874768
88.300000,14.713230,22.707010,-0.490441,-11.564585,-0.674210,-5.892838
88.400000,14.729910,22.799930,-0.490997,-11.611909,-0.675301,-5.910497
88.500000,14.746630,22.892210,-0.491554,-11.658907,-0.676397,-5.927921
88.600000,14.763310,22.984280,-0.492110,-11.705798,-0.677491,-5.945254
88.700000,14.779910,23.079720,-0.492664,-11.754405,-0.678581,-5.963437
88.800000,14.796570,23.179230,-0.493219,-11.805085,-0.679676,-5.982593
88.900000,14.813270,23.270790,-0.493776,-11.851716,-0.680775,-5.999627
89.000000,14.829950,23.371060,-0.494332,-11.902783,-0.681874,-6.018861
89.100000,14.846590,23.476610,-0.494886,-11.956539,-0.682972,-6.039411
89.200000,14.863220,23.567380,-0.495441,-12.002768,-0.684070,-6.056109
89.300000,14.879880,23.667790,-0.495996,-12.053906,-0.685171,-6.075217
89.400000,14.896550,23.764320,-0.496552,-12.103069,-0.686274,-6.093270
89.500000,14.913240,23.858200,-0.497108,-12.150881,-0.687380,-6.110581
89.600000,14.929900,23.958790,-0.497663,-12.202112,-0.688485,-6.129568
89.700000,14.946560,24.066530,-0.498219,-12.256983,-0.689591,-6.150325
89.800000,14.963230,24.160890,-0.498774,-12.305040,-0.690699,-6.167602
89.900000,14.979870,24.270050,-0.499329,-12.360635,-0.691806,-6.188611
90.000000,14.996550,24.374960,-0.499885,-12.414065,-0.692917,-6.208460
90.100000,15.013220,24.474650,-0.500441,-12.464837,-0.694029,-6.226926
90.200000,15.029920,24.577770,-0.500997,-12.517355,-0.695144,-6.246194
90.300000,15.046640,24.682540,-0.501555,-12.570714,-0.696261,-6.265814
90.400000,15.063300,24.786210,-0.502110,-12.623513,-0.697376,-6.285121
90.500000,15.079870,24.887690,-0.502662,-12.675196,-0.698486,-6.303853
90.600000,15.096560,24.992120,-0.503219,-12.728382,-0.699605,-6.323223
90.700000,15.113270,25.101030,-0.503776,-12.783850,-0.700727,-6.343657
90.800000,15.129940,25.212930,-0.504331,-12.840840,-0.701848,-6.364802
90.900000,15.146540,25.315450,-0.504885,-12.893053,-0.702965,-6.383548
91.000000,15.163200,25.425680,-0.505440,-12.949192,-0.704087,-6.404153
91.100000,15.179920,25.541020,-0.505997,-13.007935,-0.705214,-6.425954
91.200000,15.196590,25.652810,-0.506553,-13.064869,-0.706340,-6.446820
91.300000,15.213240,25.762320,-0.507108,-13.120642,-0.707465,-6.467059
91.400000,15.229910,25.875150,-0.507664,-13.178106,-0.708593,-6.488060
91.500000,15.246590,25.987800,-0.508220,-13.235478,-0.709723,-6.508948
91.600000,15.263280,26.097470,-0.508776,-13.291332,-0.710855,-6.529021
91.700000,15.280000,26.216710,-0.509333,-13.352061,-0.711990,-6.551411
91.800000,15.296600,26.325500,-0.509887,-13.407467,-0.713119,-6.571178
91.900000,15.313220,26.447020,-0.510441,-13.469357,-0.714250,-6.594049
92.000000,15.329960,26.554910,-0.510999,-13.524305,-0.715390,-6.613403
92.100000,15.346650,26.674720,-0.511555,-13.585323,-0.716528,-6.635683
92.200000,15.363230,26.786110,-0.512108,-13.642054,-0.717661,-6.655853
92.300000,15.379930,26.903550,-0.512664,-13.701866,-0.718802,-6.677408
92.400000,15.396640,27.026490,-0.513221,-13.764478,-0.719946,-6.700254
92.500000,15.413250,27.140870,-0.513775,-13.822732,-0.721084,-6.720958
92.600000,15.429870,27.263960,-0.514329,-13.885421,-0.722224,-6.743746
92.700000,15.446500,27.382600,-0.514883,-13.945844,-0.723366,-6.765361
92.800000,15.463220,27.501750,-0.515441,-14.006526,-0.724515,-6.786993
92.900000,15.479910,27.622060,-0.515997,-14.067800,-0.725664,-6.808857
93.000000,15.496570,27.747600,-0.516552,-14.131737,-0.726812,-6.831955
93.100000,15.513180,27.876160,-0.517106,-14.197212,-0.727958,-6.855748
93.200000,15.529930,27.992760,-0.517664,-14.256596,-0.729115,-6.876465
93.300000,15.546610,28.113110,-0.518220,-14.317889,-0.730268,-6.898068
93.400000,15.563320,28.240670,-0.518777,-14.382855,-0.731425,-6.921356
93.500000,15.579890,28.361190,-0.519330,-14.444235,-0.732574,-6.942915
93.600000,15.596560,28.493640,-0.519885,-14.511692,-0.733730,-6.967276
93.700000,15.613290,28.622030,-0.520443,-14.577080,-0.734893,-6.990541
93.800000,15.629970,28.745880,-0.520999,-14.640156,-0.736053,-7.012650
93.900000,15.646610,28.879300,-0.521554,-14.708107,-0.737211,-7.037040
94.000000,15.663280,29.004070,-0.522109,-14.771652,-0.738373,-7.059234
94.100000,15.679890,29.133830,-0.522663,-14.837738,-0.739533,-7.082601
94.200000,15.696560,29.268760,-0.523219,-14.906457,-0.740697,-7.107120
94.300000,15.713230,29.404050,-0.523774,-14.975360,-0.741863,-7.131651
94.400000,15.729900,29.528290,-0.524330,-15.038635,-0.743031,-7.153427
94.500000,15.746530,29.667580,-0.524884,-15.109574,-0.744197,-7.178796
94.600000,15.763220,29.798600,-0.525441,-15.176302,-0.745369,-7.202056
94.700000,15.779940,29.941700,-0.525998,-15.249183,-0.746544,-7.228143
94.800000,15.796550,30.074450,-0.526552,-15.316792,-0.747712,-7.251709
94.900000,15.813220,30.204580,-0.527107,-15.383066,-0.748887,-7.274539
95.000000,15.829950,30.343000,-0.527665,-15.453563,-0.750067,-7.299259
95.100000,15.846610,30.483110,-0.528220,-15.524920,-0.751243,-7.324342
95.200000,15.863280,30.621760,-0.528776,-15.595534,-0.752422,-7.348990
95.300000,15.879940,30.765640,-0.529331,-15.668812,-0.753601,-7.374819
95.400000,15.896590,30.904020,-0.529886,-15.739288,-0.754781,-7.399254
95.500000,15.913320,31.048840,-0.530444,-15.813044,-0.755968,-7.425110
95.600000,15.930020,31.198260,-0.531001,-15.889143,-0.757154,-7.451998
95.700000,15.946590,31.336750,-0.531553,-15.959676,-0.758332,-7.476262
95.800000,15.963230,31.481940,-0.532108,-16.033620,-0.759517,-7.502008
95.900000,15.979940,31.628260,-0.532665,-16.108141,-0.760708,-7.527903
96.000000,15.996640,31.771840,-0.533221,-16.181265,-0.761900,-7.553069
96.100000,16.013240,31.911710,-0.533775,-16.252500,-0.763086,-7.577327
96.200000,16.029870,32.062240,-0.534329,-16.329165,-0.764276,-7.604018
96.300000,16.046560,32.210670,-0.534885,-16.404760,-0.765471,-7.630094
96.400000,16.063240,32.362690,-0.535441,-16.482183,-0.766667,-7.656941
96.500000,16.079910,32.511760,-0.535997,-16.558103,-0.767864,-7.683010
96.600000,16.096600,32.664110,-0.536553,-16.635695,-0.769064,-7.709757
96.700000,16.113270,32.812670,-0.537109,-16.711356,-0.770264,-7.735536
96.800000,16.129930,32.971860,-0.537664,-16.792430,-0.771464,-7.763740
96.900000,16.146600,33.130330,-0.538220,-16.873139,-0.772667,-7.791678
97.000000,16.163220,33.280240,-0.538774,-16.949487,-0.773867,-7.817544
97.100000,16.179860,33.430160,-0.539329,-17.025841,-0.775070,-7.843317
97.200000,16.196570,33.596430,-0.539886,-17.110521,-0.776280,-7.872796
97.300000,16.213290,33.751110,-0.540443,-17.189299,-0.777492,-7.899463
97.400000,16.229900,33.905830,-0.540997,-17.268097,-0.778698,-7.926114
97.500000,16.246520,34.072130,-0.541551,-17.352793,-0.779905,-7.955377
97.600000,16.263240,34.232720,-0.542108,-17.434581,-0.781122,-7.983155
97.700000,16.279940,34.390730,-0.542665,-17.515055,-0.782338,-8.010254
97.800000,16.296590,34.557240,-0.543220,-17.599858,-0.783553,-8.039269
97.900000,16.313180,34.723590,-0.543773,-17.684579,-0.784764,-8.068188
98.000000,16.329920,34.887370,-0.544331,-17.767992,-0.785988,-8.096329
98.100000,16.346570,35.052730,-0.544886,-17.852209,-0.787207,-8.124796
98.200000,16.363280,35.224510,-0.545443,-17.939696,-0.788431,-8.154620
98.300000,16.379890,35.386370,-0.545996,-18.022130,-0.789650,-8.182113
98.400000,16.396520,35.556850,-0.546551,-18.108955,-0.790872,-8.211494
98.500000,16.413240,35.732880,-0.547108,-18.198606,-0.792102,-8.242003
98.600000,16.429980,35.904570,-0.547666,-18.286047,-0.793334,-8.271401
98.700000,16.446580,36.075480,-0.548219,-18.373091,-0.794558,-8.300607
98.800000,16.463260,36.256020,-0.548775,-18.465039,-0.795790,-8.331881
98.900000,16.479970,36.437680,-0.549332,-18.557558,-0.797025,-8.363291
99.000000,16.496650,36.617280,-0.549888,-18.649028,-0.798260,-8.394145
99.100000,16.513320,36.792180,-0.550444,-18.738103,-0.799495,-8.423827
99.200000,16.529940,36.969650,-0.550998,-18.828488,-0.800728,-8.454029
99.300000,16.546630,37.144720,-0.551554,-18.917651,-0.801968,-8.483538
99.400000,16.563290,37.331270,-0.552110,-19.012660,-0.803207,-8.515586
99.500000,16.579940,37.510240,-0.552665,-19.103808,-0.804447,-8.545808
99.600000,16.596560,37.689880,-0.553219,-19.195298,-0.805686,-8.576101
99.700000,16.613210,37.878490,-0.553774,-19.291357,-0.806929,-8.608311
99.800000,16.629900,38.066970,-0.554330,-19.387349,-0.808177,-8.640360
99.900000,16.646600,38.256650,-0.554887,-19.483952,-0.809426,-8.672567
100.000000,16.663270,38.442710,-0.555442,-19.578711,-0.810675,-8.703866
100.100000,16.679880,38.632790,-0.555996,-19.675518,-0.811922,-8.736009
100.200000,16.696600,38.820450,-0.556553,-19.771093,-0.813178,-8.767425
100.300000,16.713290,39.015510,-0.557110,-19.870436,-0.814433,-8.800424
100.400000,16.729970,39.210110,-0.557666,-19.969545,-0.815689,-8.833215
100.500000,16.746550,39.402530,-0.558218,-20.067544,-0.816939,-8.865473
100.600000,16.763210,39.595750,-0.558774,-20.165950,-0.818197,-8.897748
100.700000,16.779910,39.791290,-0.559330,-20.265538,-0.819460,-8.930408
100.800000,16.796600,39.997410,-0.559887,-20.370514,-0.820723,-8.965335
100.900000,16.813270,40.197570,-0.560442,-20.472454,-0.821986,-8.998824
101.000000,16.829890,40.395540,-0.560996,-20.573280,-0.823248,-9.031745
101.100000,16.846570,40.595860,-0.561552,-20.675302,-0.824515,-9.065038
101.200000,16.863230,40.801990,-0.562108,-20.780283,-0.825782,-9.099527
101.300000,16.879920,41.004340,-0.562664,-20.883339,-0.827054,-9.133036
101.400000,16.896550,41.216660,-0.563218,-20.991473,-0.828322,-9.168690
101.500000,16.913240,41.418060,-0.563775,-21.094045,-0.829596,-9.201757
101.600000,16.929930,41.633210,-0.564331,-21.203620,-0.830872,-9.237760
101.700000,16.946580,41.844720,-0.564886,-21.311341,-0.832147,-9.272863
101.800000,16.963200,42.057720,-0.565440,-21.419821,-0.833421,-9.308197
101.900000,16.979890,42.268590,-0.565996,-21.527216,-0.834702,-9.342891
102.000000,16.996590,42.485720,-0.566553,-21.637800,-0.835986,-9.378839
102.100000,17.013260,42.699530,-0.567109,-21.746692,-0.837269,-9.413955
102.200000,17.029900,42.912540,-0.567663,-21.855177,-0.838551,-9.448794
102.300000,17.046530,43.137520,-0.568218,-21.969759,-0.839834,-9.486154
102.400000,17.063220,43.357940,-0.568774,-22.082018,-0.841123,-9.522340
102.500000,17.079920,43.585570,-0.569331,-22.197949,-0.842415,-9.559976
102.600000,17.096610,43.809860,-0.569887,-22.312178,-0.843707,-9.596758
102.700000,17.113220,44.035240,-0.570441,-22.426964,-0.844995,-9.633712
102.800000,17.129810,44.258430,-0.570994,-22.540633,-0.846284,-9.670074
102.900000,17.146610,44.492070,-0.571554,-22.659625,-0.847590,-9.708433
103.000000,17.163310,44.721290,-0.572110,-22.776366,-0.848890,-9.745772
103.100000,17.179890,44.950450,-0.572663,-22.893076,-0.850182,-9.783059
103.200000,17.196490,45.184680,-0.573216,-23.012369,-0.851478,-9.821303
103.300000,17.213250,45.421590,-0.573775,-23.133026,-0.852788,-9.859874
103.400000,17.229940,45.659680,-0.574331,-23.254284,-0.854094,-9.898620
103.500000,17.246570,45.893150,-0.574886,-23.373189,-0.855397,-9.936278
103.600000,17.263300,46.131780,-0.575443,-23.494723,-0.856710,-9.974841
103.700000,17.279980,46.370740,-0.575999,-23.616424,-0.858020,-10.013380
103.800000,17.296570,46.616670,-0.576552,-23.741675,-0.859325,-10.053357
103.900000,17.313260,46.857660,-0.577109,-23.864410,-0.860640,-10.092052
104.000000,17.329850,47.100170,-0.577662,-23.987920,-0.861949,-10.131018
104.100000,17.346560,47.354230,-0.578219,-24.117311,-0.863268,-10.172232
104.200000,17.363300,47.602310,-0.578777,-24.243657,-0.864592,-10.211994
104.300000,17.379960,47.860450,-0.579332,-24.375127,-0.865911,-10.253836
104.400000,17.396530,48.107280,-0.579884,-24.500837,-0.867225,-10.293185
104.500000,17.413210,48.369830,-0.580440,-24.634552,-0.868550,-10.335664
104.600000,17.429930,48.623850,-0.580998,-24.763923,-0.869879,-10.376142
104.700000,17.446590,48.885220,-0.581553,-24.897038,-0.871205,-10.418091
104.800000,17.463230,49.142630,-0.582108,-25.028136,-0.872531,-10.459066
104.900000,17.479880,49.404010,-0.582663,-25.161256,-0.873860,-10.500731
105.000000,17.496560,49.665100,-0.583219,-25.294228,-0.875194,-10.542162
105.100000,17.513240,49.931320,-0.583775,-25.429812,-0.876528,-10.584532
105.200000,17.529920,50.199330,-0.584331,-25.566309,-0.877865,-10.627131
105.300000,17.546550,50.472950,-0.584885,-25.705662,-0.879200,-10.670806
105.400000,17.563180,50.744950,-0.585439,-25.844191,-0.880536,-10.713985
105.500000,17.579910,51.022970,-0.585997,-25.985785,-0.881882,-10.758193
105.600000,17.596620,51.288980,-0.586554,-26.121263,-0.883228,-10.799732
105.700000,17.613260,51.561110,-0.587109,-26.259858,-0.884571,-10.842468
105.800000,17.629920,51.840640,-0.587664,-26.402221,-0.885917,-10.886586
105.900000,17.646630,52.133580,-0.588221,-26.551414,-0.887268,-10.933315
106.000000,17.663310,52.418780,-0.588777,-26.696665,-0.888620,-10.978283
106.100000,17.679930,52.700970,-0.589331,-26.840384,-0.889968,-11.022514
106.200000,17.696630,52.986810,-0.589888,-26.985961,-0.891324,-11.067275
106.300000,17.713300,53.275420,-0.590443,-27.132949,-0.892680,-11.112480
106.400000,17.729960,53.567900,-0.590999,-27.281907,-0.894037,-11.158337
106.500000,17.746630,53.863120,-0.591554,-27.432262,-0.895396,-11.204588
106.600000,17.763230,54.156910,-0.592108,-27.581888,-0.896752,-11.250441
106.700000,17.779860,54.453950,-0.592662,-27.733169,-0.898112,-11.296774
106.800000,17.796560,54.759700,-0.593219,-27.888886,-0.899480,-11.344678
106.900000,17.813300,55.056270,-0.593777,-28.039928,-0.900852,-11.390473
107.000000,17.829880,55.349260,-0.594329,-28.189147,-0.902214,-11.435510
107.100000,17.846580,55.656590,-0.594886,-28.345669,-0.903587,-11.483227
107.200000,17.863290,55.968310,-0.595443,-28.504426,-0.904963,-11.531665
107.300000,17.879970,56.287480,-0.595999,-28.666978,-0.906338,-11.581488
107.400000,17.896580,56.590090,-0.596553,-28.821096,-0.907709,-11.627794
107.500000,17.913240,56.908310,-0.597108,-28.983164,-0.909087,-11.677085
107.600000,17.929920,57.228390,-0.597664,-29.146180,-0.910468,-11.726557
107.700000,17.946610,57.553610,-0.598220,-29.311813,-0.911851,-11.776890
107.800000,17.963320,57.875670,-0.598777,-29.475837,-0.913239,-11.826374
107.900000,17.979970,58.194110,-0.599332,-29.638017,-0.914623,-11.874995
108.000000,17.996530,58.520960,-0.599884,-29.804480,-0.916002,-11.925239
108.100000,18.013250,58.848210,-0.600442,-29.971147,-0.917396,-11.975222
108.200000,18.029950,59.183210,-0.600998,-30.141761,-0.918790,-12.026613
108.300000,18.046560,59.514230,-0.601552,-30.310348,-0.920178,-12.077098
108.400000,18.063210,59.848870,-0.602107,-30.480779,-0.921572,-12.128089
108.500000,18.079910,60.190300,-0.602664,-30.654668,-0.922972,-12.180213
108.600000,18.096590,60.529580,-0.603220,-30.827462,-0.924372,-12.231731
108.700000,18.113230,60.867740,-0.603774,-30.999685,-0.925771,-12.282871
108.800000,18.129890,61.218640,-0.604330,-31.178397,-0.927174,-12.336367
108.900000,18.146580,61.567900,-0.604886,-31.356274,-0.928581,-12.389303
109.000000,18.163260,61.923540,-0.605442,-31.537400,-0.929989,-12.443333
109.100000,18.179940,62.283460,-0.605998,-31.720706,-0.931399,-12.498021
109.200000,18.196550,62.639520,-0.606552,-31.902046,-0.932806,-12.551807
109.300000,18.213200,63.002220,-0.607107,-32.086767,-0.934217,-12.606677
109.400000,18.229910,63.372220,-0.607664,-32.275207,-0.935636,-12.662736
109.500000,18.246610,63.740130,-0.608220,-32.462582,-0.937056,-12.718179
109.600000,18.263220,64.098480,-0.608774,-32.645088,-0.938470,-12.771607
109.700000,18.279850,64.475560,-0.609328,-32.837133,-0.939888,-12.828538
109.800000,18.296570,64.858270,-0.609886,-33.032046,-0.941315,-12.886274
109.900000,18.313260,65.231940,-0.610442,-33.222354,-0.942743,-12.942034
110.000000,18.329930,65.604880,-0.610998,-33.412291,-0.944170,-12.997459
110.100000,18.346540,65.981090,-0.611551,-33.603893,-0.945594,-13.053388
110.200000,18.363210,66.370610,-0.612107,-33.802274,-0.947026,-13.111666
110.300000,18.379860,66.754650,-0.612662,-33.997864,-0.948458,-13.168665
110.400000,18.396560,67.145270,-0.613219,-34.196805,-0.949896,-13.226686
110.500000,18.413210,67.534970,-0.613774,-34.395278,-0.951332,-13.284362
110.600000,18.429910,67.924610,-0.614330,-34.593720,-0.952774,-13.341748
110.700000,18.446540,68.338260,-0.614885,-34.804390,-0.954212,-13.403704
110.800000,18.463260,68.735620,-0.615442,-35.006764,-0.955661,-13.462131
110.900000,18.479880,69.149440,-0.615996,-35.217521,-0.957102,-13.523669
111.000000,18.496500,69.552920,-0.616550,-35.423011,-0.958546,-13.582954
111.100000,18.513260,69.974740,-0.617109,-35.637842,-0.960004,-13.645421
111.200000,18.529960,70.388700,-0.617665,-35.848671,-0.961459,-13.706190
111.300000,18.546620,70.816690,-0.618221,-36.066644,-0.962912,-13.769499
111.400000,18.563260,71.225090,-0.618775,-36.274640,-0.964366,-13.828788
111.500000,18.579930,71.647270,-0.619331,-36.489655,-0.965825,-13.890480
111.600000,18.596610,72.089970,-0.619887,-36.715120,-0.967287,-13.955894
111.700000,18.613290,72.514840,-0.620443,-36.931505,-0.968750,-14.017611
111.800000,18.629890,72.934980,-0.620996,-37.145480,-0.970209,-14.078273
111.900000,18.646550,73.376980,-0.621552,-37.370589,-0.971676,-14.142837
112.000000,18.663220,73.828970,-0.622107,-37.600786,-0.973145,-14.209061
112.100000,18.679930,74.275200,-0.622664,-37.828049,-0.974620,-14.273872
112.200000,18.696570,74.714870,-0.623219,-38.051971,-0.976091,-14.337260
112.300000,18.713180,75.167340,-0.623773,-38.282412,-0.977562,-14.402890
112.400000,18.729880,75.629170,-0.624329,-38.517620,-0.979042,-14.469940
112.500000,18.746600,76.093880,-0.624887,-38.754295,-0.980527,-14.537253
112.600000,18.763300,76.560020,-0.625443,-38.991698,-0.982012,-14.604600
112.700000,18.779920,77.027420,-0.625997,-39.229743,-0.983492,-14.672028
112.800000,18.796580,77.505260,-0.626553,-39.473105,-0.984978,-14.741126
112.900000,18.813300,77.985300,-0.627110,-39.717587,-0.986472,-14.810291
113.000000,18.829930,78.463410,-0.627664,-39.961087,-0.987960,-14.878938
113.100000,18.846590,78.953000,-0.628220,-40.210433,-0.989452,-14.949448
113.200000,18.863270,79.442630,-0.628776,-40.459799,-0.990949,-15.019662
113.300000,18.879930,79.931760,-0.629331,-40.708911,-0.992446,-15.089531
113.400000,18.896600,80.431140,-0.629887,-40.963243,-0.993946,-15.161042
113.500000,18.913280,80.935710,-0.630443,-41.220219,-0.995449,-15.233234
113.600000,18.929880,81.436600,-0.630996,-41.475320,-0.996948,-15.304559
113.700000,18.946570,81.940900,-0.631552,-41.732158,-0.998457,-15.376116
113.800000,18.963310,82.456230,-0.632110,-41.994613,-0.999972,-15.449384
113.900000,18.979960,82.965740,-0.632665,-42.254104,-1.001482,-15.521397
114.000000,18.996530,83.487940,-0.633218,-42.520059,-1.002987,-15.595606
114.100000,19.013200,84.011470,-0.633773,-42.786690,-1.004503,-15.669627
114.200000,19.029920,84.544720,-0.634331,-43.058272,-1.006026,-15.745090
114.300000,19.046590,85.065120,-0.634886,-43.323310,-1.007547,-15.817933
114.400000,19.063240,85.603180,-0.635441,-43.597342,-1.009068,-15.893789
114.500000,19.079840,86.147670,-0.635995,-43.874648,-1.010587,-15.970606
114.600000,19.096570,86.703770,-0.636552,-44.157867,-1.012120,-16.049074
114.700000,19.113280,87.248440,-0.637109,-44.435266,-1.013654,-16.125143
114.800000,19.129980,87.812580,-0.637666,-44.722580,-1.015189,-16.204511
114.900000,19.146640,88.373760,-0.638221,-45.008386,-1.016723,-16.283074
115.000000,19.163270,88.931840,-0.638776,-45.292614,-1.018256,-16.360794
115.100000,19.179910,89.513840,-0.639330,-45.589024,-1.019793,-16.442578
115.200000,19.196600,90.085640,-0.639887,-45.880240,-1.021336,-16.522086
115.300000,19.213200,90.655470,-0.640440,-46.170452,-1.022874,-16.601048
115.400000,19.229890,91.239850,-0.640996,-46.468074,-1.024423,-16.682209
115.500000,19.246600,91.840650,-0.641553,-46.774059,-1.025975,-16.766006
115.600000,19.263230,92.426250,-0.642108,-47.072303,-1.027523,-16.846816
115.700000,19.279860,93.025540,-0.642662,-47.377518,-1.029073,-16.929788
115.800000,19.296580,93.644910,-0.643219,-47.692961,-1.030634,-17.015926
115.900000,19.313260,94.249390,-0.643775,-48.000820,-1.032194,-17.099076
116.000000,19.329940,94.871070,-0.644331,-48.317439,-1.033756,-17.184999
116.100000,19.346630,95.496860,-0.644888,-48.636151,-1.035321,-17.271297
116.200000,19.363250,96.118940,-0.645442,-48.952974,-1.036882,-17.356685
116.300000,19.379890,96.759670,-0.645996,-49.279295,-1.038448,-17.445051
116.400000,19.396650,97.412890,-0.646555,-49.611977,-1.040027,-17.535105
116.500000,19.413320,98.054770,-0.647111,-49.938884,-1.041601,-17.622900
116.600000,19.429910,98.705280,-0.647664,-50.270186,-1.043169,-17.712013
116.700000,19.446550,99.359790,-0.648218,-50.603526,-1.044745,-17.801393
116.800000,19.463260,100.026560,-0.648775,-50.943109,-1.046329,-17.892476
116.900000,19.479950,100.689830,-0.649332,-51.280909,-1.047914,-17.982591
117.000000,19.496600,101.363600,-0.649887,-51.624058,-1.049498,-18.074271
117.100000,19.513240,102.050150,-0.650441,-51.973715,-1.051084,-18.167862
117.200000,19.529890,102.735130,-0.650996,-52.322572,-1.052673,-18.260769
117.300000,19.546580,103.434400,-0.651553,-52.678707,-1.054268,-18.355755
117.400000,19.563290,104.137730,-0.652110,-53.036910,-1.055868,-18.451028
117.500000,19.579930,104.824820,-0.652664,-53.386842,-1.057464,-18.543155
117.600000,19.596540,105.546750,-0.653218,-53.754518,-1.059059,-18.641099
117.700000,19.613240,106.270930,-0.653775,-54.123340,-1.060665,-18.738872
117.800000,19.629970,106.991140,-0.654332,-54.490140,-1.062277,-18.835480
117.900000,19.646560,107.723510,-0.654885,-54.863133,-1.063879,-18.934072
118.000000,19.663230,108.457660,-0.655441,-55.237033,-1.065490,-19.032417
118.100000,19.679940,109.217830,-0.655998,-55.624184,-1.067108,-19.134831
118.200000,19.696620,109.963200,-0.656554,-56.003798,-1.068725,-19.234280
118.300000,19.713230,110.723180,-0.657108,-56.390853,-1.070339,-19.335991
118.400000,19.729890,111.489470,-0.657663,-56.781121,-1.071960,-19.438279
118.500000,19.746590,112.240970,-0.658220,-57.163857,-1.073587,-19.537482
118.600000,19.763280,113.020880,-0.658776,-57.561062,-1.075216,-19.641216
118.700000,19.779910,113.812800,-0.659330,-57.964383,-1.076842,-19.746707
118.800000,19.796530,114.596150,-0.659884,-58.363340,-1.078470,-19.850286
118.900000,19.813190,115.389970,-0.660440,-58.767629,-1.080104,-19.955156
119.000000,19.829930,116.195110,-0.660998,-59.177684,-1.081748,-20.061373
119.100000,19.846580,117.005050,-0.661553,-59.590183,-1.083387,-20.168138
119.200000,19.863190,117.812820,-0.662106,-60.001577,-1.085024,-20.274153
119.300000,19.879860,118.636290,-0.662662,-60.420966,-1.086670,-20.382288
119.400000,19.896550,119.480480,-0.663218,-60.850909,-1.088320,-20.493470
119.500000,19.913290,120.325420,-0.663776,-61.281233,-1.089979,-20.604201
119.600000,19.929930,121.153360,-0.664331,-61.702900,-1.091630,-20.711751
119.700000,19.946550,122.009620,-0.664885,-62.138989,-1.093282,-20.823707
119.800000,19.963250,122.872830,-0.665442,-62.578618,-1.094944,-20.936198
119.900000,19.979930,123.756630,-0.665998,-63.028734,-1.096607,-21.051744
120.000000,19.996580,124.623850,-0.666553,-63.470406,-1.098270,-21.164037
120.021000,20.000090,124.815740,-0.666670,-63.568134,-1.098621,-21.189187
