Repository: abubakardawood/tissue-phantom-material-database

Title:
A Database of Silicone Phantom Materials for Modeling Human Tissue Mechanics Across Varying Stiffnesses

Description:
This dataset contains processed mechanical compression test data for soft silicone phantoms
fabricated using Ecoflex (Smooth-On) with varying base materials and thinner concentrations.
The dataset provides force–compression measurements together with derived engineering and
true stress–strain quantities, intended for mechanical characterization, constitutive model
fitting, and the design of tissue-equivalent phantoms.

All files in this dataset are processed outputs generated from raw experimental measurements.
The raw data files are not included in this archive.

File: data/EF10_75T/EF10_75T_B3.csv (part 2 of 2)
Speed (mm/min): 10;
Machine: INSTRON 5900;
Load cell: 1kN;
Time (s),Compression (mm),Load (N),Engineering Strain [-],Engineering Stress (kPa),True Strain [-],True Stress (kPa)
58.500000,9.746640,8.331500,-0.324888,-4.243198,-0.392877,-2.864634
58.600000,9.763280,8.358420,-0.325443,-4.256908,-0.393699,-2.871529
58.700000,9.779940,8.376760,-0.325998,-4.266249,-0.394522,-2.875460
58.800000,9.796590,8.401120,-0.326553,-4.278655,-0.395346,-2.881448
58.900000,9.813280,8.424660,-0.327109,-4.290644,-0.396172,-2.887134
59.000000,9.829940,8.449940,-0.327665,-4.303519,-0.396998,-2.893408
59.100000,9.846600,8.473250,-0.328220,-4.315391,-0.397824,-2.898993
59.200000,9.863210,8.501280,-0.328774,-4.329666,-0.398649,-2.906186
59.300000,9.879910,8.520930,-0.329330,-4.339674,-0.399479,-2.910488
59.400000,9.896610,8.554220,-0.329887,-4.356628,-0.400309,-2.919433
59.500000,9.913210,8.562990,-0.330440,-4.361095,-0.401135,-2.920013
59.600000,9.929870,8.594210,-0.330996,-4.376995,-0.401965,-2.928229
59.700000,9.946560,8.618400,-0.331552,-4.389315,-0.402797,-2.934029
59.800000,9.963220,8.640110,-0.332107,-4.400372,-0.403628,-2.938976
59.900000,9.979880,8.665580,-0.332663,-4.413344,-0.404460,-2.945189
60.000000,9.996540,8.692450,-0.333218,-4.427028,-0.405292,-2.951863
60.100000,10.013240,8.712260,-0.333775,-4.437118,-0.406127,-2.956120
60.200000,10.029930,8.734060,-0.334331,-4.448220,-0.406963,-2.961042
60.300000,10.046610,8.760040,-0.334887,-4.461452,-0.407798,-2.967370
60.400000,10.063240,8.791370,-0.335441,-4.477408,-0.408632,-2.975500
60.500000,10.079890,8.809760,-0.335996,-4.486774,-0.409468,-2.979234
60.600000,10.096570,8.838500,-0.336552,-4.501411,-0.410305,-2.986451
60.700000,10.113310,8.863980,-0.337110,-4.514388,-0.411147,-2.992541
60.800000,10.129950,8.888380,-0.337665,-4.526815,-0.411984,-2.998268
60.900000,10.146570,8.914120,-0.338219,-4.539924,-0.412821,-3.004435
61.000000,10.163250,8.936400,-0.338775,-4.551271,-0.413661,-3.009414
61.100000,10.179960,8.969320,-0.339332,-4.568037,-0.414504,-3.017956
61.200000,10.196580,8.987180,-0.339886,-4.577133,-0.415343,-3.021430
61.300000,10.213210,9.013580,-0.340440,-4.590579,-0.416183,-3.027760
61.400000,10.229880,9.045180,-0.340996,-4.606672,-0.417026,-3.035816
61.500000,10.246560,9.068580,-0.341552,-4.618590,-0.417870,-3.041101
61.600000,10.263240,9.095970,-0.342108,-4.632539,-0.418714,-3.047711
61.700000,10.279890,9.122220,-0.342663,-4.645908,-0.419558,-3.053928
61.800000,10.296520,9.147460,-0.343217,-4.658763,-0.420402,-3.059795
61.900000,10.313200,9.171880,-0.343773,-4.671200,-0.421249,-3.065366
62.000000,10.329950,9.200780,-0.344332,-4.685919,-0.422100,-3.072409
62.100000,10.346600,9.226030,-0.344887,-4.698778,-0.422947,-3.078232
62.200000,10.363210,9.256760,-0.345440,-4.714429,-0.423793,-3.085875
62.300000,10.379920,9.284160,-0.345997,-4.728384,-0.424644,-3.092376
62.400000,10.396640,9.306940,-0.346555,-4.739986,-0.425496,-3.097321
62.500000,10.413270,9.337110,-0.347109,-4.755351,-0.426345,-3.104726
62.600000,10.429900,9.358470,-0.347663,-4.766230,-0.427194,-3.109186
62.700000,10.446600,9.387850,-0.348220,-4.781193,-0.428048,-3.116286
62.800000,10.463270,9.415990,-0.348776,-4.795524,-0.428901,-3.122962
62.900000,10.479950,9.440680,-0.349332,-4.808099,-0.429755,-3.128478
63.000000,10.496580,9.471130,-0.349886,-4.823607,-0.430608,-3.135894
63.100000,10.513270,9.500270,-0.350442,-4.838448,-0.431464,-3.142851
63.200000,10.529940,9.530500,-0.350998,-4.853844,-0.432319,-3.150154
63.300000,10.546660,9.555550,-0.351555,-4.866602,-0.433179,-3.155722
63.400000,10.563280,9.585960,-0.352109,-4.882089,-0.434033,-3.163060
63.500000,10.579890,9.604520,-0.352663,-4.891542,-0.434888,-3.166476
63.600000,10.596590,9.637970,-0.353220,-4.908578,-0.435749,-3.174772
63.700000,10.613260,9.667170,-0.353775,-4.923449,-0.436608,-3.181654
63.800000,10.629930,9.692090,-0.354331,-4.936141,-0.437468,-3.187113
63.900000,10.646530,9.723090,-0.354884,-4.951929,-0.438326,-3.194567
64.000000,10.663250,9.745770,-0.355442,-4.963480,-0.439190,-3.199252
64.100000,10.679880,9.786430,-0.355996,-4.984188,-0.440050,-3.209837
64.200000,10.696570,9.809600,-0.356552,-4.995988,-0.440915,-3.214657
64.300000,10.713240,9.839160,-0.357108,-5.011043,-0.441779,-3.221559
64.400000,10.729880,9.862810,-0.357663,-5.023088,-0.442642,-3.226517
64.500000,10.746600,9.904100,-0.358220,-5.044117,-0.443510,-3.237213
64.600000,10.763300,9.924410,-0.358777,-5.054461,-0.444377,-3.241038
64.700000,10.779950,9.957830,-0.359332,-5.071481,-0.445243,-3.249137
64.800000,10.796500,9.989510,-0.359883,-5.087616,-0.446105,-3.256668
64.900000,10.813240,10.011970,-0.360441,-5.099054,-0.446977,-3.261144
65.000000,10.829940,10.047290,-0.360998,-5.117043,-0.447848,-3.269801
65.100000,10.846610,10.083200,-0.361554,-5.135332,-0.448718,-3.278634
65.200000,10.863210,10.110850,-0.362107,-5.149414,-0.449585,-3.284775
65.300000,10.879850,10.139670,-0.362662,-5.164092,-0.450455,-3.291273
65.400000,10.896550,10.163050,-0.363218,-5.175999,-0.451328,-3.295981
65.500000,10.913260,10.196930,-0.363775,-5.193254,-0.452204,-3.304076
65.600000,10.929930,10.222840,-0.364331,-5.206450,-0.453077,-3.309579
65.700000,10.946560,10.256580,-0.364885,-5.223633,-0.453950,-3.317606
65.800000,10.963220,10.288190,-0.365441,-5.239732,-0.454824,-3.324921
65.900000,10.979920,10.315480,-0.365997,-5.253631,-0.455702,-3.330816
66.000000,10.996660,10.349390,-0.366555,-5.270901,-0.456583,-3.338824
66.100000,11.013230,10.383370,-0.367108,-5.288207,-0.457455,-3.346866
66.200000,11.029870,10.409050,-0.367662,-5.301286,-0.458332,-3.352203
66.300000,11.046600,10.446530,-0.368220,-5.320374,-0.459214,-3.361306
66.400000,11.063260,10.472340,-0.368775,-5.333519,-0.460093,-3.366649
66.500000,11.079890,10.499730,-0.369330,-5.347469,-0.460972,-3.372490
66.600000,11.096610,10.537750,-0.369887,-5.366832,-0.461856,-3.381711
66.700000,11.113320,10.568670,-0.370444,-5.382579,-0.462740,-3.388635
66.800000,11.129970,10.606820,-0.370999,-5.402009,-0.463622,-3.397869
66.900000,11.146620,10.641910,-0.371554,-5.419880,-0.464505,-3.406102
67.000000,11.163260,10.666260,-0.372109,-5.432282,-0.465388,-3.410883
67.100000,11.179950,10.696130,-0.372665,-5.447494,-0.466275,-3.417404
67.200000,11.196640,10.728270,-0.373221,-5.463863,-0.467162,-3.424633
67.300000,11.213270,10.759540,-0.373776,-5.479789,-0.468047,-3.431577
67.400000,11.229850,10.794720,-0.374328,-5.497706,-0.468930,-3.439759
67.500000,11.246520,10.828340,-0.374884,-5.514828,-0.469818,-3.447407
67.600000,11.263260,10.859060,-0.375442,-5.530474,-0.470711,-3.454102
67.700000,11.279960,10.889630,-0.375999,-5.546043,-0.471603,-3.460738
67.800000,11.296590,10.925980,-0.376553,-5.564556,-0.472492,-3.469206
67.900000,11.313180,10.959830,-0.377106,-5.581796,-0.473379,-3.476867
68.000000,11.329920,10.988860,-0.377664,-5.596580,-0.474275,-3.482953
68.100000,11.346590,11.026710,-0.378220,-5.615857,-0.475168,-3.491830
68.200000,11.363250,11.061730,-0.378775,-5.633693,-0.476062,-3.499791
68.300000,11.379890,11.091340,-0.379330,-5.648773,-0.476955,-3.506026
68.400000,11.396570,11.128720,-0.379886,-5.667811,-0.477851,-3.514691
68.500000,11.413220,11.165150,-0.380441,-5.686364,-0.478747,-3.523040
68.600000,11.429920,11.198060,-0.380997,-5.703125,-0.479646,-3.530250
68.700000,11.446570,11.234740,-0.381552,-5.721806,-0.480543,-3.538638
68.800000,11.463180,11.271620,-0.382106,-5.740589,-0.481438,-3.547075
68.900000,11.479920,11.304010,-0.382664,-5.757085,-0.482342,-3.554056
69.000000,11.496600,11.339490,-0.383220,-5.775155,-0.483243,-3.562000
69.100000,11.513230,11.372260,-0.383774,-5.791844,-0.484142,-3.569083
69.200000,11.529870,11.411920,-0.384329,-5.812043,-0.485043,-3.578306
69.300000,11.546570,11.447800,-0.384886,-5.830317,-0.485947,-3.586311
69.400000,11.563240,11.481570,-0.385441,-5.847516,-0.486851,-3.593641
69.500000,11.579900,11.513680,-0.385997,-5.863869,-0.487755,-3.600435
69.600000,11.596560,11.548860,-0.386552,-5.881786,-0.488660,-3.608170
69.700000,11.613200,11.589420,-0.387107,-5.902443,-0.489564,-3.617568
69.800000,11.629930,11.624990,-0.387664,-5.920559,-0.490475,-3.625369
69.900000,11.646620,11.658750,-0.388221,-5.937753,-0.491384,-3.632594
70.000000,11.663220,11.696760,-0.388774,-5.957111,-0.492289,-3.641141
70.100000,11.679880,11.733300,-0.389329,-5.975721,-0.493197,-3.649197
70.200000,11.696610,11.770010,-0.389887,-5.994417,-0.494111,-3.657272
70.300000,11.713330,11.812180,-0.390444,-6.015894,-0.495025,-3.667022
70.400000,11.729930,11.854630,-0.390998,-6.037513,-0.495933,-3.676860
70.500000,11.746550,11.887680,-0.391552,-6.054346,-0.496843,-3.683757
70.600000,11.763230,11.924190,-0.392108,-6.072940,-0.497757,-3.691694
70.700000,11.779970,11.961370,-0.392666,-6.091876,-0.498676,-3.699805
70.800000,11.796590,12.001160,-0.393220,-6.112141,-0.499588,-3.708727
70.900000,11.813220,12.034690,-0.393774,-6.129217,-0.500502,-3.715691
71.000000,11.829880,12.073540,-0.394329,-6.149003,-0.501419,-3.724271
71.100000,11.846570,12.119460,-0.394886,-6.172390,-0.502338,-3.735002
71.200000,11.863240,12.158790,-0.395441,-6.192421,-0.503257,-3.743682
71.300000,11.879940,12.193250,-0.395998,-6.209971,-0.504178,-3.750835
71.400000,11.896620,12.237520,-0.396554,-6.232518,-0.505099,-3.760988
71.500000,11.913270,12.270040,-0.397109,-6.249080,-0.506019,-3.767514
71.600000,11.929950,12.309950,-0.397665,-6.269406,-0.506942,-3.776283
71.700000,11.946570,12.347540,-0.398219,-6.288550,-0.507862,-3.784330
71.800000,11.963180,12.383050,-0.398773,-6.306636,-0.508782,-3.791722
71.900000,11.979920,12.421810,-0.399331,-6.326376,-0.509711,-3.800060
72.000000,11.996610,12.464830,-0.399887,-6.348286,-0.510637,-3.809689
72.100000,12.013220,12.501640,-0.400441,-6.367033,-0.511560,-3.817414
72.200000,12.029900,12.542780,-0.400997,-6.387985,-0.512488,-3.826425
72.300000,12.046540,12.583160,-0.401551,-6.408551,-0.513415,-3.835189
72.400000,12.063200,12.624880,-0.402107,-6.429799,-0.514343,-3.844334
72.500000,12.079900,12.671730,-0.402663,-6.453659,-0.515274,-3.855007
72.600000,12.096530,12.709130,-0.403218,-6.472707,-0.516203,-3.862797
72.700000,12.113190,12.748150,-0.403773,-6.492579,-0.517134,-3.871051
72.800000,12.129920,12.788680,-0.404331,-6.513221,-0.518070,-3.879726
72.900000,12.146660,12.838880,-0.404889,-6.538788,-0.519007,-3.891307
73.000000,12.163280,12.875640,-0.405443,-6.557510,-0.519938,-3.898815
73.100000,12.179910,12.915750,-0.405997,-6.577937,-0.520871,-3.907315
73.200000,12.196610,12.967900,-0.406554,-6.604497,-0.521808,-3.919415
73.300000,12.213310,13.003270,-0.407110,-6.622511,-0.522747,-3.926418
73.400000,12.229950,13.042400,-0.407665,-6.642440,-0.523683,-3.934550
73.500000,12.246620,13.093450,-0.408221,-6.668439,-0.524621,-3.946245
73.600000,12.263310,13.132770,-0.408777,-6.688465,-0.525562,-3.954374
73.700000,12.279940,13.169850,-0.409331,-6.707350,-0.526500,-3.961821
73.800000,12.296630,13.218870,-0.409888,-6.732315,-0.527442,-3.972822
73.900000,12.313250,13.267550,-0.410442,-6.757108,-0.528382,-3.983709
74.000000,12.329910,13.302740,-0.410997,-6.775030,-0.529324,-3.990513
74.100000,12.346590,13.353420,-0.411553,-6.800841,-0.530268,-4.001934
74.200000,12.363350,13.390570,-0.412112,-6.819761,-0.531218,-4.009258
74.300000,12.379930,13.437560,-0.412664,-6.843693,-0.532159,-4.019545
74.400000,12.396540,13.487440,-0.413218,-6.869097,-0.533102,-4.030662
74.500000,12.413230,13.535450,-0.413774,-6.893548,-0.534050,-4.041175
74.600000,12.429970,13.577490,-0.414332,-6.914959,-0.535003,-4.049868
74.700000,12.446650,13.625820,-0.414888,-6.939573,-0.535953,-4.060425
74.800000,12.463230,13.667710,-0.415441,-6.960908,-0.536898,-4.069061
74.900000,12.479940,13.712610,-0.415998,-6.983775,-0.537851,-4.078539
75.000000,12.496590,13.764030,-0.416553,-7.009963,-0.538802,-4.089942
75.100000,12.513290,13.806430,-0.417110,-7.031557,-0.539756,-4.098627
75.200000,12.529890,13.855410,-0.417663,-7.056502,-0.540706,-4.109262
75.300000,12.546560,13.896720,-0.418219,-7.077541,-0.541661,-4.117581
75.400000,12.563170,13.945720,-0.418772,-7.102497,-0.542613,-4.128168
75.500000,12.579910,13.993840,-0.419330,-7.127004,-0.543573,-4.138435
75.600000,12.596580,14.044460,-0.419886,-7.152785,-0.544531,-4.149431
75.700000,12.613190,14.082790,-0.420440,-7.172306,-0.545486,-4.156784
75.800000,12.629910,14.133460,-0.420997,-7.198112,-0.546448,-4.167728
75.900000,12.646550,14.183280,-0.421552,-7.223485,-0.547406,-4.178413
76.000000,12.663240,14.228320,-0.422108,-7.246424,-0.548368,-4.187650
76.100000,12.679840,14.271290,-0.422661,-7.268308,-0.549326,-4.196275
76.200000,12.696570,14.328070,-0.423219,-7.297226,-0.550293,-4.208901
76.300000,12.713270,14.371650,-0.423776,-7.319421,-0.551258,-4.217629
76.400000,12.729950,14.417620,-0.424332,-7.342834,-0.552224,-4.227037
76.500000,12.746590,14.473150,-0.424886,-7.371115,-0.553188,-4.239229
76.600000,12.763190,14.523930,-0.425440,-7.396977,-0.554150,-4.250009
76.700000,12.779890,14.570490,-0.425996,-7.420690,-0.555119,-4.259503
76.800000,12.796620,14.627980,-0.426554,-7.449969,-0.556092,-4.272155
76.900000,12.813300,14.671750,-0.427110,-7.472261,-0.557062,-4.280784
77.000000,12.829890,14.726630,-0.427663,-7.500211,-0.558027,-4.292648
77.100000,12.846570,14.775200,-0.428219,-7.524948,-0.558999,-4.302622
77.200000,12.863270,14.832720,-0.428776,-7.554242,-0.559973,-4.315167
77.300000,12.879970,14.881680,-0.429332,-7.579177,-0.560948,-4.325191
77.400000,12.896580,14.932820,-0.429886,-7.605223,-0.561919,-4.335844
77.500000,12.913240,14.984330,-0.430441,-7.631457,-0.562893,-4.346562
77.600000,12.929920,15.035570,-0.430997,-7.657553,-0.563870,-4.357168
77.700000,12.946600,15.096420,-0.431553,-7.688544,-0.564848,-4.370527
77.800000,12.963270,15.147270,-0.432109,-7.714441,-0.565826,-4.380962
77.900000,12.979900,15.198330,-0.432663,-7.740446,-0.566802,-4.391439
78.000000,12.996570,15.252150,-0.433219,-7.767856,-0.567782,-4.402673
78.100000,13.013290,15.302250,-0.433776,-7.793372,-0.568766,-4.412792
78.200000,13.029980,15.359570,-0.434333,-7.822565,-0.569749,-4.424969
78.300000,13.046630,15.410560,-0.434888,-7.848534,-0.570731,-4.435303
78.400000,13.063310,15.471360,-0.435444,-7.879499,-0.571715,-4.448421
78.500000,13.080040,15.519410,-0.436001,-7.903971,-0.572703,-4.457829
78.600000,13.096590,15.578900,-0.436553,-7.934269,-0.573682,-4.470540
78.700000,13.113180,15.631550,-0.437106,-7.961083,-0.574664,-4.481246
78.800000,13.129880,15.689640,-0.437663,-7.990668,-0.575653,-4.493451
78.900000,13.146600,15.744410,-0.438220,-8.018562,-0.576645,-4.504668
79.000000,13.163260,15.797640,-0.438775,-8.045672,-0.577634,-4.515430
79.100000,13.179930,15.852630,-0.439331,-8.073678,-0.578625,-4.526661
79.200000,13.196530,15.916960,-0.439884,-8.106441,-0.579612,-4.540545
79.300000,13.213250,15.966400,-0.440442,-8.131621,-0.580607,-4.550116
79.400000,13.229940,16.025450,-0.440998,-8.161695,-0.581602,-4.562404
79.500000,13.246630,16.081080,-0.441554,-8.190027,-0.582598,-4.573685
79.600000,13.263250,16.136760,-0.442108,-8.218384,-0.583590,-4.584968
79.700000,13.279900,16.193550,-0.442663,-8.247307,-0.584586,-4.596527
79.800000,13.296590,16.251170,-0.443220,-8.276653,-0.585584,-4.608278
79.900000,13.313280,16.310490,-0.443776,-8.306864,-0.586584,-4.620477
80.000000,13.329910,16.370020,-0.444330,-8.337183,-0.587581,-4.632720
80.100000,13.346560,16.432250,-0.444885,-8.368876,-0.588581,-4.645686
80.200000,13.363260,16.490930,-0.445442,-8.398762,-0.589584,-4.657600
80.300000,13.379920,16.551630,-0.445997,-8.429676,-0.590586,-4.670063
80.400000,13.396580,16.609020,-0.446553,-8.458904,-0.591589,-4.681558
80.500000,13.413220,16.676210,-0.447107,-8.493124,-0.592591,-4.695786
80.600000,13.429900,16.730860,-0.447663,-8.520957,-0.593598,-4.706437
80.700000,13.446600,16.798730,-0.448220,-8.555523,-0.594606,-4.720766
80.800000,13.463250,16.856030,-0.448775,-8.584706,-0.595612,-4.732104
80.900000,13.479850,16.916450,-0.449328,-8.615477,-0.596617,-4.744299
81.000000,13.496520,16.983280,-0.449884,-8.649513,-0.597626,-4.758236
81.100000,13.513270,17.045970,-0.450442,-8.681441,-0.598642,-4.770953
81.200000,13.529950,17.113730,-0.450998,-8.715951,-0.599654,-4.785072
81.300000,13.546550,17.164110,-0.451552,-8.741609,-0.600662,-4.794321
81.400000,13.563200,17.233900,-0.452107,-8.777153,-0.601675,-4.808944
81.500000,13.579940,17.300360,-0.452665,-8.811001,-0.602694,-4.822572
81.600000,13.596620,17.361470,-0.453221,-8.842124,-0.603710,-4.834691
81.700000,13.613270,17.420180,-0.453776,-8.872025,-0.604726,-4.846116
81.800000,13.629930,17.487280,-0.454331,-8.906199,-0.605743,-4.859836
81.900000,13.646620,17.552750,-0.454887,-8.939542,-0.606763,-4.873058
82.000000,13.663300,17.618350,-0.455443,-8.972952,-0.607783,-4.886281
82.100000,13.679970,17.687850,-0.455999,-9.008348,-0.608804,-4.900550
82.200000,13.696560,17.745990,-0.456552,-9.037958,-0.609821,-4.911660
82.300000,13.713160,17.811590,-0.457105,-9.071368,-0.610840,-4.924797
82.400000,13.729900,17.882770,-0.457663,-9.107620,-0.611868,-4.939396
82.500000,13.746610,17.946690,-0.458220,-9.140174,-0.612896,-4.951961
82.600000,13.763230,18.013710,-0.458774,-9.174307,-0.613919,-4.965371
82.700000,13.779910,18.088170,-0.459330,-9.212229,-0.614947,-4.980773
82.800000,13.796570,18.152370,-0.459886,-9.244926,-0.615974,-4.993317
82.900000,13.813280,18.218110,-0.460443,-9.278407,-0.617006,-5.006233
83.000000,13.829900,18.292540,-0.460997,-9.316314,-0.618034,-5.021524
83.100000,13.846610,18.364900,-0.461554,-9.353167,-0.619067,-5.036178
83.200000,13.863270,18.433090,-0.462109,-9.387896,-0.620099,-5.049665
83.300000,13.879980,18.495580,-0.462666,-9.419722,-0.621135,-5.061537
83.400000,13.896600,18.571490,-0.463220,-9.458382,-0.622167,-5.077070
83.500000,13.913240,18.641310,-0.463775,-9.493941,-0.623201,-5.090892
83.600000,13.929870,18.713000,-0.464329,-9.530453,-0.624235,-5.105187
83.700000,13.946580,18.787360,-0.464886,-9.568324,-0.625275,-5.120144
83.800000,13.963260,18.856990,-0.465442,-9.603786,-0.626315,-5.133781
83.900000,13.979880,18.925120,-0.465996,-9.638484,-0.627352,-5.146989
84.000000,13.996510,19.006490,-0.466550,-9.679926,-0.628391,-5.163753
84.100000,14.013200,19.074610,-0.467107,-9.714619,-0.629434,-5.176856
84.200000,14.029950,19.155870,-0.467665,-9.756004,-0.630482,-5.193463
84.300000,14.046570,19.224470,-0.468219,-9.790942,-0.631524,-5.206637
84.400000,14.063180,19.300700,-0.468773,-9.829766,-0.632565,-5.221840
84.500000,14.079890,19.373870,-0.469330,-9.867031,-0.633614,-5.236141
84.600000,14.096560,19.454300,-0.469885,-9.907994,-0.634662,-5.252373
84.700000,14.113240,19.524290,-0.470441,-9.943639,-0.635711,-5.265740
84.800000,14.129910,19.603300,-0.470997,-9.983879,-0.636761,-5.281502
84.900000,14.146540,19.670610,-0.471551,-10.018159,-0.637810,-5.294083
85.000000,14.163260,19.750520,-0.472109,-10.058857,-0.638865,-5.309984
85.100000,14.180000,19.832160,-0.472667,-10.100436,-0.639922,-5.326297
85.200000,14.196580,19.907960,-0.473219,-10.139041,-0.640971,-5.341051
85.300000,14.213230,19.985970,-0.473774,-10.178771,-0.642025,-5.356331
85.400000,14.229980,20.069560,-0.474333,-10.221343,-0.643087,-5.373026
85.500000,14.246630,20.143220,-0.474888,-10.258858,-0.644143,-5.387053
85.600000,14.263210,20.222220,-0.475440,-10.299092,-0.645196,-5.402488
85.700000,14.279860,20.306970,-0.475995,-10.342255,-0.646255,-5.419390
85.800000,14.296540,20.384280,-0.476551,-10.381629,-0.647316,-5.434250
85.900000,14.313210,20.467390,-0.477107,-10.423956,-0.648378,-5.450614
86.000000,14.329900,20.545710,-0.477663,-10.463844,-0.649443,-5.465649
86.100000,14.346480,20.624940,-0.478216,-10.504196,-0.650502,-5.480921
86.200000,14.363220,20.715580,-0.478774,-10.550358,-0.651572,-5.499121
86.300000,14.379910,20.796770,-0.479330,-10.591708,-0.652639,-5.514781
86.400000,14.396610,20.877930,-0.479887,-10.633042,-0.653709,-5.530384
86.500000,14.413270,20.961800,-0.480442,-10.675757,-0.654777,-5.546671
86.600000,14.429920,21.038860,-0.480997,-10.715003,-0.655846,-5.561115
86.700000,14.446640,21.118390,-0.481555,-10.755508,-0.656921,-5.576143
86.800000,14.463320,21.207480,-0.482111,-10.800881,-0.657994,-5.593661
86.900000,14.479960,21.293030,-0.482665,-10.844451,-0.659065,-5.610211
87.000000,14.496600,21.379190,-0.483220,-10.888332,-0.660138,-5.626872
87.100000,14.513300,21.465300,-0.483777,-10.932188,-0.661216,-5.643450
87.200000,14.529950,21.549170,-0.484332,-10.974902,-0.662291,-5.659410
87.300000,14.546610,21.642740,-0.484887,-11.022557,-0.663369,-5.677862
87.400000,14.563250,21.731780,-0.485442,-11.067905,-0.664446,-5.695083
87.500000,14.579910,21.814380,-0.485997,-11.109973,-0.665526,-5.710559
87.600000,14.596550,21.908940,-0.486552,-11.158132,-0.666606,-5.729124
87.700000,14.613280,21.995690,-0.487109,-11.202313,-0.667693,-5.745562
87.800000,14.629920,22.087690,-0.487664,-11.249168,-0.668775,-5.763354
87.900000,14.646510,22.172060,-0.488217,-11.292137,-0.669855,-5.779124
88.000000,14.663230,22.269740,-0.488774,-11.341885,-0.670944,-5.798263
88.100000,14.679930,22.356590,-0.489331,-11.386118,-0.672034,-5.814537
88.200000,14.696600,22.450210,-0.489887,-11.433798,-0.673122,-5.832533
88.300000,14.713230,22.543830,-0.490441,-11.481478,-0.674210,-5.850491
88.400000,14.729910,22.639320,-0.490997,-11.530111,-0.675301,-5.868861
88.500000,14.746620,22.732330,-0.491554,-11.577481,-0.676396,-5.886524
88.600000,14.763320,22.821310,-0.492111,-11.622798,-0.677492,-5.903095
88.700000,14.779920,22.917680,-0.492664,-11.671879,-0.678582,-5.921564
88.800000,14.796570,23.010180,-0.493219,-11.718988,-0.679676,-5.938961
88.900000,14.813270,23.110300,-0.493776,-11.769979,-0.680775,-5.958250
89.000000,14.829970,23.205500,-0.494332,-11.818464,-0.681876,-5.976215
89.100000,14.846600,23.298320,-0.494887,-11.865737,-0.682972,-5.993542
89.200000,14.863220,23.396240,-0.495441,-11.915607,-0.684070,-6.012131
89.300000,14.879880,23.487930,-0.495996,-11.962305,-0.685171,-6.029049
89.400000,14.896550,23.593230,-0.496552,-12.015933,-0.686274,-6.049402
89.500000,14.913250,23.692810,-0.497108,-12.066649,-0.687381,-6.068217
89.600000,14.929900,23.792910,-0.497663,-12.117630,-0.688485,-6.087130
89.700000,14.946550,23.888280,-0.498218,-12.166201,-0.689590,-6.104777
89.800000,14.963230,23.988650,-0.498774,-12.217319,-0.690699,-6.123634
89.900000,14.979890,24.096230,-0.499330,-12.272109,-0.691807,-6.144281
90.000000,14.996580,24.193890,-0.499886,-12.321847,-0.692919,-6.162328
90.100000,15.013230,24.295020,-0.500441,-12.373352,-0.694030,-6.181219
90.200000,15.029910,24.396770,-0.500997,-12.425173,-0.695143,-6.200199
90.300000,15.046610,24.506530,-0.501554,-12.481073,-0.696259,-6.221145
90.400000,15.063270,24.605560,-0.502109,-12.531509,-0.697374,-6.239325
90.500000,15.079850,24.710070,-0.502662,-12.584735,-0.698485,-6.258871
90.600000,15.096560,24.815330,-0.503219,-12.638344,-0.699605,-6.278493
90.700000,15.113280,24.920760,-0.503776,-12.692039,-0.700728,-6.298094
90.800000,15.129940,25.028050,-0.504331,-12.746681,-0.701848,-6.318130
90.900000,15.146540,25.133410,-0.504885,-12.800341,-0.702965,-6.337645
91.000000,15.163210,25.236900,-0.505440,-12.853048,-0.704087,-6.356599
91.100000,15.179930,25.352050,-0.505998,-12.911693,-0.705215,-6.378406
91.200000,15.196610,25.462080,-0.506554,-12.967731,-0.706341,-6.398879
91.300000,15.213240,25.570410,-0.507108,-13.022903,-0.707465,-6.418885
91.400000,15.229910,25.679680,-0.507664,-13.078554,-0.708593,-6.439047
91.500000,15.246590,25.794400,-0.508220,-13.136980,-0.709723,-6.460508
91.600000,15.263290,25.904450,-0.508776,-13.193028,-0.710856,-6.480728
91.700000,15.280000,26.021140,-0.509333,-13.252458,-0.711990,-6.502539
91.800000,15.296590,26.138280,-0.509886,-13.312117,-0.713118,-6.524450
91.900000,15.313210,26.252190,-0.510440,-13.370131,-0.714249,-6.545477
92.000000,15.329940,26.363510,-0.510998,-13.426825,-0.715389,-6.565744
92.100000,15.346640,26.475390,-0.511555,-13.483805,-0.716528,-6.586102
92.200000,15.363220,26.593810,-0.512107,-13.544116,-0.717660,-6.608075
92.300000,15.379930,26.700860,-0.512664,-13.598636,-0.718802,-6.627101
92.400000,15.396660,26.822680,-0.513222,-13.660679,-0.719947,-6.649718
92.500000,15.413260,26.940200,-0.513775,-13.720531,-0.721084,-6.671261
92.600000,15.429870,27.064680,-0.514329,-13.783928,-0.722224,-6.694454
92.700000,15.446510,27.175460,-0.514884,-13.840348,-0.723367,-6.714179
92.800000,15.463240,27.304210,-0.515441,-13.905920,-0.724517,-6.738234
92.900000,15.479910,27.415090,-0.515997,-13.962391,-0.725664,-6.757839
93.000000,15.496570,27.548380,-0.516552,-14.030275,-0.726812,-6.782904
93.100000,15.513180,27.665210,-0.517106,-14.089776,-0.727958,-6.803868
93.200000,15.529930,27.789940,-0.517664,-14.153300,-0.729115,-6.826641
93.300000,15.546620,27.915010,-0.518221,-14.216998,-0.730269,-6.849456
93.400000,15.563310,28.041740,-0.518777,-14.281541,-0.731424,-6.872606
93.500000,15.579890,28.160310,-0.519330,-14.341928,-0.732574,-6.893739
93.600000,15.596570,28.280340,-0.519886,-14.403059,-0.733731,-6.915115
93.700000,15.613300,28.404360,-0.520443,-14.466222,-0.734893,-6.937373
93.800000,15.629980,28.530720,-0.520999,-14.530576,-0.736053,-6.960156
93.900000,15.646600,28.660870,-0.521553,-14.596861,-0.737211,-6.983820
94.000000,15.663270,28.785100,-0.522109,-14.660131,-0.738373,-7.005945
94.100000,15.679880,28.917400,-0.522663,-14.727511,-0.739532,-7.029991
94.200000,15.696560,29.048620,-0.523219,-14.794341,-0.740697,-7.053665
94.300000,15.713230,29.176190,-0.523774,-14.859312,-0.741863,-7.076386
94.400000,15.729890,29.309540,-0.524330,-14.927226,-0.743030,-7.100439
94.500000,15.746530,29.453130,-0.524884,-15.000356,-0.744197,-7.126904
94.600000,15.763230,29.584270,-0.525441,-15.067145,-0.745369,-7.150249
94.700000,15.779940,29.720420,-0.525998,-15.136486,-0.746544,-7.174724
94.800000,15.796560,29.850750,-0.526552,-15.202862,-0.747713,-7.197765
94.900000,15.813230,29.992510,-0.527108,-15.275060,-0.748888,-7.223459
95.000000,15.829960,30.122330,-0.527665,-15.341177,-0.750068,-7.246170
95.100000,15.846620,30.260890,-0.528221,-15.411745,-0.751244,-7.270943
95.200000,15.863280,30.398500,-0.528776,-15.481829,-0.752422,-7.295409
95.300000,15.879950,30.530050,-0.529332,-15.548827,-0.753602,-7.318340
95.400000,15.896590,30.668190,-0.529886,-15.619181,-0.754781,-7.342790
95.500000,15.913320,30.817950,-0.530444,-15.695453,-0.755968,-7.369894
95.600000,15.930010,30.957470,-0.531000,-15.766510,-0.757153,-7.394488
95.700000,15.946590,31.099590,-0.531553,-15.838891,-0.758332,-7.419681
95.800000,15.963220,31.241040,-0.532107,-15.910931,-0.759516,-7.444608
95.900000,15.979930,31.393100,-0.532664,-15.988375,-0.760708,-7.471938
96.000000,15.996620,31.531350,-0.533221,-16.058785,-0.761899,-7.495909
96.100000,16.013230,31.678030,-0.533774,-16.133488,-0.763085,-7.521846
96.200000,16.029840,31.821720,-0.534328,-16.206669,-0.764274,-7.546992
96.300000,16.046550,31.964680,-0.534885,-16.279478,-0.765471,-7.571829
96.400000,16.063240,32.114560,-0.535441,-16.355811,-0.766667,-7.598234
96.500000,16.079900,32.262700,-0.535997,-16.431258,-0.767864,-7.624159
96.600000,16.096580,32.422000,-0.536553,-16.512389,-0.769063,-7.652623
96.700000,16.113270,32.570060,-0.537109,-16.587795,-0.770264,-7.678341
96.800000,16.129930,32.720180,-0.537664,-16.664251,-0.771464,-7.704478
96.900000,16.146600,32.871770,-0.538220,-16.741455,-0.772667,-7.730869
97.000000,16.163240,33.028970,-0.538775,-16.821516,-0.773869,-7.758509
97.100000,16.179900,33.181400,-0.539330,-16.899148,-0.775073,-7.784931
97.200000,16.196590,33.346450,-0.539886,-16.983208,-0.776282,-7.814206
97.300000,16.213310,33.496980,-0.540444,-17.059872,-0.777494,-7.839972
97.400000,16.229910,33.653370,-0.540997,-17.139521,-0.778699,-7.867091
97.500000,16.246540,33.807620,-0.541551,-17.218079,-0.779907,-7.893606
97.600000,16.263230,33.964060,-0.542108,-17.297754,-0.781121,-7.920509
97.700000,16.279940,34.129630,-0.542665,-17.382078,-0.782338,-7.949438
97.800000,16.296590,34.294130,-0.543220,-17.465857,-0.783553,-7.978060
97.900000,16.313180,34.463700,-0.543773,-17.552218,-0.784764,-8.007802
98.000000,16.329910,34.630970,-0.544330,-17.637408,-0.785987,-8.036832
98.100000,16.346570,34.790680,-0.544886,-17.718748,-0.787207,-8.064056
98.200000,16.363270,34.960820,-0.545442,-17.805399,-0.788430,-8.093581
98.300000,16.379880,35.126790,-0.545996,-17.889927,-0.789649,-8.122099
98.400000,16.396510,35.293260,-0.546550,-17.974710,-0.790871,-8.150626
98.500000,16.413220,35.465480,-0.547107,-18.062421,-0.792100,-8.180338
98.600000,16.429950,35.634740,-0.547665,-18.148624,-0.793332,-8.209258
98.700000,16.446580,35.800770,-0.548219,-18.233182,-0.794558,-8.237399
98.800000,16.463250,35.978760,-0.548775,-18.323832,-0.795789,-8.268171
98.900000,16.479960,36.151490,-0.549332,-18.411803,-0.797024,-8.297610
99.000000,16.496630,36.324260,-0.549888,-18.499794,-0.798258,-8.326985
99.100000,16.513310,36.500910,-0.550444,-18.589761,-0.799494,-8.357145
99.200000,16.529930,36.685920,-0.550998,-18.683986,-0.800727,-8.389153
99.300000,16.546620,36.864120,-0.551554,-18.774742,-0.801967,-8.419458
99.400000,16.563280,37.043690,-0.552109,-18.866196,-0.803206,-8.449993
99.500000,16.579940,37.230700,-0.552665,-18.961440,-0.804447,-8.482122
99.600000,16.596560,37.405210,-0.553219,-19.050317,-0.805686,-8.511326
99.700000,16.613200,37.587590,-0.553773,-19.143202,-0.806928,-8.542207
99.800000,16.629900,37.772670,-0.554330,-19.237463,-0.808177,-8.573560
99.900000,16.646610,37.959230,-0.554887,-19.332477,-0.809427,-8.605137
100.000000,16.663270,38.149050,-0.555442,-19.429152,-0.810675,-8.637378
100.100000,16.679890,38.337590,-0.555996,-19.525174,-0.811922,-8.669249
100.200000,16.696610,38.526750,-0.556554,-19.621513,-0.813178,-8.701088
100.300000,16.713290,38.719150,-0.557110,-19.719501,-0.814433,-8.733576
100.400000,16.729980,38.904630,-0.557666,-19.813965,-0.815690,-8.764391
100.500000,16.746540,39.094250,-0.558218,-19.910538,-0.816939,-8.796117
100.600000,16.763220,39.293420,-0.558774,-20.011974,-0.818198,-8.829803
100.700000,16.779920,39.490690,-0.559331,-20.112443,-0.819460,-8.862937
100.800000,16.796620,39.687520,-0.559887,-20.212688,-0.820725,-8.895860
100.900000,16.813270,39.890820,-0.560442,-20.316228,-0.821986,-8.930154
101.000000,16.829890,40.084720,-0.560996,-20.414980,-0.823248,-8.962251
101.100000,16.846560,40.287770,-0.561552,-20.518393,-0.824514,-8.996248
101.200000,16.863230,40.494840,-0.562108,-20.623853,-0.825782,-9.031027
101.300000,16.879910,40.689630,-0.562664,-20.723058,-0.827053,-9.062946
101.400000,16.896530,40.894430,-0.563218,-20.827362,-0.828320,-9.097024
101.500000,16.913230,41.096360,-0.563774,-20.930204,-0.829596,-9.130292
101.600000,16.929900,41.313720,-0.564330,-21.040905,-0.830870,-9.166891
101.700000,16.946550,41.519590,-0.564885,-21.145754,-0.832145,-9.200835
101.800000,16.963180,41.727360,-0.565439,-21.251570,-0.833420,-9.235096
101.900000,16.979880,41.938930,-0.565996,-21.359322,-0.834702,-9.270031
102.000000,16.996570,42.150730,-0.566552,-21.467191,-0.835984,-9.304904
102.100000,17.013240,42.370220,-0.567108,-21.578976,-0.837267,-9.341366
102.200000,17.029890,42.581560,-0.567663,-21.686610,-0.838550,-9.375924
102.300000,17.046550,42.802090,-0.568218,-21.798925,-0.839835,-9.412376
102.400000,17.063240,43.014630,-0.568775,-21.907171,-0.841125,-9.446927
102.500000,17.079920,43.239180,-0.569331,-22.021534,-0.842415,-9.483999
102.600000,17.096600,43.459500,-0.569887,-22.133742,-0.843707,-9.520017
102.700000,17.113220,43.686320,-0.570441,-22.249260,-0.844995,-9.557377
102.800000,17.129820,43.919650,-0.570994,-22.368094,-0.846284,-9.596047
102.900000,17.146610,44.144520,-0.571554,-22.482619,-0.847590,-9.632596
103.000000,17.163290,44.370290,-0.572110,-22.597603,-0.848888,-9.669296
103.100000,17.179870,44.592840,-0.572662,-22.710947,-0.850181,-9.705243
103.200000,17.196490,44.831560,-0.573216,-22.832526,-0.851478,-9.744549
103.300000,17.213240,45.065700,-0.573775,-22.951773,-0.852787,-9.782627
103.400000,17.229920,45.295710,-0.574331,-23.068916,-0.854092,-9.819730
103.500000,17.246560,45.534740,-0.574885,-23.190653,-0.855396,-9.858687
103.600000,17.263310,45.776600,-0.575444,-23.313831,-0.856711,-9.898035
103.700000,17.279980,46.007150,-0.575999,-23.431249,-0.858020,-9.934865
103.800000,17.296580,46.254040,-0.576553,-23.556989,-0.859326,-9.975144
103.900000,17.313270,46.488420,-0.577109,-23.676358,-0.860641,-10.012519
104.000000,17.329870,46.733410,-0.577662,-23.801130,-0.861950,-10.052114
104.100000,17.346570,46.978210,-0.578219,-23.925806,-0.863269,-10.091450
104.200000,17.363320,47.236740,-0.578777,-24.057474,-0.864594,-10.133553
104.300000,17.379960,47.481720,-0.579332,-24.182241,-0.865911,-10.172695
104.400000,17.396530,47.727510,-0.579884,-24.307421,-0.867225,-10.211928
104.500000,17.413200,47.982410,-0.580440,-24.437241,-0.868549,-10.252889
104.600000,17.429930,48.236810,-0.580998,-24.566806,-0.869879,-10.293549
104.700000,17.446600,48.497300,-0.581553,-24.699472,-0.871206,-10.335412
104.800000,17.463240,48.755080,-0.582108,-24.830758,-0.872532,-10.376575
104.900000,17.479880,49.014370,-0.582663,-24.962814,-0.873860,-10.417914
105.000000,17.496550,49.273650,-0.583218,-25.094864,-0.875193,-10.459079
105.100000,17.513240,49.535670,-0.583775,-25.228310,-0.876528,-10.500662
105.200000,17.529910,49.802990,-0.584330,-25.364455,-0.877864,-10.543234
105.300000,17.546550,50.065910,-0.584885,-25.498359,-0.879200,-10.584751
105.400000,17.563180,50.340930,-0.585439,-25.638425,-0.880536,-10.628683
105.500000,17.579920,50.615120,-0.585997,-25.778069,-0.881883,-10.672189
105.600000,17.596640,50.887160,-0.586555,-25.916618,-0.883230,-10.715105
105.700000,17.613280,51.156620,-0.587109,-26.053853,-0.884572,-10.757393
105.800000,17.629950,51.431310,-0.587665,-26.193751,-0.885919,-10.800600
105.900000,17.646660,51.713570,-0.588222,-26.337505,-0.887271,-10.845205
106.000000,17.663310,51.994940,-0.588777,-26.480805,-0.888620,-10.889516
106.100000,17.679950,52.277480,-0.589332,-26.624702,-0.889969,-10.933922
106.200000,17.696630,52.570240,-0.589888,-26.773803,-0.891324,-10.980267
106.300000,17.713290,52.856630,-0.590443,-26.919661,-0.892679,-11.025135
106.400000,17.729960,53.137910,-0.590999,-27.062915,-0.894037,-11.068768
106.500000,17.746630,53.431700,-0.591554,-27.212541,-0.895396,-11.114845
106.600000,17.763240,53.720640,-0.592108,-27.359697,-0.896753,-11.159802
106.700000,17.779860,54.015220,-0.592662,-27.509726,-0.898112,-11.205757
106.800000,17.796560,54.317490,-0.593219,-27.663670,-0.899480,-11.253065
106.900000,17.813270,54.621110,-0.593776,-27.818303,-0.900850,-11.300472
107.000000,17.829870,54.916150,-0.594329,-27.968566,-0.902213,-11.346036
107.100000,17.846570,55.217570,-0.594886,-28.122077,-0.903586,-11.392657
107.200000,17.863290,55.519210,-0.595443,-28.275701,-0.904963,-11.439133
107.300000,17.879960,55.828700,-0.595999,-28.433323,-0.906337,-11.487101
107.400000,17.896580,56.149330,-0.596553,-28.596619,-0.907709,-11.537230
107.500000,17.913250,56.467190,-0.597108,-28.758504,-0.909088,-11.586561
107.600000,17.929920,56.768190,-0.597664,-28.911802,-0.910468,-11.632259
107.700000,17.946610,57.085960,-0.598220,-29.073641,-0.911851,-11.681198
107.800000,17.963320,57.409100,-0.598777,-29.238215,-0.913239,-11.731034
107.900000,17.979970,57.731960,-0.599332,-29.402646,-0.914623,-11.780689
108.000000,17.996550,58.065910,-0.599885,-29.572725,-0.916003,-11.832491
108.100000,18.013240,58.393370,-0.600441,-29.739499,-0.917395,-11.882675
108.200000,18.029950,58.717020,-0.600998,-29.904333,-0.918790,-11.931879
108.300000,18.046550,59.038230,-0.601552,-30.067924,-0.920177,-11.980514
108.400000,18.063210,59.368000,-0.602107,-30.235874,-0.921572,-12.030643
108.500000,18.079910,59.715880,-0.602664,-30.413048,-0.922972,-12.084209
108.600000,18.096590,60.053260,-0.603220,-30.584874,-0.924372,-12.135477
108.700000,18.113220,60.388720,-0.603774,-30.755723,-0.925771,-12.186217
108.800000,18.129890,60.732290,-0.604330,-30.930701,-0.927174,-12.238361
108.900000,18.146570,61.078360,-0.604886,-31.106953,-0.928580,-12.290803
109.000000,18.163260,61.434500,-0.605442,-31.288334,-0.929989,-12.345062
109.100000,18.179950,61.789680,-0.605998,-31.469226,-0.931400,-12.398927
109.200000,18.196550,62.146200,-0.606552,-31.650800,-0.932806,-12.452954
109.300000,18.213210,62.502900,-0.607107,-31.832466,-0.934218,-12.506753
109.400000,18.229910,62.869420,-0.607664,-32.019133,-0.935636,-12.562269
109.500000,18.246620,63.228160,-0.608221,-32.201837,-0.937057,-12.616014
109.600000,18.263210,63.596920,-0.608774,-32.389645,-0.938469,-12.671682
109.700000,18.279850,63.967600,-0.609328,-32.578431,-0.939888,-12.727470
109.800000,18.296580,64.342220,-0.609886,-32.769224,-0.941316,-12.783733
109.900000,18.313280,64.713130,-0.610443,-32.958126,-0.942744,-12.839080
110.000000,18.329960,65.094310,-0.610999,-33.152260,-0.944173,-12.896273
110.100000,18.346560,65.470370,-0.611552,-33.343786,-0.945596,-12.952327
110.200000,18.363250,65.854200,-0.612108,-33.539269,-0.947029,-13.009603
110.300000,18.379880,66.236240,-0.612663,-33.733840,-0.948459,-13.066376
110.400000,18.396580,66.631200,-0.613219,-33.934992,-0.949897,-13.125399
110.500000,18.413220,67.019590,-0.613774,-34.132797,-0.951333,-13.182974
110.600000,18.429910,67.411680,-0.614330,-34.332487,-0.952774,-13.240999
110.700000,18.446550,67.808460,-0.614885,-34.534565,-0.954213,-13.299779
110.800000,18.463270,68.212590,-0.615442,-34.740387,-0.955662,-13.359682
110.900000,18.479880,68.617110,-0.615996,-34.946407,-0.957102,-13.419560
111.000000,18.496510,69.021570,-0.616550,-35.152397,-0.958547,-13.479175
111.100000,18.513250,69.435870,-0.617108,-35.363398,-0.960003,-13.540350
111.200000,18.529950,69.848940,-0.617665,-35.573773,-0.961458,-13.601099
111.300000,18.546630,70.274340,-0.618221,-35.790427,-0.962913,-13.664034
111.400000,18.563260,70.692950,-0.618775,-36.003624,-0.964366,-13.725469
111.500000,18.579920,71.103650,-0.619331,-36.212792,-0.965824,-13.785099
111.600000,18.596600,71.536400,-0.619887,-36.433189,-0.967286,-13.848741
111.700000,18.613280,71.967820,-0.620443,-36.652910,-0.968750,-13.911881
111.800000,18.629890,72.404660,-0.620996,-36.875391,-0.970209,-13.975908
111.900000,18.646550,72.834360,-0.621552,-37.094235,-0.971676,-14.038251
112.000000,18.663230,73.277670,-0.622108,-37.320011,-0.973146,-14.102946
112.100000,18.679930,73.723810,-0.622664,-37.547228,-0.974620,-14.167908
112.200000,18.696580,74.168950,-0.623219,-37.773936,-0.976092,-14.232489
112.300000,18.713180,74.619430,-0.623773,-38.003364,-0.977562,-14.297904
112.400000,18.729890,75.078730,-0.624330,-38.237283,-0.979043,-14.364613
112.500000,18.746600,75.549550,-0.624887,-38.477070,-0.980527,-14.433262
112.600000,18.763300,76.013090,-0.625443,-38.713149,-0.982012,-14.500268
112.700000,18.779920,76.467200,-0.625997,-38.944425,-0.983492,-14.565319
112.800000,18.796580,76.947840,-0.626553,-39.189213,-0.984978,-14.635107
112.900000,18.813310,77.427060,-0.627110,-39.433278,-0.986473,-14.704262
113.000000,18.829930,77.902660,-0.627664,-39.675499,-0.987960,-14.772603
113.100000,18.846570,78.387260,-0.628219,-39.922304,-0.989450,-14.842354
113.200000,18.863260,78.877720,-0.628775,-40.172093,-0.990948,-14.912872
113.300000,18.879930,79.368580,-0.629331,-40.422086,-0.992446,-14.983214
113.400000,18.896600,79.866490,-0.629887,-40.675669,-0.993946,-15.054608
113.500000,18.913280,80.367300,-0.630443,-40.930730,-0.995449,-15.126251
113.600000,18.929890,80.869730,-0.630996,-41.186615,-0.996949,-15.198012
113.700000,18.946580,81.381110,-0.631553,-41.447059,-0.998457,-15.271058
113.800000,18.963320,81.882730,-0.632111,-41.702532,-0.999973,-15.341917
113.900000,18.979960,82.394780,-0.632665,-41.963317,-1.001482,-15.414581
114.000000,18.996530,82.918920,-0.633218,-42.230259,-1.002987,-15.489313
114.100000,19.013210,83.437060,-0.633774,-42.494146,-1.004504,-15.562475
114.200000,19.029940,83.964710,-0.634331,-42.762876,-1.006028,-15.637044
114.300000,19.046600,84.497180,-0.634887,-43.034060,-1.007547,-15.712309
114.400000,19.063240,85.028960,-0.635441,-43.304894,-1.009068,-15.787174
114.500000,19.079840,85.564540,-0.635995,-43.577662,-1.010587,-15.862502
114.600000,19.096560,86.116650,-0.636552,-43.858850,-1.012119,-15.940411
114.700000,19.113260,86.678830,-0.637109,-44.145166,-1.013652,-16.019898
114.800000,19.129960,87.228160,-0.637665,-44.424937,-1.015187,-16.096695
114.900000,19.146620,87.788050,-0.638221,-44.710087,-1.016721,-16.175185
115.000000,19.163250,88.354190,-0.638775,-44.998419,-1.018254,-16.254554
115.100000,19.179920,88.929710,-0.639331,-45.291529,-1.019794,-16.335266
115.200000,19.196610,89.505400,-0.639887,-45.584726,-1.021337,-16.415652
115.300000,19.213210,90.081520,-0.640440,-45.878141,-1.022875,-16.495929
115.400000,19.229900,90.664750,-0.640997,-46.175178,-1.024424,-16.577043
115.500000,19.246620,91.249820,-0.641554,-46.473152,-1.025977,-16.658115
115.600000,19.263240,91.848930,-0.642108,-46.778276,-1.027524,-16.741571
115.700000,19.279900,92.448030,-0.642663,-47.083395,-1.029077,-16.824623
115.800000,19.296600,93.050450,-0.643220,-47.390205,-1.030636,-16.907877
115.900000,19.313280,93.666860,-0.643776,-47.704140,-1.032196,-16.993360
116.000000,19.329960,94.280400,-0.644332,-48.016613,-1.033758,-17.077973
116.100000,19.346630,94.904540,-0.644888,-48.334485,-1.035321,-17.164172
116.200000,19.363240,95.534900,-0.645441,-48.655525,-1.036881,-17.251238
116.300000,19.379890,96.166140,-0.645996,-48.977013,-1.038448,-17.338042
116.400000,19.396640,96.820860,-0.646555,-49.310459,-1.040026,-17.428552
116.500000,19.413310,97.459500,-0.647110,-49.635716,-1.041600,-17.515931
116.600000,19.429910,98.102870,-0.647664,-49.963381,-1.043169,-17.603915
116.700000,19.446540,98.770970,-0.648218,-50.303642,-1.044744,-17.695916
116.800000,19.463250,99.431850,-0.648775,-50.640225,-1.046328,-17.786113
116.900000,19.479940,100.092060,-0.649331,-50.976468,-1.047913,-17.875850
117.000000,19.496590,100.780200,-0.649886,-51.326934,-1.049497,-17.970261
117.100000,19.513250,101.454470,-0.650442,-51.670337,-1.051085,-18.061797
117.200000,19.529900,102.144470,-0.650997,-52.021751,-1.052674,-18.155765
117.300000,19.546580,102.843350,-0.651553,-52.377688,-1.054268,-18.250866
117.400000,19.563300,103.533830,-0.652110,-52.729347,-1.055869,-18.344012
117.500000,19.579940,104.245630,-0.652665,-53.091863,-1.057465,-18.440680
117.600000,19.596550,104.946910,-0.653218,-53.449022,-1.059060,-18.535141
117.700000,19.613250,105.683000,-0.653775,-53.823910,-1.060666,-18.635183
117.800000,19.629980,106.409100,-0.654333,-54.193710,-1.062278,-18.732995
117.900000,19.646550,107.125380,-0.654885,-54.558508,-1.063878,-18.828959
118.000000,19.663230,107.873970,-0.655441,-54.939762,-1.065490,-18.929989
118.100000,19.679940,108.618500,-0.655998,-55.318948,-1.067108,-19.029829
118.200000,19.696620,109.380870,-0.656554,-55.707220,-1.068725,-19.132422
118.300000,19.713250,110.140470,-0.657108,-56.094081,-1.070341,-19.234193
118.400000,19.729910,110.912860,-0.657664,-56.487456,-1.071962,-19.337708
118.500000,19.746600,111.683910,-0.658220,-56.880148,-1.073588,-19.440497
118.600000,19.763280,112.454010,-0.658776,-57.272357,-1.075216,-19.542703
118.700000,19.779910,113.257370,-0.659330,-57.681505,-1.076842,-19.650339
118.800000,19.796540,114.043240,-0.659885,-58.081745,-1.078471,-19.754492
118.900000,19.813180,114.849560,-0.660439,-58.492401,-1.080103,-19.861719
119.000000,19.829930,115.657910,-0.660998,-58.904090,-1.081748,-19.968624
119.100000,19.846590,116.486760,-0.661553,-59.326220,-1.083388,-20.078781
119.200000,19.863190,117.304950,-0.662106,-59.742920,-1.085024,-20.186754
119.300000,19.879860,118.141580,-0.662662,-60.169013,-1.086670,-20.297294
119.400000,19.896560,118.992100,-0.663219,-60.602179,-1.088321,-20.409683
119.500000,19.913290,119.850400,-0.663776,-61.039307,-1.089979,-20.522860
119.600000,19.929920,120.694040,-0.664331,-61.468970,-1.091629,-20.633248
119.700000,19.946550,121.555840,-0.664885,-61.907881,-1.093282,-20.746260
119.800000,19.963260,122.444610,-0.665442,-62.360528,-1.094945,-20.863213
119.900000,19.979930,123.330180,-0.665998,-62.811545,-1.096607,-20.979203
120.000000,19.996580,124.226070,-0.666553,-63.267818,-1.098270,-21.096485
120.021000,20.000090,124.413060,-0.666670,-63.363051,-1.098621,-21.120827
