Repository: abubakardawood/tissue-phantom-material-database

Title:
A Database of Silicone Phantom Materials for Modeling Human Tissue Mechanics Across Varying Stiffnesses

Description:
This dataset contains processed mechanical compression test data for soft silicone phantoms
fabricated using Ecoflex (Smooth-On) with varying base materials and thinner concentrations.
The dataset provides force–compression measurements together with derived engineering and
true stress–strain quantities, intended for mechanical characterization, constitutive model
fitting, and the design of tissue-equivalent phantoms.

All files in this dataset are processed outputs generated from raw experimental measurements.
The raw data files are not included in this archive.

File: data/EF10_75T/EF10_75T_B5.csv (part 2 of 2)
Speed (mm/min): 10;
Machine: INSTRON 5900;
Load cell: 1kN;
Time (s),Compression (mm),Load (N),Engineering Strain [-],Engineering Stress (kPa),True Strain [-],True Stress (kPa)
58.500000,9.746650,8.308410,-0.324888,-4.231438,-0.392877,-2.856693
58.600000,9.763280,8.330030,-0.325443,-4.242449,-0.393699,-2.861775
58.700000,9.779940,8.355280,-0.325998,-4.255309,-0.394522,-2.868087
58.800000,9.796600,8.375360,-0.326553,-4.265536,-0.395346,-2.872611
58.900000,9.813290,8.400920,-0.327110,-4.278553,-0.396173,-2.878997
59.000000,9.829940,8.425430,-0.327665,-4.291036,-0.396998,-2.885015
59.100000,9.846600,8.449900,-0.328220,-4.303499,-0.397824,-2.891004
59.200000,9.863210,8.472240,-0.328774,-4.314876,-0.398649,-2.896259
59.300000,9.879920,8.493520,-0.329331,-4.325714,-0.399479,-2.901124
59.400000,9.896600,8.525980,-0.329887,-4.342246,-0.400308,-2.909797
59.500000,9.913220,8.537020,-0.330441,-4.347869,-0.401135,-2.911156
59.600000,9.929880,8.567040,-0.330996,-4.363158,-0.401965,-2.918970
59.700000,9.946560,8.590590,-0.331552,-4.375152,-0.402797,-2.924561
59.800000,9.963230,8.610920,-0.332108,-4.385506,-0.403628,-2.929046
59.900000,9.979880,8.634770,-0.332663,-4.397652,-0.404460,-2.934718
60.000000,9.996530,8.664550,-0.333218,-4.412819,-0.405292,-2.942390
60.100000,10.013250,8.688280,-0.333775,-4.424905,-0.406128,-2.947982
60.200000,10.029940,8.712120,-0.334331,-4.437046,-0.406963,-2.953603
60.300000,10.046630,8.736010,-0.334888,-4.449213,-0.407799,-2.959227
60.400000,10.063250,8.758700,-0.335442,-4.460769,-0.408633,-2.964441
60.500000,10.079880,8.788050,-0.335996,-4.475717,-0.409467,-2.971894
60.600000,10.096570,8.810950,-0.336552,-4.487380,-0.410305,-2.977142
60.700000,10.113310,8.834020,-0.337110,-4.499129,-0.411147,-2.982426
60.800000,10.129940,8.859490,-0.337665,-4.512101,-0.411983,-2.988524
60.900000,10.146550,8.892710,-0.338218,-4.529020,-0.412820,-2.997222
61.000000,10.163260,8.916380,-0.338775,-4.541075,-0.413662,-3.002671
61.100000,10.179960,8.937910,-0.339332,-4.552040,-0.414504,-3.007387
61.200000,10.196580,8.957200,-0.339886,-4.561865,-0.415343,-3.011351
61.300000,10.213210,8.986610,-0.340440,-4.576843,-0.416183,-3.018701
61.400000,10.229890,9.019000,-0.340996,-4.593339,-0.417026,-3.027027
61.500000,10.246560,9.034960,-0.341552,-4.601467,-0.417870,-3.029827
61.600000,10.263250,9.059560,-0.342108,-4.613996,-0.418715,-3.035510
61.700000,10.279880,9.088190,-0.342663,-4.628577,-0.419558,-3.042537
61.800000,10.296510,9.116540,-0.343217,-4.643016,-0.420402,-3.049454
61.900000,10.313190,9.140300,-0.343773,-4.655117,-0.421249,-3.054813
62.000000,10.329940,9.168000,-0.344331,-4.669224,-0.422100,-3.061464
62.100000,10.346580,9.195540,-0.344886,-4.683250,-0.422946,-3.068063
62.200000,10.363200,9.224980,-0.345440,-4.698244,-0.423792,-3.075282
62.300000,10.379910,9.245540,-0.345997,-4.708715,-0.424643,-3.079514
62.400000,10.396620,9.271990,-0.346554,-4.722186,-0.425495,-3.085693
62.500000,10.413270,9.301610,-0.347109,-4.737271,-0.426345,-3.092922
62.600000,10.429890,9.332640,-0.347663,-4.753075,-0.427194,-3.100606
62.700000,10.446590,9.352930,-0.348220,-4.763408,-0.428048,-3.104696
62.800000,10.463270,9.382290,-0.348776,-4.778361,-0.428901,-3.111785
62.900000,10.479960,9.406280,-0.349332,-4.790579,-0.429756,-3.117076
63.000000,10.496570,9.438700,-0.349886,-4.807090,-0.430607,-3.125158
63.100000,10.513260,9.464450,-0.350442,-4.820205,-0.431463,-3.131003
63.200000,10.529920,9.494270,-0.350997,-4.835392,-0.432318,-3.138182
63.300000,10.546660,9.524940,-0.351555,-4.851012,-0.433179,-3.145613
63.400000,10.563280,9.551880,-0.352109,-4.864733,-0.434033,-3.151815
63.500000,10.579890,9.575530,-0.352663,-4.876777,-0.434888,-3.156918
63.600000,10.596580,9.601180,-0.353219,-4.889841,-0.435748,-3.162655
63.700000,10.613260,9.634230,-0.353775,-4.906673,-0.436608,-3.170813
63.800000,10.629910,9.662040,-0.354330,-4.920837,-0.437467,-3.177235
63.900000,10.646510,9.690350,-0.354884,-4.935255,-0.438325,-3.183813
64.000000,10.663260,9.711650,-0.355442,-4.946103,-0.439190,-3.188050
64.100000,10.679900,9.740200,-0.355997,-4.960643,-0.440051,-3.194671
64.200000,10.696590,9.776320,-0.356553,-4.979039,-0.440916,-3.203748
64.300000,10.713270,9.803670,-0.357109,-4.992968,-0.441780,-3.209934
64.400000,10.729900,9.831140,-0.357663,-5.006958,-0.442643,-3.216153
64.500000,10.746610,9.854610,-0.358220,-5.018912,-0.443510,-3.221035
64.600000,10.763310,9.887880,-0.358777,-5.035856,-0.444378,-3.229107
64.700000,10.779960,9.912740,-0.359332,-5.048517,-0.445244,-3.234423
64.800000,10.796510,9.946190,-0.359884,-5.065553,-0.446105,-3.242543
64.900000,10.813240,9.975490,-0.360441,-5.080475,-0.446977,-3.249262
65.000000,10.829940,10.003750,-0.360998,-5.094868,-0.447848,-3.255631
65.100000,10.846610,10.034560,-0.361554,-5.110559,-0.448718,-3.262818
65.200000,10.863210,10.069020,-0.362107,-5.128110,-0.449585,-3.271185
65.300000,10.879840,10.098260,-0.362661,-5.143002,-0.450454,-3.277834
65.400000,10.896550,10.123270,-0.363218,-5.155739,-0.451328,-3.283080
65.500000,10.913260,10.151050,-0.363775,-5.169887,-0.452204,-3.289210
65.600000,10.929930,10.185400,-0.364331,-5.187382,-0.453077,-3.297458
65.700000,10.946570,10.217450,-0.364886,-5.203705,-0.453950,-3.304947
65.800000,10.963230,10.244780,-0.365441,-5.217624,-0.454825,-3.310890
65.900000,10.979930,10.280830,-0.365998,-5.235984,-0.455703,-3.319626
66.000000,10.996660,10.306020,-0.366555,-5.248813,-0.456583,-3.324833
66.100000,11.013230,10.342100,-0.367108,-5.267188,-0.457455,-3.333563
66.200000,11.029870,10.369450,-0.367662,-5.281118,-0.458332,-3.339450
66.300000,11.046590,10.399870,-0.368220,-5.296610,-0.459214,-3.346294
66.400000,11.063250,10.431370,-0.368775,-5.312653,-0.460093,-3.353479
66.500000,11.079880,10.465390,-0.369329,-5.329979,-0.460971,-3.361462
66.600000,11.096590,10.490960,-0.369886,-5.343002,-0.461855,-3.366699
66.700000,11.113290,10.526840,-0.370443,-5.361276,-0.462739,-3.375229
66.800000,11.129970,10.560560,-0.370999,-5.378449,-0.463622,-3.383050
66.900000,11.146620,10.590260,-0.371554,-5.393575,-0.464505,-3.389571
67.000000,11.163270,10.616710,-0.372109,-5.407046,-0.465389,-3.395036
67.100000,11.179970,10.645260,-0.372666,-5.421586,-0.466276,-3.401147
67.200000,11.196640,10.684860,-0.373221,-5.441755,-0.467162,-3.410776
67.300000,11.213280,10.718430,-0.373776,-5.458852,-0.468047,-3.418464
67.400000,11.229850,10.751020,-0.374328,-5.475450,-0.468930,-3.425834
67.500000,11.246520,10.783000,-0.374884,-5.491737,-0.469818,-3.432973
67.600000,11.263260,10.809730,-0.375442,-5.505350,-0.470711,-3.438411
67.700000,11.279960,10.845970,-0.375999,-5.523807,-0.471603,-3.446863
67.800000,11.296590,10.885870,-0.376553,-5.544128,-0.472492,-3.456470
67.900000,11.313180,10.906570,-0.377106,-5.554670,-0.473379,-3.459971
68.000000,11.329930,10.942280,-0.377664,-5.572857,-0.474276,-3.468188
68.100000,11.346600,10.975990,-0.378220,-5.590026,-0.475169,-3.475766
68.200000,11.363260,11.009940,-0.378775,-5.607316,-0.476062,-3.483403
68.300000,11.379890,11.040270,-0.379330,-5.622763,-0.476955,-3.489882
68.400000,11.396560,11.074570,-0.379885,-5.640232,-0.477851,-3.497591
68.500000,11.413210,11.116440,-0.380440,-5.661556,-0.478746,-3.507672
68.600000,11.429910,11.150120,-0.380997,-5.678709,-0.479645,-3.515138
68.700000,11.446550,11.187360,-0.381552,-5.697676,-0.480542,-3.523718
68.800000,11.463180,11.221590,-0.382106,-5.715109,-0.481438,-3.531331
68.900000,11.479900,11.253720,-0.382663,-5.731473,-0.482341,-3.538248
69.000000,11.496590,11.291670,-0.383220,-5.750800,-0.483242,-3.546981
69.100000,11.513220,11.322640,-0.383774,-5.766573,-0.484141,-3.553512
69.200000,11.529870,11.358490,-0.384329,-5.784831,-0.485043,-3.561553
69.300000,11.546570,11.397710,-0.384886,-5.804806,-0.485947,-3.570619
69.400000,11.563240,11.426670,-0.385441,-5.819555,-0.486851,-3.576458
69.500000,11.579900,11.467580,-0.385997,-5.840391,-0.487755,-3.586019
69.600000,11.596550,11.499350,-0.386552,-5.856571,-0.488659,-3.592704
69.700000,11.613190,11.537760,-0.387106,-5.876133,-0.489564,-3.601445
69.800000,11.629930,11.575390,-0.387664,-5.895298,-0.490475,-3.609901
69.900000,11.646620,11.611240,-0.388221,-5.913556,-0.491384,-3.617791
70.000000,11.663220,11.642300,-0.388774,-5.929375,-0.492289,-3.624188
70.100000,11.679870,11.680780,-0.389329,-5.948972,-0.493197,-3.632865
70.200000,11.696590,11.713410,-0.389886,-5.965591,-0.494110,-3.639688
70.300000,11.713320,11.754410,-0.390444,-5.986472,-0.495024,-3.649090
70.400000,11.729940,11.789710,-0.390998,-6.004450,-0.495934,-3.656722
70.500000,11.746570,11.837020,-0.391552,-6.028545,-0.496844,-3.668054
70.600000,11.763250,11.862220,-0.392108,-6.041379,-0.497759,-3.672504
70.700000,11.779970,11.907120,-0.392666,-6.064246,-0.498676,-3.683025
70.800000,11.796580,11.938830,-0.393219,-6.080396,-0.499588,-3.689467
70.900000,11.813220,11.979480,-0.393774,-6.101099,-0.500502,-3.698645
71.000000,11.829870,12.021190,-0.394329,-6.122342,-0.501418,-3.708125
71.100000,11.846570,12.054930,-0.394886,-6.139525,-0.502338,-3.715115
71.200000,11.863250,12.091220,-0.395442,-6.158008,-0.503257,-3.722875
71.300000,11.879940,12.134600,-0.395998,-6.180101,-0.504178,-3.732793
71.400000,11.896620,12.170710,-0.396554,-6.198492,-0.505099,-3.740455
71.500000,11.913280,12.205280,-0.397109,-6.216098,-0.506019,-3.747628
71.600000,11.929950,12.244840,-0.397665,-6.236246,-0.506942,-3.756309
71.700000,11.946560,12.283590,-0.398219,-6.255981,-0.507861,-3.764733
71.800000,11.963180,12.325290,-0.398773,-6.277219,-0.508782,-3.774035
71.900000,11.979930,12.366760,-0.399331,-6.298339,-0.509711,-3.783217
72.000000,11.996630,12.399810,-0.399888,-6.315171,-0.510638,-3.789812
72.100000,12.013230,12.441850,-0.400441,-6.336582,-0.511561,-3.799155
72.200000,12.029910,12.475670,-0.400997,-6.353807,-0.512489,-3.805949
72.300000,12.046540,12.520830,-0.401551,-6.376806,-0.513415,-3.816191
72.400000,12.063200,12.564020,-0.402107,-6.398803,-0.514343,-3.825802
72.500000,12.079900,12.600410,-0.402663,-6.417336,-0.515274,-3.833310
72.600000,12.096530,12.638830,-0.403218,-6.436903,-0.516203,-3.841430
72.700000,12.113180,12.682400,-0.403773,-6.459093,-0.517133,-3.851088
72.800000,12.129900,12.719720,-0.404330,-6.478100,-0.518068,-3.858810
72.900000,12.146650,12.764040,-0.404888,-6.500672,-0.519006,-3.868626
73.000000,12.163280,12.804530,-0.405443,-6.521294,-0.519938,-3.877283
73.100000,12.179920,12.843090,-0.405997,-6.540932,-0.520871,-3.885331
73.200000,12.196620,12.892190,-0.406554,-6.565938,-0.521809,-3.896530
73.300000,12.213310,12.933990,-0.407110,-6.587227,-0.522747,-3.905499
73.400000,12.229960,12.968070,-0.407665,-6.604584,-0.523683,-3.912124
73.500000,12.246620,13.017460,-0.408221,-6.629738,-0.524621,-3.923342
73.600000,12.263320,13.054410,-0.408777,-6.648556,-0.525563,-3.930777
73.700000,12.279930,13.106250,-0.409331,-6.674958,-0.526499,-3.942691
73.800000,12.296610,13.138440,-0.409887,-6.691353,-0.527441,-3.948654
73.900000,12.313230,13.189610,-0.410441,-6.717413,-0.528380,-3.960311
74.000000,12.329890,13.227950,-0.410996,-6.736940,-0.529323,-3.968082
74.100000,12.346570,13.276030,-0.411552,-6.761427,-0.530267,-3.978746
74.200000,12.363320,13.313280,-0.412111,-6.780398,-0.531217,-3.986124
74.300000,12.379900,13.366520,-0.412663,-6.807513,-0.532157,-3.998302
74.400000,12.396520,13.408210,-0.413217,-6.828745,-0.533101,-4.006989
74.500000,12.413230,13.450880,-0.413774,-6.850477,-0.534050,-4.015925
74.600000,12.429970,13.504100,-0.414332,-6.877582,-0.535003,-4.027977
74.700000,12.446640,13.544020,-0.414888,-6.897913,-0.535952,-4.036052
74.800000,12.463230,13.588340,-0.415441,-6.920485,-0.536898,-4.045432
74.900000,12.479940,13.634720,-0.415998,-6.944106,-0.537851,-4.055372
75.000000,12.496590,13.681280,-0.416553,-6.967819,-0.538802,-4.065353
75.100000,12.513300,13.727370,-0.417110,-6.991292,-0.539757,-4.075154
75.200000,12.529900,13.772700,-0.417663,-7.014379,-0.540707,-4.084730
75.300000,12.546570,13.812000,-0.418219,-7.034394,-0.541661,-4.092477
75.400000,12.563170,13.863970,-0.418772,-7.060862,-0.542613,-4.103968
75.500000,12.579920,13.908780,-0.419331,-7.083683,-0.543574,-4.113278
75.600000,12.596580,13.960330,-0.419886,-7.109938,-0.544531,-4.124574
75.700000,12.613190,14.006620,-0.420440,-7.133513,-0.545486,-4.134301
75.800000,12.629910,14.051800,-0.420997,-7.156523,-0.546448,-4.143648
75.900000,12.646570,14.102540,-0.421552,-7.182365,-0.547407,-4.154622
76.000000,12.663250,14.149860,-0.422108,-7.206465,-0.548369,-4.164556
76.100000,12.679850,14.192720,-0.422662,-7.228293,-0.549327,-4.173171
76.200000,12.696560,14.236010,-0.423219,-7.250340,-0.550292,-4.181861
76.300000,12.713260,14.290830,-0.423775,-7.278260,-0.551258,-4.193913
76.400000,12.729940,14.340040,-0.424331,-7.303322,-0.552223,-4.204294
76.500000,12.746590,14.388370,-0.424886,-7.327937,-0.553188,-4.214397
76.600000,12.763190,14.434750,-0.425440,-7.351558,-0.554150,-4.223914
76.700000,12.779890,14.484240,-0.425996,-7.376763,-0.555119,-4.234289
76.800000,12.796630,14.534810,-0.426554,-7.402518,-0.556092,-4.244942
76.900000,12.813300,14.592150,-0.427110,-7.431721,-0.557062,-4.257559
77.000000,12.829890,14.638800,-0.427663,-7.455480,-0.558027,-4.267047
77.100000,12.846580,14.688110,-0.428219,-7.480593,-0.559000,-4.277258
77.200000,12.863270,14.737930,-0.428776,-7.505966,-0.559973,-4.287590
77.300000,12.879980,14.797620,-0.429333,-7.536366,-0.560949,-4.300758
77.400000,12.896580,14.837240,-0.429886,-7.556544,-0.561919,-4.308092
77.500000,12.913240,14.896760,-0.430441,-7.586858,-0.562893,-4.321160
77.600000,12.929910,14.953480,-0.430997,-7.615745,-0.563870,-4.333382
77.700000,12.946590,14.994660,-0.431553,-7.636718,-0.564847,-4.341069
77.800000,12.963250,15.051220,-0.432108,-7.665523,-0.565825,-4.353187
77.900000,12.979880,15.102390,-0.432663,-7.691584,-0.566801,-4.363723
78.000000,12.996550,15.154040,-0.433218,-7.717889,-0.567781,-4.374358
78.100000,13.013260,15.214590,-0.433775,-7.748727,-0.568764,-4.387520
78.200000,13.029950,15.256050,-0.434332,-7.769842,-0.569747,-4.395154
78.300000,13.046610,15.319540,-0.434887,-7.802178,-0.570730,-4.409112
78.400000,13.063290,15.368400,-0.435443,-7.827062,-0.571714,-4.418823
78.500000,13.080020,15.425990,-0.436001,-7.856392,-0.572702,-4.431000
78.600000,13.096580,15.480740,-0.436553,-7.884276,-0.573681,-4.442374
78.700000,13.113180,15.539820,-0.437106,-7.914365,-0.574664,-4.454949
78.800000,13.129880,15.592790,-0.437663,-7.941343,-0.575653,-4.465713
78.900000,13.146600,15.647860,-0.438220,-7.969390,-0.576645,-4.477044
79.000000,13.163270,15.706410,-0.438776,-7.999209,-0.577635,-4.489351
79.100000,13.179930,15.754750,-0.439331,-8.023828,-0.578625,-4.498712
79.200000,13.196550,15.816240,-0.439885,-8.055145,-0.579613,-4.511807
79.300000,13.213250,15.872560,-0.440442,-8.083828,-0.580607,-4.523374
79.400000,13.229930,15.925820,-0.440998,-8.110954,-0.581602,-4.534042
79.500000,13.246630,15.980490,-0.441554,-8.138797,-0.582598,-4.545076
79.600000,13.263260,16.040320,-0.442109,-8.169268,-0.583591,-4.557564
79.700000,13.279900,16.098640,-0.442663,-8.198970,-0.584586,-4.569587
79.800000,13.296590,16.151290,-0.443220,-8.225784,-0.585584,-4.579955
79.900000,13.313280,16.210060,-0.443776,-8.255716,-0.586584,-4.592027
80.000000,13.329920,16.267680,-0.444331,-8.285061,-0.587582,-4.603755
80.100000,13.346570,16.324490,-0.444886,-8.313994,-0.588581,-4.615218
80.200000,13.363280,16.387240,-0.445443,-8.345953,-0.589585,-4.628309
80.300000,13.379940,16.448390,-0.445998,-8.377096,-0.590587,-4.640928
80.400000,13.396610,16.504090,-0.446554,-8.405464,-0.591590,-4.651973
80.500000,13.413230,16.569640,-0.447108,-8.438848,-0.592592,-4.665775
80.600000,13.429910,16.628870,-0.447664,-8.469014,-0.593598,-4.677744
80.700000,13.446610,16.688120,-0.448220,-8.499190,-0.594606,-4.689680
80.800000,13.463250,16.761350,-0.448775,-8.536485,-0.595612,-4.705524
80.900000,13.479840,16.814660,-0.449328,-8.563636,-0.596616,-4.715755
81.000000,13.496530,16.872210,-0.449884,-8.592946,-0.597627,-4.727114
81.100000,13.513270,16.944340,-0.450442,-8.629681,-0.598642,-4.742508
81.200000,13.529950,16.998780,-0.450998,-8.657408,-0.599654,-4.752931
81.300000,13.546540,17.064890,-0.451551,-8.691077,-0.600662,-4.766610
81.400000,13.563190,17.126080,-0.452106,-8.722241,-0.601674,-4.778861
81.500000,13.579940,17.189850,-0.452665,-8.754719,-0.602694,-4.791767
81.600000,13.596630,17.258760,-0.453221,-8.789814,-0.603711,-4.806086
81.700000,13.613280,17.315440,-0.453776,-8.818681,-0.604726,-4.816975
81.800000,13.629920,17.382570,-0.454331,-8.852870,-0.605742,-4.830740
81.900000,13.646600,17.449790,-0.454887,-8.887105,-0.606762,-4.844479
82.000000,13.663280,17.505270,-0.455443,-8.915361,-0.607782,-4.854925
82.100000,13.679950,17.575510,-0.455998,-8.951134,-0.608803,-4.869432
82.200000,13.696560,17.639430,-0.456552,-8.983688,-0.609821,-4.882167
82.300000,13.713150,17.704390,-0.457105,-9.016772,-0.610839,-4.895160
82.400000,13.729900,17.772630,-0.457663,-9.051526,-0.611868,-4.908975
82.500000,13.746610,17.840530,-0.458220,-9.086107,-0.612896,-4.922668
82.600000,13.763230,17.899860,-0.458774,-9.116324,-0.613919,-4.933988
82.700000,13.779910,17.974610,-0.459330,-9.154394,-0.614947,-4.949503
82.800000,13.796580,18.043900,-0.459886,-9.189683,-0.615975,-4.963476
82.900000,13.813290,18.114520,-0.460443,-9.225649,-0.617007,-4.977764
83.000000,13.829910,18.178300,-0.460997,-9.258132,-0.618034,-4.990161
83.100000,13.846610,18.248510,-0.461554,-9.293890,-0.619067,-5.004261
83.200000,13.863270,18.315550,-0.462109,-9.328033,-0.620099,-5.017465
83.300000,13.879980,18.388530,-0.462666,-9.365201,-0.621135,-5.032241
83.400000,13.896630,18.461770,-0.463221,-9.402502,-0.622169,-5.047066
83.500000,13.913260,18.534670,-0.463775,-9.439630,-0.623202,-5.061762
83.600000,13.929880,18.604920,-0.464329,-9.475408,-0.624236,-5.075698
83.700000,13.946580,18.674290,-0.464886,-9.510738,-0.625275,-5.089329
83.800000,13.963270,18.746340,-0.465442,-9.547433,-0.626316,-5.103653
83.900000,13.979890,18.819220,-0.465996,-9.584550,-0.627353,-5.118185
84.000000,13.996520,18.891320,-0.466551,-9.621270,-0.628391,-5.132460
84.100000,14.013200,18.968970,-0.467107,-9.660817,-0.629434,-5.148185
84.200000,14.029960,19.037480,-0.467665,-9.695709,-0.630483,-5.161362
84.300000,14.046590,19.109730,-0.468220,-9.732506,-0.631525,-5.175555
84.400000,14.063190,19.190860,-0.468773,-9.773825,-0.632566,-5.192120
84.500000,14.079890,19.260790,-0.469330,-9.809440,-0.633614,-5.205579
84.600000,14.096550,19.332530,-0.469885,-9.845977,-0.634661,-5.219500
84.700000,14.113260,19.412270,-0.470442,-9.886588,-0.635713,-5.235522
84.800000,14.129920,19.485570,-0.470997,-9.923919,-0.636762,-5.249780
84.900000,14.146540,19.559800,-0.471551,-9.961724,-0.637810,-5.264260
85.000000,14.163270,19.638080,-0.472109,-10.001592,-0.638865,-5.279750
85.100000,14.180010,19.709660,-0.472667,-10.038047,-0.639923,-5.293394
85.200000,14.196580,19.783950,-0.473219,-10.075883,-0.640971,-5.307780
85.300000,14.213220,19.871130,-0.473774,-10.120283,-0.642025,-5.325556
85.400000,14.229970,19.950370,-0.474332,-10.160640,-0.643086,-5.341120
85.500000,14.246640,20.028150,-0.474888,-10.200253,-0.644144,-5.356275
85.600000,14.263220,20.110740,-0.475441,-10.242316,-0.645197,-5.372702
85.700000,14.279870,20.186250,-0.475996,-10.280773,-0.646255,-5.387169
85.800000,14.296530,20.268200,-0.476551,-10.322509,-0.647316,-5.403307
85.900000,14.313210,20.354600,-0.477107,-10.366513,-0.648378,-5.420577
86.000000,14.329920,20.432540,-0.477664,-10.406207,-0.649444,-5.435537
86.100000,14.346490,20.519100,-0.478216,-10.450292,-0.650502,-5.452792
86.200000,14.363210,20.589800,-0.478774,-10.486299,-0.651571,-5.465735
86.300000,14.379910,20.679670,-0.479330,-10.532069,-0.652639,-5.483729
86.400000,14.396610,20.755790,-0.479887,-10.570837,-0.653709,-5.498030
86.500000,14.413270,20.848550,-0.480442,-10.618079,-0.654777,-5.516705
86.600000,14.429910,20.931610,-0.480997,-10.660381,-0.655846,-5.532770
86.700000,14.446620,21.016400,-0.481554,-10.703565,-0.656919,-5.549220
86.800000,14.463290,21.090800,-0.482110,-10.741456,-0.657992,-5.562896
86.900000,14.479950,21.180690,-0.482665,-10.787237,-0.659065,-5.580615
87.000000,14.496580,21.263100,-0.483219,-10.829208,-0.660137,-5.596325
87.100000,14.513270,21.355490,-0.483776,-10.876262,-0.661214,-5.614591
87.200000,14.529930,21.438470,-0.484331,-10.918523,-0.662290,-5.630344
87.300000,14.546600,21.523840,-0.484887,-10.962002,-0.663368,-5.646673
87.400000,14.563240,21.605390,-0.485441,-11.003535,-0.664446,-5.661964
87.500000,14.579910,21.699580,-0.485997,-11.051505,-0.665526,-5.680507
87.600000,14.596570,21.791860,-0.486552,-11.098503,-0.666607,-5.698501
87.700000,14.613280,21.885240,-0.487109,-11.146061,-0.667693,-5.716711
87.800000,14.629930,21.966960,-0.487664,-11.187681,-0.668775,-5.731848
87.900000,14.646530,22.064760,-0.488218,-11.237490,-0.669856,-5.751149
88.000000,14.663240,22.155940,-0.488775,-11.283928,-0.670945,-5.768630
88.100000,14.679950,22.245580,-0.489332,-11.329581,-0.672035,-5.785658
88.200000,14.696620,22.341730,-0.489887,-11.378550,-0.673124,-5.804342
88.300000,14.713250,22.430190,-0.490442,-11.423602,-0.674211,-5.820992
88.400000,14.729920,22.524890,-0.490997,-11.471832,-0.675302,-5.839193
88.500000,14.746640,22.617690,-0.491555,-11.519095,-0.676398,-5.856830
88.600000,14.763320,22.710360,-0.492111,-11.566291,-0.677492,-5.874396
88.700000,14.779910,22.810620,-0.492664,-11.617353,-0.678581,-5.893905
88.800000,14.796560,22.897800,-0.493219,-11.661754,-0.679676,-5.909959
88.900000,14.813260,22.993480,-0.493775,-11.710483,-0.680775,-5.928135
89.000000,14.829950,23.086780,-0.494332,-11.758001,-0.681874,-5.945649
89.100000,14.846600,23.186330,-0.494887,-11.808701,-0.682972,-5.964732
89.200000,14.863220,23.277550,-0.495441,-11.855159,-0.684070,-5.981631
89.300000,14.879880,23.371130,-0.495996,-11.902819,-0.685171,-5.999068
89.400000,14.896550,23.478820,-0.496552,-11.957665,-0.686274,-6.020066
89.500000,14.913240,23.575410,-0.497108,-12.006858,-0.687380,-6.038153
89.600000,14.929900,23.677790,-0.497663,-12.058999,-0.688485,-6.057678
89.700000,14.946560,23.778290,-0.498219,-12.110184,-0.689591,-6.076664
89.800000,14.963240,23.878340,-0.498775,-12.161139,-0.690700,-6.095471
89.900000,14.979890,23.984290,-0.499330,-12.215099,-0.691807,-6.115737
90.000000,14.996580,24.084620,-0.499886,-12.266196,-0.692919,-6.134496
90.100000,15.013230,24.184770,-0.500441,-12.317202,-0.694030,-6.153169
90.200000,15.029920,24.287570,-0.500997,-12.369558,-0.695144,-6.172442
90.300000,15.046610,24.396560,-0.501554,-12.425066,-0.696259,-6.193229
90.400000,15.063270,24.496730,-0.502109,-12.476082,-0.697374,-6.211729
90.500000,15.079850,24.598480,-0.502662,-12.527903,-0.698485,-6.230606
90.600000,15.096550,24.704150,-0.503218,-12.581720,-0.699605,-6.250368
90.700000,15.113260,24.805560,-0.503775,-12.633368,-0.700726,-6.268989
90.800000,15.129930,24.913070,-0.504331,-12.688122,-0.701847,-6.289109
90.900000,15.146520,25.019780,-0.504884,-12.742469,-0.702963,-6.309000
91.000000,15.163190,25.132840,-0.505440,-12.800050,-0.704086,-6.330397
91.100000,15.179920,25.238920,-0.505997,-12.854076,-0.705214,-6.349948
91.200000,15.196610,25.347330,-0.506554,-12.909289,-0.706341,-6.370041
91.300000,15.213250,25.462570,-0.507108,-12.967980,-0.707466,-6.391809
91.400000,15.229910,25.571540,-0.507664,-13.023478,-0.708593,-6.411932
91.500000,15.246590,25.684230,-0.508220,-13.080871,-0.709723,-6.432915
91.600000,15.263300,25.798620,-0.508777,-13.139129,-0.710856,-6.454247
91.700000,15.280010,25.907560,-0.509334,-13.194612,-0.711991,-6.474152
91.800000,15.296590,26.020640,-0.509886,-13.252203,-0.713118,-6.495086
91.900000,15.313220,26.139670,-0.510441,-13.312825,-0.714250,-6.517418
92.000000,15.329950,26.253110,-0.510998,-13.370599,-0.715389,-6.538245
92.100000,15.346650,26.363300,-0.511555,-13.426718,-0.716528,-6.558213
92.200000,15.363230,26.479740,-0.512108,-13.486021,-0.717661,-6.579726
92.300000,15.379950,26.591660,-0.512665,-13.543021,-0.718804,-6.599988
92.400000,15.396670,26.704960,-0.513222,-13.600724,-0.719948,-6.620529
92.500000,15.413270,26.828960,-0.513776,-13.663877,-0.721085,-6.643710
92.600000,15.429880,26.947530,-0.514329,-13.724264,-0.722225,-6.665473
92.700000,15.446510,27.061620,-0.514884,-13.782370,-0.723367,-6.686053
92.800000,15.463230,27.186390,-0.515441,-13.845915,-0.724516,-6.709163
92.900000,15.479910,27.302620,-0.515997,-13.905110,-0.725664,-6.730115
93.000000,15.496560,27.434050,-0.516552,-13.972047,-0.726812,-6.754758
93.100000,15.513180,27.549180,-0.517106,-14.030682,-0.727958,-6.775332
93.200000,15.529930,27.672340,-0.517664,-14.093407,-0.729115,-6.797753
93.300000,15.546610,27.796040,-0.518220,-14.156407,-0.730268,-6.820269
93.400000,15.563310,27.923410,-0.518777,-14.221276,-0.731424,-6.843605
93.500000,15.579900,28.046160,-0.519330,-14.283792,-0.732574,-6.865790
93.600000,15.596560,28.169150,-0.519885,-14.346430,-0.733730,-6.887932
93.700000,15.613280,28.293030,-0.520443,-14.409522,-0.734892,-6.910192
93.800000,15.629950,28.417570,-0.520998,-14.472950,-0.736051,-6.932567
93.900000,15.646580,28.549360,-0.521553,-14.540070,-0.737209,-6.956658
94.000000,15.663250,28.676980,-0.522108,-14.605066,-0.738371,-6.979639
94.100000,15.679870,28.804360,-0.522662,-14.669940,-0.739531,-7.002515
94.200000,15.696560,28.934110,-0.523219,-14.736021,-0.740697,-7.025860
94.300000,15.713230,29.067870,-0.523774,-14.804145,-0.741863,-7.050114
94.400000,15.729890,29.200890,-0.524330,-14.871891,-0.743030,-7.074117
94.500000,15.746530,29.327840,-0.524884,-14.936546,-0.744197,-7.096587
94.600000,15.763230,29.468580,-0.525441,-15.008225,-0.745369,-7.122288
94.700000,15.779940,29.599810,-0.525998,-15.075059,-0.746544,-7.145608
94.800000,15.796550,29.740760,-0.526552,-15.146845,-0.747712,-7.171248
94.900000,15.813220,29.872790,-0.527107,-15.214087,-0.748887,-7.194630
95.000000,15.829950,30.008640,-0.527665,-15.283275,-0.750067,-7.218826
95.100000,15.846620,30.142780,-0.528221,-15.351592,-0.751244,-7.242564
95.200000,15.863270,30.277990,-0.528776,-15.420454,-0.752421,-7.266493
95.300000,15.879940,30.420270,-0.529331,-15.492916,-0.753601,-7.292030
95.400000,15.896590,30.559060,-0.529886,-15.563601,-0.754781,-7.316662
95.500000,15.913310,30.705510,-0.530444,-15.638188,-0.755967,-7.343010
95.600000,15.930010,30.841380,-0.531000,-15.707386,-0.757153,-7.366759
95.700000,15.946590,30.989240,-0.531553,-15.782690,-0.758332,-7.393354
95.800000,15.963220,31.131780,-0.532107,-15.855285,-0.759516,-7.418572
95.900000,15.979930,31.275120,-0.532664,-15.928288,-0.760708,-7.443857
96.000000,15.996630,31.424030,-0.533221,-16.004127,-0.761899,-7.470390
96.100000,16.013230,31.566420,-0.533774,-16.076646,-0.763085,-7.495345
96.200000,16.029850,31.719150,-0.534328,-16.154430,-0.764274,-7.522661
96.300000,16.046550,31.859930,-0.534885,-16.226129,-0.765471,-7.547016
96.400000,16.063240,32.007100,-0.535441,-16.301082,-0.766667,-7.572809
96.500000,16.079910,32.155340,-0.535997,-16.376580,-0.767864,-7.598782
96.600000,16.096610,32.310160,-0.536554,-16.455429,-0.769065,-7.626208
96.700000,16.113290,32.455610,-0.537110,-16.529506,-0.770265,-7.651349
96.800000,16.129940,32.611630,-0.537665,-16.608967,-0.771465,-7.678912
96.900000,16.146610,32.765770,-0.538220,-16.687470,-0.772667,-7.705934
97.000000,16.163250,32.921390,-0.538775,-16.766726,-0.773869,-7.733233
97.100000,16.179900,33.074000,-0.539330,-16.844450,-0.775073,-7.759733
97.200000,16.196610,33.237400,-0.539887,-16.927669,-0.776283,-7.788640
97.300000,16.213330,33.394060,-0.540444,-17.007455,-0.777495,-7.815872
97.400000,16.229920,33.547600,-0.540997,-17.085652,-0.778699,-7.842360
97.500000,16.246540,33.709610,-0.541551,-17.168163,-0.779907,-7.870722
97.600000,16.263240,33.873060,-0.542108,-17.251408,-0.781122,-7.899282
97.700000,16.279950,34.024970,-0.542665,-17.328775,-0.782339,-7.925055
97.800000,16.296600,34.190990,-0.543220,-17.413328,-0.783553,-7.954060
97.900000,16.313190,34.357960,-0.543773,-17.498365,-0.784765,-7.983227
98.000000,16.329910,34.519920,-0.544330,-17.580851,-0.785987,-8.011060
98.100000,16.346570,34.686930,-0.544886,-17.665908,-0.787207,-8.040008
98.200000,16.363270,34.852730,-0.545442,-17.750350,-0.788430,-8.068558
98.300000,16.379890,35.018550,-0.545996,-17.834801,-0.789650,-8.097065
98.400000,16.396510,35.193860,-0.546550,-17.924086,-0.790871,-8.127671
98.500000,16.413220,35.366960,-0.547107,-18.012245,-0.792100,-8.157614
98.600000,16.429950,35.531930,-0.547665,-18.096263,-0.793332,-8.185573
98.700000,16.446560,35.700470,-0.548219,-18.182100,-0.794557,-8.214333
98.800000,16.463240,35.873790,-0.548775,-18.270371,-0.795788,-8.244054
98.900000,16.479940,36.046950,-0.549331,-18.358561,-0.797023,-8.273628
99.000000,16.496630,36.227500,-0.549888,-18.450514,-0.798258,-8.304804
99.100000,16.513310,36.405900,-0.550444,-18.541373,-0.799494,-8.335391
99.200000,16.529940,36.584360,-0.550998,-18.632262,-0.800728,-8.365923
99.300000,16.546640,36.770840,-0.551555,-18.727235,-0.801968,-8.398141
99.400000,16.563300,36.948470,-0.552110,-18.817701,-0.803208,-8.428260
99.500000,16.579930,37.128210,-0.552664,-18.909242,-0.804446,-8.458778
99.600000,16.596540,37.312610,-0.553218,-19.003156,-0.805684,-8.490268
99.700000,16.613200,37.486830,-0.553773,-19.091886,-0.806928,-8.519309
99.800000,16.629880,37.676380,-0.554329,-19.188423,-0.808175,-8.551717
99.900000,16.646590,37.863280,-0.554886,-19.283610,-0.809426,-8.583398
100.000000,16.663260,38.053980,-0.555442,-19.380733,-0.810675,-8.615860
100.100000,16.679880,38.237320,-0.555996,-19.474107,-0.811922,-8.646581
100.200000,16.696600,38.430150,-0.556553,-19.572315,-0.813178,-8.679278
100.300000,16.713280,38.621520,-0.557109,-19.669779,-0.814432,-8.711561
100.400000,16.729970,38.811720,-0.557666,-19.766647,-0.815689,-8.743466
100.500000,16.746560,39.008420,-0.558219,-19.866825,-0.816940,-8.776793
100.600000,16.763230,39.195210,-0.558774,-19.961957,-0.818199,-8.807728
100.700000,16.779930,39.384280,-0.559331,-20.058249,-0.819461,-8.839049
100.800000,16.796630,39.597270,-0.559888,-20.166724,-0.820725,-8.875624
100.900000,16.813300,39.789660,-0.560443,-20.264707,-0.821989,-8.907487
101.000000,16.829920,39.987270,-0.560997,-20.365349,-0.823250,-8.940443
101.100000,16.846590,40.195590,-0.561553,-20.471446,-0.824516,-8.975644
101.200000,16.863260,40.402970,-0.562109,-20.577064,-0.825784,-9.010518
101.300000,16.879960,40.592840,-0.562665,-20.673764,-0.827057,-9.041354
101.400000,16.896570,40.806640,-0.563219,-20.782651,-0.828323,-9.077467
101.500000,16.913280,41.010120,-0.563776,-20.886283,-0.829599,-9.111098
101.600000,16.929950,41.219890,-0.564332,-20.993118,-0.830874,-9.146037
101.700000,16.946590,41.435250,-0.564886,-21.102800,-0.832148,-9.182116
101.800000,16.963210,41.642300,-0.565440,-21.208249,-0.833422,-9.216250
101.900000,16.979900,41.856460,-0.565997,-21.317320,-0.834703,-9.251788
102.000000,16.996600,42.067530,-0.566553,-21.424817,-0.835987,-9.286516
102.100000,17.013270,42.285610,-0.567109,-21.535884,-0.837269,-9.322691
102.200000,17.029920,42.494220,-0.567664,-21.642129,-0.838552,-9.356671
102.300000,17.046550,42.712550,-0.568218,-21.753323,-0.839835,-9.392686
102.400000,17.063240,42.929420,-0.568775,-21.863774,-0.841125,-9.428213
102.500000,17.079930,43.153800,-0.569331,-21.978050,-0.842415,-9.465265
102.600000,17.096600,43.380390,-0.569887,-22.093451,-0.843707,-9.502688
102.700000,17.113220,43.605160,-0.570441,-22.207926,-0.844995,-9.539622
102.800000,17.129810,43.828460,-0.570994,-22.321651,-0.846284,-9.576130
102.900000,17.146610,44.071700,-0.571554,-22.445532,-0.847590,-9.616706
103.000000,17.163300,44.286190,-0.572110,-22.554771,-0.848889,-9.650961
103.100000,17.179900,44.515230,-0.572663,-22.671420,-0.850183,-9.688329
103.200000,17.196500,44.744130,-0.573217,-22.787998,-0.851479,-9.725538
103.300000,17.213250,44.987720,-0.573775,-22.912058,-0.852788,-9.765692
103.400000,17.229930,45.216690,-0.574331,-23.028671,-0.854093,-9.802591
103.500000,17.246570,45.450100,-0.574886,-23.147546,-0.855397,-9.840354
103.600000,17.263300,45.697830,-0.575443,-23.273714,-0.856710,-9.881010
103.700000,17.279980,45.932430,-0.575999,-23.393195,-0.858020,-9.918730
103.800000,17.296570,46.167900,-0.576552,-23.513118,-0.859325,-9.956575
103.900000,17.313250,46.413250,-0.577108,-23.638074,-0.860639,-9.996345
104.000000,17.329850,46.648170,-0.577662,-23.757718,-0.861949,-10.033795
104.100000,17.346560,46.901180,-0.578219,-23.886575,-0.863268,-10.074911
104.200000,17.363310,47.150480,-0.578777,-24.013542,-0.864593,-10.115056
104.300000,17.379950,47.406830,-0.579332,-24.144100,-0.865911,-10.156658
104.400000,17.396520,47.650460,-0.579884,-24.268180,-0.867224,-10.195451
104.500000,17.413190,47.910610,-0.580440,-24.400673,-0.868548,-10.237555
104.600000,17.429930,48.170040,-0.580998,-24.532800,-0.869879,-10.279300
104.700000,17.446580,48.421750,-0.581553,-24.660995,-0.871204,-10.319327
104.800000,17.463230,48.681590,-0.582108,-24.793330,-0.872531,-10.360943
104.900000,17.479880,48.945670,-0.582663,-24.927825,-0.873860,-10.403312
105.000000,17.496560,49.203560,-0.583219,-25.059167,-0.875194,-10.444193
105.100000,17.513240,49.469310,-0.583775,-25.194513,-0.876528,-10.486594
105.200000,17.529910,49.728270,-0.584330,-25.326400,-0.877864,-10.527416
105.300000,17.546550,49.998010,-0.584885,-25.463777,-0.879200,-10.570396
105.400000,17.563180,50.260570,-0.585439,-25.597498,-0.880536,-10.611716
105.500000,17.579920,50.544620,-0.585997,-25.742164,-0.881883,-10.657324
105.600000,17.596630,50.812640,-0.586554,-25.878665,-0.883229,-10.699422
105.700000,17.613270,51.086490,-0.587109,-26.018136,-0.884572,-10.742654
105.800000,17.629930,51.362190,-0.587664,-26.158549,-0.885918,-10.786103
105.900000,17.646650,51.645980,-0.588222,-26.303082,-0.887270,-10.831039
106.000000,17.663320,51.919170,-0.588777,-26.442216,-0.888620,-10.873639
106.100000,17.679950,52.210480,-0.589332,-26.590579,-0.889969,-10.919909
106.200000,17.696640,52.502810,-0.589888,-26.739462,-0.891325,-10.966174
106.300000,17.713290,52.787460,-0.590443,-26.884433,-0.892679,-11.010708
106.400000,17.729950,53.075130,-0.590998,-27.030942,-0.894036,-11.055700
106.500000,17.746630,53.366230,-0.591554,-27.179198,-0.895396,-11.101226
106.600000,17.763240,53.652240,-0.592108,-27.324861,-0.896753,-11.145592
106.700000,17.779860,53.946890,-0.592662,-27.474925,-0.898112,-11.191581
106.800000,17.796560,54.257470,-0.593219,-27.633103,-0.899480,-11.240630
106.900000,17.813270,54.553210,-0.593776,-27.783722,-0.900850,-11.286424
107.000000,17.829850,54.851120,-0.594328,-27.935446,-0.902211,-11.332619
107.100000,17.846570,55.147740,-0.594886,-28.086513,-0.903586,-11.378249
107.200000,17.863290,55.452490,-0.595443,-28.241721,-0.904963,-11.425386
107.300000,17.879960,55.756420,-0.595999,-28.396512,-0.906337,-11.472229
107.400000,17.896560,56.079610,-0.596552,-28.561111,-0.907708,-11.522923
107.500000,17.913240,56.400550,-0.597108,-28.724564,-0.909087,-11.572897
107.600000,17.929900,56.711190,-0.597663,-28.882772,-0.910466,-11.620598
107.700000,17.946580,57.020690,-0.598219,-29.040399,-0.911849,-11.667871
107.800000,17.963300,57.343720,-0.598777,-29.204917,-0.913237,-11.717694
107.900000,17.979950,57.668750,-0.599332,-29.370453,-0.914621,-11.767811
108.000000,17.996540,57.994980,-0.599885,-29.536601,-0.916002,-11.818047
108.100000,18.013250,58.322700,-0.600442,-29.703507,-0.917396,-11.868284
108.200000,18.029950,58.651560,-0.600998,-29.870994,-0.918790,-11.918576
108.300000,18.046570,58.977040,-0.601552,-30.036760,-0.920179,-11.968077
108.400000,18.063230,59.311140,-0.602108,-30.206916,-0.921574,-12.019100
108.500000,18.079930,59.653710,-0.602664,-30.381385,-0.922974,-12.071608
108.600000,18.096620,59.993570,-0.603221,-30.554474,-0.924375,-12.123384
108.700000,18.113250,60.335290,-0.603775,-30.728511,-0.925773,-12.175404
108.800000,18.129910,60.672610,-0.604330,-30.900307,-0.927176,-12.226314
108.900000,18.146590,61.013440,-0.604886,-31.073890,-0.928582,-12.277719
109.000000,18.163270,61.373190,-0.605442,-31.257109,-0.929990,-12.332732
109.100000,18.179950,61.734750,-0.605998,-31.441250,-0.931400,-12.387905
109.200000,18.196570,62.081270,-0.606552,-31.617731,-0.932807,-12.439923
109.300000,18.213240,62.445080,-0.607108,-31.803018,-0.934221,-12.495151
109.400000,18.229950,62.812990,-0.607665,-31.990393,-0.935639,-12.550951
109.500000,18.246640,63.172760,-0.608221,-32.173622,-0.937058,-12.604939
109.600000,18.263230,63.539110,-0.608774,-32.360203,-0.938471,-12.660142
109.700000,18.279880,63.911660,-0.609329,-32.549941,-0.939890,-12.716307
109.800000,18.296590,64.286480,-0.609886,-32.740835,-0.941317,-12.772647
109.900000,18.313290,64.658910,-0.610443,-32.930512,-0.942745,-12.828312
110.000000,18.329960,65.039930,-0.610999,-33.124564,-0.944173,-12.885500
110.100000,18.346570,65.410340,-0.611552,-33.313213,-0.945597,-12.940440
110.200000,18.363250,65.797580,-0.612108,-33.510432,-0.947029,-12.998417
110.300000,18.379890,66.174860,-0.612663,-33.702579,-0.948460,-13.054256
110.400000,18.396570,66.565670,-0.613219,-33.901617,-0.949897,-13.112501
110.500000,18.413220,66.961260,-0.613774,-34.103090,-0.951333,-13.171500
110.600000,18.429910,67.348130,-0.614330,-34.300121,-0.952774,-13.228516
110.700000,18.446560,67.747670,-0.614885,-34.503605,-0.954214,-13.287844
110.800000,18.463270,68.151860,-0.615442,-34.709457,-0.955662,-13.347788
110.900000,18.479880,68.561330,-0.615996,-34.917999,-0.957102,-13.408651
111.000000,18.496500,68.964740,-0.616550,-35.123454,-0.958546,-13.468088
111.100000,18.513240,69.375600,-0.617108,-35.332703,-0.960002,-13.528609
111.200000,18.529950,69.787190,-0.617665,-35.542324,-0.961458,-13.589074
111.300000,18.546610,70.215020,-0.618220,-35.760216,-0.962912,-13.652523
111.400000,18.563220,70.623740,-0.618774,-35.968375,-0.964363,-13.712080
111.500000,18.579910,71.037910,-0.619330,-36.179310,-0.965823,-13.772366
111.600000,18.596580,71.474360,-0.619886,-36.401593,-0.967284,-13.836755
111.700000,18.613260,71.912260,-0.620442,-36.624613,-0.968748,-13.901165
111.800000,18.629880,72.341370,-0.620996,-36.843157,-0.970209,-13.963704
111.900000,18.646550,72.772180,-0.621552,-37.062567,-0.971676,-14.026267
112.000000,18.663220,73.204560,-0.622107,-37.282776,-0.973145,-14.088888
112.100000,18.679920,73.648750,-0.622664,-37.509000,-0.974619,-14.153496
112.200000,18.696580,74.099490,-0.623219,-37.738560,-0.976092,-14.219160
112.300000,18.713180,74.546510,-0.623773,-37.966226,-0.977562,-14.283932
112.400000,18.729900,75.007130,-0.624330,-38.200818,-0.979044,-14.350901
112.500000,18.746610,75.476950,-0.624887,-38.440095,-0.980528,-14.419379
112.600000,18.763320,75.940980,-0.625444,-38.676424,-0.982014,-14.486486
112.700000,18.779920,76.399600,-0.625997,-38.909997,-0.983492,-14.552443
112.800000,18.796580,76.875030,-0.626553,-39.152131,-0.984978,-14.621259
112.900000,18.813310,77.357770,-0.627110,-39.397989,-0.986473,-14.691103
113.000000,18.829930,77.834960,-0.627664,-39.641020,-0.987960,-14.759765
113.100000,18.846580,78.313040,-0.628219,-39.884504,-0.989451,-14.828287
113.200000,18.863260,78.800700,-0.628775,-40.132867,-0.990948,-14.898310
113.300000,18.879930,79.295540,-0.629331,-40.384887,-0.992446,-14.969426
113.400000,18.896600,79.795040,-0.629887,-40.639280,-0.993946,-15.041139
113.500000,18.913280,80.291120,-0.630443,-40.891932,-0.995449,-15.111913
113.600000,18.929890,80.795360,-0.630996,-41.148739,-0.996949,-15.184036
113.700000,18.946590,81.305280,-0.631553,-41.408439,-0.998458,-15.256815
113.800000,18.963330,81.816510,-0.632111,-41.668806,-0.999974,-15.329496
113.900000,18.979970,82.314490,-0.632666,-41.922426,-1.001483,-15.399546
114.000000,18.996550,82.845050,-0.633218,-42.192637,-1.002989,-15.475486
114.100000,19.013220,83.363720,-0.633774,-42.456794,-1.004505,-15.548782
114.200000,19.029950,83.885280,-0.634332,-42.722422,-1.006029,-15.622237
114.300000,19.046610,84.423940,-0.634887,-42.996760,-1.007548,-15.698676
114.400000,19.063260,84.955800,-0.635442,-43.267634,-1.009070,-15.773562
114.500000,19.079850,85.487270,-0.635995,-43.538309,-1.010588,-15.848162
114.600000,19.096560,86.045010,-0.636552,-43.822364,-1.012119,-15.927150
114.700000,19.113290,86.601290,-0.637110,-44.105675,-1.013655,-16.005523
114.800000,19.129980,87.142960,-0.637666,-44.381545,-1.015189,-16.080943
114.900000,19.146630,87.707670,-0.638221,-44.669150,-1.016722,-16.160360
115.000000,19.163250,88.282630,-0.638775,-44.961974,-1.018254,-16.241389
115.100000,19.179910,88.851120,-0.639330,-45.251504,-1.019793,-16.320845
115.200000,19.196590,89.422930,-0.639886,-45.542724,-1.021336,-16.400557
115.300000,19.213190,89.995540,-0.640440,-45.834352,-1.022873,-16.480215
115.400000,19.229880,90.581510,-0.640996,-46.132784,-1.024422,-16.561854
115.500000,19.246590,91.168080,-0.641553,-46.431522,-1.025974,-16.643240
115.600000,19.263220,91.767830,-0.642107,-46.736972,-1.027522,-16.726820
115.700000,19.279870,92.367000,-0.642662,-47.042127,-1.029074,-16.809924
115.800000,19.296560,92.974140,-0.643219,-47.351341,-1.030632,-16.894074
115.900000,19.313240,93.586340,-0.643775,-47.663132,-1.032192,-16.978815
116.000000,19.329930,94.206570,-0.644331,-47.979012,-1.033755,-17.064647
116.100000,19.346600,94.830330,-0.644887,-48.296690,-1.035318,-17.150799
116.200000,19.363230,95.456280,-0.645441,-48.615484,-1.036881,-17.237057
116.300000,19.379880,96.091380,-0.645996,-48.938938,-1.038447,-17.324580
116.400000,19.396640,96.740020,-0.646555,-49.269288,-1.040026,-17.414000
116.500000,19.413300,97.389460,-0.647110,-49.600045,-1.041599,-17.503360
116.600000,19.429900,98.033580,-0.647663,-49.928092,-1.043168,-17.591498
116.700000,19.446540,98.692500,-0.648218,-50.263678,-1.044744,-17.681857
116.800000,19.463250,99.355090,-0.648775,-50.601132,-1.046328,-17.772383
116.900000,19.479930,100.015640,-0.649331,-50.937547,-1.047913,-17.862219
117.000000,19.496590,100.699180,-0.649886,-51.285671,-1.049497,-17.955814
117.100000,19.513240,101.383710,-0.650441,-51.634300,-1.051084,-18.049217
117.200000,19.529890,102.073400,-0.650996,-51.985556,-1.052673,-18.143150
117.300000,19.546560,102.771710,-0.651552,-52.341202,-1.054266,-18.238187
117.400000,19.563270,103.470610,-0.652109,-52.697149,-1.055866,-18.332864
117.500000,19.579930,104.181490,-0.652664,-53.059197,-1.057464,-18.429352
117.600000,19.596540,104.881550,-0.653218,-53.415735,-1.059059,-18.523615
117.700000,19.613240,105.612690,-0.653775,-53.788101,-1.060665,-18.622803
117.800000,19.629980,106.347530,-0.654333,-54.162352,-1.062278,-18.722156
117.900000,19.646560,107.064810,-0.654885,-54.527660,-1.063879,-18.818295
118.000000,19.663230,107.813580,-0.655441,-54.909005,-1.065490,-18.919392
118.100000,19.679940,108.564830,-0.655998,-55.291614,-1.067108,-19.020426
118.200000,19.696610,109.315000,-0.656554,-55.673672,-1.068724,-19.120919
118.300000,19.713240,110.079560,-0.657108,-56.063060,-1.070340,-19.223575
118.400000,19.729900,110.844380,-0.657663,-56.452579,-1.071961,-19.325788
118.500000,19.746580,111.610330,-0.658219,-56.842674,-1.073586,-19.427727
118.600000,19.763250,112.386890,-0.658775,-57.238173,-1.075213,-19.531096
118.700000,19.779910,113.194410,-0.659330,-57.649440,-1.076842,-19.639415
118.800000,19.796540,113.981390,-0.659885,-58.050245,-1.078471,-19.743779
118.900000,19.813180,114.800190,-0.660439,-58.467257,-1.080103,-19.853181
119.000000,19.829930,115.614870,-0.660998,-58.882170,-1.081748,-19.961193
119.100000,19.846590,116.443310,-0.661553,-59.304091,-1.083388,-20.071292
119.200000,19.863200,117.257480,-0.662107,-59.718744,-1.085025,-20.178566
119.300000,19.879860,118.103760,-0.662662,-60.149751,-1.086670,-20.290797
119.400000,19.896550,118.958840,-0.663218,-60.585240,-1.088320,-20.403998
119.500000,19.913270,119.813670,-0.663776,-61.020601,-1.089977,-20.516611
119.600000,19.929900,120.663420,-0.664330,-61.453375,-1.091627,-20.628054
119.700000,19.946530,121.533100,-0.664884,-61.896300,-1.093280,-20.742420
119.800000,19.963240,122.430310,-0.665441,-62.353245,-1.094943,-20.860818
119.900000,19.979910,123.317850,-0.665997,-62.805265,-1.096605,-20.977147
120.000000,19.996560,124.218570,-0.666552,-63.263998,-1.098268,-21.095254
120.021000,20.000070,124.411670,-0.666669,-63.362343,-1.098619,-21.120633
