Repository: abubakardawood/tissue-phantom-material-database

# Tissue Phantom Materials Database

Open-access database of silicone tissue phantoms for modelling the mechanical behaviour of human soft tissues, including compression-derived hyperelastic material parameters, model selection guidance, and an inverse design framework.

## Overview

This repository provides a comprehensive, open-access dataset of soft silicone phantoms and accompanying analysis code for modelling the mechanical behaviour of human soft tissues under compressive loading.

The database comprises nineteen silicone phantoms fabricated from three EcoFlex families (00-10, 00-30, and 00-50) with systematically varied thinner concentrations, spanning an elastic modulus range of 6.19 to 158.80 kPa. This range covers the stiffness of a wide variety of healthy and pathological human soft tissues, including adipose, liver, kidney, prostate, lung, cardiac muscle, and skeletal muscle.

Each phantom was characterised through ten repeated uniaxial compression tests. Both engineering and true stress-strain responses were used to estimate parameters for six hyperelastic material models: Neo-Hookean, Mooney-Rivlin, Yeoh, Ogden, Veronda-Westmann, and Humphrey. 
The resulting dataset provides validated hyperelastic material model parameters, raw experimental data, and model performance metrics (Standard Error and Akaike Information Criterion) to support reproducible biomechanical simulation, surgical training, and medical device evaluation.

## Repository Contents

- Raw compression stress-strain data (engineering and true) for all nineteen phantoms, each across ten repeated tests

Title:
A Database of Silicone Phantom Materials for Modeling Human Tissue Mechanics Across Varying Stiffnesses

Description:
This dataset contains processed mechanical compression test data for soft silicone phantoms
fabricated using Ecoflex (Smooth-On) with varying base materials and thinner concentrations.
The dataset provides force–compression measurements together with derived engineering and
true stress–strain quantities, intended for mechanical characterization, constitutive model
fitting, and the design of tissue-equivalent phantoms.

All files in this dataset are processed outputs generated from raw experimental measurements.
The raw data files are not included in this archive.

------------------------------------------------------------

Directory structure
------------------------------------------------------------

Each material has a dedicated folder. Example:

<material_name>/
  ├── sample_A_01_processed.csv
  ├── ...
  ├── sample_A_05_processed.csv  
  ├── sample_B_01_processed.csv
  ├── ...
  └── sample_B_5_processed.csv

Each CSV file corresponds to a single compression test and contains both measured and
derived quantities, preceded by a metadata header.

------------------------------------------------------------

File format
------------------------------------------------------------

File type:
- CSV 

Each CSV file consists of:
1. A metadata header describing specimen geometry, test conditions, and material information
2. A blank line
3. A data table with the following columns:

- Time
- Compression (mm)
- Load (N)
- Engineering strain (-)
- Engineering stress (N/mm^2)
- True strain (-)
- True stress (N/mm^2)

------------------------------------------------------------

Experimental conditions (summary)
------------------------------------------------------------

- Test type: Uniaxial compression
- Testing machine: Instron 5900
- Load cell: 1 kN / 10 kN
- Compression speed: 10 mm/min
- Laboratory: Centre for Advanced Robotics @ QM, Queen Mary University of London, UK

Specimen geometry and additional details are recorded in the metadata header of each file.

------------------------------------------------------------

Derivation of strain and stress measures
------------------------------------------------------------

Measured quantities:
- Compression (mm): crosshead displacement during compression
- Load (N): measured compressive force

Engineering strain is calculated as:

  engineering strain = compression / initial specimen height

Engineering stress is calculated as:

  engineering stress = load / initial cross-sectional area

True strain is calculated from engineering strain as:

  true strain = | ln(1 − engineering strain) |

True stress is calculated from engineering stress as:

  true stress = | engineering stress × (1 − engineering strain) |

Compressive stress and strain are reported using a negative sign convention.

------------------------------------------------------------

Notes
------------------------------------------------------------

- No filtering or smoothing is applied to the data.
- Engineering and true measures are derived solely from force and compression measurements.
- Each file represents one independent compression test.

------------------------------------------------------------

File: data/EF10_87_5T/EF10_87_5T_A1.csv (part 1 of 2)
EF10_87_5T_A_sample_1
Compression test;
Cylinder Diameter: 50mm;
Cylinder Height: 30mm;
Speed (mm/min): 10;
Machine: INSTRON 5900;
Load cell: 1kN;
Time (s),Compression (mm),Load (N),Engineering Strain [-],Engineering Stress (kPa),True Strain [-],True Stress (kPa)
0.000000,0.000000,0.013990,-0.000000,-0.007125,0.000000,-0.007125
0.100000,0.006450,0.028210,-0.000215,-0.014367,-0.000215,-0.014364
0.200000,0.027310,0.031170,-0.000910,-0.015875,-0.000911,-0.015860
0.300000,0.046010,0.045670,-0.001534,-0.023260,-0.001535,-0.023224
0.400000,0.063060,0.056730,-0.002102,-0.028892,-0.002104,-0.028832
0.500000,0.079920,0.059180,-0.002664,-0.030140,-0.002668,-0.030060
0.600000,0.096680,0.073730,-0.003223,-0.037550,-0.003228,-0.037429
0.700000,0.113290,0.085060,-0.003776,-0.043321,-0.003783,-0.043157
0.800000,0.129900,0.095710,-0.004330,-0.048745,-0.004339,-0.048534
0.900000,0.146600,0.102910,-0.004887,-0.052412,-0.004899,-0.052156
1.000000,0.163330,0.114700,-0.005444,-0.058416,-0.005459,-0.058098
1.100000,0.179930,0.130340,-0.005998,-0.066382,-0.006016,-0.065983
1.200000,0.196580,0.136230,-0.006553,-0.069381,-0.006574,-0.068927
1.300000,0.213280,0.144100,-0.007109,-0.073390,-0.007135,-0.072868
1.400000,0.229960,0.152210,-0.007665,-0.077520,-0.007695,-0.076926
1.500000,0.246660,0.161190,-0.008222,-0.082093,-0.008256,-0.081418
1.600000,0.263280,0.176780,-0.008776,-0.090033,-0.008815,-0.089243
1.700000,0.279920,0.178730,-0.009331,-0.091026,-0.009374,-0.090177
1.800000,0.296630,0.192570,-0.009888,-0.098075,-0.009937,-0.097105
1.900000,0.313340,0.203030,-0.010445,-0.103402,-0.010500,-0.102322
2.000000,0.329960,0.211310,-0.010999,-0.107619,-0.011060,-0.106436
2.100000,0.346600,0.219770,-0.011553,-0.111928,-0.011621,-0.110635
2.200000,0.363280,0.232020,-0.012109,-0.118167,-0.012183,-0.116736
2.300000,0.379980,0.238490,-0.012666,-0.121462,-0.012747,-0.119924
2.400000,0.396640,0.244740,-0.013221,-0.124645,-0.013310,-0.122997
2.500000,0.413230,0.246160,-0.013774,-0.125368,-0.013870,-0.123641
2.600000,0.429920,0.263330,-0.014331,-0.134113,-0.014434,-0.132191
2.700000,0.446600,0.269180,-0.014887,-0.137092,-0.014999,-0.135051
2.800000,0.463340,0.277280,-0.015445,-0.141218,-0.015565,-0.139036
2.900000,0.479940,0.292300,-0.015998,-0.148867,-0.016127,-0.146486
3.000000,0.496560,0.302060,-0.016552,-0.153838,-0.016691,-0.151292
3.100000,0.513220,0.313740,-0.017107,-0.159786,-0.017255,-0.157053
3.200000,0.529940,0.321630,-0.017665,-0.163805,-0.017823,-0.160911
3.300000,0.546590,0.333070,-0.018220,-0.169631,-0.018388,-0.166541
3.400000,0.563200,0.340100,-0.018773,-0.173212,-0.018952,-0.169960
3.500000,0.579900,0.348290,-0.019330,-0.177383,-0.019519,-0.173954
3.600000,0.596570,0.357130,-0.019886,-0.181885,-0.020086,-0.178268
3.700000,0.613230,0.364700,-0.020441,-0.185740,-0.020653,-0.181943
3.800000,0.629840,0.379710,-0.020995,-0.193385,-0.021218,-0.189325
3.900000,0.646540,0.380450,-0.021551,-0.193762,-0.021787,-0.189586
4.000000,0.663230,0.399000,-0.022108,-0.203209,-0.022356,-0.198717
4.100000,0.679930,0.403090,-0.022664,-0.205292,-0.022925,-0.200639
4.200000,0.696630,0.416200,-0.023221,-0.211969,-0.023495,-0.207047
4.300000,0.713250,0.432510,-0.023775,-0.220276,-0.024062,-0.215038
4.400000,0.729930,0.442440,-0.024331,-0.225333,-0.024632,-0.219850
4.500000,0.746570,0.447230,-0.024886,-0.227772,-0.025201,-0.222104
4.600000,0.763250,0.463720,-0.025442,-0.236171,-0.025771,-0.230162
4.700000,0.779840,0.468860,-0.025995,-0.238788,-0.026338,-0.232581
4.800000,0.796580,0.473920,-0.026553,-0.241365,-0.026912,-0.234957
4.900000,0.813270,0.485010,-0.027109,-0.247014,-0.027483,-0.240317
5.000000,0.829910,0.493530,-0.027664,-0.251353,-0.028054,-0.244399
5.100000,0.846520,0.500400,-0.028217,-0.254852,-0.028623,-0.247660
5.200000,0.863210,0.510420,-0.028774,-0.259955,-0.029196,-0.252475
5.300000,0.879920,0.522060,-0.029331,-0.265883,-0.029769,-0.258084
5.400000,0.896600,0.524700,-0.029887,-0.267228,-0.030342,-0.259241
5.500000,0.913290,0.533860,-0.030443,-0.271893,-0.030916,-0.263615
5.600000,0.929910,0.550300,-0.030997,-0.280265,-0.031488,-0.271578
5.700000,0.946560,0.559460,-0.031552,-0.284931,-0.032060,-0.275941
5.800000,0.963260,0.570940,-0.032109,-0.290777,-0.032635,-0.281441
5.900000,0.979970,0.576920,-0.032666,-0.293823,-0.033211,-0.284225
6.000000,0.996580,0.581210,-0.033219,-0.296008,-0.033784,-0.286175
6.100000,1.013260,0.599780,-0.033775,-0.305465,-0.034359,-0.295148
6.200000,1.029970,0.607170,-0.034332,-0.309229,-0.034936,-0.298613
6.300000,1.046710,0.616550,-0.034890,-0.314006,-0.035514,-0.303051
6.400000,1.063250,0.630520,-0.035442,-0.321121,-0.036085,-0.309740
6.500000,1.079910,0.637410,-0.035997,-0.324630,-0.036661,-0.312945
6.600000,1.096590,0.641920,-0.036553,-0.326927,-0.037238,-0.314977
6.700000,1.113210,0.656890,-0.037107,-0.334551,-0.037813,-0.322137
6.800000,1.129870,0.659520,-0.037662,-0.335891,-0.038390,-0.323240
6.900000,1.146520,0.670470,-0.038217,-0.341468,-0.038967,-0.328418
7.000000,1.163260,0.689400,-0.038775,-0.351109,-0.039547,-0.337494
7.100000,1.179920,0.694020,-0.039331,-0.353461,-0.040125,-0.339560
7.200000,1.196600,0.705650,-0.039887,-0.359385,-0.040704,-0.345050
7.300000,1.213220,0.710100,-0.040441,-0.361651,-0.041281,-0.347026
7.400000,1.229890,0.720790,-0.040996,-0.367095,-0.041860,-0.352046
7.500000,1.246620,0.734190,-0.041554,-0.373920,-0.042442,-0.358382
7.600000,1.263320,0.739990,-0.042111,-0.376874,-0.043023,-0.361003
7.700000,1.279920,0.753420,-0.042664,-0.383714,-0.043601,-0.367343
7.800000,1.296560,0.755220,-0.043219,-0.384630,-0.044180,-0.368007
7.900000,1.313270,0.769090,-0.043776,-0.391694,-0.044763,-0.374548
8.000000,1.329920,0.775120,-0.044331,-0.394765,-0.045343,-0.377265
8.100000,1.346580,0.794280,-0.044886,-0.404523,-0.045925,-0.386366
8.200000,1.363230,0.799030,-0.045441,-0.406943,-0.046506,-0.388451
8.300000,1.379910,0.809120,-0.045997,-0.412081,-0.047088,-0.393127
8.400000,1.396580,0.815560,-0.046553,-0.415361,-0.047671,-0.396025
8.500000,1.413270,0.830980,-0.047109,-0.423215,-0.048255,-0.403277
8.600000,1.429910,0.836970,-0.047664,-0.426265,-0.048837,-0.405948
8.700000,1.446510,0.841210,-0.048217,-0.428425,-0.049418,-0.407767
8.800000,1.463250,0.855180,-0.048775,-0.435540,-0.050005,-0.414296
8.900000,1.479960,0.871830,-0.049332,-0.444019,-0.050590,-0.422115
9.000000,1.496600,0.875240,-0.049887,-0.445756,-0.051174,-0.423519
9.100000,1.513220,0.892500,-0.050441,-0.454547,-0.051757,-0.431619
9.200000,1.529920,0.900730,-0.050997,-0.458738,-0.052344,-0.435344
9.300000,1.546590,0.905280,-0.051553,-0.461055,-0.052929,-0.437287
9.400000,1.563260,0.907380,-0.052109,-0.462125,-0.053515,-0.438044
9.500000,1.579910,0.930970,-0.052664,-0.474139,-0.054101,-0.449169
9.600000,1.596590,0.937060,-0.053220,-0.477241,-0.054688,-0.451842
9.700000,1.613320,0.941550,-0.053777,-0.479527,-0.055277,-0.453740
9.800000,1.629980,0.953520,-0.054333,-0.485624,-0.055864,-0.459239
9.900000,1.646600,0.967460,-0.054887,-0.492723,-0.056450,-0.465679
10.000000,1.663240,0.976190,-0.055441,-0.497169,-0.057037,-0.469606
10.100000,1.679960,0.994550,-0.055999,-0.506520,-0.057628,-0.478156
10.200000,1.696640,0.996080,-0.056555,-0.507299,-0.058217,-0.478609
10.300000,1.713280,1.003160,-0.057109,-0.510905,-0.058805,-0.481728
10.400000,1.729850,1.012120,-0.057662,-0.515468,-0.059391,-0.485746
10.500000,1.746580,1.022270,-0.058219,-0.520638,-0.059983,-0.490327
10.600000,1.763280,1.037660,-0.058776,-0.528476,-0.060574,-0.497414
10.700000,1.779920,1.052670,-0.059331,-0.536120,-0.061164,-0.504312
10.800000,1.796580,1.062730,-0.059886,-0.541244,-0.061754,-0.508831
10.900000,1.813240,1.070550,-0.060441,-0.545227,-0.062345,-0.512272
11.000000,1.829930,1.082430,-0.060998,-0.551277,-0.062937,-0.517650
11.100000,1.846620,1.086590,-0.061554,-0.553396,-0.063530,-0.519332
11.200000,1.863270,1.101040,-0.062109,-0.560755,-0.064122,-0.525927
11.300000,1.879890,1.112710,-0.062663,-0.566699,-0.064712,-0.531188
11.400000,1.896560,1.115890,-0.063219,-0.568318,-0.065305,-0.532390
11.500000,1.913260,1.128150,-0.063775,-0.574562,-0.065900,-0.537919
11.600000,1.929890,1.140010,-0.064330,-0.580602,-0.066492,-0.543252
11.700000,1.946580,1.143930,-0.064886,-0.582599,-0.067087,-0.544796
11.800000,1.963260,1.163130,-0.065442,-0.592377,-0.067682,-0.553611
11.900000,1.979950,1.169130,-0.065998,-0.595433,-0.068277,-0.556135
12.000000,1.996610,1.183350,-0.066554,-0.602675,-0.068872,-0.562565
12.100000,2.013190,1.190500,-0.067106,-0.606317,-0.069464,-0.565629
12.200000,2.029860,1.204780,-0.067662,-0.613589,-0.070060,-0.572073
12.300000,2.046570,1.212730,-0.068219,-0.617638,-0.070657,-0.575504
12.400000,2.063290,1.227310,-0.068776,-0.625064,-0.071256,-0.582074
12.500000,2.079890,1.233360,-0.069330,-0.628145,-0.071850,-0.584596
12.600000,2.096550,1.242000,-0.069885,-0.632545,-0.072447,-0.588340
12.700000,2.113220,1.249000,-0.070441,-0.636110,-0.073045,-0.591302
12.800000,2.129940,1.259510,-0.070998,-0.641463,-0.073644,-0.595921
12.900000,2.146570,1.272330,-0.071552,-0.647992,-0.074241,-0.601627
13.000000,2.163210,1.276810,-0.072107,-0.650274,-0.074839,-0.603385
13.100000,2.179880,1.292480,-0.072663,-0.658255,-0.075438,-0.610424
13.200000,2.196610,1.302770,-0.073220,-0.663495,-0.076039,-0.614914
13.300000,2.213260,1.312840,-0.073775,-0.668624,-0.076638,-0.619296
13.400000,2.229900,1.327180,-0.074330,-0.675927,-0.077237,-0.625686
13.500000,2.246620,1.336960,-0.074887,-0.680908,-0.077840,-0.629917
13.600000,2.263260,1.340390,-0.075442,-0.682655,-0.078439,-0.631154
13.700000,2.279950,1.350790,-0.075998,-0.687952,-0.079041,-0.635669
13.800000,2.296600,1.370650,-0.076553,-0.698066,-0.079642,-0.644627
13.900000,2.313260,1.378050,-0.077109,-0.701835,-0.080244,-0.647718
14.000000,2.329920,1.389210,-0.077664,-0.707519,-0.080846,-0.652570
14.100000,2.346620,1.395940,-0.078221,-0.710946,-0.081449,-0.655336
14.200000,2.363260,1.407190,-0.078775,-0.716676,-0.082051,-0.660220
14.300000,2.379930,1.421460,-0.079331,-0.723944,-0.082655,-0.666512
14.400000,2.396610,1.426340,-0.079887,-0.726429,-0.083259,-0.668397
14.500000,2.413330,1.438290,-0.080444,-0.732515,-0.083865,-0.673588
14.600000,2.429990,1.448800,-0.081000,-0.737868,-0.084469,-0.678101
14.700000,2.446570,1.453200,-0.081552,-0.740109,-0.085070,-0.679751
14.800000,2.463180,1.464610,-0.082106,-0.745920,-0.085673,-0.684675
14.900000,2.479880,1.475510,-0.082663,-0.751471,-0.086280,-0.689352
15.000000,2.496580,1.491150,-0.083219,-0.759436,-0.086887,-0.696237
15.100000,2.513210,1.497280,-0.083774,-0.762558,-0.087492,-0.698676
15.200000,2.529930,1.501670,-0.084331,-0.764794,-0.088100,-0.700298
15.300000,2.546610,1.520810,-0.084887,-0.774542,-0.088708,-0.708794
15.400000,2.563260,1.533720,-0.085442,-0.781117,-0.089314,-0.714377
15.500000,2.579980,1.540690,-0.085999,-0.784667,-0.089924,-0.717186
15.600000,2.596550,1.551270,-0.086552,-0.790055,-0.090528,-0.721675
15.700000,2.613220,1.566540,-0.087107,-0.797832,-0.091137,-0.728335
15.800000,2.629910,1.572720,-0.087664,-0.800980,-0.091747,-0.730763
15.900000,2.646580,1.585520,-0.088219,-0.807499,-0.092356,-0.736262
16.000000,2.663200,1.600180,-0.088773,-0.814965,-0.092964,-0.742618
16.100000,2.679880,1.601550,-0.089329,-0.815663,-0.093574,-0.742800
16.200000,2.696530,1.609380,-0.089884,-0.819651,-0.094184,-0.745977
16.300000,2.713220,1.620490,-0.090441,-0.825309,-0.094795,-0.750667
16.400000,2.729900,1.631500,-0.090997,-0.830916,-0.095407,-0.755306
16.500000,2.746550,1.643520,-0.091552,-0.837038,-0.096017,-0.760406
16.600000,2.763220,1.662930,-0.092107,-0.846923,-0.096629,-0.768915
16.700000,2.779950,1.671060,-0.092665,-0.851064,-0.097244,-0.772200
16.800000,2.796630,1.679150,-0.093221,-0.855184,-0.097857,-0.775463
16.900000,2.813210,1.693530,-0.093774,-0.862508,-0.098466,-0.781627
17.000000,2.829890,1.703440,-0.094330,-0.867555,-0.099080,-0.785719
17.100000,2.846600,1.709440,-0.094887,-0.870611,-0.099695,-0.788001
17.200000,2.863280,1.717080,-0.095443,-0.874502,-0.100310,-0.791037
17.300000,2.879870,1.726690,-0.095996,-0.879396,-0.100921,-0.794978
17.400000,2.896520,1.737250,-0.096551,-0.884774,-0.101535,-0.799349
17.500000,2.913240,1.750180,-0.097108,-0.891359,-0.102152,-0.804801
17.600000,2.929950,1.763610,-0.097665,-0.898199,-0.102769,-0.810477
17.700000,2.946610,1.772640,-0.098220,-0.902798,-0.103385,-0.814125
17.800000,2.963240,1.783440,-0.098775,-0.908299,-0.104000,-0.818582
17.900000,2.979940,1.791220,-0.099331,-0.912261,-0.104618,-0.821645
18.000000,2.996630,1.810830,-0.099888,-0.922248,-0.105236,-0.830127
18.100000,3.013320,1.816800,-0.100444,-0.925289,-0.105854,-0.832349
18.200000,3.029920,1.829270,-0.100997,-0.931640,-0.106469,-0.837546
18.300000,3.046580,1.837070,-0.101553,-0.935612,-0.107087,-0.840598
18.400000,3.063250,1.850520,-0.102108,-0.942462,-0.107706,-0.846229
18.500000,3.079930,1.859190,-0.102664,-0.946878,-0.108325,-0.849667
18.600000,3.096550,1.874230,-0.103218,-0.954538,-0.108943,-0.856012
18.700000,3.113230,1.876470,-0.103774,-0.955678,-0.109563,-0.856503
18.800000,3.129960,1.891870,-0.104332,-0.963521,-0.110185,-0.862995
18.900000,3.146630,1.901900,-0.104888,-0.968630,-0.110806,-0.867032
19.000000,3.163260,1.916050,-0.105442,-0.975836,-0.111426,-0.872942
19.100000,3.179870,1.928180,-0.105996,-0.982014,-0.112045,-0.877925
19.200000,3.196570,1.931620,-0.106552,-0.983766,-0.112668,-0.878943
19.300000,3.213250,1.948350,-0.107108,-0.992287,-0.113290,-0.886004
19.400000,3.229980,1.958120,-0.107666,-0.997262,-0.113915,-0.889891
19.500000,3.246550,1.970880,-0.108218,-1.003761,-0.114534,-0.895136
19.600000,3.263180,1.982400,-0.108773,-1.009628,-0.115156,-0.899808
19.700000,3.279910,1.995340,-0.109330,-1.016218,-0.115782,-0.905115
19.800000,3.296620,2.006030,-0.109887,-1.021663,-0.116407,-0.909395
19.900000,3.313280,2.017370,-0.110443,-1.027438,-0.117031,-0.913965
20.000000,3.329910,2.018820,-0.110997,-1.028177,-0.117655,-0.914052
20.100000,3.346630,2.033230,-0.111554,-1.035516,-0.118282,-0.919999
20.200000,3.363300,2.046470,-0.112110,-1.042259,-0.118907,-0.925411
20.300000,3.379960,2.053090,-0.112665,-1.045630,-0.119533,-0.927824
20.400000,3.396580,2.070730,-0.113219,-1.054614,-0.120158,-0.935211
20.500000,3.413260,2.079450,-0.113775,-1.059055,-0.120785,-0.938561
20.600000,3.429920,2.085280,-0.114331,-1.062024,-0.121412,-0.940602
20.700000,3.446590,2.100470,-0.114886,-1.069761,-0.122039,-0.946860
20.800000,3.463230,2.117640,-0.115441,-1.078505,-0.122666,-0.954001
20.900000,3.479880,2.129870,-0.115996,-1.084734,-0.123294,-0.958909
21.000000,3.496630,2.134550,-0.116554,-1.087117,-0.123925,-0.960409
21.100000,3.513310,2.146950,-0.117110,-1.093433,-0.124555,-0.965380
21.200000,3.529920,2.153980,-0.117664,-1.097013,-0.125182,-0.967934
21.300000,3.546560,2.167250,-0.118219,-1.103771,-0.125811,-0.973285
21.400000,3.563280,2.183600,-0.118776,-1.112098,-0.126443,-0.980008
21.500000,3.579920,2.189800,-0.119331,-1.115256,-0.127073,-0.982172
21.600000,3.596600,2.203030,-0.119887,-1.121994,-0.127705,-0.987482
21.700000,3.613230,2.209880,-0.120441,-1.125483,-0.128335,-0.989928
21.800000,3.629880,2.225670,-0.120996,-1.133524,-0.128966,-0.996373
21.900000,3.646590,2.236950,-0.121553,-1.139269,-0.129600,-1.000788
22.000000,3.663240,2.254380,-0.122108,-1.148146,-0.130232,-1.007948
22.100000,3.679890,2.253610,-0.122663,-1.147754,-0.130864,-1.006967
22.200000,3.696520,2.271640,-0.123217,-1.156937,-0.131496,-1.014382
22.300000,3.713290,2.283510,-0.123776,-1.162982,-0.132134,-1.019032
22.400000,3.729990,2.290760,-0.124333,-1.166674,-0.132769,-1.021618
22.500000,3.746650,2.303170,-0.124888,-1.172995,-0.133404,-1.026501
22.600000,3.763180,2.313410,-0.125439,-1.178210,-0.134034,-1.030416
22.700000,3.779910,2.324000,-0.125997,-1.183603,-0.134671,-1.034473
22.800000,3.796590,2.341040,-0.126553,-1.192282,-0.135308,-1.041395
22.900000,3.813270,2.349560,-0.127109,-1.196621,-0.135945,-1.044520
23.000000,3.829950,2.364430,-0.127665,-1.204194,-0.136582,-1.050461
23.100000,3.846560,2.369750,-0.128219,-1.206904,-0.137217,-1.052156
23.200000,3.863250,2.384900,-0.128775,-1.214620,-0.137855,-1.058207
23.300000,3.879930,2.391980,-0.129331,-1.218225,-0.138493,-1.060671
23.400000,3.896560,2.403820,-0.129885,-1.224255,-0.139130,-1.065243
23.500000,3.913230,2.418020,-0.130441,-1.231487,-0.139769,-1.070851
23.600000,3.929950,2.425750,-0.130998,-1.235424,-0.140410,-1.073586
23.700000,3.946640,2.434480,-0.131555,-1.239870,-0.141051,-1.076760
23.800000,3.963270,2.457120,-0.132109,-1.251401,-0.141689,-1.086080
23.900000,3.979890,2.462290,-0.132663,-1.254034,-0.142328,-1.087670
24.000000,3.996570,2.473160,-0.133219,-1.259570,-0.142969,-1.091771
24.100000,4.013280,2.482710,-0.133776,-1.264434,-0.143612,-1.095283
24.200000,4.029940,2.496100,-0.134331,-1.271253,-0.144253,-1.100484
24.300000,4.046570,2.501190,-0.134886,-1.273846,-0.144894,-1.102022
24.400000,4.063210,2.524150,-0.135440,-1.285539,-0.145535,-1.111425
24.500000,4.079920,2.529830,-0.135997,-1.288432,-0.146179,-1.113209
24.600000,4.096640,2.537160,-0.136555,-1.292165,-0.146825,-1.115714
24.700000,4.113220,2.553070,-0.137107,-1.300268,-0.147465,-1.121992
24.800000,4.129880,2.568750,-0.137663,-1.308254,-0.148109,-1.128156
24.900000,4.146570,2.585920,-0.138219,-1.316998,-0.148754,-1.134964
25.000000,4.163290,2.592290,-0.138776,-1.320242,-0.149401,-1.137024
25.100000,4.179930,2.596860,-0.139331,-1.322570,-0.150045,-1.138295
25.200000,4.196580,2.611110,-0.139886,-1.329827,-0.150690,-1.143803
25.300000,4.213220,2.626200,-0.140441,-1.337513,-0.151335,-1.149672
25.400000,4.229910,2.634900,-0.140997,-1.341944,-0.151983,-1.152734
25.500000,4.246570,2.644170,-0.141552,-1.346665,-0.152630,-1.156041
25.600000,4.263210,2.656490,-0.142107,-1.352939,-0.153276,-1.160677
25.700000,4.279940,2.666290,-0.142665,-1.357930,-0.153926,-1.164202
25.800000,4.296610,2.684730,-0.143220,-1.367322,-0.154574,-1.171493
25.900000,4.313260,2.699010,-0.143775,-1.374595,-0.155222,-1.176962
26.000000,4.329880,2.705750,-0.144329,-1.378027,-0.155870,-1.179137
26.100000,4.346520,2.713460,-0.144884,-1.381954,-0.156518,-1.181731
26.200000,4.363240,2.723590,-0.145441,-1.387113,-0.157170,-1.185369
26.300000,4.379960,2.737080,-0.145999,-1.393983,-0.157823,-1.190464
26.400000,4.396610,2.746080,-0.146554,-1.398567,-0.158473,-1.193602
26.500000,4.413240,2.763150,-0.147108,-1.407261,-0.159122,-1.200241
26.600000,4.429900,2.767710,-0.147663,-1.409583,-0.159774,-1.201439
26.700000,4.446600,2.789030,-0.148220,-1.420441,-0.160427,-1.209904
26.800000,4.463270,2.799450,-0.148776,-1.425748,-0.161080,-1.213632
26.900000,4.479870,2.805980,-0.149329,-1.429074,-0.161730,-1.215672
27.000000,4.496570,2.819830,-0.149886,-1.436128,-0.162384,-1.220873
27.100000,4.513250,2.829710,-0.150442,-1.441159,-0.163039,-1.224349
27.200000,4.529950,2.845450,-0.150998,-1.449176,-0.163694,-1.230353
27.300000,4.546600,2.856830,-0.151553,-1.454972,-0.164348,-1.234466
27.400000,4.563250,2.868210,-0.152108,-1.460767,-0.165002,-1.238572
27.500000,4.579910,2.877480,-0.152664,-1.465489,-0.165658,-1.241762
27.600000,4.596590,2.892370,-0.153220,-1.473072,-0.166314,-1.247368
27.700000,4.613270,2.902650,-0.153776,-1.478308,-0.166971,-1.250980
27.800000,4.629900,2.913890,-0.154330,-1.484032,-0.167626,-1.255001
27.900000,4.646590,2.924930,-0.154886,-1.489655,-0.168284,-1.258927
28.000000,4.663270,2.939250,-0.155442,-1.496948,-0.168942,-1.264259
28.100000,4.679960,2.945960,-0.155999,-1.500365,-0.169601,-1.266310
28.200000,4.696560,2.958550,-0.156552,-1.506777,-0.170257,-1.270888
28.300000,4.713220,2.972320,-0.157107,-1.513790,-0.170916,-1.275963
28.400000,4.729940,2.985870,-0.157665,-1.520691,-0.171577,-1.280932
28.500000,4.746620,2.995760,-0.158221,-1.525728,-0.172237,-1.284326
28.600000,4.763250,3.009710,-0.158775,-1.532833,-0.172896,-1.289457
28.700000,4.779890,3.018430,-0.159330,-1.537274,-0.173556,-1.292340
28.800000,4.796570,3.036120,-0.159886,-1.546283,-0.174217,-1.299055
28.900000,4.813250,3.040990,-0.160442,-1.548763,-0.174879,-1.300277
29.000000,4.829940,3.049060,-0.160998,-1.552874,-0.175542,-1.302864
29.100000,4.846540,3.066900,-0.161551,-1.561959,-0.176202,-1.309623
29.200000,4.863240,3.079730,-0.162108,-1.568494,-0.176866,-1.314228
29.300000,4.879960,3.091720,-0.162665,-1.574600,-0.177531,-1.318467
29.400000,4.896640,3.100230,-0.163221,-1.578934,-0.178196,-1.321218
29.500000,4.913220,3.109810,-0.163774,-1.583813,-0.178856,-1.324426
29.600000,4.929870,3.126980,-0.164329,-1.592558,-0.179520,-1.330854
29.700000,4.946560,3.140300,-0.164885,-1.599342,-0.180186,-1.335634
29.800000,4.963220,3.155940,-0.165441,-1.607307,-0.180851,-1.341393
29.900000,4.979910,3.158890,-0.165997,-1.608809,-0.181518,-1.341752
30.000000,4.996560,3.173420,-0.166552,-1.616210,-0.182184,-1.347027
30.100000,5.013240,3.182910,-0.167108,-1.621043,-0.182851,-1.350154
30.200000,5.029920,3.200220,-0.167664,-1.629859,-0.183519,-1.356590
30.300000,5.046610,3.204940,-0.168220,-1.632263,-0.184188,-1.357683
30.400000,5.063210,3.215160,-0.168774,-1.637468,-0.184853,-1.361106
30.500000,5.079920,3.229700,-0.169331,-1.644873,-0.185523,-1.366345
30.600000,5.096630,3.239090,-0.169888,-1.649655,-0.186194,-1.369399
30.700000,5.113310,3.259470,-0.170444,-1.660034,-0.186864,-1.377092
30.800000,5.129900,3.266710,-0.170997,-1.663722,-0.187531,-1.379231
30.900000,5.146570,3.288220,-0.171552,-1.674677,-0.188202,-1.387382
31.000000,5.163280,3.288960,-0.172109,-1.675054,-0.188874,-1.386761
31.100000,5.179960,3.309600,-0.172665,-1.685565,-0.189546,-1.394527
31.200000,5.196600,3.318270,-0.173220,-1.689981,-0.190217,-1.397243
31.300000,5.213210,3.331460,-0.173774,-1.696699,-0.190887,-1.401857
31.400000,5.229900,3.347890,-0.174330,-1.705066,-0.191560,-1.407822
31.500000,5.246610,3.351220,-0.174887,-1.706762,-0.192235,-1.408272
31.600000,5.263330,3.363960,-0.175444,-1.713251,-0.192911,-1.412671
31.700000,5.279930,3.372840,-0.175998,-1.717773,-0.193582,-1.415449
31.800000,5.296550,3.389260,-0.176552,-1.726136,-0.194254,-1.421384
31.900000,5.313250,3.401680,-0.177108,-1.732461,-0.194931,-1.425628
32.000000,5.329950,3.413030,-0.177665,-1.738242,-0.195607,-1.429417
32.100000,5.346560,3.419730,-0.178219,-1.741654,-0.196281,-1.431259
32.200000,5.363230,3.438160,-0.178774,-1.751041,-0.196957,-1.437999
32.300000,5.379920,3.451000,-0.179331,-1.757580,-0.197635,-1.442392
32.400000,5.396570,3.464470,-0.179886,-1.764440,-0.198312,-1.447043
32.500000,5.413240,3.470580,-0.180441,-1.767552,-0.198989,-1.448612
32.600000,5.429910,3.481790,-0.180997,-1.773261,-0.199668,-1.452306
32.700000,5.446610,3.497710,-0.181554,-1.781369,-0.200347,-1.457955
32.800000,5.463280,3.512020,-0.182109,-1.788657,-0.201027,-1.462926
32.900000,5.479970,3.517500,-0.182666,-1.791448,-0.201707,-1.464212
33.000000,5.496540,3.532970,-0.183218,-1.799327,-0.202383,-1.469658
33.100000,5.513190,3.548090,-0.183773,-1.807027,-0.203063,-1.474945
33.200000,5.529920,3.559890,-0.184331,-1.813037,-0.203746,-1.478839
33.300000,5.546560,3.571050,-0.184885,-1.818721,-0.204426,-1.482466
33.400000,5.563200,3.582530,-0.185440,-1.824568,-0.205107,-1.486220
33.500000,5.579890,3.590330,-0.185996,-1.828540,-0.205790,-1.488438
33.600000,5.596560,3.607450,-0.186552,-1.837259,-0.206473,-1.494515
33.700000,5.613250,3.617250,-0.187108,-1.842250,-0.207157,-1.497550
33.800000,5.629890,3.630980,-0.187663,-1.849243,-0.207840,-1.502208
33.900000,5.646550,3.649330,-0.188218,-1.858589,-0.208524,-1.508768
34.000000,5.663210,3.654420,-0.188774,-1.861181,-0.209208,-1.509839
34.100000,5.679920,3.667090,-0.189331,-1.867634,-0.209895,-1.514033
34.200000,5.696620,3.673670,-0.189887,-1.870985,-0.210582,-1.515708
34.300000,5.713260,3.693240,-0.190442,-1.880952,-0.211267,-1.522739
34.400000,5.729890,3.708320,-0.190996,-1.888632,-0.211952,-1.527910
34.500000,5.746620,3.714000,-0.191554,-1.891525,-0.212641,-1.529196
34.600000,5.763300,3.727130,-0.192110,-1.898212,-0.213329,-1.533546
34.700000,5.779920,3.741280,-0.192664,-1.905418,-0.214015,-1.538313
34.800000,5.796560,3.750570,-0.193219,-1.910150,-0.214703,-1.541073
34.900000,5.813270,3.765380,-0.193776,-1.917692,-0.215393,-1.546090
35.000000,5.829930,3.772790,-0.194331,-1.921466,-0.216082,-1.548066
35.100000,5.846570,3.794950,-0.194886,-1.932752,-0.216771,-1.556086
35.200000,5.863240,3.801680,-0.195441,-1.936180,-0.217461,-1.557770
35.300000,5.879900,3.815560,-0.195997,-1.943249,-0.218152,-1.562378
35.400000,5.896560,3.824000,-0.196552,-1.947547,-0.218843,-1.564753
35.500000,5.913250,3.841720,-0.197108,-1.956572,-0.219535,-1.570915
35.600000,5.929890,3.846120,-0.197663,-1.958813,-0.220227,-1.571628
35.700000,5.946530,3.857950,-0.198218,-1.964838,-0.220918,-1.575372
35.800000,5.963260,3.862530,-0.198775,-1.967170,-0.221614,-1.576145
35.900000,5.979980,3.874970,-0.199333,-1.973506,-0.222310,-1.580122
36.000000,5.996580,3.894370,-0.199886,-1.983386,-0.223001,-1.586935
36.100000,6.013240,3.899130,-0.200441,-1.985811,-0.223695,-1.587772
36.200000,6.029960,3.896400,-0.200999,-1.984420,-0.224393,-1.585554
36.300000,6.046640,3.912750,-0.201555,-1.992747,-0.225089,-1.591100
36.400000,6.063280,3.914470,-0.202109,-1.993623,-0.225784,-1.590693
36.500000,6.079880,3.926010,-0.202663,-1.999500,-0.226477,-1.594276
36.600000,6.096510,3.933380,-0.203217,-2.003254,-0.227173,-1.596159
36.700000,6.113200,3.946980,-0.203773,-2.010180,-0.227871,-1.600559
36.800000,6.129900,3.957170,-0.204330,-2.015370,-0.228571,-1.603570
36.900000,6.146540,3.960280,-0.204885,-2.016954,-0.229268,-1.603711
37.000000,6.163240,3.972610,-0.205441,-2.023234,-0.229968,-1.607578
37.100000,6.179900,3.988970,-0.205997,-2.031566,-0.230668,-1.613070
37.200000,6.196620,3.988030,-0.206554,-2.031087,-0.231370,-1.611558
37.300000,6.213240,4.005700,-0.207108,-2.040086,-0.232068,-1.617568
37.400000,6.229900,4.008840,-0.207663,-2.041685,-0.232769,-1.617702
37.500000,6.246590,4.024860,-0.208220,-2.049844,-0.233471,-1.623026
37.600000,6.263290,4.033580,-0.208776,-2.054285,-0.234175,-1.625399
37.700000,6.279940,4.045710,-0.209331,-2.060463,-0.234876,-1.629144
37.800000,6.296540,4.055500,-0.209885,-2.065449,-0.235576,-1.631943
37.900000,6.313230,4.065650,-0.210441,-2.070619,-0.236281,-1.634876
38.000000,6.329940,4.074000,-0.210998,-2.074871,-0.236986,-1.637077
38.100000,6.346610,4.080430,-0.211554,-2.078146,-0.237691,-1.638507
38.200000,6.363210,4.096330,-0.212107,-2.086244,-0.238393,-1.643737
38.300000,6.379880,4.098450,-0.212663,-2.087323,-0.239098,-1.643428
38.400000,6.396580,4.115800,-0.213219,-2.096160,-0.239806,-1.649218
38.500000,6.413290,4.128270,-0.213776,-2.102511,-0.240514,-1.653044
38.600000,6.429950,4.139520,-0.214332,-2.108240,-0.241221,-1.656378
38.700000,6.446590,4.140180,-0.214886,-2.108576,-0.241927,-1.655472
38.800000,6.463260,4.153090,-0.215442,-2.115151,-0.242635,-1.659459
38.900000,6.479940,4.166300,-0.215998,-2.121879,-0.243344,-1.663558
39.000000,6.496590,4.174680,-0.216553,-2.126147,-0.244052,-1.665724
39.100000,6.513230,4.184410,-0.217108,-2.131103,-0.244760,-1.668424
39.200000,6.529920,4.192830,-0.217664,-2.135391,-0.245471,-1.670593
39.300000,6.546620,4.198600,-0.218221,-2.138329,-0.246183,-1.671702
39.400000,6.563270,4.207050,-0.218776,-2.142633,-0.246893,-1.673877
39.500000,6.579940,4.220500,-0.219331,-2.149483,-0.247604,-1.678034
39.600000,6.596580,4.228870,-0.219886,-2.153746,-0.248315,-1.680167
39.700000,6.613270,4.233170,-0.220442,-2.155936,-0.249029,-1.680676
39.800000,6.629980,4.241820,-0.220999,-2.160341,-0.249743,-1.682907
39.900000,6.646620,4.256420,-0.221554,-2.167777,-0.250456,-1.687497
40.000000,6.663170,4.258450,-0.222106,-2.168811,-0.251165,-1.687106
40.100000,6.679900,4.280070,-0.222663,-2.179822,-0.251882,-1.694455
40.200000,6.696610,4.283440,-0.223220,-2.181538,-0.252599,-1.694574
40.300000,6.713240,4.304630,-0.223775,-2.192330,-0.253312,-1.701742
40.400000,6.729880,4.317940,-0.224329,-2.199109,-0.254027,-1.705784
40.500000,6.746550,4.330000,-0.224885,-2.205251,-0.254744,-1.709323
40.600000,6.763260,4.340370,-0.225442,-2.210532,-0.255463,-1.712185
40.700000,6.779930,4.350850,-0.225998,-2.215870,-0.256180,-1.715088
40.800000,6.796560,4.368970,-0.226552,-2.225098,-0.256897,-1.720998
40.900000,6.813200,4.380970,-0.227107,-2.231210,-0.257614,-1.724487
41.000000,6.829900,4.388250,-0.227663,-2.234917,-0.258335,-1.726109
41.100000,6.846570,4.408020,-0.228219,-2.244986,-0.259054,-1.732638
41.200000,6.863260,4.424000,-0.228775,-2.253125,-0.259776,-1.737665
41.300000,6.879870,4.434420,-0.229329,-2.258432,-0.260494,-1.740508
41.400000,6.896540,4.451850,-0.229885,-2.267309,-0.261215,-1.746089
41.500000,6.913240,4.461060,-0.230441,-2.271999,-0.261938,-1.748437
41.600000,6.929940,4.480570,-0.230998,-2.281936,-0.262662,-1.754813
41.700000,6.946560,4.495890,-0.231552,-2.289738,-0.263382,-1.759545
41.800000,6.963230,4.504080,-0.232108,-2.293909,-0.264106,-1.761475
41.900000,6.979940,4.526280,-0.232665,-2.305215,-0.264831,-1.768873
42.000000,6.996580,4.531200,-0.233219,-2.307721,-0.265554,-1.769516
42.100000,7.013230,4.551290,-0.233774,-2.317953,-0.266279,-1.776075
42.200000,7.029900,4.569290,-0.234330,-2.327120,-0.267004,-1.781806
42.300000,7.046550,4.576230,-0.234885,-2.330655,-0.267729,-1.783219
42.400000,7.063240,4.592930,-0.235441,-2.339160,-0.268457,-1.788425
42.500000,7.079960,4.608750,-0.235999,-2.347217,-0.269186,-1.793277
42.600000,7.096580,4.628990,-0.236553,-2.357525,-0.269911,-1.799846
42.700000,7.113240,4.636630,-0.237108,-2.361416,-0.270639,-1.801506
42.800000,7.130000,4.646240,-0.237667,-2.366311,-0.271371,-1.803917
42.900000,7.146620,4.670650,-0.238221,-2.378743,-0.272098,-1.812077
43.000000,7.163260,4.682250,-0.238775,-2.384650,-0.272827,-1.815255
43.100000,7.179920,4.688490,-0.239331,-2.387828,-0.273557,-1.816348
43.200000,7.196610,4.709540,-0.239887,-2.398549,-0.274288,-1.823168
43.300000,7.213260,4.718450,-0.240442,-2.403087,-0.275019,-1.825284
43.400000,7.229940,4.736060,-0.240998,-2.412056,-0.275751,-1.830755
43.500000,7.246560,4.752330,-0.241552,-2.420342,-0.276481,-1.835703
43.600000,7.263220,4.762380,-0.242107,-2.425460,-0.277214,-1.838239
43.700000,7.279870,4.790790,-0.242662,-2.439929,-0.277946,-1.847850
43.800000,7.296590,4.790610,-0.243220,-2.439838,-0.278682,-1.846421
43.900000,7.313250,4.808420,-0.243775,-2.448908,-0.279416,-1.851926
44.000000,7.329880,4.822170,-0.244329,-2.455911,-0.280150,-1.855860
44.100000,7.346590,4.834870,-0.244886,-2.462379,-0.280887,-1.859376
44.200000,7.363290,4.856640,-0.245443,-2.473466,-0.281624,-1.866371
44.300000,7.379890,4.870370,-0.245996,-2.480459,-0.282358,-1.870275
44.400000,7.396540,4.881540,-0.246551,-2.486148,-0.283094,-1.873185
44.500000,7.413300,4.898400,-0.247110,-2.494735,-0.283836,-1.878261
44.600000,7.429970,4.905810,-0.247666,-2.498509,-0.284574,-1.879714
44.700000,7.446620,4.922380,-0.248221,-2.506948,-0.285312,-1.884671
44.800000,7.463260,4.943890,-0.248775,-2.517903,-0.286051,-1.891510
44.900000,7.479880,4.958420,-0.249329,-2.525303,-0.286788,-1.895671
45.000000,7.496560,4.966100,-0.249885,-2.529214,-0.287529,-1.897200
45.100000,7.513270,4.987780,-0.250442,-2.540255,-0.288272,-1.904068
45.200000,7.529900,4.997660,-0.250997,-2.545287,-0.289012,-1.906429
45.300000,7.546490,5.018820,-0.251550,-2.556064,-0.289750,-1.913087
45.400000,7.563250,5.026930,-0.252108,-2.560194,-0.290497,-1.914748
45.500000,7.579930,5.042210,-0.252664,-2.567976,-0.291241,-1.919140
45.600000,7.596550,5.057190,-0.253218,-2.575606,-0.291982,-1.923415
45.700000,7.613190,5.072440,-0.253773,-2.583372,-0.292725,-1.927782
45.800000,7.629910,5.085970,-0.254330,-2.590263,-0.293473,-1.931481
45.900000,7.646580,5.099540,-0.254886,-2.597174,-0.294218,-1.935191
46.000000,7.663240,5.112770,-0.255441,-2.603912,-0.294964,-1.938766
46.100000,7.679910,5.130840,-0.255997,-2.613115,-0.295710,-1.944166
46.200000,7.696600,5.147680,-0.256553,-2.621692,-0.296458,-1.949088
46.300000,7.713300,5.157190,-0.257110,-2.626535,-0.297207,-1.951227
46.400000,7.729980,5.178570,-0.257666,-2.637424,-0.297956,-1.957850
46.500000,7.746620,5.194490,-0.258221,-2.645532,-0.298703,-1.962401
46.600000,7.763280,5.211340,-0.258776,-2.654114,-0.299452,-1.967293
46.700000,7.779980,5.218640,-0.259333,-2.657832,-0.300204,-1.968569
46.800000,7.796630,5.242220,-0.259888,-2.669841,-0.300953,-1.975982
46.900000,7.813230,5.248360,-0.260441,-2.672968,-0.301701,-1.976817
47.000000,7.829860,5.270080,-0.260995,-2.684030,-0.302451,-1.983510
47.100000,7.846570,5.282430,-0.261552,-2.690320,-0.303205,-1.986660
47.200000,7.863250,5.298530,-0.262108,-2.698519,-0.303958,-1.991215
47.300000,7.879890,5.313250,-0.262663,-2.706016,-0.304710,-1.995246
47.400000,7.896570,5.334060,-0.263219,-2.716614,-0.305465,-2.001550
47.500000,7.913230,5.344180,-0.263774,-2.721769,-0.306219,-2.003836
47.600000,7.929930,5.366960,-0.264331,-2.733370,-0.306975,-2.010856
47.700000,7.946620,5.373680,-0.264887,-2.736793,-0.307732,-2.011851
47.800000,7.963230,5.395010,-0.265441,-2.747656,-0.308485,-2.018315
47.900000,7.979860,5.412120,-0.265995,-2.756370,-0.309240,-2.023189
48.000000,7.996580,5.432790,-0.266553,-2.766897,-0.309999,-2.029373
48.100000,8.013300,5.442830,-0.267110,-2.772011,-0.310760,-2.031579
48.200000,8.029930,5.459900,-0.267664,-2.780704,-0.311516,-2.036409
48.300000,8.046590,5.469810,-0.268220,-2.785751,-0.312275,-2.038558
48.400000,8.063220,5.484330,-0.268774,-2.793146,-0.313033,-2.042421
48.500000,8.079920,5.502410,-0.269331,-2.802354,-0.313794,-2.047594
48.600000,8.096590,5.519590,-0.269886,-2.811104,-0.314555,-2.052426
48.700000,8.113260,5.531740,-0.270442,-2.817292,-0.315316,-2.055378
48.800000,8.129910,5.551510,-0.270997,-2.827361,-0.316077,-2.061155
48.900000,8.146570,5.568700,-0.271552,-2.836116,-0.316839,-2.065962
49.000000,8.163260,5.587690,-0.272109,-2.845787,-0.317604,-2.071424
49.100000,8.179880,5.599200,-0.272663,-2.851649,-0.318365,-2.074111
49.200000,8.196550,5.621940,-0.273218,-2.863231,-0.319129,-2.080943
49.300000,8.213160,5.635140,-0.273772,-2.869953,-0.319891,-2.084240
49.400000,8.229930,5.653660,-0.274331,-2.879385,-0.320661,-2.089481
49.500000,8.246540,5.665690,-0.274885,-2.885512,-0.321425,-2.092329
49.600000,8.263200,5.691510,-0.275440,-2.898662,-0.322191,-2.100255
49.700000,8.279900,5.702700,-0.275997,-2.904361,-0.322959,-2.102767
49.800000,8.296620,5.717220,-0.276554,-2.911756,-0.323729,-2.106498
49.900000,8.313310,5.736060,-0.277110,-2.921351,-0.324499,-2.111815
50.000000,8.329900,5.754440,-0.277663,-2.930712,-0.325264,-2.116961
50.100000,8.346570,5.771420,-0.278219,-2.939360,-0.326034,-2.121574
50.200000,8.363250,5.783930,-0.278775,-2.945731,-0.326804,-2.124535
50.300000,8.379950,5.801180,-0.279332,-2.954517,-0.327576,-2.129227
50.400000,8.396560,5.823870,-0.279885,-2.966073,-0.328345,-2.135912
50.500000,8.413170,5.838010,-0.280439,-2.973274,-0.329114,-2.139452
50.600000,8.429870,5.853590,-0.280996,-2.981209,-0.329888,-2.143502
50.700000,8.446550,5.867320,-0.281552,-2.988202,-0.330661,-2.146868
50.800000,8.463270,5.879680,-0.282109,-2.994496,-0.331438,-2.149722
50.900000,8.479900,5.901730,-0.282663,-3.005726,-0.332210,-2.156118
51.000000,8.496580,5.923880,-0.283219,-3.017007,-0.332985,-2.162533
51.100000,8.513320,5.938840,-0.283777,-3.024626,-0.333764,-2.166306
51.200000,8.529950,5.950740,-0.284332,-3.030687,-0.334538,-2.168967
51.300000,8.546540,5.971120,-0.284885,-3.041066,-0.335311,-2.174713
51.400000,8.563250,5.986500,-0.285442,-3.048899,-0.336091,-2.178616
51.500000,8.579930,6.000410,-0.285998,-3.055984,-0.336869,-2.181980
51.600000,8.596620,6.019250,-0.286554,-3.065579,-0.337649,-2.187125
51.700000,8.613270,6.033600,-0.287109,-3.072887,-0.338427,-2.190634
51.800000,8.629890,6.053750,-0.287663,-3.083150,-0.339204,-2.196242
51.900000,8.646560,6.070360,-0.288219,-3.091609,-0.339985,-2.200550
52.000000,8.663280,6.089360,-0.288776,-3.101286,-0.340768,-2.205709
52.100000,8.679950,6.103970,-0.289332,-3.108726,-0.341549,-2.209273
52.200000,8.696560,6.119080,-0.289885,-3.116422,-0.342329,-2.213017
52.300000,8.713240,6.143900,-0.290441,-3.129063,-0.343112,-2.220253
52.400000,8.729940,6.160670,-0.290998,-3.137603,-0.343897,-2.224567
52.500000,8.746600,6.176270,-0.291553,-3.145548,-0.344680,-2.228453
52.600000,8.763220,6.192300,-0.292107,-3.153712,-0.345463,-2.232490
52.700000,8.779920,6.209220,-0.292664,-3.162330,-0.346249,-2.236830
52.800000,8.796590,6.226320,-0.293220,-3.171039,-0.347035,-2.241228
52.900000,8.813250,6.253640,-0.293775,-3.184953,-0.347821,-2.249293
53.000000,8.829950,6.266910,-0.294332,-3.191711,-0.348610,-2.252289
53.100000,8.846600,6.279510,-0.294887,-3.198128,-0.349397,-2.255043
53.200000,8.863300,6.299760,-0.295443,-3.208441,-0.350187,-2.260529
53.300000,8.879970,6.320570,-0.295999,-3.219040,-0.350976,-2.266207
53.400000,8.896670,6.335240,-0.296556,-3.226511,-0.351767,-2.269671
53.500000,8.913250,6.352680,-0.297108,-3.235393,-0.352553,-2.274131
53.600000,8.929910,6.377530,-0.297664,-3.248049,-0.353343,-2.281223
53.700000,8.946600,6.399020,-0.298220,-3.258994,-0.354135,-2.287097
53.800000,8.963260,6.409440,-0.298775,-3.264301,-0.354927,-2.289008
53.900000,8.979870,6.428830,-0.299329,-3.274176,-0.355717,-2.294120
54.000000,8.996540,6.445310,-0.299885,-3.282569,-0.356510,-2.298177
54.100000,9.013230,6.465590,-0.300441,-3.292898,-0.357305,-2.303576
54.200000,9.029880,6.484710,-0.300996,-3.302636,-0.358099,-2.308556
54.300000,9.046570,6.500190,-0.301552,-3.310520,-0.358895,-2.312225
54.400000,9.063250,6.523300,-0.302108,-3.322289,-0.359691,-2.318598
54.500000,9.079930,6.541730,-0.302664,-3.331676,-0.360488,-2.323296
54.600000,9.096630,6.557860,-0.303221,-3.339891,-0.361287,-2.327166
54.700000,9.113310,6.583020,-0.303777,-3.352705,-0.362085,-2.334230
54.800000,9.129900,6.600940,-0.304330,-3.361831,-0.362880,-2.338725
54.900000,9.146510,6.619040,-0.304884,-3.371049,-0.363676,-2.343271
55.000000,9.163270,6.633350,-0.305442,-3.378337,-0.364480,-2.346450
55.100000,9.179990,6.653360,-0.306000,-3.388528,-0.365283,-2.351640
55.200000,9.196580,6.669500,-0.306553,-3.396748,-0.366080,-2.355466
55.300000,9.213240,6.693780,-0.307108,-3.409114,-0.366881,-2.362148
55.400000,9.229950,6.709470,-0.307665,-3.417105,-0.367685,-2.365781
55.500000,9.246600,6.728090,-0.308220,-3.426588,-0.368487,-2.370445
55.600000,9.263270,6.744670,-0.308776,-3.435032,-0.369291,-2.374378
55.700000,9.279920,6.768460,-0.309331,-3.447148,-0.370094,-2.380840
55.800000,9.296580,6.787400,-0.309886,-3.456794,-0.370898,-2.385582
55.900000,9.313240,6.802710,-0.310441,-3.464592,-0.371703,-2.389039
56.000000,9.329920,6.829400,-0.310997,-3.478185,-0.372510,-2.396479
56.100000,9.346540,6.844350,-0.311551,-3.485799,-0.373315,-2.399794
56.200000,9.363200,6.863470,-0.312107,-3.495537,-0.374121,-2.404556
56.300000,9.379940,6.880540,-0.312665,-3.504230,-0.374933,-2.408581
56.400000,9.396600,6.908220,-0.313220,-3.518328,-0.375741,-2.416317
56.500000,9.413240,6.921920,-0.313775,-3.525305,-0.376549,-2.419154
56.600000,9.429910,6.944060,-0.314330,-3.536581,-0.377359,-2.424926
56.700000,9.446630,6.960880,-0.314888,-3.545147,-0.378172,-2.428824
56.800000,9.463310,6.976510,-0.315444,-3.553107,-0.378984,-2.432302
56.900000,9.479980,7.001230,-0.315999,-3.565697,-0.379796,-2.438939
57.000000,9.496590,7.023370,-0.316553,-3.576973,-0.380606,-2.444671
57.100000,9.513220,7.042850,-0.317107,-3.586894,-0.381418,-2.449464
57.200000,9.529930,7.053650,-0.317664,-3.592394,-0.382234,-2.451219
57.300000,9.546630,7.077480,-0.318221,-3.604531,-0.383050,-2.457494
57.400000,9.563210,7.098710,-0.318774,-3.615343,-0.383861,-2.462867
57.500000,9.579810,7.113130,-0.319327,-3.622687,-0.384673,-2.465865
57.600000,9.596530,7.139580,-0.319884,-3.636158,-0.385492,-2.473008
57.700000,9.613240,7.166160,-0.320441,-3.649695,-0.386312,-2.480182
57.800000,9.629900,7.179770,-0.320997,-3.656627,-0.387129,-2.482862
57.900000,9.646580,7.198220,-0.321553,-3.666023,-0.387948,-2.487204
58.000000,9.663310,7.220880,-0.322110,-3.677564,-0.388771,-2.492983
58.100000,9.679980,7.238980,-0.322666,-3.686782,-0.389591,-2.497183
58.200000,9.696580,7.269000,-0.323219,-3.702071,-0.390408,-2.505490
58.300000,9.713200,7.283990,-0.323773,-3.709706,-0.391227,-2.508602
58.400000,9.729890,7.306060,-0.324330,-3.720946,-0.392050,-2.514133
