Repository: abubakardawood/tissue-phantom-material-database

Title:
A Database of Silicone Phantom Materials for Modeling Human Tissue Mechanics Across Varying Stiffnesses

Description:
This dataset contains processed mechanical compression test data for soft silicone phantoms
fabricated using Ecoflex (Smooth-On) with varying base materials and thinner concentrations.
The dataset provides force–compression measurements together with derived engineering and
true stress–strain quantities, intended for mechanical characterization, constitutive model
fitting, and the design of tissue-equivalent phantoms.

All files in this dataset are processed outputs generated from raw experimental measurements.
The raw data files are not included in this archive.

File: data/EF10_87_5T/EF10_87_5T_A2.csv (part 1 of 2)
EF10_87_5T_A_sample_2
Compression test;
Cylinder Diameter: 50mm;
Cylinder Height: 30mm;
Speed (mm/min): 10;
Machine: INSTRON 5900;
Load cell: 1kN;
Time (s),Compression (mm),Load (N),Engineering Strain [-],Engineering Stress (kPa),True Strain [-],True Stress (kPa)
0.000000,0.000000,-0.001520,-0.000000,0.000774,0.000000,0.000774
0.100000,0.006220,0.011870,-0.000207,-0.006045,-0.000207,-0.006044
0.200000,0.026810,0.009490,-0.000894,-0.004833,-0.000894,-0.004829
0.300000,0.046060,0.028850,-0.001535,-0.014693,-0.001537,-0.014671
0.400000,0.063210,0.041060,-0.002107,-0.020912,-0.002109,-0.020868
0.500000,0.080030,0.052050,-0.002668,-0.026509,-0.002671,-0.026438
0.600000,0.096770,0.063440,-0.003226,-0.032310,-0.003231,-0.032206
0.700000,0.113370,0.069800,-0.003779,-0.035549,-0.003786,-0.035415
0.800000,0.130000,0.080470,-0.004333,-0.040983,-0.004343,-0.040805
0.900000,0.146710,0.088290,-0.004890,-0.044966,-0.004902,-0.044746
1.000000,0.163410,0.095000,-0.005447,-0.048383,-0.005462,-0.048120
1.100000,0.179970,0.109110,-0.005999,-0.055569,-0.006017,-0.055236
1.200000,0.196620,0.122970,-0.006554,-0.062628,-0.006576,-0.062218
1.300000,0.213370,0.120860,-0.007112,-0.061553,-0.007138,-0.061116
1.400000,0.230030,0.137520,-0.007668,-0.070038,-0.007697,-0.069501
1.500000,0.246680,0.146870,-0.008223,-0.074800,-0.008257,-0.074185
1.600000,0.263280,0.153970,-0.008776,-0.078416,-0.008815,-0.077728
1.700000,0.279930,0.160220,-0.009331,-0.081599,-0.009375,-0.080838
1.800000,0.296650,0.179450,-0.009888,-0.091393,-0.009938,-0.090489
1.900000,0.313340,0.182700,-0.010445,-0.093048,-0.010500,-0.092076
2.000000,0.329980,0.188240,-0.010999,-0.095870,-0.011060,-0.094815
2.100000,0.346610,0.201130,-0.011554,-0.102435,-0.011621,-0.101251
2.200000,0.363300,0.209560,-0.012110,-0.106728,-0.012184,-0.105436
2.300000,0.380010,0.219650,-0.012667,-0.111867,-0.012748,-0.110450
2.400000,0.396620,0.232260,-0.013221,-0.118289,-0.013309,-0.116725
2.500000,0.413250,0.241520,-0.013775,-0.123005,-0.013871,-0.121311
2.600000,0.429930,0.247330,-0.014331,-0.125964,-0.014435,-0.124159
2.700000,0.446620,0.254670,-0.014887,-0.129702,-0.014999,-0.127771
2.800000,0.463350,0.267630,-0.015445,-0.136303,-0.015566,-0.134198
2.900000,0.479950,0.278000,-0.015998,-0.141584,-0.016128,-0.139319
3.000000,0.496570,0.280380,-0.016552,-0.142796,-0.016691,-0.140433
3.100000,0.513250,0.302320,-0.017108,-0.153970,-0.017256,-0.151336
3.200000,0.529960,0.301740,-0.017665,-0.153675,-0.017823,-0.150960
3.300000,0.546600,0.318120,-0.018220,-0.162017,-0.018388,-0.159065
3.400000,0.563200,0.321770,-0.018773,-0.163876,-0.018952,-0.160800
3.500000,0.579920,0.330710,-0.019331,-0.168429,-0.019520,-0.165173
3.600000,0.596590,0.345310,-0.019886,-0.175865,-0.020087,-0.172368
3.700000,0.613260,0.351140,-0.020442,-0.178834,-0.020654,-0.175178
3.800000,0.629870,0.365950,-0.020996,-0.186377,-0.021219,-0.182464
3.900000,0.646570,0.372340,-0.021552,-0.189631,-0.021788,-0.185544
4.000000,0.663240,0.383940,-0.022108,-0.195539,-0.022356,-0.191216
4.100000,0.679950,0.393540,-0.022665,-0.200428,-0.022926,-0.195886
4.200000,0.696630,0.401930,-0.023221,-0.204701,-0.023495,-0.199948
4.300000,0.713250,0.406230,-0.023775,-0.206891,-0.024062,-0.201972
4.400000,0.729910,0.412980,-0.024330,-0.210329,-0.024631,-0.205212
4.500000,0.746560,0.422810,-0.024885,-0.215335,-0.025200,-0.209977
4.600000,0.763240,0.435960,-0.025441,-0.222033,-0.025771,-0.216384
4.700000,0.779830,0.447450,-0.025994,-0.227884,-0.026338,-0.221961
4.800000,0.796580,0.453100,-0.026553,-0.230762,-0.026912,-0.224635
4.900000,0.813260,0.468710,-0.027109,-0.238712,-0.027483,-0.232241
5.000000,0.829900,0.476820,-0.027663,-0.242842,-0.028053,-0.236125
5.100000,0.846490,0.487840,-0.028216,-0.248455,-0.028622,-0.241444
5.200000,0.863210,0.492460,-0.028774,-0.250808,-0.029196,-0.243591
5.300000,0.879930,0.503270,-0.029331,-0.256313,-0.029770,-0.248795
5.400000,0.896590,0.509350,-0.029886,-0.259410,-0.030342,-0.251657
5.500000,0.913270,0.518880,-0.030442,-0.264263,-0.030915,-0.256219
5.600000,0.929890,0.533750,-0.030996,-0.271837,-0.031487,-0.263411
5.700000,0.946560,0.548400,-0.031552,-0.279298,-0.032060,-0.270485
5.800000,0.963250,0.550860,-0.032108,-0.280551,-0.032635,-0.271543
5.900000,0.979960,0.564840,-0.032665,-0.287671,-0.033211,-0.278274
6.000000,0.996570,0.574980,-0.033219,-0.292835,-0.033783,-0.283107
6.100000,1.013240,0.584300,-0.033775,-0.297582,-0.034358,-0.287531
6.200000,1.029940,0.589810,-0.034331,-0.300388,-0.034934,-0.290075
6.300000,1.046680,0.603460,-0.034889,-0.307340,-0.035513,-0.296617
6.400000,1.063240,0.612700,-0.035441,-0.312046,-0.036085,-0.300986
6.500000,1.079910,0.618160,-0.035997,-0.314826,-0.036661,-0.303494
6.600000,1.096590,0.630130,-0.036553,-0.320923,-0.037238,-0.309192
6.700000,1.113210,0.635030,-0.037107,-0.323418,-0.037813,-0.311417
6.800000,1.129870,0.646320,-0.037662,-0.329168,-0.038390,-0.316771
6.900000,1.146520,0.659100,-0.038217,-0.335677,-0.038967,-0.322848
7.000000,1.163260,0.668690,-0.038775,-0.340561,-0.039547,-0.327356
7.100000,1.179940,0.680790,-0.039331,-0.346723,-0.040126,-0.333086
7.200000,1.196620,0.686940,-0.039887,-0.349856,-0.040705,-0.335901
7.300000,1.213240,0.695510,-0.040441,-0.354220,-0.041282,-0.339895
7.400000,1.229900,0.700070,-0.040997,-0.356543,-0.041861,-0.341926
7.500000,1.246650,0.711550,-0.041555,-0.362389,-0.042443,-0.347330
7.600000,1.263310,0.728030,-0.042110,-0.370783,-0.043023,-0.355169
7.700000,1.279930,0.736470,-0.042664,-0.375081,-0.043601,-0.359079
7.800000,1.296560,0.743670,-0.043219,-0.378748,-0.044180,-0.362379
7.900000,1.313250,0.755630,-0.043775,-0.384839,-0.044762,-0.367993
8.000000,1.329910,0.765940,-0.044330,-0.390090,-0.045343,-0.372797
8.100000,1.346580,0.773030,-0.044886,-0.393701,-0.045925,-0.376029
8.200000,1.363230,0.791220,-0.045441,-0.402965,-0.046506,-0.384654
8.300000,1.379910,0.793700,-0.045997,-0.404228,-0.047088,-0.385635
8.400000,1.396580,0.803780,-0.046553,-0.409362,-0.047671,-0.390305
8.500000,1.413260,0.821590,-0.047109,-0.418432,-0.048254,-0.398721
8.600000,1.429880,0.825450,-0.047663,-0.420398,-0.048836,-0.400361
8.700000,1.446490,0.836270,-0.048216,-0.425909,-0.049418,-0.405373
8.800000,1.463240,0.847310,-0.048775,-0.431531,-0.050004,-0.410484
8.900000,1.479950,0.856790,-0.049332,-0.436360,-0.050590,-0.414833
9.000000,1.496580,0.867950,-0.049886,-0.442043,-0.051173,-0.419992
9.100000,1.513220,0.876490,-0.050441,-0.446393,-0.051757,-0.423876
9.200000,1.529920,0.890080,-0.050997,-0.453314,-0.052344,-0.430196
9.300000,1.546580,0.894720,-0.051553,-0.455677,-0.052929,-0.432186
9.400000,1.563250,0.909710,-0.052108,-0.463311,-0.053515,-0.439169
9.500000,1.579900,0.913620,-0.052663,-0.465303,-0.054101,-0.440798
9.600000,1.596590,0.924940,-0.053220,-0.471068,-0.054688,-0.445998
9.700000,1.613320,0.935720,-0.053777,-0.476558,-0.055277,-0.450930
9.800000,1.629970,0.950280,-0.054332,-0.483974,-0.055864,-0.457678
9.900000,1.646600,0.958640,-0.054887,-0.488231,-0.056450,-0.461434
10.000000,1.663240,0.968910,-0.055441,-0.493462,-0.057037,-0.466104
10.100000,1.679960,0.972970,-0.055999,-0.495530,-0.057628,-0.467781
10.200000,1.696640,0.976910,-0.056555,-0.497536,-0.058217,-0.469398
10.300000,1.713260,0.989840,-0.057109,-0.504121,-0.058804,-0.475332
10.400000,1.729850,0.999100,-0.057662,-0.508837,-0.059391,-0.479497
10.500000,1.746580,1.011950,-0.058219,-0.515382,-0.059983,-0.485377
10.600000,1.763260,1.024160,-0.058775,-0.521600,-0.060573,-0.490943
10.700000,1.779920,1.027850,-0.059331,-0.523480,-0.061164,-0.492421
10.800000,1.796570,1.045340,-0.059886,-0.532387,-0.061754,-0.500505
10.900000,1.813220,1.060970,-0.060441,-0.540348,-0.062344,-0.507689
11.000000,1.829930,1.059420,-0.060998,-0.539558,-0.062937,-0.506646
11.100000,1.846630,1.073250,-0.061554,-0.546602,-0.063530,-0.512956
11.200000,1.863280,1.083820,-0.062109,-0.551985,-0.064122,-0.517702
11.300000,1.879900,1.097580,-0.062663,-0.558993,-0.064713,-0.523965
11.400000,1.896570,1.108660,-0.063219,-0.564636,-0.065306,-0.528940
11.500000,1.913270,1.115650,-0.063776,-0.568196,-0.065900,-0.531959
11.600000,1.929900,1.121330,-0.064330,-0.571089,-0.066492,-0.534351
11.700000,1.946590,1.134770,-0.064886,-0.577934,-0.067087,-0.540434
11.800000,1.963270,1.149630,-0.065442,-0.585502,-0.067682,-0.547185
11.900000,1.979960,1.153270,-0.065999,-0.587356,-0.068277,-0.548591
12.000000,1.996620,1.165600,-0.066554,-0.593635,-0.068872,-0.554126
12.100000,2.013200,1.176330,-0.067107,-0.599100,-0.069464,-0.558896
12.200000,2.029870,1.185270,-0.067662,-0.603653,-0.070060,-0.562808
12.300000,2.046580,1.197430,-0.068219,-0.609846,-0.070658,-0.568243
12.400000,2.063300,1.204360,-0.068777,-0.613376,-0.071256,-0.571190
12.500000,2.079890,1.217870,-0.069330,-0.620256,-0.071850,-0.577254
12.600000,2.096550,1.225070,-0.069885,-0.623923,-0.072447,-0.580320
12.700000,2.113220,1.239130,-0.070441,-0.631084,-0.073045,-0.586630
12.800000,2.129940,1.247500,-0.070998,-0.635347,-0.073644,-0.590238
12.900000,2.146580,1.259340,-0.071553,-0.641377,-0.074242,-0.595484
13.000000,2.163220,1.268270,-0.072107,-0.645925,-0.074839,-0.599349
13.100000,2.179880,1.280260,-0.072663,-0.652031,-0.075438,-0.604653
13.200000,2.196610,1.287310,-0.073220,-0.655622,-0.076039,-0.607617
13.300000,2.213260,1.295680,-0.073775,-0.659884,-0.076638,-0.611201
13.400000,2.229900,1.308330,-0.074330,-0.666327,-0.077237,-0.616799
13.500000,2.246610,1.318170,-0.074887,-0.671338,-0.077839,-0.621064
13.600000,2.263250,1.328560,-0.075442,-0.676630,-0.078439,-0.625584
13.700000,2.279920,1.343190,-0.075997,-0.684081,-0.079040,-0.632093
13.800000,2.296580,1.347550,-0.076553,-0.686302,-0.079642,-0.633763
13.900000,2.313250,1.355400,-0.077108,-0.690300,-0.080243,-0.637072
14.000000,2.329920,1.368880,-0.077664,-0.697165,-0.080846,-0.643020
14.100000,2.346620,1.379000,-0.078221,-0.702319,-0.081449,-0.647383
14.200000,2.363250,1.389250,-0.078775,-0.707539,-0.082051,-0.651803
14.300000,2.379930,1.398710,-0.079331,-0.712357,-0.082655,-0.655845
14.400000,2.396610,1.407920,-0.079887,-0.717048,-0.083259,-0.659765
14.500000,2.413320,1.419350,-0.080444,-0.722869,-0.083864,-0.664719
14.600000,2.429980,1.437290,-0.080999,-0.732006,-0.084468,-0.672714
14.700000,2.446570,1.437060,-0.081552,-0.731889,-0.085070,-0.672201
14.800000,2.463200,1.451200,-0.082107,-0.739090,-0.085674,-0.678406
14.900000,2.479880,1.458110,-0.082663,-0.742609,-0.086280,-0.681223
15.000000,2.496600,1.466910,-0.083220,-0.747091,-0.086888,-0.684918
15.100000,2.513220,1.480670,-0.083774,-0.754099,-0.087492,-0.690925
15.200000,2.529920,1.489880,-0.084331,-0.758790,-0.088100,-0.694800
15.300000,2.546600,1.496980,-0.084887,-0.762406,-0.088707,-0.697688
15.400000,2.563260,1.512960,-0.085442,-0.770544,-0.089314,-0.704707
15.500000,2.579970,1.519020,-0.085999,-0.773631,-0.089924,-0.707099
15.600000,2.596550,1.532850,-0.086552,-0.780674,-0.090528,-0.713105
15.700000,2.613210,1.538260,-0.087107,-0.783429,-0.091137,-0.715187
15.800000,2.629910,1.552360,-0.087664,-0.790610,-0.091747,-0.721303
15.900000,2.646610,1.556600,-0.088220,-0.792770,-0.092357,-0.722831
16.000000,2.663220,1.577870,-0.088774,-0.803603,-0.092964,-0.732264
16.100000,2.679900,1.587640,-0.089330,-0.808578,-0.093575,-0.736348
16.200000,2.696530,1.591290,-0.089884,-0.810437,-0.094184,-0.737592
16.300000,2.713220,1.612330,-0.090441,-0.821153,-0.094795,-0.746887
16.400000,2.729900,1.613260,-0.090997,-0.821627,-0.095407,-0.746861
16.500000,2.746550,1.626260,-0.091552,-0.828247,-0.096017,-0.752420
16.600000,2.763220,1.635220,-0.092107,-0.832811,-0.096629,-0.756103
16.700000,2.779940,1.641490,-0.092665,-0.836004,-0.097243,-0.758536
16.800000,2.796610,1.653810,-0.093220,-0.842279,-0.097856,-0.763761
16.900000,2.813180,1.667880,-0.093773,-0.849444,-0.098465,-0.769790
17.000000,2.829890,1.674700,-0.094330,-0.852918,-0.099080,-0.772462
17.100000,2.846600,1.692360,-0.094887,-0.861912,-0.099695,-0.780128
17.200000,2.863300,1.693300,-0.095443,-0.862391,-0.100310,-0.780081
17.300000,2.879870,1.705560,-0.095996,-0.868635,-0.100921,-0.785249
17.400000,2.896500,1.710070,-0.096550,-0.870931,-0.101535,-0.786843
17.500000,2.913220,1.725450,-0.097107,-0.878764,-0.102152,-0.793430
17.600000,2.929930,1.737030,-0.097664,-0.884662,-0.102769,-0.798262
17.700000,2.946600,1.747790,-0.098220,-0.890142,-0.103385,-0.802712
17.800000,2.963230,1.759030,-0.098774,-0.895867,-0.104000,-0.807378
17.900000,2.979920,1.774080,-0.099331,-0.903532,-0.104617,-0.813783
18.000000,2.996620,1.776130,-0.099887,-0.904576,-0.105235,-0.814220
18.100000,3.013300,1.785090,-0.100443,-0.909139,-0.105853,-0.817822
18.200000,3.029900,1.796930,-0.100997,-0.915169,-0.106469,-0.822740
18.300000,3.046560,1.810090,-0.101552,-0.921871,-0.107086,-0.828253
18.400000,3.063250,1.813990,-0.102108,-0.923858,-0.107706,-0.829524
18.500000,3.079930,1.831910,-0.102664,-0.932984,-0.108325,-0.837200
18.600000,3.096560,1.827250,-0.103219,-0.930611,-0.108943,-0.834554
18.700000,3.113240,1.841210,-0.103775,-0.937721,-0.109563,-0.840409
18.800000,3.129960,1.854060,-0.104332,-0.944265,-0.110185,-0.845748
18.900000,3.146640,1.861240,-0.104888,-0.947922,-0.110806,-0.848496
19.000000,3.163280,1.872200,-0.105443,-0.953504,-0.111426,-0.852964
19.100000,3.179880,1.883420,-0.105996,-0.959218,-0.112045,-0.857545
19.200000,3.196570,1.889570,-0.106552,-0.962350,-0.112668,-0.859809
19.300000,3.213250,1.901610,-0.107108,-0.968482,-0.113290,-0.864750
19.400000,3.229970,1.912790,-0.107666,-0.974176,-0.113914,-0.869291
19.500000,3.246560,1.919220,-0.108219,-0.977451,-0.114534,-0.871672
19.600000,3.263200,1.936510,-0.108773,-0.986256,-0.115156,-0.878978
19.700000,3.279910,1.933370,-0.109330,-0.984657,-0.115782,-0.877004
19.800000,3.296630,1.945100,-0.109888,-0.990631,-0.116408,-0.881773
19.900000,3.313280,1.957270,-0.110443,-0.996829,-0.117031,-0.886737
20.000000,3.329910,1.968040,-0.110997,-1.002315,-0.117655,-0.891061
20.100000,3.346630,1.979980,-0.111554,-1.008396,-0.118282,-0.895905
20.200000,3.363300,1.985910,-0.112110,-1.011416,-0.118907,-0.898026
20.300000,3.379960,1.995610,-0.112665,-1.016356,-0.119533,-0.901848
20.400000,3.396590,2.008420,-0.113220,-1.022880,-0.120158,-0.907070
20.500000,3.413260,2.014950,-0.113775,-1.026206,-0.120785,-0.909449
20.600000,3.429930,2.021090,-0.114331,-1.029333,-0.121412,-0.911648
20.700000,3.446600,2.037880,-0.114887,-1.037884,-0.122040,-0.918645
20.800000,3.463230,2.047430,-0.115441,-1.042748,-0.122666,-0.922372
20.900000,3.479880,2.054420,-0.115996,-1.046308,-0.123294,-0.924940
21.000000,3.496610,2.064020,-0.116554,-1.051197,-0.123925,-0.928676
21.100000,3.513290,2.072070,-0.117110,-1.055297,-0.124554,-0.931711
21.200000,3.529910,2.088750,-0.117664,-1.063792,-0.125182,-0.938622
21.300000,3.546550,2.095730,-0.118218,-1.067347,-0.125811,-0.941167
21.400000,3.563270,2.111050,-0.118776,-1.075149,-0.126443,-0.947447
21.500000,3.579920,2.115690,-0.119331,-1.077512,-0.127073,-0.948932
21.600000,3.596600,2.122730,-0.119887,-1.081098,-0.127705,-0.951488
21.700000,3.613220,2.140040,-0.120441,-1.089913,-0.128334,-0.958644
21.800000,3.629880,2.143710,-0.120996,-1.091783,-0.128966,-0.959681
21.900000,3.646590,2.154910,-0.121553,-1.097487,-0.129600,-0.964084
22.000000,3.663250,2.164260,-0.122108,-1.102249,-0.130232,-0.967655
22.100000,3.679900,2.173670,-0.122663,-1.107041,-0.130864,-0.971248
22.200000,3.696530,2.187580,-0.123218,-1.114125,-0.131497,-0.976845
22.300000,3.713290,2.197240,-0.123776,-1.119045,-0.132134,-0.980534
22.400000,3.729960,2.203870,-0.124332,-1.122422,-0.132768,-0.982869
22.500000,3.746650,2.213320,-0.124888,-1.127235,-0.133404,-0.986456
22.600000,3.763200,2.222180,-0.125440,-1.131747,-0.134034,-0.989781
22.700000,3.779900,2.239290,-0.125997,-1.140461,-0.134671,-0.996767
22.800000,3.796590,2.238700,-0.126553,-1.140161,-0.135308,-0.995870
22.900000,3.813260,2.253130,-0.127109,-1.147510,-0.135944,-1.001651
23.000000,3.829940,2.266520,-0.127665,-1.154329,-0.136581,-1.006962
23.100000,3.846540,2.273690,-0.128218,-1.157981,-0.137216,-1.009507
23.200000,3.863240,2.280020,-0.128775,-1.161205,-0.137855,-1.011671
23.300000,3.879920,2.294400,-0.129331,-1.168528,-0.138493,-1.017402
23.400000,3.896550,2.304390,-0.129885,-1.173616,-0.139130,-1.021181
23.500000,3.913210,2.312610,-0.130440,-1.177803,-0.139768,-1.024170
23.600000,3.929940,2.326020,-0.130998,-1.184632,-0.140410,-1.029448
23.700000,3.946650,2.335810,-0.131555,-1.189618,-0.141051,-1.033118
23.800000,3.963260,2.348690,-0.132109,-1.196178,-0.141689,-1.038153
23.900000,3.979900,2.356260,-0.132663,-1.200033,-0.142328,-1.040833
24.000000,3.996600,2.364920,-0.133220,-1.204444,-0.142970,-1.043988
24.100000,4.013310,2.380600,-0.133777,-1.212430,-0.143613,-1.050234
24.200000,4.029980,2.382770,-0.134333,-1.213535,-0.144255,-1.050517
24.300000,4.046590,2.399740,-0.134886,-1.222178,-0.144894,-1.057322
24.400000,4.063210,2.410220,-0.135440,-1.227515,-0.145535,-1.061260
24.500000,4.079920,2.419980,-0.135997,-1.232486,-0.146179,-1.064871
24.600000,4.096650,2.429780,-0.136555,-1.237477,-0.146825,-1.068493
24.700000,4.113220,2.441290,-0.137107,-1.243339,-0.147465,-1.072868
24.800000,4.129890,2.442960,-0.137663,-1.244189,-0.148109,-1.072910
24.900000,4.146580,2.457770,-0.138219,-1.251732,-0.148754,-1.078718
25.000000,4.163290,2.473470,-0.138776,-1.259728,-0.149401,-1.084908
25.100000,4.179920,2.483230,-0.139331,-1.264699,-0.150045,-1.088487
25.200000,4.196570,2.482090,-0.139886,-1.264118,-0.150690,-1.087286
25.300000,4.213210,2.500270,-0.140440,-1.273377,-0.151335,-1.094544
25.400000,4.229900,2.513720,-0.140997,-1.280227,-0.151982,-1.099719
25.500000,4.246570,2.523720,-0.141552,-1.285320,-0.152630,-1.103380
25.600000,4.263210,2.530300,-0.142107,-1.288671,-0.153276,-1.105542
25.700000,4.279930,2.538290,-0.142664,-1.292740,-0.153926,-1.108313
25.800000,4.296610,2.547450,-0.143220,-1.297406,-0.154574,-1.111591
25.900000,4.313260,2.558890,-0.143775,-1.303232,-0.155222,-1.115859
26.000000,4.329880,2.574670,-0.144329,-1.311269,-0.155870,-1.122014
26.100000,4.346530,2.586690,-0.144884,-1.317390,-0.156519,-1.126521
26.200000,4.363240,2.590170,-0.145441,-1.319163,-0.157170,-1.127302
26.300000,4.379960,2.603980,-0.145999,-1.326196,-0.157823,-1.132573
26.400000,4.396610,2.610410,-0.146554,-1.329471,-0.158473,-1.134632
26.500000,4.413230,2.619280,-0.147108,-1.333988,-0.159122,-1.137748
26.600000,4.429910,2.627380,-0.147664,-1.338114,-0.159774,-1.140523
26.700000,4.446610,2.642040,-0.148220,-1.345580,-0.160427,-1.146138
26.800000,4.463270,2.652980,-0.148776,-1.351152,-0.161080,-1.150133
26.900000,4.479870,2.664190,-0.149329,-1.356861,-0.161730,-1.154242
27.000000,4.496570,2.671380,-0.149886,-1.360523,-0.162384,-1.156600
27.100000,4.513260,2.682820,-0.150442,-1.366349,-0.163039,-1.160793
27.200000,4.529960,2.689750,-0.150999,-1.369878,-0.163695,-1.163029
27.300000,4.546610,2.704170,-0.151554,-1.377222,-0.164348,-1.168499
27.400000,4.563240,2.716780,-0.152108,-1.383645,-0.165002,-1.173181
27.500000,4.579900,2.718990,-0.152663,-1.384770,-0.165657,-1.173367
27.600000,4.596590,2.731440,-0.153220,-1.391111,-0.166314,-1.177965
27.700000,4.613270,2.746670,-0.153776,-1.398868,-0.166971,-1.183756
27.800000,4.629900,2.757060,-0.154330,-1.404159,-0.167626,-1.187455
27.900000,4.646580,2.765840,-0.154886,-1.408631,-0.168284,-1.190454
28.000000,4.663270,2.775560,-0.155442,-1.413581,-0.168942,-1.193851
28.100000,4.679960,2.785040,-0.155999,-1.418409,-0.169601,-1.197139
28.200000,4.696560,2.797380,-0.156552,-1.424694,-0.170257,-1.201655
28.300000,4.713230,2.806400,-0.157108,-1.429288,-0.170916,-1.204736
28.400000,4.729940,2.818070,-0.157665,-1.435231,-0.171577,-1.208946
28.500000,4.746630,2.829400,-0.158221,-1.441002,-0.172238,-1.213005
28.600000,4.763250,2.836890,-0.158775,-1.444816,-0.172896,-1.215416
28.700000,4.779900,2.854630,-0.159330,-1.453851,-0.173556,-1.222209
28.800000,4.796580,2.861560,-0.159886,-1.457381,-0.174218,-1.224366
28.900000,4.813260,2.878960,-0.160442,-1.466242,-0.174880,-1.230995
29.000000,4.829940,2.887060,-0.160998,-1.470368,-0.175542,-1.233641
29.100000,4.846540,2.896360,-0.161551,-1.475104,-0.176202,-1.236799
29.200000,4.863230,2.898380,-0.162108,-1.476133,-0.176866,-1.236840
29.300000,4.879950,2.916890,-0.162665,-1.485560,-0.177531,-1.243911
29.400000,4.896620,2.928220,-0.163221,-1.491330,-0.178195,-1.247914
29.500000,4.913200,2.936030,-0.163773,-1.495308,-0.178856,-1.250416
29.600000,4.929870,2.947290,-0.164329,-1.501042,-0.179520,-1.254378
29.700000,4.946570,2.950890,-0.164886,-1.502876,-0.180187,-1.255073
29.800000,4.963230,2.970800,-0.165441,-1.513016,-0.180852,-1.262701
29.900000,4.979910,2.983550,-0.165997,-1.519510,-0.181518,-1.267276
30.000000,4.996550,2.987660,-0.166552,-1.521603,-0.182184,-1.268177
30.100000,5.013240,2.990900,-0.167108,-1.523253,-0.182851,-1.268705
30.200000,5.029920,3.014450,-0.167664,-1.535247,-0.183519,-1.277841
30.300000,5.046610,3.024180,-0.168220,-1.540202,-0.184188,-1.281109
30.400000,5.063200,3.032310,-0.168773,-1.544343,-0.184853,-1.283699
30.500000,5.079900,3.049270,-0.169330,-1.552980,-0.185523,-1.290014
30.600000,5.096620,3.053140,-0.169887,-1.554951,-0.186194,-1.290785
30.700000,5.113310,3.063240,-0.170444,-1.560095,-0.186864,-1.294187
30.800000,5.129900,3.068460,-0.170997,-1.562754,-0.187531,-1.295528
30.900000,5.146550,3.092400,-0.171552,-1.574946,-0.188201,-1.304762
31.000000,5.163270,3.104270,-0.172109,-1.580992,-0.188874,-1.308889
31.100000,5.179950,3.112010,-0.172665,-1.584934,-0.189546,-1.311271
31.200000,5.196600,3.126200,-0.173220,-1.592161,-0.190217,-1.316367
31.300000,5.213200,3.141150,-0.173773,-1.599775,-0.190886,-1.321776
31.400000,5.229900,3.142110,-0.174330,-1.600263,-0.191560,-1.321290
31.500000,5.246610,3.158460,-0.174887,-1.608590,-0.192235,-1.327269
31.600000,5.263330,3.170540,-0.175444,-1.614743,-0.192911,-1.331445
31.700000,5.279950,3.183240,-0.175998,-1.621211,-0.193583,-1.335880
31.800000,5.296560,3.193150,-0.176552,-1.626258,-0.194255,-1.339139
31.900000,5.313250,3.198450,-0.177108,-1.628957,-0.194931,-1.340455
32.000000,5.329950,3.215990,-0.177665,-1.637890,-0.195607,-1.346894
32.100000,5.346580,3.226650,-0.178219,-1.643319,-0.196282,-1.350448
32.200000,5.363240,3.234330,-0.178775,-1.647231,-0.196958,-1.352748
32.300000,5.379920,3.244980,-0.179331,-1.652655,-0.197635,-1.356283
32.400000,5.396590,3.262060,-0.179886,-1.661354,-0.198312,-1.362499
32.500000,5.413260,3.279350,-0.180442,-1.670159,-0.198990,-1.368792
32.600000,5.429910,3.286340,-0.180997,-1.673719,-0.199668,-1.370781
32.700000,5.446610,3.293950,-0.181554,-1.677595,-0.200347,-1.373021
32.800000,5.463270,3.307310,-0.182109,-1.684399,-0.201026,-1.377655
32.900000,5.479960,3.321750,-0.182665,-1.691753,-0.201707,-1.382729
33.000000,5.496540,3.332550,-0.183218,-1.697254,-0.202383,-1.386286
33.100000,5.513190,3.344420,-0.183773,-1.703299,-0.203063,-1.390279
33.200000,5.529930,3.355110,-0.184331,-1.708743,-0.203747,-1.393769
33.300000,5.546570,3.371420,-0.184886,-1.717050,-0.204427,-1.399592
33.400000,5.563190,3.375450,-0.185440,-1.719103,-0.205107,-1.400313
33.500000,5.579890,3.388980,-0.185996,-1.725993,-0.205790,-1.404965
33.600000,5.596570,3.399580,-0.186552,-1.731392,-0.206474,-1.408397
33.700000,5.613250,3.416010,-0.187108,-1.739760,-0.207157,-1.414236
33.800000,5.629880,3.426520,-0.187663,-1.745112,-0.207840,-1.417620
33.900000,5.646550,3.438810,-0.188218,-1.751372,-0.208524,-1.421731
34.000000,5.663220,3.456860,-0.188774,-1.760564,-0.209209,-1.428216
34.100000,5.679930,3.461160,-0.189331,-1.762754,-0.209895,-1.429010
34.200000,5.696620,3.473200,-0.189887,-1.768886,-0.210582,-1.432997
34.300000,5.713270,3.486280,-0.190442,-1.775548,-0.211267,-1.437408
34.400000,5.729900,3.493700,-0.190997,-1.779327,-0.211952,-1.439481
34.500000,5.746610,3.508500,-0.191554,-1.786864,-0.212641,-1.444584
34.600000,5.763290,3.527930,-0.192110,-1.796760,-0.213329,-1.451585
34.700000,5.779910,3.533370,-0.192664,-1.799531,-0.214015,-1.452826
34.800000,5.796550,3.544500,-0.193218,-1.805199,-0.214702,-1.456401
34.900000,5.813250,3.558770,-0.193775,-1.812467,-0.215392,-1.461256
35.000000,5.829940,3.578040,-0.194331,-1.822281,-0.216083,-1.468155
35.100000,5.846580,3.581960,-0.194886,-1.824277,-0.216771,-1.468751
35.200000,5.863240,3.598510,-0.195441,-1.832706,-0.217461,-1.474520
35.300000,5.879890,3.610210,-0.195996,-1.838665,-0.218151,-1.478293
35.400000,5.896560,3.619050,-0.196552,-1.843167,-0.218843,-1.480889
35.500000,5.913270,3.635010,-0.197109,-1.851295,-0.219536,-1.486388
35.600000,5.929890,3.652150,-0.197663,-1.860025,-0.220227,-1.492367
35.700000,5.946530,3.668390,-0.198218,-1.868296,-0.220918,-1.497966
35.800000,5.963250,3.676630,-0.198775,-1.872492,-0.221613,-1.500288
35.900000,5.979970,3.689650,-0.199332,-1.879123,-0.222309,-1.504553
36.000000,5.996590,3.701050,-0.199886,-1.884929,-0.223001,-1.508158
36.100000,6.013250,3.713220,-0.200442,-1.891127,-0.223696,-1.512067
36.200000,6.029960,3.724810,-0.200999,-1.897030,-0.224393,-1.515730
36.300000,6.046650,3.738510,-0.201555,-1.904008,-0.225089,-1.520245
36.400000,6.063280,3.747820,-0.202109,-1.908749,-0.225784,-1.522973
36.500000,6.079880,3.763180,-0.202663,-1.916572,-0.226477,-1.528154
36.600000,6.096520,3.779030,-0.203217,-1.924644,-0.227173,-1.533523
36.700000,6.113200,3.785360,-0.203773,-1.927868,-0.227871,-1.535020
36.800000,6.129900,3.804040,-0.204330,-1.937382,-0.228571,-1.541516
36.900000,6.146540,3.813920,-0.204885,-1.942414,-0.229268,-1.544443
37.000000,6.163250,3.827570,-0.205442,-1.949365,-0.229969,-1.548885
37.100000,6.179910,3.832700,-0.205997,-1.951978,-0.230668,-1.549876
37.200000,6.196640,3.850700,-0.206555,-1.961145,-0.231371,-1.556062
37.300000,6.213250,3.865100,-0.207108,-1.968479,-0.232069,-1.560791
37.400000,6.229900,3.879390,-0.207663,-1.975757,-0.232769,-1.565465
37.500000,6.246590,3.889020,-0.208220,-1.980662,-0.233471,-1.568249
37.600000,6.263300,3.900090,-0.208777,-1.986300,-0.234175,-1.571607
37.700000,6.279940,3.918410,-0.209331,-1.995630,-0.234876,-1.577882
37.800000,6.296540,3.933710,-0.209885,-2.003422,-0.235576,-1.582934
37.900000,6.313220,3.942350,-0.210441,-2.007822,-0.236280,-1.585295
38.000000,6.329930,3.952190,-0.210998,-2.012834,-0.236986,-1.588131
38.100000,6.346610,3.970340,-0.211554,-2.022078,-0.237691,-1.594300
38.200000,6.363200,3.981370,-0.212107,-2.027695,-0.238393,-1.597607
38.300000,6.379860,3.990730,-0.212662,-2.032462,-0.239098,-1.600235
38.400000,6.396570,4.004120,-0.213219,-2.039282,-0.239805,-1.604468
38.500000,6.413270,4.027380,-0.213776,-2.051128,-0.240513,-1.612647
38.600000,6.429930,4.040580,-0.214331,-2.057850,-0.241220,-1.616789
38.700000,6.446590,4.045370,-0.214886,-2.060290,-0.241927,-1.617562
38.800000,6.463250,4.062100,-0.215442,-2.068811,-0.242634,-1.623103
38.900000,6.479930,4.077030,-0.215998,-2.076414,-0.243343,-1.627914
39.000000,6.496600,4.087490,-0.216553,-2.081742,-0.244052,-1.630933
39.100000,6.513250,4.096980,-0.217108,-2.086575,-0.244761,-1.633562
39.200000,6.529930,4.113460,-0.217664,-2.094968,-0.245471,-1.638968
39.300000,6.546620,4.130670,-0.218221,-2.103733,-0.246183,-1.644655
39.400000,6.563260,4.150880,-0.218775,-2.114026,-0.246893,-1.651529
39.500000,6.579920,4.152170,-0.219331,-2.114683,-0.247604,-1.650868
39.600000,6.596570,4.168510,-0.219886,-2.123005,-0.248315,-1.656186
39.700000,6.613270,4.180310,-0.220442,-2.129014,-0.249029,-1.659689
39.800000,6.629970,4.198130,-0.220999,-2.138090,-0.249743,-1.665574
39.900000,6.646620,4.210380,-0.221554,-2.144329,-0.250456,-1.669244
40.000000,6.663190,4.226590,-0.222106,-2.152585,-0.251165,-1.674482
40.100000,6.679910,4.238240,-0.222664,-2.158518,-0.251882,-1.677894
40.200000,6.696610,4.254990,-0.223220,-2.167049,-0.252599,-1.683319
40.300000,6.713260,4.264630,-0.223775,-2.171958,-0.253313,-1.685928
40.400000,6.729900,4.274820,-0.224330,-2.177148,-0.254028,-1.688748
40.500000,6.746550,4.289400,-0.224885,-2.184573,-0.254744,-1.693296
40.600000,6.763270,4.306150,-0.225442,-2.193104,-0.255463,-1.698686
40.700000,6.779940,4.318560,-0.225998,-2.199425,-0.256181,-1.702359
40.800000,6.796580,4.331260,-0.226553,-2.205893,-0.256898,-1.706142
40.900000,6.813220,4.348140,-0.227107,-2.214490,-0.257615,-1.711563
41.000000,6.829910,4.356440,-0.227664,-2.218717,-0.258335,-1.713595
41.100000,6.846590,4.373720,-0.228220,-2.227517,-0.259055,-1.719154
41.200000,6.863300,4.390090,-0.228777,-2.235854,-0.259777,-1.724343
41.300000,6.879900,4.398780,-0.229330,-2.240280,-0.260495,-1.726517
41.400000,6.896570,4.415250,-0.229886,-2.248668,-0.261216,-1.731732
41.500000,6.913270,4.432890,-0.230442,-2.257652,-0.261939,-1.737394
41.600000,6.929940,4.438070,-0.230998,-2.260290,-0.262662,-1.738168
41.700000,6.946560,4.457770,-0.231552,-2.270324,-0.263382,-1.744626
41.800000,6.963210,4.475630,-0.232107,-2.279420,-0.264105,-1.750350
41.900000,6.979920,4.486270,-0.232664,-2.284839,-0.264831,-1.753239
42.000000,6.996560,4.499200,-0.233219,-2.291424,-0.265554,-1.757021
42.100000,7.013220,4.518110,-0.233774,-2.301055,-0.266278,-1.763128
42.200000,7.029890,4.524430,-0.234330,-2.304273,-0.267004,-1.764314
42.300000,7.046530,4.540310,-0.234884,-2.312361,-0.267728,-1.769224
42.400000,7.063220,4.559560,-0.235441,-2.322165,-0.268456,-1.775433
42.500000,7.079930,4.569120,-0.235998,-2.327034,-0.269184,-1.777859
42.600000,7.096550,4.591920,-0.236552,-2.338646,-0.269910,-1.785435
42.700000,7.113200,4.603340,-0.237107,-2.344462,-0.270637,-1.788574
42.800000,7.129950,4.614780,-0.237665,-2.350288,-0.271369,-1.791707
42.900000,7.146630,4.627750,-0.238221,-2.356894,-0.272099,-1.795432
43.000000,7.163240,4.643780,-0.238775,-2.365058,-0.272826,-1.800342
43.100000,7.179900,4.661640,-0.239330,-2.374154,-0.273556,-1.805948
43.200000,7.196600,4.672020,-0.239887,-2.379440,-0.274288,-1.808644
43.300000,7.213270,4.688910,-0.240442,-2.388042,-0.275019,-1.813856
43.400000,7.229930,4.700780,-0.240998,-2.394088,-0.275750,-1.817118
43.500000,7.246560,4.717610,-0.241552,-2.402659,-0.276481,-1.822292
43.600000,7.263210,4.738110,-0.242107,-2.413100,-0.277213,-1.828871
43.700000,7.279870,4.748670,-0.242662,-2.418478,-0.277946,-1.831604
43.800000,7.296590,4.760080,-0.243220,-2.424289,-0.278682,-1.834654
43.900000,7.313260,4.774550,-0.243775,-2.431658,-0.279417,-1.838880
44.000000,7.329890,4.788280,-0.244330,-2.438651,-0.280150,-1.842816
44.100000,7.346600,4.808620,-0.244887,-2.449010,-0.280887,-1.849280
44.200000,7.363290,4.822190,-0.245443,-2.455921,-0.281624,-1.853133
44.300000,7.379900,4.831130,-0.245997,-2.460474,-0.282358,-1.855206
44.400000,7.396560,4.856880,-0.246552,-2.473589,-0.283095,-1.863720
44.500000,7.413300,4.860110,-0.247110,-2.475234,-0.283836,-1.863579
44.600000,7.429970,4.872200,-0.247666,-2.481391,-0.284574,-1.866836
44.700000,7.446630,4.894980,-0.248221,-2.492993,-0.285313,-1.874180
44.800000,7.463270,4.902550,-0.248776,-2.496848,-0.286051,-1.875693
44.900000,7.479900,4.915710,-0.249330,-2.503551,-0.286789,-1.879340
45.000000,7.496580,4.935830,-0.249886,-2.513798,-0.287530,-1.885635
45.100000,7.513280,4.954580,-0.250443,-2.523347,-0.288272,-1.891393
45.200000,7.529920,4.958660,-0.250997,-2.525425,-0.289013,-1.891550
45.300000,7.546510,4.974670,-0.251550,-2.533579,-0.289751,-1.896256
45.400000,7.563240,4.990980,-0.252108,-2.541885,-0.290497,-1.901056
45.500000,7.579920,5.010910,-0.252664,-2.552036,-0.291240,-1.907228
45.600000,7.596530,5.024730,-0.253218,-2.559074,-0.291982,-1.911071
45.700000,7.613200,5.040130,-0.253773,-2.566917,-0.292726,-1.915502
45.800000,7.629910,5.056340,-0.254330,-2.575173,-0.293473,-1.920228
45.900000,7.646580,5.073900,-0.254886,-2.584116,-0.294218,-1.925461
46.000000,7.663240,5.081070,-0.255441,-2.587768,-0.294964,-1.926745
46.100000,7.679920,5.101120,-0.255997,-2.597979,-0.295711,-1.932903
46.200000,7.696610,5.112110,-0.256554,-2.603576,-0.296459,-1.935619
46.300000,7.713310,5.129600,-0.257110,-2.612484,-0.297208,-1.940787
46.400000,7.729990,5.146430,-0.257666,-2.621055,-0.297956,-1.945698
46.500000,7.746610,5.165060,-0.258220,-2.630543,-0.298703,-1.951284
46.600000,7.763270,5.175060,-0.258776,-2.635636,-0.299452,-1.953598
46.700000,7.779960,5.192860,-0.259332,-2.644702,-0.300203,-1.958846
46.800000,7.796620,5.200300,-0.259887,-2.648491,-0.300953,-1.960182
46.900000,7.813230,5.217280,-0.260441,-2.657139,-0.301701,-1.965111
47.000000,7.829840,5.233890,-0.260995,-2.665598,-0.302450,-1.969891
47.100000,7.846570,5.250310,-0.261552,-2.673961,-0.303205,-1.974580
47.200000,7.863270,5.264360,-0.262109,-2.681117,-0.303959,-1.978372
47.300000,7.879920,5.276550,-0.262664,-2.687325,-0.304712,-1.981461
47.400000,7.896580,5.292450,-0.263219,-2.695423,-0.305465,-1.985935
47.500000,7.913240,5.309040,-0.263775,-2.703872,-0.306219,-1.990659
47.600000,7.929920,5.323430,-0.264331,-2.711201,-0.306975,-1.994547
47.700000,7.946600,5.343870,-0.264887,-2.721611,-0.307731,-2.000692
47.800000,7.963210,5.360570,-0.265440,-2.730116,-0.308484,-2.005433
47.900000,7.979860,5.376510,-0.265995,-2.738234,-0.309240,-2.009877
48.000000,7.996590,5.389660,-0.266553,-2.744931,-0.310000,-2.013262
48.100000,8.013310,5.408780,-0.267110,-2.754669,-0.310760,-2.018868
48.200000,8.029930,5.418100,-0.267664,-2.759416,-0.311516,-2.020819
48.300000,8.046580,5.436350,-0.268219,-2.768710,-0.312274,-2.026089
48.400000,8.063230,5.456040,-0.268774,-2.778738,-0.313033,-2.031885
48.500000,8.079930,5.460650,-0.269331,-2.781086,-0.313795,-2.032053
48.600000,8.096590,5.487110,-0.269886,-2.794562,-0.314555,-2.040348
48.700000,8.113240,5.495750,-0.270441,-2.798962,-0.315315,-2.042007
48.800000,8.129930,5.512240,-0.270998,-2.807361,-0.316078,-2.046573
48.900000,8.146590,5.538680,-0.271553,-2.820827,-0.316840,-2.054823
49.000000,8.163270,5.551740,-0.272109,-2.827478,-0.317604,-2.058096
49.100000,8.179890,5.561950,-0.272663,-2.832678,-0.318365,-2.060311
49.200000,8.196550,5.581180,-0.273218,-2.842472,-0.319129,-2.065856
49.300000,8.213170,5.596040,-0.273772,-2.850040,-0.319892,-2.069778
49.400000,8.229940,5.614640,-0.274331,-2.859513,-0.320662,-2.075059
49.500000,8.246560,5.629870,-0.274885,-2.867269,-0.321425,-2.079099
49.600000,8.263220,5.645260,-0.275441,-2.875107,-0.322192,-2.083186
49.700000,8.279920,5.663160,-0.275997,-2.884224,-0.322960,-2.088186
49.800000,8.296640,5.685870,-0.276555,-2.895790,-0.323730,-2.094946
49.900000,8.313330,5.691640,-0.277111,-2.898728,-0.324500,-2.095459
50.000000,8.329890,5.714040,-0.277663,-2.910137,-0.325263,-2.102099
50.100000,8.346560,5.728370,-0.278219,-2.917435,-0.326033,-2.105750
50.200000,8.363240,5.751480,-0.278775,-2.929205,-0.326804,-2.112617
50.300000,8.379940,5.765130,-0.279331,-2.936157,-0.327576,-2.115996
50.400000,8.396550,5.785950,-0.279885,-2.946760,-0.328344,-2.122006
50.500000,8.413170,5.799010,-0.280439,-2.953412,-0.329114,-2.125160
50.600000,8.429880,5.810980,-0.280996,-2.959508,-0.329888,-2.127898
50.700000,8.446570,5.829360,-0.281552,-2.968869,-0.330662,-2.132977
50.800000,8.463270,5.844070,-0.282109,-2.976360,-0.331438,-2.136702
50.900000,8.479890,5.867370,-0.282663,-2.988227,-0.332210,-2.143566
51.000000,8.496590,5.876000,-0.283220,-2.992622,-0.332986,-2.145053
51.100000,8.513320,5.896010,-0.283777,-3.002813,-0.333764,-2.150683
51.200000,8.529940,5.915490,-0.284331,-3.012734,-0.334538,-2.156120
51.300000,8.546530,5.930880,-0.284884,-3.020572,-0.335311,-2.160059
51.400000,8.563250,5.943230,-0.285442,-3.026862,-0.336091,-2.162870
51.500000,8.579950,5.968100,-0.285998,-3.039528,-0.336870,-2.170228
51.600000,8.596620,5.982540,-0.286554,-3.046883,-0.337649,-2.173786
51.700000,8.613280,5.993800,-0.287109,-3.052617,-0.338427,-2.176182
51.800000,8.629900,6.013670,-0.287663,-3.062737,-0.339205,-2.181700
51.900000,8.646580,6.025700,-0.288219,-3.068864,-0.339985,-2.184358
52.000000,8.663300,6.040110,-0.288777,-3.076203,-0.340769,-2.187867
52.100000,8.679950,6.053960,-0.289332,-3.083257,-0.341549,-2.191173
52.200000,8.696550,6.081680,-0.289885,-3.097374,-0.342328,-2.199492
52.300000,8.713240,6.097500,-0.290441,-3.105431,-0.343112,-2.203486
52.400000,8.729920,6.113680,-0.290997,-3.113672,-0.343896,-2.207602
52.500000,8.746600,6.128260,-0.291553,-3.121097,-0.344680,-2.211131
52.600000,8.763220,6.147390,-0.292107,-3.130840,-0.345463,-2.216299
52.700000,8.779920,6.171680,-0.292664,-3.143211,-0.346249,-2.223306
52.800000,8.796590,6.186690,-0.293220,-3.150855,-0.347035,-2.226963
52.900000,8.813260,6.202860,-0.293775,-3.159091,-0.347822,-2.231028
53.000000,8.829950,6.218790,-0.294332,-3.167204,-0.348610,-2.234995
53.100000,8.846600,6.236940,-0.294887,-3.176447,-0.349397,-2.239755
53.200000,8.863300,6.254530,-0.295443,-3.185406,-0.350187,-2.244299
53.300000,8.879970,6.281700,-0.295999,-3.199244,-0.350976,-2.252271
53.400000,8.896660,6.295590,-0.296555,-3.206318,-0.351766,-2.255467
53.500000,8.913250,6.310950,-0.297108,-3.214140,-0.352553,-2.259193
53.600000,8.929920,6.329570,-0.297664,-3.223624,-0.353343,-2.264067
53.700000,8.946610,6.347910,-0.298220,-3.232964,-0.354136,-2.268828
53.800000,8.963280,6.371690,-0.298776,-3.245075,-0.354928,-2.275525
53.900000,8.979880,6.383850,-0.299329,-3.251268,-0.355717,-2.278068
54.000000,8.996550,6.397930,-0.299885,-3.258439,-0.356511,-2.281282
54.100000,9.013230,6.422340,-0.300441,-3.270871,-0.357305,-2.288167
54.200000,9.029880,6.438090,-0.300996,-3.278892,-0.358099,-2.291959
54.300000,9.046570,6.453580,-0.301552,-3.286781,-0.358895,-2.295645
54.400000,9.063260,6.474780,-0.302109,-3.297578,-0.359692,-2.301351
54.500000,9.079940,6.494650,-0.302665,-3.307698,-0.360489,-2.306575
54.600000,9.096630,6.514980,-0.303221,-3.318052,-0.361287,-2.311949
54.700000,9.113320,6.531670,-0.303777,-3.326552,-0.362086,-2.316021
54.800000,9.129920,6.544840,-0.304331,-3.333260,-0.362881,-2.318847
54.900000,9.146520,6.571200,-0.304884,-3.346685,-0.363677,-2.326334
55.000000,9.163270,6.594020,-0.305442,-3.358307,-0.364480,-2.332538
55.100000,9.180010,6.607440,-0.306000,-3.365142,-0.365284,-2.335407
55.200000,9.196570,6.617560,-0.306552,-3.370296,-0.366080,-2.337124
55.300000,9.213240,6.639710,-0.307108,-3.381577,-0.366881,-2.343067
55.400000,9.229940,6.657450,-0.307665,-3.390611,-0.367685,-2.347440
55.500000,9.246580,6.678340,-0.308219,-3.401251,-0.368486,-2.352919
55.600000,9.263250,6.699340,-0.308775,-3.411946,-0.369290,-2.358422
55.700000,9.279910,6.715390,-0.309330,-3.420120,-0.370094,-2.362173
55.800000,9.296560,6.737520,-0.309885,-3.431391,-0.370898,-2.368053
55.900000,9.313210,6.753450,-0.310440,-3.439504,-0.371702,-2.371743
56.000000,9.329890,6.780630,-0.310996,-3.453347,-0.372509,-2.379368
56.100000,9.346510,6.795860,-0.311550,-3.461103,-0.373313,-2.382795
56.200000,9.363190,6.814390,-0.312106,-3.470540,-0.374121,-2.387363
56.300000,9.379940,6.832590,-0.312665,-3.479810,-0.374933,-2.391796
56.400000,9.396610,6.854580,-0.313220,-3.491009,-0.375742,-2.397554
56.500000,9.413240,6.871500,-0.313775,-3.499626,-0.376549,-2.401532
56.600000,9.429910,6.891250,-0.314330,-3.509685,-0.377359,-2.406484
56.700000,9.446630,6.911760,-0.314888,-3.520130,-0.378172,-2.411685
56.800000,9.463310,6.927600,-0.315444,-3.528198,-0.378984,-2.415250
56.900000,9.479950,6.947360,-0.315998,-3.538261,-0.379795,-2.420177
57.000000,9.496580,6.969050,-0.316553,-3.549308,-0.380606,-2.425765
57.100000,9.513230,6.990440,-0.317108,-3.560202,-0.381418,-2.431235
57.200000,9.529930,7.004640,-0.317664,-3.567434,-0.382234,-2.434187
57.300000,9.546610,7.022890,-0.318220,-3.576729,-0.383049,-2.438541
57.400000,9.563200,7.042500,-0.318773,-3.586716,-0.383860,-2.443366
57.500000,9.579800,7.066900,-0.319327,-3.599143,-0.384673,-2.449840
57.600000,9.596550,7.083710,-0.319885,-3.607704,-0.385493,-2.453654
57.700000,9.613260,7.106340,-0.320442,-3.619229,-0.386313,-2.459476
57.800000,9.629880,7.129500,-0.320996,-3.631025,-0.387128,-2.465480
57.900000,9.646570,7.146330,-0.321552,-3.639596,-0.387948,-2.469275
58.000000,9.663300,7.167460,-0.322110,-3.650357,-0.388770,-2.474541
58.100000,9.679980,7.186440,-0.322666,-3.660024,-0.389591,-2.479059
58.200000,9.696570,7.208350,-0.323219,-3.671183,-0.390408,-2.484587
58.300000,9.713200,7.226300,-0.323773,-3.680324,-0.391227,-2.488733
58.400000,9.729900,7.243500,-0.324330,-3.689084,-0.392050,-2.492604
