Repository: abubakardawood/tissue-phantom-material-database

Title:
A Database of Silicone Phantom Materials for Modeling Human Tissue Mechanics Across Varying Stiffnesses

Description:
This dataset contains processed mechanical compression test data for soft silicone phantoms
fabricated using Ecoflex (Smooth-On) with varying base materials and thinner concentrations.
The dataset provides force–compression measurements together with derived engineering and
true stress–strain quantities, intended for mechanical characterization, constitutive model
fitting, and the design of tissue-equivalent phantoms.

All files in this dataset are processed outputs generated from raw experimental measurements.
The raw data files are not included in this archive.

File: data/EF10_87_5T/EF10_87_5T_A3.csv (part 1 of 2)
EF10_87_5T_A_sample_3
Compression test;
Cylinder Diameter: 50mm;
Cylinder Height: 30mm;
Speed (mm/min): 10;
Machine: INSTRON 5900;
Load cell: 1kN;
Time (s),Compression (mm),Load (N),Engineering Strain [-],Engineering Stress (kPa),True Strain [-],True Stress (kPa)
0.000000,0.000000,-0.010870,-0.000000,0.005536,0.000000,0.005536
0.100000,0.006960,0.005240,-0.000232,-0.002669,-0.000232,-0.002668
0.200000,0.027630,0.009450,-0.000921,-0.004813,-0.000921,-0.004808
0.300000,0.045980,0.021190,-0.001533,-0.010792,-0.001534,-0.010775
0.400000,0.062990,0.030000,-0.002100,-0.015279,-0.002102,-0.015247
0.500000,0.079860,0.034260,-0.002662,-0.017448,-0.002666,-0.017402
0.600000,0.096600,0.046960,-0.003220,-0.023917,-0.003225,-0.023840
0.700000,0.113220,0.060840,-0.003774,-0.030986,-0.003781,-0.030869
0.800000,0.129860,0.067480,-0.004329,-0.034367,-0.004338,-0.034219
0.900000,0.146540,0.075710,-0.004885,-0.038559,-0.004897,-0.038370
1.000000,0.163260,0.086810,-0.005442,-0.044212,-0.005457,-0.043971
1.100000,0.179870,0.097410,-0.005996,-0.049611,-0.006014,-0.049313
1.200000,0.196540,0.100970,-0.006551,-0.051424,-0.006573,-0.051087
1.300000,0.213230,0.108340,-0.007108,-0.055177,-0.007133,-0.054785
1.400000,0.229900,0.121450,-0.007663,-0.061854,-0.007693,-0.061380
1.500000,0.246590,0.131910,-0.008220,-0.067181,-0.008254,-0.066629
1.600000,0.263230,0.142170,-0.008774,-0.072407,-0.008813,-0.071771
1.700000,0.279860,0.156320,-0.009329,-0.079613,-0.009372,-0.078870
1.800000,0.296560,0.162020,-0.009885,-0.082516,-0.009935,-0.081700
1.900000,0.313260,0.164060,-0.010442,-0.083555,-0.010497,-0.082683
2.000000,0.329900,0.172650,-0.010997,-0.087930,-0.011058,-0.086963
2.100000,0.346530,0.182180,-0.011551,-0.092784,-0.011618,-0.091712
2.200000,0.363210,0.192840,-0.012107,-0.098213,-0.012181,-0.097024
2.300000,0.379910,0.201930,-0.012664,-0.102842,-0.012745,-0.101540
2.400000,0.396570,0.211640,-0.013219,-0.107787,-0.013307,-0.106363
2.500000,0.413200,0.226330,-0.013773,-0.115269,-0.013869,-0.113681
2.600000,0.429890,0.238260,-0.014330,-0.121345,-0.014433,-0.119606
2.700000,0.446570,0.246090,-0.014886,-0.125333,-0.014998,-0.123467
2.800000,0.463310,0.256740,-0.015444,-0.130757,-0.015564,-0.128737
2.900000,0.479920,0.266920,-0.015997,-0.135941,-0.016127,-0.133767
3.000000,0.496550,0.274100,-0.016552,-0.139598,-0.016690,-0.137287
3.100000,0.513230,0.278830,-0.017108,-0.142007,-0.017256,-0.139578
3.200000,0.529960,0.292440,-0.017665,-0.148938,-0.017823,-0.146307
3.300000,0.546600,0.293150,-0.018220,-0.149300,-0.018388,-0.146580
3.400000,0.563200,0.303330,-0.018773,-0.154485,-0.018952,-0.151585
3.500000,0.579910,0.316830,-0.019330,-0.161360,-0.019520,-0.158241
3.600000,0.596590,0.326500,-0.019886,-0.166285,-0.020087,-0.162978
3.700000,0.613260,0.333940,-0.020442,-0.170074,-0.020654,-0.166598
3.800000,0.629860,0.349080,-0.020995,-0.177785,-0.021219,-0.174052
3.900000,0.646570,0.353780,-0.021552,-0.180179,-0.021788,-0.176295
4.000000,0.663240,0.362880,-0.022108,-0.184813,-0.022356,-0.180727
4.100000,0.679950,0.366070,-0.022665,-0.186438,-0.022926,-0.182212
4.200000,0.696640,0.375060,-0.023221,-0.191016,-0.023495,-0.186581
4.300000,0.713260,0.398640,-0.023775,-0.203026,-0.024063,-0.198199
4.400000,0.729920,0.398400,-0.024331,-0.202903,-0.024632,-0.197967
4.500000,0.746560,0.405400,-0.024885,-0.206469,-0.025200,-0.201330
4.600000,0.763240,0.417070,-0.025441,-0.212412,-0.025771,-0.207008
4.700000,0.779840,0.424610,-0.025995,-0.216252,-0.026338,-0.210631
4.800000,0.796590,0.430530,-0.026553,-0.219267,-0.026912,-0.213445
4.900000,0.813260,0.449930,-0.027109,-0.229147,-0.027483,-0.222936
5.000000,0.829920,0.448440,-0.027664,-0.228389,-0.028054,-0.222070
5.100000,0.846520,0.467160,-0.028217,-0.237923,-0.028623,-0.231209
5.200000,0.863210,0.468550,-0.028774,-0.238631,-0.029196,-0.231764
5.300000,0.879930,0.478660,-0.029331,-0.243780,-0.029770,-0.236629
5.400000,0.896600,0.492370,-0.029887,-0.250762,-0.030342,-0.243268
5.500000,0.913260,0.501630,-0.030442,-0.255478,-0.030915,-0.247701
5.600000,0.929890,0.510840,-0.030996,-0.260169,-0.031487,-0.252104
5.700000,0.946560,0.526210,-0.031552,-0.267997,-0.032060,-0.259541
5.800000,0.963240,0.529820,-0.032108,-0.269835,-0.032635,-0.261171
5.900000,0.979960,0.539360,-0.032665,-0.274694,-0.033211,-0.265721
6.000000,0.996570,0.552840,-0.033219,-0.281559,-0.033783,-0.272206
6.100000,1.013250,0.554060,-0.033775,-0.282180,-0.034359,-0.272650
6.200000,1.029950,0.572130,-0.034332,-0.291383,-0.034935,-0.281380
6.300000,1.046700,0.576050,-0.034890,-0.293380,-0.035513,-0.283144
6.400000,1.063250,0.582450,-0.035442,-0.296639,-0.036085,-0.286126
6.500000,1.079900,0.597780,-0.035997,-0.304447,-0.036661,-0.293488
6.600000,1.096590,0.611830,-0.036553,-0.311602,-0.037238,-0.300212
6.700000,1.113210,0.611410,-0.037107,-0.311389,-0.037813,-0.299834
6.800000,1.129870,0.626300,-0.037662,-0.318972,-0.038390,-0.306959
6.900000,1.146510,0.634960,-0.038217,-0.323382,-0.038966,-0.311024
7.000000,1.163240,0.643750,-0.038775,-0.327859,-0.039546,-0.315147
7.100000,1.179910,0.656020,-0.039330,-0.334108,-0.040125,-0.320968
7.200000,1.196600,0.659810,-0.039887,-0.336038,-0.040704,-0.322635
7.300000,1.213220,0.671520,-0.040441,-0.342002,-0.041281,-0.328172
7.400000,1.229900,0.682390,-0.040997,-0.347538,-0.041861,-0.333290
7.500000,1.246650,0.690940,-0.041555,-0.351893,-0.042443,-0.337270
7.600000,1.263320,0.698920,-0.042111,-0.355957,-0.043023,-0.340967
7.700000,1.279940,0.709630,-0.042665,-0.361412,-0.043602,-0.345992
7.800000,1.296560,0.725800,-0.043219,-0.369647,-0.044180,-0.353671
7.900000,1.313250,0.731310,-0.043775,-0.372453,-0.044762,-0.356149
8.000000,1.329900,0.740280,-0.044330,-0.377022,-0.045343,-0.360308
8.100000,1.346570,0.746590,-0.044886,-0.380235,-0.045924,-0.363168
8.200000,1.363230,0.756310,-0.045441,-0.385186,-0.046506,-0.367682
8.300000,1.379910,0.760520,-0.045997,-0.387330,-0.047088,-0.369514
8.400000,1.396590,0.781760,-0.046553,-0.398147,-0.047671,-0.379612
8.500000,1.413250,0.785420,-0.047108,-0.400011,-0.048254,-0.381167
8.600000,1.429890,0.801640,-0.047663,-0.408272,-0.048836,-0.388812
8.700000,1.446500,0.803910,-0.048217,-0.409428,-0.049418,-0.389687
8.800000,1.463250,0.817630,-0.048775,-0.416416,-0.050005,-0.396105
8.900000,1.479950,0.833610,-0.049332,-0.424554,-0.050590,-0.403610
9.000000,1.496590,0.830090,-0.049886,-0.422761,-0.051174,-0.401671
9.100000,1.513220,0.842860,-0.050441,-0.429265,-0.051757,-0.407613
9.200000,1.529930,0.850550,-0.050998,-0.433182,-0.052344,-0.411090
9.300000,1.546580,0.871140,-0.051553,-0.443668,-0.052929,-0.420796
9.400000,1.563240,0.870790,-0.052108,-0.443490,-0.053515,-0.420380
9.500000,1.579910,0.884470,-0.052664,-0.450457,-0.054101,-0.426734
9.600000,1.596580,0.891670,-0.053219,-0.454124,-0.054688,-0.429956
9.700000,1.613290,0.903290,-0.053776,-0.460042,-0.055276,-0.435302
9.800000,1.629970,0.915960,-0.054332,-0.466495,-0.055864,-0.441149
9.900000,1.646570,0.924570,-0.054886,-0.470880,-0.056449,-0.445035
10.000000,1.663210,0.936150,-0.055440,-0.476777,-0.057036,-0.450345
10.100000,1.679950,0.941700,-0.055998,-0.479604,-0.057627,-0.452747
10.200000,1.696630,0.952210,-0.056554,-0.484957,-0.058217,-0.457530
10.300000,1.713270,0.963990,-0.057109,-0.490956,-0.058805,-0.462918
10.400000,1.729860,0.970000,-0.057662,-0.494017,-0.059391,-0.465531
10.500000,1.746570,0.984760,-0.058219,-0.501534,-0.059983,-0.472335
10.600000,1.763260,0.992430,-0.058775,-0.505440,-0.060573,-0.475733
10.700000,1.779920,1.002340,-0.059331,-0.510488,-0.061164,-0.480200
10.800000,1.796580,1.013660,-0.059886,-0.516253,-0.061754,-0.485336
10.900000,1.813230,1.023130,-0.060441,-0.521076,-0.062345,-0.489581
11.000000,1.829920,1.033340,-0.060997,-0.526276,-0.062937,-0.494174
11.100000,1.846610,1.047900,-0.061554,-0.533691,-0.063530,-0.500840
11.200000,1.863270,1.054870,-0.062109,-0.537241,-0.064122,-0.503873
11.300000,1.879900,1.062000,-0.062663,-0.540872,-0.064713,-0.506979
11.400000,1.896580,1.073560,-0.063219,-0.546760,-0.065306,-0.512194
11.500000,1.913280,1.084870,-0.063776,-0.552520,-0.065901,-0.517282
11.600000,1.929900,1.092060,-0.064330,-0.556182,-0.066492,-0.520402
11.700000,1.946590,1.108410,-0.064886,-0.564509,-0.067087,-0.527880
11.800000,1.963280,1.111460,-0.065443,-0.566062,-0.067682,-0.529017
11.900000,1.979970,1.121440,-0.065999,-0.571145,-0.068278,-0.533450
12.000000,1.996620,1.134950,-0.066554,-0.578025,-0.068872,-0.539555
12.100000,2.013220,1.145110,-0.067107,-0.583200,-0.069465,-0.544063
12.200000,2.029870,1.156900,-0.067662,-0.589204,-0.070060,-0.549337
12.300000,2.046580,1.161230,-0.068219,-0.591410,-0.070658,-0.551064
12.400000,2.063300,1.174430,-0.068777,-0.598132,-0.071256,-0.556995
12.500000,2.079900,1.182480,-0.069330,-0.602232,-0.071851,-0.560479
12.600000,2.096550,1.194320,-0.069885,-0.608262,-0.072447,-0.565754
12.700000,2.113220,1.202700,-0.070441,-0.612530,-0.073045,-0.569383
12.800000,2.129940,1.215390,-0.070998,-0.618993,-0.073644,-0.575046
12.900000,2.146570,1.221200,-0.071552,-0.621952,-0.074241,-0.577450
13.000000,2.163210,1.233510,-0.072107,-0.628221,-0.074839,-0.582922
13.100000,2.179880,1.243090,-0.072663,-0.633101,-0.075438,-0.587098
13.200000,2.196610,1.251280,-0.073220,-0.637272,-0.076039,-0.590610
13.300000,2.213260,1.273080,-0.073775,-0.648374,-0.076638,-0.600540
13.400000,2.229900,1.276710,-0.074330,-0.650223,-0.077237,-0.601892
13.500000,2.246620,1.281440,-0.074887,-0.652632,-0.077840,-0.603758
13.600000,2.263250,1.300720,-0.075442,-0.662451,-0.078439,-0.612475
13.700000,2.279930,1.304940,-0.075998,-0.664600,-0.079041,-0.614092
13.800000,2.296580,1.315290,-0.076553,-0.669872,-0.079642,-0.618591
13.900000,2.313240,1.319120,-0.077108,-0.671822,-0.080243,-0.620019
14.000000,2.329910,1.330450,-0.077664,-0.677593,-0.080845,-0.624968
14.100000,2.346630,1.341650,-0.078221,-0.683297,-0.081450,-0.629849
14.200000,2.363250,1.357110,-0.078775,-0.691170,-0.082051,-0.636723
14.300000,2.379930,1.355040,-0.079331,-0.690116,-0.082655,-0.635369
14.400000,2.396610,1.372030,-0.079887,-0.698769,-0.083259,-0.642947
14.500000,2.413320,1.382890,-0.080444,-0.704300,-0.083864,-0.647643
14.600000,2.429970,1.393570,-0.080999,-0.709739,-0.084468,-0.652251
14.700000,2.446580,1.406960,-0.081553,-0.716559,-0.085071,-0.658122
14.800000,2.463190,1.416760,-0.082106,-0.721550,-0.085674,-0.662306
14.900000,2.479880,1.427860,-0.082663,-0.727203,-0.086280,-0.667091
15.000000,2.496600,1.431950,-0.083220,-0.729286,-0.086888,-0.668595
15.100000,2.513210,1.440800,-0.083774,-0.733793,-0.087492,-0.672321
15.200000,2.529930,1.452860,-0.084331,-0.739936,-0.088100,-0.677536
15.300000,2.546600,1.459740,-0.084887,-0.743439,-0.088707,-0.680331
15.400000,2.563270,1.472720,-0.085442,-0.750050,-0.089315,-0.685964
15.500000,2.579980,1.480210,-0.085999,-0.753865,-0.089924,-0.689033
15.600000,2.596570,1.487850,-0.086552,-0.757756,-0.090529,-0.692170
15.700000,2.613230,1.502150,-0.087108,-0.765039,-0.091137,-0.698398
15.800000,2.629930,1.509560,-0.087664,-0.768813,-0.091747,-0.701415
15.900000,2.646610,1.521370,-0.088220,-0.774827,-0.092357,-0.706472
16.000000,2.663230,1.526820,-0.088774,-0.777603,-0.092965,-0.708572
16.100000,2.679910,1.538580,-0.089330,-0.783592,-0.093575,-0.713594
16.200000,2.696540,1.545510,-0.089885,-0.787122,-0.094184,-0.716372
16.300000,2.713220,1.551880,-0.090441,-0.790366,-0.094795,-0.718885
16.400000,2.729910,1.569060,-0.090997,-0.799116,-0.095407,-0.726399
16.500000,2.746550,1.574270,-0.091552,-0.801769,-0.096017,-0.728366
16.600000,2.763210,1.581630,-0.092107,-0.805518,-0.096629,-0.731324
16.700000,2.779930,1.591440,-0.092664,-0.810514,-0.097243,-0.735408
16.800000,2.796610,1.599580,-0.093220,-0.814659,-0.097856,-0.738717
16.900000,2.813190,1.615940,-0.093773,-0.822991,-0.098465,-0.745817
17.000000,2.829890,1.619500,-0.094330,-0.824805,-0.099080,-0.747001
17.100000,2.846600,1.630680,-0.094887,-0.830499,-0.099695,-0.751695
17.200000,2.863270,1.640850,-0.095442,-0.835678,-0.100309,-0.755919
17.300000,2.879860,1.650020,-0.095995,-0.840348,-0.100921,-0.759679
17.400000,2.896510,1.665440,-0.096550,-0.848202,-0.101535,-0.766307
17.500000,2.913240,1.669260,-0.097108,-0.850147,-0.102152,-0.767591
17.600000,2.929950,1.683000,-0.097665,-0.857145,-0.102769,-0.773432
17.700000,2.946610,1.684200,-0.098220,-0.857756,-0.103385,-0.773507
17.800000,2.963250,1.698680,-0.098775,-0.865131,-0.104000,-0.779677
17.900000,2.979930,1.711330,-0.099331,-0.871573,-0.104617,-0.784999
18.000000,2.996620,1.718710,-0.099887,-0.875332,-0.105235,-0.787897
18.100000,3.013300,1.733650,-0.100443,-0.882941,-0.105853,-0.794255
18.200000,3.029900,1.738860,-0.100997,-0.885594,-0.106469,-0.796152
18.300000,3.046590,1.751710,-0.101553,-0.892139,-0.107088,-0.801539
18.400000,3.063260,1.760930,-0.102109,-0.896834,-0.107706,-0.805260
18.500000,3.079920,1.764480,-0.102664,-0.898642,-0.108325,-0.806384
18.600000,3.096540,1.773440,-0.103218,-0.903206,-0.108942,-0.809979
18.700000,3.113250,1.782090,-0.103775,-0.907611,-0.109564,-0.813424
18.800000,3.129980,1.796610,-0.104333,-0.915006,-0.110186,-0.819541
18.900000,3.146660,1.807030,-0.104889,-0.920313,-0.110807,-0.823782
19.000000,3.163280,1.821850,-0.105443,-0.927861,-0.111426,-0.830024
19.100000,3.179880,1.836920,-0.105996,-0.935536,-0.112045,-0.836373
19.200000,3.196560,1.835910,-0.106552,-0.935021,-0.112667,-0.835393
19.300000,3.213260,1.848620,-0.107109,-0.941494,-0.113290,-0.840652
19.400000,3.229970,1.859690,-0.107666,-0.947132,-0.113914,-0.845159
19.500000,3.246550,1.873920,-0.108218,-0.954380,-0.114534,-0.851098
19.600000,3.263200,1.880620,-0.108773,-0.957792,-0.115156,-0.853610
19.700000,3.279920,1.890430,-0.109331,-0.962788,-0.115782,-0.857526
19.800000,3.296620,1.905150,-0.109887,-0.970285,-0.116407,-0.863663
19.900000,3.313270,1.910890,-0.110442,-0.973208,-0.117031,-0.865725
20.000000,3.329910,1.919230,-0.110997,-0.977456,-0.117655,-0.868961
20.100000,3.346620,1.932500,-0.111554,-0.984214,-0.118281,-0.874421
20.200000,3.363300,1.942560,-0.112110,-0.989338,-0.118907,-0.878423
20.300000,3.379960,1.948130,-0.112665,-0.992174,-0.119533,-0.880391
20.400000,3.396570,1.968680,-0.113219,-1.002640,-0.120157,-0.889123
20.500000,3.413240,1.974690,-0.113775,-1.005701,-0.120784,-0.891278
20.600000,3.429910,1.982550,-0.114330,-1.009704,-0.121411,-0.894265
20.700000,3.446580,1.993390,-0.114886,-1.015225,-0.122039,-0.898590
20.800000,3.463210,2.009150,-0.115440,-1.023252,-0.122665,-0.905127
20.900000,3.479860,2.011970,-0.115995,-1.024688,-0.123293,-0.905829
21.000000,3.496610,2.027930,-0.116554,-1.032816,-0.123925,-0.912438
21.100000,3.513270,2.036210,-0.117109,-1.037033,-0.124554,-0.915587
21.200000,3.529880,2.049450,-0.117663,-1.043776,-0.125181,-0.920963
21.300000,3.546560,2.052220,-0.118219,-1.045187,-0.125811,-0.921626
21.400000,3.563270,2.061070,-0.118776,-1.049694,-0.126443,-0.925016
21.500000,3.579910,2.078860,-0.119330,-1.058755,-0.127073,-0.932413
21.600000,3.596600,2.089800,-0.119887,-1.064326,-0.127705,-0.936728
21.700000,3.613230,2.098790,-0.120441,-1.068905,-0.128335,-0.940165
21.800000,3.629860,2.108700,-0.120995,-1.073952,-0.128965,-0.944009
21.900000,3.646590,2.118650,-0.121553,-1.079020,-0.129600,-0.947862
22.000000,3.663260,2.133630,-0.122109,-1.086649,-0.130232,-0.953960
22.100000,3.679890,2.138850,-0.122663,-1.089307,-0.130864,-0.955690
22.200000,3.696510,2.153810,-0.123217,-1.096926,-0.131496,-0.961766
22.300000,3.713280,2.163440,-0.123776,-1.101831,-0.132134,-0.965451
22.400000,3.729950,2.169530,-0.124332,-1.104933,-0.132768,-0.967554
22.500000,3.746650,2.177470,-0.124888,-1.108976,-0.133404,-0.970478
22.600000,3.763190,2.189090,-0.125440,-1.114894,-0.134034,-0.975042
22.700000,3.779910,2.198240,-0.125997,-1.119554,-0.134671,-0.978494
22.800000,3.796590,2.219480,-0.126553,-1.130372,-0.135308,-0.987320
22.900000,3.813280,2.225400,-0.127109,-1.133387,-0.135945,-0.989323
23.000000,3.829960,2.234280,-0.127665,-1.137909,-0.136582,-0.992638
23.100000,3.846550,2.239230,-0.128218,-1.140430,-0.137216,-0.994206
23.200000,3.863250,2.256410,-0.128775,-1.149180,-0.137855,-1.001194
23.300000,3.879930,2.270350,-0.129331,-1.156280,-0.138493,-1.006737
23.400000,3.896570,2.272190,-0.129886,-1.157217,-0.139131,-1.006911
23.500000,3.913230,2.290070,-0.130441,-1.166323,-0.139769,-1.014187
23.600000,3.929960,2.294070,-0.130999,-1.168360,-0.140411,-1.015307
23.700000,3.946650,2.309390,-0.131555,-1.176163,-0.141051,-1.021433
23.800000,3.963260,2.318420,-0.132109,-1.180762,-0.141689,-1.024773
23.900000,3.979900,2.331510,-0.132663,-1.187428,-0.142328,-1.029900
24.000000,3.996600,2.338930,-0.133220,-1.191207,-0.142970,-1.032515
24.100000,4.013310,2.349140,-0.133777,-1.196407,-0.143613,-1.036355
24.200000,4.029980,2.359920,-0.134333,-1.201897,-0.144255,-1.040443
24.300000,4.046580,2.371100,-0.134886,-1.207591,-0.144894,-1.044704
24.400000,4.063210,2.384250,-0.135440,-1.214289,-0.145535,-1.049825
24.500000,4.079930,2.395830,-0.135998,-1.220186,-0.146180,-1.054244
24.600000,4.096650,2.411850,-0.136555,-1.228345,-0.146825,-1.060608
24.700000,4.113230,2.418070,-0.137108,-1.231513,-0.147465,-1.062663
24.800000,4.129890,2.423270,-0.137663,-1.234161,-0.148109,-1.064263
24.900000,4.146580,2.438720,-0.138219,-1.242030,-0.148754,-1.070357
25.000000,4.163290,2.451560,-0.138776,-1.248569,-0.149401,-1.075297
25.100000,4.179920,2.454740,-0.139331,-1.250189,-0.150045,-1.075999
25.200000,4.196590,2.473070,-0.139886,-1.259524,-0.150691,-1.083334
25.300000,4.213230,2.486190,-0.140441,-1.266206,-0.151336,-1.088379
25.400000,4.229920,2.498000,-0.140997,-1.272221,-0.151983,-1.092841
25.500000,4.246560,2.503300,-0.141552,-1.274920,-0.152629,-1.094453
25.600000,4.263200,2.513300,-0.142107,-1.280013,-0.153276,-1.098115
25.700000,4.279930,2.529940,-0.142664,-1.288488,-0.153926,-1.104667
25.800000,4.296600,2.541030,-0.143220,-1.294136,-0.154574,-1.108790
25.900000,4.313260,2.556190,-0.143775,-1.301857,-0.155222,-1.114682
26.000000,4.329880,2.562600,-0.144329,-1.305121,-0.155870,-1.116754
26.100000,4.346540,2.572030,-0.144885,-1.309924,-0.156519,-1.120136
26.200000,4.363230,2.585670,-0.145441,-1.316871,-0.157170,-1.125344
26.300000,4.379950,2.587040,-0.145998,-1.317569,-0.157822,-1.125206
26.400000,4.396600,2.604430,-0.146553,-1.326425,-0.158472,-1.132033
26.500000,4.413230,2.612510,-0.147108,-1.330540,-0.159122,-1.134808
26.600000,4.429890,2.626540,-0.147663,-1.337686,-0.159773,-1.140159
26.700000,4.446600,2.636340,-0.148220,-1.342677,-0.160427,-1.143665
26.800000,4.463250,2.642940,-0.148775,-1.346038,-0.161079,-1.145781
26.900000,4.479860,2.659730,-0.149329,-1.354589,-0.161729,-1.152310
27.000000,4.496560,2.669660,-0.149885,-1.359647,-0.162384,-1.155856
27.100000,4.513260,2.676440,-0.150442,-1.363100,-0.163039,-1.158032
27.200000,4.529960,2.685780,-0.150999,-1.367857,-0.163695,-1.161312
27.300000,4.546610,2.704350,-0.151554,-1.377314,-0.164348,-1.168577
27.400000,4.563230,2.710840,-0.152108,-1.380619,-0.165002,-1.170617
27.500000,4.579890,2.724550,-0.152663,-1.387602,-0.165657,-1.175766
27.600000,4.596580,2.733320,-0.153219,-1.392068,-0.166314,-1.178777
27.700000,4.613250,2.750560,-0.153775,-1.400849,-0.166970,-1.185433
27.800000,4.629880,2.754830,-0.154329,-1.403023,-0.167625,-1.186496
27.900000,4.646580,2.770090,-0.154886,-1.410795,-0.168284,-1.192283
28.000000,4.663240,2.780890,-0.155441,-1.416296,-0.168941,-1.196145
28.100000,4.679930,2.794280,-0.155998,-1.423115,-0.169600,-1.201112
28.200000,4.696550,2.805360,-0.156552,-1.428758,-0.170257,-1.205084
28.300000,4.713230,2.815310,-0.157108,-1.433826,-0.170916,-1.208561
28.400000,4.729930,2.824710,-0.157664,-1.438613,-0.171577,-1.211795
28.500000,4.746620,2.837540,-0.158221,-1.445147,-0.172237,-1.216495
28.600000,4.763250,2.843910,-0.158775,-1.448391,-0.172896,-1.218423
28.700000,4.779890,2.855560,-0.159330,-1.454325,-0.173556,-1.222608
28.800000,4.796580,2.870370,-0.159886,-1.461867,-0.174218,-1.228135
28.900000,4.813260,2.879880,-0.160442,-1.466711,-0.174880,-1.231389
29.000000,4.829940,2.887830,-0.160998,-1.470760,-0.175542,-1.233970
29.100000,4.846540,2.903780,-0.161551,-1.478883,-0.176202,-1.239967
29.200000,4.863230,2.919520,-0.162108,-1.486899,-0.176866,-1.245862
29.300000,4.879950,2.926080,-0.162665,-1.490240,-0.177531,-1.247830
29.400000,4.896620,2.931430,-0.163221,-1.492965,-0.178195,-1.249282
29.500000,4.913220,2.953030,-0.163774,-1.503966,-0.178856,-1.257655
29.600000,4.929870,2.958150,-0.164329,-1.506573,-0.179520,-1.259000
29.700000,4.946560,2.968300,-0.164885,-1.511743,-0.180186,-1.262479
29.800000,4.963220,2.976510,-0.165441,-1.515924,-0.180851,-1.265129
29.900000,4.979920,2.993650,-0.165997,-1.524653,-0.181519,-1.271565
30.000000,4.996550,3.001220,-0.166552,-1.528509,-0.182184,-1.273933
30.100000,5.013240,3.020450,-0.167108,-1.538303,-0.182851,-1.281240
30.200000,5.029920,3.027400,-0.167664,-1.541842,-0.183519,-1.283331
30.300000,5.046600,3.040260,-0.168220,-1.548392,-0.184187,-1.287921
30.400000,5.063190,3.049630,-0.168773,-1.553164,-0.184852,-1.291032
30.500000,5.079920,3.059370,-0.169331,-1.558124,-0.185523,-1.294286
30.600000,5.096630,3.072290,-0.169888,-1.564704,-0.186194,-1.298880
30.700000,5.113310,3.082190,-0.170444,-1.569746,-0.186864,-1.302193
30.800000,5.129890,3.094240,-0.170996,-1.575883,-0.187531,-1.306413
30.900000,5.146570,3.112270,-0.171552,-1.585066,-0.188202,-1.313144
31.000000,5.163280,3.118340,-0.172109,-1.588158,-0.188874,-1.314821
31.100000,5.179950,3.133660,-0.172665,-1.595960,-0.189546,-1.320394
31.200000,5.196600,3.146040,-0.173220,-1.602265,-0.190217,-1.324721
31.300000,5.213200,3.158620,-0.173773,-1.608672,-0.190886,-1.329128
31.400000,5.229890,3.164260,-0.174330,-1.611544,-0.191560,-1.330604
31.500000,5.246600,3.179910,-0.174887,-1.619515,-0.192235,-1.336283
31.600000,5.263320,3.190970,-0.175444,-1.625148,-0.192910,-1.340025
31.700000,5.279940,3.204110,-0.175998,-1.631840,-0.193582,-1.344639
31.800000,5.296570,3.209270,-0.176552,-1.634468,-0.194255,-1.345899
31.900000,5.313270,3.217260,-0.177109,-1.638537,-0.194932,-1.348337
32.000000,5.329970,3.236330,-0.177666,-1.648249,-0.195608,-1.355412
32.100000,5.346570,3.252450,-0.178219,-1.656459,-0.196281,-1.361247
32.200000,5.363240,3.257890,-0.178775,-1.659230,-0.196958,-1.362602
32.300000,5.379930,3.270380,-0.179331,-1.665591,-0.197635,-1.366899
32.400000,5.396590,3.279100,-0.179886,-1.670032,-0.198312,-1.369616
32.500000,5.413250,3.296400,-0.180442,-1.678843,-0.198990,-1.375910
32.600000,5.429920,3.305420,-0.180997,-1.683437,-0.199668,-1.378739
32.700000,5.446620,3.316230,-0.181554,-1.688942,-0.200348,-1.382308
32.800000,5.463280,3.329380,-0.182109,-1.695639,-0.201027,-1.386848
32.900000,5.479970,3.341230,-0.182666,-1.701674,-0.201707,-1.390837
33.000000,5.496550,3.354860,-0.183218,-1.708616,-0.202383,-1.395566
33.100000,5.513190,3.362450,-0.183773,-1.712482,-0.203063,-1.397774
33.200000,5.529930,3.376220,-0.184331,-1.719495,-0.203747,-1.402539
33.300000,5.546570,3.388700,-0.184886,-1.725851,-0.204427,-1.406766
33.400000,5.563210,3.397620,-0.185440,-1.730394,-0.205108,-1.409509
33.500000,5.579900,3.413360,-0.185997,-1.738410,-0.205791,-1.415072
33.600000,5.596580,3.426240,-0.186553,-1.744970,-0.206474,-1.419441
33.700000,5.613250,3.436080,-0.187108,-1.749981,-0.207157,-1.422545
33.800000,5.629900,3.453480,-0.187663,-1.758843,-0.207840,-1.428773
33.900000,5.646570,3.460660,-0.188219,-1.762500,-0.208525,-1.430764
34.000000,5.663220,3.466150,-0.188774,-1.765296,-0.209209,-1.432054
34.100000,5.679920,3.484700,-0.189331,-1.774743,-0.209895,-1.438730
34.200000,5.696620,3.498970,-0.189887,-1.782011,-0.210582,-1.443630
34.300000,5.713270,3.502090,-0.190442,-1.783600,-0.211267,-1.443927
34.400000,5.729890,3.521600,-0.190996,-1.793536,-0.211952,-1.450977
34.500000,5.746610,3.537690,-0.191554,-1.801731,-0.212641,-1.456603
34.600000,5.763280,3.542090,-0.192109,-1.803972,-0.213329,-1.457412
34.700000,5.779910,3.558970,-0.192664,-1.812569,-0.214015,-1.463352
34.800000,5.796550,3.562220,-0.193218,-1.814224,-0.214702,-1.463682
34.900000,5.813260,3.580580,-0.193775,-1.823574,-0.215393,-1.470211
35.000000,5.829930,3.594130,-0.194331,-1.830475,-0.216082,-1.474757
35.100000,5.846580,3.606740,-0.194886,-1.836898,-0.216771,-1.478912
35.200000,5.863240,3.621880,-0.195441,-1.844608,-0.217461,-1.484096
35.300000,5.879890,3.630220,-0.195996,-1.848856,-0.218151,-1.486487
35.400000,5.896570,3.642280,-0.196552,-1.854998,-0.218843,-1.490394
35.500000,5.913250,3.655990,-0.197108,-1.861980,-0.219535,-1.494969
35.600000,5.929880,3.676400,-0.197663,-1.872375,-0.220226,-1.502276
35.700000,5.946520,3.682720,-0.198217,-1.875594,-0.220918,-1.503819
35.800000,5.963260,3.693220,-0.198775,-1.880942,-0.221614,-1.507057
35.900000,5.979980,3.708180,-0.199333,-1.888561,-0.222310,-1.512109
36.000000,5.996580,3.719090,-0.199886,-1.894117,-0.223001,-1.515510
36.100000,6.013250,3.731230,-0.200442,-1.900300,-0.223696,-1.519401
36.200000,6.029950,3.744490,-0.200998,-1.907053,-0.224392,-1.523739
36.300000,6.046640,3.757350,-0.201555,-1.913603,-0.225089,-1.527907
36.400000,6.063270,3.770480,-0.202109,-1.920290,-0.225783,-1.532182
36.500000,6.079880,3.782980,-0.202663,-1.926656,-0.226477,-1.536195
36.600000,6.096520,3.799720,-0.203217,-1.935182,-0.227173,-1.541919
36.700000,6.113210,3.813160,-0.203774,-1.942026,-0.227872,-1.546293
36.800000,6.129910,3.830190,-0.204330,-1.950700,-0.228571,-1.552113
36.900000,6.146550,3.835830,-0.204885,-1.953572,-0.229269,-1.553315
37.000000,6.163250,3.845360,-0.205442,-1.958426,-0.229969,-1.556084
37.100000,6.179910,3.856580,-0.205997,-1.964140,-0.230668,-1.559533
37.200000,6.196640,3.868890,-0.206555,-1.970409,-0.231371,-1.563412
37.300000,6.213250,3.881810,-0.207108,-1.976990,-0.232069,-1.567539
37.400000,6.229910,3.902960,-0.207664,-1.987761,-0.232769,-1.574975
37.500000,6.246590,3.915250,-0.208220,-1.994020,-0.233471,-1.578826
37.600000,6.263300,3.924710,-0.208777,-1.998838,-0.234175,-1.581528
37.700000,6.279940,3.938300,-0.209331,-2.005760,-0.234876,-1.585891
37.800000,6.296550,3.955250,-0.209885,-2.014392,-0.235577,-1.591602
37.900000,6.313220,3.962040,-0.210441,-2.017850,-0.236280,-1.593213
38.000000,6.329930,3.978870,-0.210998,-2.026422,-0.236986,-1.598852
38.100000,6.346610,3.990230,-0.211554,-2.032207,-0.237691,-1.602287
38.200000,6.363220,4.007650,-0.212107,-2.041079,-0.238393,-1.608151
38.300000,6.379880,4.014640,-0.212663,-2.044639,-0.239098,-1.609821
38.400000,6.396560,4.038480,-0.213219,-2.056781,-0.239805,-1.618237
38.500000,6.413260,4.040380,-0.213775,-2.057749,-0.240513,-1.617853
38.600000,6.429920,4.061400,-0.214331,-2.068454,-0.241219,-1.625121
38.700000,6.446580,4.077060,-0.214886,-2.076430,-0.241926,-1.630234
38.800000,6.463230,4.089200,-0.215441,-2.082612,-0.242634,-1.633932
38.900000,6.479920,4.102470,-0.215997,-2.089371,-0.243343,-1.638072
39.000000,6.496590,4.113250,-0.216553,-2.094861,-0.244052,-1.641213
39.100000,6.513240,4.124800,-0.217108,-2.100743,-0.244761,-1.644655
39.200000,6.529930,4.136370,-0.217664,-2.106636,-0.245471,-1.648096
39.300000,6.546630,4.142490,-0.218221,-2.109753,-0.246183,-1.649360
39.400000,6.563270,4.167610,-0.218776,-2.122546,-0.246893,-1.658185
39.500000,6.579920,4.176530,-0.219331,-2.127089,-0.247604,-1.660553
39.600000,6.596570,4.194240,-0.219886,-2.136109,-0.248315,-1.666409
39.700000,6.613260,4.200130,-0.220442,-2.139109,-0.249028,-1.667559
39.800000,6.629970,4.213240,-0.220999,-2.145786,-0.249743,-1.671569
39.900000,6.646610,4.228950,-0.221554,-2.153787,-0.250455,-1.676607
40.000000,6.663170,4.241330,-0.222106,-2.160092,-0.251165,-1.680323
40.100000,6.679910,4.258830,-0.222664,-2.169004,-0.251882,-1.686046
40.200000,6.696600,4.266480,-0.223220,-2.172900,-0.252598,-1.687866
40.300000,6.713240,4.283420,-0.223775,-2.181528,-0.253312,-1.693357
40.400000,6.729880,4.295000,-0.224329,-2.187426,-0.254027,-1.696722
40.500000,6.746550,4.304320,-0.224885,-2.192172,-0.254744,-1.699186
40.600000,6.763270,4.322710,-0.225442,-2.201538,-0.255463,-1.705218
40.700000,6.779930,4.341360,-0.225998,-2.211036,-0.256180,-1.711347
40.800000,6.796580,4.346590,-0.226553,-2.213700,-0.256898,-1.712180
40.900000,6.813210,4.368460,-0.227107,-2.224838,-0.257615,-1.719562
41.000000,6.829910,4.377280,-0.227664,-2.229330,-0.258335,-1.721793
41.100000,6.846600,4.392310,-0.228220,-2.236985,-0.259056,-1.726460
41.200000,6.863290,4.415900,-0.228776,-2.248999,-0.259777,-1.734482
41.300000,6.879910,4.417360,-0.229330,-2.249743,-0.260495,-1.733809
41.400000,6.896580,4.435600,-0.229886,-2.259033,-0.261217,-1.739713
41.500000,6.913270,4.444820,-0.230442,-2.263728,-0.261939,-1.742069
41.600000,6.929940,4.459910,-0.230998,-2.271414,-0.262662,-1.746722
41.700000,6.946560,4.477350,-0.231552,-2.280296,-0.263382,-1.752289
41.800000,6.963220,4.491280,-0.232107,-2.287390,-0.264105,-1.756470
41.900000,6.979920,4.501090,-0.232664,-2.292386,-0.264831,-1.759031
42.000000,6.996550,4.515980,-0.233218,-2.299970,-0.265553,-1.763575
42.100000,7.013220,4.533730,-0.233774,-2.309010,-0.266278,-1.769223
42.200000,7.029900,4.548350,-0.234330,-2.316456,-0.267004,-1.773641
42.300000,7.046540,4.563630,-0.234885,-2.324238,-0.267729,-1.778310
42.400000,7.063220,4.577720,-0.235441,-2.331414,-0.268456,-1.782504
42.500000,7.079950,4.589360,-0.235998,-2.337342,-0.269185,-1.785733
42.600000,7.096560,4.604880,-0.236552,-2.345246,-0.269910,-1.790473
42.700000,7.113210,4.616390,-0.237107,-2.351108,-0.270637,-1.793644
42.800000,7.129970,4.631040,-0.237666,-2.358569,-0.271370,-1.798018
42.900000,7.146630,4.651300,-0.238221,-2.368888,-0.272099,-1.804569
43.000000,7.163260,4.667130,-0.238775,-2.376950,-0.272827,-1.809393
43.100000,7.179920,4.676240,-0.239331,-2.381589,-0.273557,-1.811602
43.200000,7.196610,4.688960,-0.239887,-2.388068,-0.274288,-1.815201
43.300000,7.213270,4.706020,-0.240442,-2.396756,-0.275019,-1.820475
43.400000,7.229940,4.718750,-0.240998,-2.403240,-0.275751,-1.824064
43.500000,7.246550,4.739070,-0.241552,-2.413589,-0.276481,-1.830582
43.600000,7.263210,4.748140,-0.242107,-2.418208,-0.277213,-1.832743
43.700000,7.279870,4.761010,-0.242662,-2.424762,-0.277946,-1.836364
43.800000,7.296580,4.775450,-0.243219,-2.432117,-0.278682,-1.840579
43.900000,7.313250,4.785900,-0.243775,-2.437439,-0.279416,-1.843252
44.000000,7.329890,4.805660,-0.244330,-2.447503,-0.280150,-1.849505
44.100000,7.346600,4.819880,-0.244887,-2.454745,-0.280887,-1.853610
44.200000,7.363280,4.834950,-0.245443,-2.462420,-0.281624,-1.858037
44.300000,7.379890,4.849940,-0.245996,-2.470054,-0.282358,-1.862430
44.400000,7.396540,4.867350,-0.246551,-2.478921,-0.283094,-1.867740
44.500000,7.413290,4.881140,-0.247110,-2.485944,-0.283836,-1.871643
44.600000,7.429960,4.889430,-0.247665,-2.490166,-0.284574,-1.873438
44.700000,7.446620,4.905390,-0.248221,-2.498295,-0.285312,-1.878166
44.800000,7.463280,4.917990,-0.248776,-2.504712,-0.286051,-1.881600
44.900000,7.479910,4.934180,-0.249330,-2.512957,-0.286790,-1.886401
45.000000,7.496600,4.952310,-0.249887,-2.522191,-0.287531,-1.891929
45.100000,7.513310,4.962910,-0.250444,-2.527589,-0.288274,-1.894571
45.200000,7.529930,4.981410,-0.250998,-2.537011,-0.289013,-1.900227
45.300000,7.546520,4.997040,-0.251551,-2.544972,-0.289752,-1.904782
45.400000,7.563260,5.014040,-0.252109,-2.553630,-0.290498,-1.909837
45.500000,7.579930,5.024080,-0.252664,-2.558743,-0.291241,-1.912240
45.600000,7.596550,5.046720,-0.253218,-2.570273,-0.291982,-1.919433
45.700000,7.613200,5.055970,-0.253773,-2.574984,-0.292726,-1.921522
45.800000,7.629910,5.070530,-0.254330,-2.582400,-0.293473,-1.925617
45.900000,7.646580,5.085180,-0.254886,-2.589861,-0.294218,-1.929742
46.000000,7.663230,5.096730,-0.255441,-2.595743,-0.294963,-1.932684
46.100000,7.679910,5.119280,-0.255997,-2.607228,-0.295710,-1.939785
46.200000,7.696600,5.133710,-0.256553,-2.614577,-0.296458,-1.943799
46.300000,7.713300,5.141420,-0.257110,-2.618504,-0.297207,-1.945260
46.400000,7.729970,5.162200,-0.257666,-2.629087,-0.297956,-1.951661
46.500000,7.746620,5.181930,-0.258221,-2.639135,-0.298703,-1.957656
46.600000,7.763290,5.188760,-0.258776,-2.642614,-0.299453,-1.958768
46.700000,7.779980,5.205700,-0.259333,-2.651241,-0.300204,-1.963688
46.800000,7.796620,5.219020,-0.259887,-2.658025,-0.300953,-1.967238
46.900000,7.813230,5.234700,-0.260441,-2.666011,-0.301701,-1.971672
47.000000,7.829840,5.252970,-0.260995,-2.675316,-0.302450,-1.977073
47.100000,7.846580,5.268110,-0.261553,-2.683026,-0.303205,-1.981274
47.200000,7.863260,5.276330,-0.262109,-2.687213,-0.303959,-1.982871
47.300000,7.879920,5.297380,-0.262664,-2.697933,-0.304712,-1.989283
47.400000,7.896580,5.309160,-0.263219,-2.703933,-0.305465,-1.992206
47.500000,7.913240,5.322520,-0.263775,-2.710737,-0.306219,-1.995713
47.600000,7.929920,5.339600,-0.264331,-2.719436,-0.306975,-2.000606
47.700000,7.946610,5.356150,-0.264887,-2.727865,-0.307731,-2.005289
47.800000,7.963230,5.375690,-0.265441,-2.737816,-0.308485,-2.011088
47.900000,7.979860,5.388430,-0.265995,-2.744305,-0.309240,-2.014333
48.000000,7.996590,5.409520,-0.266553,-2.755046,-0.310000,-2.020680
48.100000,8.013310,5.415730,-0.267110,-2.758209,-0.310760,-2.021463
48.200000,8.029930,5.435960,-0.267664,-2.768512,-0.311516,-2.027480
48.300000,8.046580,5.452120,-0.268219,-2.776742,-0.312274,-2.031966
48.400000,8.063220,5.464200,-0.268774,-2.782894,-0.313033,-2.034925
48.500000,8.079930,5.487340,-0.269331,-2.794679,-0.313795,-2.041986
48.600000,8.096590,5.502340,-0.269886,-2.802319,-0.314555,-2.046011
48.700000,8.113230,5.513480,-0.270441,-2.807992,-0.315315,-2.048596
48.800000,8.129910,5.528100,-0.270997,-2.815438,-0.316077,-2.052463
48.900000,8.146570,5.551420,-0.271552,-2.827315,-0.316839,-2.059551
49.000000,8.163240,5.571020,-0.272108,-2.837297,-0.317603,-2.065246
49.100000,8.179870,5.585220,-0.272662,-2.844529,-0.318364,-2.068933
49.200000,8.196530,5.598030,-0.273218,-2.851053,-0.319128,-2.072095
49.300000,8.213160,5.616550,-0.273772,-2.860485,-0.319891,-2.077365
49.400000,8.229940,5.621870,-0.274331,-2.863195,-0.320662,-2.077731
49.500000,8.246560,5.649660,-0.274885,-2.877348,-0.321425,-2.086407
49.600000,8.263210,5.660970,-0.275440,-2.883108,-0.322191,-2.088984
49.700000,8.279940,5.672950,-0.275998,-2.889210,-0.322961,-2.091794
49.800000,8.296660,5.693870,-0.276555,-2.899864,-0.323731,-2.097891
49.900000,8.313320,5.710360,-0.277111,-2.908262,-0.324499,-2.102352
50.000000,8.329900,5.730570,-0.277663,-2.918555,-0.325264,-2.108180
50.100000,8.346560,5.746470,-0.278219,-2.926653,-0.326033,-2.112404
50.200000,8.363240,5.757440,-0.278775,-2.932240,-0.326804,-2.114806
50.300000,8.379940,5.774600,-0.279331,-2.940980,-0.327576,-2.119472
50.400000,8.396560,5.787800,-0.279885,-2.947702,-0.328345,-2.122684
50.500000,8.413180,5.812600,-0.280439,-2.960333,-0.329114,-2.130139
50.600000,8.429880,5.821750,-0.280996,-2.964993,-0.329888,-2.131842
50.700000,8.446560,5.840360,-0.281552,-2.974471,-0.330662,-2.137003
50.800000,8.463260,5.860340,-0.282109,-2.984647,-0.331437,-2.142652
50.900000,8.479890,5.871690,-0.282663,-2.990427,-0.332210,-2.145144
51.000000,8.496580,5.891790,-0.283219,-3.000664,-0.332985,-2.150818
51.100000,8.513310,5.902630,-0.283777,-3.006185,-0.333764,-2.153099
51.200000,8.529940,5.923850,-0.284331,-3.016992,-0.334538,-2.159167
51.300000,8.546530,5.941420,-0.284884,-3.025940,-0.335311,-2.163897
51.400000,8.563250,5.955560,-0.285442,-3.033142,-0.336091,-2.167357
51.500000,8.579940,5.969690,-0.285998,-3.040338,-0.336870,-2.170808
51.600000,8.596620,5.989590,-0.286554,-3.050473,-0.337649,-2.176348
51.700000,8.613280,6.010600,-0.287109,-3.061173,-0.338427,-2.182282
51.800000,8.629900,6.021080,-0.287663,-3.066511,-0.339205,-2.184388
51.900000,8.646590,6.042430,-0.288220,-3.077384,-0.339986,-2.190422
52.000000,8.663290,6.060180,-0.288776,-3.086424,-0.340768,-2.195138
52.100000,8.679950,6.073710,-0.289332,-3.093315,-0.341549,-2.198321
52.200000,8.696550,6.096480,-0.289885,-3.104912,-0.342328,-2.204844
52.300000,8.713230,6.108280,-0.290441,-3.110921,-0.343112,-2.207382
52.400000,8.729930,6.126840,-0.290998,-3.120374,-0.343896,-2.212352
52.500000,8.746590,6.145310,-0.291553,-3.129781,-0.344680,-2.217284
52.600000,8.763200,6.162550,-0.292107,-3.138561,-0.345462,-2.221766
52.700000,8.779900,6.178200,-0.292663,-3.146531,-0.346249,-2.225657
52.800000,8.796580,6.195210,-0.293219,-3.155195,-0.347035,-2.230031
52.900000,8.813240,6.218580,-0.293775,-3.167097,-0.347821,-2.236684
53.000000,8.829940,6.228630,-0.294331,-3.172215,-0.348609,-2.238533
53.100000,8.846590,6.249980,-0.294886,-3.183089,-0.349396,-2.244439
53.200000,8.863290,6.269060,-0.295443,-3.192806,-0.350186,-2.249514
53.300000,8.879960,6.284040,-0.295999,-3.200435,-0.350975,-2.253111
53.400000,8.896650,6.303300,-0.296555,-3.210244,-0.351766,-2.258230
53.500000,8.913250,6.326150,-0.297108,-3.221882,-0.352553,-2.264634
53.600000,8.929920,6.341630,-0.297664,-3.229766,-0.353343,-2.268381
53.700000,8.946600,6.357620,-0.298220,-3.237909,-0.354135,-2.272300
53.800000,8.963270,6.379440,-0.298776,-3.249022,-0.354927,-2.278293
53.900000,8.979870,6.397920,-0.299329,-3.258434,-0.355717,-2.283090
54.000000,8.996540,6.413310,-0.299885,-3.266272,-0.356510,-2.286767
54.100000,9.013230,6.426380,-0.300441,-3.272928,-0.357305,-2.289607
54.200000,9.029880,6.449000,-0.300996,-3.284449,-0.358099,-2.295843
54.300000,9.046570,6.463170,-0.301552,-3.291665,-0.358895,-2.299056
54.400000,9.063260,6.483340,-0.302109,-3.301938,-0.359692,-2.304394
54.500000,9.079930,6.506700,-0.302664,-3.313835,-0.360488,-2.310855
54.600000,9.096620,6.521610,-0.303221,-3.321429,-0.361287,-2.314303
54.700000,9.113310,6.548030,-0.303777,-3.334884,-0.362085,-2.321823
54.800000,9.129910,6.564330,-0.304330,-3.343186,-0.362880,-2.325753
54.900000,9.146520,6.578700,-0.304884,-3.350504,-0.363677,-2.328989
55.000000,9.163270,6.594300,-0.305442,-3.358449,-0.364480,-2.332637
55.100000,9.179990,6.620880,-0.306000,-3.371986,-0.365283,-2.340160
55.200000,9.196560,6.630620,-0.306552,-3.376947,-0.366079,-2.341737
55.300000,9.213230,6.661650,-0.307108,-3.392750,-0.366881,-2.350811
55.400000,9.229930,6.675140,-0.307664,-3.399621,-0.367684,-2.353679
55.500000,9.246580,6.683760,-0.308219,-3.404011,-0.368486,-2.354829
55.600000,9.263260,6.706130,-0.308775,-3.415404,-0.369290,-2.360811
55.700000,9.279910,6.728000,-0.309330,-3.426542,-0.370094,-2.366609
55.800000,9.296570,6.747720,-0.309886,-3.436586,-0.370898,-2.371637
55.900000,9.313210,6.772220,-0.310440,-3.449063,-0.371702,-2.378335
56.000000,9.329880,6.787360,-0.310996,-3.456774,-0.372508,-2.381731
56.100000,9.346520,6.805740,-0.311551,-3.466135,-0.373314,-2.386258
56.200000,9.363190,6.823390,-0.312106,-3.475124,-0.374121,-2.390516
56.300000,9.379940,6.845770,-0.312665,-3.486522,-0.374933,-2.396410
56.400000,9.396610,6.862270,-0.313220,-3.494925,-0.375742,-2.400244
56.500000,9.413250,6.882390,-0.313775,-3.505172,-0.376550,-2.405337
56.600000,9.429920,6.910350,-0.314331,-3.519412,-0.377360,-2.413153
56.700000,9.446640,6.921550,-0.314888,-3.525116,-0.378173,-2.415100
56.800000,9.463300,6.938700,-0.315443,-3.533851,-0.378984,-2.419121
56.900000,9.479960,6.954340,-0.315999,-3.541816,-0.379795,-2.422607
57.000000,9.496580,6.982660,-0.316553,-3.556240,-0.380606,-2.430502
57.100000,9.513210,6.998430,-0.317107,-3.564271,-0.381417,-2.434016
57.200000,9.529920,7.022400,-0.317664,-3.576479,-0.382233,-2.440360
57.300000,9.546620,7.040180,-0.318221,-3.585534,-0.383049,-2.444543
57.400000,9.563200,7.056910,-0.318773,-3.594055,-0.383860,-2.448366
57.500000,9.579800,7.076170,-0.319327,-3.603864,-0.384673,-2.453054
57.600000,9.596540,7.104790,-0.319885,-3.618440,-0.385493,-2.460956
57.700000,9.613240,7.111250,-0.320441,-3.621730,-0.386312,-2.461178
57.800000,9.629890,7.142550,-0.320996,-3.637671,-0.387129,-2.469992
57.900000,9.646560,7.164000,-0.321552,-3.648595,-0.387947,-2.475382
58.000000,9.663290,7.181880,-0.322110,-3.657701,-0.388770,-2.479520
58.100000,9.679980,7.202300,-0.322666,-3.668101,-0.389591,-2.484530
58.200000,9.696570,7.221050,-0.323219,-3.677651,-0.390408,-2.488964
58.300000,9.713200,7.247420,-0.323773,-3.691081,-0.391227,-2.496007
58.400000,9.729890,7.264130,-0.324330,-3.699591,-0.392050,-2.499704
