Repository: abubakardawood/tissue-phantom-material-database

Title:
A Database of Silicone Phantom Materials for Modeling Human Tissue Mechanics Across Varying Stiffnesses

Description:
This dataset contains processed mechanical compression test data for soft silicone phantoms
fabricated using Ecoflex (Smooth-On) with varying base materials and thinner concentrations.
The dataset provides force–compression measurements together with derived engineering and
true stress–strain quantities, intended for mechanical characterization, constitutive model
fitting, and the design of tissue-equivalent phantoms.

All files in this dataset are processed outputs generated from raw experimental measurements.
The raw data files are not included in this archive.

File: data/EF10_87_5T/EF10_87_5T_A4.csv (part 1 of 2)
EF10_87_5T_A_sample_4
Compression test;
Cylinder Diameter: 50mm;
Cylinder Height: 30mm;
Speed (mm/min): 10;
Machine: INSTRON 5900;
Load cell: 1kN;
Time (s),Compression (mm),Load (N),Engineering Strain [-],Engineering Stress (kPa),True Strain [-],True Stress (kPa)
0.000000,0.000000,-0.013160,-0.000000,0.006702,0.000000,0.006702
0.100000,0.006830,0.000390,-0.000228,-0.000199,-0.000228,-0.000199
0.200000,0.027570,0.009810,-0.000919,-0.004996,-0.000919,-0.004992
0.300000,0.046000,0.019610,-0.001533,-0.009987,-0.001535,-0.009972
0.400000,0.063000,0.026380,-0.002100,-0.013435,-0.002102,-0.013407
0.500000,0.079870,0.040200,-0.002662,-0.020474,-0.002666,-0.020419
0.600000,0.096620,0.048760,-0.003221,-0.024833,-0.003226,-0.024753
0.700000,0.113240,0.062510,-0.003775,-0.031836,-0.003782,-0.031716
0.800000,0.129860,0.067760,-0.004329,-0.034510,-0.004338,-0.034361
0.900000,0.146560,0.079740,-0.004885,-0.040611,-0.004897,-0.040413
1.000000,0.163280,0.080450,-0.005443,-0.040973,-0.005458,-0.040750
1.100000,0.179890,0.095990,-0.005996,-0.048887,-0.006014,-0.048594
1.200000,0.196550,0.109780,-0.006552,-0.055910,-0.006573,-0.055544
1.300000,0.213240,0.118810,-0.007108,-0.060509,-0.007133,-0.060079
1.400000,0.229900,0.124010,-0.007663,-0.063158,-0.007693,-0.062674
1.500000,0.246590,0.135020,-0.008220,-0.068765,-0.008254,-0.068200
1.600000,0.263250,0.145150,-0.008775,-0.073924,-0.008814,-0.073276
1.700000,0.279890,0.151290,-0.009330,-0.077051,-0.009373,-0.076333
1.800000,0.296590,0.162970,-0.009886,-0.083000,-0.009936,-0.082179
1.900000,0.313290,0.168950,-0.010443,-0.086046,-0.010498,-0.085147
2.000000,0.329930,0.174270,-0.010998,-0.088755,-0.011059,-0.087779
2.100000,0.346560,0.188390,-0.011552,-0.095946,-0.011619,-0.094838
2.200000,0.363240,0.191330,-0.012108,-0.097444,-0.012182,-0.096264
2.300000,0.379940,0.204550,-0.012665,-0.104176,-0.012746,-0.102857
2.400000,0.396600,0.215600,-0.013220,-0.109804,-0.013308,-0.108353
2.500000,0.413230,0.233790,-0.013774,-0.119068,-0.013870,-0.117428
2.600000,0.429920,0.244930,-0.014331,-0.124742,-0.014434,-0.122954
2.700000,0.446590,0.243150,-0.014886,-0.123835,-0.014998,-0.121992
2.800000,0.463330,0.256270,-0.015444,-0.130517,-0.015565,-0.128501
2.900000,0.479930,0.272290,-0.015998,-0.138676,-0.016127,-0.136458
3.000000,0.496560,0.277350,-0.016552,-0.141253,-0.016691,-0.138915
3.100000,0.513240,0.287850,-0.017108,-0.146601,-0.017256,-0.144093
3.200000,0.529950,0.295470,-0.017665,-0.150482,-0.017823,-0.147823
3.300000,0.546590,0.305770,-0.018220,-0.155727,-0.018388,-0.152890
3.400000,0.563200,0.312280,-0.018773,-0.159043,-0.018952,-0.156057
3.500000,0.579910,0.317610,-0.019330,-0.161757,-0.019520,-0.158631
3.600000,0.596570,0.330550,-0.019886,-0.168348,-0.020086,-0.165000
3.700000,0.613250,0.341500,-0.020442,-0.173925,-0.020653,-0.170369
3.800000,0.629850,0.351150,-0.020995,-0.178839,-0.021219,-0.175084
3.900000,0.646550,0.353540,-0.021552,-0.180056,-0.021787,-0.176176
4.000000,0.663250,0.369340,-0.022108,-0.188103,-0.022356,-0.183945
4.100000,0.679950,0.380530,-0.022665,-0.193802,-0.022926,-0.189410
4.200000,0.696640,0.389230,-0.023221,-0.198233,-0.023495,-0.193630
4.300000,0.713250,0.395880,-0.023775,-0.201620,-0.024062,-0.196827
4.400000,0.729910,0.414730,-0.024330,-0.211220,-0.024631,-0.206081
4.500000,0.746570,0.415080,-0.024886,-0.211399,-0.025201,-0.206138
4.600000,0.763250,0.425070,-0.025442,-0.216486,-0.025771,-0.210979
4.700000,0.779840,0.431410,-0.025995,-0.219715,-0.026338,-0.214004
4.800000,0.796590,0.441760,-0.026553,-0.224987,-0.026912,-0.219012
4.900000,0.813280,0.454370,-0.027109,-0.231409,-0.027484,-0.225135
5.000000,0.829930,0.464110,-0.027664,-0.236369,-0.028054,-0.229830
5.100000,0.846530,0.474310,-0.028218,-0.241564,-0.028623,-0.234748
5.200000,0.863210,0.482250,-0.028774,-0.245608,-0.029196,-0.238541
5.300000,0.879930,0.487190,-0.029331,-0.248124,-0.029770,-0.240846
5.400000,0.896600,0.503560,-0.029887,-0.256461,-0.030342,-0.248796
5.500000,0.913280,0.511240,-0.030443,-0.260372,-0.030916,-0.252446
5.600000,0.929890,0.514570,-0.030996,-0.262068,-0.031487,-0.253945
5.700000,0.946540,0.531610,-0.031551,-0.270747,-0.032060,-0.262204
5.800000,0.963250,0.537770,-0.032108,-0.273884,-0.032635,-0.265090
5.900000,0.979960,0.554100,-0.032665,-0.282201,-0.033211,-0.272983
6.000000,0.996570,0.555340,-0.033219,-0.282832,-0.033783,-0.273437
6.100000,1.013230,0.566390,-0.033774,-0.288460,-0.034358,-0.278718
6.200000,1.029940,0.577260,-0.034331,-0.293996,-0.034934,-0.283903
6.300000,1.046670,0.582400,-0.034889,-0.296614,-0.035512,-0.286265
6.400000,1.063260,0.598780,-0.035442,-0.304956,-0.036085,-0.294148
6.500000,1.079920,0.604530,-0.035997,-0.307885,-0.036661,-0.296802
6.600000,1.096610,0.614200,-0.036554,-0.312809,-0.037238,-0.301375
6.700000,1.113230,0.624800,-0.037108,-0.318208,-0.037814,-0.306400
6.800000,1.129880,0.630370,-0.037663,-0.321045,-0.038390,-0.308953
6.900000,1.146520,0.642980,-0.038217,-0.327467,-0.038967,-0.314952
7.000000,1.163250,0.654060,-0.038775,-0.333110,-0.039547,-0.320194
7.100000,1.179920,0.657330,-0.039331,-0.334775,-0.040125,-0.321608
7.200000,1.196600,0.671770,-0.039887,-0.342130,-0.040704,-0.328483
7.300000,1.213210,0.685010,-0.040440,-0.348873,-0.041281,-0.334764
7.400000,1.229880,0.686780,-0.040996,-0.349774,-0.041860,-0.335435
7.500000,1.246630,0.697960,-0.041554,-0.355468,-0.042442,-0.340697
7.600000,1.263310,0.707480,-0.042110,-0.360317,-0.043023,-0.345144
7.700000,1.279930,0.717600,-0.042664,-0.365471,-0.043601,-0.349878
7.800000,1.296550,0.729520,-0.043218,-0.371541,-0.044180,-0.355484
7.900000,1.313250,0.747470,-0.043775,-0.380683,-0.044762,-0.364019
8.000000,1.329910,0.751890,-0.044330,-0.382934,-0.045343,-0.365959
8.100000,1.346580,0.754790,-0.044886,-0.384411,-0.045925,-0.367157
8.200000,1.363240,0.767970,-0.045441,-0.391124,-0.046506,-0.373351
8.300000,1.379920,0.776680,-0.045997,-0.395560,-0.047089,-0.377365
8.400000,1.396600,0.784540,-0.046553,-0.399563,-0.047672,-0.380962
8.500000,1.413270,0.799680,-0.047109,-0.407274,-0.048255,-0.388087
8.600000,1.429910,0.800050,-0.047664,-0.407462,-0.048837,-0.388041
8.700000,1.446520,0.814820,-0.048217,-0.414984,-0.049419,-0.394975
8.800000,1.463260,0.820600,-0.048775,-0.417928,-0.050005,-0.397544
8.900000,1.479960,0.832010,-0.049332,-0.423739,-0.050590,-0.402835
9.000000,1.496590,0.842600,-0.049886,-0.429133,-0.051174,-0.407725
9.100000,1.513230,0.851790,-0.050441,-0.433813,-0.051758,-0.411931
9.200000,1.529930,0.863730,-0.050998,-0.439894,-0.052344,-0.417461
9.300000,1.546600,0.868680,-0.051553,-0.442415,-0.052930,-0.419607
9.400000,1.563240,0.882560,-0.052108,-0.449484,-0.053515,-0.426062
9.500000,1.579900,0.890360,-0.052663,-0.453457,-0.054101,-0.429576
9.600000,1.596590,0.900980,-0.053220,-0.458865,-0.054688,-0.434445
9.700000,1.613310,0.916040,-0.053777,-0.466535,-0.055277,-0.441446
9.800000,1.629960,0.922980,-0.054332,-0.470070,-0.055864,-0.444530
9.900000,1.646580,0.933720,-0.054886,-0.475540,-0.056450,-0.449439
10.000000,1.663220,0.941800,-0.055441,-0.479655,-0.057037,-0.453062
10.100000,1.679960,0.947070,-0.055999,-0.482339,-0.057628,-0.455328
10.200000,1.696620,0.962640,-0.056554,-0.490269,-0.058216,-0.462542
10.300000,1.713260,0.974840,-0.057109,-0.496482,-0.058804,-0.468129
10.400000,1.729840,0.982410,-0.057661,-0.500337,-0.059391,-0.471487
10.500000,1.746580,0.992630,-0.058219,-0.505542,-0.059983,-0.476110
10.600000,1.763260,0.999940,-0.058775,-0.509265,-0.060573,-0.479333
10.700000,1.779920,1.011720,-0.059331,-0.515265,-0.061164,-0.484694
10.800000,1.796580,1.025380,-0.059886,-0.522222,-0.061754,-0.490948
10.900000,1.813240,1.039380,-0.060441,-0.529352,-0.062345,-0.497357
11.000000,1.829950,1.041530,-0.060998,-0.530447,-0.062938,-0.498090
11.100000,1.846630,1.054930,-0.061554,-0.537271,-0.063530,-0.504200
11.200000,1.863270,1.066510,-0.062109,-0.543169,-0.064122,-0.509433
11.300000,1.879890,1.075000,-0.062663,-0.547493,-0.064712,-0.513185
11.400000,1.896560,1.083440,-0.063219,-0.551791,-0.065305,-0.516908
11.500000,1.913260,1.092750,-0.063775,-0.556533,-0.065900,-0.521040
11.600000,1.929890,1.103240,-0.064330,-0.561876,-0.066492,-0.525730
11.700000,1.946580,1.115080,-0.064886,-0.567906,-0.067087,-0.531056
11.800000,1.963260,1.120190,-0.065442,-0.570508,-0.067682,-0.533173
11.900000,1.979960,1.131090,-0.065999,-0.576059,-0.068277,-0.538040
12.000000,1.996600,1.145950,-0.066553,-0.583628,-0.068871,-0.544785
12.100000,2.013200,1.152340,-0.067107,-0.586882,-0.069464,-0.547498
12.200000,2.029860,1.167780,-0.067662,-0.594745,-0.070060,-0.554504
12.300000,2.046570,1.178010,-0.068219,-0.599956,-0.070657,-0.559027
12.400000,2.063290,1.189650,-0.068776,-0.605884,-0.071256,-0.564213
12.500000,2.079890,1.188920,-0.069330,-0.605512,-0.071850,-0.563532
12.600000,2.096550,1.204390,-0.069885,-0.613391,-0.072447,-0.570524
12.700000,2.113220,1.217490,-0.070441,-0.620063,-0.073045,-0.576385
12.800000,2.129930,1.226600,-0.070998,-0.624702,-0.073644,-0.580350
12.900000,2.146580,1.230480,-0.071553,-0.626678,-0.074242,-0.581838
13.000000,2.163230,1.237630,-0.072108,-0.630320,-0.074840,-0.584869
13.100000,2.179890,1.248420,-0.072663,-0.635815,-0.075438,-0.589615
13.200000,2.196620,1.263720,-0.073221,-0.643607,-0.076040,-0.596482
13.300000,2.213270,1.278590,-0.073776,-0.651181,-0.076639,-0.603139
13.400000,2.229910,1.283330,-0.074330,-0.653595,-0.077238,-0.605013
13.500000,2.246620,1.297720,-0.074887,-0.660923,-0.077840,-0.611429
13.600000,2.263260,1.300890,-0.075442,-0.662538,-0.078439,-0.612555
13.700000,2.279940,1.319200,-0.075998,-0.671863,-0.079041,-0.620803
13.800000,2.296590,1.333490,-0.076553,-0.679141,-0.079642,-0.627151
13.900000,2.313250,1.334520,-0.077108,-0.679665,-0.080243,-0.627258
14.000000,2.329920,1.343060,-0.077664,-0.684015,-0.080846,-0.630892
14.100000,2.346640,1.353670,-0.078221,-0.689418,-0.081450,-0.635491
14.200000,2.363260,1.370000,-0.078775,-0.697735,-0.082051,-0.642771
14.300000,2.379950,1.377060,-0.079332,-0.701331,-0.082655,-0.645693
14.400000,2.396630,1.389910,-0.079888,-0.707875,-0.083260,-0.651325
14.500000,2.413320,1.395240,-0.080444,-0.710590,-0.083864,-0.653427
14.600000,2.429980,1.406650,-0.080999,-0.716401,-0.084468,-0.658373
14.700000,2.446580,1.422010,-0.081553,-0.724224,-0.085071,-0.665161
14.800000,2.463190,1.430020,-0.082106,-0.728303,-0.085674,-0.668505
14.900000,2.479900,1.438990,-0.082663,-0.732872,-0.086281,-0.672290
15.000000,2.496600,1.450890,-0.083220,-0.738932,-0.086888,-0.677438
15.100000,2.513210,1.456590,-0.083774,-0.741835,-0.087492,-0.679689
15.200000,2.529920,1.463500,-0.084331,-0.745354,-0.088100,-0.682498
15.300000,2.546600,1.475680,-0.084887,-0.751558,-0.088707,-0.687760
15.400000,2.563260,1.491430,-0.085442,-0.759579,-0.089314,-0.694679
15.500000,2.579960,1.509800,-0.085999,-0.768935,-0.089923,-0.702807
15.600000,2.596550,1.514860,-0.086552,-0.771512,-0.090528,-0.704736
15.700000,2.613230,1.520090,-0.087108,-0.774175,-0.091137,-0.706739
15.800000,2.629920,1.527180,-0.087664,-0.777786,-0.091747,-0.709603
15.900000,2.646590,1.537200,-0.088220,-0.782890,-0.092356,-0.713823
16.000000,2.663210,1.552430,-0.088774,-0.790646,-0.092964,-0.720458
16.100000,2.679890,1.563100,-0.089330,-0.796080,-0.093574,-0.724967
16.200000,2.696530,1.570720,-0.089884,-0.799961,-0.094184,-0.728057
16.300000,2.713230,1.583690,-0.090441,-0.806567,-0.094795,-0.733620
16.400000,2.729910,1.593840,-0.090997,-0.811736,-0.095407,-0.737871
16.500000,2.746540,1.601080,-0.091551,-0.815423,-0.096017,-0.740770
16.600000,2.763220,1.617090,-0.092107,-0.823577,-0.096629,-0.747720
16.700000,2.779940,1.623310,-0.092665,-0.826745,-0.097243,-0.750135
16.800000,2.796600,1.631160,-0.093220,-0.830743,-0.097855,-0.753301
16.900000,2.813180,1.643060,-0.093773,-0.836804,-0.098465,-0.758334
17.000000,2.829880,1.649880,-0.094329,-0.840277,-0.099080,-0.761014
17.100000,2.846600,1.666230,-0.094887,-0.848604,-0.099695,-0.768083
17.200000,2.863280,1.672280,-0.095443,-0.851685,-0.100310,-0.770398
17.300000,2.879870,1.680930,-0.095996,-0.856091,-0.100921,-0.773910
17.400000,2.896520,1.692480,-0.096551,-0.861973,-0.101535,-0.778749
17.500000,2.913230,1.701030,-0.097108,-0.866327,-0.102152,-0.782200
17.600000,2.929940,1.715090,-0.097665,-0.873488,-0.102769,-0.788179
17.700000,2.946610,1.723370,-0.098220,-0.877705,-0.103385,-0.791497
17.800000,2.963250,1.732200,-0.098775,-0.882202,-0.104000,-0.795063
17.900000,2.979940,1.746340,-0.099331,-0.889404,-0.104618,-0.801058
18.000000,2.996640,1.760460,-0.099888,-0.896595,-0.105236,-0.807036
18.100000,3.013320,1.770690,-0.100444,-0.901805,-0.105854,-0.811224
18.200000,3.029920,1.778480,-0.100997,-0.905772,-0.106469,-0.814292
18.300000,3.046580,1.788890,-0.101553,-0.911074,-0.107087,-0.818552
18.400000,3.063250,1.796880,-0.102108,-0.915143,-0.107706,-0.821700
18.500000,3.079930,1.811780,-0.102664,-0.922732,-0.108325,-0.828000
18.600000,3.096550,1.817160,-0.103218,-0.925472,-0.108943,-0.829946
18.700000,3.113240,1.831570,-0.103775,-0.932811,-0.109563,-0.836009
18.800000,3.129960,1.844060,-0.104332,-0.939172,-0.110185,-0.841186
18.900000,3.146640,1.853100,-0.104888,-0.943776,-0.110806,-0.844785
19.000000,3.163280,1.863860,-0.105443,-0.949256,-0.111426,-0.849164
19.100000,3.179870,1.872750,-0.105996,-0.953784,-0.112045,-0.852687
19.200000,3.196560,1.886070,-0.106552,-0.960568,-0.112667,-0.858217
19.300000,3.213260,1.891820,-0.107109,-0.963496,-0.113290,-0.860297
19.400000,3.229980,1.903710,-0.107666,-0.969552,-0.113915,-0.865164
19.500000,3.246550,1.909810,-0.108218,-0.972658,-0.114534,-0.867399
19.600000,3.263190,1.924290,-0.108773,-0.980033,-0.115156,-0.873432
19.700000,3.279920,1.929360,-0.109331,-0.982615,-0.115782,-0.875185
19.800000,3.296620,1.941850,-0.109887,-0.988976,-0.116407,-0.880300
19.900000,3.313290,1.946420,-0.110443,-0.991304,-0.117032,-0.881821
20.000000,3.329920,1.961970,-0.110997,-0.999223,-0.117655,-0.888312
20.100000,3.346630,1.970350,-0.111554,-1.003491,-0.118282,-0.891547
20.200000,3.363310,1.980940,-0.112110,-1.008884,-0.118908,-0.895778
20.300000,3.379970,1.985530,-0.112666,-1.011222,-0.119533,-0.897292
20.400000,3.396590,1.994030,-0.113220,-1.015551,-0.120158,-0.900571
20.500000,3.413260,2.003990,-0.113775,-1.020624,-0.120785,-0.904502
20.600000,3.429920,2.008640,-0.114331,-1.022992,-0.121412,-0.906033
20.700000,3.446610,2.016930,-0.114887,-1.027214,-0.122040,-0.909200
20.800000,3.463240,2.024270,-0.115441,-1.030952,-0.122666,-0.911938
20.900000,3.479870,2.036830,-0.115996,-1.037349,-0.123293,-0.917021
21.000000,3.496620,2.046120,-0.116554,-1.042080,-0.123925,-0.920622
21.100000,3.513300,2.055630,-0.117110,-1.046924,-0.124555,-0.924319
21.200000,3.529910,2.070230,-0.117664,-1.054359,-0.125182,-0.930300
21.300000,3.546570,2.077010,-0.118219,-1.057813,-0.125812,-0.932759
21.400000,3.563270,2.086860,-0.118776,-1.062829,-0.126443,-0.936591
21.500000,3.579910,2.094300,-0.119330,-1.066618,-0.127073,-0.939338
21.600000,3.596590,2.106230,-0.119886,-1.072694,-0.127704,-0.944093
21.700000,3.613220,2.116880,-0.120441,-1.078118,-0.128334,-0.948269
21.800000,3.629870,2.131710,-0.120996,-1.085671,-0.128965,-0.954310
21.900000,3.646590,2.136660,-0.121553,-1.088192,-0.129600,-0.955919
22.000000,3.663260,2.150890,-0.122109,-1.095439,-0.130232,-0.961677
22.100000,3.679900,2.161220,-0.122663,-1.100700,-0.130864,-0.965685
22.200000,3.696530,2.166990,-0.123218,-1.103639,-0.131497,-0.967651
22.300000,3.713280,2.176070,-0.123776,-1.108263,-0.132134,-0.971087
22.400000,3.729960,2.187510,-0.124332,-1.114090,-0.132768,-0.975573
22.500000,3.746650,2.201650,-0.124888,-1.121291,-0.133404,-0.981255
22.600000,3.763200,2.214820,-0.125440,-1.127999,-0.134034,-0.986502
22.700000,3.779910,2.216660,-0.125997,-1.128936,-0.134671,-0.986693
22.800000,3.796590,2.228510,-0.126553,-1.134971,-0.135308,-0.991337
22.900000,3.813260,2.232490,-0.127109,-1.136998,-0.135944,-0.992476
23.000000,3.829940,2.245050,-0.127665,-1.143395,-0.136581,-0.997423
23.100000,3.846530,2.257150,-0.128218,-1.149557,-0.137216,-1.002164
23.200000,3.863220,2.271630,-0.128774,-1.156932,-0.137854,-1.007949
23.300000,3.879910,2.282170,-0.129330,-1.162300,-0.138493,-1.011979
23.400000,3.896550,2.298180,-0.129885,-1.170453,-0.139130,-1.018429
23.500000,3.913210,2.303980,-0.130440,-1.173407,-0.139768,-1.020348
23.600000,3.929930,2.313130,-0.130998,-1.178067,-0.140409,-1.023743
23.700000,3.946610,2.324550,-0.131554,-1.183884,-0.141049,-1.028139
23.800000,3.963250,2.336180,-0.132108,-1.189807,-0.141688,-1.032623
23.900000,3.979890,2.348330,-0.132663,-1.195995,-0.142328,-1.037330
24.000000,3.996600,2.355290,-0.133220,-1.199539,-0.142970,-1.039737
24.100000,4.013310,2.361550,-0.133777,-1.202728,-0.143613,-1.041830
24.200000,4.029960,2.377570,-0.134332,-1.210886,-0.144254,-1.048226
24.300000,4.046580,2.386980,-0.134886,-1.215679,-0.144894,-1.051701
24.400000,4.063200,2.401180,-0.135440,-1.222911,-0.145535,-1.057280
24.500000,4.079920,2.403700,-0.135997,-1.224194,-0.146179,-1.057707
24.600000,4.096650,2.420550,-0.136555,-1.232776,-0.146825,-1.064434
24.700000,4.113230,2.431440,-0.137108,-1.238322,-0.147465,-1.068539
24.800000,4.129890,2.440450,-0.137663,-1.242911,-0.148109,-1.071808
24.900000,4.146590,2.446700,-0.138220,-1.246094,-0.148755,-1.073859
25.000000,4.163290,2.460930,-0.138776,-1.253341,-0.149401,-1.079407
25.100000,4.179930,2.467880,-0.139331,-1.256881,-0.150045,-1.081758
25.200000,4.196580,2.479280,-0.139886,-1.262687,-0.150690,-1.086055
25.300000,4.213220,2.487660,-0.140441,-1.266955,-0.151335,-1.089023
25.400000,4.229920,2.495920,-0.140997,-1.271162,-0.151983,-1.091931
25.500000,4.246570,2.506620,-0.141552,-1.276611,-0.152630,-1.095904
25.600000,4.263210,2.515820,-0.142107,-1.281297,-0.153276,-1.099215
25.700000,4.279930,2.528450,-0.142664,-1.287729,-0.153926,-1.104016
25.800000,4.296610,2.537830,-0.143220,-1.292506,-0.154574,-1.107393
25.900000,4.313260,2.549350,-0.143775,-1.298373,-0.155222,-1.111699
26.000000,4.329880,2.561790,-0.144329,-1.304709,-0.155870,-1.116401
26.100000,4.346540,2.565060,-0.144885,-1.306374,-0.156519,-1.117101
26.200000,4.363240,2.578560,-0.145441,-1.313250,-0.157170,-1.122249
26.300000,4.379950,2.588700,-0.145998,-1.318414,-0.157822,-1.125928
26.400000,4.396590,2.600910,-0.146553,-1.324633,-0.158472,-1.130504
26.500000,4.413230,2.616670,-0.147108,-1.332659,-0.159122,-1.136615
26.600000,4.429900,2.621560,-0.147663,-1.335150,-0.159774,-1.137997
26.700000,4.446590,2.628750,-0.148220,-1.338811,-0.160427,-1.140373
26.800000,4.463240,2.643980,-0.148775,-1.346568,-0.161078,-1.146233
26.900000,4.479850,2.647660,-0.149328,-1.348442,-0.161729,-1.147082
27.000000,4.496560,2.661110,-0.149885,-1.355292,-0.162384,-1.152154
27.100000,4.513250,2.672870,-0.150442,-1.361282,-0.163039,-1.156488
27.200000,4.529950,2.673530,-0.150998,-1.361618,-0.163694,-1.156016
27.300000,4.546610,2.693840,-0.151554,-1.371961,-0.164348,-1.164036
27.400000,4.563250,2.701370,-0.152108,-1.375796,-0.165002,-1.166526
27.500000,4.579910,2.708270,-0.152664,-1.379311,-0.165658,-1.168740
27.600000,4.596590,2.721000,-0.153220,-1.385794,-0.166314,-1.173463
27.700000,4.613250,2.727970,-0.153775,-1.389344,-0.166970,-1.175697
27.800000,4.629870,2.740510,-0.154329,-1.395730,-0.167625,-1.180329
27.900000,4.646570,2.757650,-0.154886,-1.404460,-0.168283,-1.186929
28.000000,4.663230,2.762690,-0.155441,-1.407026,-0.168941,-1.188317
28.100000,4.679920,2.771660,-0.155997,-1.411595,-0.169600,-1.191390
28.200000,4.696540,2.780380,-0.156551,-1.416036,-0.170256,-1.194354
28.300000,4.713220,2.792870,-0.157107,-1.422397,-0.170916,-1.198928
28.400000,4.729940,2.805740,-0.157665,-1.428952,-0.171577,-1.203656
28.500000,4.746630,2.817740,-0.158221,-1.435063,-0.172238,-1.208006
28.600000,4.763260,2.831010,-0.158775,-1.441822,-0.172897,-1.212896
28.700000,4.779910,2.843430,-0.159330,-1.448147,-0.173556,-1.217413
28.800000,4.796590,2.848880,-0.159886,-1.450923,-0.174218,-1.218940
28.900000,4.813270,2.857130,-0.160442,-1.455124,-0.174880,-1.221661
29.000000,4.829950,2.871620,-0.160998,-1.462504,-0.175543,-1.227043
29.100000,4.846550,2.885950,-0.161552,-1.469802,-0.176202,-1.232353
29.200000,4.863240,2.897850,-0.162108,-1.475863,-0.176866,-1.236614
29.300000,4.879950,2.904630,-0.162665,-1.479316,-0.177531,-1.238683
29.400000,4.896630,2.918130,-0.163221,-1.486191,-0.178195,-1.243614
29.500000,4.913210,2.929550,-0.163774,-1.492008,-0.178856,-1.247656
29.600000,4.929870,2.936800,-0.164329,-1.495700,-0.179520,-1.249913
29.700000,4.946550,2.960050,-0.164885,-1.507541,-0.180186,-1.258970
29.800000,4.963210,2.969570,-0.165440,-1.512390,-0.180851,-1.262179
29.900000,4.979920,2.975600,-0.165997,-1.515461,-0.181519,-1.263898
30.000000,4.996570,2.983670,-0.166552,-1.519571,-0.182184,-1.266483
30.100000,5.013250,2.996830,-0.167108,-1.526273,-0.182852,-1.271220
30.200000,5.029930,3.006480,-0.167664,-1.531188,-0.183519,-1.274462
30.300000,5.046610,3.028800,-0.168220,-1.542555,-0.184188,-1.283066
30.400000,5.063210,3.035460,-0.168774,-1.545947,-0.184853,-1.285032
30.500000,5.079930,3.045000,-0.169331,-1.550806,-0.185524,-1.288206
30.600000,5.096660,3.060470,-0.169889,-1.558685,-0.186195,-1.293882
30.700000,5.113310,3.071650,-0.170444,-1.564378,-0.186864,-1.297740
30.800000,5.129910,3.079220,-0.170997,-1.568234,-0.187532,-1.300071
30.900000,5.146580,3.089890,-0.171553,-1.573668,-0.188202,-1.303701
31.000000,5.163280,3.108690,-0.172109,-1.583243,-0.188874,-1.310752
31.100000,5.179960,3.115360,-0.172665,-1.586640,-0.189546,-1.312682
31.200000,5.196620,3.128060,-0.173221,-1.593108,-0.190217,-1.317149
31.300000,5.213220,3.139890,-0.173774,-1.599133,-0.190887,-1.321245
31.400000,5.229900,3.155400,-0.174330,-1.607032,-0.191560,-1.326878
31.500000,5.246610,3.164410,-0.174887,-1.611621,-0.192235,-1.329769
31.600000,5.263320,3.177170,-0.175444,-1.618119,-0.192910,-1.334230
31.700000,5.279940,3.192970,-0.175998,-1.626166,-0.193582,-1.339964
31.800000,5.296550,3.201590,-0.176552,-1.630556,-0.194254,-1.342679
31.900000,5.313250,3.216900,-0.177108,-1.638354,-0.194931,-1.348188
32.000000,5.329940,3.226760,-0.177665,-1.643375,-0.195607,-1.351406
32.100000,5.346550,3.242100,-0.178218,-1.651188,-0.196281,-1.356916
32.200000,5.363240,3.253990,-0.178775,-1.657243,-0.196958,-1.360970
32.300000,5.379930,3.265940,-0.179331,-1.663330,-0.197635,-1.365043
32.400000,5.396580,3.279100,-0.179886,-1.670032,-0.198312,-1.369617
32.500000,5.413250,3.284270,-0.180442,-1.672665,-0.198990,-1.370847
32.600000,5.429930,3.291620,-0.180998,-1.676408,-0.199668,-1.372982
32.700000,5.446620,3.324330,-0.181554,-1.693067,-0.200348,-1.385684
32.800000,5.463280,3.323250,-0.182109,-1.692517,-0.201027,-1.384294
32.900000,5.479980,3.339370,-0.182666,-1.700727,-0.201707,-1.390062
33.000000,5.496550,3.348830,-0.183218,-1.705545,-0.202383,-1.393058
33.100000,5.513190,3.368320,-0.183773,-1.715471,-0.203063,-1.400214
33.200000,5.529930,3.378010,-0.184331,-1.720406,-0.203747,-1.403282
33.300000,5.546560,3.386990,-0.184885,-1.724980,-0.204426,-1.406056
33.400000,5.563200,3.402990,-0.185440,-1.733129,-0.205107,-1.411737
33.500000,5.579890,3.419120,-0.185996,-1.741344,-0.205790,-1.417460
33.600000,5.596550,3.424420,-0.186552,-1.744043,-0.206473,-1.418689
33.700000,5.613240,3.437770,-0.187108,-1.750842,-0.207157,-1.423245
33.800000,5.629880,3.448450,-0.187663,-1.756281,-0.207840,-1.426693
33.900000,5.646550,3.465330,-0.188218,-1.764878,-0.208524,-1.432696
34.000000,5.663210,3.480990,-0.188774,-1.772854,-0.209208,-1.438186
34.100000,5.679910,3.493710,-0.189330,-1.779332,-0.209895,-1.442450
34.200000,5.696600,3.509520,-0.189887,-1.787384,-0.210581,-1.447983
34.300000,5.713260,3.523000,-0.190442,-1.794249,-0.211267,-1.452549
34.400000,5.729880,3.531100,-0.190996,-1.798374,-0.211951,-1.454892
34.500000,5.746600,3.536290,-0.191553,-1.801018,-0.212641,-1.456027
34.600000,5.763280,3.549440,-0.192109,-1.807715,-0.213329,-1.460436
34.700000,5.779890,3.565460,-0.192663,-1.815874,-0.214014,-1.466022
34.800000,5.796530,3.573670,-0.193218,-1.820055,-0.214701,-1.468388
34.900000,5.813250,3.594730,-0.193775,-1.830781,-0.215392,-1.476021
35.000000,5.829930,3.603440,-0.194331,-1.835217,-0.216082,-1.478577
35.100000,5.846560,3.617020,-0.194885,-1.842133,-0.216771,-1.483128
35.200000,5.863230,3.629210,-0.195441,-1.848341,-0.217461,-1.487100
35.300000,5.879900,3.648920,-0.195997,-1.858380,-0.218152,-1.494143
35.400000,5.896570,3.653340,-0.196552,-1.860631,-0.218843,-1.494919
35.500000,5.913270,3.668260,-0.197109,-1.868229,-0.219536,-1.499985
35.600000,5.929900,3.685000,-0.197663,-1.876755,-0.220227,-1.505789
35.700000,5.946540,3.700520,-0.198218,-1.884659,-0.220919,-1.511086
35.800000,5.963260,3.712070,-0.198775,-1.890542,-0.221614,-1.514749
35.900000,5.979980,3.720390,-0.199333,-1.894779,-0.222310,-1.517088
36.000000,5.996580,3.737930,-0.199886,-1.903712,-0.223001,-1.523187
36.100000,6.013250,3.754550,-0.200442,-1.912177,-0.223696,-1.528897
36.200000,6.029960,3.766300,-0.200999,-1.918161,-0.224393,-1.532613
36.300000,6.046650,3.774680,-0.201555,-1.922429,-0.225089,-1.534954
36.400000,6.063270,3.795060,-0.202109,-1.932808,-0.225783,-1.542170
36.500000,6.079860,3.799790,-0.202662,-1.935217,-0.226477,-1.543022
36.600000,6.096500,3.816580,-0.203217,-1.943768,-0.227172,-1.548762
36.700000,6.113200,3.826720,-0.203773,-1.948932,-0.227871,-1.551792
36.800000,6.129910,3.847570,-0.204330,-1.959551,-0.228571,-1.559156
36.900000,6.146560,3.845380,-0.204885,-1.958436,-0.229269,-1.557181
37.000000,6.163250,3.867290,-0.205442,-1.969595,-0.229969,-1.564958
37.100000,6.179910,3.876450,-0.205997,-1.974260,-0.230668,-1.567568
37.200000,6.196630,3.893330,-0.206554,-1.982857,-0.231370,-1.573289
37.300000,6.213240,3.908760,-0.207108,-1.990715,-0.232068,-1.578422
37.400000,6.229910,3.922080,-0.207664,-1.997499,-0.232769,-1.582691
37.500000,6.246600,3.932620,-0.208220,-2.002867,-0.233472,-1.585830
37.600000,6.263310,3.944700,-0.208777,-2.009019,-0.234175,-1.589582
37.700000,6.279950,3.958340,-0.209332,-2.015966,-0.234877,-1.593960
37.800000,6.296540,3.974870,-0.209885,-2.024385,-0.235576,-1.599497
37.900000,6.313220,3.986260,-0.210441,-2.030186,-0.236280,-1.602952
38.000000,6.329920,4.003410,-0.210997,-2.038920,-0.236986,-1.608713
38.100000,6.346610,4.006570,-0.211554,-2.040529,-0.237691,-1.608848
38.200000,6.363210,4.028840,-0.212107,-2.051871,-0.238393,-1.616655
38.300000,6.379860,4.040680,-0.212662,-2.057901,-0.239098,-1.620264
38.400000,6.396570,4.051860,-0.213219,-2.063595,-0.239805,-1.623598
38.500000,6.413260,4.067430,-0.213775,-2.071525,-0.240513,-1.628684
38.600000,6.429920,4.084190,-0.214331,-2.080061,-0.241219,-1.634240
38.700000,6.446580,4.096800,-0.214886,-2.086483,-0.241926,-1.638127
38.800000,6.463240,4.106050,-0.215441,-2.091194,-0.242634,-1.640664
38.900000,6.479930,4.119240,-0.215998,-2.097912,-0.243343,-1.644768
39.000000,6.496600,4.139460,-0.216553,-2.108210,-0.244052,-1.651670
39.100000,6.513250,4.144080,-0.217108,-2.110563,-0.244761,-1.652342
39.200000,6.529930,4.161850,-0.217664,-2.119613,-0.245471,-1.658249
39.300000,6.546630,4.176420,-0.218221,-2.127033,-0.246183,-1.662870
39.400000,6.563250,4.187280,-0.218775,-2.132564,-0.246892,-1.666012
39.500000,6.579910,4.203090,-0.219330,-2.140616,-0.247603,-1.671114
39.600000,6.596570,4.221030,-0.219886,-2.149753,-0.248315,-1.677053
39.700000,6.613280,4.234340,-0.220443,-2.156532,-0.249029,-1.681140
39.800000,6.629990,4.245600,-0.221000,-2.162266,-0.249744,-1.684406
39.900000,6.646620,4.262080,-0.221554,-2.170660,-0.250456,-1.689741
40.000000,6.663170,4.277190,-0.222106,-2.178355,-0.251165,-1.694530
40.100000,6.679900,4.294060,-0.222663,-2.186947,-0.251882,-1.699994
40.200000,6.696590,4.305750,-0.223220,-2.192900,-0.252598,-1.703402
40.300000,6.713240,4.311490,-0.223775,-2.195824,-0.253312,-1.704454
40.400000,6.729880,4.326780,-0.224329,-2.203611,-0.254027,-1.709276
40.500000,6.746550,4.337180,-0.224885,-2.208908,-0.254744,-1.712157
40.600000,6.763260,4.353670,-0.225442,-2.217306,-0.255463,-1.717432
40.700000,6.779920,4.370650,-0.225997,-2.225954,-0.256180,-1.722894
40.800000,6.796570,4.381450,-0.226552,-2.231454,-0.256897,-1.725913
40.900000,6.813220,4.396370,-0.227107,-2.239053,-0.257615,-1.730548
41.000000,6.829920,4.406360,-0.227664,-2.244141,-0.258336,-1.733231
41.100000,6.846600,4.426230,-0.228220,-2.254260,-0.259056,-1.739793
41.200000,6.863300,4.441830,-0.228777,-2.262205,-0.259777,-1.744666
41.300000,6.879890,4.455280,-0.229330,-2.269055,-0.260495,-1.748694
41.400000,6.896560,4.471390,-0.229885,-2.277260,-0.261216,-1.753752
41.500000,6.913250,4.479010,-0.230442,-2.281141,-0.261939,-1.755471
41.600000,6.929930,4.496270,-0.230998,-2.289932,-0.262661,-1.760963
41.700000,6.946550,4.508240,-0.231552,-2.296028,-0.263382,-1.764379
41.800000,6.963230,4.532050,-0.232108,-2.308154,-0.264106,-1.772414
41.900000,6.979930,4.541610,-0.232664,-2.313023,-0.264831,-1.774865
42.000000,6.996560,4.551470,-0.233219,-2.318045,-0.265554,-1.777433
42.100000,7.013230,4.570640,-0.233774,-2.327808,-0.266279,-1.783626
42.200000,7.029900,4.580880,-0.234330,-2.333023,-0.267004,-1.786326
42.300000,7.046540,4.599990,-0.234885,-2.342756,-0.267729,-1.792478
42.400000,7.063240,4.613160,-0.235441,-2.349463,-0.268457,-1.796302
42.500000,7.079950,4.631140,-0.235998,-2.358620,-0.269185,-1.801990
42.600000,7.096560,4.636140,-0.236552,-2.361167,-0.269910,-1.802628
42.700000,7.113210,4.656570,-0.237107,-2.371572,-0.270637,-1.809255
42.800000,7.129970,4.675110,-0.237666,-2.381014,-0.271370,-1.815129
42.900000,7.146630,4.686890,-0.238221,-2.387013,-0.272099,-1.818377
43.000000,7.163260,4.696570,-0.238775,-2.391943,-0.272827,-1.820806
43.100000,7.179920,4.716840,-0.239331,-2.402267,-0.273557,-1.827331
43.200000,7.196600,4.723400,-0.239887,-2.405608,-0.274288,-1.828535
43.300000,7.213270,4.734420,-0.240442,-2.411220,-0.275019,-1.831461
43.400000,7.229940,4.756240,-0.240998,-2.422333,-0.275751,-1.838556
43.500000,7.246550,4.778370,-0.241552,-2.433604,-0.276481,-1.845763
43.600000,7.263220,4.790170,-0.242107,-2.439614,-0.277214,-1.848965
43.700000,7.279880,4.805240,-0.242663,-2.447289,-0.277947,-1.853423
43.800000,7.296580,4.817080,-0.243219,-2.453319,-0.278682,-1.856624
43.900000,7.313250,4.826230,-0.243775,-2.457979,-0.279416,-1.858785
44.000000,7.329890,4.843090,-0.244330,-2.466565,-0.280150,-1.863910
44.100000,7.346600,4.855480,-0.244887,-2.472876,-0.280887,-1.867301
44.200000,7.363270,4.878490,-0.245442,-2.484595,-0.281624,-1.874770
44.300000,7.379880,4.885840,-0.245996,-2.488338,-0.282358,-1.876217
44.400000,7.396540,4.911000,-0.246551,-2.501152,-0.283094,-1.884489
44.500000,7.413300,4.922710,-0.247110,-2.507116,-0.283836,-1.887582
44.600000,7.429970,4.933820,-0.247666,-2.512774,-0.284574,-1.890446
44.700000,7.446620,4.945320,-0.248221,-2.518631,-0.285312,-1.893455
44.800000,7.463270,4.961400,-0.248776,-2.526820,-0.286051,-1.898209
44.900000,7.479890,4.974990,-0.249330,-2.533742,-0.286789,-1.902005
45.000000,7.496580,4.985560,-0.249886,-2.539125,-0.287530,-1.904633
45.100000,7.513290,5.005330,-0.250443,-2.549194,-0.288273,-1.910766
45.200000,7.529930,5.022450,-0.250998,-2.557913,-0.289013,-1.915883
45.300000,7.546520,5.038720,-0.251551,-2.566199,-0.289752,-1.920670
45.400000,7.563250,5.056340,-0.252108,-2.575173,-0.290497,-1.925950
45.500000,7.579920,5.067170,-0.252664,-2.580688,-0.291240,-1.928641
45.600000,7.596540,5.075990,-0.253218,-2.585180,-0.291982,-1.930566
45.700000,7.613210,5.093960,-0.253774,-2.594333,-0.292726,-1.935959
45.800000,7.629920,5.113520,-0.254331,-2.604294,-0.293473,-1.941942
45.900000,7.646590,5.128110,-0.254886,-2.611725,-0.294218,-1.946032
46.000000,7.663240,5.139180,-0.255441,-2.617363,-0.294964,-1.948780
46.100000,7.679910,5.167820,-0.255997,-2.631949,-0.295710,-1.958178
46.200000,7.696610,5.179310,-0.256554,-2.637801,-0.296459,-1.961063
46.300000,7.713310,5.192260,-0.257110,-2.644396,-0.297208,-1.964495
46.400000,7.729990,5.203860,-0.257666,-2.650304,-0.297956,-1.967410
46.500000,7.746620,5.222700,-0.258221,-2.659899,-0.298703,-1.973058
46.600000,7.763280,5.234360,-0.258776,-2.665838,-0.299452,-1.975983
46.700000,7.779960,5.250350,-0.259332,-2.673981,-0.300203,-1.980532
46.800000,7.796630,5.264580,-0.259888,-2.681229,-0.300953,-1.984410
46.900000,7.813220,5.279500,-0.260441,-2.688827,-0.301701,-1.988547
47.000000,7.829840,5.298560,-0.260995,-2.698534,-0.302450,-1.994231
47.100000,7.846580,5.313240,-0.261553,-2.706011,-0.303205,-1.998247
47.200000,7.863280,5.328030,-0.262109,-2.713543,-0.303960,-2.002298
47.300000,7.879910,5.346200,-0.262664,-2.722797,-0.304711,-2.007617
47.400000,7.896580,5.359770,-0.263219,-2.729708,-0.305465,-2.011196
47.500000,7.913220,5.376090,-0.263774,-2.738020,-0.306218,-2.015802
47.600000,7.929920,5.390160,-0.264331,-2.745186,-0.306975,-2.019549
47.700000,7.946610,5.406060,-0.264887,-2.753284,-0.307731,-2.023975
47.800000,7.963240,5.422490,-0.265441,-2.761651,-0.308485,-2.028595
47.900000,7.979870,5.435570,-0.265996,-2.768313,-0.309240,-2.031954
48.000000,7.996600,5.460870,-0.266553,-2.781198,-0.310000,-2.039861
48.100000,8.013320,5.471090,-0.267111,-2.786403,-0.310761,-2.042125
48.200000,8.029940,5.487200,-0.267665,-2.794608,-0.311517,-2.046590
48.300000,8.046590,5.505320,-0.268220,-2.803836,-0.312275,-2.051792
48.400000,8.063230,5.525000,-0.268774,-2.813859,-0.313033,-2.057566
48.500000,8.079940,5.536980,-0.269331,-2.819961,-0.313795,-2.060457
48.600000,8.096590,5.552270,-0.269886,-2.827748,-0.314555,-2.064577
48.700000,8.113240,5.566610,-0.270441,-2.835051,-0.315315,-2.068336
48.800000,8.129910,5.587850,-0.270997,-2.845869,-0.316077,-2.074647
48.900000,8.146570,5.601950,-0.271552,-2.853050,-0.316839,-2.078297
49.000000,8.163240,5.622740,-0.272108,-2.863638,-0.317603,-2.084419
49.100000,8.179880,5.640600,-0.272663,-2.872734,-0.318365,-2.089447
49.200000,8.196540,5.654870,-0.273218,-2.880002,-0.319129,-2.093133
49.300000,8.213170,5.665790,-0.273772,-2.885563,-0.319892,-2.095576
49.400000,8.229920,5.681000,-0.274331,-2.893310,-0.320661,-2.099586
49.500000,8.246550,5.702600,-0.274885,-2.904310,-0.321425,-2.105959
49.600000,8.263210,5.717380,-0.275440,-2.911838,-0.322191,-2.109800
49.700000,8.279930,5.735220,-0.275998,-2.920924,-0.322961,-2.114755
49.800000,8.296640,5.756310,-0.276555,-2.931665,-0.323730,-2.120899
49.900000,8.313320,5.774020,-0.277111,-2.940684,-0.324499,-2.125789
50.000000,8.329910,5.790340,-0.277664,-2.948996,-0.325264,-2.130167
50.100000,8.346580,5.805580,-0.278219,-2.956758,-0.326034,-2.134130
50.200000,8.363260,5.819990,-0.278775,-2.964097,-0.326805,-2.137780
50.300000,8.379960,5.837570,-0.279332,-2.973050,-0.327577,-2.142582
50.400000,8.396580,5.850720,-0.279886,-2.979747,-0.328346,-2.145758
50.500000,8.413190,5.873900,-0.280440,-2.991553,-0.329115,-2.152603
50.600000,8.429890,5.885760,-0.280996,-2.997593,-0.329889,-2.155280
50.700000,8.446570,5.913480,-0.281552,-3.011711,-0.330662,-2.163756
50.800000,8.463270,5.918670,-0.282109,-3.014354,-0.331438,-2.163978
50.900000,8.479900,5.936390,-0.282663,-3.023379,-0.332210,-2.168780
51.000000,8.496580,5.956170,-0.283219,-3.033452,-0.332985,-2.174320
51.100000,8.513310,5.974420,-0.283777,-3.042747,-0.333764,-2.179285
51.200000,8.529940,5.990510,-0.284331,-3.050942,-0.334538,-2.183463
51.300000,8.546540,6.008960,-0.284885,-3.060338,-0.335311,-2.188495
51.400000,8.563240,6.026970,-0.285441,-3.069511,-0.336090,-2.193345
51.500000,8.579940,6.045490,-0.285998,-3.078943,-0.336870,-2.198371
51.600000,8.596610,6.056820,-0.286554,-3.084713,-0.337648,-2.200777
51.700000,8.613270,6.072870,-0.287109,-3.092887,-0.338427,-2.204892
51.800000,8.629900,6.089600,-0.287663,-3.101408,-0.339205,-2.209247
51.900000,8.646590,6.110720,-0.288220,-3.112164,-0.339986,-2.215177
52.000000,8.663300,6.127150,-0.288777,-3.120532,-0.340769,-2.219395
52.100000,8.679950,6.146210,-0.289332,-3.130239,-0.341549,-2.224562
52.200000,8.696550,6.161840,-0.289885,-3.138199,-0.342328,-2.228482
52.300000,8.713230,6.182070,-0.290441,-3.148502,-0.343112,-2.234048
52.400000,8.729930,6.202620,-0.290998,-3.158968,-0.343896,-2.239716
52.500000,8.746580,6.223820,-0.291553,-3.169765,-0.344680,-2.245612
52.600000,8.763190,6.239620,-0.292106,-3.177812,-0.345461,-2.249553
52.700000,8.779890,6.255010,-0.292663,-3.185650,-0.346248,-2.253328
52.800000,8.796560,6.274830,-0.293219,-3.195745,-0.347034,-2.258693
52.900000,8.813240,6.289560,-0.293775,-3.203247,-0.347821,-2.262214
53.000000,8.829940,6.303410,-0.294331,-3.210300,-0.348609,-2.265408
53.100000,8.846590,6.328890,-0.294886,-3.223277,-0.349396,-2.272777
53.200000,8.863280,6.346020,-0.295443,-3.232001,-0.350186,-2.277130
53.300000,8.879960,6.360060,-0.295999,-3.239152,-0.350975,-2.280367
53.400000,8.896650,6.377870,-0.296555,-3.248223,-0.351766,-2.284946
53.500000,8.913260,6.396810,-0.297109,-3.257869,-0.352553,-2.289928
53.600000,8.929910,6.410620,-0.297664,-3.264902,-0.353343,-2.293059
53.700000,8.946610,6.435750,-0.298220,-3.277701,-0.354136,-2.300224
53.800000,8.963280,6.455640,-0.298776,-3.287830,-0.354928,-2.305506
53.900000,8.979880,6.474010,-0.299329,-3.297186,-0.355717,-2.310242
54.000000,8.996550,6.488370,-0.299885,-3.304500,-0.356511,-2.313530
54.100000,9.013230,6.507080,-0.300441,-3.314029,-0.357305,-2.318359
54.200000,9.029890,6.532260,-0.300996,-3.326853,-0.358099,-2.325482
54.300000,9.046580,6.550330,-0.301553,-3.336056,-0.358896,-2.330059
54.400000,9.063260,6.565720,-0.302109,-3.343894,-0.359692,-2.333674
54.500000,9.079940,6.579990,-0.302665,-3.351161,-0.360489,-2.336883
54.600000,9.096630,6.607320,-0.303221,-3.365080,-0.361287,-2.344717
54.700000,9.113310,6.629690,-0.303777,-3.376473,-0.362085,-2.350778
54.800000,9.129900,6.649180,-0.304330,-3.386400,-0.362880,-2.355817
54.900000,9.146510,6.665700,-0.304884,-3.394813,-0.363676,-2.359790
55.000000,9.163270,6.690660,-0.305442,-3.407525,-0.364480,-2.366723
55.100000,9.179990,6.702080,-0.306000,-3.413341,-0.365283,-2.368860
55.200000,9.196560,6.718170,-0.306552,-3.421536,-0.366079,-2.372657
55.300000,9.213230,6.740250,-0.307108,-3.432781,-0.366881,-2.378548
55.400000,9.229940,6.760310,-0.307665,-3.442998,-0.367685,-2.383709
55.500000,9.246590,6.776260,-0.308220,-3.451121,-0.368487,-2.387418
55.600000,9.263260,6.798550,-0.308775,-3.462473,-0.369290,-2.393347
55.700000,9.279910,6.819790,-0.309330,-3.473291,-0.370094,-2.398896
55.800000,9.296570,6.834440,-0.309886,-3.480752,-0.370898,-2.402117
55.900000,9.313210,6.862050,-0.310440,-3.494813,-0.371702,-2.409882
56.000000,9.329900,6.873550,-0.310997,-3.500670,-0.372509,-2.411973
56.100000,9.346530,6.900360,-0.311551,-3.514324,-0.373314,-2.419433
56.200000,9.363190,6.912960,-0.312106,-3.520742,-0.374121,-2.421896
56.300000,9.379930,6.933830,-0.312664,-3.531371,-0.374933,-2.427237
56.400000,9.396610,6.952580,-0.313220,-3.540920,-0.375742,-2.431832
56.500000,9.413250,6.971090,-0.313775,-3.550347,-0.376550,-2.436337
56.600000,9.429900,6.992360,-0.314330,-3.561180,-0.377359,-2.441794
56.700000,9.446620,7.013920,-0.314887,-3.572160,-0.378172,-2.447332
56.800000,9.463300,7.037620,-0.315443,-3.584230,-0.378984,-2.453609
56.900000,9.479970,7.047130,-0.315999,-3.589074,-0.379796,-2.454930
57.000000,9.496580,7.073650,-0.316553,-3.602580,-0.380606,-2.462174
57.100000,9.513220,7.092330,-0.317107,-3.612094,-0.381418,-2.466673
57.200000,9.529920,7.112110,-0.317664,-3.622168,-0.382233,-2.471536
57.300000,9.546620,7.132260,-0.318221,-3.632430,-0.383049,-2.476516
57.400000,9.563210,7.154450,-0.318774,-3.643731,-0.383861,-2.482206
57.500000,9.579800,7.176130,-0.319327,-3.654773,-0.384673,-2.487707
57.600000,9.596540,7.195040,-0.319885,-3.664404,-0.385493,-2.492217
57.700000,9.613250,7.218710,-0.320442,-3.676459,-0.386312,-2.498368
57.800000,9.629900,7.242260,-0.320997,-3.688453,-0.387129,-2.504472
57.900000,9.646590,7.263010,-0.321553,-3.699021,-0.387949,-2.509589
58.000000,9.663310,7.278550,-0.322110,-3.706935,-0.388771,-2.512893
58.100000,9.679980,7.303140,-0.322666,-3.719459,-0.389591,-2.519316
58.200000,9.696590,7.322360,-0.323220,-3.729247,-0.390409,-2.523881
58.300000,9.713210,7.349350,-0.323774,-3.742993,-0.391227,-2.531111
58.400000,9.729890,7.362540,-0.324330,-3.749711,-0.392050,-2.533568
