Repository: abubakardawood/tissue-phantom-material-database

Title:
A Database of Silicone Phantom Materials for Modeling Human Tissue Mechanics Across Varying Stiffnesses

Description:
This dataset contains processed mechanical compression test data for soft silicone phantoms
fabricated using Ecoflex (Smooth-On) with varying base materials and thinner concentrations.
The dataset provides force–compression measurements together with derived engineering and
true stress–strain quantities, intended for mechanical characterization, constitutive model
fitting, and the design of tissue-equivalent phantoms.

All files in this dataset are processed outputs generated from raw experimental measurements.
The raw data files are not included in this archive.

File: data/EF10_87_5T/EF10_87_5T_A5.csv (part 1 of 2)
EF10_87_5T_A_sample_5
Compression test;
Cylinder Diameter: 50mm;
Cylinder Height: 30mm;
Speed (mm/min): 10;
Machine: INSTRON 5900;
Load cell: 1kN;
Time (s),Compression (mm),Load (N),Engineering Strain [-],Engineering Stress (kPa),True Strain [-],True Stress (kPa)
0.000000,0.000000,-0.089100,-0.000000,0.045378,0.000000,0.045378
0.100000,0.006730,-0.073110,-0.000224,0.037235,-0.000224,0.037226
0.200000,0.027520,-0.069100,-0.000917,0.035192,-0.000918,0.035160
0.300000,0.046010,-0.057260,-0.001534,0.029162,-0.001535,0.029118
0.400000,0.063020,-0.049500,-0.002101,0.025210,-0.002103,0.025157
0.500000,0.079890,-0.038830,-0.002663,0.019776,-0.002667,0.019723
0.600000,0.096640,-0.029950,-0.003221,0.015253,-0.003227,0.015204
0.700000,0.113240,-0.016650,-0.003775,0.008480,-0.003782,0.008448
0.800000,0.129880,-0.007200,-0.004329,0.003667,-0.004339,0.003651
0.900000,0.146560,-0.007330,-0.004885,0.003733,-0.004897,0.003715
1.000000,0.163290,0.009120,-0.005443,-0.004645,-0.005458,-0.004619
1.100000,0.179890,0.015270,-0.005996,-0.007777,-0.006014,-0.007730
1.200000,0.196550,0.027000,-0.006552,-0.013751,-0.006573,-0.013661
1.300000,0.213230,0.033460,-0.007108,-0.017041,-0.007133,-0.016920
1.400000,0.229900,0.043970,-0.007663,-0.022394,-0.007693,-0.022222
1.500000,0.246600,0.052460,-0.008220,-0.026718,-0.008254,-0.026498
1.600000,0.263260,0.067950,-0.008775,-0.034607,-0.008814,-0.034303
1.700000,0.279890,0.075370,-0.009330,-0.038386,-0.009373,-0.038028
1.800000,0.296600,0.081920,-0.009887,-0.041722,-0.009936,-0.041309
1.900000,0.313300,0.095810,-0.010443,-0.048796,-0.010498,-0.048286
2.000000,0.329940,0.102990,-0.010998,-0.052452,-0.011059,-0.051876
2.100000,0.346580,0.106930,-0.011553,-0.054459,-0.011620,-0.053830
2.200000,0.363270,0.117540,-0.012109,-0.059863,-0.012183,-0.059138
2.300000,0.379970,0.131910,-0.012666,-0.067181,-0.012747,-0.066330
2.400000,0.396620,0.138670,-0.013221,-0.070624,-0.013309,-0.069690
2.500000,0.413240,0.150960,-0.013775,-0.076883,-0.013870,-0.075824
2.600000,0.429930,0.158110,-0.014331,-0.080525,-0.014435,-0.079371
2.700000,0.446610,0.166360,-0.014887,-0.084726,-0.014999,-0.083465
2.800000,0.463340,0.170370,-0.015445,-0.086769,-0.015565,-0.085429
2.900000,0.479940,0.182520,-0.015998,-0.092957,-0.016127,-0.091470
3.000000,0.496570,0.196080,-0.016552,-0.099863,-0.016691,-0.098210
3.100000,0.513240,0.203680,-0.017108,-0.103733,-0.017256,-0.101959
3.200000,0.529960,0.209090,-0.017665,-0.106489,-0.017823,-0.104608
3.300000,0.546600,0.222650,-0.018220,-0.113395,-0.018388,-0.111329
3.400000,0.563200,0.229520,-0.018773,-0.116894,-0.018952,-0.114699
3.500000,0.579910,0.239750,-0.019330,-0.122104,-0.019520,-0.119743
3.600000,0.596560,0.248910,-0.019885,-0.126769,-0.020086,-0.124248
3.700000,0.613240,0.257450,-0.020441,-0.131118,-0.020653,-0.128438
3.800000,0.629850,0.265010,-0.020995,-0.134968,-0.021219,-0.132135
3.900000,0.646570,0.276310,-0.021552,-0.140724,-0.021788,-0.137691
4.000000,0.663250,0.278760,-0.022108,-0.141971,-0.022356,-0.138833
4.100000,0.679950,0.291850,-0.022665,-0.148638,-0.022926,-0.145269
4.200000,0.696640,0.300620,-0.023221,-0.153105,-0.023495,-0.149549
4.300000,0.713250,0.316530,-0.023775,-0.161207,-0.024062,-0.157375
4.400000,0.729920,0.319410,-0.024331,-0.162674,-0.024632,-0.158716
4.500000,0.746570,0.326520,-0.024886,-0.166295,-0.025201,-0.162157
4.600000,0.763260,0.341110,-0.025442,-0.173726,-0.025771,-0.169306
4.700000,0.779860,0.353690,-0.025995,-0.180133,-0.026339,-0.175450
4.800000,0.796580,0.359020,-0.026553,-0.182847,-0.026912,-0.177992
4.900000,0.813260,0.370490,-0.027109,-0.188689,-0.027483,-0.183574
5.000000,0.829910,0.379880,-0.027664,-0.193471,-0.028054,-0.188119
5.100000,0.846520,0.385770,-0.028217,-0.196471,-0.028623,-0.190927
5.200000,0.863220,0.396930,-0.028774,-0.202155,-0.029196,-0.196338
5.300000,0.879930,0.409880,-0.029331,-0.208750,-0.029770,-0.202627
5.400000,0.896600,0.425980,-0.029887,-0.216950,-0.030342,-0.210466
5.500000,0.913280,0.426120,-0.030443,-0.217021,-0.030916,-0.210414
5.600000,0.929890,0.436880,-0.030996,-0.222501,-0.031487,-0.215604
5.700000,0.946550,0.445350,-0.031552,-0.226815,-0.032060,-0.219659
5.800000,0.963250,0.458250,-0.032108,-0.233385,-0.032635,-0.225891
5.900000,0.979960,0.466150,-0.032665,-0.237408,-0.033211,-0.229653
6.000000,0.996580,0.469380,-0.033219,-0.239053,-0.033784,-0.231112
6.100000,1.013250,0.478300,-0.033775,-0.243596,-0.034359,-0.235369
6.200000,1.029950,0.494670,-0.034332,-0.251933,-0.034935,-0.243284
6.300000,1.046680,0.495640,-0.034889,-0.252427,-0.035513,-0.243620
6.400000,1.063250,0.508600,-0.035442,-0.259028,-0.036085,-0.249847
6.500000,1.079910,0.514770,-0.035997,-0.262170,-0.036661,-0.252733
6.600000,1.096600,0.528880,-0.036553,-0.269356,-0.037238,-0.259510
6.700000,1.113210,0.544460,-0.037107,-0.277291,-0.037813,-0.267002
6.800000,1.129860,0.555960,-0.037662,-0.283148,-0.038390,-0.272484
6.900000,1.146510,0.557820,-0.038217,-0.284095,-0.038966,-0.273238
7.000000,1.163250,0.567420,-0.038775,-0.288985,-0.039547,-0.277779
7.100000,1.179910,0.577130,-0.039330,-0.293930,-0.040125,-0.282370
7.200000,1.196600,0.592790,-0.039887,-0.301905,-0.040704,-0.289863
7.300000,1.213220,0.596770,-0.040441,-0.303932,-0.041281,-0.291641
7.400000,1.229890,0.610110,-0.040996,-0.310726,-0.041860,-0.297988
7.500000,1.246640,0.626350,-0.041555,-0.318997,-0.042443,-0.305742
7.600000,1.263310,0.626120,-0.042110,-0.318880,-0.043023,-0.305452
7.700000,1.279930,0.639540,-0.042664,-0.325715,-0.043601,-0.311819
7.800000,1.296570,0.649820,-0.043219,-0.330951,-0.044181,-0.316647
7.900000,1.313270,0.659670,-0.043776,-0.335967,-0.044763,-0.321260
8.000000,1.329920,0.666600,-0.044331,-0.339497,-0.045343,-0.324446
8.100000,1.346570,0.674100,-0.044886,-0.343316,-0.045924,-0.327906
8.200000,1.363220,0.684720,-0.045441,-0.348725,-0.046505,-0.332879
8.300000,1.379910,0.693220,-0.045997,-0.353054,-0.047088,-0.336815
8.400000,1.396590,0.709100,-0.046553,-0.361142,-0.047671,-0.344329
8.500000,1.413260,0.714400,-0.047109,-0.363841,-0.048254,-0.346701
8.600000,1.429910,0.726750,-0.047664,-0.370131,-0.048837,-0.352489
8.700000,1.446520,0.733800,-0.048217,-0.373721,-0.049419,-0.355701
8.800000,1.463270,0.750640,-0.048776,-0.382298,-0.050005,-0.363651
8.900000,1.479970,0.756660,-0.049332,-0.385364,-0.050591,-0.366353
9.000000,1.496600,0.763860,-0.049887,-0.389031,-0.051174,-0.369623
9.100000,1.513240,0.774970,-0.050441,-0.394689,-0.051758,-0.374780
9.200000,1.529940,0.787140,-0.050998,-0.400887,-0.052344,-0.380443
9.300000,1.546610,0.793680,-0.051554,-0.404218,-0.052930,-0.383379
9.400000,1.563250,0.800950,-0.052108,-0.407920,-0.053515,-0.386664
9.500000,1.579890,0.811020,-0.052663,-0.413049,-0.054100,-0.391297
9.600000,1.596580,0.824620,-0.053219,-0.419976,-0.054688,-0.397625
9.700000,1.613320,0.827490,-0.053777,-0.421437,-0.055277,-0.398773
9.800000,1.629980,0.845810,-0.054333,-0.430767,-0.055864,-0.407363
9.900000,1.646590,0.852910,-0.054886,-0.434383,-0.056450,-0.410542
10.000000,1.663230,0.868900,-0.055441,-0.442527,-0.057037,-0.417993
10.100000,1.679940,0.871760,-0.055998,-0.443984,-0.057627,-0.419122
10.200000,1.696630,0.880410,-0.056554,-0.448389,-0.058217,-0.423031
10.300000,1.713270,0.892150,-0.057109,-0.454368,-0.058805,-0.428420
10.400000,1.729860,0.902590,-0.057662,-0.459685,-0.059391,-0.433179
10.500000,1.746590,0.911120,-0.058220,-0.464030,-0.059983,-0.437014
10.600000,1.763270,0.915200,-0.058776,-0.466108,-0.060574,-0.438712
10.700000,1.779920,0.928580,-0.059331,-0.472922,-0.061164,-0.444863
10.800000,1.796590,0.939680,-0.059886,-0.478575,-0.061754,-0.449915
10.900000,1.813230,0.944850,-0.060441,-0.481208,-0.062345,-0.452123
11.000000,1.829930,0.954220,-0.060998,-0.485980,-0.062937,-0.456337
11.100000,1.846620,0.972150,-0.061554,-0.495112,-0.063530,-0.464636
11.200000,1.863270,0.982490,-0.062109,-0.500378,-0.064122,-0.469300
11.300000,1.879890,0.993200,-0.062663,-0.505833,-0.064712,-0.474136
11.400000,1.896560,0.999460,-0.063219,-0.509021,-0.065305,-0.476841
11.500000,1.913260,1.009220,-0.063775,-0.513992,-0.065900,-0.481212
11.600000,1.929900,1.023190,-0.064330,-0.521106,-0.066492,-0.487584
11.700000,1.946580,1.030390,-0.064886,-0.524773,-0.067087,-0.490723
11.800000,1.963270,1.043550,-0.065442,-0.531476,-0.067682,-0.496695
11.900000,1.979960,1.053050,-0.065999,-0.536314,-0.068277,-0.500918
12.000000,1.996610,1.062500,-0.066554,-0.541127,-0.068872,-0.505113
12.100000,2.013200,1.073680,-0.067107,-0.546821,-0.069464,-0.510125
12.200000,2.029860,1.088680,-0.067662,-0.554460,-0.070060,-0.516944
12.300000,2.046570,1.092160,-0.068219,-0.556233,-0.070657,-0.518287
12.400000,2.063290,1.103100,-0.068776,-0.561804,-0.071256,-0.523165
12.500000,2.079890,1.116170,-0.069330,-0.568461,-0.071850,-0.529050
12.600000,2.096550,1.127400,-0.069885,-0.574180,-0.072447,-0.534054
12.700000,2.113220,1.135750,-0.070441,-0.578433,-0.073045,-0.537688
12.800000,2.129940,1.149080,-0.070998,-0.585222,-0.073644,-0.543672
12.900000,2.146580,1.154560,-0.071553,-0.588013,-0.074242,-0.545939
13.000000,2.163220,1.169480,-0.072107,-0.595611,-0.074839,-0.552663
13.100000,2.179880,1.178540,-0.072663,-0.600225,-0.075438,-0.556612
13.200000,2.196610,1.182080,-0.073220,-0.602028,-0.076039,-0.557948
13.300000,2.213270,1.203540,-0.073776,-0.612958,-0.076639,-0.567737
13.400000,2.229910,1.210860,-0.074330,-0.616686,-0.077238,-0.570847
13.500000,2.246620,1.219420,-0.074887,-0.621046,-0.077840,-0.574537
13.600000,2.263260,1.231830,-0.075442,-0.627366,-0.078439,-0.580036
13.700000,2.279950,1.246620,-0.075998,-0.634898,-0.079041,-0.586647
13.800000,2.296590,1.250490,-0.076553,-0.636869,-0.079642,-0.588115
13.900000,2.313260,1.263630,-0.077109,-0.643561,-0.080244,-0.593937
14.000000,2.329920,1.268470,-0.077664,-0.646026,-0.080846,-0.595853
14.100000,2.346630,1.276480,-0.078221,-0.650106,-0.081450,-0.599254
14.200000,2.363260,1.284990,-0.078775,-0.654440,-0.082051,-0.602886
14.300000,2.379930,1.298600,-0.079331,-0.661372,-0.082655,-0.608904
14.400000,2.396610,1.302600,-0.079887,-0.663409,-0.083259,-0.610411
14.500000,2.413310,1.319640,-0.080444,-0.672087,-0.083864,-0.618022
14.600000,2.429970,1.332610,-0.080999,-0.678693,-0.084468,-0.623719
14.700000,2.446590,1.346930,-0.081553,-0.685986,-0.085071,-0.630042
14.800000,2.463210,1.349030,-0.082107,-0.687055,-0.085674,-0.630643
14.900000,2.479890,1.357470,-0.082663,-0.691354,-0.086280,-0.634204
15.000000,2.496600,1.369660,-0.083220,-0.697562,-0.086888,-0.639511
15.100000,2.513210,1.382440,-0.083774,-0.704071,-0.087492,-0.645088
15.200000,2.529920,1.392050,-0.084331,-0.708965,-0.088100,-0.649178
15.300000,2.546600,1.407070,-0.084887,-0.716615,-0.088707,-0.655784
15.400000,2.563280,1.413670,-0.085443,-0.719976,-0.089315,-0.658460
15.500000,2.579980,1.425690,-0.085999,-0.726098,-0.089924,-0.663654
15.600000,2.596550,1.436650,-0.086552,-0.731680,-0.090528,-0.668352
15.700000,2.613220,1.443960,-0.087107,-0.735403,-0.091137,-0.671344
15.800000,2.629910,1.453370,-0.087664,-0.740195,-0.091747,-0.675307
15.900000,2.646600,1.464570,-0.088220,-0.745899,-0.092357,-0.680096
16.000000,2.663210,1.471250,-0.088774,-0.749301,-0.092964,-0.682783
16.100000,2.679880,1.487200,-0.089329,-0.757425,-0.093574,-0.689764
16.200000,2.696530,1.492430,-0.089884,-0.760088,-0.094184,-0.691768
16.300000,2.713230,1.502500,-0.090441,-0.765217,-0.094795,-0.696010
16.400000,2.729910,1.516400,-0.090997,-0.772296,-0.095407,-0.702020
16.500000,2.746550,1.526990,-0.091552,-0.777690,-0.096017,-0.706491
16.600000,2.763220,1.535980,-0.092107,-0.782268,-0.096629,-0.710216
16.700000,2.779940,1.552600,-0.092665,-0.790733,-0.097243,-0.717460
16.800000,2.796630,1.561110,-0.093221,-0.795067,-0.097857,-0.720950
16.900000,2.813190,1.564600,-0.093773,-0.796844,-0.098465,-0.722122
17.000000,2.829890,1.579030,-0.094330,-0.804193,-0.099080,-0.728334
17.100000,2.846610,1.592700,-0.094887,-0.811155,-0.099695,-0.734187
17.200000,2.863290,1.600370,-0.095443,-0.815062,-0.100310,-0.737270
17.300000,2.879880,1.616970,-0.095996,-0.823516,-0.100921,-0.744462
17.400000,2.896520,1.617910,-0.096551,-0.823995,-0.101535,-0.744438
17.500000,2.913240,1.632220,-0.097108,-0.831283,-0.102152,-0.750559
17.600000,2.929940,1.647170,-0.097665,-0.838897,-0.102769,-0.756966
17.700000,2.946600,1.657030,-0.098220,-0.843918,-0.103385,-0.761029
17.800000,2.963250,1.658510,-0.098775,-0.844672,-0.104000,-0.761240
17.900000,2.979940,1.669840,-0.099331,-0.850443,-0.104618,-0.765967
18.000000,2.996620,1.682710,-0.099887,-0.856997,-0.105235,-0.771394
18.100000,3.013310,1.703850,-0.100444,-0.867764,-0.105854,-0.780602
18.200000,3.029920,1.702540,-0.100997,-0.867097,-0.106469,-0.779522
18.300000,3.046580,1.722980,-0.101553,-0.877507,-0.107087,-0.788393
18.400000,3.063250,1.735340,-0.102108,-0.883801,-0.107706,-0.793558
18.500000,3.079940,1.734790,-0.102665,-0.883521,-0.108326,-0.792815
18.600000,3.096560,1.747000,-0.103219,-0.889740,-0.108943,-0.797902
18.700000,3.113240,1.761480,-0.103775,-0.897114,-0.109563,-0.804017
18.800000,3.129960,1.765950,-0.104332,-0.899391,-0.110185,-0.805556
18.900000,3.146630,1.783110,-0.104888,-0.908130,-0.110806,-0.812879
19.000000,3.163270,1.795080,-0.105442,-0.914227,-0.111426,-0.817829
19.100000,3.179870,1.810040,-0.105996,-0.921846,-0.112045,-0.824134
19.200000,3.196550,1.812720,-0.106552,-0.923211,-0.112667,-0.824841
19.300000,3.213250,1.821150,-0.107108,-0.927504,-0.113290,-0.828161
19.400000,3.229970,1.835980,-0.107666,-0.935057,-0.113914,-0.834383
19.500000,3.246560,1.843550,-0.108219,-0.938912,-0.114534,-0.837304
19.600000,3.263200,1.862410,-0.108773,-0.948518,-0.115156,-0.845344
19.700000,3.279920,1.864720,-0.109331,-0.949694,-0.115782,-0.845863
19.800000,3.296620,1.875180,-0.109887,-0.955021,-0.116407,-0.850077
19.900000,3.313270,1.895310,-0.110442,-0.965273,-0.117031,-0.858666
20.000000,3.329910,1.895840,-0.110997,-0.965543,-0.117655,-0.858371
20.100000,3.346620,1.906390,-0.111554,-0.970916,-0.118281,-0.862607
20.200000,3.363300,1.923640,-0.112110,-0.979702,-0.118907,-0.869867
20.300000,3.379970,1.930660,-0.112666,-0.983277,-0.119533,-0.872495
20.400000,3.396590,1.941360,-0.113220,-0.988727,-0.120158,-0.876783
20.500000,3.413260,1.943890,-0.113775,-0.990015,-0.120785,-0.877376
20.600000,3.429930,1.965080,-0.114331,-1.000807,-0.121412,-0.886384
20.700000,3.446590,1.977260,-0.114886,-1.007010,-0.122039,-0.891319
20.800000,3.463230,1.980590,-0.115441,-1.008706,-0.122666,-0.892260
20.900000,3.479870,1.993640,-0.115996,-1.015353,-0.123293,-0.897576
21.000000,3.496600,2.013320,-0.116553,-1.025375,-0.123924,-0.905865
21.100000,3.513280,2.020640,-0.117109,-1.029104,-0.124554,-0.908586
21.200000,3.529910,2.032210,-0.117664,-1.034996,-0.125182,-0.913215
21.300000,3.546560,2.044410,-0.118219,-1.041209,-0.125811,-0.918119
21.400000,3.563270,2.058270,-0.118776,-1.048268,-0.126443,-0.923760
21.500000,3.579920,2.070690,-0.119331,-1.054594,-0.127073,-0.928748
21.600000,3.596600,2.078760,-0.119887,-1.058704,-0.127705,-0.931779
21.700000,3.613230,2.093750,-0.120441,-1.066338,-0.128335,-0.937907
21.800000,3.629880,2.099640,-0.120996,-1.069338,-0.128966,-0.939952
21.900000,3.646590,2.110610,-0.121553,-1.074925,-0.129600,-0.944265
22.000000,3.663250,2.120900,-0.122108,-1.080166,-0.130232,-0.948268
22.100000,3.679900,2.134130,-0.122663,-1.086903,-0.130864,-0.953580
22.200000,3.696520,2.147690,-0.123217,-1.093810,-0.131496,-0.959033
22.300000,3.713290,2.153260,-0.123776,-1.096646,-0.132134,-0.960907
22.400000,3.729960,2.170140,-0.124332,-1.105243,-0.132768,-0.967826
22.500000,3.746660,2.179420,-0.124889,-1.109969,-0.133404,-0.971347
22.600000,3.763180,2.185680,-0.125439,-1.113158,-0.134034,-0.973524
22.700000,3.779910,2.197080,-0.125997,-1.118964,-0.134671,-0.977978
22.800000,3.796590,2.212480,-0.126553,-1.126807,-0.135308,-0.984206
22.900000,3.813250,2.220220,-0.127108,-1.130749,-0.135944,-0.987021
23.000000,3.829930,2.224580,-0.127664,-1.132969,-0.136581,-0.988330
23.100000,3.846530,2.239410,-0.128218,-1.140522,-0.137216,-0.994287
23.200000,3.863200,2.254570,-0.128773,-1.148243,-0.137853,-1.000380
23.300000,3.879890,2.273940,-0.129330,-1.158108,-0.138492,-1.008330
23.400000,3.896540,2.273990,-0.129885,-1.158134,-0.139130,-1.007710
23.500000,3.913200,2.290950,-0.130440,-1.166771,-0.139768,-1.014578
23.600000,3.929920,2.299360,-0.130997,-1.171054,-0.140409,-1.017649
23.700000,3.946630,2.311180,-0.131554,-1.177074,-0.141050,-1.022225
23.800000,3.963250,2.323100,-0.132108,-1.183145,-0.141688,-1.026842
23.900000,3.979910,2.332720,-0.132664,-1.188045,-0.142328,-1.030434
24.000000,3.996600,2.345950,-0.133220,-1.194783,-0.142970,-1.035614
24.100000,4.013290,2.363490,-0.133776,-1.203716,-0.143612,-1.042687
24.200000,4.029960,2.370250,-0.134332,-1.207158,-0.144254,-1.044998
24.300000,4.046590,2.380550,-0.134886,-1.212404,-0.144894,-1.048867
24.400000,4.063220,2.394500,-0.135441,-1.219509,-0.145535,-1.054338
24.500000,4.079920,2.400590,-0.135997,-1.222610,-0.146179,-1.056339
24.600000,4.096650,2.413310,-0.136555,-1.229089,-0.146825,-1.061250
24.700000,4.113250,2.424240,-0.137108,-1.234655,-0.147466,-1.065374
24.800000,4.129890,2.431520,-0.137663,-1.238363,-0.148109,-1.067886
24.900000,4.146590,2.443430,-0.138220,-1.244429,-0.148755,-1.072424
25.000000,4.163290,2.454730,-0.138776,-1.250184,-0.149401,-1.076688
25.100000,4.179940,2.465660,-0.139331,-1.255750,-0.150046,-1.080785
25.200000,4.196590,2.477610,-0.139886,-1.261836,-0.150691,-1.085323
25.300000,4.213220,2.486080,-0.140441,-1.266150,-0.151335,-1.088331
25.400000,4.229920,2.503630,-0.140997,-1.275088,-0.151983,-1.095304
25.500000,4.246580,2.520020,-0.141553,-1.283436,-0.152630,-1.101762
25.600000,4.263210,2.525210,-0.142107,-1.286079,-0.153276,-1.103318
25.700000,4.279930,2.535680,-0.142664,-1.291411,-0.153926,-1.107173
25.800000,4.296600,2.544690,-0.143220,-1.296000,-0.154574,-1.110387
25.900000,4.313240,2.556100,-0.143775,-1.301811,-0.155222,-1.114644
26.000000,4.329880,2.570100,-0.144329,-1.308941,-0.155870,-1.120023
26.100000,4.346550,2.574840,-0.144885,-1.311355,-0.156519,-1.121360
26.200000,4.363260,2.587560,-0.145442,-1.317833,-0.157171,-1.126165
26.300000,4.379960,2.599540,-0.145999,-1.323935,-0.157823,-1.130642
26.400000,4.396620,2.606700,-0.146554,-1.327581,-0.158473,-1.133019
26.500000,4.413250,2.619860,-0.147108,-1.334284,-0.159123,-1.137999
26.600000,4.429900,2.627150,-0.147663,-1.337997,-0.159774,-1.140423
26.700000,4.446600,2.642540,-0.148220,-1.345835,-0.160427,-1.146355
26.800000,4.463270,2.652660,-0.148776,-1.350989,-0.161080,-1.149994
26.900000,4.479880,2.662010,-0.149329,-1.355751,-0.161730,-1.153297
27.000000,4.496570,2.667660,-0.149886,-1.358628,-0.162384,-1.154989
27.100000,4.513260,2.686330,-0.150442,-1.368137,-0.163039,-1.162311
27.200000,4.529950,2.693480,-0.150998,-1.371778,-0.163694,-1.164642
27.300000,4.546600,2.707380,-0.151553,-1.378857,-0.164348,-1.169887
27.400000,4.563240,2.715730,-0.152108,-1.383110,-0.165002,-1.172728
27.500000,4.579890,2.728000,-0.152663,-1.389359,-0.165657,-1.177255
27.600000,4.596570,2.730410,-0.153219,-1.390586,-0.166313,-1.177522
27.700000,4.613240,2.742920,-0.153775,-1.396958,-0.166970,-1.182141
27.800000,4.629890,2.753510,-0.154330,-1.402351,-0.167626,-1.185927
27.900000,4.646590,2.760630,-0.154886,-1.405977,-0.168284,-1.188211
28.000000,4.663260,2.780730,-0.155442,-1.416214,-0.168942,-1.196075
28.100000,4.679950,2.784320,-0.155998,-1.418043,-0.169601,-1.196830
28.200000,4.696550,2.797160,-0.156552,-1.424582,-0.170257,-1.201561
28.300000,4.713230,2.801890,-0.157108,-1.426991,-0.170916,-1.202800
28.400000,4.729940,2.809230,-0.157665,-1.430729,-0.171577,-1.205154
28.500000,4.746630,2.816600,-0.158221,-1.434483,-0.172238,-1.207517
28.600000,4.763260,2.823780,-0.158775,-1.438139,-0.172897,-1.209798
28.700000,4.779900,2.833570,-0.159330,-1.443125,-0.173556,-1.213192
28.800000,4.796570,2.839730,-0.159886,-1.446263,-0.174217,-1.215026
28.900000,4.813260,2.845750,-0.160442,-1.449329,-0.174880,-1.216795
29.000000,4.829950,2.854920,-0.160998,-1.453999,-0.175543,-1.219907
29.100000,4.846550,2.867210,-0.161552,-1.460258,-0.176202,-1.224351
29.200000,4.863230,2.872130,-0.162108,-1.462764,-0.176866,-1.225639
29.300000,4.879950,2.882990,-0.162665,-1.468295,-0.177531,-1.229455
29.400000,4.896630,2.895200,-0.163221,-1.474513,-0.178195,-1.233842
29.500000,4.913220,2.907950,-0.163774,-1.481007,-0.178856,-1.238456
29.600000,4.929870,2.917680,-0.164329,-1.485962,-0.179520,-1.241776
29.700000,4.946570,2.927880,-0.164886,-1.491157,-0.180187,-1.245287
29.800000,4.963220,2.935690,-0.165441,-1.495135,-0.180851,-1.247779
29.900000,4.979910,2.946710,-0.165997,-1.500747,-0.181518,-1.251628
30.000000,4.996570,2.953690,-0.166552,-1.504302,-0.182184,-1.253757
30.100000,5.013250,2.966600,-0.167108,-1.510877,-0.182852,-1.258397
30.200000,5.029910,2.981600,-0.167664,-1.518516,-0.183519,-1.263916
30.300000,5.046600,2.985580,-0.168220,-1.520543,-0.184187,-1.264758
30.400000,5.063210,3.002310,-0.168774,-1.529064,-0.184853,-1.270998
30.500000,5.079910,3.014380,-0.169330,-1.535211,-0.185523,-1.275253
30.600000,5.096630,3.024540,-0.169888,-1.540386,-0.186194,-1.278693
30.700000,5.113310,3.038310,-0.170444,-1.547399,-0.186864,-1.283654
30.800000,5.129910,3.046530,-0.170997,-1.551585,-0.187532,-1.286269
30.900000,5.146570,3.056300,-0.171552,-1.556561,-0.188202,-1.289529
31.000000,5.163290,3.069300,-0.172110,-1.563182,-0.188875,-1.294143
31.100000,5.179950,3.078630,-0.172665,-1.567933,-0.189546,-1.297206
31.200000,5.196610,3.088680,-0.173220,-1.573052,-0.190217,-1.300567
31.300000,5.213210,3.098210,-0.173774,-1.577905,-0.190887,-1.303707
31.400000,5.229900,3.105920,-0.174330,-1.581832,-0.191560,-1.306071
31.500000,5.246600,3.124300,-0.174887,-1.591193,-0.192235,-1.312914
31.600000,5.263310,3.138180,-0.175444,-1.598262,-0.192910,-1.317857
31.700000,5.279940,3.149340,-0.175998,-1.603946,-0.193582,-1.321654
31.800000,5.296550,3.151920,-0.176552,-1.605260,-0.194254,-1.321848
31.900000,5.313240,3.168320,-0.177108,-1.613612,-0.194930,-1.327829
32.000000,5.329950,3.182960,-0.177665,-1.621068,-0.195607,-1.333061
32.100000,5.346570,3.190090,-0.178219,-1.624699,-0.196281,-1.335147
32.200000,5.363230,3.202230,-0.178774,-1.630882,-0.196957,-1.339322
32.300000,5.379910,3.218000,-0.179330,-1.638914,-0.197635,-1.345007
32.400000,5.396590,3.225680,-0.179886,-1.642825,-0.198312,-1.347304
32.500000,5.413260,3.232980,-0.180442,-1.646543,-0.198990,-1.349438
32.600000,5.429930,3.249290,-0.180998,-1.654850,-0.199668,-1.355326
32.700000,5.446620,3.253510,-0.181554,-1.656999,-0.200348,-1.356164
32.800000,5.463280,3.265860,-0.182109,-1.663289,-0.201027,-1.360388
32.900000,5.479970,3.282350,-0.182666,-1.671687,-0.201707,-1.366327
33.000000,5.496540,3.293560,-0.183218,-1.677396,-0.202383,-1.370067
33.100000,5.513200,3.297370,-0.183773,-1.679337,-0.203063,-1.370719
33.200000,5.529930,3.314440,-0.184331,-1.688030,-0.203747,-1.376874
33.300000,5.546580,3.320410,-0.184886,-1.691071,-0.204427,-1.378416
33.400000,5.563200,3.330100,-0.185440,-1.696006,-0.205107,-1.381499
33.500000,5.579880,3.340040,-0.185996,-1.701068,-0.205790,-1.384676
33.600000,5.596550,3.349600,-0.186552,-1.705937,-0.206473,-1.387692
33.700000,5.613240,3.364130,-0.187108,-1.713337,-0.207157,-1.392758
33.800000,5.629900,3.373930,-0.187663,-1.718328,-0.207840,-1.395861
33.900000,5.646550,3.387270,-0.188218,-1.725122,-0.208524,-1.400423
34.000000,5.663210,3.395020,-0.188774,-1.729069,-0.209208,-1.402667
34.100000,5.679930,3.409660,-0.189331,-1.736526,-0.209895,-1.407747
34.200000,5.696620,3.417250,-0.189887,-1.740391,-0.210582,-1.409913
34.300000,5.713270,3.427860,-0.190442,-1.745795,-0.211267,-1.413322
34.400000,5.729900,3.446040,-0.190997,-1.755054,-0.211952,-1.419844
34.500000,5.746610,3.451140,-0.191554,-1.757651,-0.212641,-1.420967
34.600000,5.763290,3.467470,-0.192110,-1.765968,-0.213329,-1.426708
34.700000,5.779910,3.475060,-0.192664,-1.769834,-0.214015,-1.428851
34.800000,5.796550,3.485740,-0.193218,-1.775273,-0.214702,-1.432258
34.900000,5.813260,3.503460,-0.193775,-1.784298,-0.215393,-1.438545
35.000000,5.829930,3.507450,-0.194331,-1.786330,-0.216082,-1.439190
35.100000,5.846560,3.522870,-0.194885,-1.794183,-0.216771,-1.444523
35.200000,5.863220,3.536580,-0.195441,-1.801165,-0.217461,-1.449144
35.300000,5.879880,3.548610,-0.195996,-1.807292,-0.218151,-1.453070
35.400000,5.896560,3.559980,-0.196552,-1.813083,-0.218843,-1.456718
35.500000,5.913270,3.571640,-0.197109,-1.819021,-0.219536,-1.460476
35.600000,5.929900,3.581860,-0.197663,-1.824226,-0.220227,-1.463644
35.700000,5.946550,3.591360,-0.198218,-1.829065,-0.220919,-1.466510
35.800000,5.963250,3.605110,-0.198775,-1.836067,-0.221613,-1.471103
35.900000,5.979970,3.620830,-0.199332,-1.844074,-0.222309,-1.476490
36.000000,5.996580,3.623890,-0.199886,-1.845632,-0.223001,-1.476716
36.100000,6.013240,3.640760,-0.200441,-1.854224,-0.223695,-1.482561
36.200000,6.029960,3.653340,-0.200999,-1.860631,-0.224393,-1.486646
36.300000,6.046650,3.667090,-0.201555,-1.867634,-0.225089,-1.491203
36.400000,6.063290,3.681720,-0.202110,-1.875085,-0.225784,-1.496112
36.500000,6.079890,3.693910,-0.202663,-1.881293,-0.226478,-1.500024
36.600000,6.096510,3.707660,-0.203217,-1.888296,-0.227173,-1.504562
36.700000,6.113190,3.719600,-0.203773,-1.894377,-0.227871,-1.508354
36.800000,6.129910,3.726000,-0.204330,-1.897636,-0.228571,-1.509892
36.900000,6.146550,3.743140,-0.204885,-1.906366,-0.229269,-1.515780
37.000000,6.163260,3.747450,-0.205442,-1.908561,-0.229969,-1.516462
37.100000,6.179910,3.768960,-0.205997,-1.919516,-0.230668,-1.524101
37.200000,6.196640,3.777850,-0.206555,-1.924043,-0.231371,-1.526623
37.300000,6.213250,3.792680,-0.207108,-1.931596,-0.232069,-1.531546
37.400000,6.229910,3.798640,-0.207664,-1.934631,-0.232769,-1.532879
37.500000,6.246590,3.816150,-0.208220,-1.943549,-0.233471,-1.538864
37.600000,6.263300,3.823840,-0.208777,-1.947466,-0.234175,-1.540880
37.700000,6.279940,3.831770,-0.209331,-1.951504,-0.234876,-1.542993
37.800000,6.296530,3.838470,-0.209884,-1.954917,-0.235576,-1.544610
37.900000,6.313220,3.860310,-0.210441,-1.966040,-0.236280,-1.552305
38.000000,6.329930,3.867220,-0.210998,-1.969559,-0.236986,-1.553987
38.100000,6.346620,3.880530,-0.211554,-1.976338,-0.237691,-1.558236
38.200000,6.363220,3.897900,-0.212107,-1.985184,-0.238393,-1.564112
38.300000,6.379880,3.915320,-0.212663,-1.994056,-0.239098,-1.569995
38.400000,6.396580,3.923430,-0.213219,-1.998186,-0.239806,-1.572134
38.500000,6.413280,3.929570,-0.213776,-2.001314,-0.240514,-1.573481
38.600000,6.429940,3.948930,-0.214331,-2.011174,-0.241220,-1.580116
38.700000,6.446600,3.960120,-0.214887,-2.016873,-0.241927,-1.583474
38.800000,6.463260,3.961350,-0.215442,-2.017499,-0.242635,-1.582845
38.900000,6.479940,3.978810,-0.215998,-2.026391,-0.243344,-1.588695
39.000000,6.496600,3.999650,-0.216553,-2.037005,-0.244052,-1.595885
39.100000,6.513240,4.011000,-0.217108,-2.042786,-0.244761,-1.599280
39.200000,6.529920,4.022970,-0.217664,-2.048882,-0.245471,-1.602914
39.300000,6.546610,4.039110,-0.218220,-2.057102,-0.246182,-1.608200
39.400000,6.563250,4.047130,-0.218775,-2.061186,-0.246892,-1.610250
39.500000,6.579920,4.060730,-0.219331,-2.068113,-0.247604,-1.614512
39.600000,6.596570,4.079350,-0.219886,-2.077596,-0.248315,-1.620762
39.700000,6.613260,4.088660,-0.220442,-2.082337,-0.249028,-1.623303
39.800000,6.629980,4.097620,-0.220999,-2.086901,-0.249743,-1.625697
39.900000,6.646620,4.109350,-0.221554,-2.092875,-0.250456,-1.629190
40.000000,6.663180,4.123160,-0.222106,-2.099908,-0.251165,-1.633506
40.100000,6.679900,4.138710,-0.222663,-2.107828,-0.251882,-1.638492
40.200000,6.696590,4.152780,-0.223220,-2.114993,-0.252598,-1.642885
40.300000,6.713250,4.164440,-0.223775,-2.120932,-0.253313,-1.646320
40.400000,6.729880,4.177970,-0.224329,-2.127823,-0.254027,-1.650490
40.500000,6.746550,4.194160,-0.224885,-2.136068,-0.254744,-1.655698
40.600000,6.763270,4.201080,-0.225442,-2.139592,-0.255463,-1.657238
40.700000,6.779920,4.218400,-0.225997,-2.148413,-0.256180,-1.662878
40.800000,6.796570,4.230350,-0.226552,-2.154500,-0.256897,-1.666393
40.900000,6.813210,4.247060,-0.227107,-2.163010,-0.257615,-1.671775
41.000000,6.829910,4.259770,-0.227664,-2.169483,-0.258335,-1.675571
41.100000,6.846590,4.265730,-0.228220,-2.172518,-0.259055,-1.676707
41.200000,6.863300,4.281160,-0.228777,-2.180377,-0.259777,-1.681558
41.300000,6.879920,4.292870,-0.229331,-2.186341,-0.260496,-1.684946
41.400000,6.896580,4.303650,-0.229886,-2.191831,-0.261217,-1.687960
41.500000,6.913270,4.322520,-0.230442,-2.201441,-0.261939,-1.694136
41.600000,6.929940,4.329530,-0.230998,-2.205012,-0.262662,-1.695658
41.700000,6.946560,4.340690,-0.231552,-2.210695,-0.263382,-1.698804
41.800000,6.963220,4.350810,-0.232107,-2.215849,-0.264105,-1.701534
41.900000,6.979920,4.370870,-0.232664,-2.226066,-0.264831,-1.708140
42.000000,6.996550,4.385280,-0.233218,-2.233405,-0.265553,-1.712534
42.100000,7.013220,4.394630,-0.233774,-2.238167,-0.266278,-1.714942
42.200000,7.029890,4.410890,-0.234330,-2.246448,-0.267004,-1.720038
42.300000,7.046540,4.420170,-0.234885,-2.251174,-0.267729,-1.722408
42.400000,7.063220,4.438680,-0.235441,-2.260601,-0.268456,-1.728364
42.500000,7.079950,4.457350,-0.235998,-2.270110,-0.269185,-1.734368
42.600000,7.096570,4.464100,-0.236552,-2.273547,-0.269911,-1.735735
42.700000,7.113230,4.482440,-0.237108,-2.282888,-0.270638,-1.741598
42.800000,7.129980,4.492180,-0.237666,-2.287848,-0.271370,-1.744105
42.900000,7.146620,4.502560,-0.238221,-2.293135,-0.272098,-1.746863
43.000000,7.163250,4.517460,-0.238775,-2.300723,-0.272826,-1.751368
43.100000,7.179920,4.528890,-0.239331,-2.306545,-0.273557,-1.754518
43.200000,7.196610,4.545120,-0.239887,-2.314811,-0.274288,-1.759518
43.300000,7.213280,4.556230,-0.240443,-2.320469,-0.275019,-1.762529
43.400000,7.229930,4.571700,-0.240998,-2.328348,-0.275750,-1.767221
43.500000,7.246560,4.585370,-0.241552,-2.335310,-0.276481,-1.771211
43.600000,7.263210,4.598620,-0.242107,-2.342058,-0.277213,-1.775029
43.700000,7.279870,4.613870,-0.242662,-2.349825,-0.277946,-1.779611
43.800000,7.296590,4.626260,-0.243220,-2.356135,-0.278682,-1.783077
43.900000,7.313250,4.636600,-0.243775,-2.361401,-0.279416,-1.785750
44.000000,7.329880,4.657850,-0.244329,-2.372224,-0.280150,-1.792620
44.100000,7.346590,4.663430,-0.244886,-2.375065,-0.280887,-1.793444
44.200000,7.363270,4.682280,-0.245442,-2.384666,-0.281624,-1.799368
44.300000,7.379870,4.699570,-0.245996,-2.393471,-0.282357,-1.804688
44.400000,7.396540,4.706130,-0.246551,-2.396812,-0.283094,-1.805875
44.500000,7.413300,4.723170,-0.247110,-2.405491,-0.283836,-1.811070
44.600000,7.429970,4.741530,-0.247666,-2.414841,-0.284574,-1.816768
44.700000,7.446630,4.749020,-0.248221,-2.418656,-0.285313,-1.818295
44.800000,7.463270,4.766600,-0.248776,-2.427609,-0.286051,-1.823679
44.900000,7.479890,4.781050,-0.249330,-2.434969,-0.286789,-1.827859
45.000000,7.496570,4.792480,-0.249886,-2.440790,-0.287530,-1.830872
45.100000,7.513280,4.812940,-0.250443,-2.451210,-0.288272,-1.837323
45.200000,7.529920,4.825040,-0.250997,-2.457373,-0.289013,-1.840579
45.300000,7.546510,4.834080,-0.251550,-2.461977,-0.289751,-1.842666
45.400000,7.563240,4.849550,-0.252108,-2.469856,-0.290497,-1.847185
45.500000,7.579910,4.857980,-0.252664,-2.474149,-0.291240,-1.849021
45.600000,7.596530,4.877270,-0.253218,-2.483973,-0.291982,-1.854987
45.700000,7.613200,4.893450,-0.253773,-2.492214,-0.292726,-1.859756
45.800000,7.629920,4.903340,-0.254331,-2.497251,-0.293473,-1.862123
45.900000,7.646570,4.920720,-0.254886,-2.506102,-0.294218,-1.867333
46.000000,7.663230,4.938270,-0.255441,-2.515040,-0.294963,-1.872596
46.100000,7.679900,4.943200,-0.255997,-2.517551,-0.295710,-1.873066
46.200000,7.696600,4.962760,-0.256553,-2.527513,-0.296458,-1.879071
46.300000,7.713300,4.976880,-0.257110,-2.534704,-0.297207,-1.883006
46.400000,7.729980,4.988240,-0.257666,-2.540490,-0.297956,-1.885892
46.500000,7.746620,5.000810,-0.258221,-2.546892,-0.298703,-1.889232
46.600000,7.763280,5.020180,-0.258776,-2.556757,-0.299452,-1.895129
46.700000,7.779970,5.038030,-0.259332,-2.565848,-0.300203,-1.900440
46.800000,7.796640,5.039460,-0.259888,-2.566576,-0.300954,-1.899554
46.900000,7.813220,5.058160,-0.260441,-2.576100,-0.301701,-1.905179
47.000000,7.829840,5.076260,-0.260995,-2.585318,-0.302450,-1.910564
47.100000,7.846590,5.089200,-0.261553,-2.591908,-0.303206,-1.913987
47.200000,7.863280,5.103650,-0.262109,-2.599268,-0.303960,-1.917975
47.300000,7.879930,5.116320,-0.262664,-2.605720,-0.304712,-1.921291
47.400000,7.896580,5.131960,-0.263219,-2.613686,-0.305465,-1.925713
47.500000,7.913230,5.147690,-0.263774,-2.621697,-0.306219,-1.930161
47.600000,7.929910,5.166930,-0.264330,-2.631496,-0.306974,-1.935912
47.700000,7.946600,5.178300,-0.264887,-2.637287,-0.307731,-1.938704
47.800000,7.963220,5.194380,-0.265441,-2.645476,-0.308485,-1.943259
47.900000,7.979860,5.207550,-0.265995,-2.652183,-0.309240,-1.946715
48.000000,7.996590,5.222540,-0.266553,-2.659818,-0.310000,-1.950835
48.100000,8.013310,5.231620,-0.267110,-2.664442,-0.310760,-1.952742
48.200000,8.029930,5.254850,-0.267664,-2.676273,-0.311516,-1.959930
48.300000,8.046580,5.265340,-0.268219,-2.681616,-0.312274,-1.962354
48.400000,8.063220,5.281870,-0.268774,-2.690034,-0.313033,-1.967023
48.500000,8.079920,5.298400,-0.269331,-2.698453,-0.313794,-1.971677
48.600000,8.096590,5.304990,-0.269886,-2.701809,-0.314555,-1.972628
48.700000,8.113230,5.323800,-0.270441,-2.711389,-0.315315,-1.978118
48.800000,8.129900,5.342680,-0.270997,-2.721005,-0.316077,-1.983621
48.900000,8.146570,5.346650,-0.271552,-2.723026,-0.316839,-1.983582
49.000000,8.163240,5.366090,-0.272108,-2.732927,-0.317603,-1.989276
49.100000,8.179870,5.382060,-0.272662,-2.741061,-0.318364,-1.993677
49.200000,8.196530,5.399220,-0.273218,-2.749800,-0.319128,-1.998506
49.300000,8.213170,5.413120,-0.273772,-2.756879,-0.319892,-2.002122
49.400000,8.229930,5.429100,-0.274331,-2.765018,-0.320661,-2.006488
49.500000,8.246550,5.448750,-0.274885,-2.775026,-0.321425,-2.012213
49.600000,8.263200,5.464630,-0.275440,-2.783113,-0.322191,-2.016533
49.700000,8.279910,5.476900,-0.275997,-2.789362,-0.322960,-2.019507
49.800000,8.296640,5.492650,-0.276555,-2.797384,-0.323730,-2.023754
49.900000,8.313320,5.509730,-0.277111,-2.806082,-0.324499,-2.028487
50.000000,8.329900,5.519890,-0.277663,-2.811257,-0.325264,-2.030674
50.100000,8.346570,5.536440,-0.278219,-2.819686,-0.326034,-2.035196
50.200000,8.363250,5.556930,-0.278775,-2.830121,-0.326804,-2.041154
50.300000,8.379940,5.571670,-0.279331,-2.837628,-0.327576,-2.044990
50.400000,8.396550,5.583270,-0.279885,-2.843536,-0.328344,-2.047673
50.500000,8.413180,5.603350,-0.280439,-2.853763,-0.329114,-2.053455
50.600000,8.429880,5.619580,-0.280996,-2.862029,-0.329888,-2.057810
50.700000,8.446570,5.634550,-0.281552,-2.869653,-0.330662,-2.061695
50.800000,8.463280,5.649800,-0.282109,-2.877420,-0.331438,-2.065673
50.900000,8.479890,5.669100,-0.282663,-2.887249,-0.332210,-2.071130
51.000000,8.496580,5.679990,-0.283219,-2.892795,-0.332985,-2.073500
51.100000,8.513310,5.704770,-0.283777,-2.905416,-0.333764,-2.080925
51.200000,8.529940,5.714880,-0.284331,-2.910564,-0.334538,-2.083000
51.300000,8.546540,5.730400,-0.284885,-2.918469,-0.335311,-2.087042
51.400000,8.563240,5.742500,-0.285441,-2.924631,-0.336090,-2.089821
51.500000,8.579930,5.762570,-0.285998,-2.934853,-0.336869,-2.095492
51.600000,8.596610,5.779800,-0.286554,-2.943628,-0.337648,-2.100121
51.700000,8.613260,5.800920,-0.287109,-2.954384,-0.338426,-2.106155
51.800000,8.629890,5.816110,-0.287663,-2.962120,-0.339204,-2.110028
51.900000,8.646570,5.834330,-0.288219,-2.971400,-0.339985,-2.114986
52.000000,8.663290,5.849020,-0.288776,-2.978881,-0.340768,-2.118651
52.100000,8.679960,5.858700,-0.289332,-2.983811,-0.341550,-2.120499
52.200000,8.696560,5.884960,-0.289885,-2.997186,-0.342329,-2.128345
52.300000,8.713250,5.895360,-0.290442,-3.002482,-0.343113,-2.130436
52.400000,8.729930,5.916230,-0.290998,-3.013111,-0.343896,-2.136303
52.500000,8.746590,5.925610,-0.291553,-3.017888,-0.344680,-2.138014
52.600000,8.763220,5.945970,-0.292107,-3.028258,-0.345463,-2.143681
52.700000,8.779920,5.961610,-0.292664,-3.036223,-0.346249,-2.147630
52.800000,8.796590,5.979890,-0.293220,-3.045533,-0.347035,-2.152523
52.900000,8.813260,5.993350,-0.293775,-3.052388,-0.347822,-2.155672
53.000000,8.829950,6.008210,-0.294332,-3.059956,-0.348610,-2.159314
53.100000,8.846600,6.034130,-0.294887,-3.073157,-0.349397,-2.166924
53.200000,8.863290,6.042260,-0.295443,-3.077298,-0.350186,-2.168132
53.300000,8.879960,6.063780,-0.295999,-3.088258,-0.350975,-2.174138
53.400000,8.896650,6.085740,-0.296555,-3.099442,-0.351766,-2.180287
53.500000,8.913250,6.100760,-0.297108,-3.107092,-0.352553,-2.183949
53.600000,8.929920,6.108330,-0.297664,-3.110947,-0.353343,-2.184930
53.700000,8.946610,6.131030,-0.298220,-3.122508,-0.354136,-2.191313
53.800000,8.963280,6.153820,-0.298776,-3.134115,-0.354928,-2.197717
53.900000,8.979880,6.166320,-0.299329,-3.140481,-0.355717,-2.200443
54.000000,8.996550,6.186830,-0.299885,-3.150927,-0.356511,-2.206011
54.100000,9.013230,6.198220,-0.300441,-3.156728,-0.357305,-2.208317
54.200000,9.029870,6.220140,-0.300996,-3.167891,-0.358098,-2.214370
54.300000,9.046570,6.242230,-0.301552,-3.179142,-0.358895,-2.220464
54.400000,9.063250,6.255750,-0.302108,-3.186027,-0.359691,-2.223502
54.500000,9.079940,6.272940,-0.302665,-3.194782,-0.360489,-2.227834
54.600000,9.096630,6.288740,-0.303221,-3.202829,-0.361287,-2.231664
54.700000,9.113310,6.311490,-0.303777,-3.214415,-0.362085,-2.237950
54.800000,9.129900,6.330100,-0.304330,-3.223893,-0.362880,-2.242766
54.900000,9.146520,6.343530,-0.304884,-3.230733,-0.363677,-2.245734
55.000000,9.163260,6.358700,-0.305442,-3.238459,-0.364480,-2.249298
55.100000,9.179980,6.381090,-0.305999,-3.249862,-0.365282,-2.255407
55.200000,9.196570,6.394080,-0.306552,-3.256478,-0.366080,-2.258197
55.300000,9.213250,6.414480,-0.307108,-3.266868,-0.366882,-2.263586
55.400000,9.229950,6.435240,-0.307665,-3.277441,-0.367685,-2.269087
55.500000,9.246580,6.450990,-0.308219,-3.285462,-0.368486,-2.272819
55.600000,9.263250,6.468570,-0.308775,-3.294416,-0.369290,-2.277182
55.700000,9.279910,6.486990,-0.309330,-3.303797,-0.370094,-2.281832
55.800000,9.296570,6.504580,-0.309886,-3.312755,-0.370898,-2.286180
55.900000,9.313210,6.526090,-0.310440,-3.323710,-0.371702,-2.291897
56.000000,9.329900,6.540170,-0.310997,-3.330881,-0.372509,-2.294988
56.100000,9.346530,6.558840,-0.311551,-3.340390,-0.373314,-2.299688
56.200000,9.363200,6.583340,-0.312107,-3.352868,-0.374121,-2.306415
56.300000,9.379930,6.599770,-0.312664,-3.361235,-0.374933,-2.310297
56.400000,9.396610,6.617330,-0.313220,-3.370178,-0.375742,-2.314570
56.500000,9.413240,6.634720,-0.313775,-3.379035,-0.376549,-2.318780
56.600000,9.429910,6.658760,-0.314330,-3.391279,-0.377359,-2.325297
56.700000,9.446620,6.669920,-0.314887,-3.396962,-0.378172,-2.327302
56.800000,9.463300,6.693000,-0.315443,-3.408717,-0.378984,-2.333460
56.900000,9.479970,6.715000,-0.315999,-3.419921,-0.379796,-2.339230
57.000000,9.496590,6.740300,-0.316553,-3.432807,-0.380606,-2.346141
57.100000,9.513220,6.755340,-0.317107,-3.440466,-0.381418,-2.349469
57.200000,9.529920,6.772240,-0.317664,-3.449074,-0.382233,-2.353427
57.300000,9.546620,6.782910,-0.318221,-3.454508,-0.383049,-2.355212
57.400000,9.563200,6.810810,-0.318773,-3.468717,-0.383860,-2.362983
57.500000,9.579790,6.826770,-0.319326,-3.476845,-0.384672,-2.366597
57.600000,9.596540,6.847250,-0.319885,-3.487276,-0.385493,-2.371750
57.700000,9.613250,6.860910,-0.320442,-3.494233,-0.386312,-2.374535
57.800000,9.629900,6.885870,-0.320997,-3.506945,-0.387129,-2.381227
57.900000,9.646580,6.907700,-0.321553,-3.518063,-0.387948,-2.386820
58.000000,9.663300,6.930240,-0.322110,-3.529542,-0.388770,-2.392641
58.100000,9.679980,6.935150,-0.322666,-3.532043,-0.389591,-2.392373
58.200000,9.696570,6.964490,-0.323219,-3.546986,-0.390408,-2.400532
58.300000,9.713220,6.978560,-0.323774,-3.554151,-0.391228,-2.403410
58.400000,9.729910,6.997230,-0.324330,-3.563660,-0.392051,-2.407857
