Repository: abubakardawood/tissue-phantom-material-database

Title:
A Database of Silicone Phantom Materials for Modeling Human Tissue Mechanics Across Varying Stiffnesses

Description:
This dataset contains processed mechanical compression test data for soft silicone phantoms
fabricated using Ecoflex (Smooth-On) with varying base materials and thinner concentrations.
The dataset provides force–compression measurements together with derived engineering and
true stress–strain quantities, intended for mechanical characterization, constitutive model
fitting, and the design of tissue-equivalent phantoms.

All files in this dataset are processed outputs generated from raw experimental measurements.
The raw data files are not included in this archive.

File: data/EF10_87_5T/EF10_87_5T_B2.csv (part 1 of 2)
EF10_87_5T_B_sample_2
Compression test;
Cylinder Diameter: 50mm;
Cylinder Height: 30mm;
Speed (mm/min): 10;
Machine: INSTRON 5900;
Load cell: 1kN;
Time (s),Compression (mm),Load (N),Engineering Strain [-],Engineering Stress (kPa),True Strain [-],True Stress (kPa)
0.000000,0.000000,0.002750,-0.000000,-0.001401,0.000000,-0.001401
0.100000,0.006260,0.018710,-0.000209,-0.009529,-0.000209,-0.009527
0.200000,0.026340,0.011030,-0.000878,-0.005618,-0.000878,-0.005613
0.300000,0.045960,0.027890,-0.001532,-0.014204,-0.001533,-0.014182
0.400000,0.063190,0.041740,-0.002106,-0.021258,-0.002109,-0.021213
0.500000,0.080040,0.049660,-0.002668,-0.025292,-0.002672,-0.025224
0.600000,0.096750,0.059590,-0.003225,-0.030349,-0.003230,-0.030251
0.700000,0.113370,0.065200,-0.003779,-0.033206,-0.003786,-0.033081
0.800000,0.130020,0.075560,-0.004334,-0.038482,-0.004343,-0.038316
0.900000,0.146710,0.082500,-0.004890,-0.042017,-0.004902,-0.041811
1.000000,0.163370,0.095380,-0.005446,-0.048577,-0.005461,-0.048312
1.100000,0.180020,0.106270,-0.006001,-0.054123,-0.006019,-0.053798
1.200000,0.196660,0.113890,-0.006555,-0.058004,-0.006577,-0.057623
1.300000,0.213310,0.119130,-0.007110,-0.060672,-0.007136,-0.060241
1.400000,0.230020,0.130060,-0.007667,-0.066239,-0.007697,-0.065731
1.500000,0.246650,0.141400,-0.008222,-0.072014,-0.008256,-0.071422
1.600000,0.263280,0.147140,-0.008776,-0.074938,-0.008815,-0.074280
1.700000,0.279970,0.157310,-0.009332,-0.080117,-0.009376,-0.079370
1.800000,0.296680,0.162510,-0.009889,-0.082766,-0.009939,-0.081947
1.900000,0.313330,0.172950,-0.010444,-0.088083,-0.010499,-0.087163
2.000000,0.329960,0.190850,-0.010999,-0.097199,-0.011060,-0.096130
2.100000,0.346620,0.195830,-0.011554,-0.099735,-0.011621,-0.098583
2.200000,0.363270,0.203640,-0.012109,-0.103713,-0.012183,-0.102457
2.300000,0.379980,0.215350,-0.012666,-0.109677,-0.012747,-0.108288
2.400000,0.396600,0.228100,-0.013220,-0.116170,-0.013308,-0.114635
2.500000,0.413200,0.236150,-0.013773,-0.120270,-0.013869,-0.118614
2.600000,0.429880,0.241120,-0.014329,-0.122801,-0.014433,-0.121042
2.700000,0.446640,0.246720,-0.014888,-0.125653,-0.015000,-0.123783
2.800000,0.463300,0.259250,-0.015443,-0.132035,-0.015564,-0.129996
2.900000,0.479930,0.273450,-0.015998,-0.139267,-0.016127,-0.137039
3.000000,0.496530,0.277980,-0.016551,-0.141574,-0.016689,-0.139231
3.100000,0.513190,0.300320,-0.017106,-0.152952,-0.017254,-0.150335
3.200000,0.529950,0.303290,-0.017665,-0.154464,-0.017823,-0.151736
3.300000,0.546650,0.308300,-0.018222,-0.157016,-0.018390,-0.154155
3.400000,0.563270,0.319740,-0.018776,-0.162842,-0.018954,-0.159785
3.500000,0.579900,0.332350,-0.019330,-0.169264,-0.019519,-0.165993
3.600000,0.596600,0.339400,-0.019887,-0.172855,-0.020087,-0.169417
3.700000,0.613260,0.341960,-0.020442,-0.174159,-0.020654,-0.170599
3.800000,0.629920,0.355180,-0.020997,-0.180892,-0.021221,-0.177093
3.900000,0.646600,0.363870,-0.021553,-0.185317,-0.021789,-0.181323
4.000000,0.663260,0.373640,-0.022109,-0.190293,-0.022357,-0.186086
4.100000,0.679970,0.382770,-0.022666,-0.194943,-0.022926,-0.190525
4.200000,0.696620,0.392410,-0.023221,-0.199853,-0.023495,-0.195212
4.300000,0.713270,0.399650,-0.023776,-0.203540,-0.024063,-0.198701
4.400000,0.729920,0.408040,-0.024331,-0.207813,-0.024632,-0.202757
4.500000,0.746650,0.415880,-0.024888,-0.211806,-0.025203,-0.206534
4.600000,0.763280,0.429070,-0.025443,-0.218524,-0.025772,-0.212964
4.700000,0.779860,0.439760,-0.025995,-0.223968,-0.026339,-0.218146
4.800000,0.796560,0.449130,-0.026552,-0.228740,-0.026911,-0.222667
4.900000,0.813270,0.456310,-0.027109,-0.232397,-0.027483,-0.226097
5.000000,0.829940,0.470860,-0.027665,-0.239807,-0.028055,-0.233173
5.100000,0.846570,0.481200,-0.028219,-0.245073,-0.028625,-0.238157
5.200000,0.863240,0.486340,-0.028775,-0.247691,-0.029197,-0.240564
5.300000,0.879890,0.504310,-0.029330,-0.256843,-0.029768,-0.249310
5.400000,0.896610,0.511210,-0.029887,-0.260357,-0.030343,-0.252576
5.500000,0.913280,0.523540,-0.030443,-0.266637,-0.030916,-0.258520
5.600000,0.929900,0.526840,-0.030997,-0.268317,-0.031487,-0.260000
5.700000,0.946560,0.536960,-0.031552,-0.273471,-0.032060,-0.264843
5.800000,0.963240,0.539220,-0.032108,-0.274622,-0.032635,-0.265805
5.900000,0.979930,0.554980,-0.032664,-0.282649,-0.033210,-0.273416
6.000000,0.996530,0.555370,-0.033218,-0.282848,-0.033782,-0.273452
6.100000,1.013200,0.566530,-0.033773,-0.288531,-0.034357,-0.278787
6.200000,1.029900,0.579930,-0.034330,-0.295356,-0.034933,-0.285216
6.300000,1.046640,0.586990,-0.034888,-0.298952,-0.035511,-0.288522
6.400000,1.063220,0.600470,-0.035441,-0.305817,-0.036084,-0.294979
6.500000,1.079910,0.612430,-0.035997,-0.311908,-0.036661,-0.300680
6.600000,1.096570,0.628990,-0.036552,-0.320342,-0.037237,-0.308633
6.700000,1.113230,0.622730,-0.037108,-0.317154,-0.037814,-0.305385
6.800000,1.129930,0.637360,-0.037664,-0.324605,-0.038392,-0.312379
6.900000,1.146530,0.641850,-0.038218,-0.326892,-0.038967,-0.314398
7.000000,1.163220,0.655440,-0.038774,-0.333813,-0.039546,-0.320870
7.100000,1.179920,0.665560,-0.039331,-0.338967,-0.040125,-0.325635
7.200000,1.196600,0.675240,-0.039887,-0.343897,-0.040704,-0.330180
7.300000,1.213220,0.680050,-0.040441,-0.346347,-0.041281,-0.332340
7.400000,1.229890,0.692080,-0.040996,-0.352473,-0.041860,-0.338023
7.500000,1.246590,0.704120,-0.041553,-0.358605,-0.042441,-0.343704
7.600000,1.263270,0.718830,-0.042109,-0.366097,-0.043021,-0.350681
7.700000,1.279940,0.723430,-0.042665,-0.368440,-0.043602,-0.352721
7.800000,1.296610,0.734850,-0.043220,-0.374256,-0.044182,-0.358081
7.900000,1.313280,0.743440,-0.043776,-0.378631,-0.044763,-0.362056
8.000000,1.329960,0.752150,-0.044332,-0.383067,-0.045345,-0.366085
8.100000,1.346660,0.763500,-0.044889,-0.388847,-0.045927,-0.371393
8.200000,1.363220,0.764000,-0.045441,-0.389102,-0.046505,-0.371421
8.300000,1.379880,0.785570,-0.045996,-0.400088,-0.047087,-0.381685
8.400000,1.396560,0.788760,-0.046552,-0.401712,-0.047670,-0.383012
8.500000,1.413220,0.798170,-0.047107,-0.406505,-0.048253,-0.387355
8.600000,1.429850,0.812590,-0.047662,-0.413849,-0.048835,-0.394124
8.700000,1.446570,0.816070,-0.048219,-0.415621,-0.049420,-0.395580
8.800000,1.463280,0.826040,-0.048776,-0.420699,-0.050006,-0.400179
8.900000,1.479950,0.830360,-0.049332,-0.422899,-0.050590,-0.402037
9.000000,1.496610,0.848170,-0.049887,-0.431969,-0.051174,-0.410420
9.100000,1.513240,0.855090,-0.050441,-0.435494,-0.051758,-0.413527
9.200000,1.529950,0.863310,-0.050998,-0.439680,-0.052345,-0.417257
9.300000,1.546580,0.874180,-0.051553,-0.445216,-0.052929,-0.422264
9.400000,1.563250,0.884110,-0.052108,-0.450274,-0.053515,-0.426811
9.500000,1.579900,0.895320,-0.052663,-0.455983,-0.054101,-0.431969
9.600000,1.596600,0.904570,-0.053220,-0.460694,-0.054689,-0.436176
9.700000,1.613330,0.909750,-0.053778,-0.463332,-0.055278,-0.438415
9.800000,1.630000,0.920680,-0.054333,-0.468898,-0.055865,-0.443422
9.900000,1.646560,0.928990,-0.054885,-0.473131,-0.056449,-0.447163
10.000000,1.663210,0.940630,-0.055440,-0.479059,-0.057036,-0.452500
10.100000,1.679920,0.955200,-0.055997,-0.486479,-0.057626,-0.459238
10.200000,1.696580,0.958980,-0.056553,-0.488405,-0.058215,-0.460784
10.300000,1.713280,0.965590,-0.057109,-0.491771,-0.058805,-0.463686
10.400000,1.729900,0.980690,-0.057663,-0.499461,-0.059393,-0.470661
10.500000,1.746590,0.984910,-0.058220,-0.501611,-0.059983,-0.472407
10.600000,1.763240,0.993690,-0.058775,-0.506082,-0.060573,-0.476337
10.700000,1.779920,1.008410,-0.059331,-0.513579,-0.061164,-0.483108
10.800000,1.796560,1.015960,-0.059885,-0.517424,-0.061753,-0.486438
10.900000,1.813210,1.028580,-0.060440,-0.523851,-0.062344,-0.492190
11.000000,1.829930,1.042770,-0.060998,-0.531078,-0.062937,-0.498684
11.100000,1.846620,1.050860,-0.061554,-0.535199,-0.063530,-0.502255
11.200000,1.863240,1.054930,-0.062108,-0.537271,-0.064120,-0.503903
11.300000,1.879870,1.076290,-0.062662,-0.548150,-0.064712,-0.513802
11.400000,1.896610,1.080560,-0.063220,-0.550325,-0.065307,-0.515533
11.500000,1.913300,1.087060,-0.063777,-0.553635,-0.065901,-0.518326
11.600000,1.929940,1.101180,-0.064331,-0.560826,-0.066494,-0.524748
11.700000,1.946590,1.104480,-0.064886,-0.562507,-0.067087,-0.526008
11.800000,1.963270,1.115680,-0.065442,-0.568211,-0.067682,-0.531026
11.900000,1.979980,1.128770,-0.065999,-0.574878,-0.068278,-0.536936
12.000000,1.996650,1.137250,-0.066555,-0.579197,-0.068873,-0.540648
12.100000,2.013230,1.154740,-0.067108,-0.588104,-0.069465,-0.548638
12.200000,2.029890,1.157040,-0.067663,-0.589276,-0.070061,-0.549403
12.300000,2.046590,1.168470,-0.068220,-0.595097,-0.070658,-0.554500
12.400000,2.063290,1.180290,-0.068776,-0.601117,-0.071256,-0.559774
12.500000,2.079920,1.189760,-0.069331,-0.605940,-0.071851,-0.563930
12.600000,2.096550,1.200560,-0.069885,-0.611440,-0.072447,-0.568710
12.700000,2.113230,1.210860,-0.070441,-0.616686,-0.073045,-0.573246
12.800000,2.129910,1.223160,-0.070997,-0.622950,-0.073643,-0.578723
12.900000,2.146550,1.226160,-0.071552,-0.624478,-0.074241,-0.579796
13.000000,2.163220,1.243200,-0.072107,-0.633157,-0.074839,-0.587501
13.100000,2.179920,1.251650,-0.072664,-0.637460,-0.075439,-0.591140
13.200000,2.196630,1.260480,-0.073221,-0.641957,-0.076040,-0.594952
13.300000,2.213290,1.273320,-0.073776,-0.648497,-0.076640,-0.600653
13.400000,2.229920,1.280870,-0.074331,-0.652342,-0.077238,-0.603853
13.500000,2.246580,1.291320,-0.074886,-0.657664,-0.077838,-0.608414
13.600000,2.263240,1.296130,-0.075441,-0.660114,-0.078439,-0.610314
13.700000,2.279920,1.309390,-0.075997,-0.666867,-0.079040,-0.616187
13.800000,2.296570,1.322090,-0.076552,-0.673335,-0.079641,-0.621790
13.900000,2.313230,1.329480,-0.077108,-0.677099,-0.080243,-0.624889
14.000000,2.329900,1.341880,-0.077663,-0.683414,-0.080845,-0.630338
14.100000,2.346620,1.348350,-0.078221,-0.686709,-0.081449,-0.632994
14.200000,2.363250,1.357840,-0.078775,-0.691542,-0.082051,-0.637066
14.300000,2.379860,1.367250,-0.079329,-0.696335,-0.082652,-0.641095
14.400000,2.396550,1.377670,-0.079885,-0.701642,-0.083257,-0.645591
14.500000,2.413260,1.386600,-0.080442,-0.706190,-0.083862,-0.649382
14.600000,2.429900,1.398910,-0.080997,-0.712459,-0.084466,-0.654752
14.700000,2.446520,1.409120,-0.081551,-0.717659,-0.085069,-0.659133
14.800000,2.463170,1.416240,-0.082106,-0.721285,-0.085673,-0.662064
14.900000,2.479870,1.425830,-0.082662,-0.726169,-0.086280,-0.666142
15.000000,2.496610,1.434500,-0.083220,-0.730585,-0.086888,-0.669785
15.100000,2.513280,1.447770,-0.083776,-0.737343,-0.087494,-0.675572
15.200000,2.529940,1.455290,-0.084331,-0.741173,-0.088101,-0.678669
15.300000,2.546600,1.472530,-0.084887,-0.749953,-0.088707,-0.686292
15.400000,2.563280,1.485440,-0.085443,-0.756528,-0.089315,-0.691889
15.500000,2.579980,1.490060,-0.085999,-0.758881,-0.089924,-0.693618
15.600000,2.596600,1.501180,-0.086553,-0.764545,-0.090530,-0.698371
15.700000,2.613270,1.512870,-0.087109,-0.770498,-0.091139,-0.703381
15.800000,2.629990,1.519810,-0.087666,-0.774033,-0.091749,-0.706176
15.900000,2.646610,1.535910,-0.088220,-0.782233,-0.092357,-0.713224
16.000000,2.663240,1.547170,-0.088775,-0.787967,-0.092965,-0.718016
16.100000,2.679890,1.561660,-0.089330,-0.795347,-0.093574,-0.724299
16.200000,2.696560,1.568240,-0.089885,-0.798698,-0.094185,-0.726907
16.300000,2.713280,1.577000,-0.090443,-0.803160,-0.094797,-0.730520
16.400000,2.729940,1.582650,-0.090998,-0.806037,-0.095408,-0.732689
16.500000,2.746560,1.594320,-0.091552,-0.811981,-0.096018,-0.737642
16.600000,2.763210,1.602360,-0.092107,-0.816075,-0.096629,-0.740909
16.700000,2.780000,1.621040,-0.092667,-0.825589,-0.097245,-0.749084
16.800000,2.796640,1.625880,-0.093221,-0.828054,-0.097857,-0.750862
16.900000,2.813210,1.632480,-0.093774,-0.831415,-0.098466,-0.753450
17.000000,2.829910,1.643950,-0.094330,-0.837257,-0.099081,-0.758278
17.100000,2.846560,1.657260,-0.094885,-0.844036,-0.099694,-0.763949
17.200000,2.863250,1.665350,-0.095442,-0.848156,-0.100308,-0.767206
17.300000,2.879930,1.680550,-0.095998,-0.855897,-0.100923,-0.773733
17.400000,2.896600,1.680190,-0.096553,-0.855714,-0.101538,-0.773092
17.500000,2.913260,1.694300,-0.097109,-0.862900,-0.102153,-0.779105
17.600000,2.929910,1.703830,-0.097664,-0.867753,-0.102768,-0.783006
17.700000,2.946590,1.719190,-0.098220,-0.875576,-0.103384,-0.789577
17.800000,2.963220,1.722550,-0.098774,-0.877288,-0.103999,-0.790634
17.900000,2.979880,1.734340,-0.099329,-0.883292,-0.104616,-0.795555
18.000000,2.996560,1.746360,-0.099885,-0.889414,-0.105233,-0.800574
18.100000,3.013250,1.752050,-0.100442,-0.892312,-0.105851,-0.802686
18.200000,3.029840,1.760760,-0.100995,-0.896748,-0.106466,-0.806181
18.300000,3.046530,1.776630,-0.101551,-0.904830,-0.107085,-0.812944
18.400000,3.063230,1.781330,-0.102108,-0.907224,-0.107705,-0.814589
18.500000,3.079920,1.789050,-0.102664,-0.911156,-0.108325,-0.817613
18.600000,3.096560,1.803200,-0.103219,-0.918362,-0.108943,-0.823570
18.700000,3.113220,1.818130,-0.103774,-0.925966,-0.109563,-0.829875
18.800000,3.129920,1.823680,-0.104331,-0.928793,-0.110184,-0.831891
18.900000,3.146610,1.839260,-0.104887,-0.936727,-0.110805,-0.838477
19.000000,3.163300,1.844040,-0.105443,-0.939162,-0.111427,-0.840134
19.100000,3.179880,1.859760,-0.105996,-0.947168,-0.112045,-0.846772
19.200000,3.196500,1.869000,-0.106550,-0.951874,-0.112665,-0.850452
19.300000,3.213250,1.877640,-0.107108,-0.956274,-0.113290,-0.853849
19.400000,3.229930,1.894120,-0.107664,-0.964667,-0.113913,-0.860807
19.500000,3.246520,1.891210,-0.108217,-0.963185,-0.114533,-0.858952
19.600000,3.263230,1.907890,-0.108774,-0.971680,-0.115158,-0.865987
19.700000,3.279930,1.914320,-0.109331,-0.974955,-0.115782,-0.868362
19.800000,3.296610,1.932380,-0.109887,-0.984153,-0.116407,-0.876007
19.900000,3.313280,1.934700,-0.110443,-0.985335,-0.117031,-0.876512
20.000000,3.329950,1.947270,-0.110998,-0.991736,-0.117656,-0.881655
20.100000,3.346640,1.965870,-0.111555,-1.001209,-0.118282,-0.889520
20.200000,3.363340,1.962620,-0.112111,-0.999554,-0.118909,-0.887493
20.300000,3.379970,1.987160,-0.112666,-1.012052,-0.119533,-0.898029
20.400000,3.396540,1.983460,-0.113218,-1.010168,-0.120156,-0.895799
20.500000,3.413210,2.008540,-0.113774,-1.022941,-0.120783,-0.906557
20.600000,3.429900,2.014860,-0.114330,-1.026160,-0.121411,-0.908839
20.700000,3.446570,2.025990,-0.114886,-1.031828,-0.122038,-0.913286
20.800000,3.463170,2.031860,-0.115439,-1.034818,-0.122664,-0.915359
20.900000,3.479890,2.044480,-0.115996,-1.041245,-0.123294,-0.920464
21.000000,3.496630,2.051360,-0.116554,-1.044749,-0.123925,-0.922979
21.100000,3.513240,2.062630,-0.117108,-1.050489,-0.124552,-0.927468
21.200000,3.529890,2.076600,-0.117663,-1.057604,-0.125181,-0.933163
21.300000,3.546530,2.088580,-0.118218,-1.063705,-0.125810,-0.937956
21.400000,3.563240,2.098130,-0.118775,-1.068569,-0.126442,-0.941650
21.500000,3.579940,2.105690,-0.119331,-1.072419,-0.127074,-0.944446
21.600000,3.596620,2.119550,-0.119887,-1.079478,-0.127705,-0.950062
21.700000,3.613280,2.128040,-0.120443,-1.083802,-0.128337,-0.953266
21.800000,3.629900,2.144080,-0.120997,-1.091971,-0.128967,-0.959846
21.900000,3.646620,2.152950,-0.121554,-1.096488,-0.129601,-0.963206
22.000000,3.663310,2.165040,-0.122110,-1.102646,-0.130234,-0.968001
22.100000,3.679920,2.172430,-0.122664,-1.106410,-0.130865,-0.970693
22.200000,3.696570,2.172700,-0.123219,-1.106547,-0.131498,-0.970199
22.300000,3.713270,2.186200,-0.123776,-1.113423,-0.132133,-0.975608
22.400000,3.729930,2.193710,-0.124331,-1.117247,-0.132767,-0.978339
22.500000,3.746600,2.200900,-0.124887,-1.120909,-0.133402,-0.980923
22.600000,3.763250,2.209230,-0.125442,-1.125152,-0.134036,-0.984011
22.700000,3.779910,2.227540,-0.125997,-1.134477,-0.134671,-0.991536
22.800000,3.796530,2.230410,-0.126551,-1.135938,-0.135306,-0.992184
22.900000,3.813210,2.243940,-0.127107,-1.142829,-0.135942,-0.997568
23.000000,3.829850,2.257310,-0.127662,-1.149639,-0.136578,-1.002874
23.100000,3.846540,2.265710,-0.128218,-1.153917,-0.137216,-1.005964
23.200000,3.863240,2.273510,-0.128775,-1.157889,-0.137855,-1.008782
23.300000,3.879930,2.285750,-0.129331,-1.164123,-0.138493,-1.013566
23.400000,3.896560,2.303110,-0.129885,-1.172964,-0.139130,-1.020613
23.500000,3.913180,2.307860,-0.130439,-1.175383,-0.139767,-1.022067
23.600000,3.929940,2.318150,-0.130998,-1.180624,-0.140410,-1.025965
23.700000,3.946670,2.330630,-0.131556,-1.186980,-0.141052,-1.030826
23.800000,3.963280,2.337580,-0.132109,-1.190520,-0.141690,-1.033241
23.900000,3.979910,2.354960,-0.132664,-1.199371,-0.142328,-1.040258
24.000000,3.996570,2.362840,-0.133219,-1.203385,-0.142969,-1.043071
24.100000,4.013260,2.373220,-0.133775,-1.208671,-0.143611,-1.046981
24.200000,4.029950,2.378430,-0.134332,-1.211324,-0.144253,-1.048605
24.300000,4.046550,2.396290,-0.134885,-1.220420,-0.144893,-1.055804
24.400000,4.063210,2.401120,-0.135440,-1.222880,-0.145535,-1.057253
24.500000,4.079920,2.419420,-0.135997,-1.232200,-0.146179,-1.064625
24.600000,4.096600,2.426740,-0.136553,-1.235929,-0.146823,-1.067158
24.700000,4.113220,2.438790,-0.137107,-1.242066,-0.147465,-1.071769
24.800000,4.129870,2.455080,-0.137662,-1.250362,-0.148108,-1.078234
24.900000,4.146570,2.463460,-0.138219,-1.254630,-0.148754,-1.081216
25.000000,4.163280,2.474710,-0.138776,-1.260359,-0.149401,-1.085452
25.100000,4.179910,2.486650,-0.139330,-1.266440,-0.150045,-1.089987
25.200000,4.196580,2.491120,-0.139886,-1.268717,-0.150690,-1.091241
25.300000,4.213250,2.500590,-0.140442,-1.273540,-0.151337,-1.094682
25.400000,4.229960,2.511910,-0.140999,-1.279305,-0.151985,-1.098925
25.500000,4.246620,2.525590,-0.141554,-1.286272,-0.152632,-1.104195
25.600000,4.263250,2.539980,-0.142108,-1.293601,-0.153277,-1.109770
25.700000,4.279930,2.548550,-0.142664,-1.297966,-0.153926,-1.112792
25.800000,4.296610,2.553880,-0.143220,-1.300680,-0.154574,-1.114397
25.900000,4.313300,2.571530,-0.143777,-1.309669,-0.155224,-1.121370
26.000000,4.329970,2.579420,-0.144332,-1.313688,-0.155873,-1.124080
26.100000,4.346520,2.593170,-0.144884,-1.320691,-0.156518,-1.129344
26.200000,4.363200,2.603910,-0.145440,-1.326160,-0.157169,-1.133284
26.300000,4.379950,2.612260,-0.145998,-1.330413,-0.157822,-1.136175
26.400000,4.396580,2.627830,-0.146553,-1.338343,-0.158471,-1.142205
26.500000,4.413200,2.634320,-0.147107,-1.341648,-0.159121,-1.144283
26.600000,4.429880,2.654810,-0.147663,-1.352084,-0.159773,-1.152431
26.700000,4.446580,2.658670,-0.148219,-1.354050,-0.160426,-1.153353
26.800000,4.463280,2.674430,-0.148776,-1.362076,-0.161080,-1.159432
26.900000,4.479920,2.685700,-0.149331,-1.367816,-0.161732,-1.163559
27.000000,4.496580,2.686420,-0.149886,-1.368182,-0.162385,-1.163111
27.100000,4.513270,2.704730,-0.150442,-1.377508,-0.163039,-1.170272
27.200000,4.529980,2.711360,-0.150999,-1.380884,-0.163695,-1.172372
27.300000,4.546590,2.725430,-0.151553,-1.388050,-0.164348,-1.177687
27.400000,4.563240,2.730710,-0.152108,-1.390739,-0.165002,-1.179197
27.500000,4.579910,2.751250,-0.152664,-1.401200,-0.165658,-1.187288
27.600000,4.596560,2.763250,-0.153219,-1.407312,-0.166313,-1.191685
27.700000,4.613210,2.766740,-0.153774,-1.409089,-0.166968,-1.192408
27.800000,4.629860,2.777720,-0.154329,-1.414681,-0.167624,-1.196355
27.900000,4.646590,2.795070,-0.154886,-1.423517,-0.168284,-1.203034
28.000000,4.663290,2.807370,-0.155443,-1.429782,-0.168943,-1.207532
28.100000,4.679940,2.812330,-0.155998,-1.432308,-0.169600,-1.208871
28.200000,4.696540,2.831860,-0.156551,-1.442254,-0.170256,-1.216468
28.300000,4.713210,2.831700,-0.157107,-1.442173,-0.170915,-1.215597
28.400000,4.729880,2.852660,-0.157663,-1.452848,-0.171575,-1.223788
28.500000,4.746610,2.854370,-0.158220,-1.453719,-0.172237,-1.223711
28.600000,4.763290,2.863900,-0.158776,-1.458572,-0.172898,-1.226986
28.700000,4.779880,2.877780,-0.159329,-1.465641,-0.173555,-1.232122
28.800000,4.796570,2.884460,-0.159886,-1.469043,-0.174217,-1.234164
28.900000,4.813270,2.906750,-0.160442,-1.480396,-0.174880,-1.242877
29.000000,4.829960,2.922330,-0.160999,-1.488330,-0.175543,-1.248711
29.100000,4.846560,2.925640,-0.161552,-1.490016,-0.176203,-1.249301
29.200000,4.863250,2.936270,-0.162108,-1.495430,-0.176866,-1.253008
29.300000,4.879900,2.949890,-0.162663,-1.502367,-0.177529,-1.257987
29.400000,4.896570,2.963290,-0.163219,-1.509191,-0.178193,-1.262863
29.500000,4.913190,2.976560,-0.163773,-1.515950,-0.178855,-1.267678
29.600000,4.929900,2.991020,-0.164330,-1.523314,-0.179521,-1.272988
29.700000,4.946560,3.003940,-0.164885,-1.529894,-0.180186,-1.277637
29.800000,4.963230,3.014330,-0.165441,-1.535186,-0.180852,-1.281203
29.900000,4.979910,3.020200,-0.165997,-1.538175,-0.181518,-1.282843
30.000000,4.996560,3.026430,-0.166552,-1.541348,-0.182184,-1.284634
30.100000,5.013230,3.040930,-0.167108,-1.548733,-0.182851,-1.289928
30.200000,5.029950,3.058820,-0.167665,-1.557844,-0.183520,-1.296648
30.300000,5.046610,3.065970,-0.168220,-1.561486,-0.184188,-1.298812
30.400000,5.063230,3.078840,-0.168774,-1.568040,-0.184854,-1.303395
30.500000,5.079950,3.085030,-0.169332,-1.571193,-0.185525,-1.305140
30.600000,5.096670,3.101500,-0.169889,-1.579581,-0.186196,-1.311228
30.700000,5.113290,3.116390,-0.170443,-1.587164,-0.186863,-1.316643
30.800000,5.129890,3.118030,-0.170996,-1.588000,-0.187531,-1.316458
30.900000,5.146550,3.138230,-0.171552,-1.598287,-0.188201,-1.324099
31.000000,5.163210,3.151660,-0.172107,-1.605127,-0.188871,-1.328874
31.100000,5.179900,3.159500,-0.172663,-1.609120,-0.189544,-1.331284
31.200000,5.196590,3.174210,-0.173220,-1.616612,-0.190216,-1.336583
31.300000,5.213190,3.181110,-0.173773,-1.620126,-0.190886,-1.338592
31.400000,5.229910,3.193660,-0.174330,-1.626518,-0.191561,-1.342966
31.500000,5.246610,3.206200,-0.174887,-1.632904,-0.192235,-1.347331
31.600000,5.263290,3.213530,-0.175443,-1.636637,-0.192909,-1.349501
31.700000,5.279880,3.230250,-0.175996,-1.645153,-0.193580,-1.355613
31.800000,5.296550,3.240230,-0.176552,-1.650236,-0.194254,-1.358884
31.900000,5.313250,3.251180,-0.177108,-1.655812,-0.194931,-1.362554
32.000000,5.329930,3.264730,-0.177664,-1.662713,-0.195607,-1.367308
32.100000,5.346580,3.279730,-0.178219,-1.670353,-0.196282,-1.372664
32.200000,5.363210,3.289960,-0.178774,-1.675563,-0.196957,-1.376016
32.300000,5.379930,3.302600,-0.179331,-1.682000,-0.197635,-1.380366
32.400000,5.396630,3.310900,-0.179888,-1.686228,-0.198314,-1.382896
32.500000,5.413300,3.321800,-0.180443,-1.691779,-0.198992,-1.386509
32.600000,5.429930,3.334860,-0.180998,-1.698430,-0.199668,-1.391018
32.700000,5.446610,3.347610,-0.181554,-1.704924,-0.200347,-1.395389
32.800000,5.463310,3.361830,-0.182110,-1.712166,-0.201028,-1.400363
32.900000,5.479970,3.369840,-0.182666,-1.716245,-0.201707,-1.402746
33.000000,5.496560,3.381590,-0.183219,-1.722230,-0.202384,-1.406685
33.100000,5.513170,3.398800,-0.183772,-1.730995,-0.203062,-1.412886
33.200000,5.529930,3.407690,-0.184331,-1.735522,-0.203747,-1.415612
33.300000,5.546600,3.413010,-0.184887,-1.738232,-0.204428,-1.416856
33.400000,5.563270,3.427270,-0.185442,-1.745494,-0.205110,-1.421806
33.500000,5.579910,3.442320,-0.185997,-1.753159,-0.205791,-1.427077
33.600000,5.596590,3.453480,-0.186553,-1.758843,-0.206475,-1.430725
33.700000,5.613270,3.463540,-0.187109,-1.763966,-0.207158,-1.433912
33.800000,5.629960,3.479130,-0.187665,-1.771906,-0.207843,-1.439381
33.900000,5.646600,3.486340,-0.188220,-1.775578,-0.208526,-1.441379
34.000000,5.663250,3.504630,-0.188775,-1.784893,-0.209210,-1.447950
34.100000,5.679970,3.511310,-0.189332,-1.788295,-0.209897,-1.449713
34.200000,5.696630,3.522930,-0.189888,-1.794214,-0.210582,-1.453514
34.300000,5.713230,3.536490,-0.190441,-1.801120,-0.211266,-1.458113
34.400000,5.729860,3.553790,-0.190995,-1.809930,-0.211951,-1.464242
34.500000,5.746560,3.560920,-0.191552,-1.813562,-0.212639,-1.466170
34.600000,5.763230,3.575380,-0.192108,-1.820926,-0.213326,-1.471112
34.700000,5.779890,3.588610,-0.192663,-1.827664,-0.214014,-1.475541
34.800000,5.796500,3.605290,-0.193217,-1.836159,-0.214700,-1.481383
34.900000,5.813280,3.617650,-0.193776,-1.842454,-0.215394,-1.485431
35.000000,5.829980,3.619750,-0.194333,-1.843524,-0.216084,-1.485267
35.100000,5.846570,3.629550,-0.194886,-1.848515,-0.216771,-1.488266
35.200000,5.863200,3.641880,-0.195440,-1.854794,-0.217460,-1.492293
35.300000,5.879850,3.663890,-0.195995,-1.866004,-0.218150,-1.500276
35.400000,5.896560,3.668860,-0.196552,-1.868535,-0.218843,-1.501271
35.500000,5.913270,3.690500,-0.197109,-1.879556,-0.219536,-1.509079
35.600000,5.929910,3.701600,-0.197664,-1.885209,-0.220227,-1.512572
35.700000,5.946550,3.714040,-0.198218,-1.891545,-0.220919,-1.516606
35.800000,5.963240,3.724410,-0.198775,-1.896826,-0.221613,-1.519785
35.900000,5.979930,3.732040,-0.199331,-1.900712,-0.222308,-1.521841
36.000000,5.996630,3.739830,-0.199888,-1.904680,-0.223003,-1.523958
36.100000,6.013290,3.761010,-0.200443,-1.915467,-0.223697,-1.531525
36.200000,6.029960,3.764050,-0.200999,-1.917015,-0.224393,-1.531697
36.300000,6.046610,3.781770,-0.201554,-1.926040,-0.225088,-1.537839
36.400000,6.063260,3.791060,-0.202109,-1.930771,-0.225783,-1.540545
36.500000,6.079920,3.803910,-0.202664,-1.937315,-0.226479,-1.544691
36.600000,6.096550,3.813960,-0.203218,-1.942434,-0.227175,-1.547696
36.700000,6.113240,3.832740,-0.203775,-1.951998,-0.227873,-1.554231
36.800000,6.129920,3.841700,-0.204331,-1.956562,-0.228572,-1.556776
36.900000,6.146530,3.850600,-0.204884,-1.961094,-0.229268,-1.559297
37.000000,6.163210,3.870300,-0.205440,-1.971128,-0.229967,-1.566178
37.100000,6.179920,3.877750,-0.205997,-1.974922,-0.230668,-1.568093
37.200000,6.196650,3.888490,-0.206555,-1.980392,-0.231371,-1.571332
37.300000,6.213280,3.906570,-0.207109,-1.989600,-0.232070,-1.577535
37.400000,6.229930,3.916560,-0.207664,-1.994688,-0.232770,-1.580462
37.500000,6.246590,3.925120,-0.208220,-1.999047,-0.233471,-1.582806
37.600000,6.263310,3.939750,-0.208777,-2.006498,-0.234175,-1.587588
37.700000,6.279960,3.954580,-0.209332,-2.014051,-0.234877,-1.592446
37.800000,6.296590,3.971300,-0.209886,-2.022566,-0.235578,-1.598057
37.900000,6.313210,3.983770,-0.210440,-2.028917,-0.236280,-1.601951
38.000000,6.329880,3.995330,-0.210996,-2.034805,-0.236984,-1.605469
38.100000,6.346590,4.013990,-0.211553,-2.044308,-0.237690,-1.611829
38.200000,6.363230,4.019950,-0.212108,-2.047344,-0.238394,-1.613086
38.300000,6.379870,4.037350,-0.212662,-2.056205,-0.239098,-1.618928
38.400000,6.396610,4.047210,-0.213220,-2.061227,-0.239807,-1.621732
38.500000,6.413310,4.054300,-0.213777,-2.064838,-0.240515,-1.623423
38.600000,6.429960,4.079990,-0.214332,-2.077922,-0.241221,-1.632557
38.700000,6.446590,4.088610,-0.214886,-2.082312,-0.241927,-1.634852
38.800000,6.463240,4.101800,-0.215441,-2.089030,-0.242634,-1.638966
38.900000,6.479930,4.108640,-0.215998,-2.092513,-0.243343,-1.640535
39.000000,6.496610,4.128730,-0.216554,-2.102745,-0.244053,-1.647388
39.100000,6.513250,4.137220,-0.217108,-2.107069,-0.244761,-1.649607
39.200000,6.529890,4.146220,-0.217663,-2.111653,-0.245470,-1.652024
39.300000,6.546570,4.160300,-0.218219,-2.118823,-0.246181,-1.656456
39.400000,6.563270,4.173680,-0.218776,-2.125638,-0.246893,-1.660600
39.500000,6.579910,4.193740,-0.219330,-2.135854,-0.247603,-1.667397
39.600000,6.596550,4.208670,-0.219885,-2.143458,-0.248314,-1.672144
39.700000,6.613240,4.215170,-0.220441,-2.146768,-0.249027,-1.673532
39.800000,6.629970,4.233310,-0.220999,-2.156007,-0.249743,-1.679532
39.900000,6.646610,4.242530,-0.221554,-2.160703,-0.250455,-1.681991
40.000000,6.663190,4.258830,-0.222106,-2.169004,-0.251165,-1.687255
40.100000,6.679900,4.267470,-0.222663,-2.173405,-0.251882,-1.689467
40.200000,6.696590,4.286660,-0.223220,-2.183178,-0.252598,-1.695850
40.300000,6.713270,4.303240,-0.223776,-2.191622,-0.253314,-1.701190
40.400000,6.729900,4.310120,-0.224330,-2.195126,-0.254028,-1.702693
40.500000,6.746580,4.324110,-0.224886,-2.202251,-0.254745,-1.706996
40.600000,6.763230,4.340730,-0.225441,-2.210716,-0.255461,-1.712330
40.700000,6.779960,4.343010,-0.225999,-2.211877,-0.256182,-1.711996
40.800000,6.796630,4.363000,-0.226554,-2.222058,-0.256900,-1.718641
40.900000,6.813260,4.372960,-0.227109,-2.227130,-0.257617,-1.721330
41.000000,6.829940,4.390400,-0.227665,-2.236012,-0.258336,-1.726951
41.100000,6.846640,4.400780,-0.228221,-2.241299,-0.259057,-1.729787
41.200000,6.863260,4.413870,-0.228775,-2.247966,-0.259776,-1.733686
41.300000,6.879870,4.427600,-0.229329,-2.254958,-0.260494,-1.737831
41.400000,6.896560,4.437750,-0.229885,-2.260128,-0.261216,-1.740557
41.500000,6.913260,4.454000,-0.230442,-2.268404,-0.261939,-1.745668
41.600000,6.929930,4.474830,-0.230998,-2.279012,-0.262661,-1.752566
41.700000,6.946560,4.485400,-0.231552,-2.284395,-0.263382,-1.755439
41.800000,6.963280,4.494240,-0.232109,-2.288898,-0.264108,-1.757623
41.900000,6.979990,4.508000,-0.232666,-2.295906,-0.264834,-1.761726
42.000000,6.996650,4.525340,-0.233222,-2.304737,-0.265558,-1.767222
42.100000,7.013270,4.531030,-0.233776,-2.307635,-0.266280,-1.768166
42.200000,7.029920,4.551180,-0.234331,-2.317897,-0.267005,-1.774743
42.300000,7.046550,4.563850,-0.234885,-2.324350,-0.267729,-1.778395
42.400000,7.063270,4.577860,-0.235442,-2.331485,-0.268458,-1.782555
42.500000,7.079970,4.589070,-0.235999,-2.337194,-0.269186,-1.785619
42.600000,7.096520,4.606800,-0.236551,-2.346224,-0.269909,-1.791223
42.700000,7.113240,4.623790,-0.237108,-2.354877,-0.270639,-1.796517
42.800000,7.129900,4.639200,-0.237663,-2.362725,-0.271367,-1.801192
42.900000,7.146550,4.651820,-0.238218,-2.369152,-0.272095,-1.804777
43.000000,7.163220,4.669940,-0.238774,-2.378381,-0.272825,-1.810485
43.100000,7.179900,4.678040,-0.239330,-2.382506,-0.273556,-1.812301
43.200000,7.196570,4.692110,-0.239886,-2.389672,-0.274286,-1.816424
43.300000,7.213260,4.704870,-0.240442,-2.396171,-0.275019,-1.820031
43.400000,7.229920,4.715980,-0.240997,-2.401829,-0.275750,-1.822995
43.500000,7.246530,4.726830,-0.241551,-2.407355,-0.276480,-1.825856
43.600000,7.263230,4.746450,-0.242108,-2.417347,-0.277214,-1.832089
43.700000,7.279920,4.761170,-0.242664,-2.424844,-0.277948,-1.836422
43.800000,7.296570,4.773880,-0.243219,-2.431317,-0.278681,-1.839975
43.900000,7.313220,4.785920,-0.243774,-2.437449,-0.279415,-1.843262
44.000000,7.329900,4.807770,-0.244330,-2.448577,-0.280151,-1.850316
44.100000,7.346580,4.820030,-0.244886,-2.454821,-0.280887,-1.853670
44.200000,7.363260,4.826000,-0.245442,-2.457862,-0.281623,-1.854599
44.300000,7.379940,4.839520,-0.245998,-2.464747,-0.282360,-1.858424
44.400000,7.396590,4.860400,-0.246553,-2.475381,-0.283097,-1.865069
44.500000,7.413260,4.879020,-0.247109,-2.484864,-0.283834,-1.870833
44.600000,7.429940,4.883820,-0.247665,-2.487309,-0.284573,-1.871291
44.700000,7.446630,4.903650,-0.248221,-2.497408,-0.285313,-1.877499
44.800000,7.463240,4.915850,-0.248775,-2.503622,-0.286050,-1.880784
44.900000,7.479870,4.928640,-0.249329,-2.510136,-0.286788,-1.884286
45.000000,7.496560,4.946200,-0.249885,-2.519079,-0.287529,-1.889598
45.100000,7.513240,4.955790,-0.250441,-2.523963,-0.288271,-1.891858
45.200000,7.529880,4.977700,-0.250996,-2.535122,-0.289011,-1.898816
45.300000,7.546540,4.983300,-0.251551,-2.537974,-0.289753,-1.899543
45.400000,7.563300,5.009610,-0.252110,-2.551373,-0.290499,-1.908147
45.500000,7.579920,5.018420,-0.252664,-2.555860,-0.291240,-1.910086
45.600000,7.596540,5.024460,-0.253218,-2.558936,-0.291982,-1.910968
45.700000,7.613210,5.048260,-0.253774,-2.571058,-0.292726,-1.918591
45.800000,7.629880,5.068160,-0.254329,-2.581193,-0.293471,-1.924720
45.900000,7.646580,5.069900,-0.254886,-2.582079,-0.294218,-1.923943
46.000000,7.663290,5.096930,-0.255443,-2.595845,-0.294966,-1.932755
46.100000,7.679910,5.106700,-0.255997,-2.600821,-0.295710,-1.935019
46.200000,7.696590,5.125620,-0.256553,-2.610457,-0.296458,-1.940736
46.300000,7.713320,5.137250,-0.257111,-2.616380,-0.297208,-1.943681
46.400000,7.729950,5.145800,-0.257665,-2.620734,-0.297955,-1.945463
46.500000,7.746560,5.169250,-0.258219,-2.632677,-0.298701,-1.952871
46.600000,7.763210,5.173850,-0.258774,-2.635020,-0.299449,-1.953146
46.700000,7.779940,5.190950,-0.259331,-2.643729,-0.300202,-1.958127
46.800000,7.796620,5.198700,-0.259887,-2.647676,-0.300953,-1.959579
46.900000,7.813250,5.223530,-0.260442,-2.660322,-0.301702,-1.967463
47.000000,7.829890,5.234800,-0.260996,-2.666062,-0.302452,-1.970229
47.100000,7.846550,5.250370,-0.261552,-2.673991,-0.303204,-1.974605
47.200000,7.863250,5.266070,-0.262108,-2.681987,-0.303958,-1.979016
47.300000,7.879910,5.278370,-0.262664,-2.688252,-0.304711,-1.982146
47.400000,7.896560,5.295940,-0.263219,-2.697200,-0.305464,-1.987247
47.500000,7.913220,5.312290,-0.263774,-2.705527,-0.306218,-1.991879
47.600000,7.929920,5.321810,-0.264331,-2.710376,-0.306975,-1.993940
47.700000,7.946600,5.339450,-0.264887,-2.719360,-0.307731,-1.999037
47.800000,7.963220,5.354830,-0.265441,-2.727193,-0.308485,-2.003285
47.900000,7.979880,5.371690,-0.265996,-2.735779,-0.309241,-2.008073
48.000000,7.996570,5.389880,-0.266552,-2.745043,-0.309999,-2.013346
48.100000,8.013290,5.402420,-0.267110,-2.751430,-0.310759,-2.016496
48.200000,8.029930,5.415140,-0.267664,-2.757908,-0.311516,-2.019715
48.300000,8.046630,5.431940,-0.268221,-2.766464,-0.312277,-2.024440
48.400000,8.063290,5.447660,-0.268776,-2.774470,-0.313036,-2.028758
48.500000,8.079920,5.459730,-0.269331,-2.780618,-0.313794,-2.031712
48.600000,8.096580,5.477040,-0.269886,-2.789434,-0.314555,-2.036604
48.700000,8.113250,5.489300,-0.270442,-2.795678,-0.315316,-2.039610
48.800000,8.129940,5.501370,-0.270998,-2.801825,-0.316079,-2.042536
48.900000,8.146630,5.520140,-0.271554,-2.811384,-0.316842,-2.047941
49.000000,8.163300,5.530040,-0.272110,-2.816426,-0.317605,-2.050048
49.100000,8.179890,5.548630,-0.272663,-2.825894,-0.318365,-2.055377
49.200000,8.196530,5.565540,-0.273218,-2.834506,-0.319128,-2.060069
49.300000,8.213190,5.581180,-0.273773,-2.842472,-0.319893,-2.064280
49.400000,8.229910,5.598510,-0.274330,-2.851298,-0.320660,-2.069100
49.500000,8.246550,5.614500,-0.274885,-2.859441,-0.321425,-2.073424
49.600000,8.263230,5.631830,-0.275441,-2.868267,-0.322192,-2.078229
49.700000,8.279900,5.645210,-0.275997,-2.875082,-0.322959,-2.081569
49.800000,8.296600,5.655260,-0.276553,-2.880200,-0.323728,-2.083671
49.900000,8.313250,5.668910,-0.277108,-2.887152,-0.324496,-2.087098
50.000000,8.329920,5.698060,-0.277664,-2.901998,-0.325265,-2.096218
50.100000,8.346570,5.698410,-0.278219,-2.902176,-0.326034,-2.094736
50.200000,8.363260,5.723050,-0.278775,-2.914725,-0.326805,-2.102172
50.300000,8.379950,5.743810,-0.279332,-2.925298,-0.327576,-2.108170
50.400000,8.396590,5.756050,-0.279886,-2.931532,-0.328346,-2.111036
50.500000,8.413210,5.765800,-0.280440,-2.936498,-0.329116,-2.112985
50.600000,8.429910,5.792730,-0.280997,-2.950213,-0.329890,-2.121212
50.700000,8.446610,5.800910,-0.281554,-2.954379,-0.330664,-2.122563
50.800000,8.463230,5.819930,-0.282108,-2.964066,-0.331436,-2.127880
50.900000,8.479880,5.836110,-0.282663,-2.972306,-0.332209,-2.132146
51.000000,8.496540,5.855820,-0.283218,-2.982345,-0.332984,-2.137691
51.100000,8.513270,5.866200,-0.283776,-2.987631,-0.333762,-2.139814
51.200000,8.529920,5.881520,-0.284331,-2.995434,-0.334537,-2.143740
51.300000,8.546550,5.888320,-0.284885,-2.998897,-0.335312,-2.144556
51.400000,8.563240,5.919290,-0.285441,-3.014670,-0.336090,-2.154158
51.500000,8.579900,5.938300,-0.285997,-3.024351,-0.336868,-2.159397
51.600000,8.596600,5.949200,-0.286553,-3.029903,-0.337648,-2.161674
51.700000,8.613260,5.974200,-0.287109,-3.042635,-0.338426,-2.169068
51.800000,8.629860,5.976580,-0.287662,-3.043847,-0.339203,-2.168248
51.900000,8.646560,5.994160,-0.288219,-3.052801,-0.339985,-2.172926
52.000000,8.663260,6.021560,-0.288775,-3.066755,-0.340767,-2.181152
52.100000,8.679910,6.029620,-0.289330,-3.070860,-0.341548,-2.182367
52.200000,8.696530,6.049060,-0.289884,-3.080761,-0.342327,-2.187697
52.300000,8.713230,6.070460,-0.290441,-3.091660,-0.343112,-2.193715
52.400000,8.729900,6.078650,-0.290997,-3.095831,-0.343895,-2.194955
52.500000,8.746560,6.091320,-0.291552,-3.102284,-0.344679,-2.197807
52.600000,8.763260,6.109670,-0.292109,-3.111629,-0.345465,-2.202695
52.700000,8.779890,6.132390,-0.292663,-3.123201,-0.346248,-2.209155
52.800000,8.796550,6.151160,-0.293218,-3.132760,-0.347033,-2.214177
52.900000,8.813280,6.157730,-0.293776,-3.136106,-0.347823,-2.214793
53.000000,8.829910,6.178090,-0.294330,-3.146475,-0.348608,-2.220372
53.100000,8.846570,6.193160,-0.294886,-3.154150,-0.349395,-2.224037
53.200000,8.863310,6.214450,-0.295444,-3.164993,-0.350187,-2.229916
53.300000,8.879950,6.230430,-0.295998,-3.173132,-0.350975,-2.233890
53.400000,8.896620,6.252250,-0.296554,-3.184245,-0.351764,-2.239944
53.500000,8.913210,6.263850,-0.297107,-3.190153,-0.352551,-2.242336
53.600000,8.929930,6.287040,-0.297664,-3.201963,-0.353344,-2.248853
53.700000,8.946630,6.302290,-0.298221,-3.209730,-0.354137,-2.252521
53.800000,8.963280,6.308190,-0.298776,-3.212735,-0.354928,-2.252847
53.900000,8.979860,6.332800,-0.299329,-3.225269,-0.355716,-2.259853
54.000000,8.996550,6.355290,-0.299885,-3.236723,-0.356511,-2.266078
54.100000,9.013230,6.376960,-0.300441,-3.247759,-0.357305,-2.271999
54.200000,9.029930,6.388840,-0.300998,-3.253809,-0.358101,-2.274420
54.300000,9.046620,6.411160,-0.301554,-3.265177,-0.358897,-2.280550
54.400000,9.063240,6.431630,-0.302108,-3.275602,-0.359691,-2.286017
54.500000,9.079950,6.435470,-0.302665,-3.277558,-0.360489,-2.285556
54.600000,9.096650,6.460700,-0.303222,-3.290407,-0.361288,-2.292685
54.700000,9.113310,6.479960,-0.303777,-3.300217,-0.362085,-2.297687
54.800000,9.129930,6.495170,-0.304331,-3.307963,-0.362881,-2.301247
54.900000,9.146620,6.520900,-0.304887,-3.321067,-0.363681,-2.308516
55.000000,9.163280,6.532020,-0.305443,-3.326730,-0.364481,-2.310605
55.100000,9.179930,6.550790,-0.305998,-3.336290,-0.365280,-2.315393
55.200000,9.196580,6.572640,-0.306553,-3.347418,-0.366080,-2.321258
55.300000,9.213230,6.591260,-0.307108,-3.356901,-0.366881,-2.325971
55.400000,9.229910,6.601860,-0.307664,-3.362300,-0.367683,-2.327842
55.500000,9.246580,6.622260,-0.308219,-3.372689,-0.368486,-2.333161
55.600000,9.263260,6.637560,-0.308775,-3.380482,-0.369290,-2.336672
55.700000,9.279880,6.658710,-0.309329,-3.391253,-0.370092,-2.342239
55.800000,9.296580,6.685090,-0.309886,-3.404688,-0.370898,-2.349623
55.900000,9.313280,6.700780,-0.310443,-3.412679,-0.371705,-2.353238
56.000000,9.329930,6.713920,-0.310998,-3.419371,-0.372511,-2.355955
56.100000,9.346520,6.731170,-0.311551,-3.428157,-0.373314,-2.360112
56.200000,9.363190,6.751540,-0.312106,-3.438531,-0.374121,-2.365344
56.300000,9.379890,6.773770,-0.312663,-3.449853,-0.374931,-2.371211
56.400000,9.396560,6.791970,-0.313219,-3.459122,-0.375739,-2.375660
56.500000,9.413250,6.809380,-0.313775,-3.467989,-0.376550,-2.379821
56.600000,9.429880,6.827290,-0.314329,-3.477110,-0.377358,-2.384152
56.700000,9.446580,6.845270,-0.314886,-3.486267,-0.378170,-2.388491
56.800000,9.463270,6.868410,-0.315442,-3.498052,-0.378982,-2.394619
56.900000,9.479970,6.885180,-0.315999,-3.506593,-0.379796,-2.398513
57.000000,9.496590,6.902260,-0.316553,-3.515292,-0.380606,-2.402516
57.100000,9.513240,6.922950,-0.317108,-3.525829,-0.381419,-2.407761
57.200000,9.529970,6.942040,-0.317666,-3.535552,-0.382236,-2.412428
57.300000,9.546630,6.955580,-0.318221,-3.542448,-0.383050,-2.415167
57.400000,9.563240,6.978860,-0.318775,-3.554304,-0.383862,-2.421282
57.500000,9.579890,7.005560,-0.319330,-3.567902,-0.384677,-2.428565
57.600000,9.596560,7.014590,-0.319885,-3.572501,-0.385494,-2.429711
57.700000,9.613210,7.037640,-0.320440,-3.584241,-0.386310,-2.435705
57.800000,9.629870,7.063510,-0.320996,-3.597416,-0.387128,-2.442661
57.900000,9.646530,7.078250,-0.321551,-3.604923,-0.387946,-2.445756
58.000000,9.663240,7.100630,-0.322108,-3.616321,-0.388767,-2.451475
58.100000,9.679950,7.120440,-0.322665,-3.626410,-0.389589,-2.456295
58.200000,9.696600,7.133570,-0.323220,-3.633097,-0.390409,-2.458808
58.300000,9.713250,7.149380,-0.323775,-3.641149,-0.391229,-2.462236
58.400000,9.729910,7.177520,-0.324330,-3.655481,-0.392051,-2.469898
