Repository: abubakardawood/tissue-phantom-material-database

Title:
A Database of Silicone Phantom Materials for Modeling Human Tissue Mechanics Across Varying Stiffnesses

Description:
This dataset contains processed mechanical compression test data for soft silicone phantoms
fabricated using Ecoflex (Smooth-On) with varying base materials and thinner concentrations.
The dataset provides force–compression measurements together with derived engineering and
true stress–strain quantities, intended for mechanical characterization, constitutive model
fitting, and the design of tissue-equivalent phantoms.

All files in this dataset are processed outputs generated from raw experimental measurements.
The raw data files are not included in this archive.

File: data/EF10_87_5T/EF10_87_5T_B3.csv (part 1 of 2)
EF10_87_5T_B_sample_3
Compression test;
Cylinder Diameter: 50mm;
Cylinder Height: 30mm;
Speed (mm/min): 10;
Machine: INSTRON 5900;
Load cell: 1kN;
Time (s),Compression (mm),Load (N),Engineering Strain [-],Engineering Stress (kPa),True Strain [-],True Stress (kPa)
0.000000,0.000000,0.012580,-0.000000,-0.006407,0.000000,-0.006407
0.100000,0.006610,0.030110,-0.000220,-0.015335,-0.000220,-0.015332
0.200000,0.027420,0.036780,-0.000914,-0.018732,-0.000914,-0.018715
0.300000,0.046000,0.051150,-0.001533,-0.026050,-0.001535,-0.026011
0.400000,0.063050,0.056330,-0.002102,-0.028689,-0.002104,-0.028628
0.500000,0.079910,0.065090,-0.002664,-0.033150,-0.002667,-0.033062
0.600000,0.096620,0.075320,-0.003221,-0.038360,-0.003226,-0.038237
0.700000,0.113260,0.084420,-0.003775,-0.042995,-0.003782,-0.042832
0.800000,0.129930,0.082510,-0.004331,-0.042022,-0.004340,-0.041840
0.900000,0.146620,0.102820,-0.004887,-0.052366,-0.004899,-0.052110
1.000000,0.163310,0.102360,-0.005444,-0.052132,-0.005459,-0.051848
1.100000,0.179980,0.128700,-0.005999,-0.065546,-0.006017,-0.065153
1.200000,0.196600,0.128650,-0.006553,-0.065521,-0.006575,-0.065092
1.300000,0.213230,0.141520,-0.007108,-0.072076,-0.007133,-0.071563
1.400000,0.229940,0.144300,-0.007665,-0.073491,-0.007694,-0.072928
1.500000,0.246610,0.152740,-0.008220,-0.077790,-0.008254,-0.077150
1.600000,0.263250,0.162980,-0.008775,-0.083005,-0.008814,-0.082277
1.700000,0.279920,0.172710,-0.009331,-0.087960,-0.009374,-0.087140
1.800000,0.296610,0.187390,-0.009887,-0.095437,-0.009936,-0.094493
1.900000,0.313290,0.194160,-0.010443,-0.098885,-0.010498,-0.097852
2.000000,0.329930,0.200560,-0.010998,-0.102144,-0.011059,-0.101021
2.100000,0.346590,0.208610,-0.011553,-0.106244,-0.011620,-0.105017
2.200000,0.363250,0.220210,-0.012108,-0.112152,-0.012182,-0.110794
2.300000,0.379950,0.223770,-0.012665,-0.113965,-0.012746,-0.112522
2.400000,0.396590,0.241050,-0.013220,-0.122766,-0.013308,-0.121143
2.500000,0.413200,0.239440,-0.013773,-0.121946,-0.013869,-0.120266
2.600000,0.429870,0.250040,-0.014329,-0.127344,-0.014433,-0.125520
2.700000,0.446630,0.259940,-0.014888,-0.132386,-0.015000,-0.130415
2.800000,0.463300,0.267970,-0.015443,-0.136476,-0.015564,-0.134368
2.900000,0.479940,0.286240,-0.015998,-0.145781,-0.016127,-0.143449
3.000000,0.496540,0.288620,-0.016551,-0.146993,-0.016690,-0.144560
3.100000,0.513190,0.302790,-0.017106,-0.154210,-0.017254,-0.151572
3.200000,0.529950,0.309580,-0.017665,-0.157668,-0.017823,-0.154883
3.300000,0.546630,0.323540,-0.018221,-0.164778,-0.018389,-0.161775
3.400000,0.563250,0.327650,-0.018775,-0.166871,-0.018953,-0.163738
3.500000,0.579890,0.343820,-0.019330,-0.175106,-0.019519,-0.171721
3.600000,0.596590,0.349050,-0.019886,-0.177770,-0.020087,-0.174235
3.700000,0.613250,0.362290,-0.020442,-0.184513,-0.020653,-0.180741
3.800000,0.629910,0.363820,-0.020997,-0.185292,-0.021221,-0.181401
3.900000,0.646590,0.374990,-0.021553,-0.190981,-0.021789,-0.186865
4.000000,0.663230,0.386090,-0.022108,-0.196634,-0.022356,-0.192287
4.100000,0.679930,0.396010,-0.022664,-0.201686,-0.022925,-0.197115
4.200000,0.696580,0.402430,-0.023219,-0.204956,-0.023493,-0.200197
4.300000,0.713240,0.413510,-0.023775,-0.210599,-0.024062,-0.205592
4.400000,0.729910,0.425540,-0.024330,-0.216726,-0.024631,-0.211453
4.500000,0.746650,0.433870,-0.024888,-0.220968,-0.025203,-0.215469
4.600000,0.763270,0.446460,-0.025442,-0.227380,-0.025772,-0.221595
4.700000,0.779850,0.453440,-0.025995,-0.230935,-0.026339,-0.224932
4.800000,0.796570,0.458390,-0.026552,-0.233456,-0.026911,-0.227257
4.900000,0.813290,0.474390,-0.027110,-0.241605,-0.027484,-0.235055
5.000000,0.829950,0.482980,-0.027665,-0.245980,-0.028055,-0.239175
5.100000,0.846580,0.488500,-0.028219,-0.248791,-0.028625,-0.241770
5.200000,0.863260,0.495210,-0.028775,-0.252208,-0.029197,-0.244951
5.300000,0.879900,0.512610,-0.029330,-0.261070,-0.029769,-0.253413
5.400000,0.896620,0.515410,-0.029887,-0.262496,-0.030343,-0.254651
5.500000,0.913270,0.526770,-0.030442,-0.268282,-0.030915,-0.260115
5.600000,0.929880,0.540180,-0.030996,-0.275111,-0.031487,-0.266584
5.700000,0.946540,0.543690,-0.031551,-0.276899,-0.032060,-0.268163
5.800000,0.963210,0.549040,-0.032107,-0.279624,-0.032634,-0.270646
5.900000,0.979900,0.561590,-0.032663,-0.286015,-0.033209,-0.276673
6.000000,0.996530,0.570470,-0.033218,-0.290538,-0.033782,-0.280887
6.100000,1.013210,0.584860,-0.033774,-0.297867,-0.034357,-0.287807
6.200000,1.029910,0.596250,-0.034330,-0.303668,-0.034933,-0.293243
6.300000,1.046650,0.608610,-0.034888,-0.309963,-0.035511,-0.299148
6.400000,1.063220,0.614120,-0.035441,-0.312769,-0.036084,-0.301684
6.500000,1.079920,0.617760,-0.035997,-0.314623,-0.036661,-0.303297
6.600000,1.096580,0.631470,-0.036553,-0.321605,-0.037237,-0.309850
6.700000,1.113250,0.641360,-0.037108,-0.326642,-0.037814,-0.314521
6.800000,1.129950,0.644670,-0.037665,-0.328328,-0.038393,-0.315961
6.900000,1.146540,0.661620,-0.038218,-0.336960,-0.038967,-0.324082
7.000000,1.163230,0.669960,-0.038774,-0.341208,-0.039546,-0.327978
7.100000,1.179920,0.682140,-0.039331,-0.347411,-0.040125,-0.333747
7.200000,1.196600,0.690110,-0.039887,-0.351470,-0.040704,-0.337451
7.300000,1.213230,0.695820,-0.040441,-0.354378,-0.041281,-0.340047
7.400000,1.229900,0.701720,-0.040997,-0.357383,-0.041861,-0.342732
7.500000,1.246590,0.717020,-0.041553,-0.365175,-0.042441,-0.350001
7.600000,1.263270,0.727930,-0.042109,-0.370732,-0.043021,-0.355121
7.700000,1.279940,0.733130,-0.042665,-0.373380,-0.043602,-0.357450
7.800000,1.296610,0.747670,-0.043220,-0.380785,-0.044182,-0.364328
7.900000,1.313280,0.748900,-0.043776,-0.381412,-0.044763,-0.364715
8.000000,1.329970,0.763950,-0.044332,-0.389077,-0.045345,-0.371828
8.100000,1.346670,0.761870,-0.044889,-0.388017,-0.045928,-0.370600
8.200000,1.363230,0.779340,-0.045441,-0.396915,-0.046506,-0.378878
8.300000,1.379880,0.786790,-0.045996,-0.400709,-0.047087,-0.382278
8.400000,1.396580,0.794420,-0.046553,-0.404595,-0.047671,-0.385760
8.500000,1.413240,0.809660,-0.047108,-0.412356,-0.048254,-0.392931
8.600000,1.429850,0.819790,-0.047662,-0.417516,-0.048835,-0.397616
8.700000,1.446580,0.822070,-0.048219,-0.418677,-0.049421,-0.398488
8.800000,1.463280,0.833030,-0.048776,-0.424259,-0.050006,-0.403565
8.900000,1.479950,0.848830,-0.049332,-0.432306,-0.050590,-0.410979
9.000000,1.496590,0.862940,-0.049886,-0.439492,-0.051174,-0.417567
9.100000,1.513230,0.867880,-0.050441,-0.442008,-0.051758,-0.419712
9.200000,1.529940,0.878080,-0.050998,-0.447202,-0.052344,-0.424396
9.300000,1.546580,0.887140,-0.051553,-0.451817,-0.052929,-0.428524
9.400000,1.563250,0.892910,-0.052108,-0.454755,-0.053515,-0.431059
9.500000,1.579890,0.901440,-0.052663,-0.459100,-0.054100,-0.434922
9.600000,1.596560,0.918110,-0.053219,-0.467590,-0.054687,-0.442705
9.700000,1.613300,0.919870,-0.053777,-0.468486,-0.055277,-0.443292
9.800000,1.630000,0.934570,-0.054333,-0.475973,-0.055865,-0.450111
9.900000,1.646580,0.944250,-0.054886,-0.480903,-0.056450,-0.454508
10.000000,1.663220,0.954480,-0.055441,-0.486113,-0.057037,-0.459162
10.100000,1.679910,0.965050,-0.055997,-0.491496,-0.057626,-0.463974
10.200000,1.696570,0.974510,-0.056552,-0.496314,-0.058214,-0.468246
10.300000,1.713280,0.976630,-0.057109,-0.497394,-0.058805,-0.468988
10.400000,1.729900,0.990160,-0.057663,-0.504284,-0.059393,-0.475206
10.500000,1.746580,1.002400,-0.058219,-0.510518,-0.059983,-0.480796
10.600000,1.763240,1.005620,-0.058775,-0.512158,-0.060573,-0.482056
10.700000,1.779930,1.025660,-0.059331,-0.522364,-0.061164,-0.491372
10.800000,1.796560,1.030210,-0.059885,-0.524682,-0.061753,-0.493261
10.900000,1.813220,1.039850,-0.060441,-0.529591,-0.062344,-0.497582
11.000000,1.829930,1.049610,-0.060998,-0.534562,-0.062937,-0.501955
11.100000,1.846620,1.062220,-0.061554,-0.540984,-0.063530,-0.507684
11.200000,1.863250,1.063830,-0.062108,-0.541804,-0.064121,-0.508154
11.300000,1.879880,1.077680,-0.062663,-0.548858,-0.064712,-0.514465
11.400000,1.896610,1.086140,-0.063220,-0.553167,-0.065307,-0.518195
11.500000,1.913310,1.096560,-0.063777,-0.558473,-0.065902,-0.522856
11.600000,1.929960,1.103180,-0.064332,-0.561845,-0.066495,-0.525700
11.700000,1.946600,1.116650,-0.064887,-0.568705,-0.067088,-0.531804
11.800000,1.963290,1.131380,-0.065443,-0.576207,-0.067683,-0.538498
11.900000,1.979990,1.128540,-0.066000,-0.574761,-0.068278,-0.536827
12.000000,1.996650,1.147740,-0.066555,-0.584539,-0.068873,-0.545635
12.100000,2.013240,1.157710,-0.067108,-0.589617,-0.069466,-0.550049
12.200000,2.029890,1.165100,-0.067663,-0.593381,-0.070061,-0.553231
12.300000,2.046600,1.174120,-0.068220,-0.597974,-0.070659,-0.557181
12.400000,2.063290,1.192210,-0.068776,-0.607188,-0.071256,-0.565427
12.500000,2.079920,1.191880,-0.069331,-0.607019,-0.071851,-0.564934
12.600000,2.096550,1.206730,-0.069885,-0.614583,-0.072447,-0.571632
12.700000,2.113220,1.220200,-0.070441,-0.621443,-0.073045,-0.577668
12.800000,2.129900,1.227020,-0.070997,-0.624916,-0.073643,-0.580549
12.900000,2.146550,1.239720,-0.071552,-0.631384,-0.074241,-0.586208
13.000000,2.163220,1.252420,-0.072107,-0.637852,-0.074839,-0.591858
13.100000,2.179910,1.263330,-0.072664,-0.643409,-0.075439,-0.596656
13.200000,2.196630,1.264150,-0.073221,-0.643826,-0.076040,-0.596685
13.300000,2.213280,1.281040,-0.073776,-0.652428,-0.076639,-0.604295
13.400000,2.229910,1.289260,-0.074330,-0.656615,-0.077238,-0.607808
13.500000,2.246580,1.299790,-0.074886,-0.661978,-0.077838,-0.612405
13.600000,2.263230,1.311410,-0.075441,-0.667896,-0.078438,-0.617509
13.700000,2.279910,1.319860,-0.075997,-0.672199,-0.079040,-0.621114
13.800000,2.296560,1.325070,-0.076552,-0.674853,-0.079641,-0.623191
13.900000,2.313220,1.333330,-0.077107,-0.679059,-0.080242,-0.626699
14.000000,2.329900,1.344770,-0.077663,-0.684886,-0.080845,-0.631695
14.100000,2.346600,1.361600,-0.078220,-0.693457,-0.081449,-0.639215
14.200000,2.363230,1.367010,-0.078774,-0.696212,-0.082050,-0.641369
14.300000,2.379840,1.384910,-0.079328,-0.705329,-0.082651,-0.649377
14.400000,2.396560,1.398340,-0.079885,-0.712169,-0.083257,-0.655277
14.500000,2.413270,1.402040,-0.080442,-0.714053,-0.083863,-0.656613
14.600000,2.429910,1.411180,-0.080997,-0.718708,-0.084466,-0.660495
14.700000,2.446540,1.420430,-0.081551,-0.723419,-0.085069,-0.664423
14.800000,2.463170,1.429850,-0.082106,-0.728217,-0.085673,-0.668426
14.900000,2.479860,1.441360,-0.082662,-0.734079,-0.086279,-0.673398
15.000000,2.496600,1.451230,-0.083220,-0.739105,-0.086888,-0.677597
15.100000,2.513270,1.458180,-0.083776,-0.742645,-0.087494,-0.680429
15.200000,2.529930,1.469850,-0.084331,-0.748588,-0.088100,-0.685459
15.300000,2.546600,1.479530,-0.084887,-0.753518,-0.088707,-0.689555
15.400000,2.563300,1.493060,-0.085443,-0.760409,-0.089316,-0.695437
15.500000,2.579980,1.498270,-0.085999,-0.763063,-0.089924,-0.697440
15.600000,2.596590,1.507670,-0.086553,-0.767850,-0.090530,-0.701390
15.700000,2.613260,1.529440,-0.087109,-0.778937,-0.091138,-0.711085
15.800000,2.629970,1.534390,-0.087666,-0.781458,-0.091749,-0.712951
15.900000,2.646610,1.542230,-0.088220,-0.785451,-0.092357,-0.716159
16.000000,2.663250,1.550550,-0.088775,-0.789689,-0.092965,-0.719584
16.100000,2.679910,1.563710,-0.089330,-0.796391,-0.093575,-0.725249
16.200000,2.696570,1.570400,-0.089886,-0.799798,-0.094185,-0.727908
16.300000,2.713290,1.582390,-0.090443,-0.805905,-0.094798,-0.733016
16.400000,2.729930,1.599980,-0.090998,-0.814863,-0.095408,-0.740712
16.500000,2.746570,1.603440,-0.091552,-0.816625,-0.096018,-0.741861
16.600000,2.763220,1.619610,-0.092107,-0.824861,-0.096629,-0.748885
16.700000,2.780000,1.616390,-0.092667,-0.823221,-0.097245,-0.746936
16.800000,2.796640,1.635340,-0.093221,-0.832872,-0.097857,-0.755230
16.900000,2.813200,1.642530,-0.093773,-0.836534,-0.098466,-0.758089
17.000000,2.829890,1.659310,-0.094330,-0.845080,-0.099080,-0.765364
17.100000,2.846560,1.668240,-0.094885,-0.849628,-0.099694,-0.769010
17.200000,2.863240,1.676960,-0.095441,-0.854069,-0.100308,-0.772555
17.300000,2.879930,1.692400,-0.095998,-0.861932,-0.100923,-0.779189
17.400000,2.896600,1.695760,-0.096553,-0.863643,-0.101538,-0.780256
17.500000,2.913230,1.706270,-0.097108,-0.868996,-0.102152,-0.784610
17.600000,2.929890,1.714380,-0.097663,-0.873127,-0.102767,-0.787854
17.700000,2.946570,1.729430,-0.098219,-0.880791,-0.103384,-0.794281
17.800000,2.963200,1.738000,-0.098773,-0.885156,-0.103998,-0.797726
17.900000,2.979870,1.749660,-0.099329,-0.891095,-0.104615,-0.802583
18.000000,2.996560,1.759450,-0.099885,-0.896081,-0.105233,-0.806575
18.100000,3.013250,1.763610,-0.100442,-0.898199,-0.105851,-0.807983
18.200000,3.029840,1.781750,-0.100995,-0.907438,-0.106466,-0.815791
18.300000,3.046520,1.784180,-0.101551,-0.908675,-0.107085,-0.816399
18.400000,3.063230,1.798070,-0.102108,-0.915750,-0.107705,-0.822244
18.500000,3.079920,1.808080,-0.102664,-0.920848,-0.108325,-0.826310
18.600000,3.096560,1.824560,-0.103219,-0.929241,-0.108943,-0.833326
18.700000,3.113230,1.829570,-0.103774,-0.931792,-0.109563,-0.835096
18.800000,3.129940,1.843340,-0.104331,-0.938805,-0.110185,-0.840859
18.900000,3.146630,1.847990,-0.104888,-0.941174,-0.110806,-0.842456
19.000000,3.163310,1.860370,-0.105444,-0.947479,-0.111427,-0.847573
19.100000,3.179880,1.873920,-0.105996,-0.954380,-0.112045,-0.853219
19.200000,3.196540,1.889560,-0.106551,-0.962345,-0.112666,-0.859806
19.300000,3.213270,1.901940,-0.107109,-0.968650,-0.113291,-0.864899
19.400000,3.229940,1.908040,-0.107665,-0.971757,-0.113913,-0.867133
19.500000,3.246520,1.922000,-0.108217,-0.978867,-0.114533,-0.872936
19.600000,3.263220,1.928900,-0.108774,-0.982381,-0.115157,-0.875523
19.700000,3.279940,1.932090,-0.109331,-0.984005,-0.115783,-0.876423
19.800000,3.296600,1.946120,-0.109887,-0.991151,-0.116406,-0.882237
19.900000,3.313270,1.960630,-0.110442,-0.998541,-0.117031,-0.888259
20.000000,3.329950,1.964940,-0.110998,-1.000736,-0.117656,-0.889656
20.100000,3.346640,1.976910,-0.111555,-1.006832,-0.118282,-0.894515
20.200000,3.363330,1.986910,-0.112111,-1.011925,-0.118909,-0.898477
20.300000,3.379980,1.995750,-0.112666,-1.016427,-0.119534,-0.901910
20.400000,3.396560,2.012930,-0.113219,-1.025177,-0.120157,-0.909108
20.500000,3.413220,2.015850,-0.113774,-1.026664,-0.120783,-0.909856
20.600000,3.429900,2.035960,-0.114330,-1.036906,-0.121411,-0.918356
20.700000,3.446570,2.046960,-0.114886,-1.042508,-0.122038,-0.922739
20.800000,3.463180,2.057050,-0.115439,-1.047647,-0.122664,-0.926707
20.900000,3.479900,2.067390,-0.115997,-1.052913,-0.123294,-0.930779
21.000000,3.496630,2.071710,-0.116554,-1.055113,-0.123925,-0.932135
21.100000,3.513240,2.085160,-0.117108,-1.061963,-0.124552,-0.937599
21.200000,3.529880,2.098120,-0.117663,-1.068564,-0.125181,-0.942834
21.300000,3.546520,2.112860,-0.118217,-1.076071,-0.125810,-0.948861
21.400000,3.563240,2.120290,-0.118775,-1.079855,-0.126442,-0.951595
21.500000,3.579950,2.133760,-0.119332,-1.086715,-0.127074,-0.957036
21.600000,3.596620,2.145540,-0.119887,-1.092715,-0.127705,-0.961712
21.700000,3.613260,2.152230,-0.120442,-1.096122,-0.128336,-0.964103
21.800000,3.629890,2.162150,-0.120996,-1.101174,-0.128966,-0.967936
21.900000,3.646590,2.174550,-0.121553,-1.107489,-0.129600,-0.972871
22.000000,3.663290,2.184220,-0.122110,-1.112414,-0.130234,-0.976578
22.100000,3.679920,2.191830,-0.122664,-1.116290,-0.130865,-0.979361
22.200000,3.696560,2.205310,-0.123219,-1.123155,-0.131498,-0.984761
22.300000,3.713260,2.216690,-0.123775,-1.128951,-0.132133,-0.989215
22.400000,3.729910,2.231610,-0.124330,-1.136550,-0.132766,-0.995242
22.500000,3.746580,2.244350,-0.124886,-1.143038,-0.133401,-1.000289
22.600000,3.763240,2.254860,-0.125441,-1.148391,-0.134036,-1.004335
22.700000,3.779900,2.267420,-0.125997,-1.154788,-0.134671,-1.009288
22.800000,3.796540,2.281080,-0.126551,-1.161745,-0.135306,-1.014724
22.900000,3.813230,2.281460,-0.127108,-1.161938,-0.135943,-1.014247
23.000000,3.829850,2.294610,-0.127662,-1.168635,-0.136578,-1.019445
23.100000,3.846530,2.305320,-0.128218,-1.174090,-0.137216,-1.023551
23.200000,3.863240,2.316190,-0.128775,-1.179626,-0.137855,-1.027720
23.300000,3.879940,2.323480,-0.129331,-1.183339,-0.138494,-1.030296
23.400000,3.896550,2.338410,-0.129885,-1.190942,-0.139130,-1.036257
23.500000,3.913180,2.349860,-0.130439,-1.196774,-0.139767,-1.040667
23.600000,3.929930,2.359470,-0.130998,-1.201668,-0.140409,-1.044252
23.700000,3.946660,2.365960,-0.131555,-1.204974,-0.141051,-1.046453
23.800000,3.963270,2.381680,-0.132109,-1.212980,-0.141689,-1.052734
23.900000,3.979900,2.392880,-0.132663,-1.218684,-0.142328,-1.057009
24.000000,3.996560,2.399970,-0.133219,-1.222295,-0.142969,-1.059462
24.100000,4.013260,2.414750,-0.133775,-1.229822,-0.143611,-1.065302
24.200000,4.029950,2.427790,-0.134332,-1.236463,-0.144253,-1.070367
24.300000,4.046560,2.432820,-0.134885,-1.239025,-0.144893,-1.071899
24.400000,4.063200,2.445310,-0.135440,-1.245386,-0.145535,-1.076711
24.500000,4.079910,2.459150,-0.135997,-1.252435,-0.146179,-1.082107
24.600000,4.096600,2.468190,-0.136553,-1.257039,-0.146823,-1.085386
24.700000,4.113220,2.478520,-0.137107,-1.262300,-0.147465,-1.089229
24.800000,4.129870,2.489790,-0.137662,-1.268040,-0.148108,-1.093478
24.900000,4.146570,2.496290,-0.138219,-1.271350,-0.148754,-1.095625
25.000000,4.163280,2.506480,-0.138776,-1.276540,-0.149401,-1.099387
25.100000,4.179910,2.528930,-0.139330,-1.287973,-0.150045,-1.108520
25.200000,4.196560,2.531530,-0.139885,-1.289298,-0.150690,-1.108944
25.300000,4.213250,2.550040,-0.140442,-1.298725,-0.151337,-1.116330
25.400000,4.229950,2.559630,-0.140998,-1.303609,-0.151984,-1.119802
25.500000,4.246610,2.567850,-0.141554,-1.307795,-0.152631,-1.122672
25.600000,4.263230,2.580930,-0.142108,-1.314457,-0.153277,-1.127662
25.700000,4.279910,2.588150,-0.142664,-1.318134,-0.153925,-1.130084
25.800000,4.296600,2.598370,-0.143220,-1.323339,-0.154574,-1.133810
25.900000,4.313300,2.611740,-0.143777,-1.330148,-0.155224,-1.138904
26.000000,4.329950,2.615760,-0.144332,-1.332196,-0.155872,-1.139918
26.100000,4.346520,2.629860,-0.144884,-1.339377,-0.156518,-1.145322
26.200000,4.363200,2.639240,-0.145440,-1.344154,-0.157169,-1.148660
26.300000,4.379950,2.649060,-0.145998,-1.349155,-0.157822,-1.152181
26.400000,4.396580,2.657340,-0.146553,-1.353372,-0.158471,-1.155032
26.500000,4.413200,2.659530,-0.147107,-1.354488,-0.159121,-1.155233
26.600000,4.429890,2.677920,-0.147663,-1.363853,-0.159773,-1.162463
26.700000,4.446580,2.682500,-0.148219,-1.366186,-0.160426,-1.163691
26.800000,4.463300,2.699750,-0.148777,-1.374971,-0.161081,-1.170408
26.900000,4.479920,2.705440,-0.149331,-1.377869,-0.161732,-1.172111
27.000000,4.496600,2.713710,-0.149887,-1.382081,-0.162386,-1.174926
27.100000,4.513250,2.731700,-0.150442,-1.391243,-0.163039,-1.181942
27.200000,4.529960,2.743360,-0.150999,-1.397182,-0.163695,-1.186209
27.300000,4.546600,2.746340,-0.151553,-1.398699,-0.164348,-1.186722
27.400000,4.563240,2.761100,-0.152108,-1.406217,-0.165002,-1.192320
27.500000,4.579920,2.768230,-0.152664,-1.409848,-0.165658,-1.194615
27.600000,4.596590,2.781580,-0.153220,-1.416647,-0.166314,-1.199589
27.700000,4.613210,2.796170,-0.153774,-1.424078,-0.166968,-1.205092
27.800000,4.629840,2.810260,-0.154328,-1.431254,-0.167624,-1.210371
27.900000,4.646600,2.814110,-0.154887,-1.433214,-0.168285,-1.211229
28.000000,4.663300,2.827420,-0.155443,-1.439993,-0.168943,-1.216156
28.100000,4.679950,2.842800,-0.155998,-1.447826,-0.169601,-1.221968
28.200000,4.696560,2.853680,-0.156552,-1.453367,-0.170257,-1.225840
28.300000,4.713230,2.861690,-0.157108,-1.457447,-0.170916,-1.228471
28.400000,4.729890,2.880500,-0.157663,-1.467027,-0.171575,-1.235731
28.500000,4.746610,2.883760,-0.158220,-1.468687,-0.172237,-1.236311
28.600000,4.763290,2.897570,-0.158776,-1.475720,-0.172898,-1.241411
28.700000,4.779890,2.903870,-0.159330,-1.478929,-0.173556,-1.243292
28.800000,4.796570,2.918040,-0.159886,-1.486146,-0.174217,-1.248532
28.900000,4.813280,2.934980,-0.160443,-1.494773,-0.174881,-1.254948
29.000000,4.829970,2.942680,-0.160999,-1.498695,-0.175543,-1.257406
29.100000,4.846560,2.953200,-0.161552,-1.504052,-0.176203,-1.261070
29.200000,4.863250,2.963000,-0.162108,-1.509044,-0.176866,-1.264415
29.300000,4.879910,2.975800,-0.162664,-1.515562,-0.177529,-1.269036
29.400000,4.896580,2.997580,-0.163219,-1.526655,-0.178193,-1.277475
29.500000,4.913210,3.001700,-0.163774,-1.528753,-0.178856,-1.278384
29.600000,4.929900,3.013750,-0.164330,-1.534890,-0.179521,-1.282662
29.700000,4.946560,3.023760,-0.164885,-1.539988,-0.180186,-1.286067
29.800000,4.963230,3.031750,-0.165441,-1.544058,-0.180852,-1.288607
29.900000,4.979910,3.049190,-0.165997,-1.552940,-0.181518,-1.295156
30.000000,4.996550,3.054670,-0.166552,-1.555731,-0.182184,-1.296621
30.100000,5.013230,3.067350,-0.167108,-1.562189,-0.182851,-1.301135
30.200000,5.029960,3.082590,-0.167665,-1.569950,-0.183521,-1.306724
30.300000,5.046610,3.094850,-0.168220,-1.576194,-0.184188,-1.311046
30.400000,5.063220,3.107990,-0.168774,-1.582886,-0.184854,-1.315736
30.500000,5.079950,3.110580,-0.169332,-1.584205,-0.185525,-1.315949
30.600000,5.096670,3.128380,-0.169889,-1.593271,-0.186196,-1.322592
30.700000,5.113290,3.135160,-0.170443,-1.596724,-0.186863,-1.324573
30.800000,5.129880,3.148380,-0.170996,-1.603457,-0.187530,-1.329272
30.900000,5.146550,3.157320,-0.171552,-1.608010,-0.188201,-1.332153
31.000000,5.163230,3.168180,-0.172108,-1.613541,-0.188872,-1.335838
31.100000,5.179910,3.183280,-0.172664,-1.621231,-0.189544,-1.341303
31.200000,5.196600,3.196380,-0.173220,-1.627903,-0.190217,-1.345918
31.300000,5.213180,3.204080,-0.173773,-1.631825,-0.190885,-1.348258
31.400000,5.229910,3.224490,-0.174330,-1.642219,-0.191561,-1.355931
31.500000,5.246600,3.235940,-0.174887,-1.648051,-0.192235,-1.359829
31.600000,5.263300,3.245040,-0.175443,-1.652685,-0.192909,-1.362733
31.700000,5.279890,3.258660,-0.175996,-1.659622,-0.193580,-1.367535
31.800000,5.296550,3.270600,-0.176552,-1.665703,-0.194254,-1.371620
31.900000,5.313260,3.282090,-0.177109,-1.671555,-0.194931,-1.375508
32.000000,5.329930,3.295680,-0.177664,-1.678476,-0.195607,-1.380271
32.100000,5.346580,3.311190,-0.178219,-1.686375,-0.196282,-1.385831
32.200000,5.363220,3.324220,-0.178774,-1.693011,-0.196957,-1.390345
32.300000,5.379930,3.333720,-0.179331,-1.697850,-0.197635,-1.393373
32.400000,5.396610,3.345930,-0.179887,-1.704068,-0.198313,-1.397528
32.500000,5.413290,3.355020,-0.180443,-1.708698,-0.198991,-1.400375
32.600000,5.429920,3.362860,-0.180997,-1.712691,-0.199668,-1.402698
32.700000,5.446600,3.372750,-0.181553,-1.717727,-0.200347,-1.405868
32.800000,5.463290,3.397760,-0.182110,-1.730465,-0.201027,-1.415331
32.900000,5.479970,3.400420,-0.182666,-1.731820,-0.201707,-1.415476
33.000000,5.496550,3.419900,-0.183218,-1.741741,-0.202383,-1.422622
33.100000,5.513170,3.428240,-0.183772,-1.745988,-0.203062,-1.425124
33.200000,5.529930,3.434000,-0.184331,-1.748922,-0.203747,-1.426541
33.300000,5.546590,3.449360,-0.184886,-1.756745,-0.204428,-1.431947
33.400000,5.563260,3.463370,-0.185442,-1.763880,-0.205110,-1.436782
33.500000,5.579930,3.475950,-0.185998,-1.770287,-0.205792,-1.441018
33.600000,5.596610,3.486880,-0.186554,-1.775853,-0.206475,-1.444561
33.700000,5.613280,3.502730,-0.187109,-1.783926,-0.207159,-1.450137
33.800000,5.629950,3.514120,-0.187665,-1.789727,-0.207842,-1.453858
33.900000,5.646590,3.521780,-0.188220,-1.793628,-0.208526,-1.456032
34.000000,5.663260,3.534130,-0.188775,-1.799918,-0.209210,-1.460138
34.100000,5.679980,3.545140,-0.189333,-1.805525,-0.209898,-1.463680
34.200000,5.696620,3.562890,-0.189887,-1.814565,-0.210582,-1.470002
34.300000,5.713230,3.562810,-0.190441,-1.814524,-0.211266,-1.468964
34.400000,5.729870,3.589220,-0.190996,-1.827975,-0.211951,-1.478839
34.500000,5.746570,3.592750,-0.191552,-1.829773,-0.212639,-1.479275
34.600000,5.763230,3.609250,-0.192108,-1.838176,-0.213326,-1.485048
34.700000,5.779880,3.623910,-0.192663,-1.845642,-0.214014,-1.490056
34.800000,5.796500,3.633400,-0.193217,-1.850475,-0.214700,-1.492933
34.900000,5.813270,3.648030,-0.193776,-1.857926,-0.215393,-1.497905
35.000000,5.829980,3.655100,-0.194333,-1.861527,-0.216084,-1.499772
35.100000,5.846580,3.673090,-0.194886,-1.870689,-0.216771,-1.506118
35.200000,5.863210,3.691280,-0.195440,-1.879953,-0.217460,-1.512535
35.300000,5.879850,3.697680,-0.195995,-1.883213,-0.218150,-1.514113
35.400000,5.896570,3.707220,-0.196552,-1.888072,-0.218843,-1.516967
35.500000,5.913270,3.719450,-0.197109,-1.894300,-0.219536,-1.520917
35.600000,5.929920,3.732260,-0.197664,-1.900824,-0.220228,-1.525100
35.700000,5.946550,3.742470,-0.198218,-1.906024,-0.220919,-1.528215
35.800000,5.963240,3.755320,-0.198775,-1.912569,-0.221613,-1.532399
35.900000,5.979930,3.782580,-0.199331,-1.926452,-0.222308,-1.542451
36.000000,5.996630,3.784540,-0.199888,-1.927450,-0.223003,-1.542177
36.100000,6.013290,3.796790,-0.200443,-1.933689,-0.223697,-1.546095
36.200000,6.029970,3.812200,-0.200999,-1.941538,-0.224393,-1.551290
36.300000,6.046610,3.818120,-0.201554,-1.944553,-0.225088,-1.552621
36.400000,6.063270,3.827950,-0.202109,-1.949559,-0.225783,-1.555536
36.500000,6.079920,3.851420,-0.202664,-1.961512,-0.226479,-1.563984
36.600000,6.096540,3.861620,-0.203218,-1.966707,-0.227174,-1.567037
36.700000,6.113230,3.865830,-0.203774,-1.968851,-0.227873,-1.567650
36.800000,6.129920,3.882000,-0.204331,-1.977086,-0.228572,-1.573107
36.900000,6.146530,3.895260,-0.204884,-1.983840,-0.229268,-1.577382
37.000000,6.163230,3.908180,-0.205441,-1.990420,-0.229968,-1.581506
37.100000,6.179930,3.931690,-0.205998,-2.002393,-0.230669,-1.589905
37.200000,6.196660,3.943890,-0.206555,-2.008607,-0.231371,-1.593718
37.300000,6.213280,3.949020,-0.207109,-2.011219,-0.232070,-1.594677
37.400000,6.229920,3.967290,-0.207664,-2.020524,-0.232770,-1.600934
37.500000,6.246570,3.979560,-0.208219,-2.026773,-0.233470,-1.604761
37.600000,6.263290,3.986810,-0.208776,-2.030466,-0.234175,-1.606552
37.700000,6.279960,4.007410,-0.209332,-2.040957,-0.234877,-1.613720
37.800000,6.296590,4.020130,-0.209886,-2.047435,-0.235578,-1.617707
37.900000,6.313220,4.033880,-0.210441,-2.054438,-0.236280,-1.622101
38.000000,6.329880,4.042890,-0.210996,-2.059027,-0.236984,-1.624581
38.100000,6.346590,4.061370,-0.211553,-2.068439,-0.237690,-1.630854
38.200000,6.363240,4.063150,-0.212108,-2.069345,-0.238394,-1.630421
38.300000,6.379890,4.076620,-0.212663,-2.076206,-0.239099,-1.634673
38.400000,6.396620,4.100540,-0.213221,-2.088388,-0.239807,-1.643100
38.500000,6.413320,4.114480,-0.213777,-2.095487,-0.240515,-1.647520
38.600000,6.429960,4.118850,-0.214332,-2.097713,-0.241221,-1.648106
38.700000,6.446590,4.134590,-0.214886,-2.105729,-0.241927,-1.653237
38.800000,6.463240,4.157140,-0.215441,-2.117214,-0.242634,-1.661079
38.900000,6.479930,4.162390,-0.215998,-2.119888,-0.243343,-1.661997
39.000000,6.496610,4.175480,-0.216554,-2.126555,-0.244053,-1.666041
39.100000,6.513250,4.188280,-0.217108,-2.133073,-0.244761,-1.669965
39.200000,6.529900,4.195870,-0.217663,-2.136939,-0.245470,-1.671806
39.300000,6.546570,4.212470,-0.218219,-2.145393,-0.246181,-1.677228
39.400000,6.563260,4.225950,-0.218775,-2.152259,-0.246893,-1.681398
39.500000,6.579890,4.234840,-0.219330,-2.156786,-0.247602,-1.683739
39.600000,6.596540,4.250310,-0.219885,-2.164665,-0.248314,-1.688688
39.700000,6.613240,4.282320,-0.220441,-2.180968,-0.249027,-1.700192
39.800000,6.629960,4.279750,-0.220999,-2.179659,-0.249743,-1.697957
39.900000,6.646610,4.291950,-0.221554,-2.185872,-0.250455,-1.701584
40.000000,6.663190,4.309620,-0.222106,-2.194871,-0.251165,-1.707377
40.100000,6.679890,4.316520,-0.222663,-2.198386,-0.251881,-1.708886
40.200000,6.696580,4.337560,-0.223219,-2.209101,-0.252597,-1.715987
40.300000,6.713250,4.333590,-0.223775,-2.207079,-0.253313,-1.713190
40.400000,6.729900,4.363810,-0.224330,-2.222470,-0.254028,-1.723903
40.500000,6.746590,4.371130,-0.224886,-2.226198,-0.254746,-1.725557
40.600000,6.763230,4.388310,-0.225441,-2.234948,-0.255461,-1.731099
40.700000,6.779960,4.400730,-0.225999,-2.241273,-0.256182,-1.734749
40.800000,6.796630,4.420030,-0.226554,-2.251103,-0.256900,-1.741106
40.900000,6.813270,4.439280,-0.227109,-2.260907,-0.257617,-1.747434
41.000000,6.829940,4.443660,-0.227665,-2.263137,-0.258336,-1.747901
41.100000,6.846650,4.454600,-0.228222,-2.268709,-0.259058,-1.750941
41.200000,6.863280,4.469680,-0.228776,-2.276389,-0.259776,-1.755606
41.300000,6.879880,4.485640,-0.229329,-2.284518,-0.260494,-1.760611
41.400000,6.896570,4.497110,-0.229886,-2.290359,-0.261216,-1.763839
41.500000,6.913260,4.510780,-0.230442,-2.297321,-0.261939,-1.767922
41.600000,6.929930,4.522020,-0.230998,-2.303046,-0.262661,-1.771048
41.700000,6.946550,4.531920,-0.231552,-2.308088,-0.263382,-1.773646
41.800000,6.963280,4.556790,-0.232109,-2.320754,-0.264108,-1.782085
41.900000,6.979980,4.561830,-0.232666,-2.323321,-0.264833,-1.782763
42.000000,6.996650,4.574290,-0.233222,-2.329667,-0.265558,-1.786338
42.100000,7.013270,4.586670,-0.233776,-2.335972,-0.266280,-1.789878
42.200000,7.029900,4.612920,-0.234330,-2.349341,-0.267004,-1.798820
42.300000,7.046540,4.622400,-0.234885,-2.354169,-0.267729,-1.801211
42.400000,7.063270,4.633330,-0.235442,-2.359736,-0.268458,-1.804154
42.500000,7.079950,4.650870,-0.235998,-2.368669,-0.269185,-1.809667
42.600000,7.096520,4.660570,-0.236551,-2.373609,-0.269909,-1.812130
42.700000,7.113230,4.675310,-0.237108,-2.381116,-0.270638,-1.816535
42.800000,7.129880,4.686190,-0.237663,-2.386657,-0.271366,-1.819438
42.900000,7.146530,4.707520,-0.238218,-2.397520,-0.272094,-1.826389
43.000000,7.163200,4.716370,-0.238773,-2.402028,-0.272824,-1.828487
43.100000,7.179890,4.739490,-0.239330,-2.413802,-0.273555,-1.836108
43.200000,7.196570,4.750910,-0.239886,-2.419619,-0.274286,-1.839187
43.300000,7.213240,4.763620,-0.240441,-2.426092,-0.275018,-1.842759
43.400000,7.229910,4.772430,-0.240997,-2.430579,-0.275750,-1.844816
43.500000,7.246520,4.789380,-0.241551,-2.439211,-0.276479,-1.850018
43.600000,7.263210,4.799680,-0.242107,-2.444457,-0.277213,-1.852637
43.700000,7.279910,4.817380,-0.242664,-2.453471,-0.277948,-1.858103
43.800000,7.296590,4.832700,-0.243220,-2.461274,-0.278682,-1.862644
43.900000,7.313220,4.849670,-0.243774,-2.469917,-0.279415,-1.867815
44.000000,7.329910,4.861500,-0.244330,-2.475942,-0.280151,-1.870994
44.100000,7.346580,4.876720,-0.244886,-2.483693,-0.280887,-1.875471
44.200000,7.363250,4.886400,-0.245442,-2.488623,-0.281623,-1.877811
44.300000,7.379950,4.895730,-0.245998,-2.493375,-0.282361,-1.880009
44.400000,7.396590,4.919930,-0.246553,-2.505700,-0.283097,-1.887912
44.500000,7.413270,4.937220,-0.247109,-2.514505,-0.283835,-1.893149
44.600000,7.429940,4.946420,-0.247665,-2.519191,-0.284573,-1.895276
44.700000,7.446610,4.959290,-0.248220,-2.525746,-0.285312,-1.898804
44.800000,7.463240,4.974780,-0.248775,-2.533635,-0.286050,-1.903331
44.900000,7.479870,4.985490,-0.249329,-2.539089,-0.286788,-1.906021
45.000000,7.496560,5.005140,-0.249885,-2.549097,-0.287529,-1.912115
45.100000,7.513240,5.020190,-0.250441,-2.556762,-0.288271,-1.916443
45.200000,7.529870,5.036570,-0.250996,-2.565104,-0.289011,-1.921274
45.300000,7.546550,5.049420,-0.251552,-2.571648,-0.289753,-1.924746
45.400000,7.563300,5.060720,-0.252110,-2.577404,-0.290499,-1.927614
45.500000,7.579920,5.074680,-0.252664,-2.584513,-0.291240,-1.931500
45.600000,7.596540,5.092180,-0.253218,-2.593426,-0.291982,-1.936724
45.700000,7.613220,5.104730,-0.253774,-2.599818,-0.292727,-1.940052
45.800000,7.629880,5.119440,-0.254329,-2.607309,-0.293471,-1.944194
45.900000,7.646580,5.132710,-0.254886,-2.614068,-0.294218,-1.947778
46.000000,7.663280,5.158410,-0.255443,-2.627157,-0.294965,-1.956069
46.100000,7.679910,5.164720,-0.255997,-2.630370,-0.295710,-1.957003
46.200000,7.696590,5.183280,-0.256553,-2.639823,-0.296458,-1.962568
46.300000,7.713320,5.188300,-0.257111,-2.642379,-0.297208,-1.962996
46.400000,7.729950,5.200740,-0.257665,-2.648715,-0.297955,-1.966234
46.500000,7.746550,5.225970,-0.258218,-2.661565,-0.298700,-1.974300
46.600000,7.763200,5.230390,-0.258773,-2.663816,-0.299449,-1.974491
46.700000,7.779930,5.260740,-0.259331,-2.679273,-0.300201,-1.984454
46.800000,7.796620,5.260660,-0.259887,-2.679232,-0.300953,-1.982934
46.900000,7.813250,5.288160,-0.260442,-2.693238,-0.301702,-1.991806
47.000000,7.829890,5.297100,-0.260996,-2.697791,-0.302452,-1.993677
47.100000,7.846550,5.313510,-0.261552,-2.706148,-0.303204,-1.998351
47.200000,7.863240,5.328680,-0.262108,-2.713874,-0.303958,-2.002546
47.300000,7.879910,5.343170,-0.262664,-2.721254,-0.304711,-2.006480
47.400000,7.896560,5.354780,-0.263219,-2.727167,-0.305464,-2.009326
47.500000,7.913220,5.367540,-0.263774,-2.733666,-0.306218,-2.012596
47.600000,7.929920,5.390300,-0.264331,-2.745257,-0.306975,-2.019602
47.700000,7.946600,5.404200,-0.264887,-2.752336,-0.307731,-2.023279
47.800000,7.963240,5.423400,-0.265441,-2.762115,-0.308485,-2.028935
47.900000,7.979900,5.434620,-0.265997,-2.767829,-0.309242,-2.031596
48.000000,7.996600,5.457050,-0.266553,-2.779253,-0.310000,-2.038434
48.100000,8.013310,5.460350,-0.267110,-2.780933,-0.310760,-2.038117
48.200000,8.029940,5.492710,-0.267665,-2.797414,-0.311517,-2.048645
48.300000,8.046620,5.502860,-0.268221,-2.802584,-0.312276,-2.050873
48.400000,8.063280,5.515240,-0.268776,-2.808889,-0.313035,-2.053927
48.500000,8.079930,5.527390,-0.269331,-2.815077,-0.313795,-2.056889
48.600000,8.096590,5.549580,-0.269886,-2.826378,-0.314555,-2.063577
48.700000,8.113260,5.559720,-0.270442,-2.831542,-0.315316,-2.065774
48.800000,8.129950,5.572880,-0.270998,-2.838244,-0.316079,-2.069085
48.900000,8.146630,5.593590,-0.271554,-2.848792,-0.316842,-2.075190
49.000000,8.163290,5.609310,-0.272110,-2.856798,-0.317605,-2.079436
49.100000,8.179880,5.623230,-0.272663,-2.863888,-0.318365,-2.083012
49.200000,8.196520,5.639910,-0.273217,-2.872383,-0.319128,-2.087598
49.300000,8.213190,5.660950,-0.273773,-2.883098,-0.319893,-2.093784
49.400000,8.229920,5.675870,-0.274331,-2.890697,-0.320661,-2.097690
49.500000,8.246550,5.689160,-0.274885,-2.897465,-0.321425,-2.100996
49.600000,8.263230,5.704520,-0.275441,-2.905288,-0.322192,-2.105053
49.700000,8.279900,5.719530,-0.275997,-2.912933,-0.322959,-2.108973
49.800000,8.296590,5.741650,-0.276553,-2.924198,-0.323728,-2.115503
49.900000,8.313250,5.757170,-0.277108,-2.932103,-0.324496,-2.119593
50.000000,8.329910,5.768370,-0.277664,-2.937807,-0.325264,-2.122085
50.100000,8.346580,5.783140,-0.278219,-2.945329,-0.326034,-2.125882
50.200000,8.363280,5.805340,-0.278776,-2.956635,-0.326806,-2.132396
50.300000,8.379960,5.820650,-0.279332,-2.964433,-0.327577,-2.136372
50.400000,8.396580,5.833110,-0.279886,-2.970779,-0.328346,-2.139299
50.500000,8.413210,5.855790,-0.280440,-2.982329,-0.329116,-2.145964
50.600000,8.429900,5.873200,-0.280997,-2.991196,-0.329889,-2.150680
50.700000,8.446600,5.887280,-0.281553,-2.998367,-0.330664,-2.154167
50.800000,8.463220,5.896200,-0.282107,-3.002910,-0.331435,-2.155767
50.900000,8.479860,5.919740,-0.282662,-3.014899,-0.332208,-2.162701
51.000000,8.496540,5.934030,-0.283218,-3.022177,-0.332984,-2.166242
51.100000,8.513260,5.956810,-0.283775,-3.033778,-0.333761,-2.172867
51.200000,8.529930,5.968310,-0.284331,-3.039635,-0.334538,-2.175373
51.300000,8.546550,5.987600,-0.284885,-3.049460,-0.335312,-2.180714
51.400000,8.563230,6.006440,-0.285441,-3.059055,-0.336090,-2.185875
51.500000,8.579900,6.019060,-0.285997,-3.065482,-0.336868,-2.188764
51.600000,8.596600,6.039800,-0.286553,-3.076045,-0.337648,-2.194594
51.700000,8.613260,6.056100,-0.287109,-3.084346,-0.338426,-2.198804
51.800000,8.629880,6.068710,-0.287663,-3.090769,-0.339204,-2.201670
51.900000,8.646570,6.083310,-0.288219,-3.098204,-0.339985,-2.205243
52.000000,8.663270,6.104290,-0.288776,-3.108889,-0.340767,-2.211118
52.100000,8.679910,6.114790,-0.289330,-3.114237,-0.341548,-2.213194
52.200000,8.696520,6.136200,-0.289884,-3.125141,-0.342327,-2.219213
52.300000,8.713230,6.163840,-0.290441,-3.139218,-0.343112,-2.227460
52.400000,8.729910,6.174640,-0.290997,-3.144718,-0.343896,-2.229615
52.500000,8.746580,6.185080,-0.291553,-3.150035,-0.344680,-2.231634
52.600000,8.763270,6.208860,-0.292109,-3.162146,-0.345465,-2.238455
52.700000,8.779910,6.219240,-0.292664,-3.167433,-0.346249,-2.240440
52.800000,8.796560,6.239920,-0.293219,-3.177965,-0.347034,-2.246126
52.900000,8.813280,6.258750,-0.293776,-3.187555,-0.347823,-2.251128
53.000000,8.829910,6.269950,-0.294330,-3.193259,-0.348608,-2.253386
53.100000,8.846560,6.289630,-0.294885,-3.203282,-0.349395,-2.258681
53.200000,8.863300,6.305670,-0.295443,-3.211451,-0.350187,-2.262649
53.300000,8.879960,6.324780,-0.295999,-3.221184,-0.350975,-2.267718
53.400000,8.896620,6.337770,-0.296554,-3.227800,-0.351764,-2.270583
53.500000,8.913220,6.360370,-0.297107,-3.239310,-0.352551,-2.276887
53.600000,8.929920,6.369590,-0.297664,-3.244006,-0.353343,-2.278382
53.700000,8.946630,6.391410,-0.298221,-3.255118,-0.354137,-2.284374
53.800000,8.963270,6.407180,-0.298776,-3.263150,-0.354927,-2.288200
53.900000,8.979860,6.429260,-0.299329,-3.274395,-0.355716,-2.294275
54.000000,8.996550,6.441170,-0.299885,-3.280461,-0.356511,-2.296700
54.100000,9.013220,6.460440,-0.300441,-3.290275,-0.357305,-2.301743
54.200000,9.029910,6.489170,-0.300997,-3.304907,-0.358100,-2.310140
54.300000,9.046600,6.505040,-0.301553,-3.312990,-0.358896,-2.313947
54.400000,9.063220,6.521110,-0.302107,-3.321174,-0.359690,-2.317823
54.500000,9.079930,6.544120,-0.302664,-3.332893,-0.360488,-2.324145
54.600000,9.096630,6.559450,-0.303221,-3.340700,-0.361287,-2.327730
54.700000,9.113290,6.577910,-0.303776,-3.350102,-0.362084,-2.332420
54.800000,9.129910,6.593040,-0.304330,-3.357808,-0.362880,-2.335925
54.900000,9.146610,6.618270,-0.304887,-3.370657,-0.363681,-2.342988
55.000000,9.163280,6.631160,-0.305443,-3.377222,-0.364481,-2.345674
55.100000,9.179940,6.650280,-0.305998,-3.386960,-0.365280,-2.350557
55.200000,9.196600,6.665060,-0.306553,-3.394487,-0.366081,-2.353896
55.300000,9.213250,6.688050,-0.307108,-3.406196,-0.366882,-2.360125
55.400000,9.229920,6.706690,-0.307664,-3.415689,-0.367684,-2.364805
55.500000,9.246600,6.722620,-0.308220,-3.423802,-0.368487,-2.368518
55.600000,9.263290,6.745200,-0.308776,-3.435302,-0.369292,-2.374562
55.700000,9.279890,6.765160,-0.309330,-3.445468,-0.370093,-2.379682
55.800000,9.296580,6.778450,-0.309886,-3.452236,-0.370898,-2.382437
55.900000,9.313290,6.797760,-0.310443,-3.462071,-0.371706,-2.387295
56.000000,9.329940,6.817880,-0.310998,-3.472318,-0.372511,-2.392434
56.100000,9.346530,6.838880,-0.311551,-3.483013,-0.373314,-2.397877
56.200000,9.363170,6.854350,-0.312106,-3.490892,-0.374120,-2.401365
56.300000,9.379890,6.879920,-0.312663,-3.503914,-0.374931,-2.408370
56.400000,9.396560,6.884890,-0.313219,-3.506446,-0.375739,-2.408161
56.500000,9.413240,6.917110,-0.313775,-3.522855,-0.376549,-2.417472
56.600000,9.429870,6.931490,-0.314329,-3.530179,-0.377357,-2.420541
56.700000,9.446580,6.947150,-0.314886,-3.538154,-0.378170,-2.424039
56.800000,9.463250,6.963570,-0.315442,-3.546517,-0.378981,-2.427798
56.900000,9.479960,6.984710,-0.315999,-3.557284,-0.379795,-2.433187
57.000000,9.496600,7.004500,-0.316553,-3.567363,-0.380607,-2.438102
57.100000,9.513260,7.034210,-0.317109,-3.582494,-0.381420,-2.446454
57.200000,9.529980,7.044590,-0.317666,-3.587780,-0.382236,-2.448064
57.300000,9.546620,7.063810,-0.318221,-3.597569,-0.383049,-2.452748
57.400000,9.563250,7.081220,-0.318775,-3.606436,-0.383863,-2.456794
57.500000,9.579890,7.103580,-0.319330,-3.617824,-0.384677,-2.462545
57.600000,9.596570,7.127630,-0.319886,-3.630072,-0.385494,-2.468864
57.700000,9.613210,7.143310,-0.320440,-3.638058,-0.386310,-2.472277
57.800000,9.629880,7.155550,-0.320996,-3.644292,-0.387128,-2.474489
57.900000,9.646540,7.188570,-0.321551,-3.661109,-0.387946,-2.483874
58.000000,9.663240,7.206030,-0.322108,-3.670001,-0.388767,-2.487864
58.100000,9.679950,7.226740,-0.322665,-3.680548,-0.389589,-2.492964
58.200000,9.696610,7.241570,-0.323220,-3.688101,-0.390410,-2.496032
58.300000,9.713250,7.260710,-0.323775,-3.697849,-0.391229,-2.500578
58.400000,9.729900,7.275420,-0.324330,-3.705341,-0.392050,-2.503588
