Repository: abubakardawood/tissue-phantom-material-database

Title:
A Database of Silicone Phantom Materials for Modeling Human Tissue Mechanics Across Varying Stiffnesses

Description:
This dataset contains processed mechanical compression test data for soft silicone phantoms
fabricated using Ecoflex (Smooth-On) with varying base materials and thinner concentrations.
The dataset provides force–compression measurements together with derived engineering and
true stress–strain quantities, intended for mechanical characterization, constitutive model
fitting, and the design of tissue-equivalent phantoms.

All files in this dataset are processed outputs generated from raw experimental measurements.
The raw data files are not included in this archive.

File: data/EF10_87_5T/EF10_87_5T_B4.csv (part 1 of 2)
EF10_87_5T_B_sample_4
Compression test;
Cylinder Diameter: 50mm;
Cylinder Height: 30mm;
Speed (mm/min): 10;
Machine: INSTRON 5900;
Load cell: 1kN;
Time (s),Compression (mm),Load (N),Engineering Strain [-],Engineering Stress (kPa),True Strain [-],True Stress (kPa)
0.000000,0.000000,0.014880,-0.000000,-0.007578,0.000000,-0.007578
0.100000,0.006450,0.031600,-0.000215,-0.016094,-0.000215,-0.016090
0.200000,0.027290,0.036030,-0.000910,-0.018350,-0.000910,-0.018333
0.300000,0.045990,0.042020,-0.001533,-0.021401,-0.001534,-0.021368
0.400000,0.063080,0.051990,-0.002103,-0.026478,-0.002105,-0.026423
0.500000,0.079930,0.062580,-0.002664,-0.031872,-0.002668,-0.031787
0.600000,0.096660,0.064080,-0.003222,-0.032636,-0.003227,-0.032531
0.700000,0.113290,0.078090,-0.003776,-0.039771,-0.003783,-0.039621
0.800000,0.129970,0.088420,-0.004332,-0.045032,-0.004342,-0.044837
0.900000,0.146670,0.092060,-0.004889,-0.046886,-0.004901,-0.046657
1.000000,0.163340,0.111800,-0.005445,-0.056939,-0.005460,-0.056629
1.100000,0.179960,0.119380,-0.005999,-0.060800,-0.006017,-0.060435
1.200000,0.196590,0.129350,-0.006553,-0.065877,-0.006575,-0.065446
1.300000,0.213230,0.140270,-0.007108,-0.071439,-0.007133,-0.070931
1.400000,0.229950,0.152460,-0.007665,-0.077647,-0.007695,-0.077052
1.500000,0.246620,0.160280,-0.008221,-0.081630,-0.008255,-0.080959
1.600000,0.263260,0.168420,-0.008775,-0.085776,-0.008814,-0.085023
1.700000,0.279930,0.171270,-0.009331,-0.087227,-0.009375,-0.086413
1.800000,0.296640,0.184960,-0.009888,-0.094199,-0.009937,-0.093268
1.900000,0.313300,0.194150,-0.010443,-0.098880,-0.010498,-0.097847
2.000000,0.329940,0.205490,-0.010998,-0.104655,-0.011059,-0.103504
2.100000,0.346600,0.210190,-0.011553,-0.107049,-0.011621,-0.105812
2.200000,0.363250,0.219870,-0.012108,-0.111979,-0.012182,-0.110623
2.300000,0.379950,0.230450,-0.012665,-0.117367,-0.012746,-0.115881
2.400000,0.396600,0.239140,-0.013220,-0.121793,-0.013308,-0.120183
2.500000,0.413200,0.255200,-0.013773,-0.129972,-0.013869,-0.128182
2.600000,0.429880,0.249960,-0.014329,-0.127304,-0.014433,-0.125479
2.700000,0.446610,0.262860,-0.014887,-0.133873,-0.014999,-0.131881
2.800000,0.463290,0.269780,-0.015443,-0.137398,-0.015563,-0.135276
2.900000,0.479950,0.289520,-0.015998,-0.147451,-0.016128,-0.145092
3.000000,0.496540,0.291400,-0.016551,-0.148409,-0.016690,-0.145952
3.100000,0.513180,0.298730,-0.017106,-0.152142,-0.017254,-0.149539
3.200000,0.529930,0.316860,-0.017664,-0.161375,-0.017822,-0.158525
3.300000,0.546620,0.321450,-0.018221,-0.163713,-0.018389,-0.160730
3.400000,0.563250,0.331090,-0.018775,-0.168623,-0.018953,-0.165457
3.500000,0.579890,0.339870,-0.019330,-0.173094,-0.019519,-0.169749
3.600000,0.596590,0.345690,-0.019886,-0.176058,-0.020087,-0.172557
3.700000,0.613260,0.359640,-0.020442,-0.183163,-0.020654,-0.179419
3.800000,0.629910,0.365210,-0.020997,-0.186000,-0.021221,-0.182094
3.900000,0.646590,0.375000,-0.021553,-0.190986,-0.021789,-0.186870
4.000000,0.663250,0.392770,-0.022108,-0.200036,-0.022356,-0.195614
4.100000,0.679940,0.395180,-0.022665,-0.201264,-0.022925,-0.196702
4.200000,0.696590,0.409300,-0.023220,-0.208455,-0.023493,-0.203615
4.300000,0.713240,0.410240,-0.023775,-0.208934,-0.024062,-0.203966
4.400000,0.729910,0.424870,-0.024330,-0.216385,-0.024631,-0.211120
4.500000,0.746650,0.436860,-0.024888,-0.222491,-0.025203,-0.216954
4.600000,0.763280,0.442640,-0.025443,-0.225435,-0.025772,-0.219699
4.700000,0.779860,0.458060,-0.025995,-0.233288,-0.026339,-0.227224
4.800000,0.796580,0.463910,-0.026553,-0.236267,-0.026912,-0.229994
4.900000,0.813290,0.479560,-0.027110,-0.244238,-0.027484,-0.237617
5.000000,0.829950,0.478910,-0.027665,-0.243907,-0.028055,-0.237159
5.100000,0.846580,0.493900,-0.028219,-0.251541,-0.028625,-0.244443
5.200000,0.863250,0.495040,-0.028775,-0.252122,-0.029197,-0.244867
5.300000,0.879910,0.513380,-0.029330,-0.261462,-0.029769,-0.253794
5.400000,0.896620,0.519040,-0.029887,-0.264345,-0.030343,-0.256444
5.500000,0.913270,0.528290,-0.030442,-0.269056,-0.030915,-0.260865
5.600000,0.929880,0.541660,-0.030996,-0.275865,-0.031487,-0.267314
5.700000,0.946550,0.546060,-0.031552,-0.278106,-0.032060,-0.269331
5.800000,0.963220,0.556780,-0.032107,-0.283566,-0.032634,-0.274461
5.900000,0.979920,0.559010,-0.032664,-0.284701,-0.033209,-0.275402
6.000000,0.996530,0.575640,-0.033218,-0.293171,-0.033782,-0.283433
6.100000,1.013210,0.580540,-0.033774,-0.295667,-0.034357,-0.285681
6.200000,1.029910,0.584240,-0.034330,-0.297551,-0.034933,-0.287336
6.300000,1.046640,0.608540,-0.034888,-0.309927,-0.035511,-0.299114
6.400000,1.063210,0.611400,-0.035440,-0.311383,-0.036084,-0.300348
6.500000,1.079920,0.625930,-0.035997,-0.318784,-0.036661,-0.307308
6.600000,1.096580,0.631220,-0.036553,-0.321478,-0.037237,-0.309727
6.700000,1.113240,0.644030,-0.037108,-0.328002,-0.037814,-0.315830
6.800000,1.129940,0.644720,-0.037665,-0.328353,-0.038392,-0.315986
6.900000,1.146540,0.654910,-0.038218,-0.333543,-0.038967,-0.320796
7.000000,1.163250,0.665720,-0.038775,-0.339048,-0.039547,-0.325902
7.100000,1.179950,0.668970,-0.039332,-0.340704,-0.040126,-0.327303
7.200000,1.196620,0.687630,-0.039887,-0.350207,-0.040705,-0.336238
7.300000,1.213240,0.693100,-0.040441,-0.352993,-0.041282,-0.338717
7.400000,1.229910,0.708050,-0.040997,-0.360607,-0.041861,-0.345823
7.500000,1.246620,0.711860,-0.041554,-0.362547,-0.042442,-0.347482
7.600000,1.263310,0.718980,-0.042110,-0.366174,-0.043023,-0.350754
7.700000,1.279950,0.737730,-0.042665,-0.375723,-0.043602,-0.359693
7.800000,1.296630,0.740090,-0.043221,-0.376925,-0.044183,-0.360634
7.900000,1.313280,0.749950,-0.043776,-0.381946,-0.044763,-0.365226
8.000000,1.329970,0.758250,-0.044332,-0.386174,-0.045345,-0.369054
8.100000,1.346670,0.758070,-0.044889,-0.386082,-0.045928,-0.368751
8.200000,1.363230,0.776100,-0.045441,-0.395264,-0.046506,-0.377303
8.300000,1.379880,0.788290,-0.045996,-0.401473,-0.047087,-0.383007
8.400000,1.396570,0.797990,-0.046552,-0.406413,-0.047671,-0.387493
8.500000,1.413230,0.809310,-0.047108,-0.412178,-0.048253,-0.392761
8.600000,1.429850,0.819220,-0.047662,-0.417225,-0.048835,-0.397340
8.700000,1.446570,0.822680,-0.048219,-0.418987,-0.049420,-0.398784
8.800000,1.463280,0.837370,-0.048776,-0.426469,-0.050006,-0.405668
8.900000,1.479940,0.839050,-0.049331,-0.427325,-0.050590,-0.406244
9.000000,1.496580,0.853610,-0.049886,-0.434740,-0.051173,-0.413053
9.100000,1.513230,0.868140,-0.050441,-0.442140,-0.051758,-0.419838
9.200000,1.529950,0.872260,-0.050998,-0.444238,-0.052345,-0.421583
9.300000,1.546590,0.887980,-0.051553,-0.452245,-0.052929,-0.428930
9.400000,1.563250,0.896150,-0.052108,-0.456405,-0.053515,-0.432623
9.500000,1.579880,0.900530,-0.052663,-0.458636,-0.054100,-0.434483
9.600000,1.596570,0.913370,-0.053219,-0.465176,-0.054687,-0.440419
9.700000,1.613310,0.918980,-0.053777,-0.468033,-0.055277,-0.442863
9.800000,1.629990,0.935670,-0.054333,-0.476533,-0.055865,-0.450641
9.900000,1.646560,0.946620,-0.054885,-0.482110,-0.056449,-0.455649
10.000000,1.663210,0.956070,-0.055440,-0.486922,-0.057036,-0.459927
10.100000,1.679910,0.959550,-0.055997,-0.488695,-0.057626,-0.461329
10.200000,1.696560,0.965330,-0.056552,-0.491639,-0.058214,-0.463835
10.300000,1.713260,0.979220,-0.057109,-0.498713,-0.058804,-0.470232
10.400000,1.729890,0.993860,-0.057663,-0.506169,-0.059392,-0.476982
10.500000,1.746580,0.998700,-0.058219,-0.508634,-0.059983,-0.479021
10.600000,1.763240,1.010790,-0.058775,-0.514791,-0.060573,-0.484534
10.700000,1.779910,1.020540,-0.059330,-0.519757,-0.061163,-0.488919
10.800000,1.796550,1.030790,-0.059885,-0.524977,-0.061753,-0.493539
10.900000,1.813220,1.038790,-0.060441,-0.529051,-0.062344,-0.497075
11.000000,1.829940,1.055940,-0.060998,-0.537786,-0.062938,-0.504982
11.100000,1.846620,1.060230,-0.061554,-0.539971,-0.063530,-0.506733
11.200000,1.863250,1.072850,-0.062108,-0.546398,-0.064121,-0.512462
11.300000,1.879890,1.082730,-0.062663,-0.551430,-0.064712,-0.516876
11.400000,1.896620,1.094560,-0.063221,-0.557455,-0.065308,-0.522212
11.500000,1.913310,1.097340,-0.063777,-0.558871,-0.065902,-0.523228
11.600000,1.929950,1.108850,-0.064332,-0.564733,-0.066494,-0.528402
11.700000,1.946610,1.118060,-0.064887,-0.569423,-0.067088,-0.532475
11.800000,1.963300,1.125600,-0.065443,-0.573263,-0.067683,-0.535747
11.900000,1.979990,1.143330,-0.066000,-0.582293,-0.068278,-0.543862
12.000000,1.996650,1.143370,-0.066555,-0.582314,-0.068873,-0.543558
12.100000,2.013240,1.153900,-0.067108,-0.587676,-0.069466,-0.548239
12.200000,2.029880,1.165430,-0.067663,-0.593549,-0.070061,-0.553388
12.300000,2.046580,1.179090,-0.068219,-0.600506,-0.070658,-0.559540
12.400000,2.063290,1.201990,-0.068776,-0.612168,-0.071256,-0.570066
12.500000,2.079920,1.198180,-0.069331,-0.610228,-0.071851,-0.567921
12.600000,2.096550,1.210390,-0.069885,-0.616447,-0.072447,-0.573366
12.700000,2.113220,1.222910,-0.070441,-0.622823,-0.073045,-0.578951
12.800000,2.129900,1.232650,-0.070997,-0.627783,-0.073643,-0.583213
12.900000,2.146550,1.240450,-0.071552,-0.631756,-0.074241,-0.586553
13.000000,2.163220,1.247280,-0.072107,-0.635234,-0.074839,-0.589429
13.100000,2.179920,1.260900,-0.072664,-0.642171,-0.075439,-0.595508
13.200000,2.196630,1.268290,-0.073221,-0.645935,-0.076040,-0.598639
13.300000,2.213290,1.276950,-0.073776,-0.650345,-0.076640,-0.602365
13.400000,2.229910,1.296860,-0.074330,-0.660485,-0.077238,-0.611391
13.500000,2.246580,1.301770,-0.074886,-0.662986,-0.077838,-0.613338
13.600000,2.263210,1.314950,-0.075440,-0.669699,-0.078438,-0.619176
13.700000,2.279910,1.325680,-0.075997,-0.675163,-0.079040,-0.623853
13.800000,2.296560,1.332410,-0.076552,-0.678591,-0.079641,-0.626643
13.900000,2.313220,1.342270,-0.077107,-0.683612,-0.080242,-0.630901
14.000000,2.329900,1.347830,-0.077663,-0.686444,-0.080845,-0.633133
14.100000,2.346610,1.365120,-0.078220,-0.695250,-0.081449,-0.640867
14.200000,2.363250,1.374960,-0.078775,-0.700261,-0.082051,-0.645098
14.300000,2.379850,1.384270,-0.079328,-0.705003,-0.082652,-0.649076
14.400000,2.396570,1.396480,-0.079886,-0.711221,-0.083257,-0.654405
14.500000,2.413270,1.398560,-0.080442,-0.712281,-0.083863,-0.654983
14.600000,2.429920,1.414810,-0.080997,-0.720557,-0.084466,-0.662194
14.700000,2.446560,1.415890,-0.081552,-0.721107,-0.085070,-0.662299
14.800000,2.463180,1.425810,-0.082106,-0.726159,-0.085673,-0.666537
14.900000,2.479880,1.443160,-0.082663,-0.734995,-0.086280,-0.674239
15.000000,2.496610,1.452950,-0.083220,-0.739981,-0.086888,-0.678400
15.100000,2.513280,1.464410,-0.083776,-0.745818,-0.087494,-0.683336
15.200000,2.529940,1.469390,-0.084331,-0.748354,-0.088101,-0.685244
15.300000,2.546580,1.488820,-0.084886,-0.758250,-0.088707,-0.693885
15.400000,2.563280,1.491460,-0.085443,-0.759594,-0.089315,-0.694693
15.500000,2.579980,1.502350,-0.085999,-0.765141,-0.089924,-0.699339
15.600000,2.596580,1.509490,-0.086553,-0.768777,-0.090530,-0.702237
15.700000,2.613250,1.524040,-0.087108,-0.776187,-0.091138,-0.708575
15.800000,2.629970,1.535300,-0.087666,-0.781922,-0.091749,-0.713374
15.900000,2.646600,1.548800,-0.088220,-0.788797,-0.092357,-0.719210
16.000000,2.663240,1.553370,-0.088775,-0.791125,-0.092965,-0.720893
16.100000,2.679900,1.567980,-0.089330,-0.798566,-0.093575,-0.727230
16.200000,2.696570,1.578980,-0.089886,-0.804168,-0.094185,-0.731885
16.300000,2.713270,1.586570,-0.090442,-0.808033,-0.094797,-0.734953
16.400000,2.729930,1.597510,-0.090998,-0.813605,-0.095408,-0.739569
16.500000,2.746570,1.604170,-0.091552,-0.816997,-0.096018,-0.742199
16.600000,2.763220,1.618350,-0.092107,-0.824219,-0.096629,-0.748302
16.700000,2.780010,1.626860,-0.092667,-0.828553,-0.097246,-0.751773
16.800000,2.796640,1.635200,-0.093221,-0.832801,-0.097857,-0.755166
16.900000,2.813200,1.651500,-0.093773,-0.841102,-0.098466,-0.762229
17.000000,2.829890,1.654580,-0.094330,-0.842671,-0.099080,-0.763182
17.100000,2.846540,1.662760,-0.094885,-0.846837,-0.099693,-0.766485
17.200000,2.863240,1.677690,-0.095441,-0.854441,-0.100308,-0.772892
17.300000,2.879920,1.695050,-0.095997,-0.863282,-0.100923,-0.780409
17.400000,2.896590,1.693170,-0.096553,-0.862324,-0.101538,-0.779064
17.500000,2.913230,1.712470,-0.097108,-0.872154,-0.102152,-0.787461
17.600000,2.929890,1.711470,-0.097663,-0.871645,-0.102767,-0.786517
17.700000,2.946560,1.729320,-0.098219,-0.880735,-0.103383,-0.794231
17.800000,2.963190,1.742490,-0.098773,-0.887443,-0.103998,-0.799787
17.900000,2.979860,1.752470,-0.099329,-0.892526,-0.104615,-0.803872
18.000000,2.996560,1.759350,-0.099885,-0.896030,-0.105233,-0.806529
18.100000,3.013250,1.761610,-0.100442,-0.897181,-0.105851,-0.807066
18.200000,3.029830,1.775700,-0.100994,-0.904357,-0.106466,-0.813022
18.300000,3.046530,1.792050,-0.101551,-0.912684,-0.107085,-0.820000
18.400000,3.063220,1.806540,-0.102107,-0.920063,-0.107705,-0.826118
18.500000,3.079910,1.814690,-0.102664,-0.924214,-0.108325,-0.829331
18.600000,3.096550,1.823190,-0.103218,-0.928543,-0.108943,-0.832700
18.700000,3.113240,1.835820,-0.103775,-0.934975,-0.109563,-0.837949
18.800000,3.129930,1.844340,-0.104331,-0.939315,-0.110184,-0.841315
18.900000,3.146610,1.867930,-0.104887,-0.951329,-0.110805,-0.851547
19.000000,3.163290,1.870890,-0.105443,-0.952836,-0.111427,-0.852367
19.100000,3.179860,1.878960,-0.105995,-0.956946,-0.112044,-0.855515
19.200000,3.196510,1.887700,-0.106550,-0.961398,-0.112665,-0.858960
19.300000,3.213260,1.899710,-0.107109,-0.967514,-0.113290,-0.863885
19.400000,3.229950,1.918630,-0.107665,-0.977150,-0.113914,-0.871945
19.500000,3.246540,1.915630,-0.108218,-0.975622,-0.114534,-0.870042
19.600000,3.263220,1.929770,-0.108774,-0.982824,-0.115157,-0.875918
19.700000,3.279940,1.936210,-0.109331,-0.986104,-0.115783,-0.878292
19.800000,3.296620,1.952710,-0.109887,-0.994507,-0.116407,-0.885223
19.900000,3.313270,1.963450,-0.110442,-0.999977,-0.117031,-0.889537
20.000000,3.329950,1.968320,-0.110998,-1.002457,-0.117656,-0.891186
20.100000,3.346640,1.985760,-0.111555,-1.011339,-0.118282,-0.898520
20.200000,3.363320,1.996880,-0.112111,-1.017003,-0.118908,-0.902986
20.300000,3.379980,2.000910,-0.112666,-1.019055,-0.119534,-0.904242
20.400000,3.396560,2.016550,-0.113219,-1.027020,-0.120157,-0.910743
20.500000,3.413230,2.025180,-0.113774,-1.031416,-0.120784,-0.914067
20.600000,3.429910,2.035570,-0.114330,-1.036707,-0.121411,-0.918180
20.700000,3.446570,2.051390,-0.114886,-1.044764,-0.122038,-0.924736
20.800000,3.463180,2.062130,-0.115439,-1.050234,-0.122664,-0.928996
20.900000,3.479900,2.072830,-0.115997,-1.055684,-0.123294,-0.933228
21.000000,3.496640,2.087510,-0.116555,-1.063160,-0.123926,-0.939244
21.100000,3.513240,2.095090,-0.117108,-1.067021,-0.124552,-0.942064
21.200000,3.529880,2.101090,-0.117663,-1.070076,-0.125181,-0.944168
21.300000,3.546520,2.115960,-0.118217,-1.077650,-0.125810,-0.950253
21.400000,3.563240,2.122430,-0.118775,-1.080945,-0.126442,-0.952556
21.500000,3.579940,2.133100,-0.119331,-1.086379,-0.127074,-0.956740
21.600000,3.596620,2.148680,-0.119887,-1.094314,-0.127705,-0.963119
21.700000,3.613260,2.159410,-0.120442,-1.099778,-0.128336,-0.967319
21.800000,3.629880,2.164900,-0.120996,-1.102575,-0.128966,-0.969167
21.900000,3.646590,2.178430,-0.121553,-1.109465,-0.129600,-0.974606
22.000000,3.663280,2.195340,-0.122109,-1.118077,-0.130233,-0.981550
22.100000,3.679920,2.200590,-0.122664,-1.120751,-0.130865,-0.983275
22.200000,3.696550,2.217470,-0.123218,-1.129348,-0.131497,-0.990192
22.300000,3.713250,2.221340,-0.123775,-1.131319,-0.132132,-0.991290
22.400000,3.729910,2.230450,-0.124330,-1.135959,-0.132766,-0.994725
22.500000,3.746580,2.243160,-0.124886,-1.142432,-0.133401,-0.999758
22.600000,3.763240,2.256490,-0.125441,-1.149221,-0.134036,-1.005061
22.700000,3.779910,2.266820,-0.125997,-1.154482,-0.134671,-1.009021
22.800000,3.796540,2.280330,-0.126551,-1.161363,-0.135306,-1.014391
22.900000,3.813220,2.290030,-0.127107,-1.166303,-0.135943,-1.018057
23.000000,3.829840,2.302300,-0.127661,-1.172552,-0.136578,-1.022862
23.100000,3.846540,2.307980,-0.128218,-1.175445,-0.137216,-1.024731
23.200000,3.863250,2.323610,-0.128775,-1.183405,-0.137855,-1.031012
23.300000,3.879940,2.325910,-0.129331,-1.184576,-0.138494,-1.031373
23.400000,3.896560,2.348700,-0.129885,-1.196183,-0.139130,-1.040816
23.500000,3.913200,2.351220,-0.130440,-1.197467,-0.139768,-1.041269
23.600000,3.929950,2.365610,-0.130998,-1.204795,-0.140410,-1.046969
23.700000,3.946680,2.372840,-0.131556,-1.208477,-0.141052,-1.049495
23.800000,3.963280,2.384360,-0.132109,-1.214345,-0.141690,-1.053918
23.900000,3.979900,2.397050,-0.132663,-1.220808,-0.142328,-1.058851
24.000000,3.996570,2.413540,-0.133219,-1.229206,-0.142969,-1.065452
24.100000,4.013270,2.419670,-0.133776,-1.232328,-0.143611,-1.067472
24.200000,4.029950,2.435480,-0.134332,-1.240380,-0.144253,-1.073757
24.300000,4.046560,2.443430,-0.134885,-1.244429,-0.144893,-1.076574
24.400000,4.063210,2.456490,-0.135440,-1.251080,-0.145535,-1.081633
24.500000,4.079910,2.472230,-0.135997,-1.259096,-0.146179,-1.087863
24.600000,4.096600,2.485100,-0.136553,-1.265651,-0.146823,-1.092822
24.700000,4.113220,2.484810,-0.137107,-1.265503,-0.147465,-1.091994
24.800000,4.129870,2.499700,-0.137662,-1.273087,-0.148108,-1.097831
24.900000,4.146560,2.507090,-0.138219,-1.276850,-0.148754,-1.100366
25.000000,4.163280,2.520850,-0.138776,-1.283858,-0.149401,-1.105690
25.100000,4.179910,2.529760,-0.139330,-1.288396,-0.150045,-1.108884
25.200000,4.196560,2.544940,-0.139885,-1.296127,-0.150690,-1.114818
25.300000,4.213240,2.552730,-0.140441,-1.300095,-0.151336,-1.117508
25.400000,4.229960,2.561410,-0.140999,-1.304515,-0.151985,-1.120580
25.500000,4.246610,2.573410,-0.141554,-1.310627,-0.152631,-1.125103
25.600000,4.263230,2.585150,-0.142108,-1.316606,-0.153277,-1.129506
25.700000,4.279910,2.600100,-0.142664,-1.324220,-0.153925,-1.135302
25.800000,4.296610,2.606060,-0.143220,-1.327255,-0.154574,-1.137165
25.900000,4.313310,2.617090,-0.143777,-1.332873,-0.155224,-1.141237
26.000000,4.329970,2.633270,-0.144332,-1.341113,-0.155873,-1.147547
26.100000,4.346520,2.646550,-0.144884,-1.347877,-0.156518,-1.152591
26.200000,4.363190,2.655860,-0.145440,-1.352618,-0.157168,-1.155894
26.300000,4.379940,2.664740,-0.145998,-1.357141,-0.157822,-1.159001
26.400000,4.396570,2.664100,-0.146552,-1.356815,-0.158471,-1.157971
26.500000,4.413200,2.693830,-0.147107,-1.371956,-0.159121,-1.170132
26.600000,4.429870,2.697250,-0.147662,-1.373698,-0.159773,-1.170855
26.700000,4.446580,2.712430,-0.148219,-1.381429,-0.160426,-1.176675
26.800000,4.463280,2.720040,-0.148776,-1.385305,-0.161080,-1.179205
26.900000,4.479910,2.734280,-0.149330,-1.392557,-0.161731,-1.184606
27.000000,4.496590,2.740100,-0.149886,-1.395521,-0.162385,-1.186352
27.100000,4.513240,2.745240,-0.150441,-1.398139,-0.163038,-1.187801
27.200000,4.529950,2.758700,-0.150998,-1.404994,-0.163694,-1.192843
27.300000,4.546600,2.775970,-0.151553,-1.413790,-0.164348,-1.199525
27.400000,4.563240,2.781400,-0.152108,-1.416555,-0.165002,-1.201086
27.500000,4.579920,2.796690,-0.152664,-1.424343,-0.165658,-1.206897
27.600000,4.596580,2.805920,-0.153219,-1.429043,-0.166314,-1.210086
27.700000,4.613220,2.817300,-0.153774,-1.434839,-0.166969,-1.214198
27.800000,4.629840,2.826430,-0.154328,-1.439489,-0.167624,-1.217336
27.900000,4.646580,2.837560,-0.154886,-1.445157,-0.168284,-1.221323
28.000000,4.663300,2.843020,-0.155443,-1.447938,-0.168943,-1.222866
28.100000,4.679930,2.856530,-0.155998,-1.454819,-0.169600,-1.227870
28.200000,4.696540,2.866770,-0.156551,-1.460034,-0.170256,-1.231464
28.300000,4.713210,2.883040,-0.157107,-1.468320,-0.170915,-1.237637
28.400000,4.729890,2.885700,-0.157663,-1.469675,-0.171575,-1.237962
28.500000,4.746600,2.899540,-0.158220,-1.476724,-0.172237,-1.243076
28.600000,4.763280,2.914960,-0.158776,-1.484577,-0.172897,-1.248862
28.700000,4.779890,2.919820,-0.159330,-1.487052,-0.173556,-1.250121
28.800000,4.796570,2.938760,-0.159886,-1.496698,-0.174217,-1.257398
28.900000,4.813270,2.944810,-0.160442,-1.499779,-0.174880,-1.259151
29.000000,4.829970,2.951870,-0.160999,-1.503375,-0.175543,-1.261333
29.100000,4.846570,2.966560,-0.161552,-1.510857,-0.176203,-1.266774
29.200000,4.863250,2.970190,-0.162108,-1.512705,-0.176866,-1.267483
29.300000,4.879920,2.986240,-0.162664,-1.520880,-0.177530,-1.273487
29.400000,4.896590,2.997500,-0.163220,-1.526614,-0.178194,-1.277441
29.500000,4.913220,3.003580,-0.163774,-1.529711,-0.178856,-1.279184
29.600000,4.929920,3.021860,-0.164331,-1.539021,-0.179522,-1.286112
29.700000,4.946570,3.027920,-0.164886,-1.542107,-0.180187,-1.287836
29.800000,4.963250,3.042940,-0.165442,-1.549757,-0.180853,-1.293362
29.900000,4.979930,3.055830,-0.165998,-1.556321,-0.181519,-1.297976
30.000000,4.996570,3.060170,-0.166552,-1.558532,-0.182184,-1.298955
30.100000,5.013240,3.081540,-0.167108,-1.569415,-0.182851,-1.307154
30.200000,5.029970,3.086080,-0.167666,-1.571728,-0.183521,-1.308203
30.300000,5.046620,3.105920,-0.168221,-1.581832,-0.184188,-1.315735
30.400000,5.063220,3.113300,-0.168774,-1.585591,-0.184854,-1.317984
30.500000,5.079940,3.126100,-0.169331,-1.592110,-0.185524,-1.322516
30.600000,5.096670,3.137350,-0.169889,-1.597839,-0.186196,-1.326384
30.700000,5.113290,3.150220,-0.170443,-1.604394,-0.186863,-1.330936
30.800000,5.129890,3.161250,-0.170996,-1.610011,-0.187531,-1.334705
30.900000,5.146560,3.176640,-0.171552,-1.617849,-0.188201,-1.340304
31.000000,5.163230,3.177100,-0.172108,-1.618084,-0.188872,-1.339599
31.100000,5.179910,3.191840,-0.172664,-1.625591,-0.189544,-1.344910
31.200000,5.196590,3.200880,-0.173220,-1.630195,-0.190216,-1.347813
31.300000,5.213180,3.213980,-0.173773,-1.636867,-0.190885,-1.352424
31.400000,5.229900,3.240230,-0.174330,-1.650236,-0.191560,-1.362550
31.500000,5.246600,3.242540,-0.174887,-1.651412,-0.192235,-1.362602
31.600000,5.263300,3.258180,-0.175443,-1.659377,-0.192909,-1.368251
31.700000,5.279890,3.265770,-0.175996,-1.663243,-0.193580,-1.370518
31.800000,5.296540,3.283760,-0.176551,-1.672405,-0.194254,-1.377140
31.900000,5.313260,3.290740,-0.177109,-1.675960,-0.194931,-1.379133
32.000000,5.329940,3.295550,-0.177665,-1.678410,-0.195607,-1.380216
32.100000,5.346580,3.319740,-0.178219,-1.690730,-0.196282,-1.389409
32.200000,5.363220,3.328080,-0.178774,-1.694977,-0.196957,-1.391959
32.300000,5.379930,3.342810,-0.179331,-1.702479,-0.197635,-1.397172
32.400000,5.396620,3.348110,-0.179887,-1.705178,-0.198314,-1.398438
32.500000,5.413290,3.363650,-0.180443,-1.713093,-0.198991,-1.403977
32.600000,5.429930,3.382560,-0.180998,-1.722724,-0.199668,-1.410915
32.700000,5.446610,3.382790,-0.181554,-1.722841,-0.200347,-1.410053
32.800000,5.463300,3.400010,-0.182110,-1.731611,-0.201027,-1.416267
32.900000,5.479970,3.412540,-0.182666,-1.737992,-0.201707,-1.420521
33.000000,5.496560,3.422750,-0.183219,-1.743192,-0.202384,-1.423807
33.100000,5.513170,3.437350,-0.183772,-1.750628,-0.203062,-1.428911
33.200000,5.529930,3.445430,-0.184331,-1.754743,-0.203747,-1.431290
33.300000,5.546590,3.457380,-0.184886,-1.760829,-0.204428,-1.435276
33.400000,5.563260,3.478900,-0.185442,-1.771789,-0.205110,-1.443225
33.500000,5.579920,3.489510,-0.185997,-1.777193,-0.205792,-1.446640
33.600000,5.596590,3.492000,-0.186553,-1.778461,-0.206475,-1.446684
33.700000,5.613280,3.513110,-0.187109,-1.789212,-0.207159,-1.454434
33.800000,5.629960,3.521300,-0.187665,-1.793383,-0.207843,-1.456827
33.900000,5.646600,3.532830,-0.188220,-1.799256,-0.208526,-1.460600
34.000000,5.663270,3.547910,-0.188776,-1.806936,-0.209211,-1.465830
34.100000,5.679980,3.568410,-0.189333,-1.817376,-0.209898,-1.473288
34.200000,5.696620,3.566310,-0.189887,-1.816307,-0.210582,-1.471413
34.300000,5.713230,3.589940,-0.190441,-1.828341,-0.211266,-1.480150
34.400000,5.729880,3.592210,-0.190996,-1.829498,-0.211951,-1.480071
34.500000,5.746570,3.601050,-0.191552,-1.834000,-0.212639,-1.482693
34.600000,5.763240,3.619700,-0.192108,-1.843498,-0.213327,-1.489347
34.700000,5.779880,3.630130,-0.192663,-1.848810,-0.214014,-1.492613
34.800000,5.796500,3.644130,-0.193217,-1.855940,-0.214700,-1.497342
34.900000,5.813280,3.659280,-0.193776,-1.863656,-0.215394,-1.502524
35.000000,5.829990,3.669870,-0.194333,-1.869049,-0.216085,-1.505831
35.100000,5.846570,3.677330,-0.194886,-1.872849,-0.216771,-1.507857
35.200000,5.863210,3.695960,-0.195440,-1.882337,-0.217460,-1.514452
35.300000,5.879850,3.709440,-0.195995,-1.889202,-0.218150,-1.518928
35.400000,5.896550,3.721320,-0.196552,-1.895253,-0.218842,-1.522738
35.500000,5.913260,3.741140,-0.197109,-1.905347,-0.219536,-1.529787
35.600000,5.929900,3.743460,-0.197663,-1.906529,-0.220227,-1.529678
35.700000,5.946560,3.751170,-0.198219,-1.910455,-0.220919,-1.531767
35.800000,5.963250,3.764390,-0.198775,-1.917188,-0.221613,-1.536099
35.900000,5.979920,3.782190,-0.199331,-1.926254,-0.222307,-1.542292
36.000000,5.996610,3.788790,-0.199887,-1.929615,-0.223002,-1.543910
36.100000,6.013270,3.805350,-0.200442,-1.938049,-0.223697,-1.549582
36.200000,6.029960,3.818960,-0.200999,-1.944980,-0.224393,-1.554042
36.300000,6.046610,3.835220,-0.201554,-1.953262,-0.225088,-1.559574
36.400000,6.063260,3.846770,-0.202109,-1.959144,-0.225783,-1.563184
36.500000,6.079910,3.861910,-0.202664,-1.966855,-0.226479,-1.568245
36.600000,6.096550,3.869690,-0.203218,-1.970817,-0.227175,-1.570311
36.700000,6.113240,3.888620,-0.203775,-1.980458,-0.227873,-1.576891
36.800000,6.129910,3.899330,-0.204330,-1.985912,-0.228571,-1.580130
36.900000,6.146530,3.913950,-0.204884,-1.993358,-0.229268,-1.584950
37.000000,6.163220,3.930070,-0.205441,-2.001568,-0.229968,-1.590365
37.100000,6.179910,3.942570,-0.205997,-2.007934,-0.230668,-1.594306
37.200000,6.196630,3.948140,-0.206554,-2.010771,-0.231370,-1.595438
37.300000,6.213270,3.966600,-0.207109,-2.020173,-0.232070,-1.601777
37.400000,6.229900,3.979980,-0.207663,-2.026987,-0.232769,-1.606056
37.500000,6.246580,3.986700,-0.208219,-2.030410,-0.233471,-1.607639
37.600000,6.263310,4.002360,-0.208777,-2.038385,-0.234175,-1.612817
37.700000,6.279960,4.016440,-0.209332,-2.045556,-0.234877,-1.617356
37.800000,6.296580,4.026100,-0.209886,-2.050476,-0.235578,-1.620110
37.900000,6.313210,4.030990,-0.210440,-2.052966,-0.236280,-1.620939
38.000000,6.329880,4.058030,-0.210996,-2.066738,-0.236984,-1.630664
38.100000,6.346580,4.066140,-0.211553,-2.070868,-0.237690,-1.632770
38.200000,6.363230,4.079120,-0.212108,-2.077479,-0.238394,-1.636830
38.300000,6.379880,4.092700,-0.212663,-2.084395,-0.239098,-1.641122
38.400000,6.396610,4.105630,-0.213220,-2.090980,-0.239807,-1.645141
38.500000,6.413320,4.118830,-0.213777,-2.097703,-0.240515,-1.649262
38.600000,6.429960,4.129520,-0.214332,-2.103147,-0.241221,-1.652376
38.700000,6.446590,4.145710,-0.214886,-2.111393,-0.241927,-1.657683
38.800000,6.463240,4.159820,-0.215441,-2.118579,-0.242634,-1.662149
38.900000,6.479930,4.166330,-0.215998,-2.121894,-0.243343,-1.663570
39.000000,6.496610,4.182790,-0.216554,-2.130277,-0.244053,-1.668958
39.100000,6.513260,4.198560,-0.217109,-2.138309,-0.244761,-1.674064
39.200000,6.529920,4.211090,-0.217664,-2.144691,-0.245471,-1.677869
39.300000,6.546590,4.221620,-0.218220,-2.150053,-0.246181,-1.680869
39.400000,6.563270,4.232200,-0.218776,-2.155442,-0.246893,-1.683884
39.500000,6.579910,4.252980,-0.219330,-2.166025,-0.247603,-1.690950
39.600000,6.596560,4.265170,-0.219885,-2.172233,-0.248314,-1.694591
39.700000,6.613250,4.274320,-0.220442,-2.176893,-0.249028,-1.697015
39.800000,6.629980,4.287000,-0.220999,-2.183351,-0.249743,-1.700832
39.900000,6.646610,4.309500,-0.221554,-2.194810,-0.250455,-1.708542
40.000000,6.663190,4.315450,-0.222106,-2.197841,-0.251165,-1.709686
40.100000,6.679900,4.328880,-0.222663,-2.204680,-0.251882,-1.713779
40.200000,6.696590,4.342340,-0.223220,-2.211536,-0.252598,-1.717877
40.300000,6.713270,4.360340,-0.223776,-2.220703,-0.253314,-1.723764
40.400000,6.729920,4.370860,-0.224331,-2.226061,-0.254029,-1.726687
40.500000,6.746600,4.384540,-0.224887,-2.233028,-0.254746,-1.730850
40.600000,6.763240,4.395120,-0.225441,-2.238416,-0.255462,-1.733785
40.700000,6.779960,4.413730,-0.225999,-2.247894,-0.256182,-1.739873
40.800000,6.796630,4.421550,-0.226554,-2.251877,-0.256900,-1.741704
40.900000,6.813260,4.442220,-0.227109,-2.262404,-0.257617,-1.748592
41.000000,6.829940,4.451790,-0.227665,-2.267278,-0.258336,-1.751099
41.100000,6.846650,4.466510,-0.228222,-2.274775,-0.259058,-1.755622
41.200000,6.863260,4.473870,-0.228775,-2.278523,-0.259776,-1.757253
41.300000,6.879880,4.495840,-0.229329,-2.289713,-0.260494,-1.764614
41.400000,6.896560,4.505760,-0.229885,-2.294765,-0.261216,-1.767232
41.500000,6.913250,4.509740,-0.230442,-2.296792,-0.261939,-1.767515
41.600000,6.929930,4.525460,-0.230998,-2.304798,-0.262661,-1.772395
41.700000,6.946540,4.545660,-0.231551,-2.315086,-0.263382,-1.779024
41.800000,6.963260,4.561630,-0.232109,-2.323219,-0.264107,-1.783980
41.900000,6.979990,4.578690,-0.232666,-2.331908,-0.264834,-1.789351
42.000000,6.996650,4.584920,-0.233222,-2.335081,-0.265558,-1.790489
42.100000,7.013260,4.603370,-0.233775,-2.344477,-0.266280,-1.796396
42.200000,7.029910,4.626410,-0.234330,-2.356211,-0.267004,-1.804079
42.300000,7.046550,4.628500,-0.234885,-2.357276,-0.267729,-1.803587
42.400000,7.063280,4.643690,-0.235443,-2.365012,-0.268458,-1.808187
42.500000,7.079960,4.657880,-0.235999,-2.372239,-0.269186,-1.812394
42.600000,7.096520,4.665120,-0.236551,-2.375926,-0.269909,-1.813899
42.700000,7.113240,4.682750,-0.237108,-2.384905,-0.270639,-1.819425
42.800000,7.129890,4.695770,-0.237663,-2.391536,-0.271367,-1.823156
42.900000,7.146550,4.705560,-0.238218,-2.396522,-0.272095,-1.825627
43.000000,7.163230,4.727450,-0.238774,-2.407671,-0.272825,-1.832781
43.100000,7.179910,4.739250,-0.239330,-2.413680,-0.273556,-1.836013
43.200000,7.196580,4.751770,-0.239886,-2.420057,-0.274287,-1.839519
43.300000,7.213260,4.769950,-0.240442,-2.429316,-0.275019,-1.845206
43.400000,7.229920,4.787190,-0.240997,-2.438096,-0.275750,-1.850521
43.500000,7.246510,4.795970,-0.241550,-2.442567,-0.276479,-1.852564
43.600000,7.263220,4.813920,-0.242107,-2.451709,-0.277214,-1.858133
43.700000,7.279930,4.822720,-0.242664,-2.456191,-0.277949,-1.860161
43.800000,7.296600,4.838400,-0.243220,-2.464177,-0.278683,-1.864840
43.900000,7.313220,4.854080,-0.243774,-2.472163,-0.279415,-1.869514
44.000000,7.329910,4.864520,-0.244330,-2.477480,-0.280151,-1.872156
44.100000,7.346580,4.883530,-0.244886,-2.487161,-0.280887,-1.878090
44.200000,7.363260,4.902520,-0.245442,-2.496833,-0.281623,-1.884005
44.300000,7.379950,4.912390,-0.245998,-2.501860,-0.282361,-1.886406
44.400000,7.396600,4.934330,-0.246553,-2.513034,-0.283097,-1.893437
44.500000,7.413290,4.936390,-0.247110,-2.514083,-0.283836,-1.892829
44.600000,7.429970,4.959770,-0.247666,-2.525990,-0.284574,-1.900389
44.700000,7.446620,4.969590,-0.248221,-2.530991,-0.285312,-1.902747
44.800000,7.463230,4.985090,-0.248774,-2.538885,-0.286049,-1.907276
44.900000,7.479860,5.004650,-0.249329,-2.548847,-0.286787,-1.913347
45.000000,7.496560,5.014940,-0.249885,-2.554088,-0.287529,-1.915859
45.100000,7.513240,5.023320,-0.250441,-2.558356,-0.288271,-1.917638
45.200000,7.529870,5.041070,-0.250996,-2.567396,-0.289011,-1.922991
45.300000,7.546540,5.055270,-0.251551,-2.574628,-0.289753,-1.926977
45.400000,7.563290,5.066660,-0.252110,-2.580429,-0.290499,-1.929878
45.500000,7.579910,5.084740,-0.252664,-2.589637,-0.291240,-1.935330
45.600000,7.596540,5.099150,-0.253218,-2.596976,-0.291982,-1.939375
45.700000,7.613210,5.127380,-0.253774,-2.611353,-0.292726,-1.948661
45.800000,7.629880,5.128810,-0.254329,-2.612081,-0.293471,-1.947753
45.900000,7.646580,5.153780,-0.254886,-2.624799,-0.294218,-1.955774
46.000000,7.663290,5.159070,-0.255443,-2.627493,-0.294966,-1.956318
46.100000,7.679910,5.178110,-0.255997,-2.637190,-0.295710,-1.962077
46.200000,7.696580,5.195050,-0.256553,-2.645817,-0.296457,-1.967026
46.300000,7.713310,5.200990,-0.257110,-2.648842,-0.297208,-1.967798
46.400000,7.729950,5.217280,-0.257665,-2.657139,-0.297955,-1.972487
46.500000,7.746560,5.233770,-0.258219,-2.665537,-0.298701,-1.977246
46.600000,7.763210,5.251620,-0.258774,-2.674628,-0.299449,-1.982505
46.700000,7.779940,5.266240,-0.259331,-2.682074,-0.300202,-1.986528
46.800000,7.796620,5.283350,-0.259887,-2.690788,-0.300953,-1.991486
46.900000,7.813250,5.294780,-0.260442,-2.696609,-0.301702,-1.994300
47.000000,7.829880,5.311630,-0.260996,-2.705191,-0.302452,-1.999147
47.100000,7.846550,5.332250,-0.261552,-2.715693,-0.303204,-2.005399
47.200000,7.863250,5.348160,-0.262108,-2.723796,-0.303958,-2.009866
47.300000,7.879920,5.353420,-0.262664,-2.726474,-0.304712,-2.010328
47.400000,7.896560,5.376880,-0.263219,-2.738422,-0.305464,-2.017619
47.500000,7.913210,5.381620,-0.263774,-2.740837,-0.306218,-2.017876
47.600000,7.929900,5.401500,-0.264330,-2.750961,-0.306974,-2.023800
47.700000,7.946590,5.418390,-0.264886,-2.759563,-0.307730,-2.028593
47.800000,7.963200,5.439790,-0.265440,-2.770462,-0.308484,-2.035071
47.900000,7.979870,5.456160,-0.265996,-2.778799,-0.309240,-2.039651
48.000000,7.996580,5.469810,-0.266553,-2.785751,-0.309999,-2.043202
48.100000,8.013290,5.478660,-0.267110,-2.790259,-0.310759,-2.044954
48.200000,8.029920,5.492580,-0.267664,-2.797348,-0.311516,-2.048599
48.300000,8.046610,5.511950,-0.268220,-2.807213,-0.312276,-2.054261
48.400000,8.063280,5.527660,-0.268776,-2.815214,-0.313035,-2.058552
48.500000,8.079940,5.539550,-0.269331,-2.821270,-0.313795,-2.061413
48.600000,8.096590,5.561060,-0.269886,-2.832225,-0.314555,-2.067846
48.700000,8.113270,5.569610,-0.270442,-2.836579,-0.315317,-2.069448
48.800000,8.129950,5.593670,-0.270998,-2.848833,-0.316079,-2.076804
48.900000,8.146640,5.602500,-0.271555,-2.853330,-0.316843,-2.078495
49.000000,8.163300,5.621890,-0.272110,-2.863205,-0.317605,-2.084098
49.100000,8.179900,5.635050,-0.272663,-2.869907,-0.318366,-2.087389
49.200000,8.196540,5.646600,-0.273218,-2.875790,-0.319129,-2.090072
49.300000,8.213210,5.669870,-0.273774,-2.887641,-0.319894,-2.097081
49.400000,8.229920,5.687720,-0.274331,-2.896732,-0.320661,-2.102070
49.500000,8.246550,5.701470,-0.274885,-2.903735,-0.321425,-2.105542
49.600000,8.263220,5.716100,-0.275441,-2.911186,-0.322192,-2.109327
49.700000,8.279900,5.734900,-0.275997,-2.920761,-0.322959,-2.114640
49.800000,8.296590,5.743860,-0.276553,-2.925324,-0.323728,-2.116317
49.900000,8.313250,5.763630,-0.277108,-2.935393,-0.324496,-2.121971
50.000000,8.329920,5.781050,-0.277664,-2.944265,-0.325265,-2.126748
50.100000,8.346570,5.800340,-0.278219,-2.954089,-0.326034,-2.132205
50.200000,8.363270,5.817410,-0.278776,-2.962783,-0.326805,-2.136831
50.300000,8.379950,5.821860,-0.279332,-2.965049,-0.327576,-2.136817
50.400000,8.396590,5.840880,-0.279886,-2.974736,-0.328346,-2.142148
50.500000,8.413230,5.861070,-0.280441,-2.985018,-0.329117,-2.147897
50.600000,8.429920,5.879740,-0.280997,-2.994527,-0.329890,-2.153073
50.700000,8.446620,5.894710,-0.281554,-3.002151,-0.330665,-2.156883
50.800000,8.463240,5.911870,-0.282108,-3.010891,-0.331436,-2.161494
50.900000,8.479880,5.933270,-0.282663,-3.021790,-0.332209,-2.167642
51.000000,8.496550,5.952380,-0.283218,-3.031522,-0.332984,-2.172940
51.100000,8.513240,5.964180,-0.283775,-3.037532,-0.333760,-2.175557
51.200000,8.529930,5.979240,-0.284331,-3.045202,-0.334538,-2.179357
51.300000,8.546550,5.993340,-0.284885,-3.052383,-0.335312,-2.182805
51.400000,8.563240,6.019490,-0.285441,-3.065701,-0.336090,-2.190623
51.500000,8.579900,6.026280,-0.285997,-3.069159,-0.336868,-2.191390
51.600000,8.596590,6.047160,-0.286553,-3.079793,-0.337647,-2.197269
51.700000,8.613260,6.064330,-0.287109,-3.088538,-0.338426,-2.201792
51.800000,8.629860,6.084430,-0.287662,-3.098775,-0.339203,-2.207375
51.900000,8.646560,6.095270,-0.288219,-3.104296,-0.339985,-2.209580
52.000000,8.663270,6.114150,-0.288776,-3.113911,-0.340767,-2.214689
52.100000,8.679920,6.131730,-0.289331,-3.122864,-0.341548,-2.219324
52.200000,8.696540,6.151660,-0.289885,-3.133015,-0.342328,-2.224802
52.300000,8.713240,6.167720,-0.290441,-3.141194,-0.343112,-2.228861
52.400000,8.729910,6.179040,-0.290997,-3.146959,-0.343896,-2.231204
52.500000,8.746570,6.201920,-0.291552,-3.158612,-0.344679,-2.237711
52.600000,8.763260,6.216250,-0.292109,-3.165910,-0.345465,-2.241120
52.700000,8.779900,6.228260,-0.292663,-3.172027,-0.346249,-2.243691
52.800000,8.796550,6.250980,-0.293218,-3.183598,-0.347033,-2.250109
52.900000,8.813280,6.274290,-0.293776,-3.195470,-0.347823,-2.256717
53.000000,8.829910,6.285960,-0.294330,-3.201413,-0.348608,-2.259140
53.100000,8.846580,6.303920,-0.294886,-3.210560,-0.349396,-2.263811
53.200000,8.863300,6.314840,-0.295443,-3.216122,-0.350187,-2.265940
53.300000,8.879960,6.337970,-0.295999,-3.227902,-0.350975,-2.272447
53.400000,8.896640,6.349560,-0.296555,-3.233804,-0.351765,-2.274805
53.500000,8.913240,6.372190,-0.297108,-3.245330,-0.352552,-2.281116
53.600000,8.929940,6.386730,-0.297665,-3.252735,-0.353344,-2.284511
53.700000,8.946640,6.407790,-0.298221,-3.263461,-0.354137,-2.290227
53.800000,8.963290,6.430630,-0.298776,-3.275093,-0.354928,-2.296573
53.900000,8.979870,6.444720,-0.299329,-3.282269,-0.355717,-2.299791
54.000000,8.996560,6.457670,-0.299885,-3.288864,-0.356511,-2.302582
54.100000,9.013220,6.477870,-0.300441,-3.299152,-0.357305,-2.307953
54.200000,9.029930,6.498990,-0.300998,-3.309908,-0.358101,-2.313634
54.300000,9.046610,6.504530,-0.301554,-3.312730,-0.358897,-2.313764
54.400000,9.063240,6.523770,-0.302108,-3.322529,-0.359691,-2.318766
54.500000,9.079940,6.547760,-0.302665,-3.334747,-0.360489,-2.325437
54.600000,9.096640,6.561850,-0.303221,-3.341923,-0.361287,-2.328580
54.700000,9.113300,6.584810,-0.303777,-3.353616,-0.362085,-2.334866
54.800000,9.129920,6.602050,-0.304331,-3.362396,-0.362881,-2.339116
54.900000,9.146610,6.619940,-0.304887,-3.371508,-0.363681,-2.343579
55.000000,9.163280,6.640930,-0.305443,-3.382198,-0.364481,-2.349130
55.100000,9.179930,6.664280,-0.305998,-3.394090,-0.365280,-2.355506
55.200000,9.196590,6.683160,-0.306553,-3.403705,-0.366080,-2.360289
55.300000,9.213240,6.694800,-0.307108,-3.409634,-0.366881,-2.362508
55.400000,9.229920,6.712690,-0.307664,-3.418745,-0.367684,-2.366920
55.500000,9.246600,6.736110,-0.308220,-3.430673,-0.368487,-2.373271
55.600000,9.263290,6.748910,-0.308776,-3.437192,-0.369292,-2.375868
55.700000,9.279890,6.768110,-0.309330,-3.446970,-0.370093,-2.380720
55.800000,9.296580,6.784310,-0.309886,-3.455221,-0.370898,-2.384496
55.900000,9.313290,6.815620,-0.310443,-3.471167,-0.371706,-2.393567
56.000000,9.329940,6.817880,-0.310998,-3.472318,-0.372511,-2.392434
56.100000,9.346520,6.839100,-0.311551,-3.483125,-0.373314,-2.397955
56.200000,9.363180,6.866920,-0.312106,-3.497294,-0.374121,-2.405767
56.300000,9.379890,6.880760,-0.312663,-3.504342,-0.374931,-2.408664
56.400000,9.396550,6.910910,-0.313218,-3.519698,-0.375739,-2.417264
56.500000,9.413240,6.911920,-0.313775,-3.520212,-0.376549,-2.415659
56.600000,9.429880,6.940450,-0.314329,-3.534742,-0.377358,-2.423669
56.700000,9.446570,6.961470,-0.314886,-3.545448,-0.378170,-2.429037
56.800000,9.463250,6.977920,-0.315442,-3.553825,-0.378981,-2.432801
56.900000,9.479960,6.995470,-0.315999,-3.562764,-0.379795,-2.436935
57.000000,9.496580,7.014140,-0.316553,-3.572272,-0.380606,-2.441460
57.100000,9.513240,7.038270,-0.317108,-3.584561,-0.381419,-2.447868
57.200000,9.529970,7.046610,-0.317666,-3.588809,-0.382236,-2.448768
57.300000,9.546610,7.077540,-0.318220,-3.604562,-0.383049,-2.457517
57.400000,9.563230,7.092690,-0.318774,-3.612277,-0.383862,-2.460776
57.500000,9.579880,7.114790,-0.319329,-3.623533,-0.384677,-2.466432
57.600000,9.596560,7.130700,-0.319885,-3.631636,-0.385494,-2.469929
57.700000,9.613190,7.157090,-0.320440,-3.645076,-0.386309,-2.477049
57.800000,9.629860,7.177030,-0.320995,-3.655231,-0.387127,-2.481919
57.900000,9.646520,7.188940,-0.321551,-3.661297,-0.387945,-2.484005
58.000000,9.663250,7.209260,-0.322108,-3.671646,-0.388768,-2.488978
58.100000,9.679960,7.236640,-0.322665,-3.685590,-0.389590,-2.496378
58.200000,9.696600,7.256500,-0.323220,-3.695705,-0.390409,-2.501179
58.300000,9.713250,7.270700,-0.323775,-3.702937,-0.391229,-2.504019
58.400000,9.729910,7.294550,-0.324330,-3.715084,-0.392051,-2.510169
