Repository: abubakardawood/tissue-phantom-material-database

Title:
A Database of Silicone Phantom Materials for Modeling Human Tissue Mechanics Across Varying Stiffnesses

Description:
This dataset contains processed mechanical compression test data for soft silicone phantoms
fabricated using Ecoflex (Smooth-On) with varying base materials and thinner concentrations.
The dataset provides force–compression measurements together with derived engineering and
true stress–strain quantities, intended for mechanical characterization, constitutive model
fitting, and the design of tissue-equivalent phantoms.

All files in this dataset are processed outputs generated from raw experimental measurements.
The raw data files are not included in this archive.

File: data/EF10_87_5T/EF10_87_5T_B3.csv (part 2 of 2)
Speed (mm/min): 10;
Machine: INSTRON 5900;
Load cell: 1kN;
Time (s),Compression (mm),Load (N),Engineering Strain [-],Engineering Stress (kPa),True Strain [-],True Stress (kPa)
58.500000,9.746620,7.300550,-0.324887,-3.718140,-0.392876,-2.510163
58.600000,9.763310,7.323880,-0.325444,-3.730021,-0.393700,-2.516110
58.700000,9.779910,7.341890,-0.325997,-3.739194,-0.394521,-2.520228
58.800000,9.796560,7.372710,-0.326552,-3.754890,-0.395344,-2.528723
58.900000,9.813270,7.387500,-0.327109,-3.762423,-0.396172,-2.531700
59.000000,9.829940,7.413500,-0.327665,-3.775665,-0.396998,-2.538513
59.100000,9.846580,7.422900,-0.328219,-3.780452,-0.397823,-2.539635
59.200000,9.863270,7.443710,-0.328776,-3.791050,-0.398652,-2.544645
59.300000,9.879920,7.466790,-0.329331,-3.802805,-0.399479,-2.550425
59.400000,9.896610,7.484680,-0.329887,-3.811916,-0.400309,-2.554415
59.500000,9.913270,7.511770,-0.330442,-3.825713,-0.401138,-2.561536
59.600000,9.929880,7.534970,-0.330996,-3.837529,-0.401965,-2.567322
59.700000,9.946510,7.557290,-0.331550,-3.848896,-0.402794,-2.572793
59.800000,9.963230,7.574430,-0.332108,-3.857626,-0.403628,-2.576479
59.900000,9.979920,7.597790,-0.332664,-3.869523,-0.404462,-2.582272
60.000000,9.996550,7.616170,-0.333218,-3.878884,-0.405293,-2.586368
60.100000,10.013250,7.636120,-0.333775,-3.889044,-0.406128,-2.590978
60.200000,10.029910,7.672740,-0.334330,-3.907694,-0.406962,-2.601234
60.300000,10.046640,7.682720,-0.334888,-3.912777,-0.407800,-2.602435
60.400000,10.063250,7.707540,-0.335442,-3.925418,-0.408633,-2.608669
60.500000,10.079890,7.725720,-0.335996,-3.934677,-0.409468,-2.612640
60.600000,10.096600,7.749030,-0.336553,-3.946549,-0.410307,-2.618324
60.700000,10.113290,7.771100,-0.337110,-3.957789,-0.411146,-2.623580
60.800000,10.129950,7.801030,-0.337665,-3.973032,-0.411984,-2.631478
60.900000,10.146580,7.816930,-0.338219,-3.981130,-0.412821,-2.634635
61.000000,10.163180,7.841310,-0.338773,-3.993546,-0.413658,-2.640642
61.100000,10.179870,7.861180,-0.339329,-4.003666,-0.414499,-2.645106
61.200000,10.196590,7.885520,-0.339886,-4.016062,-0.415343,-2.651058
61.300000,10.213220,7.911850,-0.340441,-4.029472,-0.416183,-2.657676
61.400000,10.229860,7.934890,-0.340995,-4.041206,-0.417025,-2.663174
61.500000,10.246550,7.958320,-0.341552,-4.053139,-0.417869,-2.668783
61.600000,10.263270,7.976440,-0.342109,-4.062368,-0.418716,-2.672595
61.700000,10.279880,8.000830,-0.342663,-4.074789,-0.419558,-2.678511
61.800000,10.296550,8.025330,-0.343218,-4.087267,-0.420404,-2.684442
61.900000,10.313260,8.041400,-0.343775,-4.095451,-0.421252,-2.687536
62.000000,10.329920,8.060260,-0.344331,-4.105057,-0.422099,-2.691560
62.100000,10.346580,8.095850,-0.344886,-4.123183,-0.422946,-2.701155
62.200000,10.363250,8.105010,-0.345442,-4.127848,-0.423795,-2.701917
62.300000,10.379920,8.131170,-0.345997,-4.141171,-0.424644,-2.708337
62.400000,10.396610,8.163750,-0.346554,-4.157764,-0.425495,-2.716875
62.500000,10.413310,8.187610,-0.347110,-4.169916,-0.426347,-2.722495
62.600000,10.429930,8.208090,-0.347664,-4.180346,-0.427196,-2.726989
62.700000,10.446610,8.223270,-0.348220,-4.188077,-0.428049,-2.729703
62.800000,10.463290,8.264330,-0.348776,-4.208989,-0.428902,-2.740993
62.900000,10.479970,8.280700,-0.349332,-4.217326,-0.429756,-2.744078
63.000000,10.496590,8.302930,-0.349886,-4.228648,-0.430608,-2.749102
63.100000,10.513200,8.331090,-0.350440,-4.242989,-0.431460,-2.756076
63.200000,10.529890,8.353920,-0.350996,-4.254617,-0.432317,-2.761262
63.300000,10.546590,8.377910,-0.351553,-4.266835,-0.433175,-2.766816
63.400000,10.563260,8.396330,-0.352109,-4.276216,-0.434032,-2.770523
63.500000,10.579910,8.426640,-0.352664,-4.291653,-0.434889,-2.778143
63.600000,10.596600,8.455720,-0.353220,-4.306463,-0.435749,-2.785334
63.700000,10.613230,8.478360,-0.353774,-4.317993,-0.436607,-2.790398
63.800000,10.629940,8.505730,-0.354331,-4.331933,-0.437469,-2.796993
63.900000,10.646590,8.528290,-0.354886,-4.343422,-0.438329,-2.802001
64.000000,10.663190,8.546450,-0.355440,-4.352671,-0.439187,-2.805559
64.100000,10.679900,8.575580,-0.355997,-4.367507,-0.440051,-2.812689
64.200000,10.696590,8.598160,-0.356553,-4.379007,-0.440916,-2.817659
64.300000,10.713250,8.625110,-0.357108,-4.392732,-0.441779,-2.824051
64.400000,10.729840,8.650640,-0.357661,-4.405735,-0.442640,-2.829974
64.500000,10.746580,8.678310,-0.358219,-4.419827,-0.443509,-2.836560
64.600000,10.763220,8.704940,-0.358774,-4.433390,-0.444373,-2.842805
64.700000,10.779900,8.720910,-0.359330,-4.441523,-0.445241,-2.845551
64.800000,10.796540,8.750640,-0.359885,-4.456664,-0.446107,-2.852779
64.900000,10.813250,8.773510,-0.360442,-4.468312,-0.446977,-2.857746
65.000000,10.829910,8.796470,-0.360997,-4.480005,-0.447846,-2.862737
65.100000,10.846600,8.825360,-0.361553,-4.494719,-0.448717,-2.869638
65.200000,10.863270,8.852320,-0.362109,-4.508450,-0.449588,-2.875899
65.300000,10.879900,8.878200,-0.362663,-4.521630,-0.450457,-2.881801
65.400000,10.896620,8.911410,-0.363221,-4.538544,-0.451332,-2.890051
65.500000,10.913340,8.923310,-0.363778,-4.544604,-0.452208,-2.891377
65.600000,10.929980,8.954080,-0.364333,-4.560275,-0.453080,-2.898818
65.700000,10.946560,8.982870,-0.364885,-4.574938,-0.453950,-2.905610
65.800000,10.963230,9.005130,-0.365441,-4.586275,-0.454825,-2.910262
65.900000,10.979920,9.037840,-0.365997,-4.602934,-0.455702,-2.918273
66.000000,10.996590,9.060490,-0.366553,-4.614470,-0.456579,-2.923022
66.100000,11.013220,9.087240,-0.367107,-4.628093,-0.457454,-2.929086
66.200000,11.029890,9.111990,-0.367663,-4.640698,-0.458333,-2.934485
66.300000,11.046590,9.137990,-0.368220,-4.653940,-0.459214,-2.940268
66.400000,11.063240,9.166980,-0.368775,-4.668705,-0.460092,-2.947005
66.500000,11.079920,9.200300,-0.369331,-4.685674,-0.460974,-2.955111
66.600000,11.096540,9.234120,-0.369885,-4.702899,-0.461852,-2.963369
66.700000,11.113210,9.258390,-0.370440,-4.715259,-0.462735,-2.968537
66.800000,11.129930,9.291810,-0.370998,-4.732280,-0.463620,-2.976615
66.900000,11.146620,9.314870,-0.371554,-4.744024,-0.464505,-2.981363
67.000000,11.163250,9.337540,-0.372108,-4.755570,-0.465388,-2.985983
67.100000,11.179950,9.367030,-0.372665,-4.770589,-0.466275,-2.992758
67.200000,11.196610,9.390900,-0.373220,-4.782746,-0.467160,-2.997728
67.300000,11.213270,9.422830,-0.373776,-4.799008,-0.468047,-3.005256
67.400000,11.229870,9.451060,-0.374329,-4.813385,-0.468931,-3.011596
67.500000,11.246530,9.479990,-0.374884,-4.828119,-0.469819,-3.018133
67.600000,11.263240,9.508780,-0.375441,-4.842782,-0.470710,-3.024601
67.700000,11.279940,9.545020,-0.375998,-4.861239,-0.471602,-3.033423
67.800000,11.296630,9.569690,-0.376554,-4.873803,-0.472494,-3.038551
67.900000,11.313220,9.589250,-0.377107,-4.883765,-0.473381,-3.042061
68.000000,11.329880,9.628090,-0.377663,-4.903546,-0.474273,-3.051660
68.100000,11.346560,9.650890,-0.378219,-4.915158,-0.475167,-3.056153
68.200000,11.363240,9.680620,-0.378775,-4.930299,-0.476061,-3.062827
68.300000,11.379850,9.715690,-0.379328,-4.948160,-0.476953,-3.071183
68.400000,11.396530,9.741660,-0.379884,-4.961387,-0.477849,-3.076634
68.500000,11.413250,9.779950,-0.380442,-4.980888,-0.478748,-3.085950
68.600000,11.429900,9.798170,-0.380997,-4.990167,-0.479645,-3.088930
68.700000,11.446560,9.822950,-0.381552,-5.002787,-0.480542,-3.093964
68.800000,11.463230,9.862830,-0.382108,-5.023098,-0.481441,-3.103734
68.900000,11.479930,9.891260,-0.382664,-5.037577,-0.482342,-3.109876
69.000000,11.496620,9.927930,-0.383221,-5.056253,-0.483244,-3.118592
69.100000,11.513300,9.958520,-0.383777,-5.071833,-0.484146,-3.125382
69.200000,11.529930,9.985860,-0.384331,-5.085757,-0.485046,-3.131143
69.300000,11.546600,10.017940,-0.384887,-5.102095,-0.485949,-3.138367
69.400000,11.563320,10.040440,-0.385444,-5.113554,-0.486855,-3.142565
69.500000,11.579960,10.082340,-0.385999,-5.134894,-0.487758,-3.152832
69.600000,11.596600,10.109460,-0.386553,-5.148706,-0.488662,-3.158456
69.700000,11.613220,10.140430,-0.387107,-5.164479,-0.489565,-3.165271
69.800000,11.629960,10.174080,-0.387665,-5.181616,-0.490476,-3.172883
69.900000,11.646590,10.206340,-0.388220,-5.198046,-0.491382,-3.180062
70.000000,11.663220,10.240030,-0.388774,-5.215204,-0.492289,-3.187669
70.100000,11.679900,10.276080,-0.389330,-5.233565,-0.493199,-3.195981
70.200000,11.696580,10.301630,-0.389886,-5.246577,-0.494109,-3.201010
70.300000,11.713260,10.333110,-0.390442,-5.262610,-0.495021,-3.207866
70.400000,11.729920,10.365050,-0.390997,-5.278877,-0.495933,-3.214850
70.500000,11.746620,10.398820,-0.391554,-5.296076,-0.496847,-3.222376
70.600000,11.763260,10.437830,-0.392109,-5.315943,-0.497759,-3.231516
70.700000,11.779940,10.463540,-0.392665,-5.329037,-0.498674,-3.236513
70.800000,11.796630,10.502960,-0.393221,-5.349114,-0.499591,-3.245730
70.900000,11.813230,10.530010,-0.393774,-5.362890,-0.500503,-3.251122
71.000000,11.829860,10.567780,-0.394329,-5.382126,-0.501418,-3.259800
71.100000,11.846590,10.595060,-0.394886,-5.396020,-0.502339,-3.265205
71.200000,11.863300,10.630580,-0.395443,-5.414110,-0.503260,-3.273136
71.300000,11.879890,10.662970,-0.395996,-5.430606,-0.504175,-3.280106
71.400000,11.896550,10.692400,-0.396552,-5.445595,-0.505095,-3.286135
71.500000,11.913230,10.729560,-0.397108,-5.464520,-0.506017,-3.294517
71.600000,11.929900,10.760840,-0.397663,-5.480451,-0.506939,-3.301076
71.700000,11.946550,10.798630,-0.398218,-5.499697,-0.507861,-3.309617
71.800000,11.963220,10.829880,-0.398774,-5.515613,-0.508784,-3.316130
71.900000,11.979890,10.865440,-0.399330,-5.533723,-0.509709,-3.323943
72.000000,11.996570,10.900710,-0.399886,-5.551686,-0.510635,-3.331646
72.100000,12.013260,10.935110,-0.400442,-5.569206,-0.511563,-3.339062
72.200000,12.029860,10.963930,-0.400995,-5.583884,-0.512486,-3.344772
72.300000,12.046520,11.006950,-0.401551,-5.605794,-0.513413,-3.354783
72.400000,12.063240,11.035080,-0.402108,-5.620120,-0.514345,-3.360225
72.500000,12.079960,11.074820,-0.402665,-5.640360,-0.515278,-3.369182
72.600000,12.096580,11.109940,-0.403219,-5.658246,-0.516206,-3.376732
72.700000,12.113250,11.146200,-0.403775,-5.676713,-0.517137,-3.384598
72.800000,12.129920,11.179400,-0.404331,-5.693622,-0.518070,-3.391516
72.900000,12.146620,11.218350,-0.404887,-5.713459,-0.519005,-3.400152
73.000000,12.163280,11.250810,-0.405443,-5.729990,-0.519938,-3.406808
73.100000,12.179920,11.296440,-0.405997,-5.753230,-0.520871,-3.417434
73.200000,12.196560,11.329820,-0.406552,-5.770230,-0.521806,-3.424331
73.300000,12.213230,11.363340,-0.407108,-5.787302,-0.522742,-3.431247
73.400000,12.229950,11.401060,-0.407665,-5.806512,-0.523683,-3.439400
73.500000,12.246580,11.439150,-0.408219,-5.825911,-0.524619,-3.447662
73.600000,12.263210,11.475130,-0.408774,-5.844236,-0.525556,-3.455266
73.700000,12.279880,11.508420,-0.409329,-5.861190,-0.526497,-3.462033
73.800000,12.296620,11.547380,-0.409887,-5.881032,-0.527442,-3.470472
73.900000,12.313220,11.587500,-0.410441,-5.901465,-0.528380,-3.479264
74.000000,12.329900,11.616700,-0.410997,-5.916337,-0.529323,-3.484742
74.100000,12.346620,11.663530,-0.411554,-5.940187,-0.530270,-3.495479
74.200000,12.363300,11.700340,-0.412110,-5.958934,-0.531215,-3.503198
74.300000,12.379940,11.731840,-0.412665,-5.974977,-0.532159,-3.509315
74.400000,12.396570,11.771340,-0.413219,-5.995094,-0.533104,-3.517807
74.500000,12.413240,11.813960,-0.413775,-6.016800,-0.534051,-3.527201
74.600000,12.429910,11.861030,-0.414330,-6.040773,-0.534999,-3.537897
74.700000,12.446630,11.895750,-0.414888,-6.058456,-0.535951,-3.544877
74.800000,12.463280,11.930800,-0.415443,-6.076307,-0.536900,-3.551950
74.900000,12.479870,11.975030,-0.415996,-6.098833,-0.537847,-3.561745
75.000000,12.496580,12.020950,-0.416553,-6.122220,-0.538801,-3.571993
75.100000,12.513290,12.057020,-0.417110,-6.140590,-0.539756,-3.579290
75.200000,12.529930,12.091580,-0.417664,-6.158191,-0.540708,-3.586134
75.300000,12.546560,12.122420,-0.418219,-6.173898,-0.541661,-3.591858
75.400000,12.563240,12.173870,-0.418775,-6.200101,-0.542617,-3.603656
75.500000,12.579910,12.206840,-0.419330,-6.216893,-0.543573,-3.609961
75.600000,12.596590,12.249480,-0.419886,-6.238609,-0.544531,-3.619102
75.700000,12.613210,12.295200,-0.420440,-6.261894,-0.545487,-3.629141
75.800000,12.629880,12.333620,-0.420996,-6.281461,-0.546446,-3.636991
75.900000,12.646540,12.371240,-0.421551,-6.300621,-0.547405,-3.644586
76.000000,12.663280,12.416250,-0.422109,-6.323544,-0.548371,-3.654317
76.100000,12.679930,12.460610,-0.422664,-6.346137,-0.549331,-3.663851
76.200000,12.696580,12.492960,-0.423219,-6.362612,-0.550293,-3.669832
76.300000,12.713270,12.542170,-0.423776,-6.387675,-0.551258,-3.680734
76.400000,12.729950,12.574870,-0.424332,-6.404329,-0.552224,-3.686769
76.500000,12.746590,12.619420,-0.424886,-6.427018,-0.553188,-3.696266
76.600000,12.763180,12.664810,-0.425439,-6.450135,-0.554150,-3.705994
76.700000,12.779930,12.712510,-0.425998,-6.474428,-0.555122,-3.716337
76.800000,12.796580,12.751440,-0.426553,-6.494255,-0.556089,-3.724113
76.900000,12.813250,12.791930,-0.427108,-6.514876,-0.557059,-3.732318
77.000000,12.829880,12.839450,-0.427663,-6.539078,-0.558027,-3.742559
77.100000,12.846540,12.883800,-0.428218,-6.561665,-0.558997,-3.751842
77.200000,12.863220,12.932030,-0.428774,-6.586229,-0.559970,-3.762225
77.300000,12.879920,12.976780,-0.429331,-6.609020,-0.560945,-3.771565
77.400000,12.896620,13.018550,-0.429887,-6.630293,-0.561921,-3.780014
77.500000,12.913240,13.060780,-0.430441,-6.651801,-0.562893,-3.788591
77.600000,12.929950,13.105360,-0.430998,-6.674505,-0.563872,-3.797804
77.700000,12.946640,13.147510,-0.431555,-6.695972,-0.564850,-3.806294
77.800000,12.963290,13.197070,-0.432110,-6.721213,-0.565827,-3.816912
77.900000,12.979860,13.239480,-0.432662,-6.742812,-0.566800,-3.825453
78.000000,12.996550,13.285800,-0.433218,-6.766402,-0.567781,-3.835073
78.100000,13.013230,13.328310,-0.433774,-6.788053,-0.568763,-3.843570
78.200000,13.029890,13.382800,-0.434330,-6.815804,-0.569744,-3.855498
78.300000,13.046570,13.419030,-0.434886,-6.834256,-0.570727,-3.862136
78.400000,13.063220,13.473730,-0.435441,-6.862114,-0.571710,-3.874071
78.500000,13.079870,13.514320,-0.435996,-6.882787,-0.572693,-3.881922
78.600000,13.096550,13.570480,-0.436552,-6.911389,-0.573680,-3.894210
78.700000,13.113210,13.618130,-0.437107,-6.935657,-0.574666,-3.904033
78.800000,13.129880,13.663880,-0.437663,-6.958957,-0.575653,-3.913281
78.900000,13.146560,13.705780,-0.438219,-6.980296,-0.576643,-3.921400
79.000000,13.163290,13.749490,-0.438776,-7.002558,-0.577636,-3.930001
79.100000,13.179970,13.798940,-0.439332,-7.027742,-0.578627,-3.940228
79.200000,13.196560,13.847130,-0.439885,-7.052285,-0.579614,-3.950088
79.300000,13.213240,13.895780,-0.440441,-7.077063,-0.580607,-3.960032
79.400000,13.229960,13.942160,-0.440999,-7.100684,-0.581603,-3.969292
79.500000,13.246630,13.995490,-0.441554,-7.127845,-0.582598,-3.980514
79.600000,13.263260,14.041160,-0.442109,-7.151104,-0.583591,-3.989539
79.700000,13.279900,14.102740,-0.442663,-7.182467,-0.584586,-4.003052
79.800000,13.296620,14.145690,-0.443221,-7.204341,-0.585586,-4.011228
79.900000,13.313270,14.197750,-0.443776,-7.230855,-0.586584,-4.021977
80.000000,13.329950,14.246710,-0.444332,-7.255790,-0.587584,-4.031813
80.100000,13.346570,14.297020,-0.444886,-7.281412,-0.588581,-4.042016
80.200000,13.363210,14.346090,-0.445440,-7.306404,-0.589581,-4.051837
80.300000,13.379890,14.394650,-0.445996,-7.331135,-0.590584,-4.061476
80.400000,13.396560,14.449820,-0.446552,-7.359233,-0.591587,-4.072953
80.500000,13.413200,14.498950,-0.447107,-7.384255,-0.592590,-4.082705
80.600000,13.429870,14.548110,-0.447662,-7.409292,-0.593596,-4.092431
80.700000,13.446570,14.598670,-0.448219,-7.435042,-0.594604,-4.102515
80.800000,13.463250,14.654010,-0.448775,-7.463226,-0.595612,-4.113917
80.900000,13.479910,14.706250,-0.449330,-7.489832,-0.596620,-4.124423
81.000000,13.496570,14.759790,-0.449886,-7.517099,-0.597629,-4.135264
81.100000,13.513290,14.811940,-0.450443,-7.543659,-0.598643,-4.145671
81.200000,13.529960,14.863020,-0.450999,-7.569674,-0.599654,-4.155761
81.300000,13.546610,14.927940,-0.451554,-7.602737,-0.600666,-4.169693
81.400000,13.563190,14.975860,-0.452106,-7.627143,-0.601674,-4.178863
81.500000,13.579880,15.029820,-0.452663,-7.654624,-0.602690,-4.189662
81.600000,13.596600,15.078530,-0.453220,-7.679432,-0.603709,-4.198960
81.700000,13.613250,15.146860,-0.453775,-7.714232,-0.604724,-4.213707
81.800000,13.629900,15.196640,-0.454330,-7.739585,-0.605741,-4.223259
81.900000,13.646550,15.249260,-0.454885,-7.766384,-0.606758,-4.233573
82.000000,13.663250,15.304700,-0.455442,-7.794620,-0.607780,-4.244625
82.100000,13.679930,15.354570,-0.455998,-7.820018,-0.608802,-4.254108
82.200000,13.696530,15.414060,-0.456551,-7.850316,-0.609819,-4.266247
82.300000,13.713190,15.473990,-0.457106,-7.880838,-0.610842,-4.278457
82.400000,13.729930,15.535350,-0.457664,-7.912089,-0.611870,-4.291008
82.500000,13.746610,15.587650,-0.458220,-7.938725,-0.612896,-4.301040
82.600000,13.763260,15.646270,-0.458775,-7.968580,-0.613921,-4.312792
82.700000,13.779920,15.702710,-0.459331,-7.997325,-0.614947,-4.323908
82.800000,13.796570,15.758660,-0.459886,-8.025820,-0.615974,-4.334860
82.900000,13.813280,15.819250,-0.460443,-8.056678,-0.617006,-4.347040
83.000000,13.829980,15.883480,-0.460999,-8.089390,-0.618038,-4.360187
83.100000,13.846610,15.939330,-0.461554,-8.117834,-0.619067,-4.371018
83.200000,13.863250,15.993060,-0.462108,-8.145199,-0.620098,-4.381234
83.300000,13.879960,16.051750,-0.462665,-8.175089,-0.621134,-4.392759
83.400000,13.896660,16.110480,-0.463222,-8.205000,-0.622171,-4.404264
83.500000,13.913260,16.166820,-0.463775,-8.233694,-0.623202,-4.415110
83.600000,13.929870,16.226510,-0.464329,-8.264094,-0.624235,-4.426835
83.700000,13.946550,16.288980,-0.464885,-8.295909,-0.625274,-4.439266
83.800000,13.963250,16.342610,-0.465442,-8.323223,-0.626314,-4.449248
83.900000,13.979890,16.411360,-0.465996,-8.358237,-0.627353,-4.463329
84.000000,13.996550,16.479620,-0.466552,-8.393002,-0.628393,-4.477233
84.100000,14.013200,16.532870,-0.467107,-8.420122,-0.629434,-4.487027
84.200000,14.029910,16.591900,-0.467664,-8.450185,-0.630480,-4.498341
84.300000,14.046640,16.653680,-0.468221,-8.481650,-0.631528,-4.510360
84.400000,14.063250,16.721820,-0.468775,-8.516353,-0.632570,-4.524100
84.500000,14.079880,16.777410,-0.469329,-8.544665,-0.633614,-4.534403
84.600000,14.096600,16.849320,-0.469887,-8.581288,-0.634664,-4.549055
84.700000,14.113330,16.910080,-0.470444,-8.612233,-0.635717,-4.560657
84.800000,14.129920,16.973900,-0.470997,-8.644736,-0.636762,-4.573089
84.900000,14.146560,17.036290,-0.471552,-8.676511,-0.637811,-4.585085
85.000000,14.163230,17.092730,-0.472108,-8.705256,-0.638863,-4.595438
85.100000,14.179880,17.168380,-0.472663,-8.743784,-0.639915,-4.610924
85.200000,14.196590,17.228440,-0.473220,-8.774372,-0.640972,-4.622167
85.300000,14.213250,17.302620,-0.473775,-8.812152,-0.642026,-4.637175
85.400000,14.229920,17.369630,-0.474331,-8.846280,-0.643083,-4.650218
85.500000,14.246590,17.437080,-0.474886,-8.880632,-0.644141,-4.663341
85.600000,14.263250,17.510680,-0.475442,-8.918116,-0.645199,-4.678072
85.700000,14.279870,17.562690,-0.475996,-8.944605,-0.646255,-4.687012
85.800000,14.296550,17.628900,-0.476552,-8.978325,-0.647317,-4.699689
85.900000,14.313260,17.703720,-0.477109,-9.016431,-0.648382,-4.714613
86.000000,14.329940,17.768650,-0.477665,-9.049499,-0.649445,-4.726873
86.100000,14.346580,17.830390,-0.478219,-9.080943,-0.650508,-4.738261
86.200000,14.363210,17.899190,-0.478774,-9.115983,-0.651571,-4.751490
86.300000,14.379910,17.968460,-0.479330,-9.151262,-0.652639,-4.764784
86.400000,14.396620,18.045320,-0.479887,-9.190406,-0.653710,-4.780047
86.500000,14.413300,18.110030,-0.480443,-9.223363,-0.654779,-4.792059
86.600000,14.429920,18.179400,-0.480997,-9.258692,-0.655846,-4.805286
86.700000,14.446570,18.247440,-0.481552,-9.293345,-0.656916,-4.818113
86.800000,14.463260,18.326030,-0.482109,-9.333370,-0.657990,-4.833672
86.900000,14.479950,18.393500,-0.482665,-9.367733,-0.659065,-4.846256
87.000000,14.496610,18.464000,-0.483220,-9.403638,-0.660139,-4.859609
87.100000,14.513230,18.540810,-0.483774,-9.442757,-0.661211,-4.874594
87.200000,14.529910,18.609200,-0.484330,-9.477588,-0.662289,-4.887305
87.300000,14.546630,18.681860,-0.484888,-9.514593,-0.663370,-4.901084
87.400000,14.563280,18.748650,-0.485443,-9.548609,-0.664448,-4.913307
87.500000,14.579890,18.824590,-0.485996,-9.587285,-0.665525,-4.927900
87.600000,14.596600,18.907880,-0.486553,-9.629704,-0.666609,-4.944340
87.700000,14.613270,18.979280,-0.487109,-9.666068,-0.667692,-4.957639
87.800000,14.629970,19.042400,-0.487666,-9.698215,-0.668778,-4.968728
87.900000,14.646620,19.131750,-0.488221,-9.743720,-0.669862,-4.986635
88.000000,14.663310,19.205080,-0.488777,-9.781067,-0.670949,-5.000306
88.100000,14.679940,19.284770,-0.489331,-9.821653,-0.672034,-5.015610
88.200000,14.696640,19.355380,-0.489888,-9.857614,-0.673125,-5.028487
88.300000,14.713210,19.435520,-0.490440,-9.898429,-0.674208,-5.043840
88.400000,14.729830,19.508210,-0.490994,-9.935450,-0.675296,-5.057200
88.500000,14.746560,19.591910,-0.491552,-9.978078,-0.676392,-5.073334
88.600000,14.763220,19.668830,-0.492107,-10.017253,-0.677485,-5.087689
88.700000,14.779940,19.738220,-0.492665,-10.052593,-0.678583,-5.100036
88.800000,14.796530,19.817590,-0.493218,-10.093016,-0.679674,-5.114962
88.900000,14.813220,19.890000,-0.493774,-10.129894,-0.680772,-5.128016
89.000000,14.829930,19.980260,-0.494331,-10.175863,-0.681873,-5.145618
89.100000,14.846610,20.067970,-0.494887,-10.220533,-0.682973,-5.162524
89.200000,14.863210,20.141490,-0.495440,-10.257977,-0.684069,-5.175761
89.300000,14.879910,20.218830,-0.495997,-10.297366,-0.685173,-5.189903
89.400000,14.896590,20.308780,-0.496553,-10.343177,-0.686277,-5.207241
89.500000,14.913300,20.385700,-0.497110,-10.382352,-0.687384,-5.221181
89.600000,14.929960,20.462180,-0.497665,-10.421303,-0.688489,-5.234982
89.700000,14.946550,20.547980,-0.498218,-10.465000,-0.689590,-5.251145
89.800000,14.963260,20.629640,-0.498775,-10.506589,-0.690701,-5.266162
89.900000,14.979960,20.721400,-0.499332,-10.553322,-0.691812,-5.283711
90.000000,14.996650,20.804550,-0.499888,-10.595670,-0.692924,-5.299018
90.100000,15.013250,20.890010,-0.500442,-10.639195,-0.694031,-5.314898
90.200000,15.029940,20.965220,-0.500998,-10.677499,-0.695145,-5.328093
90.300000,15.046630,21.058430,-0.501554,-10.724970,-0.696261,-5.345815
90.400000,15.063250,21.148740,-0.502108,-10.770965,-0.697373,-5.362774
90.500000,15.079890,21.232250,-0.502663,-10.813496,-0.698487,-5.377952
90.600000,15.096540,21.317030,-0.503218,-10.856674,-0.699604,-5.393400
90.700000,15.113240,21.401450,-0.503775,-10.899669,-0.700725,-5.408692
90.800000,15.129930,21.498980,-0.504331,-10.949341,-0.701847,-5.427249
90.900000,15.146600,21.575590,-0.504887,-10.988358,-0.702969,-5.440482
91.000000,15.163230,21.673350,-0.505441,-11.038147,-0.704089,-5.459015
91.100000,15.179950,21.760680,-0.505998,-11.082623,-0.705216,-5.474834
91.200000,15.196670,21.848190,-0.506556,-11.127192,-0.706345,-5.490650
91.300000,15.213300,21.934900,-0.507110,-11.171353,-0.707469,-5.506248
91.400000,15.229920,22.027670,-0.507664,-11.218600,-0.708594,-5.523321
91.500000,15.246590,22.120220,-0.508220,-11.265736,-0.709723,-5.540267
91.600000,15.263300,22.216880,-0.508777,-11.314964,-0.710856,-5.558174
91.700000,15.279950,22.307130,-0.509332,-11.360928,-0.711987,-5.574448
91.800000,15.296550,22.407630,-0.509885,-11.412112,-0.713115,-5.593247
91.900000,15.313170,22.492710,-0.510439,-11.455443,-0.714246,-5.608138
92.000000,15.329920,22.585330,-0.510997,-11.502614,-0.715387,-5.624809
92.100000,15.346580,22.683610,-0.511553,-11.552668,-0.716524,-5.642870
92.200000,15.363270,22.777230,-0.512109,-11.600348,-0.717663,-5.659705
92.300000,15.379930,22.873100,-0.512664,-11.649174,-0.718802,-5.677058
92.400000,15.396630,22.967740,-0.513221,-11.697374,-0.719945,-5.694036
92.500000,15.413290,23.060610,-0.513776,-11.744672,-0.721087,-5.710538
92.600000,15.429920,23.156220,-0.514331,-11.793366,-0.722227,-5.727676
92.700000,15.446550,23.256590,-0.514885,-11.844484,-0.723369,-5.745937
92.800000,15.463230,23.354400,-0.515441,-11.894298,-0.724516,-5.763489
92.900000,15.479950,23.446740,-0.515998,-11.941327,-0.725667,-5.779622
93.000000,15.496600,23.555310,-0.516553,-11.996621,-0.726814,-5.799726
93.100000,15.513220,23.650620,-0.517107,-12.045162,-0.727961,-5.816520
93.200000,15.529850,23.755750,-0.517662,-12.098704,-0.729109,-5.835669
93.300000,15.546550,23.853580,-0.518218,-12.148529,-0.730264,-5.852938
93.400000,15.563250,23.952000,-0.518775,-12.198653,-0.731420,-5.870297
93.500000,15.579960,24.062720,-0.519332,-12.255043,-0.732578,-5.890607
93.600000,15.596610,24.160080,-0.519887,-12.304628,-0.733734,-5.907612
93.700000,15.613240,24.263720,-0.520441,-12.357411,-0.734889,-5.926104
93.800000,15.629930,24.365810,-0.520998,-12.409405,-0.736050,-5.944134
93.900000,15.646610,24.470070,-0.521554,-12.462504,-0.737211,-5.962639
94.000000,15.663240,24.581150,-0.522108,-12.519077,-0.738371,-5.982767
94.100000,15.679850,24.690000,-0.522662,-12.574514,-0.739530,-6.002297
94.200000,15.696580,24.791170,-0.523219,-12.626039,-0.740699,-6.019851
94.300000,15.713230,24.900620,-0.523774,-12.681782,-0.741863,-6.039390
94.400000,15.729870,25.004110,-0.524329,-12.734489,-0.743029,-6.057427
94.500000,15.746570,25.104770,-0.524886,-12.785754,-0.744200,-6.074695
94.600000,15.763270,25.216720,-0.525442,-12.842770,-0.745372,-6.094635
94.700000,15.779950,25.329740,-0.525998,-12.900331,-0.746544,-6.114778
94.800000,15.796610,25.430920,-0.526554,-12.951861,-0.747717,-6.132011
94.900000,15.813280,25.543940,-0.527109,-13.009422,-0.748891,-6.152034
95.000000,15.829890,25.661200,-0.527663,-13.069142,-0.750063,-6.173039
95.100000,15.846620,25.775510,-0.528221,-13.127359,-0.751244,-6.193217
95.200000,15.863270,25.884550,-0.528776,-13.182893,-0.752421,-6.212100
95.300000,15.879870,25.995370,-0.529329,-13.239333,-0.753596,-6.231370
95.400000,15.896550,26.121870,-0.529885,-13.303759,-0.754778,-6.254297
95.500000,15.913260,26.225800,-0.530442,-13.356690,-0.755963,-6.271741
95.600000,15.929970,26.342680,-0.530999,-13.416217,-0.757150,-6.292219
95.700000,15.946550,26.456210,-0.531552,-13.474037,-0.758329,-6.311890
95.800000,15.963230,26.575330,-0.532108,-13.534704,-0.759517,-6.332784
95.900000,15.979890,26.689780,-0.532663,-13.592993,-0.760705,-6.352509
96.000000,15.996630,26.808780,-0.533221,-13.653600,-0.761899,-6.373214
96.100000,16.013230,26.920630,-0.533774,-13.710564,-0.763085,-6.392217
96.200000,16.029880,27.039490,-0.534329,-13.771099,-0.764277,-6.412797
96.300000,16.046500,27.159650,-0.534883,-13.832296,-0.765467,-6.433631
96.400000,16.063240,27.284890,-0.535441,-13.896080,-0.766667,-6.455545
96.500000,16.079980,27.404800,-0.535999,-13.957150,-0.767869,-6.476127
96.600000,16.096560,27.521840,-0.536552,-14.016758,-0.769061,-6.496038
96.700000,16.113190,27.647780,-0.537106,-14.080899,-0.770258,-6.517959
96.800000,16.129890,27.763580,-0.537663,-14.139875,-0.771461,-6.537387
96.900000,16.146590,27.900800,-0.538220,-14.209761,-0.772666,-6.561788
97.000000,16.163230,28.019300,-0.538774,-14.270112,-0.773868,-6.581742
97.100000,16.179890,28.141240,-0.539330,-14.332216,-0.775073,-6.602427
97.200000,16.196580,28.268150,-0.539886,-14.396851,-0.776281,-6.624193
97.300000,16.213250,28.394660,-0.540442,-14.461282,-0.777489,-6.645802
97.400000,16.229900,28.524560,-0.540997,-14.527439,-0.778698,-6.668143
97.500000,16.246560,28.652860,-0.541552,-14.592782,-0.779908,-6.690032
97.600000,16.263240,28.780740,-0.542108,-14.657911,-0.781122,-6.711740
97.700000,16.279920,28.918490,-0.542664,-14.728066,-0.782337,-6.735675
97.800000,16.296640,29.055820,-0.543221,-14.798008,-0.783556,-6.759414
97.900000,16.313240,29.180280,-0.543775,-14.861395,-0.784768,-6.780145
98.000000,16.329940,29.320360,-0.544331,-14.932737,-0.785989,-6.804380
98.100000,16.346650,29.444080,-0.544888,-14.995747,-0.787212,-6.824739
98.200000,16.363350,29.582870,-0.545445,-15.066432,-0.788436,-6.848522
98.300000,16.379930,29.717720,-0.545998,-15.135111,-0.789653,-6.871375
98.400000,16.396600,29.859760,-0.546553,-15.207451,-0.790878,-6.895768
98.500000,16.413280,29.989100,-0.547109,-15.273323,-0.792105,-6.917146
98.600000,16.429950,30.127860,-0.547665,-15.343993,-0.793332,-6.940625
98.700000,16.446610,30.265640,-0.548220,-15.414164,-0.794561,-6.963806
98.800000,16.463230,30.403270,-0.548774,-15.484258,-0.795788,-6.986895
98.900000,16.479890,30.536500,-0.549330,-15.552112,-0.797019,-7.008875
99.000000,16.496590,30.678880,-0.549886,-15.624625,-0.798255,-7.032857
99.100000,16.513290,30.822040,-0.550443,-15.697536,-0.799493,-7.056937
99.200000,16.529950,30.968610,-0.550998,-15.772184,-0.800729,-7.081737
99.300000,16.546600,31.110460,-0.551553,-15.844427,-0.801966,-7.105381
99.400000,16.563260,31.248350,-0.552109,-15.914654,-0.803205,-7.128036
99.500000,16.579940,31.389970,-0.552665,-15.986780,-0.804447,-7.151452
99.600000,16.596570,31.535690,-0.553219,-16.060995,-0.805687,-7.175747
99.700000,16.613190,31.695730,-0.553773,-16.142503,-0.806927,-7.203221
99.800000,16.629930,31.832030,-0.554331,-16.211920,-0.808179,-7.225150
99.900000,16.646600,31.979570,-0.554887,-16.287061,-0.809426,-7.249588
100.000000,16.663280,32.132110,-0.555443,-16.364749,-0.810676,-7.275069
100.100000,16.679890,32.278140,-0.555996,-16.439122,-0.811922,-7.299030
100.200000,16.696560,32.434690,-0.556552,-16.518852,-0.813175,-7.325252
100.300000,16.713220,32.584190,-0.557107,-16.594992,-0.814428,-7.349800
100.400000,16.729920,32.734030,-0.557664,-16.671305,-0.815686,-7.374318
100.500000,16.746580,32.879320,-0.558219,-16.745300,-0.816942,-7.397750
100.600000,16.763210,33.037420,-0.558774,-16.825820,-0.818197,-7.423995
100.700000,16.779880,33.190460,-0.559329,-16.903762,-0.819457,-7.448992
100.800000,16.796610,33.350140,-0.559887,-16.985087,-0.820724,-7.475358
100.900000,16.813270,33.513020,-0.560442,-17.068041,-0.821986,-7.502388
101.000000,16.829850,33.664390,-0.560995,-17.145133,-0.823244,-7.526799
101.100000,16.846540,33.826150,-0.561551,-17.227517,-0.824513,-7.553382
101.200000,16.863210,33.988620,-0.562107,-17.310262,-0.825781,-7.580043
101.300000,16.879920,34.148880,-0.562664,-17.391882,-0.827054,-7.606096
101.400000,16.896550,34.307520,-0.563218,-17.472676,-0.828322,-7.631745
101.500000,16.913210,34.478530,-0.563774,-17.559771,-0.829594,-7.660035
101.600000,16.929910,34.637370,-0.564330,-17.640668,-0.830871,-7.685504
101.700000,16.946610,34.809680,-0.564887,-17.728424,-0.832150,-7.713868
101.800000,16.963250,34.968910,-0.565442,-17.809520,-0.833425,-7.739275
101.900000,16.979900,35.140650,-0.565997,-17.896986,-0.834703,-7.767352
102.000000,16.996590,35.317610,-0.566553,-17.987111,-0.835986,-7.796459
102.100000,17.013280,35.473480,-0.567109,-18.066495,-0.837270,-7.820817
102.200000,17.029950,35.647290,-0.567665,-18.155016,-0.838555,-7.849049
102.300000,17.046530,35.814000,-0.568218,-18.239920,-0.839834,-7.875675
102.400000,17.063240,35.981830,-0.568775,-18.325396,-0.841125,-7.902375
102.500000,17.079970,36.157490,-0.569332,-18.414858,-0.842419,-7.930684
102.600000,17.096610,36.338020,-0.569887,-18.506802,-0.843707,-7.960016
102.700000,17.113190,36.510540,-0.570440,-18.594665,-0.844993,-7.987531
102.800000,17.129920,36.690160,-0.570997,-18.686145,-0.846292,-8.016406
102.900000,17.146630,36.865200,-0.571554,-18.775292,-0.847591,-8.044193
103.000000,17.163270,37.042070,-0.572109,-18.865371,-0.848887,-8.072323
103.100000,17.179890,37.225950,-0.572663,-18.959021,-0.850182,-8.101891
103.200000,17.196540,37.414810,-0.573218,-19.055206,-0.851482,-8.132419
103.300000,17.213210,37.592410,-0.573774,-19.145657,-0.852785,-8.160383
103.400000,17.229940,37.775450,-0.574331,-19.238879,-0.854094,-8.189388
103.500000,17.246640,37.965790,-0.574888,-19.335818,-0.855403,-8.219888
103.600000,17.263270,38.145480,-0.575442,-19.427333,-0.856707,-8.248023
103.700000,17.279930,38.342030,-0.575998,-19.527436,-0.858016,-8.279678
103.800000,17.296630,38.529530,-0.576554,-19.622928,-0.859330,-8.309244
103.900000,17.313290,38.707280,-0.577110,-19.713456,-0.860642,-8.336630
104.000000,17.329960,38.903870,-0.577665,-19.813578,-0.861957,-8.367961
104.100000,17.346610,39.105190,-0.578220,-19.916110,-0.863272,-8.400210
104.200000,17.363290,39.286350,-0.578776,-20.008374,-0.864591,-8.428001
104.300000,17.379950,39.481760,-0.579332,-20.107895,-0.865911,-8.458755
104.400000,17.396600,39.675790,-0.579887,-20.206714,-0.867231,-8.489110
104.500000,17.413210,39.869870,-0.580440,-20.305558,-0.868550,-8.519393
104.600000,17.429890,40.073700,-0.580996,-20.409368,-0.869876,-8.551600
104.700000,17.446570,40.278830,-0.581552,-20.513840,-0.871203,-8.583968
104.800000,17.463230,40.475100,-0.582108,-20.613799,-0.872531,-8.614349
104.900000,17.479870,40.680930,-0.582662,-20.718628,-0.873860,-8.646664
105.000000,17.496560,40.889340,-0.583219,-20.824770,-0.875194,-8.679375
105.100000,17.513290,41.087320,-0.583776,-20.925600,-0.876533,-8.709730
105.200000,17.529930,41.290360,-0.584331,-21.029008,-0.877866,-8.741107
105.300000,17.546550,41.504280,-0.584885,-21.137956,-0.879200,-8.774683
105.400000,17.563220,41.707840,-0.585441,-21.241628,-0.880539,-8.805915
105.500000,17.579930,41.924580,-0.585998,-21.352013,-0.881884,-8.839783
105.600000,17.596600,42.137310,-0.586553,-21.460356,-0.883227,-8.872713
105.700000,17.613310,42.352290,-0.587110,-21.569844,-0.884575,-8.905966
105.800000,17.629920,42.562750,-0.587664,-21.677031,-0.885917,-8.938220
105.900000,17.646550,42.777710,-0.588218,-21.786509,-0.887262,-8.971285
106.000000,17.663240,42.997990,-0.588775,-21.898696,-0.888614,-9.005299
106.100000,17.679950,43.212180,-0.589332,-22.007783,-0.889969,-9.037899
106.200000,17.696580,43.422710,-0.589886,-22.115005,-0.891320,-9.069673
106.300000,17.713210,43.647820,-0.590440,-22.229652,-0.892673,-9.104369
106.400000,17.729990,43.878020,-0.591000,-22.346892,-0.894039,-9.139886
106.500000,17.746610,44.094170,-0.591554,-22.456976,-0.895395,-9.172470
106.600000,17.763200,44.322710,-0.592107,-22.573371,-0.896750,-9.207527
106.700000,17.779890,44.550330,-0.592663,-22.689297,-0.898114,-9.242190
106.800000,17.796540,44.771140,-0.593218,-22.801754,-0.899478,-9.275343
106.900000,17.813260,44.999730,-0.593775,-22.918174,-0.900849,-9.309928
107.000000,17.829950,45.235890,-0.594332,-23.038450,-0.902219,-9.345969
107.100000,17.846580,45.470650,-0.594886,-23.158012,-0.903587,-9.381635
107.200000,17.863230,45.706100,-0.595441,-23.277926,-0.904958,-9.417294
107.300000,17.879960,45.946290,-0.595999,-23.400253,-0.906337,-9.453734
107.400000,17.896650,46.186000,-0.596555,-23.522337,-0.907715,-9.489969
107.500000,17.913240,46.417460,-0.597108,-23.640218,-0.909087,-9.524455
107.600000,17.929890,46.653690,-0.597663,-23.760529,-0.910465,-9.559740
107.700000,17.946610,46.902050,-0.598220,-23.887018,-0.911851,-9.597318
107.800000,17.963290,47.145420,-0.598776,-24.010965,-0.913236,-9.633768
107.900000,17.979900,47.387370,-0.599330,-24.134189,-0.914617,-9.669846
108.000000,17.996560,47.636960,-0.599885,-24.261305,-0.916004,-9.707304
108.100000,18.013220,47.888090,-0.600441,-24.389204,-0.917393,-9.744934
108.200000,18.029890,48.133530,-0.600996,-24.514206,-0.918785,-9.781258
108.300000,18.046570,48.393270,-0.601552,-24.646490,-0.920179,-9.820336
108.400000,18.063240,48.636060,-0.602108,-24.770142,-0.921575,-9.855841
108.500000,18.079900,48.887080,-0.602663,-24.897985,-0.922971,-9.892883
108.600000,18.096580,49.157300,-0.603219,-25.035607,-0.924372,-9.933645
108.700000,18.113280,49.419030,-0.603776,-25.168905,-0.925776,-9.972524
108.800000,18.129890,49.679010,-0.604330,-25.301312,-0.927174,-10.010979
108.900000,18.146550,49.941910,-0.604885,-25.435206,-0.928578,-10.049831
109.000000,18.163270,50.207810,-0.605442,-25.570628,-0.929990,-10.089087
109.100000,18.179970,50.478050,-0.605999,-25.708260,-0.931402,-10.129080
109.200000,18.196560,50.743550,-0.606552,-25.843478,-0.932806,-10.168065
109.300000,18.213210,51.008890,-0.607107,-25.978614,-0.934218,-10.206816
109.400000,18.229910,51.281850,-0.607664,-26.117632,-0.935636,-10.246896
109.500000,18.246570,51.559890,-0.608219,-26.259236,-0.937052,-10.287870
109.600000,18.263240,51.831520,-0.608775,-26.397576,-0.938472,-10.327401
109.700000,18.279910,52.102650,-0.609330,-26.535662,-0.939893,-10.366678
109.800000,18.296590,52.377810,-0.609886,-26.675800,-0.941317,-10.406594
109.900000,18.313290,52.659950,-0.610443,-26.819492,-0.942745,-10.447721
110.000000,18.329950,52.933730,-0.610998,-26.958927,-0.944172,-10.487068
110.100000,18.346510,53.218390,-0.611550,-27.103903,-0.945592,-10.528502
110.200000,18.363200,53.507810,-0.612107,-27.251304,-0.947025,-10.570599
110.300000,18.379910,53.801380,-0.612664,-27.400818,-0.948462,-10.613332
110.400000,18.396620,54.081650,-0.613221,-27.543558,-0.949901,-10.653279
110.500000,18.413260,54.366780,-0.613775,-27.688774,-0.951336,-10.694087
110.600000,18.429880,54.662520,-0.614329,-27.839393,-0.952771,-10.736837
110.700000,18.446580,54.951980,-0.614886,-27.986814,-0.954216,-10.778114
110.800000,18.463250,55.259610,-0.615442,-28.143488,-0.955660,-10.822813
110.900000,18.479930,55.554180,-0.615998,-28.293512,-0.957107,-10.864774
111.000000,18.496560,55.846750,-0.616552,-28.442516,-0.958551,-10.906226
111.100000,18.513270,56.158210,-0.617109,-28.601141,-0.960005,-10.951120
111.200000,18.529910,56.460750,-0.617664,-28.755224,-0.961455,-10.994167
111.300000,18.546590,56.762260,-0.618220,-28.908782,-0.962910,-11.036804
111.400000,18.563210,57.068670,-0.618774,-29.064835,-0.964362,-11.080280
111.500000,18.579860,57.378970,-0.619329,-29.222869,-0.965819,-11.124309
111.600000,18.596570,57.694260,-0.619886,-29.383445,-0.967283,-11.169069
111.700000,18.613270,58.009950,-0.620442,-29.544225,-0.968749,-11.213737
111.800000,18.629930,58.330860,-0.620998,-29.707663,-0.970213,-11.259274
111.900000,18.646550,58.654590,-0.621552,-29.872537,-0.971676,-11.305212
112.000000,18.663220,58.978550,-0.622107,-30.037529,-0.973145,-11.350962
112.100000,18.679920,59.310830,-0.622664,-30.206758,-0.974619,-11.398097
112.200000,18.696620,59.644620,-0.623221,-30.376756,-0.976096,-11.445334
112.300000,18.713220,59.975360,-0.623774,-30.545200,-0.977565,-11.491898
112.400000,18.729870,60.313200,-0.624329,-30.717261,-0.979042,-11.539584
112.500000,18.746570,60.652740,-0.624886,-30.890187,-0.980524,-11.587352
112.600000,18.763280,60.991570,-0.625443,-31.062752,-0.982010,-11.634781
112.700000,18.779930,61.329220,-0.625998,-31.234715,-0.983493,-11.681856
112.800000,18.796580,61.681490,-0.626553,-31.414125,-0.984978,-11.731521
112.900000,18.813260,62.030350,-0.627109,-31.591798,-0.986468,-11.780308
113.000000,18.829970,62.382710,-0.627666,-31.771253,-0.987963,-11.829528
113.100000,18.846640,62.721750,-0.628221,-31.943925,-0.989457,-11.876070
113.200000,18.863240,63.074640,-0.628775,-32.123650,-0.990946,-11.925113
113.300000,18.879930,63.431700,-0.629331,-32.305500,-0.992446,-11.974647
113.400000,18.896600,63.790160,-0.629887,-32.488062,-0.993946,-12.024265
113.500000,18.913230,64.155130,-0.630441,-32.673939,-0.995445,-12.074948
113.600000,18.929860,64.511960,-0.630995,-32.855671,-0.996946,-12.123896
113.700000,18.946540,64.881130,-0.631551,-33.043688,-0.998454,-12.174903
113.800000,18.963210,65.256200,-0.632107,-33.234710,-0.999963,-12.226817
113.900000,18.979930,65.630910,-0.632664,-33.425548,-1.001479,-12.278396
114.000000,18.996580,66.014320,-0.633219,-33.620817,-1.002991,-12.331466
114.100000,19.013250,66.394510,-0.633775,-33.814446,-1.004507,-12.383696
114.200000,19.029930,66.771300,-0.634331,-34.006344,-1.006027,-12.435066
114.300000,19.046610,67.167950,-0.634887,-34.208356,-1.007548,-12.489915
114.400000,19.063270,67.570170,-0.635442,-34.413205,-1.009071,-12.545598
114.500000,19.079880,67.961420,-0.635996,-34.612467,-1.010590,-12.599076
114.600000,19.096580,68.358080,-0.636553,-34.814484,-1.012121,-12.653231
114.700000,19.113300,68.770370,-0.637110,-35.024462,-1.013656,-12.710027
114.800000,19.129930,69.175160,-0.637664,-35.230620,-1.015184,-12.765310
114.900000,19.146540,69.583070,-0.638218,-35.438367,-1.016713,-12.820963
115.000000,19.163180,69.995030,-0.638773,-35.648176,-1.018248,-12.877096
115.100000,19.179890,70.411660,-0.639330,-35.860364,-1.019791,-12.933769
115.200000,19.196550,70.828830,-0.639885,-36.072827,-1.021332,-12.990366
115.300000,19.213240,71.252590,-0.640441,-36.288646,-1.022878,-13.047897
115.400000,19.229900,71.690000,-0.640997,-36.511417,-1.024424,-13.107720
115.500000,19.246560,72.112500,-0.641552,-36.726595,-1.025972,-13.164574
115.600000,19.263240,72.562070,-0.642108,-36.955559,-1.027524,-13.226099
115.700000,19.279950,72.996220,-0.642665,-37.176670,-1.029082,-13.284525
115.800000,19.296510,73.431860,-0.643217,-37.398539,-1.030628,-13.343163
115.900000,19.313210,73.883510,-0.643774,-37.628563,-1.032189,-13.404285
116.000000,19.329970,74.333470,-0.644332,-37.857725,-1.033759,-13.464769
116.100000,19.346610,74.789460,-0.644887,-38.089959,-1.035319,-13.526240
116.200000,19.363220,75.244680,-0.645441,-38.321801,-1.036880,-13.587352
116.300000,19.379890,75.697900,-0.645996,-38.552624,-1.038448,-13.647770
116.400000,19.396580,76.136410,-0.646553,-38.775955,-1.040021,-13.705258
116.500000,19.413250,76.572120,-0.647108,-38.997860,-1.041594,-13.762020
116.600000,19.429900,77.004330,-0.647663,-39.217983,-1.043168,-13.817933
116.700000,19.446550,77.455250,-0.648218,-39.447635,-1.044745,-13.876955
116.800000,19.463240,77.925540,-0.648775,-39.687152,-1.046327,-13.939133
116.900000,19.479960,78.402400,-0.649332,-39.930014,-1.047915,-14.002178
117.000000,19.496610,78.868230,-0.649887,-40.167260,-1.049499,-14.063080
117.100000,19.513200,79.350110,-0.650440,-40.412679,-1.051080,-14.126656
117.200000,19.529850,79.840420,-0.650995,-40.662392,-1.052669,-14.191378
117.300000,19.546620,80.340980,-0.651554,-40.917325,-1.054272,-14.257478
117.400000,19.563330,80.834620,-0.652111,-41.168734,-1.055872,-14.322150
117.500000,19.579920,81.337210,-0.652664,-41.424701,-1.057463,-14.388290
117.600000,19.596580,81.820590,-0.653219,-41.670884,-1.059063,-14.450657
117.700000,19.613260,82.344150,-0.653775,-41.937531,-1.060667,-14.519808
117.800000,19.629920,82.857140,-0.654331,-42.198795,-1.062273,-14.586829
117.900000,19.646580,83.382160,-0.654886,-42.466185,-1.063880,-14.655675
118.000000,19.663270,83.862250,-0.655442,-42.710693,-1.065494,-14.716297
118.100000,19.679930,84.351210,-0.655998,-42.959718,-1.067107,-14.778243
118.200000,19.696640,84.900800,-0.656555,-43.239622,-1.068727,-14.850447
118.300000,19.713290,85.441760,-0.657110,-43.515131,-1.070345,-14.920918
118.400000,19.729890,85.983840,-0.657663,-43.791210,-1.071960,-14.991351
118.500000,19.746550,86.528810,-0.658218,-44.068761,-1.073583,-15.061895
118.600000,19.763290,87.084690,-0.658776,-44.351868,-1.075217,-15.133907
118.700000,19.779940,87.647040,-0.659331,-44.638271,-1.076845,-15.206860
118.800000,19.796540,88.205110,-0.659885,-44.922494,-1.078471,-15.278829
118.900000,19.813220,88.779750,-0.660441,-45.215155,-1.080107,-15.353228
119.000000,19.829920,89.352870,-0.660997,-45.507043,-1.081747,-15.427009
119.100000,19.846600,89.944750,-0.661553,-45.808485,-1.083389,-15.503729
119.200000,19.863250,90.533980,-0.662108,-46.108577,-1.085030,-15.579704
119.300000,19.879920,91.121250,-0.662664,-46.407672,-1.086676,-15.654978
119.400000,19.896560,91.712250,-0.663219,-46.708665,-1.088321,-15.730607
119.500000,19.913270,92.320030,-0.663776,-47.018205,-1.089977,-15.808665
119.600000,19.929990,92.925450,-0.664333,-47.326543,-1.091636,-15.885959
119.700000,19.946590,93.525940,-0.664886,-47.632370,-1.093286,-15.962258
119.800000,19.963250,94.163000,-0.665442,-47.956822,-1.094944,-16.044354
119.900000,19.979960,94.776610,-0.665999,-48.269331,-1.096610,-16.122021
120.000000,19.996650,95.391140,-0.666555,-48.582309,-1.098277,-16.199528
120.021000,20.000130,95.522920,-0.666671,-48.649424,-1.098625,-16.216264
