Repository: abubakardawood/tissue-phantom-material-database

Title:
A Database of Silicone Phantom Materials for Modeling Human Tissue Mechanics Across Varying Stiffnesses

Description:
This dataset contains processed mechanical compression test data for soft silicone phantoms
fabricated using Ecoflex (Smooth-On) with varying base materials and thinner concentrations.
The dataset provides force–compression measurements together with derived engineering and
true stress–strain quantities, intended for mechanical characterization, constitutive model
fitting, and the design of tissue-equivalent phantoms.

All files in this dataset are processed outputs generated from raw experimental measurements.
The raw data files are not included in this archive.

File: data/EF10_87_5T/EF10_87_5T_B4.csv (part 2 of 2)
Speed (mm/min): 10;
Machine: INSTRON 5900;
Load cell: 1kN;
Time (s),Compression (mm),Load (N),Engineering Strain [-],Engineering Stress (kPa),True Strain [-],True Stress (kPa)
58.500000,9.746640,7.315410,-0.324888,-3.725708,-0.392877,-2.515270
58.600000,9.763320,7.332020,-0.325444,-3.734167,-0.393701,-2.518905
58.700000,9.779900,7.354800,-0.325997,-3.745769,-0.394520,-2.524661
58.800000,9.796560,7.376550,-0.326552,-3.756846,-0.395344,-2.530040
58.900000,9.813270,7.397190,-0.327109,-3.767358,-0.396172,-2.535021
59.000000,9.829930,7.412340,-0.327664,-3.775074,-0.396998,-2.538117
59.100000,9.846580,7.439190,-0.328219,-3.788748,-0.397823,-2.545208
59.200000,9.863280,7.451000,-0.328776,-3.794763,-0.398652,-2.547136
59.300000,9.879930,7.474850,-0.329331,-3.806910,-0.399480,-2.553176
59.400000,9.896620,7.504800,-0.329887,-3.822163,-0.400309,-2.561280
59.500000,9.913280,7.519710,-0.330443,-3.829757,-0.401138,-2.564242
59.600000,9.929880,7.539800,-0.330996,-3.839989,-0.401965,-2.568968
59.700000,9.946510,7.564500,-0.331550,-3.852568,-0.402794,-2.575248
59.800000,9.963240,7.578350,-0.332108,-3.859622,-0.403629,-2.577811
59.900000,9.979930,7.613750,-0.332664,-3.877651,-0.404462,-2.587695
60.000000,9.996540,7.617670,-0.333218,-3.879647,-0.405292,-2.586879
60.100000,10.013250,7.644880,-0.333775,-3.893505,-0.406128,-2.593951
60.200000,10.029910,7.676110,-0.334330,-3.909411,-0.406962,-2.602376
60.300000,10.046630,7.694220,-0.334888,-3.918634,-0.407799,-2.606332
60.400000,10.063240,7.727960,-0.335441,-3.935818,-0.408632,-2.615582
60.500000,10.079880,7.737720,-0.335996,-3.940788,-0.409467,-2.616699
60.600000,10.096610,7.760190,-0.336554,-3.952232,-0.410307,-2.622094
60.700000,10.113300,7.784260,-0.337110,-3.964491,-0.411146,-2.628021
60.800000,10.129960,7.799330,-0.337665,-3.972166,-0.411984,-2.630903
60.900000,10.146600,7.827990,-0.338220,-3.986763,-0.412822,-2.638360
61.000000,10.163190,7.845870,-0.338773,-3.995869,-0.413658,-2.642176
61.100000,10.179880,7.866810,-0.339329,-4.006533,-0.414500,-2.646999
61.200000,10.196600,7.893880,-0.339887,-4.020320,-0.415344,-2.653867
61.300000,10.213230,7.913830,-0.340441,-4.030481,-0.416184,-2.658340
61.400000,10.229860,7.935900,-0.340995,-4.041721,-0.417025,-2.663513
61.500000,10.246540,7.956550,-0.341551,-4.052238,-0.417869,-2.668190
61.600000,10.263270,7.978870,-0.342109,-4.063605,-0.418716,-2.673409
61.700000,10.279880,8.007700,-0.342663,-4.078288,-0.419558,-2.680811
61.800000,10.296550,8.033370,-0.343218,-4.091362,-0.420404,-2.687131
61.900000,10.313260,8.051690,-0.343775,-4.100692,-0.421252,-2.690975
62.000000,10.329920,8.075600,-0.344331,-4.112869,-0.422099,-2.696682
62.100000,10.346570,8.093180,-0.344886,-4.121823,-0.422946,-2.700265
62.200000,10.363240,8.115860,-0.345441,-4.133374,-0.423794,-2.705535
62.300000,10.379910,8.148370,-0.345997,-4.149931,-0.424643,-2.714067
62.400000,10.396600,8.163970,-0.346553,-4.157876,-0.425494,-2.716950
62.500000,10.413300,8.191000,-0.347110,-4.171642,-0.426347,-2.723623
62.600000,10.429920,8.221200,-0.347664,-4.187023,-0.427196,-2.731346
62.700000,10.446600,8.241080,-0.348220,-4.197148,-0.428048,-2.735617
62.800000,10.463280,8.263570,-0.348776,-4.208602,-0.428902,-2.740742
62.900000,10.479960,8.289180,-0.349332,-4.221645,-0.429756,-2.746889
63.000000,10.496580,8.308530,-0.349886,-4.231500,-0.430608,-2.750957
63.100000,10.513200,8.334320,-0.350440,-4.244634,-0.431460,-2.757145
63.200000,10.529880,8.369290,-0.350996,-4.262444,-0.432316,-2.766343
63.300000,10.546580,8.381430,-0.351553,-4.268627,-0.433174,-2.767980
63.400000,10.563260,8.408350,-0.352109,-4.282337,-0.434032,-2.774489
63.500000,10.579900,8.425590,-0.352663,-4.291118,-0.434889,-2.777798
63.600000,10.596600,8.458230,-0.353220,-4.307741,-0.435749,-2.786161
63.700000,10.613230,8.481810,-0.353774,-4.319750,-0.436607,-2.791534
63.800000,10.629940,8.509330,-0.354331,-4.333766,-0.437469,-2.798177
63.900000,10.646590,8.528170,-0.354886,-4.343361,-0.438329,-2.801962
64.000000,10.663190,8.556940,-0.355440,-4.358014,-0.439187,-2.809003
64.100000,10.679900,8.581060,-0.355997,-4.370298,-0.440051,-2.814486
64.200000,10.696600,8.610530,-0.356553,-4.385307,-0.440916,-2.821711
64.300000,10.713260,8.635860,-0.357109,-4.398207,-0.441780,-2.827569
64.400000,10.729840,8.662840,-0.357661,-4.411948,-0.442640,-2.833965
64.500000,10.746580,8.683040,-0.358219,-4.422236,-0.443509,-2.838106
64.600000,10.763220,8.704280,-0.358774,-4.433053,-0.444373,-2.842589
64.700000,10.779900,8.737830,-0.359330,-4.450140,-0.445241,-2.851071
64.800000,10.796550,8.757650,-0.359885,-4.460235,-0.446107,-2.855063
64.900000,10.813250,8.786020,-0.360442,-4.474683,-0.446977,-2.861821
65.000000,10.829900,8.813140,-0.360997,-4.488495,-0.447846,-2.868163
65.100000,10.846600,8.842250,-0.361553,-4.503321,-0.448717,-2.875130
65.200000,10.863260,8.867160,-0.362109,-4.516008,-0.449587,-2.880722
65.300000,10.879880,8.891880,-0.362663,-4.528597,-0.450456,-2.886244
65.400000,10.896590,8.913180,-0.363220,-4.539445,-0.451331,-2.890629
65.500000,10.913320,8.939030,-0.363777,-4.552611,-0.452207,-2.896474
65.600000,10.929970,8.969830,-0.364332,-4.568297,-0.453079,-2.903919
65.700000,10.946560,8.999600,-0.364885,-4.583459,-0.453950,-2.911022
65.800000,10.963240,9.022300,-0.365441,-4.595020,-0.454826,-2.915810
65.900000,10.979930,9.051730,-0.365998,-4.610008,-0.455703,-2.922756
66.000000,10.996600,9.085940,-0.366553,-4.627431,-0.456579,-2.931231
66.100000,11.013230,9.108740,-0.367108,-4.639043,-0.457455,-2.936015
66.200000,11.029900,9.134490,-0.367663,-4.652158,-0.458333,-2.941730
66.300000,11.046590,9.151610,-0.368220,-4.660877,-0.459214,-2.944650
66.400000,11.063250,9.189030,-0.368775,-4.679935,-0.460093,-2.954092
66.500000,11.079930,9.214610,-0.369331,-4.692962,-0.460974,-2.959706
66.600000,11.096560,9.239940,-0.369885,-4.705863,-0.461853,-2.965233
66.700000,11.113220,9.270740,-0.370441,-4.721549,-0.462735,-2.972495
66.800000,11.129920,9.296190,-0.370997,-4.734511,-0.463620,-2.978020
66.900000,11.146610,9.326050,-0.371554,-4.749718,-0.464505,-2.984943
67.000000,11.163250,9.353430,-0.372108,-4.763663,-0.465388,-2.991064
67.100000,11.179940,9.376440,-0.372665,-4.775382,-0.466274,-2.995766
67.200000,11.196600,9.407980,-0.373220,-4.791445,-0.467160,-3.003182
67.300000,11.213270,9.435470,-0.373776,-4.805445,-0.468047,-3.009287
67.400000,11.229870,9.463010,-0.374329,-4.819471,-0.468931,-3.015404
67.500000,11.246520,9.494620,-0.374884,-4.835570,-0.469818,-3.022792
67.600000,11.263250,9.524290,-0.375442,-4.850681,-0.470711,-3.029533
67.700000,11.279960,9.555670,-0.375999,-4.866663,-0.471603,-3.036804
67.800000,11.296630,9.580590,-0.376554,-4.879354,-0.472494,-3.042012
67.900000,11.313220,9.609530,-0.377107,-4.894093,-0.473381,-3.048495
68.000000,11.329880,9.632600,-0.377663,-4.905843,-0.474273,-3.053089
68.100000,11.346570,9.668390,-0.378219,-4.924071,-0.475167,-3.061694
68.200000,11.363260,9.700710,-0.378775,-4.940531,-0.476062,-3.069180
68.300000,11.379870,9.726280,-0.379329,-4.953554,-0.476954,-3.074527
68.400000,11.396530,9.764840,-0.379884,-4.973192,-0.477849,-3.083954
68.500000,11.413260,9.791330,-0.380442,-4.986683,-0.478749,-3.089540
68.600000,11.429910,9.821250,-0.380997,-5.001922,-0.479645,-3.096204
68.700000,11.446560,9.843200,-0.381552,-5.013101,-0.480542,-3.100342
68.800000,11.463240,9.876680,-0.382108,-5.030152,-0.481442,-3.108091
68.900000,11.479960,9.908800,-0.382665,-5.046510,-0.482344,-3.115386
69.000000,11.496640,9.941460,-0.383221,-5.063144,-0.483245,-3.122839
69.100000,11.513300,9.968740,-0.383777,-5.077038,-0.484146,-3.128589
69.200000,11.529920,10.006820,-0.384331,-5.096432,-0.485045,-3.137717
69.300000,11.546590,10.038530,-0.384886,-5.112581,-0.485948,-3.144819
69.400000,11.563300,10.065080,-0.385443,-5.126103,-0.486854,-3.150281
69.500000,11.579950,10.094020,-0.385998,-5.140842,-0.487758,-3.156486
69.600000,11.596580,10.128390,-0.386553,-5.158347,-0.488661,-3.164374
69.700000,11.613200,10.165190,-0.387107,-5.177089,-0.489564,-3.173003
69.800000,11.629940,10.190790,-0.387665,-5.190127,-0.490475,-3.178098
69.900000,11.646580,10.223360,-0.388219,-5.206714,-0.491381,-3.185367
70.000000,11.663210,10.248180,-0.388774,-5.219355,-0.492288,-3.190207
70.100000,11.679880,10.286790,-0.389329,-5.239019,-0.493197,-3.199315
70.200000,11.696570,10.317650,-0.389886,-5.254736,-0.494109,-3.205990
70.300000,11.713250,10.342280,-0.390442,-5.267280,-0.495021,-3.210714
70.400000,11.729910,10.378060,-0.390997,-5.285503,-0.495932,-3.218887
70.500000,11.746610,10.409520,-0.391554,-5.301525,-0.496847,-3.225693
70.600000,11.763260,10.441820,-0.392109,-5.317975,-0.497759,-3.232751
70.700000,11.779940,10.478830,-0.392665,-5.336824,-0.498674,-3.241242
70.800000,11.796630,10.511890,-0.393221,-5.353662,-0.499591,-3.248489
70.900000,11.813230,10.542750,-0.393774,-5.369378,-0.500503,-3.255055
71.000000,11.829850,10.574280,-0.394328,-5.385437,-0.501417,-3.261806
71.100000,11.846600,10.605670,-0.394887,-5.401423,-0.502340,-3.268473
71.200000,11.863290,10.647450,-0.395443,-5.422702,-0.503259,-3.278332
71.300000,11.879900,10.675390,-0.395997,-5.436931,-0.504176,-3.283925
71.400000,11.896550,10.706070,-0.396552,-5.452557,-0.505095,-3.290336
71.500000,11.913240,10.739490,-0.397108,-5.469577,-0.506017,-3.297564
71.600000,11.929910,10.774550,-0.397664,-5.487433,-0.506939,-3.305280
71.700000,11.946560,10.819170,-0.398219,-5.510158,-0.507861,-3.315910
71.800000,11.963240,10.848470,-0.398775,-5.525080,-0.508785,-3.321818
71.900000,11.979890,10.875760,-0.399330,-5.538979,-0.509709,-3.327100
72.000000,11.996570,10.912490,-0.399886,-5.557686,-0.510635,-3.335247
72.100000,12.013260,10.944200,-0.400442,-5.573835,-0.511563,-3.341838
72.200000,12.029870,10.980480,-0.400996,-5.592313,-0.512486,-3.349819
72.300000,12.046530,11.018690,-0.401551,-5.611773,-0.513414,-3.358360
72.400000,12.063250,11.050590,-0.402108,-5.628019,-0.514346,-3.364946
72.500000,12.079960,11.083360,-0.402665,-5.644709,-0.515278,-3.371780
72.600000,12.096580,11.127450,-0.403219,-5.667164,-0.516206,-3.382054
72.700000,12.113250,11.160540,-0.403775,-5.684016,-0.517137,-3.388953
72.800000,12.129900,11.198950,-0.404330,-5.703578,-0.518068,-3.397451
72.900000,12.146610,11.229720,-0.404887,-5.719249,-0.519004,-3.403600
73.000000,12.163280,11.267580,-0.405443,-5.738531,-0.519938,-3.411886
73.100000,12.179920,11.301960,-0.405997,-5.756041,-0.520871,-3.419104
73.200000,12.196560,11.340300,-0.406552,-5.775567,-0.521806,-3.427499
73.300000,12.213230,11.379070,-0.407108,-5.795313,-0.522742,-3.435997
73.400000,12.229940,11.403370,-0.407665,-5.807689,-0.523682,-3.440099
73.500000,12.246560,11.443100,-0.408219,-5.827923,-0.524618,-3.448856
73.600000,12.263190,11.490160,-0.408773,-5.851890,-0.525555,-3.459796
73.700000,12.279880,11.521130,-0.409329,-5.867663,-0.526497,-3.465857
73.800000,12.296620,11.562860,-0.409887,-5.888916,-0.527442,-3.475124
73.900000,12.313230,11.604390,-0.410441,-5.910067,-0.528380,-3.484333
74.000000,12.329910,11.636200,-0.410997,-5.926268,-0.529324,-3.490590
74.100000,12.346630,11.678310,-0.411554,-5.947714,-0.530271,-3.499907
74.200000,12.363310,11.709560,-0.412110,-5.963630,-0.531216,-3.505956
74.300000,12.379930,11.757750,-0.412664,-5.988173,-0.532159,-3.517068
74.400000,12.396560,11.792640,-0.413219,-6.005942,-0.533103,-3.524175
74.500000,12.413240,11.837100,-0.413775,-6.028586,-0.534051,-3.534110
74.600000,12.429900,11.867870,-0.414330,-6.044257,-0.534999,-3.539940
74.700000,12.446620,11.905020,-0.414887,-6.063177,-0.535951,-3.547642
74.800000,12.463270,11.948410,-0.415442,-6.085275,-0.536900,-3.557194
74.900000,12.479850,11.990160,-0.415995,-6.106538,-0.537846,-3.566249
75.000000,12.496570,12.021730,-0.416552,-6.122617,-0.538801,-3.572226
75.100000,12.513290,12.069610,-0.417110,-6.147002,-0.539756,-3.583028
75.200000,12.529950,12.115550,-0.417665,-6.170399,-0.540709,-3.593239
75.300000,12.546560,12.150790,-0.418219,-6.188347,-0.541661,-3.600264
75.400000,12.563230,12.185580,-0.418774,-6.206065,-0.542616,-3.607124
75.500000,12.579910,12.230350,-0.419330,-6.228866,-0.543573,-3.616914
75.600000,12.596590,12.262290,-0.419886,-6.245133,-0.544531,-3.622887
75.700000,12.613210,12.309600,-0.420440,-6.269228,-0.545487,-3.633392
75.800000,12.629890,12.352340,-0.420996,-6.290995,-0.546446,-3.642509
75.900000,12.646560,12.385530,-0.421552,-6.307899,-0.547407,-3.648791
76.000000,12.663290,12.423570,-0.422110,-6.327272,-0.548371,-3.656469
76.100000,12.679930,12.467290,-0.422664,-6.349539,-0.549331,-3.665815
76.200000,12.696580,12.517980,-0.423219,-6.375355,-0.550293,-3.677181
76.300000,12.713280,12.553630,-0.423776,-6.393511,-0.551259,-3.684095
76.400000,12.729970,12.596440,-0.424332,-6.415314,-0.552225,-3.693089
76.500000,12.746610,12.636040,-0.424887,-6.435482,-0.553189,-3.701130
76.600000,12.763200,12.685130,-0.425440,-6.460484,-0.554151,-3.711935
76.700000,12.779920,12.723790,-0.425997,-6.480173,-0.555121,-3.719637
76.800000,12.796570,12.764570,-0.426552,-6.500942,-0.556089,-3.727950
76.900000,12.813230,12.812730,-0.427108,-6.525470,-0.557057,-3.738392
77.000000,12.829860,12.861820,-0.427662,-6.550471,-0.558026,-3.749084
77.100000,12.846540,12.901660,-0.428218,-6.570761,-0.558997,-3.757043
77.200000,12.863220,12.947710,-0.428774,-6.594215,-0.559970,-3.766787
77.300000,12.879920,12.988170,-0.429331,-6.614821,-0.560945,-3.774875
77.400000,12.896610,13.037880,-0.429887,-6.640138,-0.561921,-3.785629
77.500000,12.913240,13.080560,-0.430441,-6.661875,-0.562893,-3.794328
77.600000,12.929940,13.125220,-0.430998,-6.684620,-0.563871,-3.803562
77.700000,12.946650,13.170310,-0.431555,-6.707584,-0.564851,-3.812892
77.800000,12.963300,13.211060,-0.432110,-6.728338,-0.565828,-3.820956
77.900000,12.979870,13.266990,-0.432662,-6.756823,-0.566801,-3.833400
78.000000,12.996550,13.304000,-0.433218,-6.775672,-0.567781,-3.840326
78.100000,13.013230,13.349880,-0.433774,-6.799038,-0.568763,-3.849790
78.200000,13.029880,13.397170,-0.434329,-6.823123,-0.569743,-3.859640
78.300000,13.046560,13.441190,-0.434885,-6.845542,-0.570727,-3.868516
78.400000,13.063210,13.483830,-0.435440,-6.867258,-0.571709,-3.876977
78.500000,13.079870,13.532080,-0.435996,-6.891832,-0.572693,-3.887023
78.600000,13.096560,13.585550,-0.436552,-6.919064,-0.573680,-3.898533
78.700000,13.113210,13.624130,-0.437107,-6.938712,-0.574666,-3.905753
78.800000,13.129880,13.682300,-0.437663,-6.968338,-0.575653,-3.918557
78.900000,13.146570,13.718250,-0.438219,-6.986647,-0.576643,-3.924966
79.000000,13.163290,13.779310,-0.438776,-7.017745,-0.577636,-3.938525
79.100000,13.179960,13.825210,-0.439332,-7.041122,-0.578626,-3.947732
79.200000,13.196550,13.877730,-0.439885,-7.067870,-0.579613,-3.958820
79.300000,13.213230,13.926870,-0.440441,-7.092897,-0.580606,-3.968894
79.400000,13.229940,13.973890,-0.440998,-7.116844,-0.581602,-3.978330
79.500000,13.246620,14.019760,-0.441554,-7.140205,-0.582597,-3.987419
79.600000,13.263240,14.071890,-0.442108,-7.166755,-0.583590,-3.998275
79.700000,13.279900,14.122330,-0.442663,-7.192444,-0.584586,-4.008613
79.800000,13.296630,14.163160,-0.443221,-7.213238,-0.585587,-4.016180
79.900000,13.313280,14.208750,-0.443776,-7.236457,-0.586584,-4.025091
80.000000,13.329960,14.267990,-0.444332,-7.266628,-0.587584,-4.037832
80.100000,13.346580,14.310350,-0.444886,-7.288201,-0.588582,-4.045783
80.200000,13.363210,14.366350,-0.445440,-7.316722,-0.589581,-4.057559
80.300000,13.379900,14.413660,-0.445997,-7.340817,-0.590585,-4.066837
80.400000,13.396580,14.462510,-0.446553,-7.365696,-0.591589,-4.076525
80.500000,13.413200,14.523420,-0.447107,-7.396717,-0.592590,-4.089596
80.600000,13.429860,14.566210,-0.447662,-7.418510,-0.593595,-4.097525
80.700000,13.446570,14.622300,-0.448219,-7.447076,-0.594604,-4.109155
80.800000,13.463240,14.668990,-0.448775,-7.470855,-0.595612,-4.118125
80.900000,13.479900,14.731790,-0.449330,-7.502839,-0.596620,-4.131588
81.000000,13.496560,14.785730,-0.449885,-7.530310,-0.597629,-4.142534
81.100000,13.513280,14.834300,-0.450443,-7.555047,-0.598642,-4.151931
81.200000,13.529950,14.886210,-0.450998,-7.581484,-0.599654,-4.162248
81.300000,13.546600,14.942560,-0.451553,-7.610183,-0.600665,-4.173780
81.400000,13.563190,14.998830,-0.452106,-7.638841,-0.601674,-4.185273
81.500000,13.579870,15.056500,-0.452662,-7.668212,-0.602689,-4.197102
81.600000,13.596590,15.106140,-0.453220,-7.693494,-0.603708,-4.206651
81.700000,13.613250,15.158600,-0.453775,-7.720212,-0.604724,-4.216973
81.800000,13.629910,15.214250,-0.454330,-7.748554,-0.605741,-4.228151
81.900000,13.646560,15.266530,-0.454885,-7.775180,-0.606759,-4.238365
82.000000,13.663260,15.323940,-0.455442,-7.804419,-0.607781,-4.249959
82.100000,13.679940,15.382730,-0.455998,-7.834360,-0.608802,-4.261908
82.200000,13.696540,15.440070,-0.456551,-7.863563,-0.609820,-4.273443
82.300000,13.713200,15.495530,-0.457107,-7.891809,-0.610842,-4.284410
82.400000,13.729930,15.545710,-0.457664,-7.917365,-0.611870,-4.293869
82.500000,13.746610,15.614480,-0.458220,-7.952389,-0.612896,-4.308443
82.600000,13.763270,15.666840,-0.458776,-7.979056,-0.613921,-4.318459
82.700000,13.779920,15.727470,-0.459331,-8.009935,-0.614947,-4.330726
82.800000,13.796570,15.782440,-0.459886,-8.037931,-0.615974,-4.341402
82.900000,13.813270,15.838860,-0.460442,-8.066665,-0.617006,-4.352431
83.000000,13.829960,15.902410,-0.460999,-8.099031,-0.618037,-4.365388
83.100000,13.846600,15.958240,-0.461553,-8.127465,-0.619067,-4.376206
83.200000,13.863240,16.018190,-0.462108,-8.157997,-0.620097,-4.388121
83.300000,13.879950,16.076290,-0.462665,-8.187587,-0.621134,-4.399477
83.400000,13.896650,16.134790,-0.463222,-8.217381,-0.622170,-4.410912
83.500000,13.913240,16.189380,-0.463775,-8.245184,-0.623201,-4.421276
83.600000,13.929850,16.253260,-0.464328,-8.277717,-0.624234,-4.434139
83.700000,13.946540,16.309550,-0.464885,-8.306386,-0.625273,-4.444874
83.800000,13.963240,16.379300,-0.465441,-8.341909,-0.626314,-4.459240
83.900000,13.979880,16.436420,-0.465996,-8.371000,-0.627352,-4.470147
84.000000,13.996550,16.493740,-0.466552,-8.400193,-0.628393,-4.481069
84.100000,14.013200,16.562170,-0.467107,-8.435044,-0.629434,-4.494979
84.200000,14.029920,16.627870,-0.467664,-8.468505,-0.630480,-4.508090
84.300000,14.046640,16.683220,-0.468221,-8.496694,-0.631528,-4.518361
84.400000,14.063230,16.747880,-0.468774,-8.529625,-0.632568,-4.531156
84.500000,14.079870,16.806020,-0.469329,-8.559236,-0.633613,-4.542138
84.600000,14.096590,16.878050,-0.469886,-8.595920,-0.634664,-4.556815
84.700000,14.113330,16.941690,-0.470444,-8.628332,-0.635717,-4.569182
84.800000,14.129920,16.999260,-0.470997,-8.657652,-0.636762,-4.579921
84.900000,14.146560,17.060690,-0.471552,-8.688938,-0.637811,-4.591652
85.000000,14.163240,17.124750,-0.472108,-8.721564,-0.638864,-4.604044
85.100000,14.179890,17.192780,-0.472663,-8.756211,-0.639915,-4.617474
85.200000,14.196600,17.255370,-0.473220,-8.788088,-0.640972,-4.629389
85.300000,14.213270,17.325560,-0.473776,-8.823835,-0.642028,-4.643317
85.400000,14.229930,17.388230,-0.474331,-8.855753,-0.643084,-4.655195
85.500000,14.246600,17.453900,-0.474887,-8.889198,-0.644141,-4.667837
85.600000,14.263270,17.520230,-0.475442,-8.922980,-0.645200,-4.680617
85.700000,14.279890,17.594430,-0.475996,-8.960770,-0.646257,-4.695476
85.800000,14.296560,17.654160,-0.476552,-8.991190,-0.647318,-4.706420
85.900000,14.313250,17.720420,-0.477108,-9.024936,-0.648381,-4.719064
86.000000,14.329940,17.787580,-0.477665,-9.059140,-0.649445,-4.731909
86.100000,14.346580,17.859990,-0.478219,-9.096018,-0.650508,-4.746126
86.200000,14.363210,17.933210,-0.478774,-9.133309,-0.651571,-4.760521
86.300000,14.379900,17.994340,-0.479330,-9.164442,-0.652639,-4.771650
86.400000,14.396610,18.064650,-0.479887,-9.200251,-0.653709,-4.785170
86.500000,14.413300,18.134700,-0.480443,-9.235927,-0.654779,-4.798587
86.600000,14.429900,18.209340,-0.480997,-9.273941,-0.655845,-4.813206
86.700000,14.446560,18.279830,-0.481552,-9.309841,-0.656916,-4.826668
86.800000,14.463250,18.350030,-0.482108,-9.345594,-0.657989,-4.840005
86.900000,14.479940,18.418490,-0.482665,-9.380460,-0.659064,-4.852843
87.000000,14.496590,18.497300,-0.483220,-9.420598,-0.660137,-4.868380
87.100000,14.513210,18.571190,-0.483774,-9.458229,-0.661210,-4.882587
87.200000,14.529880,18.638410,-0.484329,-9.492464,-0.662287,-4.894985
87.300000,14.546610,18.707250,-0.484887,-9.527524,-0.663369,-4.907752
87.400000,14.563250,18.781260,-0.485442,-9.565217,-0.664446,-4.921862
87.500000,14.579880,18.853360,-0.485996,-9.601937,-0.665524,-4.935434
87.600000,14.596590,18.938770,-0.486553,-9.645436,-0.666608,-4.952420
87.700000,14.613260,19.004670,-0.487109,-9.678999,-0.667691,-4.964275
87.800000,14.629950,19.079390,-0.487665,-9.717054,-0.668777,-4.978387
87.900000,14.646590,19.157360,-0.488220,-9.756763,-0.669860,-4.993320
88.000000,14.663280,19.231850,-0.488776,-9.794701,-0.670947,-5.007286
88.100000,14.679910,19.317410,-0.489330,-9.838276,-0.672032,-5.024109
88.200000,14.696620,19.383300,-0.489887,-9.871834,-0.673124,-5.035747
88.300000,14.713200,19.463630,-0.490440,-9.912745,-0.674208,-5.051139
88.400000,14.729830,19.540870,-0.490994,-9.952083,-0.675296,-5.065667
88.500000,14.746560,19.622910,-0.491552,-9.993866,-0.676392,-5.081361
88.600000,14.763230,19.701610,-0.492108,-10.033948,-0.677486,-5.096165
88.700000,14.779940,19.771330,-0.492665,-10.069456,-0.678583,-5.108591
88.800000,14.796550,19.851870,-0.493218,-10.110474,-0.679675,-5.123803
88.900000,14.813230,19.930700,-0.493774,-10.150622,-0.680773,-5.138505
89.000000,14.829930,20.002900,-0.494331,-10.187393,-0.681873,-5.151449
89.100000,14.846600,20.084700,-0.494887,-10.229054,-0.682972,-5.166831
89.200000,14.863190,20.172940,-0.495440,-10.273994,-0.684068,-5.183850
89.300000,14.879910,20.253350,-0.495997,-10.314946,-0.685173,-5.198764
89.400000,14.896600,20.330440,-0.496553,-10.354208,-0.686277,-5.212792
89.500000,14.913310,20.416900,-0.497110,-10.398242,-0.687384,-5.229168
89.600000,14.929960,20.498640,-0.497665,-10.439872,-0.688489,-5.244309
89.700000,14.946550,20.577200,-0.498218,-10.479882,-0.689590,-5.258613
89.800000,14.963270,20.666830,-0.498776,-10.525530,-0.690702,-5.275652
89.900000,14.979980,20.746840,-0.499333,-10.566279,-0.691813,-5.290191
90.000000,14.996660,20.823820,-0.499889,-10.605484,-0.692925,-5.303923
90.100000,15.013260,20.917940,-0.500442,-10.653419,-0.694032,-5.322001
90.200000,15.029960,21.003300,-0.500999,-10.696893,-0.695147,-5.337764
90.300000,15.046630,21.093400,-0.501554,-10.742780,-0.696261,-5.354692
90.400000,15.063240,21.179040,-0.502108,-10.786396,-0.697372,-5.370461
90.500000,15.079880,21.263690,-0.502663,-10.829508,-0.698487,-5.385919
90.600000,15.096530,21.354820,-0.503218,-10.875921,-0.699603,-5.402965
90.700000,15.113240,21.435370,-0.503775,-10.916944,-0.700725,-5.417264
90.800000,15.129930,21.522830,-0.504331,-10.961487,-0.701847,-5.433269
90.900000,15.146600,21.609840,-0.504887,-11.005801,-0.702969,-5.449119
91.000000,15.163230,21.700580,-0.505441,-11.052015,-0.704089,-5.465873
91.100000,15.179950,21.789020,-0.505998,-11.097057,-0.705216,-5.481965
91.200000,15.196660,21.884140,-0.506555,-11.145501,-0.706345,-5.499688
91.300000,15.213300,21.977730,-0.507110,-11.193166,-0.707469,-5.517000
91.400000,15.229930,22.063630,-0.507664,-11.236914,-0.708595,-5.532334
91.500000,15.246600,22.154680,-0.508220,-11.283286,-0.709724,-5.548894
91.600000,15.263300,22.246610,-0.508777,-11.330105,-0.710856,-5.565612
91.700000,15.279940,22.342660,-0.509331,-11.379023,-0.711986,-5.583330
91.800000,15.296530,22.429880,-0.509884,-11.423444,-0.713114,-5.598809
91.900000,15.313170,22.530410,-0.510439,-11.474644,-0.714246,-5.617538
92.000000,15.329910,22.616360,-0.510997,-11.518418,-0.715387,-5.632541
92.100000,15.346560,22.710550,-0.511552,-11.566388,-0.716522,-5.649579
92.200000,15.363250,22.807850,-0.512108,-11.615943,-0.717662,-5.667322
92.300000,15.379920,22.902970,-0.512664,-11.664387,-0.718801,-5.684476
92.400000,15.396630,23.001380,-0.513221,-11.714507,-0.719945,-5.702376
92.500000,15.413280,23.098150,-0.513776,-11.763791,-0.721086,-5.719838
92.600000,15.429910,23.188940,-0.514330,-11.810030,-0.722227,-5.735773
92.700000,15.446560,23.284200,-0.514885,-11.858546,-0.723370,-5.752754
92.800000,15.463220,23.392560,-0.515441,-11.913733,-0.724515,-5.772911
92.900000,15.479950,23.485830,-0.515998,-11.961235,-0.725667,-5.789258
93.000000,15.496600,23.584870,-0.516553,-12.011676,-0.726814,-5.807005
93.100000,15.513220,23.681820,-0.517107,-12.061052,-0.727961,-5.824194
93.200000,15.529860,23.781900,-0.517662,-12.112022,-0.729110,-5.842089
93.300000,15.546560,23.885400,-0.518219,-12.164734,-0.730265,-5.860742
93.400000,15.563260,23.988420,-0.518775,-12.217202,-0.731421,-5.879219
93.500000,15.579960,24.084960,-0.519332,-12.266369,-0.732578,-5.896051
93.600000,15.596620,24.194960,-0.519887,-12.322392,-0.733734,-5.916136
93.700000,15.613250,24.293400,-0.520442,-12.372527,-0.734890,-5.933348
93.800000,15.629940,24.403630,-0.520998,-12.428667,-0.736051,-5.953356
93.900000,15.646600,24.509290,-0.521553,-12.482479,-0.737211,-5.972200
94.000000,15.663240,24.604900,-0.522108,-12.531173,-0.738371,-5.988547
94.100000,15.679850,24.717550,-0.522662,-12.588545,-0.739530,-6.008995
94.200000,15.696580,24.818370,-0.523219,-12.639892,-0.740699,-6.026456
94.300000,15.713240,24.933260,-0.523775,-12.698405,-0.741864,-6.047302
94.400000,15.729890,25.026410,-0.524330,-12.745846,-0.743030,-6.062821
94.500000,15.746580,25.138060,-0.524886,-12.802709,-0.744201,-6.082746
94.600000,15.763270,25.248730,-0.525442,-12.859073,-0.745372,-6.102371
94.700000,15.779950,25.359600,-0.525998,-12.915538,-0.746544,-6.121987
94.800000,15.796610,25.469020,-0.526554,-12.971265,-0.747717,-6.141198
94.900000,15.813270,25.583500,-0.527109,-13.029570,-0.748890,-6.161566
95.000000,15.829900,25.691250,-0.527663,-13.084446,-0.750063,-6.180264
95.100000,15.846630,25.804110,-0.528221,-13.141925,-0.751245,-6.200084
95.200000,15.863270,25.914340,-0.528776,-13.198065,-0.752421,-6.219249
95.300000,15.879870,26.026980,-0.529329,-13.255432,-0.753596,-6.238947
95.400000,15.896540,26.141850,-0.529885,-13.313935,-0.754777,-6.259085
95.500000,15.913250,26.255980,-0.530442,-13.372061,-0.755963,-6.278963
95.600000,15.929970,26.376940,-0.530999,-13.433665,-0.757150,-6.300402
95.700000,15.946550,26.490980,-0.531552,-13.491745,-0.758329,-6.320186
95.800000,15.963220,26.608210,-0.532107,-13.551450,-0.759516,-6.340624
95.900000,15.979880,26.725960,-0.532663,-13.611420,-0.760704,-6.361125
96.000000,15.996620,26.836850,-0.533221,-13.667895,-0.761899,-6.379891
96.100000,16.013220,26.955040,-0.533774,-13.728089,-0.763085,-6.400392
96.200000,16.029890,27.069650,-0.534330,-13.786460,-0.764277,-6.419945
96.300000,16.046500,27.195370,-0.534883,-13.850488,-0.765467,-6.442093
96.400000,16.063240,27.309510,-0.535441,-13.908619,-0.766667,-6.461370
96.500000,16.079980,27.444570,-0.535999,-13.977405,-0.767869,-6.485525
96.600000,16.096560,27.558010,-0.536552,-14.035179,-0.769061,-6.504576
96.700000,16.113190,27.677250,-0.537106,-14.095908,-0.770258,-6.524906
96.800000,16.129900,27.809060,-0.537663,-14.163038,-0.771462,-6.548092
96.900000,16.146600,27.939790,-0.538220,-14.229618,-0.772667,-6.570953
97.000000,16.163230,28.055170,-0.538774,-14.288381,-0.773868,-6.590168
97.100000,16.179900,28.182880,-0.539330,-14.353423,-0.775073,-6.612191
97.200000,16.196570,28.309800,-0.539886,-14.418063,-0.776280,-6.633957
97.300000,16.213230,28.432490,-0.540441,-14.480548,-0.777488,-6.654666
97.400000,16.229890,28.568150,-0.540996,-14.549639,-0.778697,-6.678338
97.500000,16.246550,28.686700,-0.541552,-14.610016,-0.779908,-6.697938
97.600000,16.263250,28.823640,-0.542108,-14.679759,-0.781123,-6.721739
97.700000,16.279920,28.952130,-0.542664,-14.745199,-0.782337,-6.743510
97.800000,16.296640,29.085210,-0.543221,-14.812976,-0.783556,-6.766251
97.900000,16.313240,29.216270,-0.543775,-14.879724,-0.784768,-6.788507
98.000000,16.329950,29.344380,-0.544332,-14.944970,-0.785990,-6.809950
98.100000,16.346640,29.483060,-0.544888,-15.015599,-0.787212,-6.833779
98.200000,16.363350,29.616380,-0.545445,-15.083498,-0.788436,-6.856280
98.300000,16.379920,29.755680,-0.545997,-15.154443,-0.789652,-6.880158
98.400000,16.396580,29.889290,-0.546553,-15.222490,-0.790876,-6.902598
98.500000,16.413260,30.026170,-0.547109,-15.292203,-0.792103,-6.925706
98.600000,16.429950,30.163370,-0.547665,-15.362078,-0.793332,-6.948806
98.700000,16.446620,30.303920,-0.548221,-15.433660,-0.794561,-6.972609
98.800000,16.463230,30.427780,-0.548774,-15.496741,-0.795788,-6.992527
98.900000,16.479910,30.579590,-0.549330,-15.574057,-0.797021,-7.018755
99.000000,16.496590,30.709600,-0.549886,-15.640271,-0.798255,-7.039900
99.100000,16.513280,30.860550,-0.550443,-15.717149,-0.799492,-7.065760
99.200000,16.529940,30.996470,-0.550998,-15.786373,-0.800728,-7.088113
99.300000,16.546590,31.139550,-0.551553,-15.859243,-0.801965,-7.112030
99.400000,16.563260,31.277000,-0.552109,-15.929245,-0.803205,-7.134571
99.500000,16.579940,31.429660,-0.552665,-16.006994,-0.804447,-7.160494
99.600000,16.596560,31.581060,-0.553219,-16.084102,-0.805686,-7.186076
99.700000,16.613170,31.726810,-0.553772,-16.158332,-0.806926,-7.210295
99.800000,16.629920,31.870540,-0.554331,-16.231533,-0.808178,-7.233896
99.900000,16.646580,32.017260,-0.554886,-16.306257,-0.809425,-7.258143
100.000000,16.663270,32.164830,-0.555442,-16.381413,-0.810675,-7.282483
100.100000,16.679870,32.308590,-0.555996,-16.454630,-0.811921,-7.305927
100.200000,16.696560,32.460190,-0.556552,-16.531839,-0.813175,-7.331011
100.300000,16.713220,32.619770,-0.557107,-16.613112,-0.814428,-7.357826
100.400000,16.729920,32.760610,-0.557664,-16.684842,-0.815686,-7.380306
100.500000,16.746580,32.922250,-0.558219,-16.767164,-0.816942,-7.407409
100.600000,16.763210,33.075110,-0.558774,-16.845015,-0.818197,-7.432464
100.700000,16.779880,33.236770,-0.559329,-16.927348,-0.819457,-7.459386
100.800000,16.796600,33.386620,-0.559887,-17.003666,-0.820723,-7.483540
100.900000,16.813270,33.547500,-0.560442,-17.085601,-0.821986,-7.510107
101.000000,16.829840,33.708250,-0.560995,-17.167471,-0.823244,-7.536611
101.100000,16.846550,33.874330,-0.561552,-17.252055,-0.824513,-7.564135
101.200000,16.863220,34.033250,-0.562107,-17.332992,-0.825781,-7.589990
101.300000,16.879930,34.190530,-0.562664,-17.413094,-0.827054,-7.615367
101.400000,16.896570,34.358090,-0.563219,-17.498432,-0.828323,-7.642982
101.500000,16.913230,34.522950,-0.563774,-17.582394,-0.829596,-7.669892
101.600000,16.929910,34.677490,-0.564330,-17.661101,-0.830871,-7.694406
101.700000,16.946610,34.845940,-0.564887,-17.746892,-0.832150,-7.721903
101.800000,16.963270,35.008480,-0.565442,-17.829672,-0.833427,-7.748021
101.900000,16.979920,35.179200,-0.565997,-17.916619,-0.834705,-7.775861
102.000000,16.996600,35.361590,-0.566553,-18.009510,-0.835987,-7.806162
102.100000,17.013290,35.518760,-0.567110,-18.089556,-0.837271,-7.830794
102.200000,17.029960,35.695870,-0.567665,-18.179757,-0.838555,-7.859739
102.300000,17.046530,35.857320,-0.568218,-18.261983,-0.839834,-7.885202
102.400000,17.063230,36.028830,-0.568774,-18.349332,-0.841124,-7.912703
102.500000,17.079980,36.207740,-0.569333,-18.440451,-0.842419,-7.941700
102.600000,17.096610,36.383130,-0.569887,-18.529776,-0.843707,-7.969898
102.700000,17.113190,36.551830,-0.570440,-18.615694,-0.844993,-7.996564
102.800000,17.129920,36.735140,-0.570997,-18.709053,-0.846292,-8.026234
102.900000,17.146630,36.919010,-0.571554,-18.802697,-0.847591,-8.055934
103.000000,17.163270,37.093340,-0.572109,-18.891483,-0.848887,-8.083496
103.100000,17.179880,37.278850,-0.572663,-18.985962,-0.850182,-8.113411
103.200000,17.196520,37.458960,-0.573217,-19.077692,-0.851480,-8.142028
103.300000,17.213210,37.640040,-0.573774,-19.169915,-0.852785,-8.170723
103.400000,17.229940,37.818560,-0.574331,-19.260834,-0.854094,-8.198734
103.500000,17.246640,37.998950,-0.574888,-19.352706,-0.855403,-8.227068
103.600000,17.263260,38.192930,-0.575442,-19.451500,-0.856707,-8.258290
103.700000,17.279930,38.380790,-0.575998,-19.547176,-0.858016,-8.288048
103.800000,17.296630,38.574400,-0.576554,-19.645781,-0.859330,-8.318921
103.900000,17.313290,38.766620,-0.577110,-19.743677,-0.860642,-8.349410
104.000000,17.329950,38.947870,-0.577665,-19.835987,-0.861956,-8.377432
104.100000,17.346610,39.143420,-0.578220,-19.935580,-0.863272,-8.408422
104.200000,17.363290,39.336380,-0.578776,-20.033854,-0.864591,-8.438733
104.300000,17.379960,39.534170,-0.579332,-20.134587,-0.865911,-8.469977
104.400000,17.396610,39.725330,-0.579887,-20.231944,-0.867232,-8.499703
104.500000,17.413210,39.921050,-0.580440,-20.331624,-0.868550,-8.530329
104.600000,17.429890,40.126020,-0.580996,-20.436014,-0.869876,-8.562765
104.700000,17.446570,40.333300,-0.581552,-20.541581,-0.871203,-8.595577
104.800000,17.463220,40.526500,-0.582107,-20.639977,-0.872531,-8.625295
104.900000,17.479880,40.745220,-0.582663,-20.751370,-0.873860,-8.660321
105.000000,17.496550,40.926540,-0.583218,-20.843716,-0.875193,-8.687279
105.100000,17.513260,41.139970,-0.583775,-20.952415,-0.876530,-8.720912
105.200000,17.529920,41.347910,-0.584331,-21.058318,-0.877865,-8.753297
105.300000,17.546530,41.547970,-0.584884,-21.160207,-0.879198,-8.783934
105.400000,17.563200,41.754750,-0.585440,-21.265520,-0.880538,-8.815834
105.500000,17.579920,41.972690,-0.585997,-21.376515,-0.881883,-8.849934
105.600000,17.596600,42.190170,-0.586553,-21.487277,-0.883227,-8.883843
105.700000,17.613300,42.403080,-0.587110,-21.595711,-0.884574,-8.916653
105.800000,17.629910,42.615040,-0.587664,-21.703662,-0.885916,-8.949208
105.900000,17.646550,42.827020,-0.588218,-21.811622,-0.887262,-8.981626
106.000000,17.663240,43.038620,-0.588775,-21.919389,-0.888614,-9.013808
106.100000,17.679950,43.262310,-0.589332,-22.033314,-0.889969,-9.048384
106.200000,17.696600,43.478650,-0.589887,-22.143495,-0.891322,-9.081342
106.300000,17.713230,43.706820,-0.590441,-22.259701,-0.892674,-9.116661
106.400000,17.729990,43.934240,-0.591000,-22.375525,-0.894039,-9.151597
106.500000,17.746610,44.153290,-0.591554,-22.487086,-0.895395,-9.184768
106.600000,17.763210,44.382560,-0.592107,-22.603852,-0.896750,-9.219953
106.700000,17.779880,44.606510,-0.592663,-22.717909,-0.898114,-9.253852
106.800000,17.796520,44.828870,-0.593217,-22.831156,-0.899476,-9.287319
106.900000,17.813260,45.057850,-0.593775,-22.947775,-0.900849,-9.321952
107.000000,17.829940,45.294900,-0.594331,-23.068503,-0.902219,-9.358169
107.100000,17.846590,45.531150,-0.594886,-23.188824,-0.903588,-9.394110
107.200000,17.863220,45.773240,-0.595441,-23.312120,-0.904957,-9.431136
107.300000,17.879940,46.006410,-0.595998,-23.430872,-0.906335,-9.466119
107.400000,17.896640,46.244210,-0.596555,-23.551983,-0.907714,-9.501938
107.500000,17.913230,46.480600,-0.597108,-23.672375,-0.909086,-9.537418
107.600000,17.929880,46.718700,-0.597663,-23.793639,-0.910464,-9.573069
107.700000,17.946600,46.960180,-0.598220,-23.916623,-0.911851,-9.609221
107.800000,17.963270,47.209910,-0.598776,-24.043810,-0.913235,-9.646962
107.900000,17.979870,47.447200,-0.599329,-24.164661,-0.914615,-9.682079
108.000000,17.996540,47.706010,-0.599885,-24.296471,-0.916002,-9.721391
108.100000,18.013210,47.956320,-0.600440,-24.423953,-0.917392,-9.758827
108.200000,18.029890,48.204790,-0.600996,-24.550498,-0.918785,-9.795739
108.300000,18.046580,48.458650,-0.601553,-24.679788,-0.920180,-9.833596
108.400000,18.063250,48.705070,-0.602108,-24.805288,-0.921576,-9.869818
108.500000,18.079890,48.968800,-0.602663,-24.939605,-0.922970,-9.909428
108.600000,18.096580,49.228480,-0.603219,-25.071859,-0.924372,-9.948029
108.700000,18.113290,49.496890,-0.603776,-25.208559,-0.925776,-9.988228
108.800000,18.129890,49.751270,-0.604330,-25.338114,-0.927174,-10.025540
108.900000,18.146560,50.017630,-0.604885,-25.473770,-0.928579,-10.065060
109.000000,18.163290,50.281540,-0.605443,-25.608178,-0.929992,-10.103886
109.100000,18.179980,50.541540,-0.605999,-25.740595,-0.931403,-10.141812
109.200000,18.196580,50.817240,-0.606553,-25.881008,-0.932808,-10.182814
109.300000,18.213220,51.086680,-0.607107,-26.018232,-0.934219,-10.222373
109.400000,18.229920,51.352450,-0.607664,-26.153588,-0.935637,-10.260994
109.500000,18.246570,51.621190,-0.608219,-26.290456,-0.937052,-10.300101
109.600000,18.263260,51.899280,-0.608775,-26.432086,-0.938473,-10.340884
109.700000,18.279930,52.176640,-0.609331,-26.573345,-0.939895,-10.381382
109.800000,18.296600,52.444330,-0.609887,-26.709678,-0.941318,-10.419801
109.900000,18.313290,52.729680,-0.610443,-26.855006,-0.942745,-10.461555
110.000000,18.329940,53.007340,-0.610998,-26.996417,-0.944171,-10.501660
110.100000,18.346510,53.291830,-0.611550,-27.141306,-0.945592,-10.543031
110.200000,18.363190,53.591050,-0.612106,-27.293698,-0.947024,-10.587052
110.300000,18.379910,53.879760,-0.612664,-27.440736,-0.948462,-10.628794
110.400000,18.396620,54.165930,-0.613221,-27.586482,-0.949901,-10.669881
110.500000,18.413250,54.452430,-0.613775,-27.732395,-0.951335,-10.710944
110.600000,18.429870,54.735900,-0.614329,-27.876765,-0.952771,-10.751260
110.700000,18.446590,55.037410,-0.614886,-28.030323,-0.954217,-10.794860
110.800000,18.463260,55.330360,-0.615442,-28.179521,-0.955661,-10.836660
110.900000,18.479940,55.644550,-0.615998,-28.339537,-0.957108,-10.882439
111.000000,18.496580,55.942310,-0.616553,-28.491185,-0.958553,-10.924869
111.100000,18.513280,56.239340,-0.617109,-28.642461,-0.960006,-10.966931
111.200000,18.529920,56.548280,-0.617664,-28.799803,-0.961455,-11.011201
111.300000,18.546600,56.864400,-0.618220,-28.960801,-0.962911,-11.056655
111.400000,18.563220,57.164690,-0.618774,-29.113738,-0.964363,-11.098914
111.500000,18.579870,57.477600,-0.619329,-29.273101,-0.965820,-11.143421
111.600000,18.596570,57.794950,-0.619886,-29.434726,-0.967283,-11.188561
111.700000,18.613270,58.111830,-0.620442,-29.596112,-0.968749,-11.233431
111.800000,18.629930,58.444720,-0.620998,-29.765651,-0.970213,-11.281251
111.900000,18.646560,58.773810,-0.621552,-29.933256,-0.971677,-11.328181
112.000000,18.663220,59.092790,-0.622107,-30.095711,-0.973145,-11.372948
112.100000,18.679920,59.420770,-0.622664,-30.262750,-0.974619,-11.419225
112.200000,18.696620,59.762530,-0.623221,-30.436807,-0.976096,-11.467960
112.300000,18.713230,60.097060,-0.623774,-30.607181,-0.977566,-11.515207
112.400000,18.729890,60.441230,-0.624330,-30.782466,-0.979043,-11.564059
112.500000,18.746580,60.783340,-0.624886,-30.956701,-0.980525,-11.612292
112.600000,18.763280,61.114350,-0.625443,-31.125283,-0.982010,-11.658203
112.700000,18.779930,61.458940,-0.625998,-31.300781,-0.983493,-11.706565
112.800000,18.796570,61.808670,-0.626552,-31.478897,-0.984977,-11.755721
112.900000,18.813260,62.157070,-0.627109,-31.656336,-0.986468,-11.804373
113.000000,18.829950,62.508700,-0.627665,-31.835419,-0.987961,-11.853441
113.100000,18.846620,62.851200,-0.628221,-32.009853,-0.989455,-11.900602
113.200000,18.863240,63.203000,-0.628775,-32.189024,-0.990946,-11.949381
113.300000,18.879920,63.565310,-0.629331,-32.373547,-0.992445,-11.999881
113.400000,18.896580,63.918190,-0.629886,-32.553267,-0.993944,-12.048420
113.500000,18.913210,64.281940,-0.630440,-32.738523,-0.995443,-12.098838
113.600000,18.929860,64.643800,-0.630995,-32.922817,-0.996946,-12.148673
113.700000,18.946530,65.013050,-0.631551,-33.110874,-0.998453,-12.199669
113.800000,18.963210,65.382730,-0.632107,-33.299151,-0.999963,-12.250525
113.900000,18.979940,65.765660,-0.632665,-33.494176,-1.001480,-12.303594
114.000000,18.996580,66.134880,-0.633219,-33.682218,-1.002991,-12.353986
114.100000,19.013250,66.509830,-0.633775,-33.873178,-1.004507,-12.405205
114.200000,19.029920,66.897510,-0.634331,-34.070622,-1.006026,-12.458582
114.300000,19.046600,67.278670,-0.634887,-34.264745,-1.007547,-12.510515
114.400000,19.063280,67.676380,-0.635443,-34.467297,-1.009071,-12.565306
114.500000,19.079880,68.072100,-0.635996,-34.668836,-1.010590,-12.619595
114.600000,19.096580,68.463550,-0.636553,-34.868200,-1.012121,-12.672754
114.700000,19.113300,68.872790,-0.637110,-35.076624,-1.013656,-12.728956
114.800000,19.129930,69.274770,-0.637664,-35.281351,-1.015184,-12.783692
114.900000,19.146540,69.678700,-0.638218,-35.487071,-1.016713,-12.838583
115.000000,19.163190,70.098140,-0.638773,-35.700690,-1.018249,-12.896053
115.100000,19.179890,70.518590,-0.639330,-35.914823,-1.019791,-12.953411
115.200000,19.196560,70.933020,-0.639885,-36.125890,-1.021333,-13.009463
115.300000,19.213240,71.363660,-0.640441,-36.345214,-1.022878,-13.068237
115.400000,19.229900,71.780560,-0.640997,-36.557539,-1.024424,-13.124278
115.500000,19.246550,72.219250,-0.641552,-36.780962,-1.025971,-13.184075
115.600000,19.263240,72.664340,-0.642108,-37.007644,-1.027524,-13.244740
115.700000,19.279960,73.099550,-0.642665,-37.229295,-1.029082,-13.303318
115.800000,19.296530,73.534680,-0.643218,-37.450905,-1.030629,-13.361821
115.900000,19.313210,73.988550,-0.643774,-37.682059,-1.032189,-13.423342
116.000000,19.329970,74.437610,-0.644332,-37.910763,-1.033759,-13.483633
116.100000,19.346600,74.891530,-0.644887,-38.141943,-1.035318,-13.544713
116.200000,19.363210,75.344950,-0.645440,-38.372868,-1.036879,-13.605471
116.300000,19.379890,75.803770,-0.645996,-38.606543,-1.038448,-13.666858
116.400000,19.396590,76.260940,-0.646553,-38.839378,-1.040022,-13.727662
116.500000,19.413260,76.739730,-0.647109,-39.083224,-1.041595,-13.792131
116.600000,19.429920,77.196290,-0.647664,-39.315748,-1.043170,-13.852353
116.700000,19.446550,77.666240,-0.648218,-39.555091,-1.044745,-13.914756
116.800000,19.463230,78.146230,-0.648774,-39.799548,-1.046326,-13.978623
116.900000,19.479950,78.569940,-0.649332,-40.015342,-1.047914,-14.032113
117.000000,19.496600,79.032180,-0.649887,-40.250759,-1.049498,-14.092327
117.100000,19.513200,79.509590,-0.650440,-40.493902,-1.051080,-14.155048
117.200000,19.529850,79.990330,-0.650995,-40.738741,-1.052669,-14.218024
117.300000,19.546610,80.480480,-0.651554,-40.988372,-1.054271,-14.282248
117.400000,19.563310,80.968780,-0.652110,-41.237061,-1.055870,-14.345947
117.500000,19.579900,81.462550,-0.652663,-41.488536,-1.057461,-14.410490
117.600000,19.596560,81.970730,-0.653219,-41.747350,-1.059061,-14.477202
117.700000,19.613250,82.482190,-0.653775,-42.007834,-1.060666,-14.544162
117.800000,19.629920,82.993110,-0.654331,-42.268044,-1.062273,-14.610767
117.900000,19.646570,83.516220,-0.654886,-42.534462,-1.063880,-14.679252
118.000000,19.663270,84.038040,-0.655442,-42.800222,-1.065494,-14.747145
118.100000,19.679930,84.559860,-0.655998,-43.065983,-1.067107,-14.814799
118.200000,19.696620,85.094410,-0.656554,-43.338227,-1.068725,-14.884341
118.300000,19.713280,85.633460,-0.657109,-43.612763,-1.070344,-14.954409
118.400000,19.729880,86.168410,-0.657663,-43.885211,-1.071959,-15.023546
118.500000,19.746550,86.715190,-0.658218,-44.163684,-1.073583,-15.094337
118.600000,19.763280,87.273330,-0.658776,-44.447942,-1.075216,-15.166705
118.700000,19.779940,87.829480,-0.659331,-44.731187,-1.076845,-15.238514
118.800000,19.796540,88.385960,-0.659885,-45.014600,-1.078471,-15.310156
118.900000,19.813210,88.956670,-0.660440,-45.305260,-1.080106,-15.383839
119.000000,19.829910,89.527700,-0.660997,-45.596083,-1.081746,-15.457209
119.100000,19.846590,90.111690,-0.661553,-45.893507,-1.083388,-15.532520
119.200000,19.863250,90.702370,-0.662108,-46.194338,-1.085030,-15.608682
119.300000,19.879920,91.296180,-0.662664,-46.496763,-1.086676,-15.685032
119.400000,19.896570,91.841240,-0.663219,-46.774359,-1.088322,-15.752716
119.500000,19.913270,92.449320,-0.663776,-47.084052,-1.089977,-15.830804
119.600000,19.929980,93.045160,-0.664333,-47.387511,-1.091635,-15.906439
119.700000,19.946580,93.636570,-0.664886,-47.688714,-1.093285,-15.981156
119.800000,19.963240,94.263150,-0.665441,-48.007828,-1.094943,-16.061435
119.900000,19.979950,94.872010,-0.665998,-48.317918,-1.096609,-16.138265
120.000000,19.996650,95.488950,-0.666555,-48.632123,-1.098277,-16.216138
120.021000,20.000130,95.620320,-0.666671,-48.699029,-1.098625,-16.232799
