Repository: abubakardawood/tissue-phantom-material-database

Title:
A Database of Silicone Phantom Materials for Modeling Human Tissue Mechanics Across Varying Stiffnesses

Description:
This dataset contains processed mechanical compression test data for soft silicone phantoms
fabricated using Ecoflex (Smooth-On) with varying base materials and thinner concentrations.
The dataset provides force–compression measurements together with derived engineering and
true stress–strain quantities, intended for mechanical characterization, constitutive model
fitting, and the design of tissue-equivalent phantoms.

All files in this dataset are processed outputs generated from raw experimental measurements.
The raw data files are not included in this archive.

File: data/EF10_87_5T/EF10_87_5T_B5.csv (part 2 of 2)
Speed (mm/min): 10;
Machine: INSTRON 5900;
Load cell: 1kN;
Time (s),Compression (mm),Load (N),Engineering Strain [-],Engineering Stress (kPa),True Strain [-],True Stress (kPa)
58.500000,9.746630,7.386930,-0.324888,-3.762133,-0.392876,-2.539862
58.600000,9.763320,7.408800,-0.325444,-3.773271,-0.393701,-2.545282
58.700000,9.779900,7.432900,-0.325997,-3.785545,-0.394520,-2.551470
58.800000,9.796570,7.455340,-0.326552,-3.796973,-0.395345,-2.557063
58.900000,9.813280,7.467560,-0.327109,-3.803197,-0.396172,-2.559136
59.000000,9.829940,7.500470,-0.327665,-3.819958,-0.396998,-2.568293
59.100000,9.846580,7.515730,-0.328219,-3.827730,-0.397823,-2.571395
59.200000,9.863270,7.545370,-0.328776,-3.842825,-0.398652,-2.579398
59.300000,9.879920,7.557920,-0.329331,-3.849217,-0.399479,-2.581552
59.400000,9.896620,7.583580,-0.329887,-3.862286,-0.400309,-2.588166
59.500000,9.913280,7.602030,-0.330443,-3.871682,-0.401138,-2.592313
59.600000,9.929870,7.627700,-0.330996,-3.884756,-0.401965,-2.598918
59.700000,9.946500,7.657390,-0.331550,-3.899877,-0.402794,-2.606873
59.800000,9.963220,7.671710,-0.332107,-3.907170,-0.403628,-2.609570
59.900000,9.979910,7.697620,-0.332664,-3.920366,-0.404461,-2.616202
60.000000,9.996530,7.715300,-0.333218,-3.929370,-0.405292,-2.620035
60.100000,10.013260,7.740740,-0.333775,-3.942327,-0.406128,-2.626475
60.200000,10.029930,7.761640,-0.334331,-3.952971,-0.406963,-2.631370
60.300000,10.046640,7.775900,-0.334888,-3.960233,-0.407800,-2.633999
60.400000,10.063240,7.805530,-0.335441,-3.975324,-0.408632,-2.641836
60.500000,10.079890,7.829720,-0.335996,-3.987644,-0.409468,-2.647810
60.600000,10.096620,7.846420,-0.336554,-3.996149,-0.410308,-2.651229
60.700000,10.113290,7.867430,-0.337110,-4.006849,-0.411146,-2.656102
60.800000,10.129950,7.897050,-0.337665,-4.021935,-0.411984,-2.663868
60.900000,10.146590,7.918950,-0.338220,-4.033088,-0.412822,-2.669018
61.000000,10.163190,7.941950,-0.338773,-4.044802,-0.413658,-2.674532
61.100000,10.179890,7.966620,-0.339330,-4.057366,-0.414500,-2.680582
61.200000,10.196600,7.980090,-0.339887,-4.064226,-0.415344,-2.682850
61.300000,10.213240,8.007320,-0.340441,-4.078095,-0.416184,-2.689743
61.400000,10.229870,8.033140,-0.340996,-4.091245,-0.417025,-2.696148
61.500000,10.246540,8.054620,-0.341551,-4.102184,-0.417869,-2.701078
61.600000,10.263270,8.083110,-0.342109,-4.116694,-0.418716,-2.708336
61.700000,10.279890,8.103900,-0.342663,-4.127282,-0.419558,-2.713015
61.800000,10.296550,8.127580,-0.343218,-4.139343,-0.420404,-2.718644
61.900000,10.313260,8.151220,-0.343775,-4.151382,-0.421252,-2.724239
62.000000,10.329920,8.180270,-0.344331,-4.166177,-0.422099,-2.731635
62.100000,10.346570,8.202330,-0.344886,-4.177412,-0.422946,-2.736683
62.200000,10.363240,8.225080,-0.345441,-4.188999,-0.423794,-2.741945
62.300000,10.379910,8.244860,-0.345997,-4.199073,-0.424643,-2.746206
62.400000,10.396600,8.273820,-0.346553,-4.213822,-0.425494,-2.753508
62.500000,10.413300,8.295100,-0.347110,-4.224660,-0.426347,-2.758238
62.600000,10.429930,8.323450,-0.347664,-4.239098,-0.427196,-2.765315
62.700000,10.446600,8.350480,-0.348220,-4.252865,-0.428048,-2.771932
62.800000,10.463280,8.369580,-0.348776,-4.262592,-0.428902,-2.775902
62.900000,10.479950,8.393920,-0.349332,-4.274988,-0.429755,-2.781600
63.000000,10.496580,8.430300,-0.349886,-4.293517,-0.430608,-2.791275
63.100000,10.513210,8.448100,-0.350440,-4.302582,-0.431461,-2.794784
63.200000,10.529900,8.472600,-0.350997,-4.315060,-0.432317,-2.800488
63.300000,10.546590,8.498570,-0.351553,-4.328286,-0.433175,-2.806664
63.400000,10.563260,8.520880,-0.352109,-4.339649,-0.434032,-2.811621
63.500000,10.579910,8.546890,-0.352664,-4.352895,-0.434889,-2.817787
63.600000,10.596610,8.567590,-0.353220,-4.363438,-0.435750,-2.822183
63.700000,10.613240,8.600210,-0.353775,-4.380051,-0.436607,-2.830500
63.800000,10.629960,8.618520,-0.354332,-4.389376,-0.437470,-2.834080
63.900000,10.646600,8.640960,-0.354887,-4.400805,-0.438329,-2.839018
64.000000,10.663200,8.674840,-0.355440,-4.418060,-0.439187,-2.847705
64.100000,10.679910,8.699060,-0.355997,-4.430395,-0.440052,-2.853188
64.200000,10.696610,8.727170,-0.356554,-4.444711,-0.440917,-2.859933
64.300000,10.713270,8.754420,-0.357109,-4.458589,-0.441780,-2.866387
64.400000,10.729860,8.777740,-0.357662,-4.470466,-0.442641,-2.871550
64.500000,10.746580,8.808300,-0.358219,-4.486030,-0.443509,-2.879048
64.600000,10.763220,8.827330,-0.358774,-4.495722,-0.444373,-2.882774
64.700000,10.779910,8.858390,-0.359330,-4.511541,-0.445241,-2.890407
64.800000,10.796550,8.886620,-0.359885,-4.525918,-0.446107,-2.897108
64.900000,10.813260,8.912930,-0.360442,-4.539318,-0.446978,-2.903157
65.000000,10.829900,8.938180,-0.360997,-4.552178,-0.447846,-2.908857
65.100000,10.846600,8.962790,-0.361553,-4.564711,-0.448717,-2.914325
65.200000,10.863260,8.985100,-0.362109,-4.576074,-0.449587,-2.919038
65.300000,10.879880,9.015170,-0.362663,-4.591388,-0.450456,-2.926263
65.400000,10.896590,9.039730,-0.363220,-4.603897,-0.451331,-2.931671
65.500000,10.913310,9.066980,-0.363777,-4.617775,-0.452206,-2.937935
65.600000,10.929970,9.100420,-0.364332,-4.634806,-0.453079,-2.946196
65.700000,10.946560,9.130000,-0.364885,-4.649871,-0.453950,-2.953201
65.800000,10.963230,9.154090,-0.365441,-4.662140,-0.454825,-2.958403
65.900000,10.979920,9.184450,-0.365997,-4.677602,-0.455702,-2.965612
66.000000,10.996590,9.209580,-0.366553,-4.690401,-0.456579,-2.971120
66.100000,11.013230,9.239430,-0.367108,-4.705603,-0.457455,-2.978140
66.200000,11.029900,9.270400,-0.367663,-4.721376,-0.458333,-2.985499
66.300000,11.046580,9.290800,-0.368219,-4.731766,-0.459213,-2.989438
66.400000,11.063240,9.319350,-0.368775,-4.746306,-0.460092,-2.995989
66.500000,11.079940,9.352480,-0.369331,-4.763179,-0.460975,-3.003988
66.600000,11.096550,9.378720,-0.369885,-4.776543,-0.461853,-3.009771
66.700000,11.113210,9.408340,-0.370440,-4.791628,-0.462735,-3.016616
66.800000,11.129920,9.440250,-0.370997,-4.807880,-0.463620,-3.024169
66.900000,11.146600,9.467490,-0.371553,-4.821753,-0.464504,-3.030215
67.000000,11.163260,9.501200,-0.372109,-4.838921,-0.465388,-3.038317
67.100000,11.179940,9.531190,-0.372665,-4.854195,-0.466274,-3.045208
67.200000,11.196600,9.557710,-0.373220,-4.867702,-0.467160,-3.050978
67.300000,11.213270,9.587200,-0.373776,-4.882721,-0.468047,-3.057679
67.400000,11.229870,9.616150,-0.374329,-4.897465,-0.468931,-3.064202
67.500000,11.246520,9.638050,-0.374884,-4.908619,-0.469818,-3.068456
67.600000,11.263240,9.668120,-0.375441,-4.923933,-0.470710,-3.075285
67.700000,11.279950,9.707980,-0.375998,-4.944234,-0.471602,-3.085210
67.800000,11.296620,9.735820,-0.376554,-4.958412,-0.472493,-3.091302
67.900000,11.313220,9.766180,-0.377107,-4.973875,-0.473381,-3.098190
68.000000,11.329880,9.790470,-0.377663,-4.986245,-0.474273,-3.103127
68.100000,11.346570,9.821860,-0.378219,-5.002232,-0.475167,-3.110293
68.200000,11.363250,9.849280,-0.378775,-5.016197,-0.476062,-3.116187
68.300000,11.379860,9.885050,-0.379329,-5.034415,-0.476954,-3.124717
68.400000,11.396530,9.914440,-0.379884,-5.049383,-0.477849,-3.131201
68.500000,11.413250,9.948860,-0.380442,-5.066913,-0.478748,-3.139248
68.600000,11.429900,9.980120,-0.380997,-5.082833,-0.479645,-3.146291
68.700000,11.446560,10.009140,-0.381552,-5.097613,-0.480542,-3.152609
68.800000,11.463230,10.035780,-0.382108,-5.111181,-0.481441,-3.158159
68.900000,11.479950,10.073860,-0.382665,-5.130575,-0.482343,-3.167283
69.000000,11.496620,10.108810,-0.383221,-5.148375,-0.483244,-3.175411
69.100000,11.513300,10.132500,-0.383777,-5.160440,-0.484146,-3.179983
69.200000,11.529930,10.171930,-0.384331,-5.180521,-0.485046,-3.189486
69.300000,11.546590,10.199730,-0.384886,-5.194680,-0.485948,-3.195319
69.400000,11.563300,10.226540,-0.385443,-5.208334,-0.486854,-3.200816
69.500000,11.579950,10.271320,-0.385998,-5.231140,-0.487758,-3.211929
69.600000,11.596590,10.295460,-0.386553,-5.243435,-0.488661,-3.216569
69.700000,11.613200,10.328270,-0.387107,-5.260145,-0.489564,-3.223908
69.800000,11.629950,10.361760,-0.387665,-5.277201,-0.490476,-3.231415
69.900000,11.646590,10.392710,-0.388220,-5.292964,-0.491382,-3.238131
70.000000,11.663210,10.427100,-0.388774,-5.310478,-0.492288,-3.245904
70.100000,11.679890,10.455940,-0.389330,-5.325167,-0.493198,-3.251921
70.200000,11.696570,10.494710,-0.389886,-5.344912,-0.494109,-3.261007
70.300000,11.713250,10.524940,-0.390442,-5.360308,-0.495021,-3.267420
70.400000,11.729910,10.555960,-0.390997,-5.376106,-0.495932,-3.274065
70.500000,11.746610,10.591660,-0.391554,-5.394288,-0.496847,-3.282135
70.600000,11.763260,10.624360,-0.392109,-5.410942,-0.497759,-3.289265
70.700000,11.779940,10.652600,-0.392665,-5.425325,-0.498674,-3.294991
70.800000,11.796640,10.687480,-0.393221,-5.443089,-0.499591,-3.302750
70.900000,11.813230,10.727760,-0.393774,-5.463603,-0.500503,-3.312177
71.000000,11.829850,10.755480,-0.394328,-5.477721,-0.501417,-3.317700
71.100000,11.846600,10.787850,-0.394887,-5.494207,-0.502340,-3.324618
71.200000,11.863310,10.824710,-0.395444,-5.512980,-0.503260,-3.332907
71.300000,11.879900,10.859100,-0.395997,-5.530494,-0.504176,-3.340437
71.400000,11.896550,10.894680,-0.396552,-5.548615,-0.505095,-3.348302
71.500000,11.913230,10.929250,-0.397108,-5.566221,-0.506017,-3.355832
71.600000,11.929890,10.966440,-0.397663,-5.585162,-0.506938,-3.364150
71.700000,11.946540,10.996720,-0.398218,-5.600584,-0.507860,-3.370330
71.800000,11.963220,11.036440,-0.398774,-5.620813,-0.508784,-3.379379
71.900000,11.979890,11.072450,-0.399330,-5.639152,-0.509709,-3.387272
72.000000,11.996570,11.109580,-0.399886,-5.658063,-0.510635,-3.395484
72.100000,12.013260,11.138790,-0.400442,-5.672939,-0.511563,-3.401256
72.200000,12.029860,11.178100,-0.400995,-5.692960,-0.512486,-3.410109
72.300000,12.046530,11.214140,-0.401551,-5.711315,-0.513414,-3.417931
72.400000,12.063240,11.254310,-0.402108,-5.731773,-0.514345,-3.426981
72.500000,12.079950,11.287430,-0.402665,-5.748641,-0.515277,-3.433864
72.600000,12.096580,11.325040,-0.403219,-5.767796,-0.516206,-3.442109
72.700000,12.113250,11.358250,-0.403775,-5.784709,-0.517137,-3.448988
72.800000,12.129900,11.396520,-0.404330,-5.804200,-0.518068,-3.457388
72.900000,12.146610,11.439730,-0.404887,-5.826207,-0.519004,-3.467251
73.000000,12.163280,11.473960,-0.405443,-5.843640,-0.519938,-3.474379
73.100000,12.179920,11.513740,-0.405997,-5.863900,-0.520871,-3.483172
73.200000,12.196570,11.553220,-0.406552,-5.884007,-0.521806,-3.491850
73.300000,12.213250,11.586650,-0.407108,-5.901032,-0.522744,-3.498673
73.400000,12.229960,11.628220,-0.407665,-5.922204,-0.523683,-3.507927
73.500000,12.246590,11.659260,-0.408220,-5.938012,-0.524620,-3.513999
73.600000,12.263220,11.704970,-0.408774,-5.961292,-0.525557,-3.524471
73.700000,12.279910,11.738360,-0.409330,-5.978298,-0.526498,-3.531199
73.800000,12.296650,11.784250,-0.409888,-6.001669,-0.527443,-3.541655
73.900000,12.313220,11.821370,-0.410441,-6.020574,-0.528380,-3.549486
74.000000,12.329900,11.857540,-0.410997,-6.038996,-0.529323,-3.556988
74.100000,12.346630,11.893260,-0.411554,-6.057188,-0.530271,-3.564326
74.200000,12.363290,11.937430,-0.412110,-6.079683,-0.531215,-3.574187
74.300000,12.379930,11.978030,-0.412664,-6.100361,-0.532159,-3.582959
74.400000,12.396560,12.016670,-0.413219,-6.120040,-0.533103,-3.591125
74.500000,12.413240,12.057320,-0.413775,-6.140743,-0.534051,-3.599859
74.600000,12.429910,12.098070,-0.414330,-6.161496,-0.534999,-3.608602
74.700000,12.446640,12.129990,-0.414888,-6.177753,-0.535952,-3.614678
74.800000,12.463270,12.171510,-0.415442,-6.198899,-0.536900,-3.623614
74.900000,12.479860,12.221970,-0.415995,-6.224598,-0.537846,-3.635194
75.000000,12.496570,12.257610,-0.416552,-6.242750,-0.538801,-3.642318
75.100000,12.513290,12.298600,-0.417110,-6.263626,-0.539756,-3.651007
75.200000,12.529930,12.333820,-0.417664,-6.281563,-0.540708,-3.657978
75.300000,12.546570,12.378040,-0.418219,-6.304084,-0.541661,-3.667596
75.400000,12.563240,12.418450,-0.418775,-6.324665,-0.542617,-3.676055
75.500000,12.579900,12.470160,-0.419330,-6.351000,-0.543573,-3.687835
75.600000,12.596580,12.504650,-0.419886,-6.368566,-0.544531,-3.694494
75.700000,12.613200,12.548200,-0.420440,-6.390746,-0.545486,-3.703821
75.800000,12.629870,12.591080,-0.420996,-6.412584,-0.546445,-3.712914
75.900000,12.646540,12.625470,-0.421551,-6.430099,-0.547405,-3.719482
76.000000,12.663270,12.668490,-0.422109,-6.452009,-0.548370,-3.728558
76.100000,12.679910,12.713170,-0.422664,-6.474764,-0.549330,-3.738117
76.200000,12.696570,12.753000,-0.423219,-6.495050,-0.550293,-3.746221
76.300000,12.713270,12.805160,-0.423776,-6.521614,-0.551258,-3.757913
76.400000,12.729950,12.852170,-0.424332,-6.545556,-0.552224,-3.768070
76.500000,12.746590,12.888560,-0.424886,-6.564090,-0.553188,-3.775098
76.600000,12.763190,12.938900,-0.425440,-6.589728,-0.554150,-3.786196
76.700000,12.779910,12.978500,-0.425997,-6.609896,-0.555121,-3.794100
76.800000,12.796560,13.023440,-0.426552,-6.632784,-0.556088,-3.803556
76.900000,12.813240,13.066610,-0.427108,-6.654770,-0.557058,-3.812464
77.000000,12.829870,13.116270,-0.427662,-6.680061,-0.558026,-3.823251
77.100000,12.846540,13.156400,-0.428218,-6.700499,-0.558997,-3.831225
77.200000,12.863220,13.205360,-0.428774,-6.725435,-0.559970,-3.841743
77.300000,12.879920,13.248920,-0.429331,-6.747620,-0.560945,-3.850660
77.400000,12.896620,13.287000,-0.429887,-6.767014,-0.561921,-3.857960
77.500000,12.913250,13.342790,-0.430442,-6.795427,-0.562894,-3.870392
77.600000,12.929960,13.388800,-0.430999,-6.818860,-0.563873,-3.879940
77.700000,12.946640,13.427190,-0.431555,-6.838412,-0.564850,-3.887263
77.800000,12.963300,13.480200,-0.432110,-6.865409,-0.565828,-3.898797
77.900000,12.979860,13.527570,-0.432662,-6.889535,-0.566800,-3.908695
78.000000,12.996560,13.577740,-0.433219,-6.915086,-0.567782,-3.919342
78.100000,13.013240,13.622340,-0.433775,-6.937801,-0.568763,-3.928359
78.200000,13.029890,13.670050,-0.434330,-6.962099,-0.569744,-3.938253
78.300000,13.046560,13.711940,-0.434885,-6.983434,-0.570727,-3.946441
78.400000,13.063210,13.766700,-0.435440,-7.011323,-0.571709,-3.958310
78.500000,13.079870,13.816800,-0.435996,-7.036838,-0.572693,-3.968807
78.600000,13.096550,13.859700,-0.436552,-7.058687,-0.573680,-3.977206
78.700000,13.113200,13.904860,-0.437107,-7.081687,-0.574665,-3.986234
78.800000,13.129880,13.948840,-0.437663,-7.104086,-0.575653,-3.994893
78.900000,13.146580,14.005320,-0.438219,-7.132851,-0.576644,-4.007098
79.000000,13.163300,14.047470,-0.438777,-7.154318,-0.577636,-4.015170
79.100000,13.179970,14.102890,-0.439332,-7.182543,-0.578627,-4.027020
79.200000,13.196550,14.152920,-0.439885,-7.208023,-0.579613,-4.037322
79.300000,13.213230,14.199190,-0.440441,-7.231588,-0.580606,-4.046500
79.400000,13.229960,14.251310,-0.440999,-7.258133,-0.581603,-4.057306
79.500000,13.246630,14.303310,-0.441554,-7.284616,-0.582598,-4.068062
79.600000,13.263260,14.354670,-0.442109,-7.310773,-0.583591,-4.078617
79.700000,13.279910,14.403210,-0.442664,-7.335495,-0.584586,-4.088338
79.800000,13.296630,14.453760,-0.443221,-7.361240,-0.585587,-4.098584
79.900000,13.313270,14.501160,-0.443776,-7.385380,-0.586584,-4.107928
80.000000,13.329950,14.558100,-0.444332,-7.414379,-0.587584,-4.119936
80.100000,13.346580,14.613180,-0.444886,-7.442431,-0.588582,-4.131398
80.200000,13.363210,14.665430,-0.445440,-7.469042,-0.589581,-4.142030
80.300000,13.379900,14.718210,-0.445997,-7.495923,-0.590585,-4.152766
80.400000,13.396570,14.771270,-0.446552,-7.522946,-0.591588,-4.163557
80.500000,13.413200,14.821880,-0.447107,-7.548721,-0.592590,-4.173638
80.600000,13.429860,14.879010,-0.447662,-7.577818,-0.593595,-4.185517
80.700000,13.446570,14.934030,-0.448219,-7.605839,-0.594604,-4.196757
80.800000,13.463250,14.987800,-0.448775,-7.633224,-0.595612,-4.207624
80.900000,13.479890,15.034440,-0.449330,-7.656977,-0.596619,-4.216470
81.000000,13.496560,15.092370,-0.449885,-7.686481,-0.597629,-4.228446
81.100000,13.513280,15.150190,-0.450443,-7.715928,-0.598642,-4.240345
81.200000,13.529960,15.204690,-0.450999,-7.743685,-0.599654,-4.251293
81.300000,13.546610,15.250650,-0.451554,-7.767092,-0.600666,-4.259833
81.400000,13.563210,15.314870,-0.452107,-7.799799,-0.601675,-4.273455
81.500000,13.579890,15.364340,-0.452663,-7.824994,-0.602691,-4.282909
81.600000,13.596600,15.418020,-0.453220,-7.852333,-0.603709,-4.293499
81.700000,13.613260,15.475880,-0.453775,-7.881801,-0.604725,-4.305234
81.800000,13.629920,15.530510,-0.454331,-7.909624,-0.605742,-4.316039
81.900000,13.646560,15.590520,-0.454885,-7.940187,-0.606759,-4.328312
82.000000,13.663270,15.646630,-0.455442,-7.968763,-0.607781,-4.339451
82.100000,13.679940,15.704570,-0.455998,-7.998272,-0.608802,-4.351076
82.200000,13.696530,15.765980,-0.456551,-8.029548,-0.609819,-4.363650
82.300000,13.713190,15.823530,-0.457106,-8.058858,-0.610842,-4.375103
82.400000,13.729930,15.875520,-0.457664,-8.085336,-0.611870,-4.384966
82.500000,13.746610,15.935030,-0.458220,-8.115644,-0.612896,-4.396891
82.600000,13.763260,15.996410,-0.458775,-8.146905,-0.613921,-4.409306
82.700000,13.779940,16.049370,-0.459331,-8.173877,-0.614949,-4.419359
82.800000,13.796580,16.109840,-0.459886,-8.204674,-0.615975,-4.431459
82.900000,13.813280,16.166630,-0.460443,-8.233597,-0.617006,-4.442498
83.000000,13.829960,16.231910,-0.460999,-8.266844,-0.618037,-4.455840
83.100000,13.846600,16.291980,-0.461553,-8.297437,-0.619067,-4.467727
83.200000,13.863250,16.352130,-0.462108,-8.328071,-0.620098,-4.479600
83.300000,13.879950,16.407610,-0.462665,-8.356327,-0.621134,-4.490147
83.400000,13.896660,16.474910,-0.463222,-8.390603,-0.622171,-4.503891
83.500000,13.913240,16.538910,-0.463775,-8.423198,-0.623201,-4.516732
83.600000,13.929870,16.597960,-0.464329,-8.453272,-0.624235,-4.528172
83.700000,13.946540,16.658020,-0.464885,-8.483860,-0.625273,-4.539844
83.800000,13.963240,16.719160,-0.465441,-8.514998,-0.626314,-4.551766
83.900000,13.979890,16.781960,-0.465996,-8.546982,-0.627353,-4.564120
84.000000,13.996560,16.841590,-0.466552,-8.577351,-0.628394,-4.575571
84.100000,14.013210,16.914100,-0.467107,-8.614280,-0.629435,-4.590490
84.200000,14.029910,16.962640,-0.467664,-8.639002,-0.630480,-4.598854
84.300000,14.046630,17.039690,-0.468221,-8.678243,-0.631527,-4.614907
84.400000,14.063240,17.100140,-0.468775,-8.709030,-0.632569,-4.626457
84.500000,14.079890,17.168100,-0.469330,-8.743642,-0.633614,-4.639991
84.600000,14.096590,17.230300,-0.469886,-8.775320,-0.634664,-4.651917
84.700000,14.113320,17.301120,-0.470444,-8.811388,-0.635716,-4.666123
84.800000,14.129940,17.368390,-0.470998,-8.845648,-0.636763,-4.679366
84.900000,14.146580,17.428830,-0.471553,-8.876430,-0.637812,-4.690726
85.000000,14.163260,17.494590,-0.472109,-8.909922,-0.638865,-4.703470
85.100000,14.179910,17.562300,-0.472664,-8.944406,-0.639917,-4.716710
85.200000,14.196620,17.625640,-0.473221,-8.976665,-0.640974,-4.728721
85.300000,14.213280,17.695400,-0.473776,-9.012193,-0.642028,-4.742432
85.400000,14.229940,17.761470,-0.474331,-9.045842,-0.643084,-4.755116
85.500000,14.246600,17.828190,-0.474887,-9.079823,-0.644141,-4.767936
85.600000,14.263280,17.895450,-0.475443,-9.114078,-0.645201,-4.780856
85.700000,14.279900,17.966050,-0.475997,-9.150034,-0.646257,-4.794648
85.800000,14.296560,18.031680,-0.476552,-9.183459,-0.647318,-4.807063
85.900000,14.313250,18.102630,-0.477108,-9.219594,-0.648381,-4.820849
86.000000,14.329940,18.172830,-0.477665,-9.255346,-0.649445,-4.834394
86.100000,14.346580,18.244600,-0.478219,-9.291898,-0.650508,-4.848333
86.200000,14.363220,18.311640,-0.478774,-9.326042,-0.651572,-4.860975
86.300000,14.379900,18.389200,-0.479330,-9.365543,-0.652639,-4.876357
86.400000,14.396590,18.457870,-0.479886,-9.400516,-0.653708,-4.889337
86.500000,14.413280,18.533670,-0.480443,-9.439121,-0.654778,-4.904164
86.600000,14.429890,18.598970,-0.480996,-9.472378,-0.655844,-4.916199
86.700000,14.446550,18.674750,-0.481552,-9.510972,-0.656915,-4.930948
86.800000,14.463240,18.742920,-0.482108,-9.545691,-0.657989,-4.943637
86.900000,14.479930,18.818420,-0.482664,-9.584143,-0.659063,-4.958219
87.000000,14.496590,18.897200,-0.483220,-9.624265,-0.660137,-4.973631
87.100000,14.513210,18.965190,-0.483774,-9.658892,-0.661210,-4.986174
87.200000,14.529890,19.041040,-0.484330,-9.697522,-0.662288,-5.000724
87.300000,14.546620,19.121010,-0.484887,-9.738250,-0.663370,-5.016296
87.400000,14.563270,19.196500,-0.485442,-9.776697,-0.664448,-5.030674
87.500000,14.579900,19.274990,-0.485997,-9.816672,-0.665526,-5.045802
87.600000,14.596610,19.348530,-0.486554,-9.854125,-0.666610,-5.059565
87.700000,14.613280,19.420760,-0.487109,-9.890912,-0.667693,-5.072956
87.800000,14.629960,19.490680,-0.487665,-9.926522,-0.668777,-5.085701
87.900000,14.646620,19.572570,-0.488221,-9.968228,-0.669862,-5.101533
88.000000,14.663320,19.652500,-0.488777,-10.008936,-0.670950,-5.116795
88.100000,14.679940,19.734150,-0.489331,-10.050520,-0.672034,-5.132486
88.200000,14.696640,19.812880,-0.489888,-10.090617,-0.673125,-5.147345
88.300000,14.713200,19.891970,-0.490440,-10.130897,-0.674208,-5.162300
88.400000,14.729840,19.962440,-0.490995,-10.166787,-0.675297,-5.174949
88.500000,14.746560,20.044090,-0.491552,-10.208371,-0.676392,-5.190426
88.600000,14.763210,20.128380,-0.492107,-10.251300,-0.677484,-5.206563
88.700000,14.779940,20.207010,-0.492665,-10.291346,-0.678583,-5.221163
88.800000,14.796550,20.287140,-0.493218,-10.332156,-0.679675,-5.236147
88.900000,14.813230,20.371120,-0.493774,-10.374926,-0.680773,-5.252054
89.000000,14.829930,20.449810,-0.494331,-10.415003,-0.681873,-5.266544
89.100000,14.846600,20.533770,-0.494887,-10.457763,-0.682972,-5.282356
89.200000,14.863210,20.615070,-0.495440,-10.499169,-0.684069,-5.297457
89.300000,14.879920,20.693140,-0.495997,-10.538930,-0.685174,-5.311649
89.400000,14.896600,20.779400,-0.496553,-10.582862,-0.686277,-5.327906
89.500000,14.913310,20.864050,-0.497110,-10.625973,-0.687384,-5.343692
89.600000,14.929970,20.951750,-0.497666,-10.670639,-0.688489,-5.360228
89.700000,14.946570,21.033640,-0.498219,-10.712345,-0.689592,-5.375251
89.800000,14.963280,21.118720,-0.498776,-10.755676,-0.690702,-5.391003
89.900000,14.979970,21.204590,-0.499332,-10.799409,-0.691813,-5.406915
90.000000,14.996650,21.287340,-0.499888,-10.841553,-0.692924,-5.421987
90.100000,15.013260,21.373870,-0.500442,-10.885623,-0.694032,-5.438000
90.200000,15.029960,21.464160,-0.500999,-10.931607,-0.695147,-5.454886
90.300000,15.046630,21.557100,-0.501554,-10.978941,-0.696261,-5.472406
90.400000,15.063240,21.643360,-0.502108,-11.022873,-0.697372,-5.488200
90.500000,15.079870,21.722210,-0.502662,-11.063031,-0.698486,-5.502062
90.600000,15.096540,21.820220,-0.503218,-11.112947,-0.699604,-5.520712
90.700000,15.113240,21.916190,-0.503775,-11.161824,-0.700725,-5.538780
90.800000,15.129940,21.999400,-0.504331,-11.204202,-0.701848,-5.553572
90.900000,15.146610,22.087220,-0.504887,-11.248929,-0.702969,-5.569491
91.000000,15.163230,22.176330,-0.505441,-11.294312,-0.704089,-5.585704
91.100000,15.179950,22.272640,-0.505998,-11.343362,-0.705216,-5.603640
91.200000,15.196670,22.363630,-0.506556,-11.389703,-0.706345,-5.620185
91.300000,15.213310,22.458190,-0.507110,-11.437862,-0.707470,-5.637604
91.400000,15.229930,22.544980,-0.507664,-11.482064,-0.708595,-5.653030
91.500000,15.246600,22.647570,-0.508220,-11.534313,-0.709724,-5.672344
91.600000,15.263310,22.741200,-0.508777,-11.581998,-0.710857,-5.689344
91.700000,15.279950,22.829650,-0.509332,-11.627045,-0.711987,-5.705023
91.800000,15.296550,22.930190,-0.509885,-11.678250,-0.713115,-5.723685
91.900000,15.313160,23.022470,-0.510439,-11.725248,-0.714246,-5.740228
92.000000,15.329900,23.115830,-0.510997,-11.772796,-0.715386,-5.756936
92.100000,15.346550,23.206580,-0.511552,-11.819014,-0.716522,-5.772978
92.200000,15.363250,23.304950,-0.512108,-11.869114,-0.717662,-5.790842
92.300000,15.379920,23.407030,-0.512664,-11.921102,-0.718801,-5.809582
92.400000,15.396620,23.497720,-0.513221,-11.967291,-0.719944,-5.825430
92.500000,15.413270,23.596590,-0.513776,-12.017645,-0.721085,-5.843271
92.600000,15.429900,23.703500,-0.514330,-12.072093,-0.722226,-5.863054
92.700000,15.446540,23.798350,-0.514885,-12.120400,-0.723369,-5.879792
92.800000,15.463220,23.904280,-0.515441,-12.174350,-0.724515,-5.899195
92.900000,15.479950,24.006680,-0.515998,-12.226502,-0.725667,-5.917647
93.000000,15.496610,24.110980,-0.516554,-12.279621,-0.726815,-5.936538
93.100000,15.513240,24.198040,-0.517108,-12.323961,-0.727962,-5.951142
93.200000,15.529870,24.315190,-0.517662,-12.383625,-0.729111,-5.973089
93.300000,15.546550,24.413620,-0.518218,-12.433755,-0.730264,-5.990355
93.400000,15.563250,24.516560,-0.518775,-12.486181,-0.731420,-6.008663
93.500000,15.579960,24.627360,-0.519332,-12.542611,-0.732578,-6.028832
93.600000,15.596600,24.729750,-0.519887,-12.594758,-0.733733,-6.046911
93.700000,15.613230,24.833300,-0.520441,-12.647496,-0.734888,-6.065220
93.800000,15.629920,24.926790,-0.520997,-12.695110,-0.736049,-6.080991
93.900000,15.646590,25.040780,-0.521553,-12.753165,-0.737210,-6.101713
94.000000,15.663230,25.145920,-0.522108,-12.806712,-0.738370,-6.120229
94.100000,15.679820,25.256230,-0.522661,-12.862892,-0.739528,-6.139964
94.200000,15.696580,25.370290,-0.523219,-12.920983,-0.740699,-6.160475
94.300000,15.713230,25.473790,-0.523774,-12.973695,-0.741863,-6.178406
94.400000,15.729890,25.589230,-0.524330,-13.032488,-0.743030,-6.199168
94.500000,15.746570,25.690710,-0.524886,-13.084171,-0.744200,-6.216477
94.600000,15.763270,25.807500,-0.525442,-13.143652,-0.745372,-6.237421
94.700000,15.779940,25.924850,-0.525998,-13.203418,-0.746544,-6.258446
94.800000,15.796600,26.031530,-0.526553,-13.257749,-0.747716,-6.276837
94.900000,15.813270,26.137990,-0.527109,-13.311969,-0.748890,-6.295110
95.000000,15.829890,26.254310,-0.527663,-13.371210,-0.750063,-6.315717
95.100000,15.846620,26.369010,-0.528221,-13.429627,-0.751244,-6.335820
95.200000,15.863270,26.483820,-0.528776,-13.488099,-0.752421,-6.355920
95.300000,15.879870,26.601760,-0.529329,-13.548165,-0.753596,-6.376728
95.400000,15.896550,26.720140,-0.529885,-13.608456,-0.754778,-6.397539
95.500000,15.913260,26.836240,-0.530442,-13.667585,-0.755963,-6.417724
95.600000,15.929970,26.956080,-0.530999,-13.728619,-0.757150,-6.438736
95.700000,15.946550,27.067910,-0.531552,-13.785573,-0.758329,-6.457829
95.800000,15.963240,27.188720,-0.532108,-13.847101,-0.759518,-6.478948
95.900000,15.979890,27.310900,-0.532663,-13.909327,-0.760705,-6.500343
96.000000,15.996630,27.433200,-0.533221,-13.971614,-0.761899,-6.521656
96.100000,16.013230,27.550750,-0.533774,-14.031482,-0.763085,-6.541837
96.200000,16.029880,27.672040,-0.534329,-14.093254,-0.764277,-6.562815
96.300000,16.046500,27.796950,-0.534883,-14.156870,-0.765467,-6.584596
96.400000,16.063240,27.920330,-0.535441,-14.219707,-0.766667,-6.605888
96.500000,16.079970,28.046400,-0.535999,-14.283914,-0.767869,-6.627750
96.600000,16.096560,28.167280,-0.536552,-14.345478,-0.769061,-6.648383
96.700000,16.113190,28.296060,-0.537106,-14.411065,-0.770258,-6.670791
96.800000,16.129900,28.421580,-0.537663,-14.474992,-0.771462,-6.692319
96.900000,16.146600,28.545280,-0.538220,-14.537992,-0.772667,-6.713354
97.000000,16.163230,28.673020,-0.538774,-14.603049,-0.773868,-6.735301
97.100000,16.179910,28.796160,-0.539330,-14.665764,-0.775074,-6.756073
97.200000,16.196580,28.929950,-0.539886,-14.733903,-0.776281,-6.779275
97.300000,16.213240,29.060290,-0.540441,-14.800284,-0.777489,-6.801599
97.400000,16.229900,29.191040,-0.540997,-14.866875,-0.778698,-6.823945
97.500000,16.246560,29.324190,-0.541552,-14.934687,-0.779908,-6.846778
97.600000,16.263240,29.453060,-0.542108,-15.000320,-0.781122,-6.868527
97.700000,16.279920,29.592500,-0.542664,-15.071336,-0.782337,-6.892665
97.800000,16.296650,29.723380,-0.543222,-15.137993,-0.783557,-6.914707
97.900000,16.313240,29.856380,-0.543775,-15.205729,-0.784768,-6.937239
98.000000,16.329940,29.995070,-0.544331,-15.276364,-0.785989,-6.960960
98.100000,16.346640,30.130150,-0.544888,-15.345159,-0.787212,-6.983766
98.200000,16.363360,30.268980,-0.545445,-15.415865,-0.788437,-7.007353
98.300000,16.379920,30.404950,-0.545997,-15.485114,-0.789652,-7.030283
98.400000,16.396580,30.544290,-0.546553,-15.556079,-0.790876,-7.053863
98.500000,16.413260,30.679730,-0.547109,-15.625058,-0.792103,-7.076453
98.600000,16.429940,30.819420,-0.547665,-15.696202,-0.793331,-7.099947
98.700000,16.446620,30.958520,-0.548221,-15.767045,-0.794561,-7.123225
98.800000,16.463240,31.105030,-0.548775,-15.841662,-0.795788,-7.148159
98.900000,16.479910,31.256090,-0.549330,-15.918596,-0.797021,-7.174028
99.000000,16.496600,31.392230,-0.549887,-15.987931,-0.798256,-7.196381
99.100000,16.513280,31.537700,-0.550443,-16.062019,-0.799492,-7.220798
99.200000,16.529950,31.678470,-0.550998,-16.133712,-0.800729,-7.244064
99.300000,16.546600,31.820660,-0.551553,-16.206129,-0.801966,-7.267585
99.400000,16.563250,31.972690,-0.552108,-16.283557,-0.803204,-7.293270
99.500000,16.579930,32.119730,-0.552664,-16.358444,-0.804446,-7.317716
99.600000,16.596560,32.263040,-0.553219,-16.431431,-0.805686,-7.341257
99.700000,16.613180,32.412980,-0.553773,-16.507795,-0.806927,-7.366229
99.800000,16.629940,32.568530,-0.554331,-16.587016,-0.808180,-7.392313
99.900000,16.646600,32.717810,-0.554887,-16.663044,-0.809426,-7.416943
100.000000,16.663300,32.873970,-0.555443,-16.742575,-0.810678,-7.443024
100.100000,16.679890,33.030570,-0.555996,-16.822331,-0.811922,-7.469177
100.200000,16.696560,33.179490,-0.556552,-16.898175,-0.813175,-7.493462
100.300000,16.713220,33.331250,-0.557107,-16.975466,-0.814428,-7.518310
100.400000,16.729930,33.490970,-0.557664,-17.056811,-0.815686,-7.544836
100.500000,16.746590,33.639520,-0.558220,-17.132467,-0.816943,-7.568787
100.600000,16.763220,33.803250,-0.558774,-17.215854,-0.818198,-7.596082
100.700000,16.779880,33.961570,-0.559329,-17.296486,-0.819457,-7.622054
100.800000,16.796600,34.121540,-0.559887,-17.377958,-0.820723,-7.648271
100.900000,16.813260,34.282140,-0.560442,-17.459751,-0.821986,-7.674573
101.000000,16.829840,34.441750,-0.560995,-17.541039,-0.823244,-7.700610
101.100000,16.846550,34.605590,-0.561552,-17.624482,-0.824513,-7.727425
101.200000,16.863220,34.767030,-0.562107,-17.706703,-0.825781,-7.753635
101.300000,16.879940,34.938830,-0.562665,-17.794200,-0.827055,-7.782032
101.400000,16.896560,35.101430,-0.563219,-17.877012,-0.828323,-7.808345
101.500000,16.913240,35.266760,-0.563775,-17.961213,-0.829596,-7.835136
101.600000,16.929940,35.439480,-0.564331,-18.049179,-0.830873,-7.863462
101.700000,16.946620,35.613860,-0.564887,-18.137990,-0.832150,-7.892069
101.800000,16.963290,35.773670,-0.565443,-18.219381,-0.833428,-7.917359
101.900000,16.979930,35.945130,-0.565998,-18.306704,-0.834705,-7.945152
102.000000,16.996610,36.117810,-0.566554,-18.394650,-0.835987,-7.973093
102.100000,17.013300,36.298380,-0.567110,-18.486613,-0.837272,-8.002670
102.200000,17.029960,36.465090,-0.567665,-18.571518,-0.838555,-8.029111
102.300000,17.046530,36.637080,-0.568218,-18.659112,-0.839834,-8.056675
102.400000,17.063230,36.821060,-0.568774,-18.752812,-0.841124,-8.086694
102.500000,17.079980,37.005190,-0.569333,-18.846589,-0.842419,-8.116610
102.600000,17.096610,37.173600,-0.569887,-18.932359,-0.843707,-8.143054
102.700000,17.113200,37.348860,-0.570440,-19.021618,-0.844994,-8.170926
102.800000,17.129910,37.534060,-0.570997,-19.115940,-0.846291,-8.200796
102.900000,17.146620,37.710810,-0.571554,-19.205958,-0.847591,-8.228716
103.000000,17.163260,37.895880,-0.572109,-19.300213,-0.848886,-8.258394
103.100000,17.179880,38.083500,-0.572663,-19.395767,-0.850182,-8.288535
103.200000,17.196540,38.274040,-0.573218,-19.492809,-0.851482,-8.319180
103.300000,17.213210,38.457180,-0.573774,-19.586081,-0.852785,-8.348103
103.400000,17.229940,38.648600,-0.574331,-19.683570,-0.854094,-8.378679
103.500000,17.246640,38.832950,-0.574888,-19.777459,-0.855403,-8.407635
103.600000,17.263260,39.015150,-0.575442,-19.870253,-0.856707,-8.436075
103.700000,17.279920,39.213290,-0.575997,-19.971165,-0.858016,-8.467827
103.800000,17.296630,39.400040,-0.576554,-20.066276,-0.859330,-8.496977
103.900000,17.313280,39.598280,-0.577109,-20.167238,-0.860642,-8.528537
104.000000,17.329950,39.792480,-0.577665,-20.266144,-0.861956,-8.559102
104.100000,17.346600,39.984210,-0.578220,-20.363791,-0.863271,-8.589040
104.200000,17.363280,40.186350,-0.578776,-20.466740,-0.864591,-8.621082
104.300000,17.379950,40.390930,-0.579332,-20.570932,-0.865911,-8.653540
104.400000,17.396600,40.591780,-0.579887,-20.673224,-0.867231,-8.685097
104.500000,17.413210,40.790530,-0.580440,-20.774446,-0.868550,-8.716120
104.600000,17.429880,40.993240,-0.580996,-20.877686,-0.869875,-8.747834
104.700000,17.446570,41.189980,-0.581552,-20.977885,-0.871203,-8.778147
104.800000,17.463230,41.396310,-0.582108,-21.082968,-0.872531,-8.810411
104.900000,17.479880,41.609210,-0.582663,-21.191397,-0.873860,-8.843961
105.000000,17.496550,41.818680,-0.583218,-21.298079,-0.875193,-8.876649
105.100000,17.513270,42.023330,-0.583776,-21.402306,-0.876531,-8.908161
105.200000,17.529930,42.236390,-0.584331,-21.510817,-0.877866,-8.941380
105.300000,17.546550,42.447070,-0.584885,-21.618115,-0.879200,-8.974004
105.400000,17.563210,42.667050,-0.585440,-21.730150,-0.880538,-9.008444
105.500000,17.579920,42.878590,-0.585997,-21.837887,-0.881883,-9.040943
105.600000,17.596590,43.093750,-0.586553,-21.947467,-0.883226,-9.074114
105.700000,17.613300,43.318160,-0.587110,-22.061758,-0.884574,-9.109079
105.800000,17.629910,43.530190,-0.587664,-22.169744,-0.885916,-9.141391
105.900000,17.646530,43.760550,-0.588218,-22.287065,-0.887260,-9.177420
106.000000,17.663240,43.984410,-0.588775,-22.401076,-0.888614,-9.211890
106.100000,17.679960,44.213570,-0.589332,-22.517786,-0.889970,-9.247334
106.200000,17.696590,44.418960,-0.589886,-22.622391,-0.891321,-9.277752
106.300000,17.713220,44.642960,-0.590441,-22.736473,-0.892673,-9.311935
106.400000,17.729990,44.875450,-0.591000,-22.854879,-0.894039,-9.347653
106.500000,17.746620,45.095580,-0.591554,-22.966990,-0.895396,-9.380775
106.600000,17.763200,45.329300,-0.592107,-23.086023,-0.896750,-9.416635
106.700000,17.779890,45.564180,-0.592663,-23.205646,-0.898114,-9.452518
106.800000,17.796530,45.799780,-0.593218,-23.325636,-0.899477,-9.488457
106.900000,17.813260,46.045100,-0.593775,-23.450577,-0.900849,-9.526203
107.000000,17.829940,46.277350,-0.594331,-23.568861,-0.902219,-9.561148
107.100000,17.846580,46.507970,-0.594886,-23.686315,-0.903587,-9.595658
107.200000,17.863230,46.753590,-0.595441,-23.811408,-0.904958,-9.633119
107.300000,17.879940,46.986580,-0.595998,-23.930069,-0.906335,-9.667796
107.400000,17.896650,47.236310,-0.596555,-24.057255,-0.907715,-9.705779
107.500000,17.913250,47.487610,-0.597108,-24.185241,-0.909088,-9.744032
107.600000,17.929890,47.735630,-0.597663,-24.311557,-0.910465,-9.781439
107.700000,17.946600,47.982920,-0.598220,-24.437500,-0.911851,-9.818499
107.800000,17.963290,48.228520,-0.598776,-24.562584,-0.913236,-9.855090
107.900000,17.979900,48.474350,-0.599330,-24.687784,-0.914617,-9.891654
108.000000,17.996560,48.719710,-0.599885,-24.812745,-0.916004,-9.927943
108.100000,18.013220,48.978070,-0.600441,-24.944326,-0.917393,-9.966738
108.200000,18.029900,49.241500,-0.600997,-25.078490,-0.918786,-10.006401
108.300000,18.046570,49.498930,-0.601552,-25.209598,-0.920179,-10.044706
108.400000,18.063250,49.758570,-0.602108,-25.341832,-0.921576,-10.083304
108.500000,18.079900,50.022450,-0.602663,-25.476225,-0.922971,-10.122638
108.600000,18.096590,50.288390,-0.603220,-25.611667,-0.924372,-10.162206
108.700000,18.113300,50.551630,-0.603777,-25.745734,-0.925777,-10.201060
108.800000,18.129910,50.814130,-0.604330,-25.879424,-0.927176,-10.239703
108.900000,18.146580,51.087680,-0.604886,-26.018742,-0.928581,-10.280369
109.000000,18.163270,51.359180,-0.605442,-26.157016,-0.929990,-10.320451
109.100000,18.179960,51.631810,-0.605999,-26.295865,-0.931401,-10.360606
109.200000,18.196580,51.898480,-0.606553,-26.431679,-0.932808,-10.399474
109.300000,18.213230,52.170940,-0.607108,-26.570442,-0.934220,-10.439323
109.400000,18.229930,52.446210,-0.607664,-26.710635,-0.935638,-10.479535
109.500000,18.246590,52.719500,-0.608220,-26.849821,-0.937054,-10.519232
109.600000,18.263270,53.004970,-0.608776,-26.995210,-0.938474,-10.561183
109.700000,18.279920,53.284030,-0.609331,-27.137334,-0.939894,-10.601724
109.800000,18.296590,53.563490,-0.609886,-27.279661,-0.941317,-10.642169
109.900000,18.313300,53.849210,-0.610443,-27.425177,-0.942746,-10.683661
110.000000,18.329960,54.143070,-0.610999,-27.574839,-0.944173,-10.726649
110.100000,18.346510,54.430930,-0.611550,-27.721445,-0.945592,-10.768386
110.200000,18.363200,54.739100,-0.612107,-27.878395,-0.947025,-10.813843
110.300000,18.379910,55.029880,-0.612664,-28.026488,-0.948462,-10.855677
110.400000,18.396610,55.321680,-0.613220,-28.175100,-0.949900,-10.897556
110.500000,18.413250,55.613270,-0.613775,-28.323606,-0.951335,-10.939285
110.600000,18.429880,55.924220,-0.614329,-28.481971,-0.952771,-10.984661
110.700000,18.446580,56.223190,-0.614886,-28.634236,-0.954216,-11.027445
110.800000,18.463260,56.528430,-0.615442,-28.789693,-0.955661,-11.071307
110.900000,18.479940,56.842610,-0.615998,-28.949704,-0.957108,-11.116744
111.000000,18.496580,57.147820,-0.616553,-29.105146,-0.958553,-11.160291
111.100000,18.513260,57.452950,-0.617109,-29.260547,-0.960004,-11.203610
111.200000,18.529910,57.764700,-0.617664,-29.419320,-0.961455,-11.248075
111.300000,18.546590,58.077550,-0.618220,-29.578653,-0.962910,-11.292548
111.400000,18.563210,58.398640,-0.618774,-29.742183,-0.964362,-11.338503
111.500000,18.579860,58.710870,-0.619329,-29.901201,-0.965819,-11.382530
111.600000,18.596560,59.025340,-0.619885,-30.061359,-0.967282,-11.426763
111.700000,18.613260,59.343380,-0.620442,-30.223335,-0.968748,-11.471509
111.800000,18.629920,59.673040,-0.620997,-30.391230,-0.970212,-11.518357
111.900000,18.646550,60.005150,-0.621552,-30.560372,-0.971676,-11.565522
112.000000,18.663220,60.329940,-0.622107,-30.725786,-0.973145,-11.611049
112.100000,18.679910,60.664700,-0.622664,-30.896278,-0.974618,-11.658288
112.200000,18.696610,60.996220,-0.623220,-31.065120,-0.976095,-11.704705
112.300000,18.713220,61.338940,-0.623774,-31.239666,-0.977565,-11.753174
112.400000,18.729880,61.681030,-0.624329,-31.413891,-0.979042,-11.801277
112.500000,18.746580,62.033220,-0.624886,-31.593260,-0.980525,-11.851074
112.600000,18.763280,62.375760,-0.625443,-31.767714,-0.982010,-11.898830
112.700000,18.779930,62.725260,-0.625998,-31.945713,-0.983493,-11.947771
112.800000,18.796570,63.072460,-0.626552,-32.122540,-0.984977,-11.996088
112.900000,18.813270,63.430710,-0.627109,-32.304995,-0.986469,-12.046242
113.000000,18.829970,63.799820,-0.627666,-32.492982,-0.987963,-12.098253
113.100000,18.846630,64.155750,-0.628221,-32.674255,-0.989456,-12.147602
113.200000,18.863240,64.509410,-0.628775,-32.854373,-0.990946,-12.196375
113.300000,18.879920,64.882650,-0.629331,-33.044462,-0.992445,-12.248569
113.400000,18.896580,65.247090,-0.629886,-33.230070,-0.993944,-12.298914
113.500000,18.913210,65.622700,-0.630440,-33.421367,-0.995443,-12.351189
113.600000,18.929840,66.004490,-0.630995,-33.615811,-0.996944,-12.404413
113.700000,18.946540,66.383290,-0.631551,-33.808732,-0.998454,-12.456782
113.800000,18.963210,66.765000,-0.632107,-34.003135,-0.999963,-12.509515
113.900000,18.979940,67.163830,-0.632665,-34.206258,-1.001480,-12.565167
114.000000,18.996580,67.541480,-0.633219,-34.398593,-1.002991,-12.616739
114.100000,19.013250,67.943200,-0.633775,-34.603188,-1.004507,-12.672552
114.200000,19.029940,68.320640,-0.634331,-34.795416,-1.006028,-12.723593
114.300000,19.046610,68.718860,-0.634887,-34.998228,-1.007548,-12.778308
114.400000,19.063290,69.133370,-0.635443,-35.209336,-1.009072,-12.835810
114.500000,19.079890,69.528500,-0.635996,-35.410574,-1.010591,-12.889579
114.600000,19.096580,69.929810,-0.636553,-35.614960,-1.012121,-12.944162
114.700000,19.113310,70.347500,-0.637110,-35.827688,-1.013656,-13.001498
114.800000,19.129950,70.763150,-0.637665,-36.039376,-1.015186,-13.058327
114.900000,19.146540,71.174360,-0.638218,-36.248804,-1.016713,-13.114165
115.000000,19.163190,71.592960,-0.638773,-36.461995,-1.018249,-13.171057
115.100000,19.179890,72.011150,-0.639330,-36.674978,-1.019791,-13.227576
115.200000,19.196550,72.440640,-0.639885,-36.893715,-1.021332,-13.285980
115.300000,19.213240,72.871690,-0.640441,-37.113247,-1.022878,-13.344390
115.400000,19.229900,73.302830,-0.640997,-37.332825,-1.024424,-13.402609
115.500000,19.246550,73.738230,-0.641552,-37.554572,-1.025971,-13.461374
115.600000,19.263240,74.197280,-0.642108,-37.788364,-1.027524,-13.524153
115.700000,19.279960,74.645550,-0.642665,-38.016666,-1.029082,-13.584673
115.800000,19.296530,75.080990,-0.643218,-38.238434,-1.030629,-13.642798
115.900000,19.313220,75.539600,-0.643774,-38.472002,-1.032190,-13.704728
116.000000,19.329950,76.004020,-0.644332,-38.708530,-1.033757,-13.767398
116.100000,19.346590,76.454850,-0.644886,-38.938135,-1.035317,-13.827464
116.200000,19.363210,76.923350,-0.645440,-39.176740,-1.036879,-13.890492
116.300000,19.379890,77.383900,-0.645996,-39.411297,-1.038448,-13.951744
116.400000,19.396590,77.854290,-0.646553,-39.650864,-1.040022,-14.014479
116.500000,19.413260,78.332620,-0.647109,-39.894476,-1.041595,-14.078415
116.600000,19.429900,78.801570,-0.647663,-40.133310,-1.043168,-14.140437
116.700000,19.446540,79.277310,-0.648218,-40.375602,-1.044744,-14.203410
116.800000,19.463240,79.774150,-0.648775,-40.628641,-1.046327,-14.269808
116.900000,19.479950,80.262470,-0.649332,-40.877340,-1.047914,-14.334389
117.000000,19.496590,80.739760,-0.649886,-41.120422,-1.049497,-14.396822
117.100000,19.513190,81.238250,-0.650440,-41.374301,-1.051079,-14.462814
117.200000,19.529860,81.740460,-0.650995,-41.630074,-1.052670,-14.529090
117.300000,19.546610,82.240980,-0.651554,-41.884987,-1.054271,-14.594670
117.400000,19.563310,82.749160,-0.652110,-42.143801,-1.055870,-14.661393
117.500000,19.579900,83.253430,-0.652663,-42.400624,-1.057461,-14.727291
117.600000,19.596560,83.780400,-0.653219,-42.669007,-1.059061,-14.796815
117.700000,19.613250,84.301280,-0.653775,-42.934289,-1.060666,-14.864924
117.800000,19.629910,84.825630,-0.654330,-43.201339,-1.062272,-14.933392
117.900000,19.646570,85.364440,-0.654886,-43.475752,-1.063880,-15.004105
118.000000,19.663270,85.889180,-0.655442,-43.743000,-1.065494,-15.071986
118.100000,19.679930,86.420920,-0.655998,-44.013813,-1.067107,-15.140854
118.200000,19.696630,86.964870,-0.656554,-44.290845,-1.068726,-15.211499
118.300000,19.713290,87.514020,-0.657110,-44.570524,-1.070345,-15.282802
118.400000,19.729890,88.046740,-0.657663,-44.841836,-1.071960,-15.351020
118.500000,19.746550,88.613960,-0.658218,-45.130719,-1.073583,-15.424852
118.600000,19.763290,89.175380,-0.658776,-45.416648,-1.075217,-15.497235
118.700000,19.779940,89.731350,-0.659331,-45.699801,-1.076845,-15.568490
118.800000,19.796540,90.307900,-0.659885,-45.993436,-1.078471,-15.643073
118.900000,19.813220,90.892110,-0.660441,-46.290972,-1.080107,-15.718531
119.000000,19.829910,91.471460,-0.660997,-46.586032,-1.081746,-15.792805
119.100000,19.846590,92.065030,-0.661553,-46.888335,-1.083388,-15.869216
119.200000,19.863250,92.673110,-0.662108,-47.198027,-1.085030,-15.947820
119.300000,19.879920,93.259670,-0.662664,-47.496760,-1.086676,-16.022367
119.400000,19.896570,93.873610,-0.663219,-47.809437,-1.088322,-16.101310
119.500000,19.913270,94.477530,-0.663776,-48.117011,-1.089977,-16.178110
119.600000,19.929990,95.089590,-0.664333,-48.428731,-1.091636,-16.255927
119.700000,19.946580,95.696140,-0.664886,-48.737644,-1.093285,-16.332667
119.800000,19.963250,96.337300,-0.665442,-49.064184,-1.094944,-16.414832
119.900000,19.979960,96.963070,-0.665999,-49.382886,-1.096610,-16.493950
120.000000,19.996650,97.599490,-0.666555,-49.707012,-1.098277,-16.574555
120.021000,20.000140,97.729900,-0.666671,-49.773429,-1.098626,-16.590911
