Repository: abubakardawood/tissue-phantom-material-database

# Tissue Phantom Materials Database

Open-access database of silicone tissue phantoms for modelling the mechanical behaviour of human soft tissues, including compression-derived hyperelastic material parameters, model selection guidance, and an inverse design framework.

## Overview

This repository provides a comprehensive, open-access dataset of soft silicone phantoms and accompanying analysis code for modelling the mechanical behaviour of human soft tissues under compressive loading.

The database comprises nineteen silicone phantoms fabricated from three EcoFlex families (00-10, 00-30, and 00-50) with systematically varied thinner concentrations, spanning an elastic modulus range of 6.19 to 158.80 kPa. This range covers the stiffness of a wide variety of healthy and pathological human soft tissues, including adipose, liver, kidney, prostate, lung, cardiac muscle, and skeletal muscle.

Each phantom was characterised through ten repeated uniaxial compression tests. Both engineering and true stress-strain responses were used to estimate parameters for six hyperelastic material models: Neo-Hookean, Mooney-Rivlin, Yeoh, Ogden, Veronda-Westmann, and Humphrey. 
The resulting dataset provides validated hyperelastic material model parameters, raw experimental data, and model performance metrics (Standard Error and Akaike Information Criterion) to support reproducible biomechanical simulation, surgical training, and medical device evaluation.

## Repository Contents

- Raw compression stress-strain data (engineering and true) for all nineteen phantoms, each across ten repeated tests

Title:
A Database of Silicone Phantom Materials for Modeling Human Tissue Mechanics Across Varying Stiffnesses

Description:
This dataset contains processed mechanical compression test data for soft silicone phantoms
fabricated using Ecoflex (Smooth-On) with varying base materials and thinner concentrations.
The dataset provides force–compression measurements together with derived engineering and
true stress–strain quantities, intended for mechanical characterization, constitutive model
fitting, and the design of tissue-equivalent phantoms.

All files in this dataset are processed outputs generated from raw experimental measurements.
The raw data files are not included in this archive.

------------------------------------------------------------

Directory structure
------------------------------------------------------------

Each material has a dedicated folder. Example:

<material_name>/
  ├── sample_A_01_processed.csv
  ├── ...
  ├── sample_A_05_processed.csv  
  ├── sample_B_01_processed.csv
  ├── ...
  └── sample_B_5_processed.csv

Each CSV file corresponds to a single compression test and contains both measured and
derived quantities, preceded by a metadata header.

------------------------------------------------------------

File format
------------------------------------------------------------

File type:
- CSV 

Each CSV file consists of:
1. A metadata header describing specimen geometry, test conditions, and material information
2. A blank line
3. A data table with the following columns:

- Time
- Compression (mm)
- Load (N)
- Engineering strain (-)
- Engineering stress (N/mm^2)
- True strain (-)
- True stress (N/mm^2)

------------------------------------------------------------

Experimental conditions (summary)
------------------------------------------------------------

- Test type: Uniaxial compression
- Testing machine: Instron 5900
- Load cell: 1 kN / 10 kN
- Compression speed: 10 mm/min
- Laboratory: Centre for Advanced Robotics @ QM, Queen Mary University of London, UK

Specimen geometry and additional details are recorded in the metadata header of each file.

------------------------------------------------------------

Derivation of strain and stress measures
------------------------------------------------------------

Measured quantities:
- Compression (mm): crosshead displacement during compression
- Load (N): measured compressive force

Engineering strain is calculated as:

  engineering strain = compression / initial specimen height

Engineering stress is calculated as:

  engineering stress = load / initial cross-sectional area

True strain is calculated from engineering strain as:

  true strain = | ln(1 − engineering strain) |

True stress is calculated from engineering stress as:

  true stress = | engineering stress × (1 − engineering strain) |

Compressive stress and strain are reported using a negative sign convention.

------------------------------------------------------------

Notes
------------------------------------------------------------

- No filtering or smoothing is applied to the data.
- Engineering and true measures are derived solely from force and compression measurements.
- Each file represents one independent compression test.

------------------------------------------------------------

File: data/EF30_0T/EF30_0T_A1.csv (part 1 of 2)
EF30_0T_A_sample_1
Compression test;
Cylinder Diameter: 50mm;
Cylinder Height: 30mm;
Speed (mm/min): 10;
Machine: INSTRON 5900;
Load cell: 10kN;
Time (s),Compression (mm),Load (N),Engineering Strain [-],Engineering Stress (kPa),True Strain [-],True Stress (kPa)
0.000000,0.000000,0.022750,-0.000000,-0.011586,0.000000,-0.011586
0.100000,0.007460,0.015810,-0.000249,-0.008052,-0.000249,-0.008050
0.200000,0.027130,0.063400,-0.000904,-0.032289,-0.000905,-0.032260
0.300000,0.046040,0.137990,-0.001535,-0.070278,-0.001536,-0.070170
0.400000,0.063310,0.190520,-0.002110,-0.097031,-0.002113,-0.096826
0.500000,0.080100,0.235280,-0.002670,-0.119827,-0.002674,-0.119507
0.600000,0.096710,0.329340,-0.003224,-0.167731,-0.003229,-0.167191
0.700000,0.113420,0.378850,-0.003781,-0.192947,-0.003788,-0.192217
0.800000,0.130110,0.484560,-0.004337,-0.246784,-0.004346,-0.245714
0.900000,0.146750,0.561380,-0.004892,-0.285908,-0.004904,-0.284510
1.000000,0.163340,0.642350,-0.005445,-0.327146,-0.005460,-0.325365
1.100000,0.180030,0.755320,-0.006001,-0.384681,-0.006019,-0.382373
1.200000,0.196690,0.847010,-0.006556,-0.431379,-0.006578,-0.428550
1.300000,0.213400,0.956750,-0.007113,-0.487269,-0.007139,-0.483803
1.400000,0.230040,1.030440,-0.007668,-0.524799,-0.007698,-0.520775
1.500000,0.246650,1.102090,-0.008222,-0.561290,-0.008256,-0.556675
1.600000,0.263280,1.227730,-0.008776,-0.625278,-0.008815,-0.619790
1.700000,0.280000,1.363350,-0.009333,-0.694348,-0.009377,-0.687868
1.800000,0.296640,1.397620,-0.009888,-0.711802,-0.009937,-0.704764
1.900000,0.313240,1.574290,-0.010441,-0.801779,-0.010496,-0.793408
2.000000,0.329900,1.645370,-0.010997,-0.837980,-0.011058,-0.828765
2.100000,0.346590,1.772700,-0.011553,-0.902829,-0.011620,-0.892398
2.200000,0.363280,1.883400,-0.012109,-0.959208,-0.012183,-0.947592
2.300000,0.379940,1.973300,-0.012665,-1.004993,-0.012746,-0.992266
2.400000,0.396590,2.091400,-0.013220,-1.065141,-0.013308,-1.051060
2.500000,0.413280,2.191230,-0.013776,-1.115984,-0.013872,-1.100610
2.600000,0.429980,2.313880,-0.014333,-1.178449,-0.014436,-1.161559
2.700000,0.446630,2.430470,-0.014888,-1.237828,-0.015000,-1.219400
2.800000,0.463260,2.564760,-0.015442,-1.306222,-0.015562,-1.286051
2.900000,0.479960,2.652350,-0.015999,-1.350831,-0.016128,-1.329219
3.000000,0.496640,2.780900,-0.016555,-1.416301,-0.016693,-1.392854
3.100000,0.513330,2.897290,-0.017111,-1.475578,-0.017259,-1.450329
3.200000,0.529910,2.995730,-0.017664,-1.525713,-0.017822,-1.498763
3.300000,0.546570,3.144530,-0.018219,-1.601496,-0.018387,-1.572318
3.400000,0.563290,3.291330,-0.018776,-1.676261,-0.018955,-1.644787
3.500000,0.579960,3.369090,-0.019332,-1.715863,-0.019521,-1.682692
3.600000,0.596620,3.499490,-0.019887,-1.782276,-0.020088,-1.746831
3.700000,0.613190,3.594790,-0.020440,-1.830812,-0.020651,-1.793390
3.800000,0.629870,3.741120,-0.020996,-1.905337,-0.021219,-1.865333
3.900000,0.646570,3.837140,-0.021552,-1.954239,-0.021788,-1.912121
4.000000,0.663320,3.892940,-0.022111,-1.982658,-0.022359,-1.938820
4.100000,0.679900,4.071560,-0.022663,-2.073628,-0.022924,-2.026633
4.200000,0.696550,4.196710,-0.023218,-2.137367,-0.023492,-2.087741
4.300000,0.713310,4.278410,-0.023777,-2.178976,-0.024064,-2.127167
4.400000,0.729970,4.396630,-0.024332,-2.239185,-0.024633,-2.184701
4.500000,0.746570,4.536450,-0.024886,-2.310395,-0.025201,-2.252899
4.600000,0.763250,4.650580,-0.025442,-2.368521,-0.025771,-2.308262
4.700000,0.779950,4.780630,-0.025998,-2.434755,-0.026342,-2.371455
4.800000,0.796630,4.907030,-0.026554,-2.499130,-0.026913,-2.432767
4.900000,0.813320,5.033710,-0.027111,-2.563647,-0.027485,-2.494145
5.000000,0.829940,5.135130,-0.027665,-2.615300,-0.028055,-2.542949
5.100000,0.846620,5.243640,-0.028221,-2.670564,-0.028627,-2.595199
5.200000,0.863270,5.330380,-0.028776,-2.714740,-0.029198,-2.636622
5.300000,0.879950,5.475910,-0.029332,-2.788858,-0.029770,-2.707056
5.400000,0.896570,5.618320,-0.029886,-2.861387,-0.030341,-2.775872
5.500000,0.913200,5.703640,-0.030440,-2.904840,-0.030913,-2.816417
5.600000,0.929900,5.806460,-0.030997,-2.957206,-0.031487,-2.865542
5.700000,0.946580,5.949410,-0.031553,-3.030010,-0.032061,-2.934405
5.800000,0.963200,6.058570,-0.032107,-3.085604,-0.032633,-2.986536
5.900000,0.979840,6.174430,-0.032661,-3.144611,-0.033207,-3.041904
6.000000,0.996590,6.297050,-0.033220,-3.207061,-0.033784,-3.100524
6.100000,1.013270,6.432880,-0.033776,-3.276239,-0.034359,-3.165582
6.200000,1.029930,6.524750,-0.034331,-3.323028,-0.034934,-3.208945
6.300000,1.046550,6.648230,-0.034885,-3.385916,-0.035508,-3.267798
6.400000,1.063240,6.802450,-0.035441,-3.464459,-0.036085,-3.341674
6.500000,1.079910,6.859090,-0.035997,-3.493306,-0.036661,-3.367557
6.600000,1.096590,7.032690,-0.036553,-3.581720,-0.037238,-3.450797
6.700000,1.113220,7.150500,-0.037107,-3.641720,-0.037813,-3.506585
6.800000,1.129870,7.265890,-0.037662,-3.700487,-0.038390,-3.561118
6.900000,1.146580,7.347080,-0.038219,-3.741837,-0.038969,-3.598827
7.000000,1.163260,7.525880,-0.038775,-3.832899,-0.039547,-3.684277
7.100000,1.179900,7.628030,-0.039330,-3.884924,-0.040124,-3.732130
7.200000,1.196530,7.797490,-0.039884,-3.971229,-0.040702,-3.812839
7.300000,1.213260,7.884090,-0.040442,-4.015334,-0.041283,-3.852946
7.400000,1.229920,7.969420,-0.040997,-4.058792,-0.041861,-3.892393
7.500000,1.246590,8.132010,-0.041553,-4.141599,-0.042441,-3.969503
7.600000,1.263250,8.227590,-0.042108,-4.190277,-0.043021,-4.013832
7.700000,1.279930,8.397700,-0.042664,-4.276913,-0.043601,-4.094442
7.800000,1.296620,8.492390,-0.043221,-4.325139,-0.044182,-4.138203
7.900000,1.313250,8.622660,-0.043775,-4.391485,-0.044762,-4.199247
8.000000,1.329860,8.731300,-0.044329,-4.446815,-0.045341,-4.249693
8.100000,1.346500,8.891740,-0.044883,-4.528526,-0.045922,-4.325271
8.200000,1.363250,9.018000,-0.045442,-4.592830,-0.046507,-4.384124
8.300000,1.379970,9.105220,-0.045999,-4.637250,-0.047091,-4.423942
8.400000,1.396620,9.229360,-0.046554,-4.700474,-0.047672,-4.481649
8.500000,1.413220,9.340140,-0.047107,-4.756894,-0.048253,-4.532810
8.600000,1.429880,9.502760,-0.047663,-4.839716,-0.048836,-4.609042
8.700000,1.446610,9.613380,-0.048220,-4.896054,-0.049422,-4.659965
8.800000,1.463310,9.721150,-0.048777,-4.950941,-0.050007,-4.709449
8.900000,1.479950,9.867730,-0.049332,-5.025594,-0.050590,-4.777673
9.000000,1.496570,9.976390,-0.049886,-5.080934,-0.051173,-4.827468
9.100000,1.513260,10.125500,-0.050442,-5.156875,-0.051759,-4.896752
9.200000,1.529920,10.242230,-0.050997,-5.216325,-0.052344,-4.950306
9.300000,1.546600,10.365780,-0.051553,-5.279248,-0.052930,-5.007086
9.400000,1.563270,10.488650,-0.052109,-5.341826,-0.053516,-5.063468
9.500000,1.579950,10.622750,-0.052665,-5.410122,-0.054102,-5.125198
9.600000,1.596660,10.708350,-0.053222,-5.453718,-0.054691,-5.163460
9.700000,1.613300,10.903660,-0.053777,-5.553188,-0.055277,-5.254556
9.800000,1.629900,11.011010,-0.054330,-5.607861,-0.055862,-5.303186
9.900000,1.646590,11.091080,-0.054886,-5.648641,-0.056450,-5.338607
10.000000,1.663280,11.263940,-0.055443,-5.736678,-0.057039,-5.418621
10.100000,1.679900,11.351370,-0.055997,-5.781205,-0.057626,-5.457477
10.200000,1.696490,11.519260,-0.056550,-5.866711,-0.058212,-5.534950
10.300000,1.713200,11.608660,-0.057107,-5.912242,-0.058802,-5.574614
10.400000,1.729910,11.764530,-0.057664,-5.991626,-0.059393,-5.646127
10.500000,1.746600,11.911300,-0.058220,-6.066375,-0.059984,-5.713191
10.600000,1.763250,11.997650,-0.058775,-6.110353,-0.060573,-5.751217
10.700000,1.779910,12.088550,-0.059330,-6.156648,-0.061163,-5.791372
10.800000,1.796580,12.278050,-0.059886,-6.253160,-0.061754,-5.878683
10.900000,1.813300,12.382070,-0.060443,-6.306136,-0.062347,-5.924973
11.000000,1.829960,12.552150,-0.060999,-6.392758,-0.062938,-6.002808
11.100000,1.846590,12.626490,-0.061553,-6.430619,-0.063529,-6.034795
11.200000,1.863240,12.766710,-0.062108,-6.502032,-0.064120,-6.098204
11.300000,1.879920,12.893010,-0.062664,-6.566356,-0.064713,-6.154882
11.400000,1.896580,13.037880,-0.063219,-6.640138,-0.065306,-6.220353
11.500000,1.913190,13.153210,-0.063773,-6.698875,-0.065897,-6.271667
11.600000,1.929860,13.280760,-0.064329,-6.763836,-0.066491,-6.328727
11.700000,1.946550,13.441110,-0.064885,-6.845501,-0.067086,-6.401331
11.800000,1.963280,13.533060,-0.065443,-6.892331,-0.067682,-6.441278
11.900000,1.979900,13.666720,-0.065997,-6.960403,-0.068275,-6.501040
12.000000,1.996600,13.778650,-0.066553,-7.017409,-0.068871,-6.550377
12.100000,2.013250,13.917670,-0.067108,-7.088211,-0.069466,-6.612533
12.200000,2.029940,14.052160,-0.067665,-7.156706,-0.070063,-6.672450
12.300000,2.046620,14.185900,-0.068221,-7.224820,-0.070659,-6.731938
12.400000,2.063220,14.305600,-0.068774,-7.285782,-0.071253,-6.784710
12.500000,2.079910,14.431130,-0.069330,-7.349714,-0.071851,-6.840156
12.600000,2.096630,14.532610,-0.069888,-7.401397,-0.072450,-6.884131
12.700000,2.113310,14.697220,-0.070444,-7.485233,-0.073048,-6.957945
12.800000,2.129920,14.847300,-0.070997,-7.561668,-0.073644,-7.024810
12.900000,2.146590,14.964890,-0.071553,-7.621556,-0.074242,-7.076211
13.000000,2.163260,15.085480,-0.072109,-7.682972,-0.074841,-7.128963
13.100000,2.179970,15.183740,-0.072666,-7.733015,-0.075441,-7.171091
13.200000,2.196630,15.359630,-0.073221,-7.822595,-0.076040,-7.249817
13.300000,2.213300,15.457960,-0.073777,-7.872674,-0.076640,-7.291855
13.400000,2.229940,15.631390,-0.074331,-7.961002,-0.077239,-7.369250
13.500000,2.246630,15.782990,-0.074888,-8.038211,-0.077840,-7.436248
13.600000,2.263320,15.842360,-0.075444,-8.068448,-0.078442,-7.459732
13.700000,2.279860,15.989120,-0.075995,-8.143192,-0.079038,-7.524347
13.800000,2.296530,16.123930,-0.076551,-8.211850,-0.079640,-7.583225
13.900000,2.313230,16.295710,-0.077108,-8.299337,-0.080243,-7.659394
14.000000,2.329910,16.395330,-0.077664,-8.350073,-0.080845,-7.701576
14.100000,2.346520,16.511160,-0.078217,-8.409065,-0.081446,-7.751330
14.200000,2.363230,16.646130,-0.078774,-8.477804,-0.082050,-7.809971
14.300000,2.379940,16.781600,-0.079331,-8.546799,-0.082655,-7.868770
14.400000,2.396610,16.896320,-0.079887,-8.605225,-0.083259,-7.917779
14.500000,2.413260,17.066810,-0.080442,-8.692055,-0.083862,-7.992849
14.600000,2.429900,17.138000,-0.080997,-8.728312,-0.084466,-8.021348
14.700000,2.446610,17.285600,-0.081554,-8.803484,-0.085072,-8.085527
14.800000,2.463260,17.437570,-0.082109,-8.880881,-0.085676,-8.151684
14.900000,2.479920,17.572180,-0.082664,-8.949438,-0.086281,-8.209641
15.000000,2.496510,17.746220,-0.083217,-9.038076,-0.086884,-8.285954
15.100000,2.513210,17.824330,-0.083774,-9.077857,-0.087492,-8.317371
15.200000,2.529950,17.982480,-0.084332,-9.158402,-0.088101,-8.386059
15.300000,2.546660,18.095210,-0.084889,-9.215815,-0.088710,-8.433497
15.400000,2.563240,18.234190,-0.085441,-9.286597,-0.089314,-8.493138
15.500000,2.579900,18.383800,-0.085997,-9.362792,-0.089921,-8.557624
15.600000,2.596600,18.494470,-0.086553,-9.419156,-0.090530,-8.603897
15.700000,2.613250,18.597450,-0.087108,-9.471604,-0.091138,-8.646548
15.800000,2.629960,18.740830,-0.087665,-9.544626,-0.091748,-8.707893
15.900000,2.646600,18.908420,-0.088220,-9.629979,-0.092357,-8.780422
16.000000,2.663270,19.032700,-0.088776,-9.693275,-0.092966,-8.832748
16.100000,2.679890,19.134120,-0.089330,-9.744927,-0.093574,-8.874416
16.200000,2.696590,19.295650,-0.089886,-9.827194,-0.094186,-8.943863
16.300000,2.713200,19.412980,-0.090440,-9.886950,-0.094794,-8.992774
16.400000,2.729870,19.571710,-0.090996,-9.967790,-0.095405,-9.060764
16.500000,2.746560,19.670370,-0.091552,-10.018037,-0.096018,-9.100866
16.600000,2.763260,19.803030,-0.092109,-10.085600,-0.096631,-9.156629
16.700000,2.779880,19.958000,-0.092663,-10.164526,-0.097241,-9.222654
16.800000,2.796510,20.076690,-0.093217,-10.224974,-0.097852,-9.271833
16.900000,2.813270,20.198730,-0.093776,-10.287129,-0.098468,-9.322446
17.000000,2.829970,20.335930,-0.094332,-10.357004,-0.099083,-9.380004
17.100000,2.846610,20.481170,-0.094887,-10.430974,-0.099695,-9.441210
17.200000,2.863230,20.650180,-0.095441,-10.517050,-0.100308,-9.513293
17.300000,2.879950,20.754110,-0.095998,-10.569981,-0.100924,-9.555281
17.400000,2.896640,20.890920,-0.096555,-10.639658,-0.101540,-9.612350
17.500000,2.913340,20.998890,-0.097111,-10.694647,-0.102156,-9.656075
17.600000,2.929910,21.141600,-0.097664,-10.767328,-0.102768,-9.715752
17.700000,2.946560,21.317380,-0.098219,-10.856852,-0.103383,-9.790507
17.800000,2.963270,21.389960,-0.098776,-10.893817,-0.104001,-9.817773
17.900000,2.979990,21.533920,-0.099333,-10.967135,-0.104620,-9.877737
18.000000,2.996640,21.727590,-0.099888,-11.065771,-0.105236,-9.960433
18.100000,3.013270,21.844730,-0.100442,-11.125430,-0.105852,-10.007966
18.200000,3.029900,21.945980,-0.100997,-11.176996,-0.106469,-10.048157
18.300000,3.046520,22.075860,-0.101551,-11.243143,-0.107085,-10.101394
18.400000,3.063180,22.235170,-0.102106,-11.324279,-0.107703,-10.168002
18.500000,3.079850,22.357930,-0.102662,-11.386800,-0.108322,-10.217812
18.600000,3.096580,22.510120,-0.103219,-11.464310,-0.108944,-10.280972
18.700000,3.113280,22.656420,-0.103776,-11.538820,-0.109565,-10.341367
18.800000,3.129970,22.774960,-0.104332,-11.599192,-0.110186,-10.389021
18.900000,3.146600,22.876190,-0.104887,-11.650748,-0.110805,-10.428740
19.000000,3.163250,23.013930,-0.105442,-11.720898,-0.111425,-10.485027
19.100000,3.179910,23.156570,-0.105997,-11.793544,-0.112046,-10.543464
19.200000,3.196590,23.279310,-0.106553,-11.856055,-0.112668,-10.592757
19.300000,3.213240,23.433420,-0.107108,-11.934543,-0.113290,-10.656258
19.400000,3.229870,23.590310,-0.107662,-12.014446,-0.113911,-10.720943
19.500000,3.246590,23.682700,-0.108220,-12.061500,-0.114535,-10.756209
19.600000,3.263300,23.881900,-0.108777,-12.162952,-0.115160,-10.839906
19.700000,3.279940,23.964400,-0.109331,-12.204969,-0.115783,-10.870583
19.800000,3.296530,24.097350,-0.109884,-12.272680,-0.116404,-10.924104
19.900000,3.313240,24.254830,-0.110441,-12.352883,-0.117030,-10.988615
20.000000,3.329940,24.368910,-0.110998,-12.410984,-0.117656,-11.033390
20.100000,3.346610,24.530310,-0.111554,-12.493184,-0.118281,-11.099524
20.200000,3.363270,24.635090,-0.112109,-12.546548,-0.118906,-11.139967
20.300000,3.379860,24.766540,-0.112662,-12.613495,-0.119529,-11.192434
20.400000,3.396580,24.925890,-0.113219,-12.694652,-0.120158,-11.257372
20.500000,3.413300,25.044030,-0.113777,-12.754820,-0.120786,-11.303619
20.600000,3.429960,25.185740,-0.114332,-12.826992,-0.121413,-11.360456
20.700000,3.446590,25.341330,-0.114886,-12.906233,-0.122039,-11.423484
20.800000,3.463280,25.450280,-0.115443,-12.961721,-0.122668,-11.465386
20.900000,3.479970,25.576290,-0.115999,-13.025898,-0.123297,-11.514906
21.000000,3.496670,25.716960,-0.116556,-13.097540,-0.123927,-11.570948
21.100000,3.513250,25.832770,-0.117108,-13.156522,-0.124553,-11.615783
21.200000,3.529920,26.002950,-0.117664,-13.243194,-0.125182,-11.684947
21.300000,3.546650,26.114520,-0.118222,-13.300016,-0.125815,-11.727666
21.400000,3.563280,26.265840,-0.118776,-13.377082,-0.126443,-11.788206
21.500000,3.579930,26.401530,-0.119331,-13.446189,-0.127073,-11.841642
21.600000,3.596600,26.544750,-0.119887,-13.519130,-0.127705,-11.898367
21.700000,3.613270,26.654230,-0.120442,-13.574888,-0.128336,-11.939897
21.800000,3.629940,26.795120,-0.120998,-13.646643,-0.128968,-11.995426
21.900000,3.646530,26.967460,-0.121551,-13.734415,-0.129597,-12.064983
22.000000,3.663170,27.072040,-0.122106,-13.787677,-0.130229,-12.104123
22.100000,3.679870,27.246980,-0.122662,-13.876773,-0.130863,-12.174616
22.200000,3.696670,27.365720,-0.123222,-13.937247,-0.131502,-12.219867
22.300000,3.713290,27.453860,-0.123776,-13.982136,-0.132134,-12.251479
22.400000,3.729860,27.619380,-0.124329,-14.066435,-0.132764,-12.317574
22.500000,3.746570,27.741510,-0.124886,-14.128635,-0.133401,-12.364171
22.600000,3.763220,27.859140,-0.125441,-14.188543,-0.134035,-12.408723
22.700000,3.779910,28.034690,-0.125997,-14.277950,-0.134671,-12.478971
22.800000,3.796590,28.167420,-0.126553,-14.345549,-0.135308,-12.530077
22.900000,3.813220,28.291100,-0.127107,-14.408539,-0.135943,-12.577108
23.000000,3.829900,28.410370,-0.127663,-14.469283,-0.136580,-12.622086
23.100000,3.846580,28.584810,-0.128219,-14.558124,-0.137217,-12.691491
23.200000,3.863240,28.727690,-0.128775,-14.630892,-0.137855,-12.746804
23.300000,3.879860,28.852780,-0.129329,-14.694600,-0.138491,-12.794167
23.400000,3.896540,28.941450,-0.129885,-14.739759,-0.139130,-12.825291
23.500000,3.913230,29.114930,-0.130441,-14.828112,-0.139769,-12.893918
23.600000,3.929930,29.241590,-0.130998,-14.892619,-0.140409,-12.941721
23.700000,3.946550,29.355720,-0.131552,-14.950745,-0.141047,-12.983950
23.800000,3.963230,29.527440,-0.132108,-15.038202,-0.141688,-13.051540
23.900000,3.979900,29.663640,-0.132663,-15.107568,-0.142328,-13.103347
24.000000,3.996600,29.749780,-0.133220,-15.151439,-0.142970,-13.132964
24.100000,4.013250,29.894520,-0.133775,-15.225154,-0.143611,-13.188409
24.200000,4.029900,30.070090,-0.134330,-15.314571,-0.144252,-13.257365
24.300000,4.046590,30.195580,-0.134886,-15.378483,-0.144894,-13.304135
24.400000,4.063300,30.329730,-0.135443,-15.446805,-0.145538,-13.354638
24.500000,4.079990,30.454940,-0.136000,-15.510574,-0.146182,-13.401141
24.600000,4.096560,30.633550,-0.136552,-15.601539,-0.146822,-13.471118
24.700000,4.113180,30.762180,-0.137106,-15.667050,-0.147463,-13.519003
24.800000,4.129920,30.892030,-0.137664,-15.733182,-0.148110,-13.567289
24.900000,4.146620,31.005250,-0.138221,-15.790844,-0.148756,-13.608223
25.000000,4.163190,31.135300,-0.138773,-15.857078,-0.149397,-13.656544
25.100000,4.179900,31.287780,-0.139330,-15.934736,-0.150044,-13.714549
25.200000,4.196580,31.442550,-0.139886,-16.013559,-0.150690,-13.773486
25.300000,4.213260,31.585870,-0.140442,-16.086551,-0.151337,-13.827324
25.400000,4.229900,31.715850,-0.140997,-16.152750,-0.151982,-13.875266
25.500000,4.246570,31.838070,-0.141552,-16.214996,-0.152630,-13.919725
25.600000,4.263250,31.976010,-0.142108,-16.285248,-0.153277,-13.970979
25.700000,4.279980,32.098430,-0.142666,-16.347596,-0.153928,-14.015350
25.800000,4.296670,32.281890,-0.143222,-16.441032,-0.154577,-14.086309
25.900000,4.313240,32.390100,-0.143775,-16.496142,-0.155222,-14.124415
26.000000,4.329920,32.503440,-0.144331,-16.553866,-0.155871,-14.164636
26.100000,4.346590,32.643730,-0.144886,-16.625315,-0.156521,-14.216534
26.200000,4.363280,32.803990,-0.145443,-16.706935,-0.157172,-14.277034
26.300000,4.379840,32.940900,-0.145995,-16.776663,-0.157818,-14.327359
26.400000,4.396500,33.086430,-0.146550,-16.850780,-0.158468,-14.381299
26.500000,4.413260,33.218680,-0.147109,-16.918135,-0.159123,-14.429331
26.600000,4.429870,33.326660,-0.147662,-16.973129,-0.159773,-14.466837
26.700000,4.446520,33.524040,-0.148217,-17.073653,-0.160424,-14.543042
26.800000,4.463180,33.619200,-0.148773,-17.122118,-0.161076,-14.574815
26.900000,4.479900,33.760340,-0.149330,-17.194000,-0.161731,-14.626420
27.000000,4.496600,33.897080,-0.149887,-17.263641,-0.162386,-14.676051
27.100000,4.513310,34.014940,-0.150444,-17.323667,-0.163041,-14.717431
27.200000,4.529920,34.196360,-0.150997,-17.416063,-0.163693,-14.786284
27.300000,4.546560,34.318290,-0.151552,-17.478162,-0.164346,-14.829311
27.400000,4.563260,34.481260,-0.152109,-17.561162,-0.165003,-14.889957
27.500000,4.579960,34.611870,-0.152665,-17.627681,-0.165660,-14.936545
27.600000,4.596580,34.747640,-0.153219,-17.696828,-0.166314,-14.985332
27.700000,4.613240,34.902850,-0.153775,-17.775876,-0.166970,-15.042396
27.800000,4.629940,35.023160,-0.154331,-17.837149,-0.167628,-15.084318
27.900000,4.646620,35.151450,-0.154887,-17.902486,-0.168285,-15.129618
28.000000,4.663310,35.299490,-0.155444,-17.977883,-0.168944,-15.183335
28.100000,4.679950,35.485560,-0.155998,-18.072647,-0.169601,-15.253344
28.200000,4.696600,35.524170,-0.156553,-18.092311,-0.170259,-15.259900
28.300000,4.713240,35.696280,-0.157108,-18.179966,-0.170916,-15.323748
28.400000,4.729930,35.844880,-0.157664,-18.255647,-0.171577,-15.377383
28.500000,4.746530,35.995400,-0.158218,-18.332307,-0.172234,-15.431812
28.600000,4.763220,36.162370,-0.158774,-18.417344,-0.172895,-15.493148
28.700000,4.779920,36.277510,-0.159331,-18.475984,-0.173557,-15.532193
28.800000,4.796590,36.429290,-0.159886,-18.553285,-0.174218,-15.586868
28.900000,4.813210,36.536620,-0.160440,-18.607948,-0.174878,-15.622482
29.000000,4.829850,36.704740,-0.160995,-18.693571,-0.175539,-15.683999
29.100000,4.846600,36.846850,-0.161553,-18.765947,-0.176204,-15.734245
29.200000,4.863350,37.009340,-0.162112,-18.848702,-0.176870,-15.793108
29.300000,4.879970,37.139280,-0.162666,-18.914880,-0.177532,-15.838078
29.400000,4.896580,37.272030,-0.163219,-18.982489,-0.178193,-15.884180
29.500000,4.913260,37.419280,-0.163775,-19.057483,-0.178858,-15.936337
29.600000,4.929950,37.580680,-0.164332,-19.139683,-0.179523,-15.994427
29.700000,4.946610,37.688670,-0.164887,-19.194682,-0.180188,-16.029728
29.800000,4.963210,37.843670,-0.165440,-19.273623,-0.180851,-16.084988
29.900000,4.979840,37.979020,-0.165995,-19.342556,-0.181515,-16.131795
30.000000,4.996590,38.134550,-0.166553,-19.421767,-0.182185,-16.187013
30.100000,5.013240,38.260800,-0.167108,-19.486065,-0.182851,-16.229788
30.200000,5.029870,38.408710,-0.167662,-19.561395,-0.183517,-16.281686
30.300000,5.046510,38.574820,-0.168217,-19.645995,-0.184184,-16.341204
30.400000,5.063210,38.683430,-0.168774,-19.701309,-0.184853,-16.376247
30.500000,5.079920,38.847420,-0.169331,-19.784829,-0.185523,-16.434650
30.600000,5.096590,38.986470,-0.169886,-19.855646,-0.186193,-16.482443
30.700000,5.113220,39.148260,-0.170441,-19.938045,-0.186861,-16.539791
30.800000,5.129890,39.302850,-0.170996,-20.016777,-0.187531,-16.593982
30.900000,5.146590,39.450390,-0.171553,-20.091919,-0.188202,-16.645090
31.000000,5.163240,39.551760,-0.172108,-20.143546,-0.188873,-16.676681
31.100000,5.179860,39.691540,-0.172662,-20.214735,-0.189542,-16.724419
31.200000,5.196540,39.837470,-0.173218,-20.289057,-0.190214,-16.774627
31.300000,5.213230,39.978740,-0.173774,-20.361005,-0.190887,-16.822785
31.400000,5.229930,40.101180,-0.174331,-20.423363,-0.191561,-16.862938
31.500000,5.246620,40.287740,-0.174887,-20.518377,-0.192235,-16.929973
31.600000,5.263190,40.420810,-0.175440,-20.586149,-0.192905,-16.974522
31.700000,5.279870,40.589650,-0.175996,-20.672139,-0.193579,-17.033932
31.800000,5.296620,40.723110,-0.176554,-20.740110,-0.194257,-17.078360
31.900000,5.313270,40.855320,-0.177109,-20.807444,-0.194932,-17.122258
32.000000,5.329880,41.017340,-0.177663,-20.889960,-0.195605,-17.178594
32.100000,5.346560,41.144890,-0.178219,-20.954920,-0.196281,-17.220362
32.200000,5.363270,41.285980,-0.178776,-21.026777,-0.196959,-17.267701
32.300000,5.379950,41.445610,-0.179332,-21.108076,-0.197636,-17.322729
32.400000,5.396580,41.609310,-0.179886,-21.191448,-0.198312,-17.379403
32.500000,5.413250,41.754070,-0.180442,-21.265173,-0.198990,-17.428050
32.600000,5.429940,41.897010,-0.180998,-21.337972,-0.199669,-17.475842
32.700000,5.446650,42.031910,-0.181555,-21.406676,-0.200349,-17.520187
32.800000,5.463280,42.226520,-0.182109,-21.505790,-0.201027,-17.589385
32.900000,5.479930,42.329840,-0.182664,-21.558410,-0.201705,-17.620458
33.000000,5.496600,42.488990,-0.183220,-21.639465,-0.202385,-17.674682
33.100000,5.513250,42.637660,-0.183775,-21.715182,-0.203065,-17.724474
33.200000,5.529850,42.806240,-0.184328,-21.801039,-0.203743,-17.782490
33.300000,5.546500,42.929860,-0.184883,-21.863998,-0.204424,-17.821709
33.400000,5.563240,43.059720,-0.185441,-21.930135,-0.205109,-17.863382
33.500000,5.580000,43.213430,-0.186000,-22.008419,-0.205795,-17.914853
33.600000,5.596620,43.411290,-0.186554,-22.109188,-0.206476,-17.984631
33.700000,5.613250,43.550950,-0.187108,-22.180317,-0.207157,-18.030195
33.800000,5.629930,43.648380,-0.187664,-22.229937,-0.207842,-18.058171
33.900000,5.646590,43.820100,-0.188220,-22.317394,-0.208526,-18.116821
34.000000,5.663320,43.972560,-0.188777,-22.395041,-0.209213,-18.167365
34.100000,5.679980,44.133830,-0.189333,-22.477175,-0.209898,-18.221512
34.200000,5.696570,44.273770,-0.189886,-22.548446,-0.210580,-18.266819
34.300000,5.713240,44.414600,-0.190441,-22.620170,-0.211266,-18.312355
34.400000,5.729940,44.595690,-0.190998,-22.712398,-0.211954,-18.374376
34.500000,5.746600,44.757890,-0.191553,-22.795006,-0.212641,-18.428547
34.600000,5.763170,44.874600,-0.192106,-22.854446,-0.213324,-18.463978
34.700000,5.779840,44.987640,-0.192661,-22.912017,-0.214012,-18.497757
34.800000,5.796530,45.174980,-0.193218,-23.007428,-0.214701,-18.561987
34.900000,5.813220,45.288110,-0.193774,-23.065045,-0.215391,-18.595639
35.000000,5.829860,45.490990,-0.194329,-23.168371,-0.216079,-18.666092
35.100000,5.846580,45.609060,-0.194886,-23.228504,-0.216771,-18.701593
35.200000,5.863230,45.803700,-0.195441,-23.327633,-0.217461,-18.768457
35.300000,5.879920,45.927020,-0.195997,-23.390439,-0.218153,-18.805976
35.400000,5.896580,46.099100,-0.196553,-23.478079,-0.218844,-18.863400
35.500000,5.913220,46.227520,-0.197107,-23.543483,-0.219534,-18.902890
35.600000,5.929880,46.390090,-0.197663,-23.626279,-0.220226,-18.956246
35.700000,5.946640,46.540760,-0.198221,-23.703014,-0.220923,-19.004571
35.800000,5.963280,46.674400,-0.198776,-23.771077,-0.221615,-19.045957
35.900000,5.979870,46.824820,-0.199329,-23.847685,-0.222305,-19.094150
36.000000,5.996600,47.015070,-0.199887,-23.944579,-0.223002,-19.158377
36.100000,6.013290,47.145480,-0.200443,-24.010996,-0.223697,-19.198160
36.200000,6.029980,47.303490,-0.200999,-24.091470,-0.224393,-19.249100
36.300000,6.046590,47.427070,-0.201553,-24.154408,-0.225087,-19.286015
36.400000,6.063260,47.651770,-0.202109,-24.268847,-0.225783,-19.363903
36.500000,6.079910,47.794300,-0.202664,-24.341437,-0.226479,-19.408312
36.600000,6.096580,47.939350,-0.203219,-24.415310,-0.227176,-19.453647
36.700000,6.113270,48.073180,-0.203776,-24.483470,-0.227874,-19.494334
36.800000,6.129850,48.249160,-0.204328,-24.573095,-0.228569,-19.552116
36.900000,6.146550,48.401720,-0.204885,-24.650794,-0.229269,-19.600216
37.000000,6.163270,48.525440,-0.205442,-24.713804,-0.229970,-19.636542
37.100000,6.179970,48.717530,-0.205999,-24.811634,-0.230671,-19.700462
37.200000,6.196560,48.851830,-0.206552,-24.880033,-0.231367,-19.741012
37.300000,6.213230,49.017250,-0.207108,-24.964280,-0.232068,-19.793987
37.400000,6.229920,49.143810,-0.207664,-25.028737,-0.232770,-19.831169
37.500000,6.246610,49.364810,-0.208220,-25.141291,-0.233472,-19.906363
37.600000,6.263270,49.452490,-0.208776,-25.185946,-0.234174,-19.927734
37.700000,6.279920,49.647910,-0.209331,-25.285473,-0.234875,-19.992448
37.800000,6.296630,49.784330,-0.209888,-25.354951,-0.235580,-20.033260
37.900000,6.313310,49.960960,-0.210444,-25.444908,-0.236284,-20.090188
38.000000,6.329980,50.124230,-0.210999,-25.528061,-0.236988,-20.141657
38.100000,6.346570,50.260380,-0.211552,-25.597401,-0.237689,-20.182211
38.200000,6.363250,50.427740,-0.212108,-25.682637,-0.238395,-20.235136
38.300000,6.379910,50.568310,-0.212664,-25.754229,-0.239100,-20.277240
38.400000,6.396600,50.721420,-0.213220,-25.832207,-0.239807,-20.324264
38.500000,6.413200,50.902900,-0.213773,-25.924634,-0.240510,-20.382639
38.600000,6.429810,51.076480,-0.214327,-26.013038,-0.241215,-20.437741
38.700000,6.446590,51.238710,-0.214886,-26.095661,-0.241927,-20.488060
38.800000,6.463280,51.394840,-0.215443,-26.175177,-0.242636,-20.535927
38.900000,6.479950,51.565360,-0.215998,-26.262022,-0.243344,-20.589469
39.000000,6.496570,51.691130,-0.216552,-26.326076,-0.244051,-20.625103
39.100000,6.513260,51.837960,-0.217109,-26.400856,-0.244761,-20.669002
39.200000,6.529920,52.008740,-0.217664,-26.487834,-0.245471,-20.722386
39.300000,6.546620,52.153320,-0.218221,-26.561468,-0.246183,-20.765207
39.400000,6.563220,52.336110,-0.218774,-26.654562,-0.246891,-20.823237
39.500000,6.579940,52.511780,-0.219331,-26.744030,-0.247604,-20.878226
39.600000,6.596640,52.659680,-0.219888,-26.819355,-0.248318,-20.922101
39.700000,6.613290,52.835130,-0.220443,-26.908711,-0.249029,-20.976874
39.800000,6.629900,52.965990,-0.220997,-26.975357,-0.249740,-21.013893
39.900000,6.646570,53.129310,-0.221552,-27.058535,-0.250454,-21.063654
40.000000,6.663250,53.286760,-0.222108,-27.138724,-0.251168,-21.110987
40.100000,6.679910,53.446980,-0.222664,-27.220323,-0.251882,-21.159346
40.200000,6.696580,53.594120,-0.223219,-27.295261,-0.252597,-21.202431
40.300000,6.713150,53.750520,-0.223772,-27.374915,-0.253309,-21.249185
40.400000,6.729940,53.941880,-0.224331,-27.472374,-0.254030,-21.309460
40.500000,6.746650,54.111190,-0.224888,-27.558603,-0.254748,-21.360995
40.600000,6.763240,54.301160,-0.225441,-27.655354,-0.255462,-21.420694
40.700000,6.779870,54.403800,-0.225996,-27.707628,-0.256178,-21.445824
40.800000,6.796530,54.589270,-0.226551,-27.802087,-0.256896,-21.503496
40.900000,6.813230,54.756980,-0.227108,-27.887501,-0.257616,-21.554036
41.000000,6.829940,54.952470,-0.227665,-27.987063,-0.258336,-21.615398
41.100000,6.846580,55.090640,-0.228219,-28.057433,-0.259055,-21.654184
41.200000,6.863230,55.269010,-0.228774,-28.148276,-0.259774,-21.708673
41.300000,6.879920,55.437780,-0.229331,-28.234230,-0.260496,-21.759255
41.400000,6.896580,55.597470,-0.229886,-28.315559,-0.261217,-21.806208
41.500000,6.913290,55.748630,-0.230443,-28.392544,-0.261940,-21.849681
41.600000,6.929930,55.933270,-0.230998,-28.486580,-0.262661,-21.906247
41.700000,6.946610,56.081130,-0.231554,-28.561885,-0.263385,-21.948276
41.800000,6.963270,56.272810,-0.232109,-28.659507,-0.264107,-22.007377
41.900000,6.979950,56.419280,-0.232665,-28.734103,-0.264832,-22.048683
42.000000,6.996590,56.569900,-0.233220,-28.810813,-0.265555,-22.091565
42.100000,7.013220,56.734620,-0.233774,-28.894705,-0.266278,-22.139874
42.200000,7.029930,56.935490,-0.234331,-28.997007,-0.267005,-22.202109
42.300000,7.046600,57.113420,-0.234887,-29.087626,-0.267731,-22.255330
42.400000,7.063220,57.239690,-0.235441,-29.151935,-0.268456,-22.288384
42.500000,7.079910,57.430510,-0.235997,-29.249119,-0.269184,-22.346414
42.600000,7.096610,57.596410,-0.236554,-29.333611,-0.269912,-22.394638
42.700000,7.113320,57.738370,-0.237111,-29.405910,-0.270642,-22.433455
42.800000,7.129910,57.933880,-0.237664,-29.505483,-0.271367,-22.493102
42.900000,7.146520,58.109740,-0.238217,-29.595048,-0.272094,-22.544994
43.000000,7.163220,58.268070,-0.238774,-29.675684,-0.272825,-22.589903
43.100000,7.179970,58.407270,-0.239332,-29.746578,-0.273559,-22.627260
43.200000,7.196640,58.587980,-0.239888,-29.838613,-0.274289,-22.680688
43.300000,7.213270,58.765300,-0.240442,-29.928922,-0.275019,-22.732742
43.400000,7.229900,58.941840,-0.240997,-30.018833,-0.275749,-22.784394
43.500000,7.246580,59.110420,-0.241553,-30.104690,-0.276482,-22.832822
43.600000,7.263260,59.271250,-0.242109,-30.186600,-0.277215,-22.878162
43.700000,7.279910,59.451760,-0.242664,-30.278533,-0.277948,-22.931033
43.800000,7.296560,59.587920,-0.243219,-30.347878,-0.278681,-22.966708
43.900000,7.313270,59.772320,-0.243776,-30.441793,-0.279417,-23.020824
44.000000,7.329960,59.959980,-0.244332,-30.537367,-0.280153,-23.076111
44.100000,7.346630,60.155120,-0.244888,-30.636751,-0.280889,-23.134189
44.200000,7.363280,60.277030,-0.245443,-30.698839,-0.281624,-23.164034
44.300000,7.379930,60.477810,-0.245998,-30.801096,-0.282360,-23.224098
44.400000,7.396610,60.643910,-0.246554,-30.885690,-0.283097,-23.270710
44.500000,7.413270,60.799690,-0.247109,-30.965028,-0.283835,-23.313291
44.600000,7.429940,60.956500,-0.247665,-31.044891,-0.284573,-23.356168
44.700000,7.446590,61.149050,-0.248220,-31.142955,-0.285311,-23.412661
44.800000,7.463270,61.347720,-0.248776,-31.244137,-0.286051,-23.471356
44.900000,7.479940,61.458820,-0.249331,-31.300720,-0.286791,-23.496470
45.000000,7.496590,61.674810,-0.249886,-31.410723,-0.287531,-23.561612
45.100000,7.513220,61.844010,-0.250441,-31.496896,-0.288270,-23.608792
45.200000,7.529910,62.004310,-0.250997,-31.578536,-0.289012,-23.652418
45.300000,7.546630,62.215710,-0.251554,-31.686201,-0.289757,-23.715400
45.400000,7.563280,62.330720,-0.252109,-31.744775,-0.290498,-23.741621
45.500000,7.579860,62.555000,-0.252662,-31.859000,-0.291238,-23.809441
45.600000,7.596580,62.723920,-0.253219,-31.945030,-0.291984,-23.855931
45.700000,7.613280,62.918030,-0.253776,-32.043890,-0.292729,-23.911919
45.800000,7.629940,63.072950,-0.254331,-32.122790,-0.293474,-23.952958
45.900000,7.646610,63.200250,-0.254887,-32.187623,-0.294219,-23.983416
46.000000,7.663290,63.445230,-0.255443,-32.312390,-0.294966,-24.058416
46.100000,7.679950,63.621030,-0.255998,-32.401925,-0.295712,-24.107086
46.200000,7.696680,63.771480,-0.256556,-32.478548,-0.296462,-24.145982
46.300000,7.713330,63.963210,-0.257111,-32.576195,-0.297209,-24.200497
46.400000,7.729930,64.078250,-0.257664,-32.634785,-0.297954,-24.225965
46.500000,7.746580,64.323520,-0.258219,-32.759700,-0.298702,-24.300512
46.600000,7.763290,64.505400,-0.258776,-32.852330,-0.299453,-24.350925
46.700000,7.779930,64.671220,-0.259331,-32.936782,-0.300201,-24.395253
46.800000,7.796540,64.796370,-0.259885,-33.000520,-0.300949,-24.424191
46.900000,7.813230,65.008720,-0.260441,-33.108669,-0.301701,-24.485814
47.000000,7.829920,65.197070,-0.260997,-33.204595,-0.302454,-24.538284
47.100000,7.846600,65.387030,-0.261553,-33.301341,-0.303206,-24.591264
47.200000,7.863200,65.559110,-0.262107,-33.388981,-0.303956,-24.637506
47.300000,7.879900,65.785480,-0.262663,-33.504270,-0.304711,-24.703927
47.400000,7.896600,65.898060,-0.263220,-33.561606,-0.305466,-24.727520
47.500000,7.913300,66.101460,-0.263777,-33.665197,-0.306222,-24.785104
47.600000,7.929910,66.262720,-0.264330,-33.747326,-0.306974,-24.826884
47.700000,7.946570,66.440990,-0.264886,-33.838118,-0.307729,-24.874886
47.800000,7.963200,66.636600,-0.265440,-33.937742,-0.308484,-24.929308
47.900000,7.979930,66.820210,-0.265998,-34.031254,-0.309243,-24.979019
48.000000,7.996610,67.005840,-0.266554,-34.125794,-0.310001,-25.029439
48.100000,8.013190,67.195570,-0.267106,-34.222423,-0.310755,-25.081397
48.200000,8.029930,67.378770,-0.267664,-34.315726,-0.311516,-25.130630
48.300000,8.046600,67.527730,-0.268220,-34.391590,-0.312275,-25.167078
48.400000,8.063270,67.713650,-0.268776,-34.486279,-0.313035,-25.217206
48.500000,8.079940,67.897410,-0.269331,-34.579867,-0.313795,-25.266425
48.600000,8.096610,68.111550,-0.269887,-34.688928,-0.314556,-25.326837
48.700000,8.113250,68.259010,-0.270442,-34.764028,-0.315316,-25.362387
48.800000,8.129940,68.457830,-0.270998,-34.865287,-0.316079,-25.416864
48.900000,8.146620,68.625680,-0.271554,-34.950772,-0.316842,-25.459750
49.000000,8.163210,68.790220,-0.272107,-35.034571,-0.317601,-25.501419
49.100000,8.179920,68.997980,-0.272664,-35.140383,-0.318367,-25.558865
49.200000,8.196600,69.208020,-0.273220,-35.247355,-0.319131,-25.617073
49.300000,8.213250,69.382820,-0.273775,-35.336380,-0.319895,-25.662163
49.400000,8.229870,69.538310,-0.274329,-35.415570,-0.320659,-25.700052
49.500000,8.246590,69.725140,-0.274886,-35.510722,-0.321427,-25.749310
49.600000,8.263250,69.926770,-0.275442,-35.613412,-0.322193,-25.803994
49.700000,8.279950,70.146320,-0.275998,-35.725227,-0.322962,-25.865124
49.800000,8.296630,70.301320,-0.276554,-35.804168,-0.323730,-25.902370
49.900000,8.313280,70.474340,-0.277109,-35.892287,-0.324497,-25.946199
50.000000,8.329960,70.672210,-0.277665,-35.993061,-0.325267,-25.999036
50.100000,8.346650,70.883770,-0.278222,-36.100808,-0.326037,-26.056781
50.200000,8.363340,71.043030,-0.278778,-36.181918,-0.326808,-26.095195
50.300000,8.379910,71.222940,-0.279330,-36.273545,-0.327574,-26.141244
50.400000,8.396560,71.443230,-0.279885,-36.385738,-0.328345,-26.201904
50.500000,8.413220,71.630490,-0.280441,-36.481109,-0.329116,-26.250322
50.600000,8.429900,71.795960,-0.280997,-36.565382,-0.329889,-26.290632
50.700000,8.446530,72.044370,-0.281551,-36.691896,-0.330661,-26.361256
50.800000,8.463220,72.178640,-0.282107,-36.760279,-0.331435,-26.389935
50.900000,8.479950,72.385620,-0.282665,-36.865694,-0.332212,-26.445052
51.000000,8.496550,72.587710,-0.283218,-36.968617,-0.332984,-26.498427
51.100000,8.513190,72.794460,-0.283773,-37.073914,-0.333758,-26.553338
51.200000,8.529870,72.956180,-0.284329,-37.156277,-0.334535,-26.591670
51.300000,8.546550,73.158690,-0.284885,-37.259415,-0.335312,-26.644766
51.400000,8.563220,73.346100,-0.285441,-37.354862,-0.336089,-26.692265
51.500000,8.579950,73.545010,-0.285998,-37.456166,-0.336870,-26.743765
51.600000,8.596540,73.690160,-0.286551,-37.530090,-0.337645,-26.775793
51.700000,8.613260,73.909680,-0.287109,-37.641891,-0.338426,-26.834578
51.800000,8.629990,74.090890,-0.287666,-37.734180,-0.339209,-26.879327
51.900000,8.646630,74.245080,-0.288221,-37.812709,-0.339988,-26.914292
52.000000,8.663200,74.463760,-0.288773,-37.924082,-0.340764,-26.972618
52.100000,8.679870,74.705400,-0.289329,-38.047148,-0.341546,-27.039005
52.200000,8.696590,74.869140,-0.289886,-38.130540,-0.342330,-27.077017
52.300000,8.713270,75.052130,-0.290442,-38.223736,-0.343114,-27.121945
52.400000,8.729940,75.286040,-0.290998,-38.342865,-0.343897,-27.185168
52.500000,8.746550,75.469470,-0.291552,-38.436285,-0.344678,-27.230122
52.600000,8.763220,75.689170,-0.292107,-38.548178,-0.345463,-27.287972
52.700000,8.779920,75.843700,-0.292664,-38.626879,-0.346249,-27.322182
52.800000,8.796610,76.060360,-0.293220,-38.737223,-0.347036,-27.378682
52.900000,8.813230,76.240470,-0.293774,-38.828953,-0.347820,-27.422003
53.000000,8.829890,76.441730,-0.294330,-38.931453,-0.348607,-27.472772
53.100000,8.846580,76.626290,-0.294886,-39.025449,-0.349396,-27.517390
53.200000,8.863280,76.784590,-0.295443,-39.106071,-0.350186,-27.552469
53.300000,8.879910,77.008540,-0.295997,-39.220127,-0.350973,-27.611087
53.400000,8.896560,77.249530,-0.296552,-39.342863,-0.351761,-27.675658
53.500000,8.913240,77.446440,-0.297108,-39.443148,-0.352552,-27.724273
53.600000,8.929930,77.623130,-0.297664,-39.533135,-0.353344,-27.765531
53.700000,8.946600,77.804600,-0.298220,-39.625557,-0.354135,-27.808424
53.800000,8.963280,78.027640,-0.298776,-39.739151,-0.354928,-27.866046
53.900000,8.979960,78.209680,-0.299332,-39.831863,-0.355721,-27.908912
54.000000,8.996600,78.423730,-0.299887,-39.940878,-0.356513,-27.963141
54.100000,9.013270,78.645990,-0.300442,-40.054074,-0.357307,-28.020134
54.200000,9.029910,78.834470,-0.300997,-40.150066,-0.358100,-28.065016
54.300000,9.046580,79.052260,-0.301553,-40.260985,-0.358896,-28.120178
54.400000,9.063300,79.251680,-0.302110,-40.362549,-0.359694,-28.168619
54.500000,9.079970,79.422290,-0.302666,-40.449440,-0.360490,-28.206783
54.600000,9.096590,79.644040,-0.303220,-40.562376,-0.361285,-28.263066
54.700000,9.113200,79.876680,-0.303773,-40.680859,-0.362080,-28.323099
54.800000,9.129890,80.049640,-0.304330,-40.768947,-0.362879,-28.361747
54.900000,9.146570,80.243680,-0.304886,-40.867771,-0.363679,-28.407773
55.000000,9.163210,80.479510,-0.305440,-40.987878,-0.364477,-28.468527
55.100000,9.179870,80.675250,-0.305996,-41.087567,-0.365277,-28.514950
55.200000,9.196580,80.852800,-0.306553,-41.177993,-0.366080,-28.554769
55.300000,9.213290,81.052180,-0.307110,-41.279536,-0.366884,-28.602192
55.400000,9.229940,81.286960,-0.307665,-41.399109,-0.367685,-28.662066
55.500000,9.246580,81.518230,-0.308219,-41.516894,-0.368486,-28.720584
55.600000,9.263240,81.682720,-0.308775,-41.600668,-0.369289,-28.755435
55.700000,9.279910,81.881240,-0.309330,-41.701773,-0.370094,-28.802150
55.800000,9.296590,82.087440,-0.309886,-41.806790,-0.370899,-28.851437
55.900000,9.313220,82.321880,-0.310441,-41.926189,-0.371703,-28.910595
56.000000,9.329850,82.519640,-0.310995,-42.026908,-0.372507,-28.956749
56.100000,9.346560,82.718750,-0.311552,-42.128313,-0.373315,-29.003153
56.200000,9.363230,82.954590,-0.312108,-42.248426,-0.374123,-29.062368
56.300000,9.379870,83.168850,-0.312662,-42.357547,-0.374930,-29.113938
56.400000,9.396520,83.332150,-0.313217,-42.440715,-0.375737,-29.147548
56.500000,9.413220,83.572140,-0.313774,-42.562941,-0.376548,-29.207797
56.600000,9.429920,83.803160,-0.314331,-42.680599,-0.377360,-29.264778
