Repository: abubakardawood/tissue-phantom-material-database

Title:
A Database of Silicone Phantom Materials for Modeling Human Tissue Mechanics Across Varying Stiffnesses

Description:
This dataset contains processed mechanical compression test data for soft silicone phantoms
fabricated using Ecoflex (Smooth-On) with varying base materials and thinner concentrations.
The dataset provides force–compression measurements together with derived engineering and
true stress–strain quantities, intended for mechanical characterization, constitutive model
fitting, and the design of tissue-equivalent phantoms.

All files in this dataset are processed outputs generated from raw experimental measurements.
The raw data files are not included in this archive.

File: data/EF30_0T/EF30_0T_A2.csv (part 1 of 2)
EF30_0T_A_sample_2
Compression test;
Cylinder Diameter: 50mm;
Cylinder Height: 30mm;
Speed (mm/min): 10;
Machine: INSTRON 5900;
Load cell: 10kN;
Time (s),Compression (mm),Load (N),Engineering Strain [-],Engineering Stress (kPa),True Strain [-],True Stress (kPa)
0.000000,0.000000,0.028840,-0.000000,-0.014688,0.000000,-0.014688
0.100000,0.007250,0.031900,-0.000242,-0.016247,-0.000242,-0.016243
0.200000,0.027630,0.095050,-0.000921,-0.048409,-0.000921,-0.048364
0.300000,0.046200,0.155170,-0.001540,-0.079027,-0.001541,-0.078906
0.400000,0.063270,0.214560,-0.002109,-0.109275,-0.002111,-0.109044
0.500000,0.080040,0.285880,-0.002668,-0.145597,-0.002672,-0.145209
0.600000,0.096660,0.346600,-0.003222,-0.176522,-0.003227,-0.175953
0.700000,0.113380,0.442010,-0.003779,-0.225114,-0.003786,-0.224263
0.800000,0.130040,0.511880,-0.004335,-0.260698,-0.004344,-0.259568
0.900000,0.146690,0.591040,-0.004890,-0.301014,-0.004902,-0.299542
1.000000,0.163290,0.705340,-0.005443,-0.359227,-0.005458,-0.357271
1.100000,0.179980,0.778880,-0.005999,-0.396680,-0.006017,-0.394301
1.200000,0.196660,0.901750,-0.006555,-0.459258,-0.006577,-0.456247
1.300000,0.213370,0.955200,-0.007112,-0.486479,-0.007138,-0.483019
1.400000,0.230010,1.091500,-0.007667,-0.555896,-0.007697,-0.551634
1.500000,0.246630,1.202850,-0.008221,-0.612606,-0.008255,-0.607570
1.600000,0.263260,1.353450,-0.008775,-0.689306,-0.008814,-0.683258
1.700000,0.279970,1.447300,-0.009332,-0.737104,-0.009376,-0.730225
1.800000,0.296620,1.539380,-0.009887,-0.784000,-0.009937,-0.776248
1.900000,0.313230,1.616610,-0.010441,-0.823333,-0.010496,-0.814736
2.000000,0.329890,1.793010,-0.010996,-0.913172,-0.011057,-0.903131
2.100000,0.346580,1.875150,-0.011553,-0.955006,-0.011620,-0.943973
2.200000,0.363260,1.992610,-0.012109,-1.014828,-0.012183,-1.002540
2.300000,0.379900,2.093070,-0.012663,-1.065992,-0.012744,-1.052493
2.400000,0.396570,2.220780,-0.013219,-1.131034,-0.013307,-1.116083
2.500000,0.413240,2.321790,-0.013775,-1.182478,-0.013870,-1.166190
2.600000,0.429950,2.418590,-0.014332,-1.231778,-0.014435,-1.214124
2.700000,0.446620,2.519410,-0.014887,-1.283125,-0.014999,-1.264023
2.800000,0.463250,2.654090,-0.015442,-1.351717,-0.015562,-1.330844
2.900000,0.479940,2.799620,-0.015998,-1.425835,-0.016127,-1.403024
3.000000,0.496620,2.891120,-0.016554,-1.472435,-0.016693,-1.448061
3.100000,0.513320,2.994760,-0.017111,-1.525219,-0.017259,-1.499121
3.200000,0.529900,3.143630,-0.017663,-1.601038,-0.017821,-1.572758
3.300000,0.546570,3.213650,-0.018219,-1.636699,-0.018387,-1.606879
3.400000,0.563300,3.362330,-0.018777,-1.712421,-0.018955,-1.680267
3.500000,0.579950,3.477900,-0.019332,-1.771280,-0.019521,-1.737038
3.600000,0.596600,3.575710,-0.019887,-1.821094,-0.020087,-1.784879
3.700000,0.613160,3.706930,-0.020439,-1.887924,-0.020650,-1.849337
3.800000,0.629850,3.864320,-0.020995,-1.968082,-0.021219,-1.926762
3.900000,0.646540,3.904730,-0.021551,-1.988663,-0.021787,-1.945804
4.000000,0.663300,4.057930,-0.022110,-2.066687,-0.022358,-2.020992
4.100000,0.679900,4.178990,-0.022663,-2.128342,-0.022924,-2.080107
4.200000,0.696540,4.273670,-0.023218,-2.176562,-0.023492,-2.126027
4.300000,0.713290,4.410730,-0.023776,-2.246366,-0.024064,-2.192956
4.400000,0.729940,4.502730,-0.024331,-2.293222,-0.024632,-2.237424
4.500000,0.746550,4.679720,-0.024885,-2.383362,-0.025200,-2.324052
4.600000,0.763230,4.740120,-0.025441,-2.414123,-0.025770,-2.352706
4.700000,0.779940,4.881420,-0.025998,-2.486087,-0.026342,-2.421454
4.800000,0.796630,4.996790,-0.026554,-2.544844,-0.026913,-2.477268
4.900000,0.813330,5.103960,-0.027111,-2.599425,-0.027485,-2.528952
5.000000,0.829940,5.218200,-0.027665,-2.657607,-0.028055,-2.584086
5.100000,0.846630,5.360790,-0.028221,-2.730228,-0.028627,-2.653178
5.200000,0.863290,5.456810,-0.028776,-2.779131,-0.029198,-2.699157
5.300000,0.879960,5.597780,-0.029332,-2.850926,-0.029771,-2.767303
5.400000,0.896580,5.744250,-0.029886,-2.925523,-0.030342,-2.838090
5.500000,0.913210,5.796170,-0.030440,-2.951965,-0.030913,-2.862106
5.600000,0.929920,5.912320,-0.030997,-3.011120,-0.031488,-2.917783
5.700000,0.946590,6.092210,-0.031553,-3.102737,-0.032062,-3.004836
5.800000,0.963210,6.176580,-0.032107,-3.145706,-0.032634,-3.044707
5.900000,0.979860,6.292120,-0.032662,-3.204550,-0.033207,-3.099883
6.000000,0.996590,6.435700,-0.033220,-3.277675,-0.033784,-3.168792
6.100000,1.013280,6.532310,-0.033776,-3.326878,-0.034360,-3.214510
6.200000,1.029940,6.665320,-0.034331,-3.394620,-0.034934,-3.278078
6.300000,1.046560,6.799270,-0.034885,-3.462840,-0.035508,-3.342037
6.400000,1.063260,6.907840,-0.035442,-3.518134,-0.036085,-3.393444
6.500000,1.079910,7.020010,-0.035997,-3.575262,-0.036661,-3.446563
6.600000,1.096580,7.183920,-0.036553,-3.658740,-0.037237,-3.525004
6.700000,1.113230,7.287040,-0.037108,-3.711259,-0.037814,-3.573543
6.800000,1.129860,7.383050,-0.037662,-3.760156,-0.038390,-3.618541
6.900000,1.146580,7.536650,-0.038219,-3.838384,-0.038969,-3.691684
7.000000,1.163260,7.651340,-0.038775,-3.896795,-0.039547,-3.745696
7.100000,1.179910,7.775430,-0.039330,-3.959994,-0.040125,-3.804246
7.200000,1.196540,7.893530,-0.039885,-4.020142,-0.040702,-3.859800
7.300000,1.213270,7.985930,-0.040442,-4.067201,-0.041283,-3.902714
7.400000,1.229940,8.139870,-0.040998,-4.145602,-0.041862,-3.975640
7.500000,1.246610,8.252760,-0.041554,-4.203096,-0.042442,-4.028442
7.600000,1.263280,8.411850,-0.042109,-4.284120,-0.043022,-4.103719
7.700000,1.279940,8.497510,-0.042665,-4.327746,-0.043602,-4.143104
7.800000,1.296630,8.631450,-0.043221,-4.395961,-0.044183,-4.205964
7.900000,1.313260,8.763460,-0.043775,-4.463194,-0.044762,-4.267816
8.000000,1.329860,8.838130,-0.044329,-4.501223,-0.045341,-4.301689
8.100000,1.346500,8.978590,-0.044883,-4.572758,-0.045922,-4.367518
8.200000,1.363230,9.087190,-0.045441,-4.628068,-0.046506,-4.417764
8.300000,1.379930,9.252160,-0.045998,-4.712086,-0.047089,-4.495341
8.400000,1.396600,9.345620,-0.046553,-4.759685,-0.047672,-4.538106
8.500000,1.413190,9.471060,-0.047106,-4.823571,-0.048252,-4.596350
8.600000,1.429860,9.604420,-0.047662,-4.891491,-0.048835,-4.658353
8.700000,1.446610,9.745320,-0.048220,-4.963251,-0.049422,-4.723921
8.800000,1.463280,9.862190,-0.048776,-5.022772,-0.050006,-4.777781
8.900000,1.479930,9.980110,-0.049331,-5.082828,-0.050589,-4.832087
9.000000,1.496570,10.126100,-0.049886,-5.157180,-0.051173,-4.899911
9.100000,1.513280,10.240670,-0.050443,-5.215530,-0.051759,-4.952445
9.200000,1.529940,10.398890,-0.050998,-5.296111,-0.052344,-5.026020
9.300000,1.546620,10.486500,-0.051554,-5.340731,-0.052930,-5.065395
9.400000,1.563290,10.605960,-0.052110,-5.401571,-0.053516,-5.120097
9.500000,1.579960,10.721260,-0.052665,-5.460293,-0.054103,-5.172725
9.600000,1.596660,10.867360,-0.053222,-5.534701,-0.054691,-5.240133
9.700000,1.613290,10.989670,-0.053776,-5.596993,-0.055276,-5.296007
9.800000,1.629910,11.125280,-0.054330,-5.666059,-0.055862,-5.358220
9.900000,1.646600,11.200510,-0.054887,-5.704373,-0.056450,-5.391279
10.000000,1.663280,11.363180,-0.055443,-5.787220,-0.057039,-5.466361
10.100000,1.679900,11.478790,-0.055997,-5.846100,-0.057626,-5.518738
10.200000,1.696490,11.594150,-0.056550,-5.904852,-0.058212,-5.570935
10.300000,1.713220,11.781620,-0.057107,-6.000330,-0.058803,-5.657667
10.400000,1.729920,11.862890,-0.057664,-6.041720,-0.059393,-5.693331
10.500000,1.746600,12.029660,-0.058220,-6.126656,-0.059984,-5.769962
10.600000,1.763240,12.120970,-0.058775,-6.173159,-0.060573,-5.810334
10.700000,1.779910,12.245610,-0.059330,-6.236638,-0.061163,-5.866616
10.800000,1.796580,12.393610,-0.059886,-6.312014,-0.061754,-5.934012
10.900000,1.813310,12.485350,-0.060444,-6.358737,-0.062348,-5.974391
11.000000,1.829960,12.628880,-0.060999,-6.431836,-0.062938,-6.039502
11.100000,1.846590,12.753730,-0.061553,-6.495421,-0.063529,-6.095609
11.200000,1.863250,12.873810,-0.062108,-6.556578,-0.064121,-6.149359
11.300000,1.879920,12.998900,-0.062664,-6.620285,-0.064713,-6.205432
11.400000,1.896580,13.124420,-0.063219,-6.684212,-0.065306,-6.261641
11.500000,1.913200,13.276750,-0.063773,-6.761793,-0.065898,-6.330571
11.600000,1.929890,13.381300,-0.064330,-6.815040,-0.066492,-6.376631
11.700000,1.946580,13.502550,-0.064886,-6.876792,-0.067087,-6.430585
11.800000,1.963310,13.665040,-0.065444,-6.959548,-0.067683,-6.504089
11.900000,1.979900,13.789660,-0.065997,-7.023016,-0.068275,-6.559521
12.000000,1.996590,13.925830,-0.066553,-7.092367,-0.068871,-6.620349
12.100000,2.013240,14.000990,-0.067108,-7.130646,-0.069466,-6.652122
12.200000,2.029920,14.171440,-0.067664,-7.217455,-0.070062,-6.729093
12.300000,2.046600,14.305110,-0.068220,-7.285533,-0.070659,-6.788514
12.400000,2.063200,14.421870,-0.068773,-7.344998,-0.071253,-6.839858
12.500000,2.079890,14.570570,-0.069330,-7.420730,-0.071850,-6.906254
12.600000,2.096600,14.679990,-0.069887,-7.476458,-0.072449,-6.953953
12.700000,2.113270,14.807600,-0.070442,-7.541449,-0.073046,-7.010212
12.800000,2.129890,14.935300,-0.070996,-7.606486,-0.073643,-7.066453
12.900000,2.146560,15.126270,-0.071552,-7.703746,-0.074241,-7.152528
13.000000,2.163240,15.222270,-0.072108,-7.752638,-0.074840,-7.193611
13.100000,2.179950,15.314730,-0.072665,-7.799728,-0.075440,-7.232961
13.200000,2.196630,15.478180,-0.073221,-7.882972,-0.076040,-7.305773
13.300000,2.213310,15.596370,-0.073777,-7.943166,-0.076640,-7.357143
13.400000,2.229940,15.715220,-0.074331,-8.003696,-0.077239,-7.408770
13.500000,2.246630,15.860430,-0.074888,-8.077651,-0.077840,-7.472734
13.600000,2.263330,16.001960,-0.075444,-8.149731,-0.078442,-7.534880
13.700000,2.279840,16.110900,-0.075995,-8.205214,-0.079037,-7.581661
13.800000,2.296530,16.285080,-0.076551,-8.293923,-0.079640,-7.659015
13.900000,2.313250,16.352610,-0.077108,-8.328316,-0.080243,-7.686133
14.000000,2.329920,16.492500,-0.077664,-8.399561,-0.080846,-7.747218
14.100000,2.346530,16.631950,-0.078218,-8.470583,-0.081446,-7.808033
14.200000,2.363250,16.781560,-0.078775,-8.546778,-0.082051,-7.873506
14.300000,2.379950,16.875990,-0.079332,-8.594871,-0.082655,-7.913026
14.400000,2.396620,17.010500,-0.079887,-8.663377,-0.083259,-7.971282
14.500000,2.413270,17.160610,-0.080442,-8.739827,-0.083863,-8.036775
14.600000,2.429920,17.305430,-0.080997,-8.813583,-0.084466,-8.099706
14.700000,2.446590,17.423050,-0.081553,-8.873486,-0.085071,-8.149827
14.800000,2.463250,17.570950,-0.082108,-8.948811,-0.085676,-8.214039
14.900000,2.479920,17.710850,-0.082664,-9.020062,-0.086281,-8.274427
15.000000,2.496520,17.851930,-0.083217,-9.091913,-0.086885,-8.335309
15.100000,2.513200,17.971900,-0.083773,-9.153014,-0.087491,-8.386235
15.200000,2.529950,18.083030,-0.084332,-9.209612,-0.088101,-8.432950
15.300000,2.546660,18.206380,-0.084889,-9.272433,-0.088710,-8.485309
15.400000,2.563250,18.358210,-0.085442,-9.349760,-0.089314,-8.550901
15.500000,2.579910,18.470560,-0.085997,-9.406979,-0.089921,-8.598007
15.600000,2.596600,18.575750,-0.086553,-9.460552,-0.090530,-8.641709
15.700000,2.613260,18.756640,-0.087109,-9.552678,-0.091138,-8.720557
15.800000,2.629970,18.891580,-0.087666,-9.621403,-0.091749,-8.777936
15.900000,2.646610,19.017760,-0.088220,-9.685666,-0.092357,-8.831193
16.000000,2.663270,19.146140,-0.088776,-9.751049,-0.092966,-8.885393
16.100000,2.679890,19.301600,-0.089330,-9.830224,-0.093574,-8.952094
16.200000,2.696590,19.374940,-0.089886,-9.867576,-0.094186,-8.980616
16.300000,2.713190,19.538640,-0.090440,-9.950948,-0.094794,-9.050987
16.400000,2.729870,19.678960,-0.090996,-10.022412,-0.095405,-9.110416
16.500000,2.746540,19.804380,-0.091551,-10.086288,-0.096017,-9.162875
16.600000,2.763240,19.930740,-0.092108,-10.150643,-0.096630,-9.215687
16.700000,2.779860,20.093840,-0.092662,-10.233709,-0.097240,-9.285433
16.800000,2.796500,20.182890,-0.093217,-10.279061,-0.097852,-9.320882
16.900000,2.813250,20.317680,-0.093775,-10.347709,-0.098468,-9.377353
17.000000,2.829950,20.482880,-0.094332,-10.431845,-0.099082,-9.447792
17.100000,2.846620,20.596690,-0.094887,-10.489808,-0.099696,-9.494458
17.200000,2.863250,20.754830,-0.095442,-10.570348,-0.100308,-9.561496
17.300000,2.879960,20.900910,-0.095999,-10.644746,-0.100924,-9.622865
17.400000,2.896640,21.031450,-0.096555,-10.711230,-0.101540,-9.677010
17.500000,2.913330,21.138980,-0.097111,-10.765994,-0.102156,-9.720498
17.600000,2.929920,21.273860,-0.097664,-10.834688,-0.102768,-9.776529
17.700000,2.946580,21.418360,-0.098219,-10.908281,-0.103384,-9.836877
17.800000,2.963290,21.569780,-0.098776,-10.985399,-0.104002,-9.900301
17.900000,2.980000,21.684700,-0.099333,-11.043927,-0.104620,-9.946897
18.000000,2.996620,21.848690,-0.099887,-11.127446,-0.105235,-10.015955
18.100000,3.013260,21.961410,-0.100442,-11.184854,-0.105852,-10.061425
18.200000,3.029900,22.118220,-0.100997,-11.264717,-0.106469,-10.127018
18.300000,3.046530,22.225550,-0.101551,-11.319380,-0.107085,-10.169885
18.400000,3.063180,22.373300,-0.102106,-11.394628,-0.107703,-10.231168
18.500000,3.079850,22.481370,-0.102662,-11.449668,-0.108322,-10.274226
18.600000,3.096580,22.642580,-0.103219,-11.531771,-0.108944,-10.341470
18.700000,3.113280,22.768170,-0.103776,-11.595734,-0.109565,-10.392375
18.800000,3.129960,22.902970,-0.104332,-11.664387,-0.110185,-10.447418
18.900000,3.146590,23.046110,-0.104886,-11.737287,-0.110805,-10.506206
19.000000,3.163260,23.175410,-0.105442,-11.803139,-0.111426,-10.558593
19.100000,3.179920,23.313860,-0.105997,-11.873651,-0.112047,-10.615076
19.200000,3.196600,23.430330,-0.106553,-11.932969,-0.112669,-10.661471
19.300000,3.213250,23.584870,-0.107108,-12.011676,-0.113290,-10.725125
19.400000,3.229860,23.737640,-0.107662,-12.089481,-0.113910,-10.787903
19.500000,3.246580,23.874630,-0.108219,-12.159249,-0.114535,-10.843383
19.600000,3.263290,23.977580,-0.108776,-12.211681,-0.115160,-10.883339
19.700000,3.279940,24.092460,-0.109331,-12.270189,-0.115783,-10.928673
19.800000,3.296530,24.283100,-0.109884,-12.367281,-0.116404,-11.008311
19.900000,3.313230,24.392310,-0.110441,-12.422901,-0.117029,-11.050904
20.000000,3.329930,24.534530,-0.110998,-12.495334,-0.117655,-11.108381
20.100000,3.346600,24.647750,-0.111553,-12.552996,-0.118281,-11.152667
20.200000,3.363260,24.833620,-0.112109,-12.647659,-0.118906,-11.229747
20.300000,3.379860,24.945790,-0.112662,-12.704787,-0.119529,-11.273440
20.400000,3.396570,25.075940,-0.113219,-12.771071,-0.120157,-11.325143
20.500000,3.413290,25.218490,-0.113776,-12.843671,-0.120786,-11.382366
20.600000,3.429950,25.334860,-0.114332,-12.902938,-0.121413,-11.427724
20.700000,3.446590,25.474260,-0.114886,-12.973934,-0.122039,-11.483406
20.800000,3.463300,25.600820,-0.115443,-13.038391,-0.122669,-11.533195
20.900000,3.479980,25.785510,-0.115999,-13.132452,-0.123297,-11.609097
21.000000,3.496670,25.914130,-0.116556,-13.197958,-0.123927,-11.659661
21.100000,3.513250,26.050510,-0.117108,-13.267416,-0.124553,-11.713691
21.200000,3.529910,26.180650,-0.117664,-13.333696,-0.125182,-11.764804
21.300000,3.546630,26.308490,-0.118221,-13.398804,-0.125814,-11.814784
21.400000,3.563280,26.438810,-0.118776,-13.465175,-0.126443,-11.865836
21.500000,3.579930,26.570050,-0.119331,-13.532015,-0.127073,-11.917226
21.600000,3.596590,26.678630,-0.119886,-13.587315,-0.127704,-11.958381
21.700000,3.613270,26.853480,-0.120442,-13.676365,-0.128336,-12.029152
21.800000,3.629940,26.998980,-0.120998,-13.750468,-0.128968,-12.086689
21.900000,3.646540,27.138510,-0.121551,-13.821530,-0.129598,-12.141504
22.000000,3.663190,27.238120,-0.122106,-13.872261,-0.130230,-12.178370
22.100000,3.679880,27.413230,-0.122663,-13.961443,-0.130864,-12.248896
22.200000,3.696660,27.564190,-0.123222,-14.038327,-0.131501,-12.308496
22.300000,3.713290,27.693470,-0.123776,-14.104168,-0.132134,-12.358406
22.400000,3.729870,27.800500,-0.124329,-14.158678,-0.132765,-12.398344
22.500000,3.746580,27.946500,-0.124886,-14.233036,-0.133401,-12.455529
22.600000,3.763230,28.064850,-0.125441,-14.293311,-0.134036,-12.500344
22.700000,3.779890,28.202840,-0.125996,-14.363588,-0.134671,-12.553829
22.800000,3.796580,28.352540,-0.126553,-14.439830,-0.135307,-12.612431
22.900000,3.813230,28.480940,-0.127108,-14.505224,-0.135943,-12.661499
23.000000,3.829880,28.613380,-0.127663,-14.572675,-0.136579,-12.712288
23.100000,3.846560,28.747300,-0.128219,-14.640880,-0.137217,-12.763646
23.200000,3.863240,28.914350,-0.128775,-14.725958,-0.137855,-12.829627
23.300000,3.879860,29.079540,-0.129329,-14.810088,-0.138491,-12.894719
23.400000,3.896530,29.141960,-0.129884,-14.841878,-0.139129,-12.914151
23.500000,3.913220,29.279680,-0.130441,-14.912019,-0.139769,-12.966885
23.600000,3.929920,29.452570,-0.130997,-15.000071,-0.140409,-13.035101
23.700000,3.946540,29.544240,-0.131551,-15.046758,-0.141047,-13.067337
23.800000,3.963230,29.696200,-0.132108,-15.124150,-0.141688,-13.126134
23.900000,3.979910,29.836430,-0.132664,-15.195569,-0.142328,-13.179669
24.000000,3.996620,29.965590,-0.133221,-15.261350,-0.142971,-13.228222
24.100000,4.013270,30.120680,-0.133776,-15.340336,-0.143611,-13.288173
24.200000,4.029910,30.266100,-0.134330,-15.414398,-0.144252,-13.343777
24.300000,4.046590,30.386950,-0.134886,-15.475947,-0.144894,-13.388453
24.400000,4.063320,30.534840,-0.135444,-15.551266,-0.145539,-13.444941
24.500000,4.079980,30.689240,-0.135999,-15.629902,-0.146182,-13.504245
24.600000,4.096550,30.859820,-0.136552,-15.716777,-0.146821,-13.570625
24.700000,4.113180,30.987740,-0.137106,-15.781926,-0.147463,-13.618130
24.800000,4.129940,31.107010,-0.137665,-15.842670,-0.148111,-13.661694
24.900000,4.146620,31.201660,-0.138221,-15.890875,-0.148756,-13.694428
25.000000,4.163190,31.391120,-0.138773,-15.987366,-0.149397,-13.768751
25.100000,4.179890,31.514550,-0.139330,-16.050229,-0.150044,-13.813956
25.200000,4.196580,31.681630,-0.139886,-16.135322,-0.150690,-13.878216
25.300000,4.213260,31.796060,-0.140442,-16.193600,-0.151337,-13.919339
25.400000,4.229900,31.911510,-0.140997,-16.252399,-0.151982,-13.960865
25.500000,4.246560,32.044570,-0.141552,-16.320165,-0.152629,-14.010013
25.600000,4.263250,32.181360,-0.142108,-16.389832,-0.153277,-14.060700
25.700000,4.279980,32.324810,-0.142666,-16.462891,-0.153928,-14.114196
25.800000,4.296670,32.469460,-0.143222,-16.536560,-0.154577,-14.168155
25.900000,4.313250,32.632210,-0.143775,-16.619448,-0.155222,-14.229987
26.000000,4.329920,32.746480,-0.144331,-16.677645,-0.155871,-14.270550
26.100000,4.346590,32.850150,-0.144886,-16.730444,-0.156521,-14.306431
26.200000,4.363260,33.025300,-0.145442,-16.819647,-0.157171,-14.373364
26.300000,4.379840,33.169050,-0.145995,-16.892858,-0.157818,-14.426591
26.400000,4.396500,33.293770,-0.146550,-16.956378,-0.158468,-14.471421
26.500000,4.413250,33.464880,-0.147108,-17.043523,-0.159123,-14.536279
26.600000,4.429870,33.557690,-0.147662,-17.090791,-0.159773,-14.567125
26.700000,4.446530,33.725150,-0.148218,-17.176078,-0.160424,-14.630280
26.800000,4.463180,33.865630,-0.148773,-17.247624,-0.161076,-14.681649
26.900000,4.479890,33.995770,-0.149330,-17.313903,-0.161731,-14.728424
27.000000,4.496590,34.149990,-0.149886,-17.392447,-0.162385,-14.785557
27.100000,4.513300,34.272910,-0.150443,-17.455050,-0.163041,-14.829054
27.200000,4.529910,34.406940,-0.150997,-17.523311,-0.163693,-14.877343
27.300000,4.546570,34.569690,-0.151552,-17.606199,-0.164347,-14.937938
27.400000,4.563260,34.716240,-0.152109,-17.680836,-0.165003,-14.991427
27.500000,4.579960,34.823360,-0.152665,-17.735392,-0.165660,-15.027812
27.600000,4.596580,34.969490,-0.153219,-17.809815,-0.166314,-15.081007
27.700000,4.613240,35.141550,-0.153775,-17.897444,-0.166970,-15.145271
27.800000,4.629950,35.262870,-0.154332,-17.959232,-0.167628,-15.187554
27.900000,4.646620,35.392650,-0.154887,-18.025329,-0.168285,-15.233434
28.000000,4.663300,35.537400,-0.155443,-18.099049,-0.168943,-15.285673
28.100000,4.679940,35.699100,-0.155998,-18.181402,-0.169600,-15.345140
28.200000,4.696600,35.808230,-0.156553,-18.236982,-0.170259,-15.381921
28.300000,4.713240,35.958780,-0.157108,-18.313656,-0.170916,-15.436434
28.400000,4.729920,36.132990,-0.157664,-18.402381,-0.171576,-15.500988
28.500000,4.746540,36.253590,-0.158218,-18.463802,-0.172234,-15.542496
28.600000,4.763240,36.386380,-0.158775,-18.531431,-0.172896,-15.589109
28.700000,4.779950,36.523030,-0.159332,-18.601026,-0.173558,-15.637294
28.800000,4.796620,36.672150,-0.159887,-18.676973,-0.174219,-15.690761
28.900000,4.813220,36.793220,-0.160441,-18.738633,-0.174878,-15.732194
29.000000,4.829850,36.932240,-0.160995,-18.809435,-0.175539,-15.781210
29.100000,4.846620,37.083850,-0.161554,-18.886650,-0.176205,-15.835436
29.200000,4.863370,37.213870,-0.162112,-18.952868,-0.176871,-15.880375
29.300000,4.879980,37.370380,-0.162666,-19.032578,-0.177532,-15.936625
29.400000,4.896580,37.494420,-0.163219,-19.095751,-0.178193,-15.978956
29.500000,4.913270,37.633290,-0.163776,-19.166477,-0.178858,-16.027475
29.600000,4.929960,37.795180,-0.164332,-19.248927,-0.179524,-16.085712
29.700000,4.946630,37.930210,-0.164888,-19.317697,-0.180189,-16.132447
29.800000,4.963220,38.083860,-0.165441,-19.395951,-0.180851,-16.187072
29.900000,4.979850,38.231170,-0.165995,-19.470975,-0.181516,-16.238891
30.000000,4.996570,38.371880,-0.166552,-19.542638,-0.182184,-16.287766
30.100000,5.013220,38.495530,-0.167107,-19.605612,-0.182850,-16.329371
30.200000,5.029860,38.689080,-0.167662,-19.704187,-0.183517,-16.400543
30.300000,5.046510,38.830150,-0.168217,-19.776033,-0.184184,-16.449368
30.400000,5.063220,38.920090,-0.168774,-19.821839,-0.184854,-16.476428
30.500000,5.079930,39.132840,-0.169331,-19.930192,-0.185524,-16.555392
30.600000,5.096600,39.253120,-0.169887,-19.991450,-0.186193,-16.595169
30.700000,5.113230,39.362830,-0.170441,-20.047325,-0.186861,-16.630439
30.800000,5.129920,39.516130,-0.170997,-20.125400,-0.187532,-16.684010
30.900000,5.146600,39.689550,-0.171553,-20.213722,-0.188203,-16.745990
31.000000,5.163260,39.818070,-0.172109,-20.279177,-0.188873,-16.788954
31.100000,5.179880,39.963210,-0.172663,-20.353096,-0.189543,-16.838876
31.200000,5.196540,40.154400,-0.173218,-20.450468,-0.190214,-16.908079
31.300000,5.213210,40.233070,-0.173774,-20.490534,-0.190887,-16.929819
31.400000,5.229910,40.413450,-0.174330,-20.582401,-0.191561,-16.994264
31.500000,5.246600,40.553150,-0.174887,-20.653550,-0.192235,-17.041519
31.600000,5.263170,40.684940,-0.175439,-20.720670,-0.192904,-17.085456
31.700000,5.279870,40.834780,-0.175996,-20.796983,-0.193579,-17.136804
31.800000,5.296620,41.030390,-0.176554,-20.896606,-0.194257,-17.207227
31.900000,5.313260,41.183540,-0.177109,-20.974605,-0.194931,-17.259820
32.000000,5.329880,41.287070,-0.177663,-21.027332,-0.195605,-17.291560
32.100000,5.346570,41.413750,-0.178219,-21.091850,-0.196281,-17.332881
32.200000,5.363280,41.548720,-0.178776,-21.160589,-0.196959,-17.377584
32.300000,5.379950,41.754920,-0.179332,-21.265606,-0.197636,-17.452010
32.400000,5.396570,41.905980,-0.179886,-21.342540,-0.198312,-17.503323
32.500000,5.413240,42.006860,-0.180441,-21.393918,-0.198989,-17.533571
32.600000,5.429930,42.191570,-0.180998,-21.487990,-0.199668,-17.598714
32.700000,5.446640,42.316650,-0.181555,-21.551693,-0.200349,-17.638882
32.800000,5.463260,42.476530,-0.182109,-21.633119,-0.201026,-17.693541
32.900000,5.479900,42.617760,-0.182663,-21.705047,-0.201704,-17.740331
33.000000,5.496590,42.745480,-0.183220,-21.770094,-0.202385,-17.781385
33.100000,5.513250,42.906190,-0.183775,-21.851943,-0.203065,-17.836102
33.200000,5.529860,43.062690,-0.184329,-21.931648,-0.203744,-17.889017
33.300000,5.546500,43.201900,-0.184883,-22.002547,-0.204424,-17.934643
33.400000,5.563250,43.385030,-0.185442,-22.095814,-0.205109,-17.998330
33.500000,5.579990,43.560300,-0.186000,-22.185079,-0.205795,-18.058661
33.600000,5.596620,43.664590,-0.186554,-22.238193,-0.206476,-18.089569
33.700000,5.613240,43.813910,-0.187108,-22.314241,-0.207157,-18.139068
33.800000,5.629930,43.985200,-0.187664,-22.401478,-0.207842,-18.197520
33.900000,5.646600,44.111790,-0.188220,-22.465950,-0.208526,-18.237409
34.000000,5.663320,44.249560,-0.188777,-22.536116,-0.209213,-18.281808
34.100000,5.679990,44.428690,-0.189333,-22.627346,-0.209898,-18.343243
34.200000,5.696570,44.579480,-0.189886,-22.704143,-0.210580,-18.392951
34.300000,5.713240,44.703400,-0.190441,-22.767255,-0.211266,-18.431428
34.400000,5.729940,44.864280,-0.190998,-22.849190,-0.211954,-18.485041
34.500000,5.746600,45.023110,-0.191553,-22.930082,-0.212641,-18.537748
34.600000,5.763160,45.201270,-0.192105,-23.020818,-0.213324,-18.598396
34.700000,5.779850,45.326360,-0.192662,-23.084526,-0.214012,-18.637022
34.800000,5.796530,45.482380,-0.193218,-23.163986,-0.214701,-18.688295
34.900000,5.813220,45.671150,-0.193774,-23.260126,-0.215391,-18.752918
35.000000,5.829860,45.777820,-0.194329,-23.314452,-0.216079,-18.783786
35.100000,5.846580,45.945900,-0.194886,-23.400055,-0.216771,-18.839712
35.200000,5.863230,46.060020,-0.195441,-23.458176,-0.217461,-18.873486
35.300000,5.879920,46.235580,-0.195997,-23.547588,-0.218153,-18.932323
35.400000,5.896590,46.380980,-0.196553,-23.621639,-0.218844,-18.978735
35.500000,5.913230,46.577640,-0.197108,-23.721797,-0.219535,-19.046049
35.600000,5.929890,46.674060,-0.197663,-23.770904,-0.220227,-19.072275
35.700000,5.946630,46.874390,-0.198221,-23.872931,-0.220922,-19.140815
35.800000,5.963280,46.999120,-0.198776,-23.936455,-0.221615,-19.178462
35.900000,5.979870,47.191420,-0.199329,-24.034393,-0.222305,-19.243641
36.000000,5.996590,47.313630,-0.199886,-24.096634,-0.223001,-19.280046
36.100000,6.013290,47.459510,-0.200443,-24.170930,-0.223697,-19.326036
36.200000,6.029970,47.632240,-0.200999,-24.258901,-0.224393,-19.382886
36.300000,6.046600,47.731650,-0.201553,-24.309530,-0.225087,-19.409863
36.400000,6.063270,47.920420,-0.202109,-24.405669,-0.225783,-19.473064
36.500000,6.079920,48.071350,-0.202664,-24.482538,-0.226479,-19.520809
36.600000,6.096600,48.245430,-0.203220,-24.571196,-0.227177,-19.577837
36.700000,6.113270,48.368060,-0.203776,-24.633651,-0.227874,-19.613912
36.800000,6.129850,48.529370,-0.204328,-24.715805,-0.228569,-19.665666
36.900000,6.146550,48.715680,-0.204885,-24.810692,-0.229269,-19.727353
37.000000,6.163270,48.845840,-0.205442,-24.876982,-0.229970,-19.766197
37.100000,6.179970,49.020950,-0.205999,-24.966165,-0.230671,-19.823160
37.200000,6.196560,49.135600,-0.206552,-25.024556,-0.231367,-19.855684
37.300000,6.213230,49.305790,-0.207108,-25.111233,-0.232068,-19.910504
37.400000,6.229930,49.458480,-0.207664,-25.188997,-0.232770,-19.958141
37.500000,6.246610,49.627070,-0.208220,-25.274859,-0.233472,-20.012120
37.600000,6.263260,49.760630,-0.208775,-25.342881,-0.234173,-20.051912
37.700000,6.279910,49.995110,-0.209330,-25.462300,-0.234875,-20.132269
37.800000,6.296620,50.090290,-0.209887,-25.510775,-0.235580,-20.156387
37.900000,6.313310,50.256570,-0.210444,-25.595461,-0.236284,-20.209058
38.000000,6.329980,50.430990,-0.210999,-25.684292,-0.236988,-20.264924
38.100000,6.346570,50.563900,-0.211552,-25.751983,-0.237689,-20.304091
38.200000,6.363250,50.769410,-0.212108,-25.856648,-0.238395,-20.372238
38.300000,6.379900,50.918720,-0.212663,-25.932691,-0.239099,-20.417759
38.400000,6.396600,51.055760,-0.213220,-26.002485,-0.239807,-20.458235
38.500000,6.413180,51.226280,-0.213773,-26.089330,-0.240509,-20.512144
38.600000,6.429810,51.385850,-0.214327,-26.170599,-0.241215,-20.561533
38.700000,6.446580,51.514150,-0.214886,-26.235941,-0.241926,-20.598205
38.800000,6.463280,51.676840,-0.215443,-26.318798,-0.242636,-20.648606
38.900000,6.479930,51.847460,-0.215998,-26.405695,-0.243343,-20.702126
39.000000,6.496570,52.013270,-0.216552,-26.490141,-0.244051,-20.753639
39.100000,6.513270,52.208710,-0.217109,-26.589678,-0.244762,-20.816819
39.200000,6.529930,52.289920,-0.217664,-26.631038,-0.245471,-20.834411
39.300000,6.546630,52.508980,-0.218221,-26.742604,-0.246183,-20.906806
39.400000,6.563230,52.661300,-0.218774,-26.820180,-0.246891,-20.952613
39.500000,6.579940,52.814380,-0.219331,-26.898143,-0.247604,-20.998537
39.600000,6.596630,53.001930,-0.219888,-26.993661,-0.248317,-21.058088
39.700000,6.613300,53.146870,-0.220443,-27.067479,-0.249030,-21.100633
39.800000,6.629910,53.278130,-0.220997,-27.134329,-0.249740,-21.137724
39.900000,6.646560,53.420740,-0.221552,-27.206959,-0.250453,-21.179203
40.000000,6.663250,53.630730,-0.222108,-27.313906,-0.251168,-21.247260
40.100000,6.679910,53.816940,-0.222664,-27.408742,-0.251882,-21.305811
40.200000,6.696580,53.955110,-0.223219,-27.479112,-0.252597,-21.345243
40.300000,6.713140,54.107120,-0.223771,-27.556530,-0.253308,-21.390168
40.400000,6.729930,54.293400,-0.224331,-27.651402,-0.254029,-21.448335
40.500000,6.746640,54.420220,-0.224888,-27.715990,-0.254748,-21.482997
40.600000,6.763250,54.564130,-0.225442,-27.789283,-0.255462,-21.524421
40.700000,6.779890,54.747710,-0.225996,-27.882780,-0.256179,-21.581374
40.800000,6.796560,54.900510,-0.226552,-27.960600,-0.256897,-21.626070
40.900000,6.813240,55.068520,-0.227108,-28.046167,-0.257616,-21.676658
41.000000,6.829950,55.249980,-0.227665,-28.138584,-0.258337,-21.732413
41.100000,6.846580,55.361660,-0.228219,-28.195462,-0.259055,-21.760712
41.200000,6.863230,55.547040,-0.228774,-28.289875,-0.259774,-21.817878
41.300000,6.879920,55.748050,-0.229331,-28.392249,-0.260496,-21.881035
41.400000,6.896580,55.913570,-0.229886,-28.476547,-0.261217,-21.930188
41.500000,6.913290,56.063490,-0.230443,-28.552901,-0.261940,-21.973085
41.600000,6.929930,56.213970,-0.230998,-28.629540,-0.262661,-22.016183
41.700000,6.946610,56.409080,-0.231554,-28.728909,-0.263385,-22.076624
41.800000,6.963250,56.557120,-0.232108,-28.804305,-0.264107,-22.118586
41.900000,6.979940,56.746450,-0.232665,-28.900730,-0.264831,-22.176551
42.000000,6.996580,56.912750,-0.233219,-28.985426,-0.265554,-22.225464
42.100000,7.013230,57.035090,-0.233774,-29.047733,-0.266279,-22.257118
42.200000,7.029940,57.212180,-0.234331,-29.137924,-0.267006,-22.309995
42.300000,7.046600,57.393030,-0.234887,-29.230030,-0.267731,-22.364286
42.400000,7.063210,57.537050,-0.235440,-29.303379,-0.268455,-22.404182
42.500000,7.079900,57.716350,-0.235997,-29.394696,-0.269183,-22.457645
42.600000,7.096610,57.881580,-0.236554,-29.478847,-0.269912,-22.505517
42.700000,7.113310,58.056550,-0.237110,-29.567958,-0.270642,-22.557090
42.800000,7.129900,58.200800,-0.237663,-29.641424,-0.271367,-22.596744
42.900000,7.146520,58.366660,-0.238217,-29.725896,-0.272094,-22.644672
43.000000,7.163230,58.590110,-0.238774,-29.839698,-0.272825,-22.714744
43.100000,7.179980,58.736950,-0.239333,-29.914483,-0.273559,-22.754970
43.200000,7.196640,58.921420,-0.239888,-30.008433,-0.274289,-22.809770
43.300000,7.213260,59.074260,-0.240442,-30.086274,-0.275019,-22.852270
43.400000,7.229900,59.213430,-0.240997,-30.157152,-0.275749,-22.889379
43.500000,7.246590,59.386920,-0.241553,-30.245510,-0.276482,-22.939616
43.600000,7.263260,59.544840,-0.242109,-30.325938,-0.277215,-22.983766
43.700000,7.279920,59.762000,-0.242664,-30.436537,-0.277948,-23.050685
43.800000,7.296540,59.884670,-0.243218,-30.499012,-0.278680,-23.081103
43.900000,7.313260,60.106150,-0.243775,-30.611811,-0.279417,-23.149406
44.000000,7.329960,60.258260,-0.244332,-30.689280,-0.280153,-23.190907
44.100000,7.346620,60.418630,-0.244887,-30.770956,-0.280888,-23.235538
44.200000,7.363280,60.586680,-0.245443,-30.856543,-0.281624,-23.283031
44.300000,7.379930,60.801210,-0.245998,-30.965802,-0.282360,-23.348287
44.400000,7.396600,60.927630,-0.246553,-31.030187,-0.283097,-23.379591
44.500000,7.413270,61.107930,-0.247109,-31.122013,-0.283835,-23.431484
44.600000,7.429930,61.269040,-0.247664,-31.204066,-0.284573,-23.475932
44.700000,7.446590,61.461510,-0.248220,-31.302090,-0.285311,-23.532296
44.800000,7.463270,61.608990,-0.248776,-31.377201,-0.286051,-23.571317
44.900000,7.479950,61.823960,-0.249332,-31.486684,-0.286791,-23.636057
45.000000,7.496590,62.006690,-0.249886,-31.579748,-0.287531,-23.688400
45.100000,7.513220,62.171400,-0.250441,-31.663634,-0.288270,-23.733772
45.200000,7.529910,62.305610,-0.250997,-31.731987,-0.289012,-23.767353
45.300000,7.546630,62.512740,-0.251554,-31.837477,-0.289757,-23.828622
45.400000,7.563290,62.683690,-0.252110,-31.924541,-0.290499,-23.876056
45.500000,7.579860,62.861930,-0.252662,-32.015318,-0.291238,-23.926264
45.600000,7.596580,63.004440,-0.253219,-32.087898,-0.291984,-23.962622
45.700000,7.613270,63.185520,-0.253776,-32.180121,-0.292729,-24.013589
45.800000,7.629950,63.407410,-0.254332,-32.293129,-0.293474,-24.079963
45.900000,7.646610,63.508290,-0.254887,-32.344506,-0.294219,-24.100312
46.000000,7.663280,63.769450,-0.255443,-32.477514,-0.294965,-24.181371
46.100000,7.679930,63.887020,-0.255998,-32.537392,-0.295711,-24.207896
46.200000,7.696670,64.126190,-0.256556,-32.659200,-0.296461,-24.280297
46.300000,7.713320,64.258280,-0.257111,-32.726473,-0.297208,-24.312148
46.400000,7.729930,64.459390,-0.257664,-32.828898,-0.297954,-24.370062
46.500000,7.746590,64.625110,-0.258220,-32.913298,-0.298702,-24.414437
46.600000,7.763290,64.814790,-0.258776,-33.009901,-0.299453,-24.467720
46.700000,7.779920,64.980580,-0.259331,-33.094338,-0.300201,-24.511961
46.800000,7.796530,65.163530,-0.259884,-33.187513,-0.300949,-24.562599
46.900000,7.813240,65.344150,-0.260441,-33.279502,-0.301702,-24.612144
47.000000,7.829920,65.537340,-0.260997,-33.377893,-0.302454,-24.666352
47.100000,7.846590,65.694820,-0.261553,-33.458097,-0.303206,-24.707031
47.200000,7.863180,65.913740,-0.262106,-33.569592,-0.303955,-24.770801
47.300000,7.879900,66.058250,-0.262663,-33.643190,-0.304711,-24.806358
47.400000,7.896620,66.250330,-0.263221,-33.741016,-0.305467,-24.859683
47.500000,7.913300,66.460100,-0.263777,-33.847851,-0.306222,-24.919578
47.600000,7.929900,66.605220,-0.264330,-33.921760,-0.306974,-24.955221
47.700000,7.946570,66.746390,-0.264886,-33.993657,-0.307729,-24.989225
47.800000,7.963200,66.973760,-0.265440,-34.109456,-0.308484,-25.055442
47.900000,7.979940,67.151880,-0.265998,-34.200172,-0.309244,-25.102994
48.000000,7.996620,67.324870,-0.266554,-34.288275,-0.310001,-25.148598
48.100000,8.013200,67.521650,-0.267107,-34.388494,-0.310755,-25.203098
48.200000,8.029940,67.718280,-0.267665,-34.488637,-0.311517,-25.257247
48.300000,8.046600,67.865180,-0.268220,-34.563452,-0.312275,-25.292843
48.400000,8.063270,68.054680,-0.268776,-34.659964,-0.313035,-25.344209
48.500000,8.079930,68.239720,-0.269331,-34.754204,-0.313795,-25.393819
48.600000,8.096590,68.421570,-0.269886,-34.846819,-0.314555,-25.442139
48.700000,8.113250,68.609020,-0.270442,-34.942287,-0.315316,-25.492437
48.800000,8.129950,68.793690,-0.270998,-35.036339,-0.316079,-25.541549
48.900000,8.146620,68.966200,-0.271554,-35.124197,-0.316842,-25.586081
49.000000,8.163190,69.189670,-0.272106,-35.238010,-0.317600,-25.649524
49.100000,8.179900,69.364030,-0.272663,-35.326810,-0.318366,-25.694485
49.200000,8.196580,69.543240,-0.273219,-35.418081,-0.319131,-25.741177
49.300000,8.213240,69.747280,-0.273775,-35.521998,-0.319895,-25.796975
49.400000,8.229850,69.900830,-0.274328,-35.600200,-0.320658,-25.834057
49.500000,8.246580,70.079040,-0.274886,-35.690962,-0.321426,-25.880016
49.600000,8.263230,70.270400,-0.275441,-35.788421,-0.322192,-25.930822
49.700000,8.279950,70.474750,-0.275998,-35.892495,-0.322962,-25.986227
49.800000,8.296640,70.672630,-0.276555,-35.993275,-0.323730,-26.039167
49.900000,8.313280,70.833650,-0.277109,-36.075282,-0.324497,-26.078484
50.000000,8.329970,71.067110,-0.277666,-36.194182,-0.325267,-26.144300
50.100000,8.346670,71.236800,-0.278222,-36.280604,-0.326038,-26.186530
50.200000,8.363350,71.374730,-0.278778,-36.350851,-0.326809,-26.217022
50.300000,8.379900,71.602760,-0.279330,-36.466986,-0.327574,-26.280663
50.400000,8.396560,71.817560,-0.279885,-36.576383,-0.328345,-26.339190
50.500000,8.413220,72.015020,-0.280441,-36.676949,-0.329116,-26.391241
50.600000,8.429910,72.179640,-0.280997,-36.760789,-0.329890,-26.431117
50.700000,8.446530,72.383160,-0.281551,-36.864441,-0.330661,-26.485221
50.800000,8.463210,72.544390,-0.282107,-36.946554,-0.331435,-26.523673
50.900000,8.479960,72.791620,-0.282665,-37.072468,-0.332213,-26.593366
51.000000,8.496550,72.927190,-0.283218,-37.141513,-0.332984,-26.622356
51.100000,8.513190,73.180990,-0.283773,-37.270772,-0.333758,-26.694333
51.200000,8.529870,73.323410,-0.284329,-37.343306,-0.334535,-26.725521
51.300000,8.546540,73.522180,-0.284885,-37.444539,-0.335311,-26.777164
51.400000,8.563210,73.722200,-0.285440,-37.546408,-0.336089,-26.829149
51.500000,8.579940,73.897230,-0.285998,-37.635550,-0.336870,-26.871858
51.600000,8.596530,74.064650,-0.286551,-37.720816,-0.337644,-26.911879
51.700000,8.613270,74.306500,-0.287109,-37.843990,-0.338427,-26.978640
51.800000,8.630000,74.501260,-0.287667,-37.943180,-0.339209,-27.028192
51.900000,8.646620,74.684840,-0.288221,-38.036677,-0.339987,-27.073720
52.000000,8.663200,74.885440,-0.288773,-38.138841,-0.340764,-27.125361
52.100000,8.679870,75.058140,-0.289329,-38.226797,-0.341546,-27.166676
52.200000,8.696600,75.226160,-0.289887,-38.312369,-0.342331,-27.206124
52.300000,8.713280,75.472070,-0.290443,-38.437610,-0.343114,-27.273688
52.400000,8.729950,75.625260,-0.290998,-38.515629,-0.343897,-27.307645
52.500000,8.746560,75.835370,-0.291552,-38.622637,-0.344679,-27.362130
52.600000,8.763210,76.066830,-0.292107,-38.740518,-0.345462,-27.424142
52.700000,8.779910,76.274470,-0.292664,-38.846269,-0.346249,-27.477377
52.800000,8.796590,76.446110,-0.293220,-38.933684,-0.347035,-27.517562
52.900000,8.813220,76.665620,-0.293774,-39.045480,-0.347820,-27.574933
53.000000,8.829890,76.840790,-0.294330,-39.134693,-0.348607,-27.616192
53.100000,8.846580,77.013310,-0.294886,-39.222557,-0.349396,-27.656374
53.200000,8.863270,77.224400,-0.295442,-39.330064,-0.350185,-27.710298
53.300000,8.879890,77.422300,-0.295996,-39.430854,-0.350972,-27.759466
53.400000,8.896550,77.643070,-0.296552,-39.543291,-0.351761,-27.816662
53.500000,8.913240,77.821980,-0.297108,-39.634409,-0.352552,-27.858709
53.600000,8.929920,78.006420,-0.297664,-39.728343,-0.353343,-27.902646
53.700000,8.946580,78.245450,-0.298219,-39.850080,-0.354134,-27.966016
53.800000,8.963270,78.408330,-0.298776,-39.933035,-0.354927,-28.002016
53.900000,8.979950,78.643970,-0.299332,-40.053045,-0.355721,-28.063900
54.000000,8.996600,78.829040,-0.299887,-40.147300,-0.356513,-28.107660
54.100000,9.013240,79.071430,-0.300441,-40.270749,-0.357306,-28.171751
54.200000,9.029880,79.241460,-0.300996,-40.357344,-0.358099,-28.209945
54.300000,9.046570,79.473850,-0.301552,-40.475699,-0.358895,-28.270158
54.400000,9.063280,79.615010,-0.302109,-40.547592,-0.359693,-28.297786
54.500000,9.079970,79.858970,-0.302666,-40.671839,-0.360490,-28.361870
54.600000,9.096590,80.071180,-0.303220,-40.779917,-0.361285,-28.414644
54.700000,9.113200,80.282040,-0.303773,-40.887307,-0.362080,-28.466834
54.800000,9.129900,80.501920,-0.304330,-40.999291,-0.362880,-28.521977
54.900000,9.146590,80.692440,-0.304886,-41.096322,-0.363680,-28.566615
55.000000,9.163230,80.877200,-0.305441,-41.190420,-0.364478,-28.609177
55.100000,9.179880,81.077450,-0.305996,-41.292406,-0.365278,-28.657095
55.200000,9.196580,81.298320,-0.306553,-41.404894,-0.366080,-28.712114
55.300000,9.213290,81.508170,-0.307110,-41.511770,-0.366884,-28.763104
55.400000,9.229940,81.705210,-0.307665,-41.612122,-0.367685,-28.809542
55.500000,9.246590,81.945660,-0.308220,-41.734582,-0.368487,-28.871163
55.600000,9.263220,82.114240,-0.308774,-41.820439,-0.369288,-28.907375
55.700000,9.279910,82.362460,-0.309330,-41.946856,-0.370094,-28.971421
55.800000,9.296590,82.562870,-0.309886,-42.048924,-0.370899,-29.018537
55.900000,9.313230,82.748880,-0.310441,-42.143659,-0.371703,-29.060539
56.000000,9.329850,82.967550,-0.310995,-42.255026,-0.372507,-29.113924
56.100000,9.346560,83.178190,-0.311552,-42.362304,-0.373315,-29.164244
56.200000,9.363230,83.379040,-0.312108,-42.464596,-0.374123,-29.211070
56.300000,9.379850,83.598720,-0.312662,-42.576478,-0.374929,-29.264446
56.400000,9.396500,83.796500,-0.313217,-42.677207,-0.375736,-29.309994
56.500000,9.413230,84.008380,-0.313774,-42.785117,-0.376549,-29.360245
56.600000,9.429950,84.250410,-0.314332,-42.908381,-0.377361,-29.420918
