Repository: abubakardawood/tissue-phantom-material-database

Title:
A Database of Silicone Phantom Materials for Modeling Human Tissue Mechanics Across Varying Stiffnesses

Description:
This dataset contains processed mechanical compression test data for soft silicone phantoms
fabricated using Ecoflex (Smooth-On) with varying base materials and thinner concentrations.
The dataset provides force–compression measurements together with derived engineering and
true stress–strain quantities, intended for mechanical characterization, constitutive model
fitting, and the design of tissue-equivalent phantoms.

All files in this dataset are processed outputs generated from raw experimental measurements.
The raw data files are not included in this archive.

File: data/EF30_0T/EF30_0T_A3.csv (part 1 of 2)
EF30_0T_A_sample_3
Compression test;
Cylinder Diameter: 50mm;
Cylinder Height: 30mm;
Speed (mm/min): 10;
Machine: INSTRON 5900;
Load cell: 10kN;
Time (s),Compression (mm),Load (N),Engineering Strain [-],Engineering Stress (kPa),True Strain [-],True Stress (kPa)
0.000000,0.000000,-0.001020,-0.000000,0.000519,0.000000,0.000519
0.100000,0.007220,0.004200,-0.000241,-0.002139,-0.000241,-0.002139
0.200000,0.027610,0.083670,-0.000920,-0.042613,-0.000921,-0.042574
0.300000,0.046200,0.144000,-0.001540,-0.073339,-0.001541,-0.073226
0.400000,0.063270,0.172760,-0.002109,-0.087986,-0.002111,-0.087800
0.500000,0.080050,0.227210,-0.002668,-0.115717,-0.002672,-0.115408
0.600000,0.096670,0.240660,-0.003222,-0.122567,-0.003228,-0.122172
0.700000,0.113380,0.335280,-0.003779,-0.170757,-0.003786,-0.170111
0.800000,0.130040,0.421550,-0.004335,-0.214694,-0.004344,-0.213763
0.900000,0.146700,0.484520,-0.004890,-0.246764,-0.004902,-0.245557
1.000000,0.163310,0.570710,-0.005444,-0.290660,-0.005459,-0.289078
1.100000,0.179990,0.657950,-0.006000,-0.335091,-0.006018,-0.333081
1.200000,0.196660,0.729020,-0.006555,-0.371287,-0.006577,-0.368853
1.300000,0.213360,0.819890,-0.007112,-0.417567,-0.007137,-0.414597
1.400000,0.230000,0.897310,-0.007667,-0.456996,-0.007696,-0.453493
1.500000,0.246630,0.982530,-0.008221,-0.500398,-0.008255,-0.496285
1.600000,0.263270,1.121380,-0.008776,-0.571114,-0.008814,-0.566102
1.700000,0.279970,1.198130,-0.009332,-0.610203,-0.009376,-0.604508
1.800000,0.296640,1.290760,-0.009888,-0.657379,-0.009937,-0.650879
1.900000,0.313230,1.430510,-0.010441,-0.728553,-0.010496,-0.720946
2.000000,0.329890,1.531520,-0.010996,-0.779997,-0.011057,-0.771420
2.100000,0.346580,1.657280,-0.011553,-0.844046,-0.011620,-0.834295
2.200000,0.363270,1.741790,-0.012109,-0.887086,-0.012183,-0.876345
2.300000,0.379920,1.861050,-0.012664,-0.947825,-0.012745,-0.935822
2.400000,0.396560,1.948200,-0.013219,-0.992210,-0.013307,-0.979094
2.500000,0.413250,2.078110,-0.013775,-1.058373,-0.013871,-1.043794
2.600000,0.429960,2.174280,-0.014332,-1.107352,-0.014436,-1.091481
2.700000,0.446630,2.254210,-0.014888,-1.148060,-0.015000,-1.130968
2.800000,0.463270,2.379670,-0.015442,-1.211956,-0.015563,-1.193241
2.900000,0.479960,2.509460,-0.015999,-1.278057,-0.016128,-1.257610
3.000000,0.496640,2.642610,-0.016555,-1.345870,-0.016693,-1.323590
3.100000,0.513320,2.752180,-0.017111,-1.401674,-0.017259,-1.377690
3.200000,0.529910,2.872860,-0.017664,-1.463136,-0.017822,-1.437291
3.300000,0.546570,2.991790,-0.018219,-1.523706,-0.018387,-1.495946
3.400000,0.563290,3.085220,-0.018776,-1.571290,-0.018955,-1.541787
3.500000,0.579950,3.226000,-0.019332,-1.642988,-0.019521,-1.611227
3.600000,0.596610,3.302200,-0.019887,-1.681797,-0.020087,-1.648351
3.700000,0.613180,3.388010,-0.020439,-1.725499,-0.020651,-1.690231
3.800000,0.629870,3.559270,-0.020996,-1.812721,-0.021219,-1.774662
3.900000,0.646550,3.666420,-0.021552,-1.867292,-0.021787,-1.827049
4.000000,0.663310,3.792890,-0.022110,-1.931703,-0.022358,-1.888992
4.100000,0.679880,3.905160,-0.022663,-1.988882,-0.022923,-1.943808
4.200000,0.696520,4.018460,-0.023217,-2.046585,-0.023491,-1.999069
4.300000,0.713290,4.129140,-0.023776,-2.102954,-0.024064,-2.052953
4.400000,0.729940,4.181430,-0.024331,-2.129585,-0.024632,-2.077769
4.500000,0.746540,4.353770,-0.024885,-2.217357,-0.025200,-2.162179
4.600000,0.763220,4.496770,-0.025441,-2.290186,-0.025770,-2.231922
4.700000,0.779920,4.630910,-0.025997,-2.358503,-0.026341,-2.297188
4.800000,0.796610,4.721510,-0.026554,-2.404645,-0.026913,-2.340793
4.900000,0.813310,4.843330,-0.027110,-2.466688,-0.027485,-2.399815
5.000000,0.829940,4.950650,-0.027665,-2.521345,-0.028055,-2.451593
5.100000,0.846630,5.048170,-0.028221,-2.571012,-0.028627,-2.498455
5.200000,0.863280,5.197300,-0.028776,-2.646963,-0.029198,-2.570794
5.300000,0.879960,5.310180,-0.029332,-2.704452,-0.029771,-2.625125
5.400000,0.896600,5.421910,-0.029887,-2.761356,-0.030342,-2.678828
5.500000,0.913230,5.568450,-0.030441,-2.835988,-0.030914,-2.749658
5.600000,0.929930,5.658720,-0.030998,-2.881962,-0.031488,-2.792628
5.700000,0.946600,5.794340,-0.031553,-2.951033,-0.032062,-2.857918
5.800000,0.963230,5.929600,-0.032108,-3.019920,-0.032634,-2.922958
5.900000,0.979890,6.030230,-0.032663,-3.071171,-0.033208,-2.970857
6.000000,0.996610,6.122630,-0.033220,-3.118230,-0.033785,-3.014641
6.100000,1.013300,6.310070,-0.033777,-3.213692,-0.034360,-3.105144
6.200000,1.029960,6.393510,-0.034332,-3.256188,-0.034935,-3.144396
6.300000,1.046570,6.510600,-0.034886,-3.315821,-0.035509,-3.200147
6.400000,1.063270,6.637150,-0.035442,-3.380273,-0.036086,-3.260468
6.500000,1.079920,6.721160,-0.035997,-3.423059,-0.036661,-3.299838
6.600000,1.096600,6.880810,-0.036553,-3.504368,-0.037238,-3.376271
6.700000,1.113240,7.017960,-0.037108,-3.574218,-0.037814,-3.441586
6.800000,1.129880,7.115080,-0.037663,-3.623680,-0.038390,-3.487203
6.900000,1.146590,7.213400,-0.038220,-3.673754,-0.038969,-3.533345
7.000000,1.163260,7.415590,-0.038775,-3.776729,-0.039547,-3.630285
7.100000,1.179910,7.495160,-0.039330,-3.817254,-0.040125,-3.667120
7.200000,1.196550,7.677350,-0.039885,-3.910042,-0.040702,-3.754090
7.300000,1.213270,7.752970,-0.040442,-3.948555,-0.041283,-3.788866
7.400000,1.229950,7.842080,-0.040998,-3.993939,-0.041862,-3.830194
7.500000,1.246610,7.975710,-0.041554,-4.061996,-0.042442,-3.893205
7.600000,1.263280,8.092390,-0.042109,-4.121420,-0.043022,-3.947870
7.700000,1.279940,8.231780,-0.042665,-4.192411,-0.043602,-4.013543
7.800000,1.296620,8.334680,-0.043221,-4.244818,-0.044182,-4.061354
7.900000,1.313260,8.514700,-0.043775,-4.336501,-0.044762,-4.146669
8.000000,1.329860,8.588860,-0.044329,-4.374270,-0.045341,-4.180365
8.100000,1.346510,8.737680,-0.044884,-4.450064,-0.045922,-4.250329
8.200000,1.363240,8.851900,-0.045441,-4.508236,-0.046506,-4.303375
8.300000,1.379940,8.974840,-0.045998,-4.570848,-0.047090,-4.360599
8.400000,1.396600,9.079310,-0.046553,-4.624055,-0.047672,-4.408789
8.500000,1.413170,9.226940,-0.047106,-4.699242,-0.048251,-4.477881
8.600000,1.429860,9.309500,-0.047662,-4.741289,-0.048835,-4.515310
8.700000,1.446610,9.449460,-0.048220,-4.812570,-0.049422,-4.580507
8.800000,1.463290,9.560650,-0.048776,-4.869199,-0.050006,-4.631697
8.900000,1.479930,9.695510,-0.049331,-4.937883,-0.050589,-4.694292
9.000000,1.496550,9.806740,-0.049885,-4.994532,-0.051172,-4.745379
9.100000,1.513230,9.995180,-0.050441,-5.090503,-0.051758,-4.833733
9.200000,1.529900,10.059290,-0.050997,-5.123154,-0.052343,-4.861891
9.300000,1.546590,10.211900,-0.051553,-5.200878,-0.052929,-4.932757
9.400000,1.563260,10.331130,-0.052109,-5.261601,-0.053515,-4.987426
9.500000,1.579950,10.465680,-0.052665,-5.330127,-0.054102,-5.049416
9.600000,1.596670,10.599480,-0.053222,-5.398271,-0.054691,-5.110962
9.700000,1.613290,10.700040,-0.053776,-5.449486,-0.055276,-5.156432
9.800000,1.629910,10.836340,-0.054330,-5.518903,-0.055862,-5.219059
9.900000,1.646600,10.936410,-0.054887,-5.569868,-0.056450,-5.264156
10.000000,1.663290,11.126750,-0.055443,-5.666807,-0.057039,-5.352622
10.100000,1.679910,11.200950,-0.055997,-5.704597,-0.057626,-5.385157
10.200000,1.696500,11.353600,-0.056550,-5.782341,-0.058212,-5.455350
10.300000,1.713220,11.466500,-0.057107,-5.839840,-0.058803,-5.506343
10.400000,1.729920,11.607590,-0.057664,-5.911697,-0.059393,-5.570805
10.500000,1.746600,11.713540,-0.058220,-5.965657,-0.059984,-5.618336
10.600000,1.763240,11.892550,-0.058775,-6.056826,-0.060573,-5.700838
10.700000,1.779910,11.969590,-0.059330,-6.096062,-0.061163,-5.734381
10.800000,1.796570,12.043740,-0.059886,-6.133826,-0.061754,-5.766498
10.900000,1.813300,12.228590,-0.060443,-6.227970,-0.062347,-5.851530
11.000000,1.829950,12.335880,-0.060998,-6.282612,-0.062938,-5.899383
11.100000,1.846590,12.492590,-0.061553,-6.362424,-0.063529,-5.970798
11.200000,1.863250,12.574400,-0.062108,-6.404089,-0.064121,-6.006342
11.300000,1.879930,12.712000,-0.062664,-6.474168,-0.064714,-6.068469
11.400000,1.896590,12.875270,-0.063220,-6.557321,-0.065306,-6.142770
11.500000,1.913200,13.006460,-0.063773,-6.624136,-0.065898,-6.201692
11.600000,1.929880,13.121260,-0.064329,-6.682603,-0.066492,-6.252715
11.700000,1.946570,13.267660,-0.064886,-6.757164,-0.067086,-6.318721
11.800000,1.963320,13.375880,-0.065444,-6.812280,-0.067684,-6.366457
11.900000,1.979910,13.490870,-0.065997,-6.870844,-0.068276,-6.417389
12.000000,1.996610,13.621730,-0.066554,-6.937490,-0.068872,-6.475775
12.100000,2.013250,13.783620,-0.067108,-7.019940,-0.069466,-6.548844
12.200000,2.029940,13.891910,-0.067665,-7.075092,-0.070063,-6.596358
12.300000,2.046620,14.002330,-0.068221,-7.131328,-0.070659,-6.644824
12.400000,2.063210,14.155840,-0.068774,-7.209510,-0.071253,-6.713686
12.500000,2.079880,14.239690,-0.069329,-7.252215,-0.071850,-6.749423
12.600000,2.096590,14.418360,-0.069886,-7.343210,-0.072448,-6.830020
12.700000,2.113250,14.559270,-0.070442,-7.414975,-0.073046,-6.892652
12.800000,2.129870,14.672790,-0.070996,-7.472791,-0.073642,-6.942255
12.900000,2.146550,14.805480,-0.071552,-7.540369,-0.074241,-7.000843
13.000000,2.163210,14.964910,-0.072107,-7.621566,-0.074839,-7.071998
13.100000,2.179920,15.056740,-0.072664,-7.668335,-0.075439,-7.111123
13.200000,2.196560,15.209510,-0.073219,-7.746140,-0.076038,-7.178978
13.300000,2.213240,15.362260,-0.073775,-7.823935,-0.076638,-7.246727
13.400000,2.229870,15.445140,-0.074329,-7.866145,-0.077236,-7.281463
13.500000,2.246570,15.596460,-0.074886,-7.943212,-0.077838,-7.348379
13.600000,2.263300,15.709030,-0.075443,-8.000543,-0.078441,-7.396956
13.700000,2.279870,15.867590,-0.075996,-8.081297,-0.079039,-7.467154
13.800000,2.296550,16.000140,-0.076552,-8.148804,-0.079640,-7.525000
13.900000,2.313260,16.121660,-0.077109,-8.210694,-0.080244,-7.577578
14.000000,2.329930,16.238140,-0.077664,-8.270017,-0.080846,-7.627731
14.100000,2.346540,16.398340,-0.078218,-8.351606,-0.081447,-7.698360
14.200000,2.363230,16.489690,-0.078774,-8.398130,-0.082050,-7.736573
14.300000,2.379940,16.602860,-0.079331,-8.455767,-0.082655,-7.784960
14.400000,2.396620,16.789680,-0.079887,-8.550914,-0.083259,-7.867804
14.500000,2.413280,16.880690,-0.080443,-8.597265,-0.083863,-7.905678
14.600000,2.429920,17.038090,-0.080997,-8.677428,-0.084466,-7.974579
14.700000,2.446600,17.170160,-0.081553,-8.744691,-0.085071,-8.031532
14.800000,2.463250,17.287440,-0.082108,-8.804421,-0.085676,-8.081505
14.900000,2.479910,17.451610,-0.082664,-8.888032,-0.086281,-8.153315
15.000000,2.496510,17.548100,-0.083217,-8.937174,-0.086884,-8.193449
15.100000,2.513210,17.713550,-0.083774,-9.021437,-0.087492,-8.265678
15.200000,2.529960,17.843630,-0.084332,-9.087686,-0.088101,-8.321303
15.300000,2.546680,17.972540,-0.084889,-9.153339,-0.088710,-8.376319
15.400000,2.563260,18.084990,-0.085442,-9.210610,-0.089314,-8.423637
15.500000,2.579910,18.226970,-0.085997,-9.282920,-0.089921,-8.484616
15.600000,2.596610,18.328090,-0.086554,-9.334420,-0.090531,-8.526491
15.700000,2.613270,18.501200,-0.087109,-9.422584,-0.091139,-8.601792
15.800000,2.629980,18.599670,-0.087666,-9.472734,-0.091749,-8.642297
15.900000,2.646620,18.755960,-0.088221,-9.552332,-0.092357,-8.709619
16.000000,2.663280,18.860900,-0.088776,-9.605777,-0.092967,-8.753015
16.100000,2.679890,18.988520,-0.089330,-9.670774,-0.093574,-8.806887
16.200000,2.696590,19.132260,-0.089886,-9.743980,-0.094186,-8.868129
16.300000,2.713190,19.278320,-0.090440,-9.818368,-0.094794,-8.930398
16.400000,2.729870,19.422630,-0.090996,-9.891864,-0.095405,-8.991747
16.500000,2.746540,19.550550,-0.091551,-9.957013,-0.096017,-9.045436
16.600000,2.763240,19.651170,-0.092108,-10.008259,-0.096630,-9.086418
16.700000,2.779870,19.815430,-0.092662,-10.091916,-0.097241,-9.156775
16.800000,2.796520,19.971870,-0.093217,-10.171590,-0.097852,-9.223421
16.900000,2.813260,20.110190,-0.093775,-10.242036,-0.098468,-9.281585
17.000000,2.829950,20.225400,-0.094332,-10.300712,-0.099082,-9.329028
17.100000,2.846620,20.346890,-0.094887,-10.362586,-0.099696,-9.379308
17.200000,2.863250,20.489480,-0.095442,-10.435206,-0.100308,-9.439253
17.300000,2.879950,20.638730,-0.095998,-10.511219,-0.100924,-9.502159
17.400000,2.896650,20.761290,-0.096555,-10.573638,-0.101540,-9.552701
17.500000,2.913330,20.869440,-0.097111,-10.628719,-0.102156,-9.596553
17.600000,2.929910,21.011090,-0.097664,-10.700860,-0.102768,-9.655775
17.700000,2.946570,21.146700,-0.098219,-10.769926,-0.103384,-9.712115
17.800000,2.963280,21.288860,-0.098776,-10.842327,-0.104001,-9.771366
17.900000,2.979990,21.415530,-0.099333,-10.906840,-0.104620,-9.823431
18.000000,2.996640,21.580970,-0.099888,-10.991098,-0.105236,-9.893219
18.100000,3.013270,21.718760,-0.100442,-11.061274,-0.105852,-9.950254
18.200000,3.029910,21.822070,-0.100997,-11.113889,-0.106469,-9.991420
18.300000,3.046530,21.982670,-0.101551,-11.195682,-0.107085,-10.058749
18.400000,3.063180,22.095580,-0.102106,-11.253186,-0.107703,-10.104169
18.500000,3.079850,22.278970,-0.102662,-11.346586,-0.108322,-10.181727
18.600000,3.096570,22.366990,-0.103219,-11.391414,-0.108944,-10.215604
18.700000,3.113270,22.522340,-0.103776,-11.470534,-0.109565,-10.280171
18.800000,3.129960,22.647090,-0.104332,-11.534068,-0.110185,-10.330696
18.900000,3.146600,22.799910,-0.104887,-11.611899,-0.110805,-10.393965
19.000000,3.163250,22.942670,-0.105442,-11.684606,-0.111425,-10.452562
19.100000,3.179910,23.059640,-0.105997,-11.744178,-0.112046,-10.499331
19.200000,3.196600,23.173370,-0.106553,-11.802100,-0.112669,-10.544547
19.300000,3.213260,23.326660,-0.107109,-11.880170,-0.113290,-10.607701
19.400000,3.229880,23.445000,-0.107663,-11.940440,-0.113911,-10.654901
19.500000,3.246570,23.604310,-0.108219,-12.021576,-0.114535,-10.720613
19.600000,3.263280,23.757950,-0.108776,-12.099825,-0.115159,-10.783654
19.700000,3.279930,23.902590,-0.109331,-12.173489,-0.115782,-10.842549
19.800000,3.296520,24.070890,-0.109884,-12.259204,-0.116403,-10.912113
19.900000,3.313230,24.176450,-0.110441,-12.312965,-0.117029,-10.953109
20.000000,3.329920,24.294410,-0.110997,-12.373041,-0.117655,-10.999667
20.100000,3.346590,24.446780,-0.111553,-12.450643,-0.118280,-11.061736
20.200000,3.363250,24.576840,-0.112108,-12.516882,-0.118906,-11.113635
20.300000,3.379860,24.727000,-0.112662,-12.593358,-0.119529,-11.174565
20.400000,3.396560,24.854600,-0.113219,-12.658344,-0.120157,-11.225183
20.500000,3.413270,25.004560,-0.113776,-12.734718,-0.120785,-11.285817
20.600000,3.429930,25.146970,-0.114331,-12.807247,-0.121412,-11.342981
20.700000,3.446590,25.260730,-0.114886,-12.865184,-0.122039,-11.387150
20.800000,3.463290,25.388570,-0.115443,-12.930293,-0.122668,-11.437581
20.900000,3.479980,25.547260,-0.115999,-13.011113,-0.123297,-11.501832
21.000000,3.496670,25.682310,-0.116556,-13.079893,-0.123927,-11.555357
21.100000,3.513250,25.798410,-0.117108,-13.139022,-0.124553,-11.600333
21.200000,3.529910,25.969050,-0.117664,-13.225929,-0.125182,-11.669717
21.300000,3.546630,26.101680,-0.118221,-13.293476,-0.125814,-11.721908
21.400000,3.563270,26.218330,-0.118776,-13.352886,-0.126443,-11.766888
21.500000,3.579920,26.355820,-0.119331,-13.422909,-0.127073,-11.821144
21.600000,3.596590,26.524160,-0.119886,-13.508644,-0.127704,-11.889142
21.700000,3.613250,26.650300,-0.120442,-13.572886,-0.128335,-11.938145
21.800000,3.629920,26.793750,-0.120997,-13.645945,-0.128967,-11.994822
21.900000,3.646530,26.926810,-0.121551,-13.713712,-0.129597,-12.046796
22.000000,3.663190,27.069190,-0.122106,-13.786225,-0.130230,-12.102840
22.100000,3.679880,27.180770,-0.122663,-13.843052,-0.130864,-12.145027
22.200000,3.696650,27.329650,-0.123222,-13.918876,-0.131501,-12.203769
22.300000,3.713270,27.429410,-0.123776,-13.969684,-0.132133,-12.240577
22.400000,3.729870,27.611760,-0.124329,-14.062554,-0.132765,-12.314171
22.500000,3.746590,27.721320,-0.124886,-14.118352,-0.133401,-12.355163
22.600000,3.763250,27.872360,-0.125442,-14.195276,-0.134036,-12.414597
22.700000,3.779900,28.031790,-0.125997,-14.276473,-0.134671,-12.477685
22.800000,3.796590,28.160510,-0.126553,-14.342030,-0.135308,-12.527003
22.900000,3.813210,28.284700,-0.127107,-14.405279,-0.135942,-12.574268
23.000000,3.829900,28.432860,-0.127663,-14.480737,-0.136580,-12.632078
23.100000,3.846590,28.586150,-0.128220,-14.558807,-0.137218,-12.692081
23.200000,3.863240,28.676210,-0.128775,-14.604674,-0.137855,-12.723962
23.300000,3.879860,28.860180,-0.129329,-14.698369,-0.138491,-12.797449
23.400000,3.896540,28.966820,-0.129885,-14.752680,-0.139130,-12.836533
23.500000,3.913230,29.122500,-0.130441,-14.831967,-0.139769,-12.897271
23.600000,3.929920,29.250810,-0.130997,-14.897315,-0.140409,-12.945807
23.700000,3.946530,29.418930,-0.131551,-14.982938,-0.141046,-13.011918
23.800000,3.963230,29.528020,-0.132108,-15.038497,-0.141688,-13.051796
23.900000,3.979910,29.695990,-0.132664,-15.124044,-0.142328,-13.117632
24.000000,3.996630,29.843190,-0.133221,-15.199012,-0.142971,-13.174184
24.100000,4.013250,29.966190,-0.133775,-15.261655,-0.143611,-13.220027
24.200000,4.029900,30.078620,-0.134330,-15.318915,-0.144252,-13.261125
24.300000,4.046600,30.223190,-0.134887,-15.392544,-0.144895,-13.316295
24.400000,4.063310,30.365570,-0.135444,-15.465058,-0.145539,-13.370414
24.500000,4.079990,30.516620,-0.136000,-15.541987,-0.146182,-13.428282
24.600000,4.096550,30.669530,-0.136552,-15.619863,-0.146821,-13.486945
24.700000,4.113190,30.821250,-0.137106,-15.697134,-0.147464,-13.544957
24.800000,4.129940,30.913750,-0.137665,-15.744244,-0.148111,-13.576818
24.900000,4.146630,31.051900,-0.138221,-15.814603,-0.148756,-13.628693
25.000000,4.163200,31.263630,-0.138773,-15.922436,-0.149398,-13.712826
25.100000,4.179900,31.357920,-0.139330,-15.970458,-0.150044,-13.745294
25.200000,4.196580,31.496690,-0.139886,-16.041132,-0.150690,-13.797203
25.300000,4.213260,31.592620,-0.140442,-16.089989,-0.151337,-13.830279
25.400000,4.229900,31.783410,-0.140997,-16.187158,-0.151982,-13.904823
25.500000,4.246560,31.886310,-0.141552,-16.239564,-0.152629,-13.940822
25.600000,4.263250,32.010570,-0.142108,-16.302849,-0.153277,-13.986079
25.700000,4.279970,32.145280,-0.142666,-16.371457,-0.153927,-14.035812
25.800000,4.296660,32.319100,-0.143222,-16.459982,-0.154576,-14.102551
25.900000,4.313240,32.434430,-0.143775,-16.518720,-0.155222,-14.143746
26.000000,4.329910,32.581980,-0.144330,-16.593866,-0.155871,-14.198868
26.100000,4.346590,32.752130,-0.144886,-16.680523,-0.156521,-14.263743
26.200000,4.363270,32.881930,-0.145442,-16.746629,-0.157171,-14.310961
26.300000,4.379830,33.012690,-0.145994,-16.813225,-0.157817,-14.358589
26.400000,4.396510,33.122640,-0.146550,-16.869222,-0.158469,-14.397032
26.500000,4.413250,33.280700,-0.147108,-16.949721,-0.159123,-14.456276
26.600000,4.429860,33.433120,-0.147662,-17.027348,-0.159772,-14.513056
26.700000,4.446530,33.559220,-0.148218,-17.091570,-0.160424,-14.558298
26.800000,4.463190,33.708950,-0.148773,-17.167827,-0.161076,-14.613718
26.900000,4.479880,33.832590,-0.149329,-17.230797,-0.161730,-14.657733
27.000000,4.496600,33.999130,-0.149887,-17.315615,-0.162386,-14.720235
27.100000,4.513310,34.130130,-0.150444,-17.382332,-0.163041,-14.767271
27.200000,4.529920,34.280950,-0.150997,-17.459144,-0.163693,-14.822860
27.300000,4.546580,34.412490,-0.151553,-17.526137,-0.164347,-14.870004
27.400000,4.563270,34.525940,-0.152109,-17.583917,-0.165003,-14.909245
27.500000,4.579970,34.696210,-0.152666,-17.670635,-0.165660,-14.972935
27.600000,4.596580,34.822460,-0.153219,-17.734933,-0.166314,-15.017599
27.700000,4.613240,34.920160,-0.153775,-17.784691,-0.166970,-15.049856
27.800000,4.629950,35.087210,-0.154332,-17.869769,-0.167628,-15.111898
27.900000,4.646620,35.248610,-0.154887,-17.951970,-0.168285,-15.171437
28.000000,4.663320,35.423560,-0.155444,-18.041071,-0.168944,-15.236695
28.100000,4.679930,35.520140,-0.155998,-18.090259,-0.169600,-15.268221
28.200000,4.696590,35.696870,-0.156553,-18.180267,-0.170258,-15.334091
28.300000,4.713230,35.826380,-0.157108,-18.246226,-0.170916,-15.379604
28.400000,4.729920,35.955310,-0.157664,-18.311889,-0.171576,-15.424763
28.500000,4.746530,36.126820,-0.158218,-18.399238,-0.172234,-15.488154
28.600000,4.763210,36.225880,-0.158774,-18.449689,-0.172895,-15.520364
28.700000,4.779910,36.395860,-0.159330,-18.536259,-0.173556,-15.582871
28.800000,4.796590,36.529620,-0.159886,-18.604383,-0.174218,-15.629796
28.900000,4.813220,36.688290,-0.160441,-18.685193,-0.174878,-15.687328
29.000000,4.829850,36.824440,-0.160995,-18.754533,-0.175539,-15.735147
29.100000,4.846600,36.922820,-0.161553,-18.804638,-0.176204,-15.766686
29.200000,4.863350,37.090880,-0.162112,-18.890230,-0.176870,-15.827903
29.300000,4.879980,37.244460,-0.162666,-18.968448,-0.177532,-15.882926
29.400000,4.896590,37.402580,-0.163220,-19.048978,-0.178194,-15.939810
29.500000,4.913260,37.539330,-0.163775,-19.118624,-0.178858,-15.987465
29.600000,4.929950,37.683650,-0.164332,-19.192125,-0.179523,-16.038251
29.700000,4.946620,37.811450,-0.164887,-19.257213,-0.180189,-16.081943
29.800000,4.963220,37.959670,-0.165441,-19.332701,-0.180851,-16.134286
29.900000,4.979840,38.131370,-0.165995,-19.420147,-0.181515,-16.196506
30.000000,4.996580,38.243300,-0.166553,-19.477153,-0.182185,-16.233181
30.100000,5.013230,38.383030,-0.167108,-19.548317,-0.182851,-16.281643
30.200000,5.029860,38.550230,-0.167662,-19.633471,-0.183517,-16.341684
30.300000,5.046520,38.696650,-0.168217,-19.708042,-0.184184,-16.392808
30.400000,5.063210,38.886360,-0.168774,-19.804661,-0.184853,-16.462155
30.500000,5.079920,39.021030,-0.169331,-19.873247,-0.185523,-16.508097
30.600000,5.096580,39.123050,-0.169886,-19.925206,-0.186192,-16.540192
30.700000,5.113220,39.258300,-0.170441,-19.994088,-0.186861,-16.586282
30.800000,5.129910,39.392440,-0.170997,-20.062405,-0.187532,-16.631794
30.900000,5.146600,39.546110,-0.171553,-20.140668,-0.188203,-16.685470
31.000000,5.163250,39.715450,-0.172108,-20.226913,-0.188873,-16.745692
31.100000,5.179850,39.875860,-0.172662,-20.308609,-0.189542,-16.802091
31.200000,5.196530,40.048740,-0.173218,-20.396656,-0.190214,-16.863595
31.300000,5.213230,40.150280,-0.173774,-20.448370,-0.190887,-16.894968
31.400000,5.229920,40.326060,-0.174331,-20.537894,-0.191561,-16.957509
31.500000,5.246600,40.455580,-0.174887,-20.603858,-0.192235,-17.000518
31.600000,5.263180,40.638730,-0.175439,-20.697135,-0.192905,-17.066044
31.700000,5.279880,40.759430,-0.175996,-20.758607,-0.193580,-17.105175
31.800000,5.296620,40.845720,-0.176554,-20.802554,-0.194257,-17.129780
31.900000,5.313260,41.017630,-0.177109,-20.890107,-0.194931,-17.190288
32.000000,5.329870,41.167940,-0.177662,-20.966660,-0.195604,-17.241674
32.100000,5.346550,41.323640,-0.178218,-21.045957,-0.196281,-17.295182
32.200000,5.363270,41.512630,-0.178776,-21.142209,-0.196959,-17.362496
32.300000,5.379940,41.607540,-0.179331,-21.190546,-0.197636,-17.390417
32.400000,5.396560,41.772200,-0.179885,-21.274407,-0.198311,-17.447453
32.500000,5.413230,41.942180,-0.180441,-21.360977,-0.198989,-17.506581
32.600000,5.429910,42.063980,-0.180997,-21.423009,-0.199668,-17.545509
32.700000,5.446620,42.226990,-0.181554,-21.506029,-0.200348,-17.601524
32.800000,5.463270,42.415530,-0.182109,-21.602052,-0.201026,-17.668124
32.900000,5.479930,42.524440,-0.182664,-21.657519,-0.201705,-17.701463
33.000000,5.496600,42.681340,-0.183220,-21.737428,-0.202385,-17.754696
33.100000,5.513250,42.842910,-0.183775,-21.819715,-0.203065,-17.809797
33.200000,5.529860,42.955490,-0.184329,-21.877051,-0.203744,-17.844484
33.300000,5.546500,43.122510,-0.184883,-21.962114,-0.204424,-17.901685
33.400000,5.563240,43.291290,-0.185441,-22.048073,-0.205109,-17.959449
33.500000,5.580000,43.452670,-0.186000,-22.130263,-0.205795,-18.014034
33.600000,5.596620,43.557270,-0.186554,-22.183535,-0.206476,-18.045108
33.700000,5.613240,43.700520,-0.187108,-22.256492,-0.207157,-18.092124
33.800000,5.629920,43.854870,-0.187664,-22.335102,-0.207841,-18.143607
33.900000,5.646580,44.042750,-0.188219,-22.430788,-0.208525,-18.208880
34.000000,5.663320,44.202080,-0.188777,-22.511934,-0.209213,-18.262192
34.100000,5.679980,44.325230,-0.189333,-22.574654,-0.209898,-18.300535
34.200000,5.696570,44.471680,-0.189886,-22.649241,-0.210580,-18.348474
34.300000,5.713240,44.644620,-0.190441,-22.737318,-0.211266,-18.407193
34.400000,5.729940,44.779580,-0.190998,-22.806053,-0.211954,-18.450142
34.500000,5.746600,44.930420,-0.191553,-22.882875,-0.212641,-18.499584
34.600000,5.763180,45.080650,-0.192106,-22.959387,-0.213324,-18.548751
34.700000,5.779840,45.228160,-0.192661,-23.034513,-0.214012,-18.596653
34.800000,5.796530,45.384860,-0.193218,-23.114319,-0.214701,-18.648225
34.900000,5.813210,45.558350,-0.193774,-23.202677,-0.215391,-18.706609
35.000000,5.829860,45.673770,-0.194329,-23.261460,-0.216079,-18.741092
35.100000,5.846580,45.848480,-0.194886,-23.350439,-0.216771,-18.799765
35.200000,5.863230,45.976420,-0.195441,-23.415598,-0.217461,-18.839230
35.300000,5.879920,46.157000,-0.195997,-23.507567,-0.218153,-18.900147
35.400000,5.896590,46.288310,-0.196553,-23.574443,-0.218844,-18.940815
35.500000,5.913230,46.453410,-0.197108,-23.658527,-0.219535,-18.995250
35.600000,5.929890,46.604860,-0.197663,-23.735660,-0.220227,-19.043998
35.700000,5.946630,46.800160,-0.198221,-23.835126,-0.220922,-19.110503
35.800000,5.963280,46.954930,-0.198776,-23.913949,-0.221615,-19.160430
35.900000,5.979870,47.079120,-0.199329,-23.977199,-0.222305,-19.197848
36.000000,5.996600,47.228380,-0.199887,-24.053216,-0.223002,-19.245299
36.100000,6.013290,47.370060,-0.200443,-24.125373,-0.223697,-19.289611
36.200000,6.029970,47.529370,-0.200999,-24.206509,-0.224393,-19.341025
36.300000,6.046590,47.671100,-0.201553,-24.278692,-0.225087,-19.385249
36.400000,6.063280,47.856930,-0.202109,-24.373334,-0.225784,-19.447256
36.500000,6.079900,47.992310,-0.202663,-24.442283,-0.226478,-19.488728
36.600000,6.096590,48.153820,-0.203220,-24.524539,-0.227176,-19.540670
36.700000,6.113260,48.344130,-0.203775,-24.621463,-0.227874,-19.604216
36.800000,6.129830,48.484420,-0.204328,-24.692912,-0.228568,-19.647467
36.900000,6.146540,48.613810,-0.204885,-24.758810,-0.229268,-19.686110
37.000000,6.163270,48.813340,-0.205442,-24.860430,-0.229970,-19.753045
37.100000,6.179960,48.919460,-0.205999,-24.914476,-0.230670,-19.782127
37.200000,6.196560,49.105940,-0.206552,-25.009450,-0.231367,-19.843698
37.300000,6.213240,49.263460,-0.207108,-25.089674,-0.232068,-19.893402
37.400000,6.229930,49.408590,-0.207664,-25.163588,-0.232770,-19.938008
37.500000,6.246620,49.587160,-0.208221,-25.254533,-0.233473,-19.996017
37.600000,6.263270,49.702600,-0.208776,-25.313326,-0.234174,-20.028520
37.700000,6.279920,49.850050,-0.209331,-25.388422,-0.234875,-20.073847
37.800000,6.296630,50.031680,-0.209888,-25.480925,-0.235580,-20.132793
37.900000,6.313290,50.169740,-0.210443,-25.551239,-0.236283,-20.174159
38.000000,6.329950,50.353160,-0.210998,-25.644654,-0.236987,-20.233675
38.100000,6.346560,50.500560,-0.211552,-25.719724,-0.237689,-20.278665
38.200000,6.363230,50.646210,-0.212108,-25.793903,-0.238394,-20.322818
38.300000,6.379890,50.821870,-0.212663,-25.883366,-0.239099,-20.378932
38.400000,6.396580,50.982900,-0.213219,-25.965378,-0.239806,-20.429057
38.500000,6.413180,51.156780,-0.213773,-26.053934,-0.240509,-20.484315
38.600000,6.429820,51.294490,-0.214327,-26.124069,-0.241215,-20.524967
38.700000,6.446590,51.474080,-0.214886,-26.215534,-0.241927,-20.582174
38.800000,6.463270,51.643400,-0.215442,-26.301768,-0.242635,-20.635253
38.900000,6.479930,51.778380,-0.215998,-26.370512,-0.243343,-20.674543
39.000000,6.496580,51.925300,-0.216553,-26.445338,-0.244051,-20.718530
39.100000,6.513260,52.098050,-0.217109,-26.533319,-0.244761,-20.772705
39.200000,6.529920,52.280590,-0.217664,-26.626286,-0.245471,-20.830702
39.300000,6.546620,52.408310,-0.218221,-26.691333,-0.246183,-20.866733
39.400000,6.563220,52.595420,-0.218774,-26.786627,-0.246891,-20.926410
39.500000,6.579930,52.754630,-0.219331,-26.867712,-0.247604,-20.974790
39.600000,6.596620,52.865690,-0.219887,-26.924275,-0.248317,-21.003968
39.700000,6.613310,53.048740,-0.220444,-27.017501,-0.249030,-21.061664
39.800000,6.629910,53.210650,-0.220997,-27.099962,-0.249740,-21.110951
39.900000,6.646570,53.379980,-0.221552,-27.186201,-0.250454,-21.163034
40.000000,6.663260,53.536300,-0.222109,-27.265814,-0.251168,-21.209840
40.100000,6.679910,53.703620,-0.222664,-27.351029,-0.251882,-21.260949
40.200000,6.696570,53.863950,-0.223219,-27.432684,-0.252597,-21.309188
40.300000,6.713150,54.008700,-0.223772,-27.506405,-0.253309,-21.351251
40.400000,6.729950,54.203000,-0.224332,-27.605361,-0.254030,-21.412605
40.500000,6.746660,54.342350,-0.224889,-27.676332,-0.254749,-21.452238
40.600000,6.763260,54.544700,-0.225442,-27.779388,-0.255463,-21.516747
40.700000,6.779900,54.716340,-0.225997,-27.866803,-0.256179,-21.568999
40.800000,6.796540,54.843010,-0.226551,-27.931316,-0.256896,-21.603439
40.900000,6.813240,55.012630,-0.227108,-28.017702,-0.257616,-21.654658
41.000000,6.829960,55.191620,-0.227665,-28.108861,-0.258337,-21.709448
41.100000,6.846580,55.362350,-0.228219,-28.195813,-0.259055,-21.760984
41.200000,6.863230,55.532400,-0.228774,-28.282419,-0.259774,-21.812128
41.300000,6.879920,55.660800,-0.229331,-28.347813,-0.260496,-21.846790
41.400000,6.896560,55.881320,-0.229885,-28.460123,-0.261216,-21.917558
41.500000,6.913280,56.006900,-0.230443,-28.524080,-0.261940,-21.950915
41.600000,6.929920,56.187350,-0.230997,-28.615982,-0.262661,-22.005767
41.700000,6.946600,56.299380,-0.231553,-28.673039,-0.263384,-22.033701
41.800000,6.963260,56.545670,-0.232109,-28.798473,-0.264107,-22.114098
41.900000,6.979940,56.666850,-0.232665,-28.860190,-0.264831,-22.145443
42.000000,6.996580,56.833310,-0.233219,-28.944967,-0.265554,-22.194441
42.100000,7.013230,57.022800,-0.233774,-29.041474,-0.266279,-22.252322
42.200000,7.029940,57.209590,-0.234331,-29.136605,-0.267006,-22.308985
42.300000,7.046610,57.342830,-0.234887,-29.204464,-0.267732,-22.344715
42.400000,7.063230,57.548390,-0.235441,-29.309154,-0.268456,-22.408578
42.500000,7.079920,57.701560,-0.235997,-29.387163,-0.269184,-22.451871
42.600000,7.096610,57.870840,-0.236554,-29.473377,-0.269912,-22.501341
42.700000,7.113310,58.048000,-0.237110,-29.563604,-0.270642,-22.553768
42.800000,7.129910,58.189810,-0.237664,-29.635827,-0.271367,-22.592468
42.900000,7.146520,58.359920,-0.238217,-29.722463,-0.272094,-22.642057
43.000000,7.163230,58.546630,-0.238774,-29.817554,-0.272825,-22.697887
43.100000,7.179970,58.711990,-0.239332,-29.901771,-0.273559,-22.745310
43.200000,7.196640,58.851910,-0.239888,-29.973032,-0.274289,-22.782861
43.300000,7.213260,59.072250,-0.240442,-30.085250,-0.275019,-22.851492
43.400000,7.229890,59.230160,-0.240996,-30.165673,-0.275749,-22.895856
43.500000,7.246580,59.371480,-0.241553,-30.237646,-0.276482,-22.933662
43.600000,7.263250,59.541050,-0.242108,-30.324008,-0.277215,-22.982313
43.700000,7.279910,59.733260,-0.242664,-30.421900,-0.277948,-23.039610
43.800000,7.296550,59.857390,-0.243218,-30.485118,-0.278680,-23.070579
43.900000,7.313260,60.046390,-0.243775,-30.581375,-0.279417,-23.126390
44.000000,7.329970,60.212360,-0.244332,-30.665903,-0.280154,-23.173231
44.100000,7.346620,60.422990,-0.244887,-30.773176,-0.280888,-23.237215
44.200000,7.363290,60.576440,-0.245443,-30.851328,-0.281624,-23.279085
44.300000,7.379930,60.726270,-0.245998,-30.927635,-0.282360,-23.319509
44.400000,7.396610,60.912040,-0.246554,-31.022247,-0.283097,-23.373598
44.500000,7.413260,61.070470,-0.247109,-31.102935,-0.283834,-23.417130
44.600000,7.429940,61.280040,-0.247665,-31.209668,-0.284573,-23.480136
44.700000,7.446580,61.451330,-0.248219,-31.296905,-0.285311,-23.528408
44.800000,7.463250,61.635100,-0.248775,-31.390499,-0.286050,-23.581327
44.900000,7.479940,61.768040,-0.249331,-31.458204,-0.286791,-23.614688
45.000000,7.496580,61.983580,-0.249886,-31.567978,-0.287530,-23.679582
45.100000,7.513210,62.119480,-0.250440,-31.637191,-0.288269,-23.713963
45.200000,7.529900,62.319290,-0.250997,-31.738954,-0.289012,-23.772582
45.300000,7.546630,62.476790,-0.251554,-31.819168,-0.289757,-23.814918
45.400000,7.563290,62.686180,-0.252110,-31.925809,-0.290499,-23.877004
45.500000,7.579880,62.834520,-0.252663,-32.001358,-0.291239,-23.915810
45.600000,7.596590,63.020570,-0.253220,-32.096113,-0.291984,-23.968746
45.700000,7.613280,63.178600,-0.253776,-32.176597,-0.292729,-24.010949
45.800000,7.629940,63.372600,-0.254331,-32.275400,-0.293474,-24.066755
45.900000,7.646610,63.541890,-0.254887,-32.361619,-0.294219,-24.113063
46.000000,7.663280,63.734030,-0.255443,-32.459475,-0.294965,-24.167940
46.100000,7.679920,63.902800,-0.255997,-32.545429,-0.295711,-24.213886
46.200000,7.696660,64.062900,-0.256555,-32.626967,-0.296461,-24.256345
46.300000,7.713310,64.273900,-0.257110,-32.734428,-0.297208,-24.318069
46.400000,7.729930,64.395540,-0.257664,-32.796379,-0.297954,-24.345922
46.500000,7.746580,64.585480,-0.258219,-32.893115,-0.298702,-24.399477
46.600000,7.763300,64.790410,-0.258777,-32.997485,-0.299453,-24.458506
46.700000,7.779920,64.982660,-0.259331,-33.095397,-0.300201,-24.512746
46.800000,7.796530,65.127110,-0.259884,-33.168965,-0.300949,-24.548870
46.900000,7.813230,65.338680,-0.260441,-33.276716,-0.301701,-24.610095
47.000000,7.829910,65.486460,-0.260997,-33.351980,-0.302453,-24.647213
47.100000,7.846600,65.665700,-0.261553,-33.443266,-0.303206,-24.696069
47.200000,7.863180,65.852040,-0.262106,-33.538169,-0.303955,-24.747613
47.300000,7.879910,66.040410,-0.262664,-33.634105,-0.304711,-24.799647
47.400000,7.896630,66.177110,-0.263221,-33.703725,-0.305467,-24.832197
47.500000,7.913310,66.416850,-0.263777,-33.825824,-0.306222,-24.903350
47.600000,7.929910,66.575870,-0.264330,-33.906812,-0.306974,-24.944213
47.700000,7.946570,66.784050,-0.264886,-34.012837,-0.307729,-25.003324
47.800000,7.963200,67.001750,-0.265440,-34.123711,-0.308484,-25.065913
47.900000,7.979930,67.138430,-0.265998,-34.193322,-0.309243,-25.097978
48.000000,7.996600,67.305980,-0.266553,-34.278654,-0.310000,-25.141565
48.100000,8.013180,67.526070,-0.267106,-34.390745,-0.310754,-25.204771
48.200000,8.029940,67.649760,-0.267665,-34.453740,-0.311517,-25.231691
48.300000,8.046590,67.860390,-0.268220,-34.561013,-0.312275,-25.291069
48.400000,8.063280,68.071300,-0.268776,-34.668428,-0.313035,-25.350387
48.500000,8.079940,68.233120,-0.269331,-34.750843,-0.313795,-25.391352
48.600000,8.096590,68.427770,-0.269886,-34.849977,-0.314555,-25.444445
48.700000,8.113250,68.575650,-0.270442,-34.925292,-0.315316,-25.480038
48.800000,8.129940,68.776170,-0.270998,-35.027416,-0.316079,-25.535056
48.900000,8.146610,68.995710,-0.271554,-35.139227,-0.316841,-25.597041
49.000000,8.163210,69.111610,-0.272107,-35.198254,-0.317601,-25.620563
49.100000,8.179900,69.362010,-0.272663,-35.325782,-0.318366,-25.693736
49.200000,8.196570,69.519280,-0.273219,-35.405879,-0.319130,-25.732320
49.300000,8.213230,69.716680,-0.273774,-35.506414,-0.319894,-25.785669
49.400000,8.229850,69.907500,-0.274328,-35.603597,-0.320658,-25.836522
49.500000,8.246580,70.079640,-0.274886,-35.691268,-0.321426,-25.880238
49.600000,8.263240,70.264080,-0.275441,-35.785202,-0.322193,-25.928478
49.700000,8.279950,70.444850,-0.275998,-35.877267,-0.322962,-25.975201
49.800000,8.296630,70.613380,-0.276554,-35.963099,-0.323730,-26.017348
49.900000,8.313280,70.822140,-0.277109,-36.069420,-0.324497,-26.074247
50.000000,8.329960,70.988030,-0.277665,-36.153907,-0.325267,-26.115220
50.100000,8.346650,71.261740,-0.278222,-36.293306,-0.326037,-26.195722
50.200000,8.363350,71.393140,-0.278778,-36.360228,-0.326809,-26.223784
50.300000,8.379910,71.570950,-0.279330,-36.450786,-0.327574,-26.268975
50.400000,8.396570,71.770710,-0.279886,-36.552522,-0.328345,-26.321995
50.500000,8.413240,71.957280,-0.280441,-36.647542,-0.329117,-26.370056
50.600000,8.429910,72.138310,-0.280997,-36.739740,-0.329890,-26.415983
50.700000,8.446530,72.322240,-0.281551,-36.833414,-0.330661,-26.462930
50.800000,8.463210,72.558320,-0.282107,-36.953649,-0.331435,-26.528766
50.900000,8.479950,72.700950,-0.282665,-37.026290,-0.332212,-26.560254
51.000000,8.496540,72.898550,-0.283218,-37.126927,-0.332984,-26.611913
51.100000,8.513180,73.088370,-0.283773,-37.223601,-0.333758,-26.660561
51.200000,8.529870,73.318310,-0.284329,-37.340709,-0.334535,-26.723662
51.300000,8.546540,73.492910,-0.284885,-37.429632,-0.335311,-26.766504
51.400000,8.563220,73.677490,-0.285441,-37.523638,-0.336089,-26.812865
51.500000,8.579930,73.882240,-0.285998,-37.627916,-0.336869,-26.866420
51.600000,8.596530,74.048790,-0.286551,-37.712739,-0.337644,-26.906116
51.700000,8.613270,74.265140,-0.287109,-37.822925,-0.338427,-26.963623
51.800000,8.630000,74.459590,-0.287667,-37.921958,-0.339209,-27.013075
51.900000,8.646620,74.641950,-0.288221,-38.014833,-0.339987,-27.058172
52.000000,8.663200,74.846900,-0.288773,-38.119213,-0.340764,-27.111401
52.100000,8.679860,75.029370,-0.289329,-38.212144,-0.341545,-27.156276
52.200000,8.696590,75.237240,-0.289886,-38.318012,-0.342330,-27.210144
52.300000,8.713260,75.426140,-0.290442,-38.414218,-0.343113,-27.257115
52.400000,8.729930,75.661500,-0.290998,-38.534086,-0.343896,-27.320757
52.500000,8.746560,75.808230,-0.291552,-38.608815,-0.344679,-27.352337
52.600000,8.763210,76.047980,-0.292107,-38.730918,-0.345462,-27.417346
52.700000,8.779900,76.221900,-0.292663,-38.819495,-0.346249,-27.458452
52.800000,8.796590,76.418170,-0.293220,-38.919454,-0.347035,-27.507505
52.900000,8.813210,76.601480,-0.293774,-39.012813,-0.347820,-27.551876
53.000000,8.829890,76.788830,-0.294330,-39.108230,-0.348607,-27.597518
53.100000,8.846580,77.027060,-0.294886,-39.229560,-0.349396,-27.661312
53.200000,8.863270,77.221790,-0.295442,-39.328735,-0.350185,-27.709362
53.300000,8.879900,77.425460,-0.295997,-39.432463,-0.350972,-27.760585
53.400000,8.896570,77.651460,-0.296552,-39.547564,-0.351762,-27.819641
53.500000,8.913260,77.794310,-0.297109,-39.620317,-0.352553,-27.848777
53.600000,8.929940,78.027930,-0.297665,-39.739298,-0.353344,-27.910313
53.700000,8.946590,78.220570,-0.298220,-39.837409,-0.354135,-27.957110
53.800000,8.963270,78.470980,-0.298776,-39.964942,-0.354927,-28.024390
53.900000,8.979960,78.655200,-0.299332,-40.058764,-0.355721,-28.067894
54.000000,8.996600,78.781200,-0.299887,-40.122936,-0.356513,-28.090602
54.100000,9.013270,79.023300,-0.300442,-40.246236,-0.357307,-28.154563
54.200000,9.029890,79.225940,-0.300996,-40.349440,-0.358099,-28.204406
54.300000,9.046570,79.444170,-0.301552,-40.460584,-0.358895,-28.259600
54.400000,9.063280,79.683860,-0.302109,-40.582657,-0.359693,-28.322257
54.500000,9.079980,79.845920,-0.302666,-40.665193,-0.360491,-28.357222
54.600000,9.096590,80.081020,-0.303220,-40.784929,-0.361285,-28.418136
54.700000,9.113200,80.243860,-0.303773,-40.867862,-0.362080,-28.453296
54.800000,9.129890,80.482970,-0.304330,-40.989640,-0.362879,-28.515277
54.900000,9.146580,80.657260,-0.304886,-41.078405,-0.363679,-28.554175
55.000000,9.163220,80.910780,-0.305441,-41.207522,-0.364478,-28.621069
55.100000,9.179870,81.070580,-0.305996,-41.288907,-0.365277,-28.654681
55.200000,9.196590,81.299940,-0.306553,-41.405719,-0.366080,-28.712672
55.300000,9.213300,81.500460,-0.307110,-41.507843,-0.366884,-28.760370
55.400000,9.229940,81.723800,-0.307665,-41.621590,-0.367685,-28.816097
55.500000,9.246590,81.904210,-0.308220,-41.713472,-0.368487,-28.856559
55.600000,9.263220,82.105110,-0.308774,-41.815789,-0.369288,-28.904161
55.700000,9.279900,82.350290,-0.309330,-41.940658,-0.370093,-28.967154
55.800000,9.296580,82.535920,-0.309886,-42.035199,-0.370898,-29.009079
55.900000,9.313230,82.755840,-0.310441,-42.147203,-0.371703,-29.062983
56.000000,9.329840,82.987610,-0.310995,-42.265243,-0.372506,-29.120978
56.100000,9.346560,83.208680,-0.311552,-42.377833,-0.373315,-29.174934
56.200000,9.363230,83.357490,-0.312108,-42.453621,-0.374123,-29.203520
56.300000,9.379860,83.592760,-0.312662,-42.573443,-0.374929,-29.262345
56.400000,9.396510,83.827190,-0.313217,-42.692837,-0.375737,-29.320715
56.500000,9.413230,84.023490,-0.313774,-42.792812,-0.376549,-29.365526
56.600000,9.429950,84.245930,-0.314332,-42.906100,-0.377361,-29.419354
