Repository: abubakardawood/tissue-phantom-material-database

Title:
A Database of Silicone Phantom Materials for Modeling Human Tissue Mechanics Across Varying Stiffnesses

Description:
This dataset contains processed mechanical compression test data for soft silicone phantoms
fabricated using Ecoflex (Smooth-On) with varying base materials and thinner concentrations.
The dataset provides force–compression measurements together with derived engineering and
true stress–strain quantities, intended for mechanical characterization, constitutive model
fitting, and the design of tissue-equivalent phantoms.

All files in this dataset are processed outputs generated from raw experimental measurements.
The raw data files are not included in this archive.

File: data/EF30_0T/EF30_0T_A5.csv (part 1 of 2)
EF30_0T_A_sample_5
Compression test;
Cylinder Diameter: 50mm;
Cylinder Height: 30mm;
Speed (mm/min): 10;
Machine: INSTRON 5900;
Load cell: 10kN;
Time (s),Compression (mm),Load (N),Engineering Strain [-],Engineering Stress (kPa),True Strain [-],True Stress (kPa)
0.000000,0.000000,-0.026150,-0.000000,0.013318,0.000000,0.013318
0.100000,0.007520,0.023130,-0.000251,-0.011780,-0.000251,-0.011777
0.200000,0.027820,0.010650,-0.000927,-0.005424,-0.000928,-0.005419
0.300000,0.046210,0.093020,-0.001540,-0.047375,-0.001542,-0.047302
0.400000,0.063250,0.140860,-0.002108,-0.071739,-0.002111,-0.071588
0.500000,0.079990,0.191220,-0.002666,-0.097388,-0.002670,-0.097128
0.600000,0.096610,0.264640,-0.003220,-0.134780,-0.003226,-0.134346
0.700000,0.113320,0.292600,-0.003777,-0.149020,-0.003784,-0.148457
0.800000,0.130000,0.338510,-0.004333,-0.172402,-0.004343,-0.171655
0.900000,0.146660,0.430610,-0.004889,-0.219308,-0.004901,-0.218236
1.000000,0.163270,0.511760,-0.005442,-0.260637,-0.005457,-0.259219
1.100000,0.179940,0.570010,-0.005998,-0.290304,-0.006016,-0.288562
1.200000,0.196630,0.646190,-0.006554,-0.329102,-0.006576,-0.326945
1.300000,0.213360,0.757880,-0.007112,-0.385985,-0.007137,-0.383240
1.400000,0.230000,0.840470,-0.007667,-0.428048,-0.007696,-0.424766
1.500000,0.246610,0.945400,-0.008220,-0.481488,-0.008254,-0.477530
1.600000,0.263240,1.027030,-0.008775,-0.523062,-0.008813,-0.518472
1.700000,0.279930,1.156920,-0.009331,-0.589215,-0.009375,-0.583717
1.800000,0.296610,1.261630,-0.009887,-0.642543,-0.009936,-0.636190
1.900000,0.313210,1.337360,-0.010440,-0.681112,-0.010495,-0.674001
2.000000,0.329870,1.463910,-0.010996,-0.745563,-0.011057,-0.737365
2.100000,0.346580,1.554490,-0.011553,-0.791695,-0.011620,-0.782549
2.200000,0.363260,1.643920,-0.012109,-0.837242,-0.012183,-0.827104
2.300000,0.379910,1.780350,-0.012664,-0.906725,-0.012745,-0.895242
2.400000,0.396570,1.853720,-0.013219,-0.944092,-0.013307,-0.931612
2.500000,0.413250,1.953050,-0.013775,-0.994680,-0.013871,-0.980978
2.600000,0.429960,2.036270,-0.014332,-1.037064,-0.014436,-1.022201
2.700000,0.446620,2.179620,-0.014887,-1.110071,-0.014999,-1.093545
2.800000,0.463250,2.300830,-0.015442,-1.171803,-0.015562,-1.153709
2.900000,0.479940,2.394900,-0.015998,-1.219713,-0.016127,-1.200200
3.000000,0.496620,2.514770,-0.016554,-1.280762,-0.016693,-1.259560
3.100000,0.513320,2.588130,-0.017111,-1.318124,-0.017259,-1.295570
3.200000,0.529910,2.703600,-0.017664,-1.376932,-0.017822,-1.352611
3.300000,0.546580,2.829350,-0.018219,-1.440976,-0.018387,-1.414722
3.400000,0.563300,2.922070,-0.018777,-1.488198,-0.018955,-1.460255
3.500000,0.579960,3.055320,-0.019332,-1.556062,-0.019521,-1.525980
3.600000,0.596620,3.171520,-0.019887,-1.615242,-0.020088,-1.583119
3.700000,0.613190,3.256080,-0.020440,-1.658308,-0.020651,-1.624413
3.800000,0.629860,3.392860,-0.020995,-1.727969,-0.021219,-1.691690
3.900000,0.646560,3.509600,-0.021552,-1.787425,-0.021788,-1.748902
4.000000,0.663320,3.625960,-0.022111,-1.846686,-0.022359,-1.805855
4.100000,0.679900,3.714730,-0.022663,-1.891896,-0.022924,-1.849020
4.200000,0.696530,3.822080,-0.023218,-1.946569,-0.023491,-1.901375
4.300000,0.713290,3.969830,-0.023776,-2.021818,-0.024064,-1.973746
4.400000,0.729950,4.089200,-0.024332,-2.082612,-0.024633,-2.031939
4.500000,0.746540,4.204100,-0.024885,-2.141131,-0.025200,-2.087849
4.600000,0.763240,4.325520,-0.025441,-2.202969,-0.025771,-2.146923
4.700000,0.779930,4.462690,-0.025998,-2.272829,-0.026342,-2.213741
4.800000,0.796610,4.513570,-0.026554,-2.298742,-0.026913,-2.237702
4.900000,0.813310,4.666890,-0.027110,-2.376828,-0.027485,-2.312391
5.000000,0.829940,4.785270,-0.027665,-2.437118,-0.028055,-2.369696
5.100000,0.846610,4.889380,-0.028220,-2.490141,-0.028626,-2.419868
5.200000,0.863270,5.026970,-0.028776,-2.560215,-0.029198,-2.486543
5.300000,0.879950,5.125680,-0.029332,-2.610487,-0.029770,-2.533917
5.400000,0.896560,5.238180,-0.029885,-2.667783,-0.030341,-2.588056
5.500000,0.913190,5.370970,-0.030440,-2.735413,-0.030913,-2.652148
5.600000,0.929890,5.480640,-0.030996,-2.791267,-0.031487,-2.704748
5.700000,0.946570,5.583360,-0.031552,-2.843582,-0.032061,-2.753860
5.800000,0.963190,5.719070,-0.032106,-2.912698,-0.032633,-2.819182
5.900000,0.979840,5.816190,-0.032661,-2.962161,-0.033207,-2.865413
6.000000,0.996590,5.988000,-0.033220,-3.049663,-0.033784,-2.948355
6.100000,1.013290,6.065080,-0.033776,-3.088920,-0.034360,-2.984587
6.200000,1.029930,6.194820,-0.034331,-3.154996,-0.034934,-3.046682
6.300000,1.046560,6.319970,-0.034885,-3.218734,-0.035508,-3.106448
6.400000,1.063270,6.437210,-0.035442,-3.278444,-0.036086,-3.162248
6.500000,1.079940,6.560390,-0.035998,-3.341179,-0.036662,-3.220903
6.600000,1.096620,6.691190,-0.036554,-3.407795,-0.037239,-3.283227
6.700000,1.113260,6.761150,-0.037109,-3.443425,-0.037815,-3.315644
6.800000,1.129890,6.921000,-0.037663,-3.524836,-0.038391,-3.392080
6.900000,1.146590,7.028230,-0.038220,-3.579448,-0.038969,-3.442643
7.000000,1.163270,7.166980,-0.038776,-3.650113,-0.039547,-3.508577
7.100000,1.179910,7.282770,-0.039330,-3.709084,-0.040125,-3.563205
7.200000,1.196560,7.435530,-0.039885,-3.786884,-0.040703,-3.635843
7.300000,1.213280,7.556110,-0.040443,-3.848295,-0.041283,-3.692660
7.400000,1.229960,7.672890,-0.040999,-3.907771,-0.041863,-3.747557
7.500000,1.246630,7.776440,-0.041554,-3.960508,-0.042442,-3.795932
7.600000,1.263310,7.903250,-0.042110,-4.025092,-0.043023,-3.855594
7.700000,1.279960,8.012310,-0.042665,-4.080636,-0.043602,-3.906534
7.800000,1.296620,8.122890,-0.043221,-4.136954,-0.044182,-3.958152
7.900000,1.313260,8.288150,-0.043775,-4.221120,-0.044762,-4.036339
8.000000,1.329850,8.375350,-0.044328,-4.265531,-0.045341,-4.076447
8.100000,1.346500,8.523760,-0.044883,-4.341115,-0.045922,-4.146272
8.200000,1.363240,8.642840,-0.045441,-4.401762,-0.046506,-4.201740
8.300000,1.379940,8.715550,-0.045998,-4.438793,-0.047090,-4.234618
8.400000,1.396620,8.854310,-0.046554,-4.509463,-0.047672,-4.299530
8.500000,1.413210,9.024220,-0.047107,-4.595998,-0.048253,-4.379494
8.600000,1.429870,9.127830,-0.047662,-4.648766,-0.048836,-4.427195
8.700000,1.446600,9.270900,-0.048220,-4.721631,-0.049421,-4.493954
8.800000,1.463280,9.378750,-0.048776,-4.776558,-0.050006,-4.543577
8.900000,1.479930,9.471810,-0.049331,-4.823953,-0.050589,-4.585983
9.000000,1.496540,9.616700,-0.049885,-4.897745,-0.051172,-4.653423
9.100000,1.513220,9.698020,-0.050441,-4.939161,-0.051757,-4.690026
9.200000,1.529880,9.817460,-0.050996,-4.999991,-0.052342,-4.745012
9.300000,1.546570,10.008180,-0.051552,-5.097124,-0.052929,-4.834356
9.400000,1.563240,10.125030,-0.052108,-5.156635,-0.053515,-4.887933
9.500000,1.579900,10.243690,-0.052663,-5.217068,-0.054101,-4.942320
9.600000,1.596600,10.350360,-0.053220,-5.271395,-0.054689,-4.990851
9.700000,1.613240,10.473610,-0.053775,-5.334166,-0.055275,-5.047323
9.800000,1.629860,10.587650,-0.054329,-5.392246,-0.055860,-5.099292
9.900000,1.646560,10.767400,-0.054885,-5.483792,-0.056449,-5.182812
10.000000,1.663260,10.856740,-0.055442,-5.529292,-0.057038,-5.222737
10.100000,1.679880,10.993910,-0.055996,-5.599152,-0.057625,-5.285622
10.200000,1.696470,11.119470,-0.056549,-5.663100,-0.058211,-5.342857
10.300000,1.713210,11.230300,-0.057107,-5.719545,-0.058802,-5.392919
10.400000,1.729910,11.381310,-0.057664,-5.796454,-0.059393,-5.462209
10.500000,1.746610,11.509440,-0.058220,-5.861710,-0.059984,-5.520439
10.600000,1.763260,11.622410,-0.058775,-5.919245,-0.060573,-5.571339
10.700000,1.779930,11.719490,-0.059331,-5.968687,-0.061164,-5.614559
10.800000,1.796600,11.862870,-0.059887,-6.041710,-0.061755,-5.679892
10.900000,1.813340,12.007370,-0.060445,-6.115303,-0.062349,-5.745666
11.000000,1.829960,12.102020,-0.060999,-6.163508,-0.062938,-5.787542
11.100000,1.846600,12.227300,-0.061553,-6.227313,-0.063529,-5.844001
11.200000,1.863260,12.302720,-0.062109,-6.265724,-0.064121,-5.876568
11.300000,1.879930,12.472270,-0.062664,-6.352075,-0.064714,-5.954026
11.400000,1.896600,12.622390,-0.063220,-6.428530,-0.065307,-6.022119
11.500000,1.913210,12.726590,-0.063774,-6.481599,-0.065898,-6.068244
11.600000,1.929880,12.880390,-0.064329,-6.559929,-0.066492,-6.137933
11.700000,1.946580,12.986070,-0.064886,-6.613751,-0.067087,-6.184611
11.800000,1.963320,13.122770,-0.065444,-6.683372,-0.067684,-6.245985
11.900000,1.979910,13.245580,-0.065997,-6.745918,-0.068276,-6.300708
12.000000,1.996610,13.374380,-0.066554,-6.811516,-0.068872,-6.358184
12.100000,2.013260,13.505430,-0.067109,-6.878259,-0.069467,-6.416668
12.200000,2.029940,13.613490,-0.067665,-6.933294,-0.070063,-6.464155
12.300000,2.046640,13.754590,-0.068221,-7.005155,-0.070660,-6.527254
12.400000,2.063210,13.868470,-0.068774,-7.063154,-0.071253,-6.577395
12.500000,2.079880,14.003660,-0.069329,-7.132005,-0.071850,-6.637548
12.600000,2.096590,14.127030,-0.069886,-7.194837,-0.072448,-6.692017
12.700000,2.113260,14.269150,-0.070442,-7.267218,-0.073046,-6.755301
12.800000,2.129880,14.375150,-0.070996,-7.321204,-0.073642,-6.801428
12.900000,2.146550,14.496070,-0.071552,-7.382788,-0.074241,-6.854537
13.000000,2.163220,14.654960,-0.072107,-7.463710,-0.074839,-6.925522
13.100000,2.179920,14.739940,-0.072664,-7.506990,-0.075439,-6.961502
13.200000,2.196580,14.895720,-0.073219,-7.586328,-0.076038,-7.030862
13.300000,2.213260,15.047820,-0.073775,-7.663792,-0.076638,-7.098393
13.400000,2.229900,15.133860,-0.074330,-7.707612,-0.077237,-7.134705
13.500000,2.246580,15.277860,-0.074886,-7.780950,-0.077838,-7.198266
13.600000,2.263290,15.445290,-0.075443,-7.866222,-0.078441,-7.272770
13.700000,2.279830,15.553110,-0.075994,-7.921134,-0.079037,-7.319173
13.800000,2.296510,15.660270,-0.076550,-7.975710,-0.079639,-7.365167
13.900000,2.313230,15.797130,-0.077108,-8.045412,-0.080243,-7.425049
14.000000,2.329900,15.925650,-0.077663,-8.110867,-0.080845,-7.480950
14.100000,2.346510,16.061390,-0.078217,-8.179999,-0.081445,-7.540184
14.200000,2.363240,16.205080,-0.078775,-8.253179,-0.082051,-7.603038
14.300000,2.379940,16.342310,-0.079331,-8.323070,-0.082655,-7.662790
14.400000,2.396600,16.435340,-0.079887,-8.370450,-0.083258,-7.701763
14.500000,2.413260,16.579810,-0.080442,-8.444028,-0.083862,-7.764773
14.600000,2.429930,16.746730,-0.080998,-8.529040,-0.084467,-7.838207
14.700000,2.446620,16.825190,-0.081554,-8.568999,-0.085072,-7.870163
14.800000,2.463290,16.970180,-0.082110,-8.642842,-0.085677,-7.933181
14.900000,2.479930,17.123460,-0.082664,-8.720907,-0.086282,-7.999999
15.000000,2.496520,17.206530,-0.083217,-8.763214,-0.086885,-8.033962
15.100000,2.513220,17.375070,-0.083774,-8.849050,-0.087492,-8.107730
15.200000,2.529970,17.522250,-0.084332,-8.924009,-0.088102,-8.171426
15.300000,2.546670,17.644210,-0.084889,-8.986122,-0.088710,-8.223299
15.400000,2.563250,17.745440,-0.085442,-9.037678,-0.089314,-8.265484
15.500000,2.579920,17.907990,-0.085997,-9.120464,-0.089922,-8.336129
15.600000,2.596610,18.032350,-0.086554,-9.183800,-0.090531,-8.388909
15.700000,2.613260,18.115740,-0.087109,-9.226271,-0.091138,-8.422582
15.800000,2.629960,18.262230,-0.087665,-9.300877,-0.091748,-8.485513
15.900000,2.646610,18.405320,-0.088220,-9.373753,-0.092357,-8.546797
16.000000,2.663270,18.528760,-0.088776,-9.436620,-0.092966,-8.598878
16.100000,2.679900,18.641120,-0.089330,-9.493844,-0.093575,-8.645759
16.200000,2.696610,18.816710,-0.089887,-9.583272,-0.094187,-8.721860
16.300000,2.713210,18.918540,-0.090440,-9.635133,-0.094795,-8.763729
16.400000,2.729880,19.074500,-0.090996,-9.714563,-0.095406,-8.830577
16.500000,2.746550,19.174490,-0.091552,-9.765488,-0.096017,-8.871441
16.600000,2.763250,19.357600,-0.092108,-9.858745,-0.096630,-8.950672
16.700000,2.779870,19.460220,-0.092662,-9.911009,-0.097241,-8.992631
16.800000,2.796510,19.609920,-0.093217,-9.987250,-0.097852,-9.056269
16.900000,2.813270,19.745630,-0.093776,-10.056367,-0.098468,-9.113324
17.000000,2.829960,19.844550,-0.094332,-10.106746,-0.099082,-9.153357
17.100000,2.846610,19.993410,-0.094887,-10.182560,-0.099695,-9.216368
17.200000,2.863230,20.128990,-0.095441,-10.251610,-0.100308,-9.273186
17.300000,2.879940,20.242720,-0.095998,-10.309533,-0.100924,-9.319838
17.400000,2.896630,20.376350,-0.096554,-10.377590,-0.101539,-9.375589
17.500000,2.913330,20.529940,-0.097111,-10.455813,-0.102156,-9.440438
17.600000,2.929910,20.656540,-0.097664,-10.520289,-0.102768,-9.492839
17.700000,2.946560,20.768340,-0.098219,-10.577229,-0.103383,-9.538347
17.800000,2.963280,20.928770,-0.098776,-10.658935,-0.104001,-9.606088
17.900000,2.979980,21.071850,-0.099333,-10.731805,-0.104619,-9.665786
18.000000,2.996630,21.146970,-0.099888,-10.770063,-0.105236,-9.694267
18.100000,3.013270,21.335200,-0.100442,-10.865928,-0.105852,-9.774529
18.200000,3.029910,21.463130,-0.100997,-10.931082,-0.106469,-9.827076
18.300000,3.046530,21.580930,-0.101551,-10.991077,-0.107085,-9.874922
18.400000,3.063190,21.732470,-0.102106,-11.068256,-0.107704,-9.938117
18.500000,3.079850,21.870400,-0.102662,-11.138503,-0.108322,-9.995006
18.600000,3.096570,22.000950,-0.103219,-11.204992,-0.108944,-10.048424
18.700000,3.113280,22.127100,-0.103776,-11.269239,-0.109565,-10.099763
18.800000,3.129960,22.275220,-0.104332,-11.344676,-0.110185,-10.161064
18.900000,3.146610,22.376430,-0.104887,-11.396222,-0.110805,-10.200907
19.000000,3.163270,22.509150,-0.105442,-11.463816,-0.111426,-10.255044
19.100000,3.179920,22.685190,-0.105997,-11.553472,-0.112047,-10.328835
19.200000,3.196600,22.780350,-0.106553,-11.601937,-0.112669,-10.365712
19.300000,3.213240,22.912510,-0.107108,-11.669246,-0.113290,-10.419376
19.400000,3.229860,23.067590,-0.107662,-11.748227,-0.113910,-10.483389
19.500000,3.246580,23.187200,-0.108219,-11.809144,-0.114535,-10.531166
19.600000,3.263290,23.321230,-0.108776,-11.877405,-0.115160,-10.585424
19.700000,3.279940,23.464520,-0.109331,-11.950382,-0.115783,-10.643831
19.800000,3.296530,23.634550,-0.109884,-12.036977,-0.116404,-10.714302
19.900000,3.313240,23.759810,-0.110441,-12.100772,-0.117030,-10.764346
20.000000,3.329940,23.882250,-0.110998,-12.163130,-0.117656,-10.813047
20.100000,3.346610,24.052800,-0.111554,-12.249990,-0.118281,-10.883459
20.200000,3.363270,24.130840,-0.112109,-12.289736,-0.118906,-10.911946
20.300000,3.379870,24.320630,-0.112662,-12.386395,-0.119530,-10.990915
20.400000,3.396570,24.419570,-0.113219,-12.436785,-0.120157,-11.028705
20.500000,3.413280,24.564310,-0.113776,-12.510500,-0.120786,-11.087106
20.600000,3.429940,24.689320,-0.114331,-12.574167,-0.121412,-11.136546
20.700000,3.446590,24.846210,-0.114886,-12.654071,-0.122039,-11.200291
20.800000,3.463280,24.973850,-0.115443,-12.719077,-0.122668,-11.250753
20.900000,3.479970,25.088120,-0.115999,-12.777275,-0.123297,-11.295124
21.000000,3.496670,25.238970,-0.116556,-12.854102,-0.123927,-11.355883
21.100000,3.513250,25.388290,-0.117108,-12.930150,-0.124553,-11.415922
21.200000,3.529920,25.534060,-0.117664,-13.004390,-0.125182,-11.474241
21.300000,3.546640,25.674990,-0.118221,-13.076165,-0.125814,-11.530283
21.400000,3.563270,25.802320,-0.118776,-13.141014,-0.126443,-11.580181
21.500000,3.579920,25.944460,-0.119331,-13.213405,-0.127073,-11.636641
21.600000,3.596590,26.098300,-0.119886,-13.291755,-0.127704,-11.698255
21.700000,3.613250,26.243660,-0.120442,-13.365786,-0.128335,-11.755989
21.800000,3.629930,26.382210,-0.120998,-13.436349,-0.128968,-11.810582
21.900000,3.646540,26.527350,-0.121551,-13.510268,-0.129598,-11.868077
22.000000,3.663170,26.647840,-0.122106,-13.571633,-0.130229,-11.914460
22.100000,3.679870,26.756910,-0.122662,-13.627182,-0.130863,-11.955640
22.200000,3.696670,26.910420,-0.123222,-13.705364,-0.131502,-12.016557
22.300000,3.713290,27.051930,-0.123776,-13.777435,-0.132134,-12.072114
22.400000,3.729890,27.233880,-0.124330,-13.870101,-0.132766,-12.145636
22.500000,3.746600,27.347750,-0.124887,-13.928095,-0.133402,-12.188661
22.600000,3.763250,27.490940,-0.125442,-14.001021,-0.134036,-12.244709
22.700000,3.779920,27.618890,-0.125997,-14.066185,-0.134672,-12.293883
22.800000,3.796600,27.737610,-0.126553,-14.126649,-0.135308,-12.338874
22.900000,3.813230,27.872450,-0.127108,-14.195322,-0.135943,-12.390988
23.000000,3.829890,28.035330,-0.127663,-14.278276,-0.136579,-12.455469
23.100000,3.846580,28.165030,-0.128219,-14.344332,-0.137217,-12.505111
23.200000,3.863240,28.311770,-0.128775,-14.419066,-0.137855,-12.562256
23.300000,3.879860,28.413090,-0.129329,-14.470668,-0.138491,-12.599196
23.400000,3.896530,28.541780,-0.129884,-14.536209,-0.139129,-12.648183
23.500000,3.913230,28.710920,-0.130441,-14.622351,-0.139769,-12.714997
23.600000,3.929910,28.852730,-0.130997,-14.694575,-0.140409,-12.769630
23.700000,3.946520,28.992860,-0.131551,-14.765942,-0.141046,-12.823473
23.800000,3.963230,29.129310,-0.132108,-14.835436,-0.141688,-12.875561
23.900000,3.979910,29.272870,-0.132664,-14.908550,-0.142328,-12.930727
24.000000,3.996610,29.364590,-0.133220,-14.955263,-0.142970,-12.962918
24.100000,4.013270,29.537330,-0.133776,-15.043239,-0.143611,-13.030819
24.200000,4.029910,29.674060,-0.134330,-15.112875,-0.144252,-13.082757
24.300000,4.046590,29.842480,-0.134886,-15.198650,-0.144894,-13.148560
24.400000,4.063300,29.962040,-0.135443,-15.259542,-0.145538,-13.192738
24.500000,4.079980,30.090290,-0.135999,-15.324859,-0.146182,-13.240688
24.600000,4.096560,30.219380,-0.136552,-15.390604,-0.146822,-13.288986
24.700000,4.113190,30.350310,-0.137106,-15.457286,-0.147464,-13.337994
24.800000,4.129920,30.491900,-0.137664,-15.529397,-0.148110,-13.391558
24.900000,4.146600,30.627900,-0.138220,-15.598661,-0.148755,-13.442614
25.000000,4.163170,30.788680,-0.138772,-15.680546,-0.149396,-13.504520
25.100000,4.179880,30.931880,-0.139329,-15.753477,-0.150043,-13.558556
25.200000,4.196580,31.040190,-0.139886,-15.808639,-0.150690,-13.597232
25.300000,4.213260,31.197860,-0.140442,-15.888940,-0.151337,-13.657465
25.400000,4.229890,31.357110,-0.140996,-15.970045,-0.151982,-13.718327
25.500000,4.246560,31.478870,-0.141552,-16.032057,-0.152629,-13.762687
25.600000,4.263240,31.637100,-0.142108,-16.112643,-0.153277,-13.822907
25.700000,4.279970,31.788470,-0.142666,-16.189735,-0.153927,-13.880016
25.800000,4.296670,31.865430,-0.143222,-16.228930,-0.154577,-13.904585
25.900000,4.313240,32.059520,-0.143775,-16.327779,-0.155222,-13.980258
26.000000,4.329920,32.177090,-0.144331,-16.387657,-0.155871,-14.022416
26.100000,4.346570,32.360140,-0.144886,-16.480884,-0.156520,-14.093040
26.200000,4.363270,32.471940,-0.145442,-16.537823,-0.157171,-14.132524
26.300000,4.379840,32.610630,-0.145995,-16.608457,-0.157818,-14.183711
26.400000,4.396510,32.755070,-0.146550,-16.682020,-0.158469,-14.237265
26.500000,4.413260,32.906590,-0.147109,-16.759189,-0.159123,-14.293767
26.600000,4.429860,33.083560,-0.147662,-16.849319,-0.159772,-14.361315
26.700000,4.446530,33.176710,-0.148218,-16.896760,-0.160424,-14.392361
26.800000,4.463190,33.294500,-0.148773,-16.956750,-0.161076,-14.434043
26.900000,4.479900,33.445440,-0.149330,-17.033623,-0.161731,-14.489992
27.000000,4.496590,33.568910,-0.149886,-17.096505,-0.162385,-14.533973
27.100000,4.513300,33.712720,-0.150443,-17.169747,-0.163041,-14.586673
27.200000,4.529920,33.856010,-0.150997,-17.242724,-0.163693,-14.639119
27.300000,4.546570,34.001370,-0.151552,-17.316756,-0.164347,-14.692361
27.400000,4.563260,34.161620,-0.152109,-17.398370,-0.165003,-14.751927
27.500000,4.579960,34.313370,-0.152665,-17.475656,-0.165660,-14.807729
27.600000,4.596580,34.418530,-0.153219,-17.529213,-0.166314,-14.843399
27.700000,4.613240,34.579540,-0.153775,-17.611215,-0.166970,-14.903056
27.800000,4.629950,34.757030,-0.154332,-17.701610,-0.167628,-14.969691
27.900000,4.646620,34.880560,-0.154887,-17.764523,-0.168285,-15.013024
28.000000,4.663320,35.026270,-0.155444,-17.838733,-0.168944,-15.065809
28.100000,4.679950,35.128560,-0.155998,-17.890829,-0.169601,-15.099889
28.200000,4.696610,35.286110,-0.156554,-17.971068,-0.170259,-15.157632
28.300000,4.713250,35.416930,-0.157108,-18.037694,-0.170917,-15.203822
28.400000,4.729920,35.607200,-0.157664,-18.134598,-0.171576,-15.275425
28.500000,4.746550,35.714750,-0.158218,-18.189373,-0.172235,-15.311481
28.600000,4.763250,35.892990,-0.158775,-18.280150,-0.172896,-15.377719
28.700000,4.779940,35.980340,-0.159331,-18.324637,-0.173558,-15.404948
28.800000,4.796610,36.141640,-0.159887,-18.406786,-0.174219,-15.463780
28.900000,4.813220,36.312000,-0.160441,-18.493550,-0.174878,-15.526432
29.000000,4.829850,36.436620,-0.160995,-18.557018,-0.175539,-15.569431
29.100000,4.846620,36.596770,-0.161554,-18.638582,-0.176205,-15.627444
29.200000,4.863360,36.743890,-0.162112,-18.713510,-0.176871,-15.679825
29.300000,4.879970,36.891650,-0.162666,-18.788763,-0.177532,-15.732476
29.400000,4.896580,37.030490,-0.163219,-18.859474,-0.178193,-15.781243
29.500000,4.913240,37.147930,-0.163775,-18.919285,-0.178857,-15.820786
29.600000,4.929950,37.308110,-0.164332,-19.000864,-0.179523,-15.878421
29.700000,4.946610,37.482090,-0.164887,-19.089472,-0.180188,-15.941866
29.800000,4.963210,37.616380,-0.165440,-19.157865,-0.180851,-15.988381
29.900000,4.979840,37.728400,-0.165995,-19.214916,-0.181515,-16.025343
30.000000,4.996570,37.904580,-0.166552,-19.304644,-0.182184,-16.089411
30.100000,5.013230,38.063000,-0.167108,-19.385327,-0.182851,-16.145890
30.200000,5.029850,38.211330,-0.167662,-19.460871,-0.183516,-16.198029
30.300000,5.046510,38.337330,-0.168217,-19.525042,-0.184184,-16.240598
30.400000,5.063220,38.475990,-0.168774,-19.595661,-0.184854,-16.288423
30.500000,5.079920,38.607970,-0.169331,-19.662878,-0.185523,-16.333349
30.600000,5.096580,38.780120,-0.169886,-19.750553,-0.186192,-16.395210
30.700000,5.113230,38.947570,-0.170441,-19.835835,-0.186861,-16.454995
30.800000,5.129920,39.071630,-0.170997,-19.899018,-0.187532,-16.496339
30.900000,5.146600,39.213550,-0.171553,-19.971297,-0.188203,-16.545154
31.000000,5.163260,39.360340,-0.172109,-20.046057,-0.188873,-16.595956
31.100000,5.179870,39.506290,-0.172662,-20.120388,-0.189542,-16.646355
31.200000,5.196530,39.716760,-0.173218,-20.227580,-0.190214,-16.723806
31.300000,5.213240,39.818640,-0.173775,-20.279467,-0.190888,-16.755409
31.400000,5.229920,39.975490,-0.174331,-20.359350,-0.191561,-16.810091
31.500000,5.246620,40.141960,-0.174887,-20.444132,-0.192235,-16.868713
31.600000,5.263180,40.254990,-0.175439,-20.501698,-0.192905,-16.904894
31.700000,5.279890,40.403700,-0.175996,-20.577435,-0.193580,-16.955882
31.800000,5.296630,40.559040,-0.176554,-20.656549,-0.194258,-17.009546
31.900000,5.313260,40.734160,-0.177109,-20.745737,-0.194931,-17.071487
32.000000,5.329870,40.917870,-0.177662,-20.839300,-0.195604,-17.136941
32.100000,5.346560,40.980480,-0.178219,-20.871187,-0.196281,-17.151552
32.200000,5.363270,41.167580,-0.178776,-20.966476,-0.196959,-17.218181
32.300000,5.379940,41.318310,-0.179331,-21.043242,-0.197636,-17.269530
32.400000,5.396590,41.482060,-0.179886,-21.126640,-0.198312,-17.326246
32.500000,5.413250,41.633430,-0.180442,-21.203732,-0.198990,-17.377695
32.600000,5.429920,41.785190,-0.180997,-21.281023,-0.199668,-17.429214
32.700000,5.446640,41.897660,-0.181555,-21.338303,-0.200349,-17.464235
32.800000,5.463280,42.066240,-0.182109,-21.424160,-0.201027,-17.522621
32.900000,5.479940,42.203750,-0.182665,-21.494193,-0.201706,-17.567964
33.000000,5.496590,42.378440,-0.183220,-21.583162,-0.202385,-17.628702
33.100000,5.513240,42.552950,-0.183775,-21.672039,-0.203065,-17.689268
33.200000,5.529850,42.690650,-0.184328,-21.742170,-0.203743,-17.734472
33.300000,5.546500,42.810780,-0.184883,-21.803351,-0.204424,-17.772275
33.400000,5.563230,42.995400,-0.185441,-21.897377,-0.205108,-17.836706
33.500000,5.579990,43.112740,-0.186000,-21.957138,-0.205795,-17.873118
33.600000,5.596620,43.295120,-0.186554,-22.050024,-0.206476,-17.936503
33.700000,5.613250,43.447110,-0.187108,-22.127431,-0.207157,-17.987205
33.800000,5.629920,43.599980,-0.187664,-22.205287,-0.207841,-18.038154
33.900000,5.646590,43.700180,-0.188220,-22.256319,-0.208526,-18.067242
34.000000,5.663330,43.900540,-0.188778,-22.358361,-0.209213,-18.137602
34.100000,5.679990,44.071370,-0.189333,-22.445364,-0.209898,-18.195716
34.200000,5.696570,44.184740,-0.189886,-22.503103,-0.210580,-18.230087
34.300000,5.713230,44.325600,-0.190441,-22.574843,-0.211266,-18.275667
34.400000,5.729940,44.504470,-0.190998,-22.665940,-0.211954,-18.336791
34.500000,5.746600,44.639610,-0.191553,-22.734767,-0.212641,-18.379846
34.600000,5.763160,44.802370,-0.192105,-22.817660,-0.213324,-18.434266
34.700000,5.779850,44.965750,-0.192662,-22.900868,-0.214012,-18.488749
34.800000,5.796530,45.148820,-0.193218,-22.994105,-0.214701,-18.551238
34.900000,5.813220,45.298140,-0.193774,-23.070153,-0.215391,-18.599757
35.000000,5.829850,45.440220,-0.194328,-23.142514,-0.216079,-18.645268
35.100000,5.846570,45.605310,-0.194886,-23.226594,-0.216771,-18.700063
35.200000,5.863220,45.739830,-0.195441,-23.295104,-0.217461,-18.742293
35.300000,5.879910,45.899350,-0.195997,-23.376347,-0.218152,-18.794653
35.400000,5.896570,46.065680,-0.196552,-23.461058,-0.218843,-18.849732
35.500000,5.913210,46.178300,-0.197107,-23.518415,-0.219534,-18.882771
35.600000,5.929880,46.389160,-0.197663,-23.625805,-0.220226,-18.955866
35.700000,5.946620,46.538690,-0.198221,-23.701960,-0.220922,-19.003742
35.800000,5.963280,46.677590,-0.198776,-23.772701,-0.221615,-19.047259
35.900000,5.979860,46.834120,-0.199329,-23.852421,-0.222305,-19.097950
36.000000,5.996580,47.028440,-0.199886,-23.951388,-0.223001,-19.163841
36.100000,6.013280,47.182680,-0.200443,-24.029942,-0.223697,-19.213316
36.200000,6.029970,47.310590,-0.200999,-24.095086,-0.224393,-19.251998
36.300000,6.046580,47.467930,-0.201553,-24.175218,-0.225086,-19.302639
36.400000,6.063260,47.617200,-0.202109,-24.251241,-0.225783,-19.349855
36.500000,6.079910,47.801530,-0.202664,-24.345119,-0.226479,-19.411248
36.600000,6.096590,47.966760,-0.203220,-24.429270,-0.227176,-19.464762
36.700000,6.113260,48.099680,-0.203775,-24.496966,-0.227874,-19.505088
36.800000,6.129830,48.256240,-0.204328,-24.576701,-0.228568,-19.555001
36.900000,6.146540,48.436140,-0.204885,-24.668324,-0.229268,-19.614162
37.000000,6.163270,48.570720,-0.205442,-24.736865,-0.229970,-19.654865
37.100000,6.179970,48.759050,-0.205999,-24.832780,-0.230671,-19.717252
37.200000,6.196570,48.888970,-0.206552,-24.898948,-0.231368,-19.756012
37.300000,6.213250,49.082130,-0.207108,-24.997324,-0.232069,-19.820170
37.400000,6.229930,49.242920,-0.207664,-25.079213,-0.232770,-19.871155
37.500000,6.246620,49.377840,-0.208221,-25.147927,-0.233473,-19.911609
37.600000,6.263280,49.559720,-0.208776,-25.240558,-0.234174,-19.970935
37.700000,6.279920,49.714500,-0.209331,-25.319387,-0.234875,-20.019263
37.800000,6.296630,49.890540,-0.209888,-25.409043,-0.235580,-20.075999
37.900000,6.313310,50.046260,-0.210444,-25.488351,-0.236284,-20.124489
38.000000,6.329970,50.221570,-0.210999,-25.577636,-0.236988,-20.180780
38.100000,6.346580,50.363840,-0.211553,-25.650093,-0.237690,-20.223747
38.200000,6.363260,50.547210,-0.212109,-25.743483,-0.238395,-20.283067
38.300000,6.379910,50.689820,-0.212664,-25.816113,-0.239100,-20.325964
38.400000,6.396610,50.831600,-0.213220,-25.888321,-0.239807,-20.368405
38.500000,6.413190,50.996240,-0.213773,-25.972172,-0.240510,-20.420023
38.600000,6.429820,51.195000,-0.214327,-26.073399,-0.241215,-20.485157
38.700000,6.446590,51.343000,-0.214886,-26.148775,-0.241927,-20.529761
38.800000,6.463270,51.544750,-0.215442,-26.251526,-0.242635,-20.595836
38.900000,6.479930,51.689620,-0.215998,-26.325307,-0.243343,-20.639102
39.000000,6.496570,51.803270,-0.216552,-26.383189,-0.244051,-20.669848
39.100000,6.513260,52.027470,-0.217109,-26.497373,-0.244761,-20.744564
39.200000,6.529920,52.182020,-0.217664,-26.576085,-0.245471,-20.791428
39.300000,6.546610,52.378880,-0.218220,-26.676345,-0.246182,-20.855024
39.400000,6.563230,52.489540,-0.218774,-26.732703,-0.246891,-20.884274
39.500000,6.579940,52.640170,-0.219331,-26.809418,-0.247604,-20.929273
39.600000,6.596620,52.841960,-0.219887,-26.912189,-0.248317,-20.994540
39.700000,6.613290,52.964100,-0.220443,-26.974395,-0.249029,-21.028078
39.800000,6.629910,53.183850,-0.220997,-27.086312,-0.249740,-21.100319
39.900000,6.646580,53.319510,-0.221553,-27.155403,-0.250454,-21.139051
40.000000,6.663250,53.452800,-0.222108,-27.223287,-0.251168,-21.176768
40.100000,6.679900,53.671300,-0.222663,-27.334569,-0.251882,-21.248162
40.200000,6.696560,53.815310,-0.223219,-27.407912,-0.252596,-21.289955
40.300000,6.713140,53.970500,-0.223771,-27.486950,-0.253308,-21.336159
40.400000,6.729940,54.192690,-0.224331,-27.600110,-0.254030,-21.408541
40.500000,6.746660,54.290280,-0.224889,-27.649813,-0.254749,-21.431683
40.600000,6.763240,54.483060,-0.225441,-27.747995,-0.255462,-21.492450
40.700000,6.779880,54.640340,-0.225996,-27.828097,-0.256178,-21.539058
40.800000,6.796550,54.819900,-0.226552,-27.919546,-0.256896,-21.594326
40.900000,6.813220,54.978900,-0.227107,-28.000524,-0.257615,-21.641400
41.000000,6.829940,55.149860,-0.227665,-28.087593,-0.258336,-21.693041
41.100000,6.846570,55.310520,-0.228219,-28.169417,-0.259054,-21.740620
41.200000,6.863210,55.482980,-0.228774,-28.257250,-0.259773,-21.792735
41.300000,6.879910,55.655850,-0.229330,-28.345292,-0.260495,-21.844856
41.400000,6.896570,55.809520,-0.229886,-28.423555,-0.261216,-21.889387
41.500000,6.913290,55.960620,-0.230443,-28.500510,-0.261940,-21.932767
41.600000,6.929930,56.152840,-0.230998,-28.598407,-0.262661,-21.992241
41.700000,6.946600,56.307870,-0.231553,-28.677363,-0.263384,-22.037024
41.800000,6.963250,56.473070,-0.232108,-28.761498,-0.264107,-22.085715
41.900000,6.979930,56.645410,-0.232664,-28.849270,-0.264831,-22.137074
42.000000,6.996590,56.834690,-0.233220,-28.945670,-0.265555,-22.194970
42.100000,7.013240,57.040040,-0.233775,-29.050254,-0.266279,-22.259040
42.200000,7.029950,57.170540,-0.234332,-29.116717,-0.267006,-22.293748
42.300000,7.046600,57.372400,-0.234887,-29.219523,-0.267731,-22.356247
42.400000,7.063220,57.504680,-0.235441,-29.286893,-0.268456,-22.391567
42.500000,7.079900,57.704880,-0.235997,-29.388854,-0.269183,-22.453182
42.600000,7.096610,57.817580,-0.236554,-29.446252,-0.269912,-22.480633
42.700000,7.113310,58.033520,-0.237110,-29.556229,-0.270642,-22.548142
42.800000,7.129900,58.176910,-0.237663,-29.629257,-0.271367,-22.587469
42.900000,7.146510,58.376060,-0.238217,-29.730683,-0.272094,-22.648329
43.000000,7.163220,58.534770,-0.238774,-29.811514,-0.272825,-22.693299
43.100000,7.179970,58.731080,-0.239332,-29.911493,-0.273559,-22.752706
43.200000,7.196640,58.867340,-0.239888,-29.980890,-0.274289,-22.788834
43.300000,7.213260,59.061130,-0.240442,-30.079587,-0.275019,-22.847191
43.400000,7.229900,59.207730,-0.240997,-30.154249,-0.275749,-22.887176
43.500000,7.246580,59.416280,-0.241553,-30.260463,-0.276482,-22.950967
43.600000,7.263260,59.591790,-0.242109,-30.349849,-0.277215,-23.001888
43.700000,7.279910,59.730480,-0.242664,-30.420484,-0.277948,-23.038538
43.800000,7.296550,59.883080,-0.243218,-30.498202,-0.278680,-23.080480
43.900000,7.313260,60.111000,-0.243775,-30.614281,-0.279417,-23.151274
44.000000,7.329950,60.304100,-0.244332,-30.712626,-0.280153,-23.208559
44.100000,7.346630,60.467640,-0.244888,-30.795916,-0.280889,-23.254376
44.200000,7.363300,60.608690,-0.245443,-30.867752,-0.281625,-23.291468
44.300000,7.379940,60.830550,-0.245998,-30.980745,-0.282360,-23.359543
44.400000,7.396610,60.972190,-0.246554,-31.052881,-0.283097,-23.396680
44.500000,7.413270,61.172050,-0.247109,-31.154669,-0.283835,-23.456070
44.600000,7.429930,61.328380,-0.247664,-31.234287,-0.284573,-23.498668
44.700000,7.446590,61.481710,-0.248220,-31.312378,-0.285311,-23.540030
44.800000,7.463270,61.686030,-0.248776,-31.416437,-0.286051,-23.600792
44.900000,7.479950,61.864790,-0.249332,-31.507479,-0.286791,-23.651667
45.000000,7.496590,62.028030,-0.249886,-31.590616,-0.287531,-23.696553
45.100000,7.513220,62.195710,-0.250441,-31.676015,-0.288270,-23.743053
45.200000,7.529910,62.368970,-0.250997,-31.764256,-0.289012,-23.791523
45.300000,7.546630,62.553950,-0.251554,-31.858465,-0.289757,-23.844330
45.400000,7.563280,62.732720,-0.252109,-31.949512,-0.290498,-23.894742
45.500000,7.579880,62.928430,-0.252663,-32.049186,-0.291239,-23.951553
45.600000,7.596590,63.083810,-0.253220,-32.128321,-0.291984,-23.992798
45.700000,7.613280,63.257100,-0.253776,-32.216576,-0.292729,-24.040783
45.800000,7.629940,63.428010,-0.254331,-32.303620,-0.293474,-24.087797
45.900000,7.646610,63.625370,-0.254887,-32.404135,-0.294219,-24.144742
46.000000,7.663280,63.786490,-0.255443,-32.486193,-0.294965,-24.187833
46.100000,7.679920,63.987200,-0.255997,-32.588413,-0.295711,-24.245866
46.200000,7.696660,64.162330,-0.256555,-32.677606,-0.296461,-24.293992
46.300000,7.713320,64.349490,-0.257111,-32.772926,-0.297208,-24.346657
46.400000,7.729930,64.544940,-0.257664,-32.872468,-0.297954,-24.402405
46.500000,7.746570,64.678870,-0.258219,-32.940678,-0.298701,-24.434769
46.600000,7.763280,64.873220,-0.258776,-33.039660,-0.299452,-24.489789
46.700000,7.779910,65.067770,-0.259330,-33.138743,-0.300201,-24.544862
46.800000,7.796530,65.275440,-0.259884,-33.244509,-0.300949,-24.604782
46.900000,7.813240,65.406210,-0.260441,-33.311109,-0.301702,-24.635520
47.000000,7.829920,65.612950,-0.260997,-33.416401,-0.302454,-24.694809
47.100000,7.846600,65.806430,-0.261553,-33.514940,-0.303206,-24.748995
47.200000,7.863180,65.991150,-0.262106,-33.609017,-0.303955,-24.799892
47.300000,7.879900,66.118270,-0.262663,-33.673758,-0.304711,-24.828897
47.400000,7.896600,66.335900,-0.263220,-33.784596,-0.305466,-24.891815
47.500000,7.913300,66.517080,-0.263777,-33.876871,-0.306222,-24.940943
47.600000,7.929910,66.700710,-0.264330,-33.970393,-0.306974,-24.990987
47.700000,7.946580,66.869420,-0.264886,-34.056316,-0.307730,-25.035275
47.800000,7.963190,67.057500,-0.265440,-34.152104,-0.308483,-25.086781
47.900000,7.979920,67.264980,-0.265997,-34.257773,-0.309243,-25.145297
48.000000,7.996610,67.417610,-0.266554,-34.335507,-0.310001,-25.183252
48.100000,8.013190,67.597820,-0.267106,-34.427287,-0.310755,-25.231541
48.200000,8.029950,67.792660,-0.267665,-34.526518,-0.311517,-25.284978
48.300000,8.046600,67.978080,-0.268220,-34.620952,-0.312275,-25.334920
48.400000,8.063280,68.176820,-0.268776,-34.722169,-0.313035,-25.389684
48.500000,8.079940,68.404390,-0.269331,-34.838070,-0.313795,-25.455086
48.600000,8.096600,68.589900,-0.269887,-34.932549,-0.314556,-25.504720
48.700000,8.113250,68.725300,-0.270442,-35.001508,-0.315316,-25.535642
48.800000,8.129950,68.910070,-0.270998,-35.095610,-0.316079,-25.584759
48.900000,8.146620,69.137010,-0.271554,-35.211190,-0.316842,-25.649451
49.000000,8.163210,69.287310,-0.272107,-35.287737,-0.317601,-25.685697
49.100000,8.179900,69.522430,-0.272663,-35.407483,-0.318366,-25.753161
49.200000,8.196580,69.703210,-0.273219,-35.499553,-0.319131,-25.800389
49.300000,8.213240,69.880520,-0.273775,-35.589857,-0.319895,-25.846255
49.400000,8.229850,70.087810,-0.274328,-35.695429,-0.320658,-25.903161
49.500000,8.246580,70.244580,-0.274886,-35.775271,-0.321426,-25.941150
49.600000,8.263250,70.393850,-0.275442,-35.851293,-0.322193,-25.976353
49.700000,8.279970,70.635700,-0.275999,-35.974467,-0.322963,-26.045550
49.800000,8.296640,70.812060,-0.276555,-36.064286,-0.323730,-26.090539
49.900000,8.313280,71.026210,-0.277109,-36.173352,-0.324497,-26.149378
50.000000,8.329960,71.211330,-0.277665,-36.267633,-0.325267,-26.197368
50.100000,8.346660,71.399090,-0.278222,-36.363258,-0.326038,-26.246200
50.200000,8.363340,71.624460,-0.278778,-36.478038,-0.326808,-26.308763
50.300000,8.379910,71.761960,-0.279330,-36.548066,-0.327574,-26.339083
50.400000,8.396560,71.964830,-0.279885,-36.651387,-0.328345,-26.393201
50.500000,8.413220,72.172650,-0.280441,-36.757229,-0.329116,-26.449007
50.600000,8.429910,72.338810,-0.280997,-36.841853,-0.329890,-26.489403
50.700000,8.446520,72.540380,-0.281551,-36.944512,-0.330660,-26.542760
50.800000,8.463220,72.777830,-0.282107,-37.065444,-0.331435,-26.609011
50.900000,8.479960,72.904820,-0.282665,-37.130120,-0.332213,-26.634722
51.000000,8.496560,73.114000,-0.283219,-37.236654,-0.332984,-26.690539
51.100000,8.513190,73.330760,-0.283773,-37.347049,-0.333758,-26.748965
51.200000,8.529870,73.530210,-0.284329,-37.448628,-0.334535,-26.800897
51.300000,8.546550,73.655850,-0.284885,-37.512616,-0.335312,-26.825835
51.400000,8.563220,73.916080,-0.285441,-37.645150,-0.336089,-26.899694
51.500000,8.579940,74.082510,-0.285998,-37.729913,-0.336870,-26.939233
51.600000,8.596540,74.237360,-0.286551,-37.808777,-0.337645,-26.974622
51.700000,8.613260,74.489470,-0.287109,-37.937176,-0.338426,-27.045084
51.800000,8.629990,74.657680,-0.287666,-38.022844,-0.339209,-27.084952
51.900000,8.646610,74.854500,-0.288220,-38.123084,-0.339987,-27.135236
52.000000,8.663220,75.065840,-0.288774,-38.230718,-0.340765,-27.190681
52.100000,8.679880,75.299000,-0.289329,-38.349466,-0.341546,-27.253840
52.200000,8.696600,75.514050,-0.289887,-38.458990,-0.342331,-27.310241
52.300000,8.713280,75.662280,-0.290443,-38.534483,-0.343114,-27.342425
52.400000,8.729960,75.860370,-0.290999,-38.635369,-0.343898,-27.392528
52.500000,8.746560,76.064030,-0.291552,-38.739092,-0.344679,-27.444633
52.600000,8.763210,76.226670,-0.292107,-38.821924,-0.345462,-27.481768
52.700000,8.779900,76.463040,-0.292663,-38.942306,-0.346249,-27.545321
52.800000,8.796590,76.646480,-0.293220,-39.035732,-0.347035,-27.589687
52.900000,8.813220,76.862450,-0.293774,-39.145724,-0.347820,-27.645728
53.000000,8.829890,77.055400,-0.294330,-39.243993,-0.348607,-27.693322
53.100000,8.846580,77.240800,-0.294886,-39.338416,-0.349396,-27.738068
53.200000,8.863270,77.452480,-0.295442,-39.446224,-0.350185,-27.792140
53.300000,8.879890,77.649330,-0.295996,-39.546479,-0.350972,-27.840866
53.400000,8.896550,77.881520,-0.296552,-39.664732,-0.351761,-27.902090
53.500000,8.913240,78.055530,-0.297108,-39.753355,-0.352552,-27.942315
53.600000,8.929940,78.278390,-0.297665,-39.866857,-0.353344,-27.999902
53.700000,8.946600,78.477470,-0.298220,-39.968247,-0.354135,-28.048917
53.800000,8.963280,78.682530,-0.298776,-40.072683,-0.354928,-28.099927
53.900000,8.979950,78.889220,-0.299332,-40.177950,-0.355721,-28.151417
54.000000,8.996590,79.121730,-0.299886,-40.296366,-0.356513,-28.212037
54.100000,9.013260,79.267930,-0.300442,-40.370825,-0.357307,-28.241734
54.200000,9.029900,79.468500,-0.300997,-40.472975,-0.358100,-28.290744
54.300000,9.046570,79.713870,-0.301552,-40.597941,-0.358895,-28.355537
54.400000,9.063300,79.922420,-0.302110,-40.704154,-0.359694,-28.407022
54.500000,9.079980,80.122550,-0.302666,-40.806080,-0.360491,-28.455467
54.600000,9.096590,80.354140,-0.303220,-40.924027,-0.361285,-28.515057
54.700000,9.113210,80.502360,-0.303774,-40.999515,-0.362080,-28.544942
54.800000,9.129880,80.738790,-0.304329,-41.119928,-0.362879,-28.605928
54.900000,9.146580,80.932020,-0.304886,-41.218339,-0.363679,-28.651445
55.000000,9.163230,81.141530,-0.305441,-41.325042,-0.364478,-28.702680
55.100000,9.179880,81.374500,-0.305996,-41.443693,-0.365278,-28.762088
55.200000,9.196590,81.549960,-0.306553,-41.533054,-0.366080,-28.800971
55.300000,9.213290,81.762890,-0.307110,-41.641498,-0.366884,-28.852991
55.400000,9.229940,82.008280,-0.307665,-41.766474,-0.367685,-28.916406
55.500000,9.246590,82.222210,-0.308220,-41.875428,-0.368487,-28.968597
55.600000,9.263230,82.424770,-0.308774,-41.978591,-0.369289,-29.016679
55.700000,9.279910,82.589810,-0.309330,-42.062645,-0.370094,-29.051393
55.800000,9.296610,82.811070,-0.309887,-42.175332,-0.370900,-29.105745
55.900000,9.313240,83.060130,-0.310441,-42.302177,-0.371703,-29.169833
56.000000,9.329850,83.261010,-0.310995,-42.404484,-0.372507,-29.216902
56.100000,9.346550,83.492910,-0.311552,-42.522590,-0.373315,-29.274606
56.200000,9.363220,83.668030,-0.312107,-42.611778,-0.374122,-29.312329
56.300000,9.379850,83.924150,-0.312662,-42.742219,-0.374929,-29.378365
56.400000,9.396520,84.119300,-0.313217,-42.841608,-0.375737,-29.422874
56.500000,9.413230,84.334910,-0.313774,-42.951417,-0.376549,-29.474365
56.600000,9.429940,84.545750,-0.314331,-43.058797,-0.377361,-29.524068
