Repository: abubakardawood/tissue-phantom-material-database

Title:
A Database of Silicone Phantom Materials for Modeling Human Tissue Mechanics Across Varying Stiffnesses

Description:
This dataset contains processed mechanical compression test data for soft silicone phantoms
fabricated using Ecoflex (Smooth-On) with varying base materials and thinner concentrations.
The dataset provides force–compression measurements together with derived engineering and
true stress–strain quantities, intended for mechanical characterization, constitutive model
fitting, and the design of tissue-equivalent phantoms.

All files in this dataset are processed outputs generated from raw experimental measurements.
The raw data files are not included in this archive.

File: data/EF30_0T/EF30_0T_B1.csv (part 1 of 2)
EF30_0T_B_sample_1
Compression test;
Cylinder Diameter: 50mm;
Cylinder Height: 30mm;
Speed (mm/min): 10;
Machine: INSTRON 5900;
Load cell: 10kN;
Time (s),Compression (mm),Load (N),Engineering Strain [-],Engineering Stress (kPa),True Strain [-],True Stress (kPa)
0.000000,0.000000,-0.019770,-0.000000,0.010069,0.000000,0.010069
0.100000,0.006390,0.055240,-0.000213,-0.028134,-0.000213,-0.028128
0.200000,0.027030,0.131940,-0.000901,-0.067196,-0.000901,-0.067136
0.300000,0.046150,0.228530,-0.001538,-0.116389,-0.001540,-0.116210
0.400000,0.063250,0.332710,-0.002108,-0.169448,-0.002111,-0.169091
0.500000,0.079990,0.411730,-0.002666,-0.209692,-0.002670,-0.209133
0.600000,0.096660,0.490730,-0.003222,-0.249927,-0.003227,-0.249121
0.700000,0.113310,0.618410,-0.003777,-0.314954,-0.003784,-0.313764
0.800000,0.129970,0.717310,-0.004332,-0.365323,-0.004342,-0.363740
0.900000,0.146650,0.787610,-0.004888,-0.401126,-0.004900,-0.399166
1.000000,0.163390,0.933720,-0.005446,-0.475540,-0.005461,-0.472950
1.100000,0.180040,0.956680,-0.006001,-0.487233,-0.006019,-0.484309
1.200000,0.196650,1.050770,-0.006555,-0.535153,-0.006577,-0.531645
1.300000,0.213340,1.162350,-0.007111,-0.591980,-0.007137,-0.587770
1.400000,0.230020,1.290170,-0.007667,-0.657078,-0.007697,-0.652040
1.500000,0.246670,1.326640,-0.008222,-0.675652,-0.008256,-0.670097
1.600000,0.263300,1.467410,-0.008777,-0.747346,-0.008815,-0.740787
1.700000,0.279980,1.568150,-0.009333,-0.798652,-0.009376,-0.791199
1.800000,0.296640,1.606500,-0.009888,-0.818184,-0.009937,-0.810094
1.900000,0.313310,1.716930,-0.010444,-0.874425,-0.010499,-0.865293
2.000000,0.329920,1.815280,-0.010997,-0.924515,-0.011058,-0.914347
2.100000,0.346520,1.948960,-0.011551,-0.992597,-0.011618,-0.981132
2.200000,0.363180,2.024190,-0.012106,-1.030912,-0.012180,-1.018431
2.300000,0.379910,2.085270,-0.012664,-1.062019,-0.012745,-1.048570
2.400000,0.396620,2.189440,-0.013221,-1.115073,-0.013309,-1.100331
2.500000,0.413210,2.297000,-0.013774,-1.169852,-0.013869,-1.153739
2.600000,0.429890,2.398430,-0.014330,-1.221510,-0.014433,-1.204007
2.700000,0.446590,2.497620,-0.014886,-1.272027,-0.014998,-1.253092
2.800000,0.463290,2.581530,-0.015443,-1.314762,-0.015563,-1.294459
2.900000,0.479890,2.684470,-0.015996,-1.367189,-0.016126,-1.345319
3.000000,0.496580,2.812490,-0.016553,-1.432389,-0.016691,-1.408680
3.100000,0.513290,2.924470,-0.017110,-1.489420,-0.017258,-1.463937
3.200000,0.529960,3.005470,-0.017665,-1.530673,-0.017823,-1.503633
3.300000,0.546650,3.074770,-0.018222,-1.565968,-0.018390,-1.537433
3.400000,0.563260,3.216240,-0.018775,-1.638018,-0.018954,-1.607263
3.500000,0.579940,3.296310,-0.019331,-1.678797,-0.019521,-1.646344
3.600000,0.596610,3.358110,-0.019887,-1.710271,-0.020087,-1.676259
3.700000,0.613330,3.511440,-0.020444,-1.788362,-0.020656,-1.751800
3.800000,0.629930,3.589820,-0.020998,-1.828280,-0.021221,-1.789891
3.900000,0.646580,3.727400,-0.021553,-1.898349,-0.021788,-1.857435
4.000000,0.663270,3.797910,-0.022109,-1.934260,-0.022357,-1.891495
4.100000,0.679940,3.915850,-0.022665,-1.994326,-0.022925,-1.949125
4.200000,0.696590,3.971480,-0.023220,-2.022658,-0.023493,-1.975693
4.300000,0.713170,4.079800,-0.023772,-2.077825,-0.024059,-2.028430
4.400000,0.729930,4.230860,-0.024331,-2.154759,-0.024632,-2.102332
4.500000,0.746600,4.344560,-0.024887,-2.212666,-0.025202,-2.157600
4.600000,0.763260,4.453080,-0.025442,-2.267935,-0.025771,-2.210234
4.700000,0.779920,4.506860,-0.025997,-2.295325,-0.026341,-2.235653
4.800000,0.796600,4.617050,-0.026553,-2.351444,-0.026912,-2.289006
4.900000,0.813260,4.738120,-0.027109,-2.413105,-0.027483,-2.347689
5.000000,0.829960,4.819200,-0.027665,-2.454398,-0.028055,-2.386497
5.100000,0.846600,4.960760,-0.028220,-2.526494,-0.028626,-2.455197
5.200000,0.863260,5.043780,-0.028775,-2.568776,-0.029197,-2.494859
5.300000,0.879990,5.166190,-0.029333,-2.631119,-0.029772,-2.553940
5.400000,0.896660,5.266790,-0.029889,-2.682354,-0.030344,-2.602182
5.500000,0.913260,5.310960,-0.030442,-2.704850,-0.030915,-2.622509
5.600000,0.929850,5.489450,-0.030995,-2.795754,-0.031486,-2.709100
5.700000,0.946570,5.565280,-0.031552,-2.834374,-0.032061,-2.744943
5.800000,0.963240,5.693730,-0.032108,-2.899793,-0.032635,-2.806686
5.900000,0.979910,5.809900,-0.032664,-2.958958,-0.033209,-2.862307
6.000000,0.996530,5.911070,-0.033218,-3.010483,-0.033782,-2.910482
6.100000,1.013190,6.008530,-0.033773,-3.060119,-0.034356,-2.956770
6.200000,1.029880,6.131490,-0.034329,-3.122742,-0.034932,-3.015541
6.300000,1.046580,6.239050,-0.034886,-3.177522,-0.035509,-3.066671
6.400000,1.063210,6.335000,-0.035440,-3.226389,-0.036084,-3.112045
6.500000,1.079850,6.412710,-0.035995,-3.265966,-0.036659,-3.148408
6.600000,1.096560,6.549080,-0.036552,-3.335419,-0.037237,-3.213503
6.700000,1.113260,6.663900,-0.037109,-3.393896,-0.037815,-3.267953
6.800000,1.129940,6.749120,-0.037665,-3.437299,-0.038392,-3.307834
6.900000,1.146550,6.898600,-0.038218,-3.513428,-0.038968,-3.379151
7.000000,1.163290,6.999560,-0.038776,-3.564847,-0.039548,-3.426615
7.100000,1.179960,7.127810,-0.039332,-3.630164,-0.040126,-3.487382
7.200000,1.196600,7.201770,-0.039887,-3.667831,-0.040704,-3.521534
7.300000,1.213230,7.357570,-0.040441,-3.747180,-0.041281,-3.595640
7.400000,1.229920,7.451190,-0.040997,-3.794860,-0.041861,-3.639281
7.500000,1.246610,7.561680,-0.041554,-3.851132,-0.042442,-3.691103
7.600000,1.263270,7.660050,-0.042109,-3.901231,-0.043021,-3.736954
7.700000,1.279920,7.814210,-0.042664,-3.979744,-0.043601,-3.809953
7.800000,1.296530,7.861810,-0.043218,-4.003987,-0.044179,-3.830944
7.900000,1.313250,8.020410,-0.043775,-4.084761,-0.044762,-3.905951
8.000000,1.330000,8.125610,-0.044333,-4.138339,-0.045346,-3.954873
8.100000,1.346640,8.250790,-0.044888,-4.202093,-0.045927,-4.013469
8.200000,1.363220,8.378870,-0.045441,-4.267323,-0.046505,-4.073413
8.300000,1.379910,8.482550,-0.045997,-4.320127,-0.047088,-4.121414
8.400000,1.396650,8.615310,-0.046555,-4.387741,-0.047674,-4.183470
8.500000,1.413250,8.742370,-0.047108,-4.452452,-0.048254,-4.242705
8.600000,1.429880,8.839290,-0.047663,-4.501813,-0.048836,-4.287245
8.700000,1.446560,8.958070,-0.048219,-4.562308,-0.049420,-4.342319
8.800000,1.463210,9.066760,-0.048774,-4.617663,-0.050003,-4.392443
8.900000,1.479940,9.187900,-0.049331,-4.679359,-0.050590,-4.448520
9.000000,1.496600,9.321850,-0.049887,-4.747579,-0.051174,-4.510738
9.100000,1.513220,9.450930,-0.050441,-4.813319,-0.051757,-4.570532
9.200000,1.529910,9.545630,-0.050997,-4.861549,-0.052343,-4.613625
9.300000,1.546600,9.655920,-0.051553,-4.917720,-0.052930,-4.664195
9.400000,1.563260,9.785390,-0.052109,-4.983658,-0.053515,-4.723966
9.500000,1.579900,9.886470,-0.052663,-5.035138,-0.054101,-4.769971
9.600000,1.596590,10.001890,-0.053220,-5.093921,-0.054688,-4.822824
9.700000,1.613280,10.153080,-0.053776,-5.170921,-0.055276,-4.892850
9.800000,1.629920,10.231710,-0.054331,-5.210967,-0.055862,-4.927852
9.900000,1.646570,10.357220,-0.054886,-5.274889,-0.056449,-4.985373
10.000000,1.663250,10.514090,-0.055442,-5.354782,-0.057038,-5.057904
10.100000,1.679920,10.639770,-0.055997,-5.418790,-0.057626,-5.115353
10.200000,1.696600,10.742630,-0.056553,-5.471177,-0.058215,-5.161763
10.300000,1.713230,10.887890,-0.057108,-5.545157,-0.058803,-5.228486
10.400000,1.729870,10.968140,-0.057662,-5.586028,-0.059392,-5.263924
10.500000,1.746570,11.091250,-0.058219,-5.648727,-0.059983,-5.319864
10.600000,1.763300,11.214040,-0.058777,-5.711264,-0.060575,-5.375575
10.700000,1.779930,11.311940,-0.059331,-5.761124,-0.061164,-5.419311
10.800000,1.796540,11.474050,-0.059885,-5.843686,-0.061753,-5.493739
10.900000,1.813240,11.573920,-0.060441,-5.894549,-0.062345,-5.538275
11.000000,1.829890,11.721020,-0.060996,-5.969466,-0.062936,-5.605351
11.100000,1.846560,11.857850,-0.061552,-6.039153,-0.063528,-5.667431
11.200000,1.863200,11.989770,-0.062107,-6.106340,-0.064119,-5.727095
11.300000,1.879900,12.121100,-0.062663,-6.173226,-0.064713,-5.786391
11.400000,1.896580,12.245040,-0.063219,-6.236348,-0.065306,-5.842090
11.500000,1.913320,12.367450,-0.063777,-6.298691,-0.065902,-5.896977
11.600000,1.930000,12.470020,-0.064333,-6.350929,-0.066496,-5.942353
11.700000,1.946620,12.594980,-0.064887,-6.414571,-0.067088,-5.998346
11.800000,1.963270,12.701010,-0.065442,-6.468571,-0.067682,-6.045253
11.900000,1.979920,12.855530,-0.065997,-6.547268,-0.068276,-6.115165
12.000000,1.996610,12.989500,-0.066554,-6.615498,-0.068872,-6.175212
12.100000,2.013190,13.089240,-0.067106,-6.666295,-0.069464,-6.218945
12.200000,2.029910,13.179580,-0.067664,-6.712305,-0.070062,-6.258126
12.300000,2.046620,13.360050,-0.068221,-6.804218,-0.070659,-6.340029
12.400000,2.063260,13.415440,-0.068775,-6.832427,-0.071255,-6.362525
12.500000,2.079880,13.590620,-0.069329,-6.921646,-0.071850,-6.441773
12.600000,2.096540,13.694300,-0.069885,-6.974450,-0.072447,-6.487043
12.700000,2.113240,13.847700,-0.070441,-7.052576,-0.073045,-6.555783
12.800000,2.129950,13.962280,-0.070998,-7.110931,-0.073645,-6.606067
12.900000,2.146620,14.063730,-0.071554,-7.162599,-0.074243,-6.650086
13.000000,2.163230,14.191590,-0.072108,-7.227717,-0.074840,-6.706544
13.100000,2.179890,14.319860,-0.072663,-7.293045,-0.075438,-6.763110
13.200000,2.196590,14.487990,-0.073220,-7.378673,-0.076039,-6.838409
13.300000,2.213290,14.578320,-0.073776,-7.424677,-0.076640,-6.876912
13.400000,2.229900,14.687770,-0.074330,-7.480420,-0.077237,-6.924400
13.500000,2.246600,14.845910,-0.074887,-7.560960,-0.077839,-6.994745
13.600000,2.263270,14.974940,-0.075442,-7.626674,-0.078440,-7.051300
13.700000,2.279990,15.089280,-0.076000,-7.684907,-0.079043,-7.100857
13.800000,2.296580,15.243360,-0.076553,-7.763379,-0.079642,-7.169072
13.900000,2.313250,15.283370,-0.077108,-7.783756,-0.080243,-7.183564
14.000000,2.329910,15.484630,-0.077664,-7.886257,-0.080845,-7.273782
14.100000,2.346570,15.600310,-0.078219,-7.945173,-0.081448,-7.323709
14.200000,2.363220,15.761460,-0.078774,-8.027246,-0.082050,-7.394907
14.300000,2.379820,15.833670,-0.079327,-8.064022,-0.082651,-7.424325
14.400000,2.396570,15.946480,-0.079886,-8.121476,-0.083257,-7.472686
14.500000,2.413230,16.113430,-0.080441,-8.206503,-0.083861,-7.546363
14.600000,2.429920,16.227500,-0.080997,-8.264598,-0.084466,-7.595187
14.700000,2.446500,16.354180,-0.081550,-8.329115,-0.085068,-7.649876
14.800000,2.463220,16.475120,-0.082107,-8.390710,-0.085675,-7.701771
14.900000,2.479920,16.576950,-0.082664,-8.442571,-0.086281,-7.744675
15.000000,2.496650,16.712030,-0.083222,-8.511367,-0.086890,-7.803037
15.100000,2.513250,16.872310,-0.083775,-8.592997,-0.087493,-7.873119
15.200000,2.529920,16.967290,-0.084331,-8.641370,-0.088100,-7.912637
15.300000,2.546620,17.099750,-0.084887,-8.708831,-0.088708,-7.969562
15.400000,2.563250,17.225150,-0.085442,-8.772697,-0.089314,-8.023143
15.500000,2.579930,17.373950,-0.085998,-8.848480,-0.089922,-8.087531
15.600000,2.596540,17.474350,-0.086551,-8.899613,-0.090528,-8.129340
15.700000,2.613270,17.604560,-0.087109,-8.965929,-0.091139,-8.184916
15.800000,2.629970,17.782830,-0.087666,-9.056721,-0.091749,-8.262757
15.900000,2.646670,17.915990,-0.088222,-9.124539,-0.092359,-8.319551
16.000000,2.663270,18.004360,-0.088776,-9.169545,-0.092966,-8.355513
16.100000,2.679890,18.125120,-0.089330,-9.231048,-0.093574,-8.406441
16.200000,2.696590,18.305780,-0.089886,-9.323057,-0.094186,-8.485042
16.300000,2.713260,18.405060,-0.090442,-9.373620,-0.094797,-8.525851
16.400000,2.729900,18.544970,-0.090997,-9.444876,-0.095407,-8.585423
16.500000,2.746560,18.659650,-0.091552,-9.503282,-0.096018,-8.633237
16.600000,2.763250,18.820930,-0.092108,-9.585421,-0.096630,-8.702524
16.700000,2.779880,18.926800,-0.092663,-9.639340,-0.097241,-8.746133
16.800000,2.796560,19.078870,-0.093219,-9.716789,-0.097854,-8.811003
16.900000,2.813200,19.203390,-0.093773,-9.780206,-0.098466,-8.863084
17.000000,2.829890,19.312270,-0.094330,-9.835658,-0.099080,-8.907864
17.100000,2.846620,19.467940,-0.094887,-9.914940,-0.099696,-8.974138
17.200000,2.863310,19.598060,-0.095444,-9.981210,-0.100311,-9.028567
17.300000,2.879940,19.742370,-0.095998,-10.054706,-0.100924,-9.089475
17.400000,2.896590,19.846570,-0.096553,-10.107775,-0.101538,-9.131839
17.500000,2.913310,19.987310,-0.097110,-10.179453,-0.102155,-9.190923
17.600000,2.929970,20.131370,-0.097666,-10.252823,-0.102770,-9.251474
17.700000,2.946620,20.247240,-0.098221,-10.311835,-0.103385,-9.298999
17.800000,2.963200,20.404700,-0.098773,-10.392028,-0.103998,-9.365573
17.900000,2.979920,20.515370,-0.099331,-10.448392,-0.104617,-9.410546
18.000000,2.996600,20.647480,-0.099887,-10.515675,-0.105235,-9.465299
18.100000,3.013270,20.753890,-0.100442,-10.569869,-0.105852,-9.508207
18.200000,3.029910,20.909560,-0.100997,-10.649151,-0.106469,-9.573619
18.300000,3.046540,21.045160,-0.101551,-10.718212,-0.107086,-9.629763
18.400000,3.063210,21.160900,-0.102107,-10.777158,-0.107704,-9.676735
18.500000,3.079930,21.295460,-0.102664,-10.845689,-0.108325,-9.732223
18.600000,3.096600,21.407410,-0.103220,-10.902704,-0.108945,-9.777327
18.700000,3.113260,21.597900,-0.103775,-10.999720,-0.109564,-9.858221
18.800000,3.129950,21.713840,-0.104332,-11.058768,-0.110185,-9.904988
18.900000,3.146600,21.892010,-0.104887,-11.149509,-0.110805,-9.980074
19.000000,3.163230,21.967310,-0.105441,-11.187859,-0.111424,-10.008200
19.100000,3.179890,22.113740,-0.105996,-11.262435,-0.112045,-10.068658
19.200000,3.196600,22.210630,-0.106553,-11.311781,-0.112669,-10.106473
19.300000,3.213290,22.380740,-0.107110,-11.398417,-0.113292,-10.177537
19.400000,3.229970,22.504010,-0.107666,-11.461198,-0.113914,-10.227221
19.500000,3.246530,22.624760,-0.108218,-11.522696,-0.114533,-10.275736
19.600000,3.263190,22.797850,-0.108773,-11.610850,-0.115156,-10.347903
19.700000,3.279900,22.923930,-0.109330,-11.675062,-0.115781,-10.398627
19.800000,3.296620,23.045680,-0.109887,-11.737068,-0.116407,-10.447313
19.900000,3.313260,23.184980,-0.110442,-11.808013,-0.117031,-10.503913
20.000000,3.329910,23.331530,-0.110997,-11.882651,-0.117655,-10.563712
20.100000,3.346580,23.425740,-0.111553,-11.930631,-0.118280,-10.599738
20.200000,3.363280,23.589690,-0.112109,-12.014130,-0.118907,-10.667234
20.300000,3.379940,23.735610,-0.112665,-12.088447,-0.119532,-10.726506
20.400000,3.396580,23.861910,-0.113219,-12.152771,-0.120158,-10.776842
20.500000,3.413260,23.984930,-0.113775,-12.215425,-0.120785,-10.825611
20.600000,3.429970,24.135730,-0.114332,-12.292226,-0.121413,-10.886827
20.700000,3.446600,24.300370,-0.114887,-12.376077,-0.122040,-10.954231
20.800000,3.463250,24.444360,-0.115442,-12.449410,-0.122667,-11.012230
20.900000,3.479970,24.555820,-0.115999,-12.506176,-0.123297,-11.055472
21.000000,3.496630,24.683430,-0.116554,-12.571168,-0.123925,-11.105944
21.100000,3.513300,24.857900,-0.117110,-12.660025,-0.124555,-11.177409
21.200000,3.529950,24.989560,-0.117665,-12.727078,-0.125183,-11.229547
21.300000,3.546560,25.098780,-0.118219,-12.782704,-0.125811,-11.271550
21.400000,3.563250,25.214490,-0.118775,-12.841634,-0.126442,-11.316369
21.500000,3.579970,25.368790,-0.119332,-12.920219,-0.127075,-11.378419
21.600000,3.596590,25.535730,-0.119886,-13.005240,-0.127704,-11.446090
21.700000,3.613270,25.638330,-0.120442,-13.057494,-0.128336,-11.484819
21.800000,3.629940,25.821500,-0.120998,-13.150782,-0.128968,-11.559564
21.900000,3.646620,25.911420,-0.121554,-13.196578,-0.129601,-11.592481
22.000000,3.663260,26.062580,-0.122109,-13.273563,-0.130232,-11.652746
22.100000,3.679870,26.205810,-0.122662,-13.346509,-0.130863,-11.709395
22.200000,3.696520,26.363970,-0.123217,-13.427060,-0.131496,-11.772613
22.300000,3.713220,26.476910,-0.123774,-13.484580,-0.132131,-11.815539
22.400000,3.729930,26.615520,-0.124331,-13.555173,-0.132767,-11.869845
22.500000,3.746540,26.771070,-0.124885,-13.634394,-0.133400,-11.931667
22.600000,3.763240,26.886990,-0.125441,-13.693432,-0.134036,-11.975709
22.700000,3.779920,27.058410,-0.125997,-13.780735,-0.134672,-12.044399
22.800000,3.796600,27.209520,-0.126553,-13.857695,-0.135308,-12.103957
22.900000,3.813320,27.330010,-0.127111,-13.919060,-0.135946,-12.149799
23.000000,3.829910,27.443190,-0.127664,-13.976702,-0.136580,-12.192385
23.100000,3.846560,27.574710,-0.128219,-14.043684,-0.137217,-12.243022
23.200000,3.863240,27.733140,-0.128775,-14.124372,-0.137855,-12.305511
23.300000,3.879890,27.895290,-0.129330,-14.206955,-0.138492,-12.369574
23.400000,3.896550,28.008850,-0.129885,-14.264790,-0.139130,-12.412008
23.500000,3.913250,28.146660,-0.130442,-14.334976,-0.139770,-12.465098
23.600000,3.929880,28.272940,-0.130996,-14.399290,-0.140408,-12.513041
23.700000,3.946570,28.464720,-0.131552,-14.496963,-0.141048,-12.589854
23.800000,3.963240,28.593040,-0.132108,-14.562316,-0.141688,-12.638517
23.900000,3.979900,28.725490,-0.132663,-14.629772,-0.142328,-12.688938
24.000000,3.996580,28.847290,-0.133219,-14.691804,-0.142969,-12.734572
24.100000,4.013320,29.023570,-0.133777,-14.781583,-0.143613,-12.804142
24.200000,4.029990,29.138070,-0.134333,-14.839897,-0.144255,-12.846409
24.300000,4.046550,29.297060,-0.134885,-14.920870,-0.144893,-12.908269
24.400000,4.063240,29.442710,-0.135441,-14.995049,-0.145536,-12.964100
24.500000,4.079930,29.565360,-0.135998,-15.057514,-0.146180,-13.009727
24.600000,4.096600,29.708310,-0.136553,-15.130318,-0.146823,-13.064223
24.700000,4.113190,29.875860,-0.137106,-15.215651,-0.147464,-13.129488
24.800000,4.129850,29.992260,-0.137662,-15.274933,-0.148108,-13.172160
24.900000,4.146540,30.140400,-0.138218,-15.350380,-0.148753,-13.228681
25.000000,4.163260,30.289580,-0.138775,-15.426356,-0.149400,-13.285559
25.100000,4.179920,30.414400,-0.139331,-15.489927,-0.150045,-13.331705
25.200000,4.196570,30.561350,-0.139886,-15.564768,-0.150690,-13.387480
25.300000,4.213250,30.708010,-0.140442,-15.639461,-0.151337,-13.443029
25.400000,4.229940,30.877510,-0.140998,-15.725787,-0.151984,-13.508482
25.500000,4.246660,30.951930,-0.141555,-15.763689,-0.152633,-13.532254
25.600000,4.263250,31.128110,-0.142108,-15.853416,-0.153277,-13.600514
25.700000,4.279940,31.264550,-0.142665,-15.922905,-0.153926,-13.651269
25.800000,4.296600,31.475040,-0.143220,-16.030106,-0.154574,-13.734274
25.900000,4.313280,31.555970,-0.143776,-16.071324,-0.155223,-13.760653
26.000000,4.329860,31.686350,-0.144329,-16.137726,-0.155869,-13.808589
26.100000,4.346550,31.865630,-0.144885,-16.229032,-0.156519,-13.877689
26.200000,4.363270,32.003110,-0.145442,-16.299050,-0.157171,-13.928478
26.300000,4.379960,32.133900,-0.145999,-16.365661,-0.157823,-13.976296
26.400000,4.396610,32.299970,-0.146554,-16.450240,-0.158473,-14.039397
26.500000,4.413190,32.417060,-0.147106,-16.509873,-0.159120,-14.081166
26.600000,4.429850,32.568470,-0.147662,-16.586986,-0.159772,-14.137724
26.700000,4.446520,32.690690,-0.148217,-16.649232,-0.160424,-14.181527
26.800000,4.463260,32.834330,-0.148775,-16.722387,-0.161079,-14.234508
26.900000,4.479860,32.977390,-0.149329,-16.795247,-0.161729,-14.287235
27.000000,4.496540,33.095510,-0.149885,-16.855405,-0.162383,-14.329038
27.100000,4.513230,33.300790,-0.150441,-16.959953,-0.163038,-14.408481
27.200000,4.529950,33.423520,-0.150998,-17.022459,-0.163694,-14.452096
27.300000,4.546580,33.527210,-0.151553,-17.075268,-0.164347,-14.487465
27.400000,4.563250,33.685530,-0.152108,-17.155900,-0.165002,-14.546344
27.500000,4.579950,33.859430,-0.152665,-17.244466,-0.165659,-14.611840
27.600000,4.596610,33.978460,-0.153220,-17.305088,-0.166315,-14.653596
27.700000,4.613280,34.142690,-0.153776,-17.388729,-0.166971,-14.714760
27.800000,4.629900,34.328870,-0.154330,-17.483550,-0.167626,-14.785314
27.900000,4.646590,34.418600,-0.154886,-17.529249,-0.168284,-14.814208
28.000000,4.663240,34.591440,-0.155441,-17.617276,-0.168941,-14.878823
28.100000,4.679950,34.722970,-0.155998,-17.684263,-0.169601,-14.925548
28.200000,4.696570,34.841440,-0.156552,-17.744600,-0.170257,-14.966641
28.300000,4.713230,35.001950,-0.157108,-17.826347,-0.170916,-15.025691
28.400000,4.729960,35.185910,-0.157665,-17.920037,-0.171578,-15.094668
28.500000,4.746630,35.273740,-0.158221,-17.964768,-0.172238,-15.122365
28.600000,4.763260,35.442470,-0.158775,-18.050702,-0.172897,-15.184696
28.700000,4.779910,35.554240,-0.159330,-18.107626,-0.173556,-15.222532
28.800000,4.796630,35.713450,-0.159888,-18.188711,-0.174220,-15.280560
28.900000,4.813260,35.909400,-0.160442,-18.288507,-0.174880,-15.354263
29.000000,4.829980,36.005690,-0.160999,-18.337547,-0.175544,-15.385214
29.100000,4.846580,36.165970,-0.161553,-18.419177,-0.176204,-15.443510
29.200000,4.863250,36.285090,-0.162108,-18.479845,-0.176866,-15.484108
29.300000,4.879950,36.488250,-0.162665,-18.583313,-0.177531,-15.560458
29.400000,4.896620,36.600790,-0.163221,-18.640629,-0.178195,-15.598093
29.500000,4.913210,36.753050,-0.163774,-18.718175,-0.178856,-15.652631
29.600000,4.929860,36.859340,-0.164329,-18.772308,-0.179520,-15.687479
29.700000,4.946600,37.039660,-0.164887,-18.864144,-0.180188,-15.753698
29.800000,4.963290,37.176500,-0.165443,-18.933836,-0.180854,-15.801365
29.900000,4.980030,37.344760,-0.166001,-19.019530,-0.181523,-15.862269
30.000000,4.996520,37.495010,-0.166551,-19.096052,-0.182182,-15.915592
30.100000,5.013250,37.648530,-0.167108,-19.174239,-0.182852,-15.970064
30.200000,5.029880,37.765950,-0.167663,-19.234040,-0.183517,-16.009210
30.300000,5.046550,37.921240,-0.168218,-19.313129,-0.184185,-16.064307
30.400000,5.063220,38.072480,-0.168774,-19.390155,-0.184854,-16.117601
30.500000,5.079860,38.226580,-0.169329,-19.468637,-0.185521,-16.172039
30.600000,5.096550,38.360780,-0.169885,-19.536985,-0.186191,-16.217944
30.700000,5.113240,38.555930,-0.170441,-19.636374,-0.186861,-16.289524
30.800000,5.129860,38.673770,-0.170995,-19.696389,-0.187529,-16.328399
30.900000,5.146510,38.827740,-0.171550,-19.774806,-0.188199,-16.382431
31.000000,5.163260,38.956210,-0.172109,-19.840235,-0.188873,-16.425558
31.100000,5.179970,39.075560,-0.172666,-19.901019,-0.189546,-16.464797
31.200000,5.196600,39.286890,-0.173220,-20.008649,-0.190217,-16.542751
31.300000,5.213210,39.399610,-0.173774,-20.066057,-0.190887,-16.579104
31.400000,5.229900,39.548840,-0.174330,-20.142059,-0.191560,-16.630694
31.500000,5.246580,39.708700,-0.174886,-20.223475,-0.192234,-16.686672
31.600000,5.263250,39.853200,-0.175442,-20.297068,-0.192907,-16.736117
31.700000,5.279900,39.984470,-0.175997,-20.363923,-0.193581,-16.779941
31.800000,5.296510,40.152190,-0.176550,-20.449342,-0.194253,-16.839004
31.900000,5.313220,40.310830,-0.177107,-20.530137,-0.194930,-16.894099
32.000000,5.329950,40.456340,-0.177665,-20.604245,-0.195607,-16.943592
32.100000,5.346590,40.578030,-0.178220,-20.666221,-0.196282,-16.983094
32.200000,5.363250,40.743210,-0.178775,-20.750346,-0.196958,-17.040703
32.300000,5.379960,40.879540,-0.179332,-20.819779,-0.197637,-17.086126
32.400000,5.396650,41.040250,-0.179888,-20.901628,-0.198315,-17.141669
32.500000,5.413300,41.200230,-0.180443,-20.983105,-0.198992,-17.196843
32.600000,5.429930,41.315990,-0.180998,-21.042061,-0.199668,-17.233497
32.700000,5.446570,41.504620,-0.181552,-21.138129,-0.200346,-17.300453
32.800000,5.463250,41.634990,-0.182108,-21.204526,-0.201025,-17.343005
32.900000,5.479900,41.792910,-0.182663,-21.284954,-0.201704,-17.396974
33.000000,5.496540,41.958400,-0.183218,-21.369238,-0.202383,-17.454009
33.100000,5.513240,42.111240,-0.183775,-21.447078,-0.203065,-17.505649
33.200000,5.529920,42.249940,-0.184331,-21.517718,-0.203746,-17.551342
33.300000,5.546610,42.408440,-0.184887,-21.598441,-0.204429,-17.605170
33.400000,5.563240,42.543180,-0.185441,-21.667064,-0.205109,-17.649094
33.500000,5.579880,42.714820,-0.185996,-21.754479,-0.205790,-17.708233
33.600000,5.596600,42.887450,-0.186553,-21.842399,-0.206475,-17.767627
33.700000,5.613320,43.039760,-0.187111,-21.919970,-0.207160,-17.818510
33.800000,5.629950,43.154400,-0.187665,-21.978355,-0.207842,-17.853787
33.900000,5.646600,43.341150,-0.188220,-22.073466,-0.208526,-17.918799
34.000000,5.663280,43.488690,-0.188776,-22.148608,-0.209211,-17.967482
34.100000,5.679970,43.655940,-0.189332,-22.233788,-0.209897,-18.024213
34.200000,5.696630,43.783320,-0.189888,-22.298662,-0.210582,-18.064421
34.300000,5.713220,43.970700,-0.190441,-22.394094,-0.211265,-18.129348
34.400000,5.729900,44.060450,-0.190997,-22.439803,-0.211952,-18.153875
34.500000,5.746580,44.204680,-0.191553,-22.513259,-0.212640,-18.200784
34.600000,5.763300,44.404100,-0.192110,-22.614822,-0.213329,-18.270289
34.700000,5.779940,44.542560,-0.192665,-22.685340,-0.214016,-18.314676
34.800000,5.796530,44.752100,-0.193218,-22.792057,-0.214701,-18.388229
34.900000,5.813170,44.847020,-0.193772,-22.840400,-0.215389,-18.414562
35.000000,5.829880,45.003570,-0.194329,-22.920130,-0.216080,-18.466076
35.100000,5.846550,45.199410,-0.194885,-23.019870,-0.216770,-18.533643
35.200000,5.863190,45.328840,-0.195440,-23.085789,-0.217459,-18.573910
35.300000,5.879900,45.469130,-0.195997,-23.157238,-0.218152,-18.618496
35.400000,5.896580,45.662400,-0.196553,-23.255669,-0.218844,-18.684706
35.500000,5.913270,45.809310,-0.197109,-23.330490,-0.219536,-18.731840
35.600000,5.929890,45.935390,-0.197663,-23.394702,-0.220227,-18.770435
35.700000,5.946580,46.106510,-0.198219,-23.481853,-0.220920,-18.827296
35.800000,5.963260,46.255870,-0.198775,-23.557921,-0.221614,-18.875188
35.900000,5.979960,46.432560,-0.199332,-23.647909,-0.222309,-18.934124
36.000000,5.996570,46.590550,-0.199886,-23.728372,-0.223001,-18.985411
36.100000,6.013230,46.746650,-0.200441,-23.807873,-0.223695,-19.035799
36.200000,6.029900,46.912550,-0.200997,-23.892366,-0.224390,-19.090080
36.300000,6.046590,47.036320,-0.201553,-23.955401,-0.225087,-19.127118
36.400000,6.063260,47.217410,-0.202109,-24.047629,-0.225783,-19.187395
36.500000,6.079850,47.376340,-0.202662,-24.128572,-0.226476,-19.238635
36.600000,6.096560,47.544350,-0.203219,-24.214139,-0.227175,-19.293374
36.700000,6.113270,47.668950,-0.203776,-24.277597,-0.227874,-19.330413
36.800000,6.129990,47.871330,-0.204333,-24.380668,-0.228575,-19.398893
36.900000,6.146570,47.997130,-0.204886,-24.444738,-0.229269,-19.436361
37.000000,6.163220,48.161020,-0.205441,-24.528206,-0.229968,-19.489115
37.100000,6.179880,48.311720,-0.205996,-24.604957,-0.230667,-19.536434
37.200000,6.196560,48.489140,-0.206552,-24.695316,-0.231367,-19.594449
37.300000,6.213250,48.638550,-0.207108,-24.771410,-0.232069,-19.641045
37.400000,6.229890,48.816330,-0.207663,-24.861953,-0.232768,-19.699045
37.500000,6.246610,48.982800,-0.208220,-24.946735,-0.233472,-19.752318
37.600000,6.263280,49.145630,-0.208776,-25.029664,-0.234174,-19.804071
37.700000,6.279970,49.262140,-0.209332,-25.089002,-0.234878,-19.837063
37.800000,6.296560,49.491820,-0.209885,-25.205977,-0.235577,-19.915612
37.900000,6.313260,49.658750,-0.210442,-25.290994,-0.236282,-19.968706
38.000000,6.329980,49.762010,-0.210999,-25.343584,-0.236988,-19.996104
38.100000,6.346680,49.959110,-0.211556,-25.443966,-0.237694,-20.061142
38.200000,6.363240,50.143290,-0.212108,-25.537768,-0.238394,-20.121003
38.300000,6.379910,50.273880,-0.212664,-25.604277,-0.239100,-20.159177
38.400000,6.396550,50.420800,-0.213218,-25.679103,-0.239804,-20.203847
38.500000,6.413220,50.587790,-0.213774,-25.764150,-0.240511,-20.256445
38.600000,6.429900,50.748960,-0.214330,-25.846233,-0.241218,-20.306610
38.700000,6.446510,50.943620,-0.214884,-25.945373,-0.241923,-20.370136
38.800000,6.463210,51.103000,-0.215440,-26.026544,-0.242633,-20.419377
38.900000,6.479930,51.278780,-0.215998,-26.116068,-0.243343,-20.475058
39.000000,6.496660,51.403630,-0.216555,-26.179654,-0.244055,-20.510310
39.100000,6.513250,51.601590,-0.217108,-26.280474,-0.244761,-20.574764
39.200000,6.529900,51.768080,-0.217663,-26.365267,-0.245470,-20.626515
39.300000,6.546580,51.894070,-0.218219,-26.429433,-0.246181,-20.662020
39.400000,6.563310,52.102660,-0.218777,-26.535667,-0.246895,-20.730273
39.500000,6.579910,52.241130,-0.219330,-26.606189,-0.247603,-20.770645
39.600000,6.596560,52.400490,-0.219885,-26.687350,-0.248314,-20.819193
39.700000,6.613250,52.577370,-0.220442,-26.777435,-0.249028,-20.874572
39.800000,6.629910,52.745420,-0.220997,-26.863022,-0.249740,-20.926375
39.900000,6.646590,52.897550,-0.221553,-26.940501,-0.250454,-20.971752
40.000000,6.663220,53.041370,-0.222107,-27.013748,-0.251167,-21.013796
40.100000,6.679940,53.222310,-0.222665,-27.105900,-0.251883,-21.070374
40.200000,6.696610,53.381430,-0.223220,-27.186939,-0.252599,-21.118261
40.300000,6.713340,53.525820,-0.223778,-27.260476,-0.253317,-21.160181
40.400000,6.729880,53.689500,-0.224329,-27.343838,-0.254027,-21.209813
40.500000,6.746520,53.858130,-0.224884,-27.429720,-0.254743,-21.261215
40.600000,6.763270,54.060310,-0.225442,-27.532690,-0.255463,-21.325656
40.700000,6.779930,54.234730,-0.225998,-27.621521,-0.256180,-21.379122
40.800000,6.796540,54.374460,-0.226551,-27.692685,-0.256896,-21.418870
40.900000,6.813220,54.565980,-0.227107,-27.790225,-0.257615,-21.478861
41.000000,6.829910,54.695230,-0.227664,-27.856052,-0.258335,-21.514241
41.100000,6.846600,54.887160,-0.228220,-27.953801,-0.259056,-21.574185
41.200000,6.863250,55.048620,-0.228775,-28.036032,-0.259775,-21.622089
41.300000,6.879880,55.240380,-0.229329,-28.133695,-0.260494,-21.681813
41.400000,6.896550,55.391810,-0.229885,-28.210817,-0.261215,-21.725573
41.500000,6.913260,55.548110,-0.230442,-28.290420,-0.261939,-21.771119
41.600000,6.929960,55.696040,-0.230999,-28.365760,-0.262663,-21.813307
41.700000,6.946620,55.880170,-0.231554,-28.459537,-0.263385,-21.869617
41.800000,6.963250,56.050870,-0.232108,-28.546474,-0.264107,-21.920599
41.900000,6.979960,56.222760,-0.232665,-28.634017,-0.264832,-21.971874
42.000000,6.996620,56.436640,-0.233221,-28.742945,-0.265556,-22.039496
42.100000,7.013250,56.578140,-0.233775,-28.815010,-0.266279,-22.078781
42.200000,7.029880,56.725460,-0.234329,-28.890040,-0.267003,-22.120256
42.300000,7.046610,56.906110,-0.234887,-28.982044,-0.267732,-22.174539
42.400000,7.063270,57.065070,-0.235442,-29.063001,-0.268458,-22.220341
42.500000,7.079940,57.231250,-0.235998,-29.147636,-0.269185,-22.268852
42.600000,7.096590,57.427490,-0.236553,-29.247580,-0.269912,-22.328978
42.700000,7.113260,57.599180,-0.237109,-29.335021,-0.270640,-22.379434
42.800000,7.129910,57.741250,-0.237664,-29.407377,-0.271367,-22.418312
42.900000,7.146600,57.953650,-0.238220,-29.515552,-0.272097,-22.484357
43.000000,7.163170,58.085190,-0.238772,-29.582544,-0.272823,-22.519051
43.100000,7.179830,58.266100,-0.239328,-29.674681,-0.273553,-22.572709
43.200000,7.196580,58.434640,-0.239886,-29.760518,-0.274287,-22.621386
43.300000,7.213310,58.602490,-0.240444,-29.846003,-0.275021,-22.669721
43.400000,7.229920,58.760810,-0.240997,-29.926635,-0.275750,-22.714396
43.500000,7.246580,58.960660,-0.241553,-30.028418,-0.276482,-22.774973
43.600000,7.263300,59.136420,-0.242110,-30.117931,-0.277217,-22.826079
43.700000,7.279980,59.326820,-0.242666,-30.214901,-0.277951,-22.882772
43.800000,7.296650,59.483160,-0.243222,-30.294525,-0.278685,-22.926240
43.900000,7.313260,59.596180,-0.243775,-30.352085,-0.279417,-22.952996
44.000000,7.329870,59.838190,-0.244329,-30.475340,-0.280149,-23.029331
44.100000,7.346520,59.977520,-0.244884,-30.546300,-0.280884,-23.066000
44.200000,7.363230,60.168520,-0.245441,-30.643576,-0.281622,-23.122386
44.300000,7.379880,60.354990,-0.245996,-30.738544,-0.282358,-23.176985
44.400000,7.396560,60.537700,-0.246552,-30.831597,-0.283095,-23.230005
44.500000,7.413250,60.701880,-0.247108,-30.915214,-0.283834,-23.275807
44.600000,7.429990,60.841280,-0.247666,-30.986209,-0.284575,-23.311969
44.700000,7.446570,61.024430,-0.248219,-31.079487,-0.285310,-23.364968
44.800000,7.463230,61.212530,-0.248774,-31.175286,-0.286049,-23.419675
44.900000,7.479920,61.394980,-0.249331,-31.268207,-0.286790,-23.472084
45.000000,7.496640,61.561840,-0.249888,-31.353188,-0.287533,-23.518402
45.100000,7.513290,61.722990,-0.250443,-31.435261,-0.288273,-23.562520
45.200000,7.529900,61.919820,-0.250997,-31.535505,-0.289012,-23.620199
45.300000,7.546560,62.106670,-0.251552,-31.630667,-0.289754,-23.673910
45.400000,7.563240,62.287550,-0.252108,-31.722789,-0.290497,-23.725220
45.500000,7.579920,62.442520,-0.252664,-31.801714,-0.291240,-23.766566
45.600000,7.596560,62.614160,-0.253219,-31.889130,-0.291983,-23.814207
45.700000,7.613200,62.801940,-0.253773,-31.984765,-0.292726,-23.867885
45.800000,7.629900,62.972110,-0.254330,-32.071432,-0.293472,-23.914705
45.900000,7.646630,63.146530,-0.254888,-32.160264,-0.294220,-23.963009
46.000000,7.663290,63.335200,-0.255443,-32.256352,-0.294966,-24.016693
46.100000,7.679950,63.536910,-0.255998,-32.359083,-0.295712,-24.075211
46.200000,7.696620,63.697430,-0.256554,-32.440835,-0.296459,-24.118009
46.300000,7.713290,63.878600,-0.257110,-32.533104,-0.297207,-24.168528
46.400000,7.729930,64.039970,-0.257664,-32.615289,-0.297954,-24.211492
46.500000,7.746560,64.255670,-0.258219,-32.725144,-0.298701,-24.274901
46.600000,7.763220,64.385670,-0.258774,-32.791352,-0.299450,-24.305803
46.700000,7.779910,64.595220,-0.259330,-32.898075,-0.300201,-24.366607
46.800000,7.796600,64.779400,-0.259887,-32.991878,-0.300952,-24.417728
46.900000,7.813240,64.991570,-0.260441,-33.099935,-0.301702,-24.479344
47.000000,7.829880,65.142560,-0.260996,-33.176833,-0.302452,-24.517813
47.100000,7.846590,65.364110,-0.261553,-33.289668,-0.303206,-24.582655
47.200000,7.863320,65.506650,-0.262111,-33.362263,-0.303961,-24.617658
47.300000,7.879960,65.684690,-0.262665,-33.452938,-0.304713,-24.666011
47.400000,7.896530,65.886020,-0.263218,-33.555474,-0.305463,-24.723081
47.500000,7.913270,66.034700,-0.263776,-33.631197,-0.306220,-24.760105
47.600000,7.929940,66.238760,-0.264331,-33.735123,-0.306975,-24.817873
47.700000,7.946590,66.408030,-0.264886,-33.821332,-0.307730,-24.862523
47.800000,7.963200,66.617180,-0.265440,-33.927851,-0.308484,-24.922042
47.900000,7.979890,66.775700,-0.265996,-34.008585,-0.309241,-24.962426
48.000000,7.996580,66.986650,-0.266553,-34.116021,-0.309999,-25.022304
48.100000,8.013290,67.140050,-0.267110,-34.194147,-0.310759,-25.060560
48.200000,8.029920,67.320980,-0.267664,-34.286294,-0.311516,-25.109087
48.300000,8.046530,67.505070,-0.268218,-34.380050,-0.312272,-25.158713
48.400000,8.063250,67.713590,-0.268775,-34.486248,-0.313034,-25.217207
48.500000,8.079960,67.890210,-0.269332,-34.576200,-0.313796,-25.263723
48.600000,8.096660,68.097550,-0.269889,-34.681797,-0.314558,-25.321573
48.700000,8.113260,68.268970,-0.270442,-34.769101,-0.315316,-25.366076
48.800000,8.129930,68.434480,-0.270998,-34.853394,-0.316078,-25.408206
48.900000,8.146600,68.630080,-0.271553,-34.953013,-0.316841,-25.461406
49.000000,8.163270,68.795390,-0.272109,-35.037204,-0.317604,-25.503266
49.100000,8.179870,69.009250,-0.272662,-35.146122,-0.318364,-25.563099
49.200000,8.196550,69.212890,-0.273218,-35.249835,-0.319129,-25.618934
49.300000,8.213240,69.381420,-0.273775,-35.335667,-0.319895,-25.661657
49.400000,8.229900,69.572580,-0.274330,-35.433024,-0.320660,-25.712683
49.500000,8.246530,69.740900,-0.274884,-35.518749,-0.321424,-25.755201
49.600000,8.263230,69.956930,-0.275441,-35.628772,-0.322192,-25.815147
49.700000,8.279890,70.144180,-0.275996,-35.724138,-0.322959,-25.864407
49.800000,8.296580,70.354700,-0.276553,-35.831354,-0.323728,-25.922098
49.900000,8.313310,70.524230,-0.277110,-35.917695,-0.324499,-25.964531
50.000000,8.329900,70.687130,-0.277663,-36.000660,-0.325264,-26.004597
50.100000,8.346600,70.887120,-0.278220,-36.102514,-0.326035,-26.058072
50.200000,8.363310,71.080310,-0.278777,-36.200905,-0.326807,-26.108925
50.300000,8.379970,71.300430,-0.279332,-36.313011,-0.327577,-26.169613
50.400000,8.396590,71.451290,-0.279886,-36.389843,-0.328346,-26.204823
50.500000,8.413270,71.690830,-0.280442,-36.511840,-0.329119,-26.272374
50.600000,8.429940,71.867640,-0.280998,-36.601888,-0.329891,-26.316831
50.700000,8.446620,72.033220,-0.281554,-36.686218,-0.330665,-26.357066
50.800000,8.463320,72.257910,-0.282111,-36.800651,-0.331440,-26.418795
50.900000,8.479910,72.428180,-0.282664,-36.887369,-0.332210,-26.460650
51.000000,8.496580,72.632070,-0.283219,-36.991209,-0.332985,-26.514584
51.100000,8.513220,72.826010,-0.283774,-37.089982,-0.333760,-26.564810
51.200000,8.529870,73.016390,-0.284329,-37.186942,-0.334535,-26.613616
51.300000,8.546480,73.219330,-0.284883,-37.290299,-0.335309,-26.666939
51.400000,8.563220,73.426520,-0.285441,-37.395820,-0.336089,-26.721532
51.500000,8.579930,73.623230,-0.285998,-37.496003,-0.336869,-26.772234
51.600000,8.596630,73.793010,-0.286554,-37.582471,-0.337649,-26.813051
51.700000,8.613220,73.976840,-0.287107,-37.676095,-0.338424,-26.859012
51.800000,8.629880,74.209880,-0.287663,-37.794782,-0.339204,-26.922634
51.900000,8.646630,74.399980,-0.288221,-37.891599,-0.339988,-26.970444
52.000000,8.663290,74.576240,-0.288776,-37.981367,-0.340768,-27.013247
52.100000,8.679960,74.777480,-0.289332,-38.083858,-0.341550,-27.064979
52.200000,8.696600,74.997990,-0.289887,-38.196163,-0.342331,-27.123604
52.300000,8.713230,75.158180,-0.290441,-38.277747,-0.343112,-27.160320
52.400000,8.729880,75.398770,-0.290996,-38.400278,-0.343894,-27.225951
52.500000,8.746600,75.616780,-0.291553,-38.511310,-0.344680,-27.283209
52.600000,8.763210,75.763730,-0.292107,-38.586151,-0.345462,-27.314866
52.700000,8.779840,75.951760,-0.292661,-38.681914,-0.346246,-27.361213
52.800000,8.796600,76.172390,-0.293220,-38.794280,-0.347036,-27.419021
52.900000,8.813270,76.373140,-0.293776,-38.896521,-0.347822,-27.469669
53.000000,8.829910,76.531230,-0.294330,-38.977035,-0.348608,-27.504912
53.100000,8.846550,76.787160,-0.294885,-39.107379,-0.349394,-27.575200
53.200000,8.863270,76.973380,-0.295442,-39.202221,-0.350185,-27.620225
53.300000,8.879920,77.161120,-0.295997,-39.297836,-0.350973,-27.665781
53.400000,8.896580,77.359410,-0.296553,-39.398824,-0.351762,-27.714998
53.500000,8.913210,77.630390,-0.297107,-39.536833,-0.352551,-27.790163
53.600000,8.929910,77.799520,-0.297664,-39.622970,-0.353343,-27.828652
53.700000,8.946590,77.965160,-0.298220,-39.707330,-0.354135,-27.865823
53.800000,8.963280,78.180570,-0.298776,-39.817037,-0.354928,-27.920662
53.900000,8.979950,78.390760,-0.299332,-39.924086,-0.355721,-27.973543
54.000000,8.996620,78.624490,-0.299887,-40.043124,-0.356514,-28.034698
54.100000,9.013320,78.806020,-0.300444,-40.135576,-0.357309,-28.077083
54.200000,9.029980,79.008380,-0.300999,-40.238638,-0.358104,-28.126834
54.300000,9.046610,79.209180,-0.301554,-40.340904,-0.358897,-28.175957
54.400000,9.063200,79.388100,-0.302107,-40.432027,-0.359689,-28.217242
54.500000,9.079940,79.596820,-0.302665,-40.538328,-0.360489,-28.268808
54.600000,9.096610,79.825320,-0.303220,-40.654702,-0.361286,-28.327369
54.700000,9.113240,80.020590,-0.303775,-40.754152,-0.362082,-28.374073
54.800000,9.129860,80.250180,-0.304329,-40.871081,-0.362878,-28.432839
54.900000,9.146540,80.451810,-0.304885,-40.973770,-0.363677,-28.481496
55.000000,9.163250,80.658450,-0.305442,-41.079011,-0.364479,-28.531770
55.100000,9.179960,80.872440,-0.305999,-41.187995,-0.365281,-28.584524
55.200000,9.196580,81.067760,-0.306553,-41.287471,-0.366080,-28.630687
55.300000,9.213210,81.295570,-0.307107,-41.403494,-0.366880,-28.688191
55.400000,9.229930,81.541890,-0.307664,-41.528944,-0.367684,-28.751969
55.500000,9.246640,81.703690,-0.308221,-41.611348,-0.368489,-28.785843
55.600000,9.263270,81.941230,-0.308776,-41.732326,-0.369291,-28.846399
55.700000,9.279940,82.116860,-0.309331,-41.821773,-0.370095,-28.884988
55.800000,9.296560,82.347070,-0.309885,-41.939018,-0.370898,-28.942732
55.900000,9.313250,82.504300,-0.310442,-42.019095,-0.371704,-28.974617
56.000000,9.329900,82.733960,-0.310997,-42.136060,-0.372509,-29.031886
56.100000,9.346540,82.984450,-0.311551,-42.263633,-0.373315,-29.096342
56.200000,9.363210,83.183530,-0.312107,-42.365024,-0.374122,-29.142603
56.300000,9.379890,83.387710,-0.312663,-42.469012,-0.374931,-29.190523
56.400000,9.396560,83.578410,-0.313219,-42.566135,-0.375739,-29.233627
56.500000,9.413190,83.845900,-0.313773,-42.702366,-0.376547,-29.303517
56.600000,9.429870,84.010150,-0.314329,-42.786018,-0.377357,-29.337132
