Repository: abubakardawood/tissue-phantom-material-database

Title:
A Database of Silicone Phantom Materials for Modeling Human Tissue Mechanics Across Varying Stiffnesses

Description:
This dataset contains processed mechanical compression test data for soft silicone phantoms
fabricated using Ecoflex (Smooth-On) with varying base materials and thinner concentrations.
The dataset provides force–compression measurements together with derived engineering and
true stress–strain quantities, intended for mechanical characterization, constitutive model
fitting, and the design of tissue-equivalent phantoms.

All files in this dataset are processed outputs generated from raw experimental measurements.
The raw data files are not included in this archive.

File: data/EF30_0T/EF30_0T_B2.csv (part 1 of 2)
EF30_0T_B_sample_2
Compression test;
Cylinder Diameter: 50mm;
Cylinder Height: 30mm;
Speed (mm/min): 10;
Machine: INSTRON 5900;
Load cell: 10kN;
Time (s),Compression (mm),Load (N),Engineering Strain [-],Engineering Stress (kPa),True Strain [-],True Stress (kPa)
0.000000,0.000000,-0.001880,-0.000000,0.000957,0.000000,0.000957
0.100000,0.007390,0.040180,-0.000246,-0.020464,-0.000246,-0.020458
0.200000,0.027830,0.162740,-0.000928,-0.082883,-0.000928,-0.082806
0.300000,0.046290,0.269070,-0.001543,-0.137036,-0.001544,-0.136825
0.400000,0.063260,0.381730,-0.002109,-0.194413,-0.002111,-0.194004
0.500000,0.079980,0.462360,-0.002666,-0.235478,-0.002670,-0.234850
0.600000,0.096630,0.504600,-0.003221,-0.256991,-0.003226,-0.256163
0.700000,0.113290,0.616210,-0.003776,-0.313833,-0.003783,-0.312648
0.800000,0.129950,0.705480,-0.004332,-0.359298,-0.004341,-0.357742
0.900000,0.146640,0.813320,-0.004888,-0.414220,-0.004900,-0.412196
1.000000,0.163370,0.882600,-0.005446,-0.449504,-0.005461,-0.447057
1.100000,0.180030,0.974910,-0.006001,-0.496518,-0.006019,-0.493538
1.200000,0.196640,1.061780,-0.006555,-0.540760,-0.006576,-0.537216
1.300000,0.213320,1.156600,-0.007111,-0.589052,-0.007136,-0.584863
1.400000,0.230010,1.243860,-0.007667,-0.633493,-0.007697,-0.628636
1.500000,0.246660,1.373690,-0.008222,-0.699615,-0.008256,-0.693862
1.600000,0.263290,1.442830,-0.008776,-0.734827,-0.008815,-0.728378
1.700000,0.279980,1.543500,-0.009333,-0.786098,-0.009376,-0.778762
1.800000,0.296630,1.637560,-0.009888,-0.834002,-0.009937,-0.825756
1.900000,0.313300,1.764090,-0.010443,-0.898444,-0.010498,-0.889061
2.000000,0.329910,1.862110,-0.010997,-0.948365,-0.011058,-0.937936
2.100000,0.346510,1.946600,-0.011550,-0.991395,-0.011618,-0.979944
2.200000,0.363190,2.037770,-0.012106,-1.037828,-0.012180,-1.025263
2.300000,0.379920,2.134060,-0.012664,-1.086868,-0.012745,-1.073104
2.400000,0.396620,2.244510,-0.013221,-1.143120,-0.013309,-1.128007
2.500000,0.413210,2.303010,-0.013774,-1.172913,-0.013869,-1.156758
2.600000,0.429900,2.395950,-0.014330,-1.220247,-0.014434,-1.202761
2.700000,0.446610,2.535510,-0.014887,-1.291325,-0.014999,-1.272101
2.800000,0.463320,2.613620,-0.015444,-1.331106,-0.015565,-1.310548
2.900000,0.479900,2.726830,-0.015997,-1.388763,-0.016126,-1.366548
3.000000,0.496580,2.771070,-0.016553,-1.411294,-0.016691,-1.387934
3.100000,0.513270,2.955490,-0.017109,-1.505219,-0.017257,-1.479466
3.200000,0.529950,3.031910,-0.017665,-1.544139,-0.017823,-1.516862
3.300000,0.546620,3.065100,-0.018221,-1.561043,-0.018389,-1.532599
3.400000,0.563250,3.215400,-0.018775,-1.637590,-0.018953,-1.606844
3.500000,0.579930,3.321930,-0.019331,-1.691845,-0.019520,-1.659140
3.600000,0.596580,3.436490,-0.019886,-1.750190,-0.020086,-1.715386
3.700000,0.613290,3.558450,-0.020443,-1.812304,-0.020655,-1.775255
3.800000,0.629910,3.656120,-0.020997,-1.862047,-0.021221,-1.822949
3.900000,0.646570,3.694440,-0.021552,-1.881563,-0.021788,-1.841011
4.000000,0.663270,3.828520,-0.022109,-1.949849,-0.022357,-1.906740
4.100000,0.679930,3.949470,-0.022664,-2.011449,-0.022925,-1.965860
4.200000,0.696570,4.067240,-0.023219,-2.071428,-0.023493,-2.023332
4.300000,0.713180,4.130860,-0.023773,-2.103830,-0.024060,-2.053816
4.400000,0.729940,4.246540,-0.024331,-2.162745,-0.024632,-2.110123
4.500000,0.746600,4.328690,-0.024887,-2.204584,-0.025202,-2.149719
4.600000,0.763260,4.482500,-0.025442,-2.282919,-0.025771,-2.224836
4.700000,0.779920,4.560570,-0.025997,-2.322679,-0.026341,-2.262296
4.800000,0.796610,4.702950,-0.026554,-2.395193,-0.026913,-2.331592
4.900000,0.813260,4.780990,-0.027109,-2.434938,-0.027483,-2.368930
5.000000,0.829960,4.873270,-0.027665,-2.481936,-0.028055,-2.413272
5.100000,0.846600,5.005860,-0.028220,-2.549464,-0.028626,-2.477518
5.200000,0.863260,5.102500,-0.028775,-2.598682,-0.029197,-2.523904
5.300000,0.879990,5.215330,-0.029333,-2.656146,-0.029772,-2.578233
5.400000,0.896640,5.282880,-0.029888,-2.690549,-0.030344,-2.610134
5.500000,0.913260,5.447670,-0.030442,-2.774476,-0.030915,-2.690015
5.600000,0.929850,5.510930,-0.030995,-2.806694,-0.031486,-2.719700
5.700000,0.946560,5.632940,-0.031552,-2.868833,-0.032060,-2.778315
5.800000,0.963230,5.779040,-0.032108,-2.943241,-0.032634,-2.848740
5.900000,0.979900,5.824030,-0.032663,-2.966154,-0.033209,-2.869270
6.000000,0.996530,5.988180,-0.033218,-3.049755,-0.033782,-2.948449
6.100000,1.013190,6.061800,-0.033773,-3.087249,-0.034356,-2.982984
6.200000,1.029890,6.195340,-0.034330,-3.155261,-0.034933,-3.046942
6.300000,1.046590,6.286040,-0.034886,-3.201454,-0.035509,-3.089767
6.400000,1.063230,6.390830,-0.035441,-3.254823,-0.036084,-3.139469
6.500000,1.079860,6.521690,-0.035995,-3.321469,-0.036659,-3.201912
6.600000,1.096580,6.630450,-0.036553,-3.376860,-0.037237,-3.253427
6.700000,1.113260,6.767400,-0.037109,-3.446609,-0.037815,-3.318709
6.800000,1.129940,6.856610,-0.037665,-3.492043,-0.038392,-3.360516
6.900000,1.146560,6.962970,-0.038219,-3.546212,-0.038968,-3.410680
7.000000,1.163270,7.098730,-0.038776,-3.615354,-0.039547,-3.475166
7.100000,1.179940,7.207560,-0.039331,-3.670780,-0.040126,-3.526403
7.200000,1.196590,7.315620,-0.039886,-3.725815,-0.040704,-3.577206
7.300000,1.213230,7.464590,-0.040441,-3.801684,-0.041281,-3.647941
7.400000,1.229920,7.546360,-0.040997,-3.843330,-0.041861,-3.685763
7.500000,1.246590,7.629600,-0.041553,-3.885723,-0.042441,-3.724260
7.600000,1.263260,7.787060,-0.042109,-3.965917,-0.043021,-3.798918
7.700000,1.279900,7.917850,-0.042663,-4.032528,-0.043600,-3.860487
7.800000,1.296520,8.037170,-0.043217,-4.093297,-0.044179,-3.916396
7.900000,1.313250,8.161270,-0.043775,-4.156501,-0.044762,-3.974550
8.000000,1.330030,8.246510,-0.044334,-4.199913,-0.045347,-4.013713
8.100000,1.346660,8.364910,-0.044889,-4.260214,-0.045927,-4.068978
8.200000,1.363230,8.477370,-0.045441,-4.317489,-0.046506,-4.121298
8.300000,1.379910,8.619440,-0.045997,-4.389845,-0.047088,-4.187925
8.400000,1.396640,8.730030,-0.046555,-4.446168,-0.047673,-4.239178
8.500000,1.413250,8.837860,-0.047108,-4.501085,-0.048254,-4.289047
8.600000,1.429880,8.913970,-0.047663,-4.539848,-0.048836,-4.323466
8.700000,1.446560,9.054450,-0.048219,-4.611394,-0.049420,-4.389038
8.800000,1.463230,9.195250,-0.048774,-4.683102,-0.050004,-4.454687
8.900000,1.479940,9.292610,-0.049331,-4.732687,-0.050590,-4.499218
9.000000,1.496610,9.405570,-0.049887,-4.790217,-0.051174,-4.551248
9.100000,1.513220,9.531780,-0.050441,-4.854496,-0.051757,-4.609632
9.200000,1.529910,9.646150,-0.050997,-4.912744,-0.052343,-4.662209
9.300000,1.546610,9.787080,-0.051554,-4.984519,-0.052930,-4.727549
9.400000,1.563280,9.864510,-0.052109,-5.023954,-0.053516,-4.762159
9.500000,1.579920,10.032230,-0.052664,-5.109373,-0.054101,-4.840293
9.600000,1.596600,10.097830,-0.053220,-5.142783,-0.054689,-4.869084
9.700000,1.613290,10.270930,-0.053776,-5.230942,-0.055276,-4.949641
9.800000,1.629930,10.355860,-0.054331,-5.274196,-0.055863,-4.987644
9.900000,1.646580,10.488450,-0.054886,-5.341724,-0.056450,-5.048538
10.000000,1.663260,10.605820,-0.055442,-5.401500,-0.057038,-5.102030
10.100000,1.679940,10.700580,-0.055998,-5.449761,-0.057627,-5.144585
10.200000,1.696620,10.849040,-0.056554,-5.525371,-0.058216,-5.212889
10.300000,1.713250,10.980780,-0.057108,-5.592465,-0.058804,-5.273089
10.400000,1.729870,11.085900,-0.057662,-5.646003,-0.059392,-5.320441
10.500000,1.746580,11.194610,-0.058219,-5.701368,-0.059983,-5.369438
10.600000,1.763310,11.346480,-0.058777,-5.778715,-0.060575,-5.439059
10.700000,1.779950,11.404760,-0.059332,-5.808397,-0.061165,-5.463775
10.800000,1.796550,11.556910,-0.059885,-5.885886,-0.061753,-5.533410
10.900000,1.813260,11.707960,-0.060442,-5.962815,-0.062346,-5.602411
11.000000,1.829910,11.794900,-0.060997,-6.007093,-0.062937,-5.640679
11.100000,1.846570,11.924170,-0.061552,-6.072930,-0.063528,-5.699127
11.200000,1.863200,12.048830,-0.062107,-6.136419,-0.064119,-5.755306
11.300000,1.879870,12.189780,-0.062662,-6.208204,-0.064712,-5.819183
11.400000,1.896570,12.299100,-0.063219,-6.263880,-0.065306,-5.867884
11.500000,1.913300,12.377620,-0.063777,-6.303870,-0.065901,-5.901830
11.600000,1.929980,12.548330,-0.064333,-6.390812,-0.066495,-5.979674
11.700000,1.946590,12.643280,-0.064886,-6.439170,-0.067087,-6.021356
11.800000,1.963260,12.757740,-0.065442,-6.497464,-0.067682,-6.072257
11.900000,1.979910,12.915680,-0.065997,-6.577902,-0.068276,-6.143780
12.000000,1.996590,13.047650,-0.066553,-6.645114,-0.068871,-6.202861
12.100000,2.013170,13.164140,-0.067106,-6.704441,-0.069463,-6.254535
12.200000,2.029930,13.288140,-0.067664,-6.767594,-0.070062,-6.309669
12.300000,2.046640,13.412040,-0.068221,-6.830696,-0.070660,-6.364697
12.400000,2.063300,13.505060,-0.068777,-6.878071,-0.071256,-6.405020
12.500000,2.079910,13.692990,-0.069330,-6.973783,-0.071851,-6.490288
12.600000,2.096540,13.771260,-0.069885,-7.013645,-0.072447,-6.523499
12.700000,2.113260,13.910910,-0.070442,-7.084768,-0.073046,-6.585703
12.800000,2.129960,14.028800,-0.070999,-7.144809,-0.073645,-6.637537
12.900000,2.146630,14.161090,-0.071554,-7.212184,-0.074243,-6.696121
13.000000,2.163250,14.270990,-0.072108,-7.268156,-0.074840,-6.744061
13.100000,2.179890,14.421140,-0.072663,-7.344626,-0.075438,-6.810944
13.200000,2.196600,14.512940,-0.073220,-7.391380,-0.076039,-6.850183
13.300000,2.213290,14.660970,-0.073776,-7.466771,-0.076640,-6.915900
13.400000,2.229900,14.771990,-0.074330,-7.523313,-0.077237,-6.964105
13.500000,2.246610,14.889260,-0.074887,-7.583038,-0.077839,-7.015167
13.600000,2.263270,15.020030,-0.075442,-7.649638,-0.078440,-7.072532
13.700000,2.280000,15.154720,-0.076000,-7.718236,-0.079043,-7.131650
13.800000,2.296580,15.324180,-0.076553,-7.804541,-0.079642,-7.207082
13.900000,2.313240,15.409050,-0.077108,-7.847765,-0.080243,-7.242639
14.000000,2.329910,15.587210,-0.077664,-7.938501,-0.080845,-7.321968
14.100000,2.346570,15.716450,-0.078219,-8.004322,-0.081448,-7.378232
14.200000,2.363220,15.797170,-0.078774,-8.045433,-0.082050,-7.411662
14.300000,2.379850,15.918530,-0.079328,-8.107241,-0.082652,-7.464107
14.400000,2.396580,16.055860,-0.079886,-8.177182,-0.083258,-7.523940
14.500000,2.413240,16.185700,-0.080441,-8.243309,-0.083861,-7.580207
14.600000,2.429920,16.362060,-0.080997,-8.333129,-0.084466,-7.658168
14.700000,2.446520,16.465370,-0.081551,-8.385744,-0.085069,-7.701881
14.800000,2.463210,16.526570,-0.082107,-8.416913,-0.085674,-7.725826
14.900000,2.479920,16.681990,-0.082664,-8.496068,-0.086281,-7.793749
15.000000,2.496650,16.831980,-0.083222,-8.572457,-0.086890,-7.859043
15.100000,2.513250,16.937990,-0.083775,-8.626447,-0.087493,-7.903767
15.200000,2.529920,17.073820,-0.084331,-8.695625,-0.088100,-7.962317
15.300000,2.546610,17.221870,-0.084887,-8.771026,-0.088708,-8.026480
15.400000,2.563240,17.321860,-0.085441,-8.821951,-0.089314,-8.068192
15.500000,2.579910,17.436020,-0.085997,-8.880092,-0.089921,-8.116431
15.600000,2.596530,17.600070,-0.086551,-8.963642,-0.090528,-8.187830
15.700000,2.613240,17.713800,-0.087108,-9.021564,-0.091138,-8.235714
15.800000,2.629930,17.819620,-0.087664,-9.075458,-0.091747,-8.279864
15.900000,2.646620,18.010780,-0.088221,-9.172815,-0.092357,-8.363583
16.000000,2.663240,18.114700,-0.088775,-9.225741,-0.092965,-8.406729
16.100000,2.679890,18.261620,-0.089330,-9.300567,-0.093574,-8.469750
16.200000,2.696600,18.328400,-0.089887,-9.334577,-0.094186,-8.495523
16.300000,2.713280,18.472680,-0.090443,-9.408059,-0.094797,-8.557169
16.400000,2.729920,18.645940,-0.090997,-9.496299,-0.095407,-8.632161
16.500000,2.746560,18.740230,-0.091552,-9.544321,-0.096018,-8.670519
16.600000,2.763260,18.894180,-0.092109,-9.622727,-0.096631,-8.736390
16.700000,2.779890,19.017770,-0.092663,-9.685671,-0.097241,-8.788167
16.800000,2.796570,19.182200,-0.093219,-9.769414,-0.097854,-8.858719
16.900000,2.813210,19.278270,-0.093774,-9.818342,-0.098466,-8.897640
17.000000,2.829910,19.410900,-0.094330,-9.885890,-0.099081,-8.953351
17.100000,2.846640,19.561670,-0.094888,-9.962677,-0.099697,-9.017338
17.200000,2.863320,19.710450,-0.095444,-10.038450,-0.100311,-9.080340
17.300000,2.879940,19.811500,-0.095998,-10.089914,-0.100924,-9.121303
17.400000,2.896590,19.951520,-0.096553,-10.161226,-0.101538,-9.180129
17.500000,2.913310,20.091750,-0.097110,-10.232644,-0.102155,-9.238949
17.600000,2.929980,20.196170,-0.097666,-10.285825,-0.102771,-9.281250
17.700000,2.946620,20.314680,-0.098221,-10.346182,-0.103385,-9.329973
17.800000,2.963180,20.482980,-0.098773,-10.431896,-0.103998,-9.401510
17.900000,2.979930,20.604230,-0.099331,-10.493648,-0.104617,-9.451304
18.000000,2.996600,20.765630,-0.099887,-10.575849,-0.105235,-9.519462
18.100000,3.013290,20.912090,-0.100443,-10.650440,-0.105853,-9.580678
18.200000,3.029920,21.014810,-0.100997,-10.702755,-0.106469,-9.621805
18.300000,3.046560,21.142260,-0.101552,-10.767665,-0.107086,-9.674187
18.400000,3.063230,21.258470,-0.102108,-10.826850,-0.107705,-9.721345
18.500000,3.079940,21.389510,-0.102665,-10.893588,-0.108326,-9.775201
18.600000,3.096600,21.531670,-0.103220,-10.965989,-0.108945,-9.834080
18.700000,3.113250,21.695460,-0.103775,-11.049407,-0.109564,-9.902755
18.800000,3.129940,21.832200,-0.104331,-11.119048,-0.110185,-9.958983
18.900000,3.146590,21.893810,-0.104886,-11.150426,-0.110805,-9.980899
19.000000,3.163220,22.105020,-0.105441,-11.257994,-0.111424,-10.070944
19.100000,3.179880,22.223600,-0.105996,-11.318387,-0.112045,-10.118683
19.200000,3.196590,22.347840,-0.106553,-11.381661,-0.112668,-10.168911
19.300000,3.213280,22.480190,-0.107109,-11.449067,-0.113291,-10.222765
19.400000,3.229970,22.623750,-0.107666,-11.522181,-0.113914,-10.281638
19.500000,3.246530,22.760580,-0.108218,-11.591868,-0.114533,-10.337423
19.600000,3.263200,22.882450,-0.108773,-11.653936,-0.115156,-10.386299
19.700000,3.279900,23.005820,-0.109330,-11.716768,-0.115781,-10.435774
19.800000,3.296620,23.157400,-0.109887,-11.793967,-0.116407,-10.497959
19.900000,3.313260,23.293380,-0.110442,-11.863221,-0.117031,-10.553023
20.000000,3.329920,23.423440,-0.110997,-11.929460,-0.117655,-10.605322
20.100000,3.346590,23.588860,-0.111553,-12.013708,-0.118280,-10.673543
20.200000,3.363280,23.722650,-0.112109,-12.081846,-0.118907,-10.727359
20.300000,3.379930,23.836640,-0.112664,-12.139901,-0.119532,-10.772167
20.400000,3.396570,24.003400,-0.113219,-12.224831,-0.120157,-10.840748
20.500000,3.413250,24.143630,-0.113775,-12.296250,-0.120784,-10.897244
20.600000,3.429960,24.215760,-0.114332,-12.332985,-0.121413,-10.922930
20.700000,3.446600,24.395130,-0.114887,-12.424338,-0.122040,-10.996947
20.800000,3.463250,24.543840,-0.115442,-12.500075,-0.122667,-11.057046
20.900000,3.479980,24.661070,-0.115999,-12.559780,-0.123297,-11.102854
21.000000,3.496640,24.799670,-0.116555,-12.630368,-0.123926,-11.158240
21.100000,3.513320,24.944400,-0.117111,-12.704079,-0.124555,-11.216295
21.200000,3.529950,25.077880,-0.117665,-12.772059,-0.125183,-11.269235
21.300000,3.546560,25.205760,-0.118219,-12.837188,-0.125811,-11.319593
21.400000,3.563240,25.341710,-0.118775,-12.906427,-0.126442,-11.373470
21.500000,3.579960,25.493630,-0.119332,-12.983799,-0.127075,-11.434416
21.600000,3.596590,25.592390,-0.119886,-13.034097,-0.127704,-11.471487
21.700000,3.613280,25.792380,-0.120443,-13.135951,-0.128337,-11.553822
21.800000,3.629940,25.910720,-0.120998,-13.196221,-0.128968,-11.599505
21.900000,3.646640,26.058300,-0.121555,-13.271383,-0.129602,-11.658185
22.000000,3.663270,26.202800,-0.122109,-13.344976,-0.130233,-11.715435
22.100000,3.679880,26.335890,-0.122663,-13.412759,-0.130864,-11.767514
22.200000,3.696520,26.490340,-0.123217,-13.491419,-0.131496,-11.829043
22.300000,3.713210,26.596160,-0.123774,-13.545313,-0.132131,-11.868760
22.400000,3.729930,26.760600,-0.124331,-13.629062,-0.132767,-11.934547
22.500000,3.746530,26.895560,-0.124884,-13.697796,-0.133399,-11.987156
22.600000,3.763230,27.028950,-0.125441,-13.765731,-0.134036,-12.038944
22.700000,3.779910,27.157120,-0.125997,-13.831008,-0.134671,-12.088342
22.800000,3.796600,27.315070,-0.126553,-13.911451,-0.135308,-12.150910
22.900000,3.813310,27.449980,-0.127110,-13.980160,-0.135946,-12.203137
23.000000,3.829910,27.568890,-0.127664,-14.040720,-0.136580,-12.248231
23.100000,3.846560,27.751560,-0.128219,-14.133753,-0.137217,-12.321542
23.200000,3.863240,27.846330,-0.128775,-14.182019,-0.137855,-12.355735
23.300000,3.879890,27.968220,-0.129330,-14.244097,-0.138492,-12.401913
23.400000,3.896540,28.171670,-0.129885,-14.347714,-0.139130,-12.484166
23.500000,3.913240,28.300020,-0.130441,-14.413082,-0.139769,-12.533020
23.600000,3.929860,28.440370,-0.130995,-14.484562,-0.140407,-12.587152
23.700000,3.946550,28.578870,-0.131552,-14.555099,-0.141047,-12.640351
23.800000,3.963230,28.705290,-0.132108,-14.619484,-0.141688,-12.688138
23.900000,3.979890,28.872280,-0.132663,-14.704531,-0.142328,-12.753784
24.000000,3.996560,28.982810,-0.133219,-14.760824,-0.142969,-12.794407
24.100000,4.013310,29.166730,-0.133777,-14.854494,-0.143613,-12.867304
24.200000,4.029970,29.299220,-0.134332,-14.921970,-0.144254,-12.917467
24.300000,4.046560,29.430420,-0.134885,-14.988790,-0.144893,-12.967022
24.400000,4.063240,29.545490,-0.135441,-15.047394,-0.145536,-13.009355
24.500000,4.079930,29.732030,-0.135998,-15.142399,-0.146180,-13.083068
24.600000,4.096610,29.853040,-0.136554,-15.204028,-0.146824,-13.127863
24.700000,4.113200,29.981470,-0.137107,-15.269437,-0.147464,-13.175896
24.800000,4.129860,30.093890,-0.137662,-15.326692,-0.148108,-13.216789
24.900000,4.146530,30.282850,-0.138218,-15.422929,-0.148753,-13.291208
25.000000,4.163250,30.443740,-0.138775,-15.504869,-0.149399,-13.353181
25.100000,4.179920,30.549960,-0.139331,-15.558967,-0.150045,-13.391126
25.200000,4.196580,30.705730,-0.139886,-15.638300,-0.150690,-13.450721
25.300000,4.213250,30.865550,-0.140442,-15.719696,-0.151337,-13.511995
25.400000,4.229950,30.969050,-0.140998,-15.772408,-0.151984,-13.548524
25.500000,4.246660,31.171520,-0.141555,-15.875525,-0.152633,-13.628260
25.600000,4.263260,31.268350,-0.142109,-15.924840,-0.153278,-13.661782
25.700000,4.279950,31.404420,-0.142665,-15.994140,-0.153927,-13.712336
25.800000,4.296590,31.547650,-0.143220,-16.067086,-0.154574,-13.765963
25.900000,4.313280,31.708470,-0.143776,-16.148991,-0.155223,-13.827154
26.000000,4.329860,31.883340,-0.144329,-16.238052,-0.155869,-13.894435
26.100000,4.346560,32.014880,-0.144885,-16.305044,-0.156520,-13.942683
26.200000,4.363270,32.134400,-0.145442,-16.365916,-0.157171,-13.985619
26.300000,4.379970,32.294170,-0.145999,-16.447286,-0.157823,-14.045998
26.400000,4.396600,32.405990,-0.146553,-16.504235,-0.158472,-14.085485
26.500000,4.413200,32.558180,-0.147107,-16.581745,-0.159121,-14.142460
26.600000,4.429860,32.688830,-0.147662,-16.648284,-0.159772,-14.189965
26.700000,4.446520,32.870960,-0.148217,-16.741042,-0.160424,-14.259730
26.800000,4.463260,33.009180,-0.148775,-16.811437,-0.161079,-14.310310
26.900000,4.479860,33.134080,-0.149329,-16.875048,-0.161729,-14.355120
27.000000,4.496550,33.279460,-0.149885,-16.949090,-0.162384,-14.408675
27.100000,4.513230,33.457240,-0.150441,-17.039632,-0.163038,-14.476173
27.200000,4.529950,33.572190,-0.150998,-17.098176,-0.163694,-14.516380
27.300000,4.546580,33.731900,-0.151553,-17.179516,-0.164347,-14.575914
27.400000,4.563250,33.845040,-0.152108,-17.237137,-0.165002,-14.615225
27.500000,4.579950,34.028780,-0.152665,-17.330715,-0.165659,-14.684922
27.600000,4.596610,34.163490,-0.153220,-17.399323,-0.166315,-14.733393
27.700000,4.613290,34.321810,-0.153776,-17.479954,-0.166972,-14.791951
27.800000,4.629900,34.468650,-0.154330,-17.554739,-0.167626,-14.845516
27.900000,4.646580,34.563450,-0.154886,-17.603021,-0.168284,-14.876559
28.000000,4.663240,34.710290,-0.155441,-17.677806,-0.168941,-14.929944
28.100000,4.679940,34.852380,-0.155998,-17.750171,-0.169600,-14.981180
28.200000,4.696550,35.016940,-0.156552,-17.833981,-0.170257,-15.042042
28.300000,4.713210,35.139580,-0.157107,-17.896441,-0.170915,-15.084785
28.400000,4.729920,35.305260,-0.157664,-17.980821,-0.171576,-15.145893
28.500000,4.746590,35.469830,-0.158220,-18.064636,-0.172236,-15.206455
28.600000,4.763240,35.607150,-0.158775,-18.134573,-0.172896,-15.255262
28.700000,4.779890,35.741660,-0.159330,-18.203078,-0.173556,-15.302788
28.800000,4.796620,35.876320,-0.159887,-18.271660,-0.174219,-15.350253
28.900000,4.813260,36.031370,-0.160442,-18.350626,-0.174880,-15.406415
29.000000,4.829980,36.178350,-0.160999,-18.425482,-0.175544,-15.458992
29.100000,4.846580,36.301030,-0.161553,-18.487963,-0.176204,-15.501183
29.200000,4.863250,36.478450,-0.162108,-18.578322,-0.176866,-15.566621
29.300000,4.879950,36.631880,-0.162665,-18.656463,-0.177531,-15.621710
29.400000,4.896620,36.771430,-0.163221,-18.727536,-0.178195,-15.670815
29.500000,4.913210,36.908950,-0.163774,-18.797574,-0.178856,-15.719026
29.600000,4.929850,37.048630,-0.164328,-18.868712,-0.179519,-15.768048
29.700000,4.946590,37.224580,-0.164886,-18.958323,-0.180187,-15.832355
29.800000,4.963290,37.362870,-0.165443,-19.028753,-0.180854,-15.880579
29.900000,4.980030,37.477680,-0.166001,-19.087226,-0.181523,-15.918727
30.000000,4.996530,37.615640,-0.166551,-19.157488,-0.182183,-15.966789
30.100000,5.013250,37.822810,-0.167108,-19.262999,-0.182852,-16.043991
30.200000,5.029870,37.958810,-0.167662,-19.332263,-0.183517,-16.090971
30.300000,5.046540,38.082320,-0.168218,-19.395166,-0.184185,-16.132550
30.400000,5.063210,38.210060,-0.168774,-19.460224,-0.184853,-16.175850
30.500000,5.079870,38.396920,-0.169329,-19.555391,-0.185521,-16.244096
30.600000,5.096550,38.539040,-0.169885,-19.627772,-0.186191,-16.293308
30.700000,5.113240,38.689510,-0.170441,-19.704406,-0.186861,-16.345960
30.800000,5.129850,38.828240,-0.170995,-19.775060,-0.187529,-16.393624
30.900000,5.146500,38.986790,-0.171550,-19.855809,-0.188199,-16.449545
31.000000,5.163250,39.122820,-0.172108,-19.925089,-0.188873,-16.495815
31.100000,5.179960,39.261450,-0.172665,-19.995692,-0.189546,-16.543129
31.200000,5.196590,39.464480,-0.173220,-20.099095,-0.190216,-16.617536
31.300000,5.213220,39.591940,-0.173774,-20.164009,-0.190887,-16.660029
31.400000,5.229910,39.691020,-0.174330,-20.214470,-0.191561,-16.690475
31.500000,5.246580,39.868460,-0.174886,-20.304840,-0.192234,-16.753808
31.600000,5.263250,40.033560,-0.175442,-20.388925,-0.192907,-16.811858
31.700000,5.279890,40.168540,-0.175996,-20.457669,-0.193580,-16.857195
31.800000,5.296520,40.331900,-0.176551,-20.540868,-0.194253,-16.914364
31.900000,5.313220,40.479720,-0.177107,-20.616152,-0.194930,-16.964880
32.000000,5.329970,40.649190,-0.177666,-20.702462,-0.195608,-17.024346
32.100000,5.346580,40.774890,-0.178219,-20.766481,-0.196282,-17.065493
32.200000,5.363240,40.932210,-0.178775,-20.846603,-0.196958,-17.119759
32.300000,5.379940,41.045610,-0.179331,-20.904358,-0.197636,-17.155551
32.400000,5.396620,41.225740,-0.179887,-20.996097,-0.198314,-17.219165
32.500000,5.413290,41.377940,-0.180443,-21.073612,-0.198991,-17.271026
32.600000,5.429940,41.511590,-0.180998,-21.141679,-0.199669,-17.315078
32.700000,5.446570,41.680700,-0.181552,-21.227806,-0.200346,-17.373848
32.800000,5.463250,41.808820,-0.182108,-21.293057,-0.201025,-17.415414
32.900000,5.479880,41.990160,-0.182663,-21.385413,-0.201703,-17.479096
33.000000,5.496520,42.100410,-0.183217,-21.441563,-0.202382,-17.513097
33.100000,5.513230,42.266380,-0.183774,-21.526091,-0.203064,-17.570148
33.200000,5.529920,42.405930,-0.184331,-21.597163,-0.203746,-17.616143
33.300000,5.546610,42.584620,-0.184887,-21.688169,-0.204429,-17.678308
33.400000,5.563240,42.691070,-0.185441,-21.742383,-0.205109,-17.710447
33.500000,5.579870,42.906960,-0.185996,-21.852335,-0.205790,-17.787896
33.600000,5.596590,43.021410,-0.186553,-21.910624,-0.206475,-17.823132
33.700000,5.613310,43.165640,-0.187110,-21.984080,-0.207160,-17.870631
33.800000,5.629950,43.343020,-0.187665,-22.074419,-0.207842,-17.931823
33.900000,5.646600,43.499390,-0.188220,-22.154057,-0.208526,-17.984221
34.000000,5.663280,43.627890,-0.188776,-22.219502,-0.209211,-18.024993
34.100000,5.679970,43.790570,-0.189332,-22.302354,-0.209897,-18.079797
34.200000,5.696620,43.959310,-0.189887,-22.388293,-0.210582,-18.137040
34.300000,5.713220,44.087460,-0.190441,-22.453559,-0.211265,-18.177488
34.400000,5.729890,44.258900,-0.190996,-22.540873,-0.211952,-18.235649
34.500000,5.746580,44.399670,-0.191553,-22.612566,-0.212640,-18.281069
34.600000,5.763300,44.579950,-0.192110,-22.704382,-0.213329,-18.342643
34.700000,5.779940,44.732070,-0.192665,-22.781856,-0.214016,-18.392597
34.800000,5.796530,44.877670,-0.193218,-22.856010,-0.214701,-18.439825
34.900000,5.813170,44.997230,-0.193772,-22.916901,-0.215389,-18.476240
35.000000,5.829870,45.208750,-0.194329,-23.024627,-0.216080,-18.550275
35.100000,5.846540,45.330750,-0.194885,-23.086761,-0.216770,-18.587506
35.200000,5.863190,45.492840,-0.195440,-23.169313,-0.217459,-18.641110
35.300000,5.879900,45.630430,-0.195997,-23.239387,-0.218152,-18.684545
35.400000,5.896570,45.860950,-0.196552,-23.356790,-0.218843,-18.765958
35.500000,5.913270,45.960980,-0.197109,-23.407735,-0.219536,-18.793860
35.600000,5.929890,46.122550,-0.197663,-23.490022,-0.220227,-18.846914
35.700000,5.946580,46.272110,-0.198219,-23.566192,-0.220920,-18.894917
35.800000,5.963280,46.424030,-0.198776,-23.643564,-0.221615,-18.943791
35.900000,5.979980,46.590940,-0.199333,-23.728571,-0.222310,-18.998692
36.000000,5.996590,46.779730,-0.199886,-23.824721,-0.223001,-19.062485
36.100000,6.013240,46.882320,-0.200441,-23.876970,-0.223695,-19.091038
36.200000,6.029910,47.071060,-0.200997,-23.973094,-0.224391,-19.154574
36.300000,6.046600,47.228630,-0.201553,-24.053344,-0.225087,-19.205312
36.400000,6.063260,47.388870,-0.202109,-24.134953,-0.225783,-19.257070
36.500000,6.079830,47.534770,-0.202661,-24.209260,-0.226475,-19.302987
36.600000,6.096540,47.730290,-0.203218,-24.308837,-0.227174,-19.368844
36.700000,6.113260,47.857380,-0.203775,-24.373563,-0.227874,-19.406832
36.800000,6.129990,48.056580,-0.204333,-24.475015,-0.228575,-19.473962
36.900000,6.146580,48.187510,-0.204886,-24.541697,-0.229270,-19.513447
37.000000,6.163230,48.341350,-0.205441,-24.620047,-0.229968,-19.562080
37.100000,6.179900,48.535850,-0.205997,-24.719105,-0.230668,-19.627052
37.200000,6.196590,48.672760,-0.206553,-24.788833,-0.231369,-19.668625
37.300000,6.213240,48.836670,-0.207108,-24.872312,-0.232068,-19.721057
37.400000,6.229890,48.995660,-0.207663,-24.953285,-0.232768,-19.771411
37.500000,6.246600,49.142090,-0.208220,-25.027861,-0.233472,-19.816560
37.600000,6.263280,49.306450,-0.208776,-25.111569,-0.234174,-19.868876
37.700000,6.279970,49.446820,-0.209332,-25.183059,-0.234878,-19.911430
37.800000,6.296560,49.630340,-0.209885,-25.276525,-0.235577,-19.971353
37.900000,6.313280,49.808650,-0.210443,-25.367337,-0.236283,-20.028967
38.000000,6.329990,49.973350,-0.211000,-25.451218,-0.236989,-20.081020
38.100000,6.346680,50.097470,-0.211556,-25.514432,-0.237694,-20.116701
38.200000,6.363240,50.300320,-0.212108,-25.617743,-0.238394,-20.184014
38.300000,6.379910,50.421710,-0.212664,-25.679566,-0.239100,-20.218455
38.400000,6.396570,50.590980,-0.213219,-25.765775,-0.239805,-20.272022
38.500000,6.413230,50.787750,-0.213774,-25.865989,-0.240511,-20.336504
38.600000,6.429920,50.914000,-0.214331,-25.930287,-0.241219,-20.372632
38.700000,6.446510,51.088200,-0.214884,-26.019007,-0.241923,-20.427947
38.800000,6.463210,51.244840,-0.215440,-26.098783,-0.242633,-20.476052
38.900000,6.479930,51.414860,-0.215998,-26.185373,-0.243343,-20.529394
39.000000,6.496650,51.578160,-0.216555,-26.268541,-0.244054,-20.579957
39.100000,6.513270,51.700180,-0.217109,-26.330685,-0.244762,-20.614057
39.200000,6.529940,51.867030,-0.217665,-26.415661,-0.245472,-20.665905
39.300000,6.546610,52.043390,-0.218220,-26.505481,-0.246182,-20.721446
39.400000,6.563320,52.251880,-0.218777,-26.611664,-0.246895,-20.789635
39.500000,6.579910,52.359490,-0.219330,-26.666469,-0.247603,-20.817704
39.600000,6.596570,52.578800,-0.219886,-26.778163,-0.248315,-20.890029
39.700000,6.613260,52.700400,-0.220442,-26.840093,-0.249028,-20.923409
39.800000,6.629910,52.897370,-0.220997,-26.940409,-0.249740,-20.986660
39.900000,6.646590,53.021710,-0.221553,-27.003735,-0.250454,-21.020977
40.000000,6.663240,53.234740,-0.222108,-27.112230,-0.251168,-21.090387
40.100000,6.679950,53.385430,-0.222665,-27.188976,-0.251884,-21.134943
40.200000,6.696620,53.535320,-0.223221,-27.265315,-0.252599,-21.179133
40.300000,6.713350,53.724080,-0.223778,-27.361449,-0.253317,-21.238550
40.400000,6.729890,53.886230,-0.224330,-27.444032,-0.254028,-21.287521
40.500000,6.746540,54.077390,-0.224885,-27.541389,-0.254743,-21.347753
40.600000,6.763270,54.211150,-0.225442,-27.609512,-0.255463,-21.385159
40.700000,6.779900,54.365110,-0.225997,-27.687923,-0.256179,-21.430545
40.800000,6.796510,54.567580,-0.226550,-27.791040,-0.256895,-21.494971
40.900000,6.813220,54.728230,-0.227107,-27.872859,-0.257615,-21.542728
41.000000,6.829910,54.884500,-0.227664,-27.952446,-0.258335,-21.588690
41.100000,6.846600,55.036350,-0.228220,-28.029783,-0.259056,-21.632826
41.200000,6.863250,55.242880,-0.228775,-28.134968,-0.259775,-21.698391
41.300000,6.879880,55.366480,-0.229329,-28.197917,-0.260494,-21.731307
41.400000,6.896550,55.569680,-0.229885,-28.301406,-0.261215,-21.795337
41.500000,6.913270,55.726550,-0.230442,-28.381299,-0.261939,-21.841046
41.600000,6.929970,55.896840,-0.230999,-28.468027,-0.262663,-21.891941
41.700000,6.946610,56.077580,-0.231554,-28.560077,-0.263385,-21.946886
41.800000,6.963220,56.253570,-0.232107,-28.649708,-0.264105,-21.999901
41.900000,6.979950,56.396570,-0.232665,-28.722537,-0.264832,-22.039808
42.000000,6.996610,56.576580,-0.233220,-28.814216,-0.265556,-22.094155
42.100000,7.013260,56.777150,-0.233775,-28.916365,-0.266280,-22.156432
42.200000,7.029890,56.910350,-0.234330,-28.984203,-0.267004,-22.192345
42.300000,7.046610,57.108970,-0.234887,-29.085360,-0.267732,-22.253587
42.400000,7.063280,57.262280,-0.235443,-29.163440,-0.268458,-22.297122
42.500000,7.079950,57.433880,-0.235998,-29.250835,-0.269185,-22.347687
42.600000,7.096600,57.652830,-0.236553,-29.362345,-0.269912,-22.416585
42.700000,7.113280,57.769600,-0.237109,-29.421816,-0.270641,-22.445629
42.800000,7.129930,57.945040,-0.237664,-29.511167,-0.271368,-22.497415
42.900000,7.146620,58.129920,-0.238221,-29.605325,-0.272098,-22.552725
43.000000,7.163170,58.270150,-0.238772,-29.676744,-0.272823,-22.590758
43.100000,7.179830,58.468340,-0.239328,-29.777681,-0.273553,-22.651058
43.200000,7.196590,58.603230,-0.239886,-29.846380,-0.274287,-22.686641
43.300000,7.213310,58.834830,-0.240444,-29.964333,-0.275021,-22.759599
43.400000,7.229910,58.980120,-0.240997,-30.038328,-0.275750,-22.799181
43.500000,7.246570,59.179930,-0.241552,-30.140091,-0.276481,-22.859682
43.600000,7.263290,59.323570,-0.242110,-30.213246,-0.277217,-22.898327
43.700000,7.279970,59.504460,-0.242666,-30.305373,-0.277950,-22.951299
43.800000,7.296640,59.688050,-0.243221,-30.398874,-0.278684,-23.005220
43.900000,7.313270,59.850090,-0.243776,-30.481401,-0.279417,-23.050777
44.000000,7.329870,60.014880,-0.244329,-30.565327,-0.280149,-23.097332
44.100000,7.346540,60.193920,-0.244885,-30.656512,-0.280885,-23.149202
44.200000,7.363240,60.388610,-0.245441,-30.755667,-0.281622,-23.206955
44.300000,7.379890,60.512760,-0.245996,-30.818896,-0.282358,-23.237560
44.400000,7.396570,60.712170,-0.246552,-30.920454,-0.283096,-23.296944
44.500000,7.413250,60.889530,-0.247108,-31.010783,-0.283834,-23.347760
44.600000,7.430000,61.050450,-0.247667,-31.092739,-0.284576,-23.392104
44.700000,7.446580,61.242600,-0.248219,-31.190600,-0.285311,-23.448490
44.800000,7.463220,61.418920,-0.248774,-31.280399,-0.286049,-23.498649
44.900000,7.479910,61.586150,-0.249330,-31.365569,-0.286790,-23.545181
45.000000,7.496620,61.731560,-0.249887,-31.439625,-0.287532,-23.583261
45.100000,7.513270,61.941970,-0.250442,-31.546786,-0.288272,-23.646136
45.200000,7.529880,62.138400,-0.250996,-31.646827,-0.289011,-23.703600
45.300000,7.546550,62.280850,-0.251552,-31.719376,-0.289753,-23.740314
45.400000,7.563230,62.465080,-0.252108,-31.813204,-0.290496,-23.792851
45.500000,7.579930,62.648940,-0.252664,-31.906843,-0.291241,-23.845122
45.600000,7.596570,62.851110,-0.253219,-32.009807,-0.291983,-23.904316
45.700000,7.613210,63.017360,-0.253774,-32.094478,-0.292726,-23.949745
45.800000,7.629900,63.161980,-0.254330,-32.168132,-0.293472,-23.986811
45.900000,7.646630,63.355060,-0.254888,-32.266467,-0.294220,-24.042143
46.000000,7.663300,63.547160,-0.255443,-32.364303,-0.294966,-24.097057
46.100000,7.679960,63.702060,-0.255999,-32.443193,-0.295712,-24.137779
46.200000,7.696610,63.888830,-0.256554,-32.538314,-0.296459,-24.190490
46.300000,7.713280,64.072700,-0.257109,-32.631958,-0.297206,-24.241977
46.400000,7.729940,64.222310,-0.257665,-32.708154,-0.297954,-24.280418
46.500000,7.746570,64.477390,-0.258219,-32.838065,-0.298701,-24.358653
46.600000,7.763220,64.610920,-0.258774,-32.906071,-0.299450,-24.390836
46.700000,7.779900,64.806800,-0.259330,-33.005832,-0.300200,-24.446430
46.800000,7.796590,64.998570,-0.259886,-33.103500,-0.300952,-24.500353
46.900000,7.813230,65.175280,-0.260441,-33.193498,-0.301701,-24.548550
47.000000,7.829870,65.387130,-0.260996,-33.301392,-0.302451,-24.609873
47.100000,7.846580,65.505380,-0.261553,-33.361616,-0.303205,-24.635796
47.200000,7.863310,65.758360,-0.262110,-33.490458,-0.303961,-24.712263
47.300000,7.879960,65.897640,-0.262665,-33.561392,-0.304713,-24.745978
47.400000,7.896540,66.071950,-0.263218,-33.650168,-0.305463,-24.792838
47.500000,7.913260,66.247910,-0.263775,-33.739784,-0.306220,-24.840061
47.600000,7.929940,66.446030,-0.264331,-33.840685,-0.306975,-24.895532
47.700000,7.946580,66.668960,-0.264886,-33.954223,-0.307730,-24.960224
47.800000,7.963190,66.803120,-0.265440,-34.022550,-0.308483,-24.991615
47.900000,7.979890,66.992420,-0.265996,-34.118959,-0.309241,-25.043441
48.000000,7.996570,67.180020,-0.266552,-34.214503,-0.309999,-25.094548
48.100000,8.013280,67.359160,-0.267109,-34.305738,-0.310759,-25.142356
48.200000,8.029910,67.549510,-0.267664,-34.402683,-0.311515,-25.194335
48.300000,8.046530,67.767230,-0.268218,-34.513567,-0.312272,-25.256418
48.400000,8.063260,67.907290,-0.268775,-34.584899,-0.313035,-25.289331
48.500000,8.079970,68.083980,-0.269332,-34.674886,-0.313797,-25.335818
48.600000,8.096680,68.301120,-0.269889,-34.785475,-0.314559,-25.397246
48.700000,8.113280,68.514250,-0.270443,-34.894021,-0.315317,-25.457189
48.800000,8.129950,68.683910,-0.270998,-34.980428,-0.316079,-25.500790
48.900000,8.146610,68.846660,-0.271554,-35.063316,-0.316841,-25.541744
49.000000,8.163280,69.036720,-0.272109,-35.160113,-0.317604,-25.592718
49.100000,8.179870,69.225780,-0.272662,-35.256400,-0.318364,-25.643308
49.200000,8.196550,69.379430,-0.273218,-35.334654,-0.319129,-25.680578
49.300000,8.213250,69.630030,-0.273775,-35.462283,-0.319895,-25.753597
49.400000,8.229910,69.810810,-0.274330,-35.554354,-0.320660,-25.800716
49.500000,8.246550,69.967400,-0.274885,-35.634104,-0.321425,-25.838823
49.600000,8.263240,70.174970,-0.275441,-35.739819,-0.322193,-25.895595
49.700000,8.279900,70.315440,-0.275997,-35.811360,-0.322959,-25.927544
49.800000,8.296590,70.543030,-0.276553,-35.927270,-0.323728,-25.991476
49.900000,8.313310,70.723640,-0.277110,-36.019254,-0.324499,-26.037947
50.000000,8.329900,70.914380,-0.277663,-36.116397,-0.325264,-26.088198
50.100000,8.346610,71.109820,-0.278220,-36.215934,-0.326035,-26.139925
50.200000,8.363320,71.292350,-0.278777,-36.308896,-0.326807,-26.186799
50.300000,8.379980,71.499440,-0.279333,-36.414366,-0.327578,-26.242644
50.400000,8.396600,71.717830,-0.279887,-36.525591,-0.328347,-26.302565
50.500000,8.413270,71.918240,-0.280442,-36.627659,-0.329119,-26.355713
50.600000,8.429950,72.057570,-0.280998,-36.698619,-0.329892,-26.386368
50.700000,8.446630,72.237000,-0.281554,-36.790002,-0.330665,-26.431618
50.800000,8.463320,72.446530,-0.282111,-36.896715,-0.331440,-26.487758
50.900000,8.479900,72.645110,-0.282663,-36.997851,-0.332210,-26.539915
51.000000,8.496570,72.885830,-0.283219,-37.120448,-0.332985,-26.607232
51.100000,8.513210,73.054960,-0.283774,-37.206586,-0.333759,-26.648336
51.200000,8.529870,73.221580,-0.284329,-37.291444,-0.334535,-26.688405
51.300000,8.546480,73.414620,-0.284883,-37.389759,-0.335309,-26.738065
51.400000,8.563210,73.648450,-0.285440,-37.508848,-0.336089,-26.802310
51.500000,8.579900,73.822750,-0.285997,-37.597618,-0.336868,-26.844824
51.600000,8.596600,74.049400,-0.286553,-37.713050,-0.337648,-26.906250
51.700000,8.613200,74.226950,-0.287107,-37.803475,-0.338423,-26.949845
51.800000,8.629870,74.413250,-0.287662,-37.898357,-0.339203,-26.996427
51.900000,8.646620,74.623280,-0.288221,-38.005324,-0.339987,-27.051404
52.000000,8.663280,74.789280,-0.288776,-38.089868,-0.340768,-27.090428
52.100000,8.679960,75.005880,-0.289332,-38.200181,-0.341550,-27.147646
52.200000,8.696600,75.220520,-0.289887,-38.309496,-0.342331,-27.204084
52.300000,8.713240,75.389470,-0.290441,-38.395542,-0.343112,-27.243889
52.400000,8.729900,75.599530,-0.290997,-38.502524,-0.343895,-27.298418
52.500000,8.746610,75.808470,-0.291554,-38.608937,-0.344681,-27.352360
52.600000,8.763220,76.003560,-0.292107,-38.708295,-0.345463,-27.401318
52.700000,8.779840,76.186630,-0.292661,-38.801532,-0.346246,-27.445824
52.800000,8.796600,76.366330,-0.293220,-38.893052,-0.347036,-27.488832
52.900000,8.813260,76.594710,-0.293775,-39.009365,-0.347822,-27.549376
53.000000,8.829880,76.765560,-0.294329,-39.096379,-0.348607,-27.589168
53.100000,8.846540,76.979480,-0.294885,-39.205327,-0.349394,-27.644277
53.200000,8.863260,77.164890,-0.295442,-39.299756,-0.350185,-27.688957
53.300000,8.879900,77.379850,-0.295997,-39.409234,-0.350972,-27.744232
53.400000,8.896580,77.564410,-0.296553,-39.503230,-0.351762,-27.788442
53.500000,8.913220,77.820720,-0.297107,-39.633767,-0.352551,-27.858284
53.600000,8.929910,77.989880,-0.297664,-39.719920,-0.353343,-27.896743
53.700000,8.946610,78.158680,-0.298220,-39.805889,-0.354136,-27.934963
53.800000,8.963310,78.403280,-0.298777,-39.930463,-0.354929,-28.000159
53.900000,8.979950,78.620660,-0.299332,-40.041173,-0.355721,-28.055582
54.000000,8.996620,78.812450,-0.299887,-40.138851,-0.356514,-28.101718
54.100000,9.013330,79.008120,-0.300444,-40.238505,-0.357310,-28.149074
54.200000,9.029990,79.210710,-0.301000,-40.341683,-0.358104,-28.198850
54.300000,9.046610,79.406780,-0.301554,-40.441541,-0.358897,-28.246246
54.400000,9.063210,79.652870,-0.302107,-40.566874,-0.359689,-28.311337
54.500000,9.079940,79.822390,-0.302665,-40.653209,-0.360489,-28.348919
54.600000,9.096590,80.026050,-0.303220,-40.756933,-0.361285,-28.398629
54.700000,9.113220,80.234350,-0.303774,-40.863019,-0.362081,-28.449896
54.800000,9.129860,80.420470,-0.304329,-40.957809,-0.362878,-28.493174
54.900000,9.146540,80.642700,-0.304885,-41.070990,-0.363677,-28.549075
55.000000,9.163260,80.856090,-0.305442,-41.179668,-0.364480,-28.601668
55.100000,9.179970,81.029470,-0.305999,-41.267970,-0.365282,-28.640013
55.200000,9.196580,81.280020,-0.306553,-41.395574,-0.366080,-28.705651
55.300000,9.213210,81.460380,-0.307107,-41.487431,-0.366880,-28.746350
55.400000,9.229920,81.666790,-0.307664,-41.592555,-0.367684,-28.796023
55.500000,9.246640,81.879590,-0.308221,-41.700933,-0.368489,-28.847816
55.600000,9.263290,82.144470,-0.308776,-41.835835,-0.369292,-28.917919
55.700000,9.279950,82.314830,-0.309332,-41.922599,-0.370096,-28.954611
55.800000,9.296570,82.504360,-0.309886,-42.019126,-0.370898,-28.998001
55.900000,9.313250,82.734930,-0.310442,-42.136554,-0.371704,-29.055612
56.000000,9.329910,82.930210,-0.310997,-42.236009,-0.372510,-29.100737
56.100000,9.346550,83.177820,-0.311552,-42.362116,-0.373315,-29.164128
56.200000,9.363220,83.369690,-0.312107,-42.459834,-0.374122,-29.207809
56.300000,9.379880,83.604500,-0.312663,-42.579422,-0.374930,-29.266427
56.400000,9.396560,83.844310,-0.313219,-42.701556,-0.375739,-29.326632
56.500000,9.413200,84.039820,-0.313773,-42.801129,-0.376547,-29.371276
56.600000,9.429860,84.264580,-0.314329,-42.915598,-0.377357,-29.425995
