Repository: abubakardawood/tissue-phantom-material-database

Title:
A Database of Silicone Phantom Materials for Modeling Human Tissue Mechanics Across Varying Stiffnesses

Description:
This dataset contains processed mechanical compression test data for soft silicone phantoms
fabricated using Ecoflex (Smooth-On) with varying base materials and thinner concentrations.
The dataset provides force–compression measurements together with derived engineering and
true stress–strain quantities, intended for mechanical characterization, constitutive model
fitting, and the design of tissue-equivalent phantoms.

All files in this dataset are processed outputs generated from raw experimental measurements.
The raw data files are not included in this archive.

File: data/EF30_0T/EF30_0T_B3.csv (part 1 of 2)
EF30_0T_B_sample_3
Compression test;
Cylinder Diameter: 50mm;
Cylinder Height: 30mm;
Speed (mm/min): 10;
Machine: INSTRON 5900;
Load cell: 10kN;
Time (s),Compression (mm),Load (N),Engineering Strain [-],Engineering Stress (kPa),True Strain [-],True Stress (kPa)
0.000000,0.000000,0.022420,-0.000000,-0.011418,0.000000,-0.011418
0.100000,0.007610,0.051290,-0.000254,-0.026122,-0.000254,-0.026115
0.200000,0.027900,0.185990,-0.000930,-0.094724,-0.000930,-0.094636
0.300000,0.046320,0.288350,-0.001544,-0.146855,-0.001545,-0.146629
0.400000,0.063280,0.389100,-0.002109,-0.198167,-0.002112,-0.197749
0.500000,0.080010,0.543280,-0.002667,-0.276690,-0.002671,-0.275952
0.600000,0.096640,0.606740,-0.003221,-0.309010,-0.003227,-0.308015
0.700000,0.113310,0.725070,-0.003777,-0.369275,-0.003784,-0.367880
0.800000,0.129970,0.795360,-0.004332,-0.405074,-0.004342,-0.403319
0.900000,0.146660,0.942550,-0.004889,-0.480037,-0.004901,-0.477690
1.000000,0.163380,1.007130,-0.005446,-0.512927,-0.005461,-0.510134
1.100000,0.180040,1.108150,-0.006001,-0.564376,-0.006019,-0.560989
1.200000,0.196650,1.224500,-0.006555,-0.623633,-0.006577,-0.619545
1.300000,0.213330,1.299030,-0.007111,-0.661591,-0.007136,-0.656886
1.400000,0.230020,1.414200,-0.007667,-0.720246,-0.007697,-0.714724
1.500000,0.246670,1.491650,-0.008222,-0.759691,-0.008256,-0.753445
1.600000,0.263290,1.619940,-0.008776,-0.825029,-0.008815,-0.817788
1.700000,0.279980,1.689690,-0.009333,-0.860552,-0.009376,-0.852521
1.800000,0.296630,1.828430,-0.009888,-0.931212,-0.009937,-0.922004
1.900000,0.313310,1.921590,-0.010444,-0.978658,-0.010499,-0.968437
2.000000,0.329920,2.012990,-0.010997,-1.025207,-0.011058,-1.013933
2.100000,0.346540,2.124370,-0.011551,-1.081933,-0.011619,-1.069435
2.200000,0.363180,2.229000,-0.012106,-1.135220,-0.012180,-1.121477
2.300000,0.379910,2.355230,-0.012664,-1.199509,-0.012745,-1.184319
2.400000,0.396610,2.440630,-0.013220,-1.243003,-0.013308,-1.226570
2.500000,0.413200,2.530580,-0.013773,-1.288814,-0.013869,-1.271063
2.600000,0.429890,2.585330,-0.014330,-1.316698,-0.014433,-1.297830
2.700000,0.446590,2.765550,-0.014886,-1.408483,-0.014998,-1.387516
2.800000,0.463300,2.843440,-0.015443,-1.448152,-0.015564,-1.425788
2.900000,0.479900,2.939620,-0.015997,-1.497136,-0.016126,-1.473187
3.000000,0.496600,3.052870,-0.016553,-1.554814,-0.016692,-1.529077
3.100000,0.513290,3.180110,-0.017110,-1.619617,-0.017258,-1.591906
3.200000,0.529960,3.276120,-0.017665,-1.668514,-0.017823,-1.639039
3.300000,0.546620,3.377390,-0.018221,-1.720091,-0.018389,-1.688749
3.400000,0.563250,3.459280,-0.018775,-1.761797,-0.018953,-1.728719
3.500000,0.579940,3.578470,-0.019331,-1.822500,-0.019521,-1.787268
3.600000,0.596590,3.682110,-0.019886,-1.875283,-0.020087,-1.837991
3.700000,0.613300,3.800140,-0.020443,-1.935395,-0.020655,-1.895829
3.800000,0.629910,3.932960,-0.020997,-2.003040,-0.021221,-1.960982
3.900000,0.646560,3.979930,-0.021552,-2.026962,-0.021788,-1.983277
4.000000,0.663250,4.122170,-0.022108,-2.099404,-0.022356,-2.052990
4.100000,0.679920,4.213160,-0.022664,-2.145745,-0.022925,-2.097114
4.200000,0.696570,4.373810,-0.023219,-2.227563,-0.023493,-2.175841
4.300000,0.713180,4.475250,-0.023773,-2.279226,-0.024060,-2.225043
4.400000,0.729960,4.553980,-0.024332,-2.319323,-0.024633,-2.262889
4.500000,0.746610,4.660760,-0.024887,-2.373706,-0.025202,-2.314631
4.600000,0.763280,4.780600,-0.025443,-2.434740,-0.025772,-2.372793
4.700000,0.779940,4.877300,-0.025998,-2.483988,-0.026342,-2.419410
4.800000,0.796620,4.976710,-0.026554,-2.534618,-0.026913,-2.467313
4.900000,0.813260,5.092850,-0.027109,-2.593767,-0.027483,-2.523454
5.000000,0.829950,5.216140,-0.027665,-2.656558,-0.028055,-2.583065
5.100000,0.846600,5.299650,-0.028220,-2.699090,-0.028626,-2.622921
5.200000,0.863270,5.423380,-0.028776,-2.762105,-0.029198,-2.682623
5.300000,0.880000,5.500250,-0.029333,-2.801254,-0.029772,-2.719084
5.400000,0.896650,5.600880,-0.029888,-2.852505,-0.030344,-2.767248
5.500000,0.913260,5.781490,-0.030442,-2.944489,-0.030915,-2.854853
5.600000,0.929850,5.809670,-0.030995,-2.958841,-0.031486,-2.867131
5.700000,0.946570,5.958280,-0.031552,-3.034527,-0.032061,-2.938781
5.800000,0.963240,6.075740,-0.032108,-3.094349,-0.032635,-2.994996
5.900000,0.979910,6.171990,-0.032664,-3.143369,-0.033209,-3.040695
6.000000,0.996530,6.288590,-0.033218,-3.202753,-0.033782,-3.096365
6.100000,1.013190,6.405560,-0.033773,-3.262325,-0.034356,-3.152146
6.200000,1.029890,6.488730,-0.034330,-3.304683,-0.034933,-3.191234
6.300000,1.046590,6.629750,-0.034886,-3.376504,-0.035509,-3.258710
6.400000,1.063220,6.754810,-0.035441,-3.440196,-0.036084,-3.318274
6.500000,1.079860,6.881150,-0.035995,-3.504541,-0.036659,-3.378394
6.600000,1.096570,6.950190,-0.036552,-3.539703,-0.037237,-3.410318
6.700000,1.113260,7.094360,-0.037109,-3.613128,-0.037815,-3.479050
6.800000,1.129960,7.220240,-0.037665,-3.677238,-0.038393,-3.538734
6.900000,1.146570,7.334760,-0.038219,-3.735563,-0.038969,-3.592793
7.000000,1.163290,7.421420,-0.038776,-3.779698,-0.039548,-3.633135
7.100000,1.179960,7.552300,-0.039332,-3.846355,-0.040126,-3.695070
7.200000,1.196590,7.645700,-0.039886,-3.893923,-0.040704,-3.738609
7.300000,1.213220,7.818890,-0.040441,-3.982128,-0.041281,-3.821088
7.400000,1.229910,7.851340,-0.040997,-3.998655,-0.041861,-3.834722
7.500000,1.246580,7.990170,-0.041553,-4.069360,-0.042441,-3.900267
7.600000,1.263240,8.100270,-0.042108,-4.125434,-0.043020,-3.951720
7.700000,1.279890,8.253090,-0.042663,-4.203264,-0.043600,-4.023940
7.800000,1.296500,8.318400,-0.043217,-4.236526,-0.044178,-4.053438
7.900000,1.313240,8.473800,-0.043775,-4.315671,-0.044762,-4.126754
8.000000,1.329990,8.560190,-0.044333,-4.359669,-0.045346,-4.166392
8.100000,1.346640,8.678890,-0.044888,-4.420122,-0.045927,-4.221712
8.200000,1.363230,8.798850,-0.045441,-4.481218,-0.046506,-4.277587
8.300000,1.379910,8.929090,-0.045997,-4.547548,-0.047088,-4.338375
8.400000,1.396660,9.033240,-0.046555,-4.600591,-0.047674,-4.386409
8.500000,1.413270,9.156790,-0.047109,-4.663515,-0.048255,-4.443821
8.600000,1.429900,9.261550,-0.047663,-4.716869,-0.048837,-4.492047
8.700000,1.446580,9.401500,-0.048219,-4.788145,-0.049421,-4.557263
8.800000,1.463240,9.534350,-0.048775,-4.855805,-0.050004,-4.618964
8.900000,1.479950,9.635520,-0.049332,-4.907330,-0.050590,-4.665243
9.000000,1.496630,9.725710,-0.049888,-4.953263,-0.051175,-4.706157
9.100000,1.513240,9.878210,-0.050441,-5.030931,-0.051758,-4.777164
9.200000,1.529910,9.986830,-0.050997,-5.086251,-0.052343,-4.826867
9.300000,1.546600,10.094290,-0.051553,-5.140980,-0.052930,-4.875945
9.400000,1.563270,10.232900,-0.052109,-5.211573,-0.053516,-4.940003
9.500000,1.579910,10.323000,-0.052664,-5.257461,-0.054101,-4.980584
9.600000,1.596600,10.446220,-0.053220,-5.320216,-0.054689,-5.037074
9.700000,1.613290,10.597220,-0.053776,-5.397120,-0.055276,-5.106883
9.800000,1.629930,10.667100,-0.054331,-5.432709,-0.055863,-5.137545
9.900000,1.646570,10.813410,-0.054886,-5.507224,-0.056449,-5.204957
10.000000,1.663250,10.942410,-0.055442,-5.572924,-0.057038,-5.263951
10.100000,1.679920,11.057010,-0.055997,-5.631289,-0.057626,-5.315952
10.200000,1.696610,11.172260,-0.056554,-5.689985,-0.058216,-5.368196
10.300000,1.713250,11.291730,-0.057108,-5.750831,-0.058804,-5.422410
10.400000,1.729870,11.409730,-0.057662,-5.810928,-0.059392,-5.475856
10.500000,1.746560,11.547200,-0.058219,-5.880941,-0.059982,-5.538560
10.600000,1.763300,11.659220,-0.058777,-5.937992,-0.060575,-5.588977
10.700000,1.779940,11.766520,-0.059331,-5.992639,-0.061164,-5.637088
10.800000,1.796550,11.903160,-0.059885,-6.062230,-0.061753,-5.699193
10.900000,1.813260,12.000230,-0.060442,-6.111667,-0.062346,-5.742266
11.000000,1.829920,12.118530,-0.060997,-6.171917,-0.062937,-5.795446
11.100000,1.846580,12.243850,-0.061553,-6.235742,-0.063529,-5.851915
11.200000,1.863210,12.370490,-0.062107,-6.300239,-0.064119,-5.908950
11.300000,1.879890,12.515740,-0.062663,-6.374214,-0.064712,-5.974787
11.400000,1.896580,12.625380,-0.063219,-6.430053,-0.065306,-6.023550
11.500000,1.913310,12.749510,-0.063777,-6.493272,-0.065902,-6.079151
11.600000,1.929980,12.835170,-0.064333,-6.536898,-0.066495,-6.116362
11.700000,1.946610,12.999030,-0.064887,-6.620352,-0.067088,-6.190777
11.800000,1.963260,13.105670,-0.065442,-6.674663,-0.067682,-6.237860
11.900000,1.979900,13.237570,-0.065997,-6.741839,-0.068275,-6.296900
12.000000,1.996590,13.347410,-0.066553,-6.797780,-0.068871,-6.345367
12.100000,2.013170,13.490850,-0.067106,-6.870833,-0.069463,-6.409762
12.200000,2.029910,13.609580,-0.067664,-6.931302,-0.070062,-6.462305
12.300000,2.046620,13.740440,-0.068221,-6.997949,-0.070659,-6.520544
12.400000,2.063270,13.888950,-0.068776,-7.073584,-0.071255,-6.587094
12.500000,2.079890,13.990700,-0.069330,-7.125405,-0.071850,-6.631403
12.600000,2.096560,14.147580,-0.069885,-7.205303,-0.072447,-6.701758
12.700000,2.113270,14.244730,-0.070442,-7.254781,-0.073046,-6.743738
12.800000,2.129980,14.373320,-0.070999,-7.320272,-0.073646,-6.800537
12.900000,2.146630,14.483280,-0.071554,-7.376274,-0.074243,-6.848470
13.000000,2.163240,14.610610,-0.072108,-7.441123,-0.074840,-6.904558
13.100000,2.179900,14.718180,-0.072663,-7.495908,-0.075439,-6.951230
13.200000,2.196600,14.845020,-0.073220,-7.560507,-0.076039,-7.006926
13.300000,2.213290,14.980710,-0.073776,-7.629613,-0.076640,-7.066728
13.400000,2.229910,15.123770,-0.074330,-7.702473,-0.077238,-7.129945
13.500000,2.246610,15.201370,-0.074887,-7.741994,-0.077839,-7.162219
13.600000,2.263280,15.330730,-0.075443,-7.807877,-0.078440,-7.218830
13.700000,2.280000,15.484140,-0.076000,-7.886008,-0.079043,-7.286671
13.800000,2.296570,15.623540,-0.076552,-7.957004,-0.079641,-7.347876
13.900000,2.313230,15.745610,-0.077108,-8.019173,-0.080243,-7.400834
14.000000,2.329900,15.849130,-0.077663,-8.071896,-0.080845,-7.445005
14.100000,2.346550,15.981700,-0.078218,-8.139413,-0.081447,-7.502762
14.200000,2.363200,16.093940,-0.078773,-8.196576,-0.082049,-7.550905
14.300000,2.379830,16.272840,-0.079328,-8.287689,-0.082651,-7.630246
14.400000,2.396570,16.348560,-0.079886,-8.326253,-0.083257,-7.661105
14.500000,2.413240,16.522470,-0.080441,-8.414825,-0.083861,-7.737925
14.600000,2.429910,16.589650,-0.080997,-8.449039,-0.084466,-7.764693
14.700000,2.446500,16.742660,-0.081550,-8.526967,-0.085068,-7.831593
14.800000,2.463210,16.871760,-0.082107,-8.592717,-0.085674,-7.887195
14.900000,2.479920,16.991500,-0.082664,-8.653700,-0.086281,-7.938350
15.000000,2.496640,17.117990,-0.083221,-8.718121,-0.086889,-7.992587
15.100000,2.513250,17.251020,-0.083775,-8.785872,-0.087493,-8.049836
15.200000,2.529930,17.413580,-0.084331,-8.868663,-0.088100,-8.120760
15.300000,2.546600,17.504990,-0.084887,-8.915218,-0.088707,-8.158435
15.400000,2.563240,17.660260,-0.085441,-8.994297,-0.089314,-8.225812
15.500000,2.579920,17.772670,-0.085997,-9.051547,-0.089922,-8.273138
15.600000,2.596540,17.902970,-0.086551,-9.117908,-0.090528,-8.328741
15.700000,2.613260,18.034710,-0.087109,-9.185002,-0.091138,-8.384909
15.800000,2.629950,18.175310,-0.087665,-9.256609,-0.091748,-8.445129
15.900000,2.646640,18.267250,-0.088221,-9.303434,-0.092358,-8.482673
16.000000,2.663250,18.415880,-0.088775,-9.379131,-0.092965,-8.546498
16.100000,2.679880,18.532590,-0.089329,-9.438571,-0.093574,-8.595429
16.200000,2.696600,18.657290,-0.089887,-9.502080,-0.094186,-8.647969
16.300000,2.713280,18.809810,-0.090443,-9.579758,-0.094797,-8.713339
16.400000,2.729920,18.927460,-0.090997,-9.639676,-0.095407,-8.762491
16.500000,2.746560,19.054810,-0.091552,-9.704535,-0.096018,-8.816065
16.600000,2.763240,19.178930,-0.092108,-9.767749,-0.096630,-8.868061
16.700000,2.779870,19.308620,-0.092662,-9.833799,-0.097241,-8.922577
16.800000,2.796550,19.469080,-0.093218,-9.915521,-0.097854,-8.991213
16.900000,2.813190,19.565950,-0.093773,-9.964857,-0.098465,-9.030422
17.000000,2.829890,19.720380,-0.094330,-10.043507,-0.099080,-9.096106
17.100000,2.846630,19.821320,-0.094888,-10.094915,-0.099696,-9.137032
17.200000,2.863330,19.958080,-0.095444,-10.164567,-0.100311,-9.194416
17.300000,2.879940,20.066840,-0.095998,-10.219958,-0.100924,-9.238862
17.400000,2.896600,20.262330,-0.096553,-10.319520,-0.101538,-9.323136
17.500000,2.913310,20.336300,-0.097110,-10.357193,-0.102155,-9.351402
17.600000,2.929970,20.495410,-0.097666,-10.438227,-0.102770,-9.418770
17.700000,2.946620,20.604260,-0.098221,-10.493663,-0.103385,-9.462969
17.800000,2.963190,20.740820,-0.098773,-10.563213,-0.103998,-9.519853
17.900000,2.979920,20.865340,-0.099331,-10.626630,-0.104617,-9.571080
18.000000,2.996600,21.057840,-0.099887,-10.724670,-0.105235,-9.653418
18.100000,3.013270,21.156050,-0.100442,-10.774688,-0.105852,-9.692453
18.200000,3.029900,21.298590,-0.100997,-10.847283,-0.106469,-9.751743
18.300000,3.046550,21.433950,-0.101552,-10.916221,-0.107086,-9.807661
18.400000,3.063210,21.550090,-0.102107,-10.975371,-0.107704,-9.854709
18.500000,3.079930,21.703010,-0.102664,-11.053252,-0.108325,-9.918477
18.600000,3.096600,21.812860,-0.103220,-11.109198,-0.108945,-9.962507
18.700000,3.113250,21.922490,-0.103775,-11.165032,-0.109564,-10.006381
18.800000,3.129940,22.110550,-0.104331,-11.260811,-0.110185,-10.085955
18.900000,3.146600,22.212840,-0.104887,-11.312907,-0.110805,-10.126333
19.000000,3.163230,22.372700,-0.105441,-11.394323,-0.111424,-10.192894
19.100000,3.179890,22.477900,-0.105996,-11.447900,-0.112045,-10.234465
19.200000,3.196600,22.600510,-0.106553,-11.510345,-0.112669,-10.283880
19.300000,3.213300,22.770480,-0.107110,-11.596910,-0.113292,-10.354765
19.400000,3.229960,22.882070,-0.107665,-11.653743,-0.113914,-10.399038
19.500000,3.246520,23.021060,-0.108217,-11.724530,-0.114533,-10.455732
19.600000,3.263180,23.178690,-0.108773,-11.804810,-0.115156,-10.520769
19.700000,3.279900,23.288610,-0.109330,-11.860792,-0.115781,-10.564051
19.800000,3.296610,23.432950,-0.109887,-11.934303,-0.116407,-10.622879
19.900000,3.313260,23.549340,-0.110442,-11.993580,-0.117031,-10.668985
20.000000,3.329920,23.657750,-0.110997,-12.048793,-0.117655,-10.711409
20.100000,3.346580,23.808950,-0.111553,-12.125799,-0.118280,-10.773133
20.200000,3.363280,23.947140,-0.112109,-12.196178,-0.118907,-10.828873
20.300000,3.379930,24.082000,-0.112664,-12.264862,-0.119532,-10.883049
20.400000,3.396560,24.243940,-0.113219,-12.347337,-0.120157,-10.949388
20.500000,3.413240,24.377140,-0.113775,-12.415175,-0.120784,-11.002643
20.600000,3.429960,24.521350,-0.114332,-12.488621,-0.121413,-11.060772
20.700000,3.446590,24.633780,-0.114886,-12.545881,-0.122039,-11.104531
20.800000,3.463240,24.795070,-0.115441,-12.628025,-0.122666,-11.170229
20.900000,3.479960,24.898630,-0.115999,-12.680768,-0.123297,-11.209816
21.000000,3.496610,25.027490,-0.116554,-12.746396,-0.123925,-11.260757
21.100000,3.513290,25.191990,-0.117110,-12.830175,-0.124554,-11.327638
21.200000,3.529950,25.317350,-0.117665,-12.894020,-0.125183,-11.376846
21.300000,3.546560,25.482000,-0.118219,-12.977876,-0.125811,-11.443649
21.400000,3.563250,25.615790,-0.118775,-13.046015,-0.126442,-11.496474
21.500000,3.579970,25.748940,-0.119332,-13.113827,-0.127075,-11.548924
21.600000,3.596580,25.879440,-0.119886,-13.180291,-0.127704,-11.600158
21.700000,3.613270,26.026470,-0.120442,-13.255172,-0.128336,-11.658688
21.800000,3.629950,26.206840,-0.120998,-13.347034,-0.128968,-11.732065
21.900000,3.646620,26.304820,-0.121554,-13.396935,-0.129601,-11.768484
22.000000,3.663280,26.438450,-0.122109,-13.464992,-0.130233,-11.820791
22.100000,3.679890,26.551380,-0.122663,-13.522507,-0.130864,-11.863796
22.200000,3.696530,26.716200,-0.123218,-13.606449,-0.131497,-11.929894
22.300000,3.713200,26.798110,-0.123773,-13.648165,-0.132130,-11.958886
22.400000,3.729920,26.977420,-0.124331,-13.739487,-0.132767,-12.031248
22.500000,3.746540,27.097530,-0.124885,-13.800659,-0.133400,-12.077168
22.600000,3.763230,27.228240,-0.125441,-13.867229,-0.134036,-12.127710
22.700000,3.779910,27.374240,-0.125997,-13.941586,-0.134671,-12.184988
22.800000,3.796610,27.523340,-0.126554,-14.017522,-0.135309,-12.243553
22.900000,3.813330,27.681410,-0.127111,-14.098026,-0.135947,-12.306012
23.000000,3.829910,27.821960,-0.127664,-14.169608,-0.136580,-12.360664
23.100000,3.846550,27.959640,-0.128218,-14.239728,-0.137216,-12.413934
23.200000,3.863220,28.069050,-0.128774,-14.295450,-0.137854,-12.454568
23.300000,3.879890,28.208070,-0.129330,-14.366252,-0.138492,-12.508269
23.400000,3.896540,28.346900,-0.129885,-14.436958,-0.139130,-12.561818
23.500000,3.913250,28.514640,-0.130442,-14.522387,-0.139770,-12.628063
23.600000,3.929880,28.628380,-0.130996,-14.580314,-0.140408,-12.670351
23.700000,3.946560,28.741900,-0.131552,-14.638129,-0.141048,-12.712454
23.800000,3.963240,28.930920,-0.132108,-14.734397,-0.141688,-12.787865
23.900000,3.979900,29.061590,-0.132663,-14.800946,-0.142328,-12.837403
24.000000,3.996580,29.214230,-0.133219,-14.878685,-0.142969,-12.896557
24.100000,4.013300,29.309180,-0.133777,-14.927043,-0.143613,-12.930153
24.200000,4.029970,29.448730,-0.134332,-14.998115,-0.144254,-12.983383
24.300000,4.046560,29.620630,-0.134885,-15.085663,-0.144893,-13.050828
24.400000,4.063260,29.772420,-0.135442,-15.162969,-0.145537,-13.109266
24.500000,4.079950,29.905270,-0.135998,-15.230629,-0.146181,-13.159289
24.600000,4.096610,30.034930,-0.136554,-15.296664,-0.146824,-13.207849
24.700000,4.113190,30.182640,-0.137106,-15.371892,-0.147464,-13.264309
24.800000,4.129850,30.326610,-0.137662,-15.445216,-0.148108,-13.319002
24.900000,4.146550,30.436740,-0.138218,-15.501304,-0.148753,-13.358740
25.000000,4.163260,30.574390,-0.138775,-15.571409,-0.149400,-13.410481
25.100000,4.179930,30.726010,-0.139331,-15.648628,-0.150045,-13.468289
25.200000,4.196580,30.897420,-0.139886,-15.735927,-0.150690,-13.534691
25.300000,4.213260,31.008280,-0.140442,-15.792387,-0.151337,-13.574473
25.400000,4.229970,31.169480,-0.140999,-15.874486,-0.151985,-13.636199
25.500000,4.246670,31.303830,-0.141556,-15.942910,-0.152633,-13.686100
25.600000,4.263240,31.451940,-0.142108,-16.018342,-0.153277,-13.742007
25.700000,4.279940,31.560910,-0.142665,-16.073839,-0.153926,-13.780671
25.800000,4.296600,31.699380,-0.143220,-16.144362,-0.154574,-13.832166
25.900000,4.313280,31.847740,-0.143776,-16.219921,-0.155223,-13.887885
26.000000,4.329870,31.995540,-0.144329,-16.295195,-0.155869,-13.943326
26.100000,4.346530,32.138920,-0.144884,-16.368218,-0.156519,-13.996719
26.200000,4.363250,32.288210,-0.145442,-16.444250,-0.157171,-14.052571
26.300000,4.379970,32.428970,-0.145999,-16.515939,-0.157823,-14.104628
26.400000,4.396610,32.573170,-0.146554,-16.589379,-0.158473,-14.158145
26.500000,4.413200,32.728710,-0.147107,-16.668595,-0.159121,-14.216534
26.600000,4.429870,32.852670,-0.147662,-16.731727,-0.159773,-14.261082
26.700000,4.446520,32.984090,-0.148217,-16.798659,-0.160424,-14.308807
26.800000,4.463250,33.171340,-0.148775,-16.894025,-0.161079,-14.380616
26.900000,4.479860,33.314330,-0.149329,-16.966849,-0.161729,-14.433212
27.000000,4.496540,33.412660,-0.149885,-17.016928,-0.162383,-14.466351
27.100000,4.513230,33.602440,-0.150441,-17.113582,-0.163038,-14.538998
27.200000,4.529960,33.669890,-0.150999,-17.147934,-0.163695,-14.558619
27.300000,4.546590,33.857900,-0.151553,-17.243687,-0.164348,-14.630354
27.400000,4.563250,33.960950,-0.152108,-17.296170,-0.165002,-14.665278
27.500000,4.579950,34.159280,-0.152665,-17.397178,-0.165659,-14.741238
27.600000,4.596620,34.263630,-0.153221,-17.450323,-0.166315,-14.776573
27.700000,4.613300,34.420220,-0.153777,-17.530074,-0.166972,-14.834358
27.800000,4.629910,34.578170,-0.154330,-17.610517,-0.167626,-14.892680
27.900000,4.646600,34.726070,-0.154887,-17.685842,-0.168285,-14.946541
28.000000,4.663240,34.834700,-0.155441,-17.741167,-0.168941,-14.983456
28.100000,4.679950,35.037030,-0.155998,-17.844213,-0.169601,-15.060545
28.200000,4.696560,35.132390,-0.156552,-17.892779,-0.170257,-15.091629
28.300000,4.713210,35.270520,-0.157107,-17.963128,-0.170915,-15.140995
28.400000,4.729930,35.431340,-0.157664,-18.045033,-0.171577,-15.199975
28.500000,4.746590,35.564520,-0.158220,-18.112861,-0.172236,-15.247050
28.600000,4.763230,35.692740,-0.158774,-18.178163,-0.172895,-15.291937
28.700000,4.779890,35.860700,-0.159330,-18.263705,-0.173556,-15.353755
28.800000,4.796610,36.021440,-0.159887,-18.345569,-0.174219,-15.412351
28.900000,4.813240,36.130990,-0.160441,-18.401362,-0.174879,-15.449023
29.000000,4.829950,36.305220,-0.160998,-18.490097,-0.175543,-15.513222
29.100000,4.846580,36.465340,-0.161553,-18.571645,-0.176204,-15.571346
29.200000,4.863260,36.594440,-0.162109,-18.637395,-0.176867,-15.616112
29.300000,4.879960,36.729200,-0.162665,-18.706028,-0.177531,-15.663206
29.400000,4.896630,36.879940,-0.163221,-18.782799,-0.178195,-15.717052
29.500000,4.913210,36.999410,-0.163774,-18.843645,-0.178856,-15.757552
29.600000,4.929850,37.172800,-0.164328,-18.931952,-0.179519,-15.820896
29.700000,4.946610,37.306610,-0.164887,-19.000100,-0.180188,-15.867231
29.800000,4.963310,37.451210,-0.165444,-19.073745,-0.180855,-15.918114
29.900000,4.980030,37.590510,-0.166001,-19.144690,-0.181523,-15.966652
30.000000,4.996530,37.730530,-0.166551,-19.216001,-0.182183,-16.015557
30.100000,5.013240,37.869540,-0.167108,-19.286798,-0.182851,-16.063820
30.200000,5.029880,38.048970,-0.167663,-19.378181,-0.183517,-16.129184
30.300000,5.046560,38.188030,-0.168219,-19.449004,-0.184186,-16.177318
30.400000,5.063230,38.320480,-0.168774,-19.516460,-0.184854,-16.222583
30.500000,5.079880,38.500080,-0.169329,-19.607930,-0.185522,-16.287732
30.600000,5.096560,38.660190,-0.169885,-19.689473,-0.186191,-16.344520
30.700000,5.113250,38.796260,-0.170442,-19.758773,-0.186862,-16.391055
30.800000,5.129860,38.973510,-0.170995,-19.849046,-0.187529,-16.454951
30.900000,5.146520,39.036990,-0.171551,-19.881376,-0.188200,-16.470712
31.000000,5.163260,39.209070,-0.172109,-19.969015,-0.188873,-16.532175
31.100000,5.179960,39.403450,-0.172665,-20.068012,-0.189546,-16.602962
31.200000,5.196600,39.521380,-0.173220,-20.128074,-0.190217,-16.641489
31.300000,5.213220,39.671960,-0.173774,-20.204763,-0.190887,-16.693701
31.400000,5.229910,39.850800,-0.174330,-20.295846,-0.191561,-16.757664
31.500000,5.246590,39.950950,-0.174886,-20.346852,-0.192234,-16.788465
31.600000,5.263260,40.120930,-0.175442,-20.433422,-0.192908,-16.848541
31.700000,5.279900,40.291070,-0.175997,-20.520073,-0.193581,-16.908609
31.800000,5.296520,40.462100,-0.176551,-20.607178,-0.194253,-16.968967
31.900000,5.313230,40.580820,-0.177108,-20.667642,-0.194930,-17.007244
32.000000,5.329970,40.747940,-0.177666,-20.752755,-0.195608,-17.065703
32.100000,5.346600,40.908250,-0.178220,-20.834401,-0.196283,-17.121294
32.200000,5.363240,41.011180,-0.178775,-20.886822,-0.196958,-17.152788
32.300000,5.379940,41.192420,-0.179331,-20.979127,-0.197636,-17.216912
32.400000,5.396650,41.354230,-0.179888,-21.061536,-0.198315,-17.272812
32.500000,5.413290,41.522970,-0.180443,-21.147475,-0.198991,-17.331561
32.600000,5.429930,41.662930,-0.180998,-21.218756,-0.199668,-17.378211
32.700000,5.446570,41.779690,-0.181552,-21.278221,-0.200346,-17.415111
32.800000,5.463220,41.987740,-0.182107,-21.384180,-0.201024,-17.489964
32.900000,5.479860,42.087890,-0.182662,-21.435186,-0.201703,-17.519792
33.000000,5.496510,42.241810,-0.183217,-21.513577,-0.202382,-17.571924
33.100000,5.513220,42.391620,-0.183774,-21.589875,-0.203064,-17.622217
33.200000,5.529920,42.561230,-0.184331,-21.676256,-0.203746,-17.680658
33.300000,5.546620,42.716150,-0.184887,-21.755157,-0.204429,-17.732904
33.400000,5.563250,42.851180,-0.185442,-21.823927,-0.205109,-17.776861
33.500000,5.579880,43.023190,-0.185996,-21.911531,-0.205790,-17.836074
33.600000,5.596610,43.175790,-0.186554,-21.989249,-0.206475,-17.887074
33.700000,5.613310,43.347970,-0.187110,-22.076940,-0.207160,-17.946116
33.800000,5.629940,43.482980,-0.187665,-22.145700,-0.207842,-17.989734
33.900000,5.646590,43.630180,-0.188220,-22.220668,-0.208526,-18.038301
34.000000,5.663280,43.802660,-0.188776,-22.308512,-0.209211,-18.097200
34.100000,5.679960,43.931790,-0.189332,-22.374277,-0.209897,-18.138110
34.200000,5.696630,44.087810,-0.189888,-22.453737,-0.210582,-18.190049
34.300000,5.713220,44.255800,-0.190441,-22.539294,-0.211265,-18.246896
34.400000,5.729890,44.381260,-0.190996,-22.603190,-0.211952,-18.286064
34.500000,5.746580,44.593720,-0.191553,-22.711395,-0.212640,-18.360967
34.600000,5.763300,44.718010,-0.192110,-22.774695,-0.213329,-18.399449
34.700000,5.779940,44.869420,-0.192665,-22.851808,-0.214016,-18.449072
34.800000,5.796520,45.016930,-0.193217,-22.926934,-0.214701,-18.497053
34.900000,5.813170,45.193640,-0.193772,-23.016932,-0.215389,-18.556887
35.000000,5.829880,45.352760,-0.194329,-23.097971,-0.216080,-18.609358
35.100000,5.846540,45.500480,-0.194885,-23.173204,-0.216770,-18.657102
35.200000,5.863180,45.660070,-0.195439,-23.254483,-0.217459,-18.709642
35.300000,5.879900,45.780690,-0.195997,-23.315914,-0.218152,-18.746073
35.400000,5.896570,45.925820,-0.196552,-23.389828,-0.218843,-18.792503
35.500000,5.913270,46.130130,-0.197109,-23.493882,-0.219536,-18.863027
35.600000,5.929890,46.281680,-0.197663,-23.571066,-0.220227,-18.911938
35.700000,5.946560,46.452720,-0.198219,-23.658176,-0.220919,-18.968684
35.800000,5.963270,46.613130,-0.198776,-23.739872,-0.221614,-19.020963
35.900000,5.979950,46.744510,-0.199332,-23.806783,-0.222308,-19.061338
36.000000,5.996580,46.949530,-0.199886,-23.911199,-0.223001,-19.131685
36.100000,6.013230,47.052880,-0.200441,-23.963835,-0.223695,-19.160500
36.200000,6.029900,47.197910,-0.200997,-24.037698,-0.224390,-19.206201
36.300000,6.046600,47.366210,-0.201553,-24.123413,-0.225087,-19.261258
36.400000,6.063270,47.513300,-0.202109,-24.198325,-0.225783,-19.307626
36.500000,6.079850,47.735770,-0.202662,-24.311628,-0.226476,-19.384593
36.600000,6.096540,47.840460,-0.203218,-24.364946,-0.227174,-19.413551
36.700000,6.113270,47.998340,-0.203776,-24.445354,-0.227874,-19.463986
36.800000,6.129980,48.161530,-0.204333,-24.528466,-0.228574,-19.516499
36.900000,6.146550,48.320610,-0.204885,-24.609485,-0.229269,-19.567370
37.000000,6.163210,48.490800,-0.205440,-24.696162,-0.229967,-19.622574
37.100000,6.179870,48.647430,-0.205996,-24.775933,-0.230666,-19.672198
37.200000,6.196540,48.807680,-0.206551,-24.857547,-0.231366,-19.723188
37.300000,6.213240,48.998880,-0.207108,-24.954925,-0.232068,-19.786560
37.400000,6.229900,49.119140,-0.207663,-25.016173,-0.232769,-19.821231
37.500000,6.246630,49.289230,-0.208221,-25.102799,-0.233473,-19.875869
37.600000,6.263310,49.461060,-0.208777,-25.190311,-0.234175,-19.931153
37.700000,6.279980,49.666810,-0.209333,-25.295099,-0.234878,-20.000008
37.800000,6.296580,49.783620,-0.209886,-25.354589,-0.235578,-20.033016
37.900000,6.313290,49.935920,-0.210443,-25.432155,-0.236283,-20.080136
38.000000,6.329990,50.112090,-0.211000,-25.521878,-0.236989,-20.136770
38.100000,6.346670,50.283740,-0.211556,-25.609298,-0.237693,-20.191506
38.200000,6.363240,50.385460,-0.212108,-25.661104,-0.238394,-20.218179
38.300000,6.379910,50.600400,-0.212664,-25.770572,-0.239100,-20.290108
38.400000,6.396570,50.742080,-0.213219,-25.842729,-0.239805,-20.332568
38.500000,6.413230,50.905140,-0.213774,-25.925775,-0.240511,-20.383510
38.600000,6.429910,51.062340,-0.214330,-26.005836,-0.241219,-20.431997
38.700000,6.446520,51.229230,-0.214884,-26.090833,-0.241924,-20.484330
38.800000,6.463210,51.392220,-0.215440,-26.173843,-0.242633,-20.534941
38.900000,6.479930,51.590980,-0.215998,-26.275070,-0.243343,-20.599716
39.000000,6.496670,51.726790,-0.216556,-26.344238,-0.244055,-20.639244
39.100000,6.513260,51.903490,-0.217109,-26.434230,-0.244761,-20.695130
39.200000,6.529920,52.067220,-0.217664,-26.517617,-0.245471,-20.745687
39.300000,6.546590,52.179490,-0.218220,-26.574796,-0.246181,-20.775653
39.400000,6.563310,52.354000,-0.218777,-26.663673,-0.246895,-20.830275
39.500000,6.579910,52.516760,-0.219330,-26.746566,-0.247603,-20.880233
39.600000,6.596570,52.658430,-0.219886,-26.818718,-0.248315,-20.921666
39.700000,6.613260,52.882910,-0.220442,-26.933045,-0.249028,-20.995871
39.800000,6.629910,53.025810,-0.220997,-27.005823,-0.249740,-21.037617
39.900000,6.646590,53.209470,-0.221553,-27.099361,-0.250454,-21.095416
40.000000,6.663230,53.352660,-0.222108,-27.172287,-0.251167,-21.137113
40.100000,6.679960,53.525890,-0.222665,-27.260512,-0.251884,-21.190541
40.200000,6.696630,53.691900,-0.223221,-27.345060,-0.252599,-21.241068
40.300000,6.713350,53.841880,-0.223778,-27.421444,-0.253317,-21.285119
40.400000,6.729900,54.034630,-0.224330,-27.519611,-0.254028,-21.346137
40.500000,6.746540,54.158120,-0.224885,-27.582504,-0.254743,-21.379622
40.600000,6.763260,54.341290,-0.225442,-27.675792,-0.255463,-21.436506
40.700000,6.779900,54.537180,-0.225997,-27.775558,-0.256179,-21.498374
40.800000,6.796510,54.627060,-0.226550,-27.821333,-0.256895,-21.518401
40.900000,6.813200,54.826790,-0.227107,-27.923055,-0.257614,-21.581543
41.000000,6.829910,55.030560,-0.227664,-28.026834,-0.258335,-21.646142
41.100000,6.846580,55.169660,-0.228219,-28.097677,-0.259055,-21.685244
41.200000,6.863240,55.318170,-0.228775,-28.173313,-0.259775,-21.727972
41.300000,6.879840,55.485220,-0.229328,-28.258391,-0.260492,-21.777950
41.400000,6.896520,55.692330,-0.229884,-28.363871,-0.261214,-21.843471
41.500000,6.913230,55.872000,-0.230441,-28.455376,-0.261938,-21.898091
41.600000,6.929940,55.988330,-0.230998,-28.514622,-0.262662,-21.927802
41.700000,6.946620,56.164410,-0.231554,-28.604299,-0.263385,-21.980859
41.800000,6.963240,56.379710,-0.232108,-28.713951,-0.264106,-22.049213
41.900000,6.979950,56.510570,-0.232665,-28.780597,-0.264832,-22.084359
42.000000,6.996600,56.667770,-0.233220,-28.860658,-0.265555,-22.129776
42.100000,7.013250,56.834560,-0.233775,-28.945604,-0.266279,-22.178845
42.200000,7.029880,57.012440,-0.234329,-29.036197,-0.267003,-22.232165
42.300000,7.046610,57.220610,-0.234887,-29.142217,-0.267732,-22.297089
42.400000,7.063280,57.378700,-0.235443,-29.222732,-0.268458,-22.342454
42.500000,7.079960,57.578060,-0.235999,-29.324265,-0.269186,-22.403778
42.600000,7.096600,57.709810,-0.236553,-29.391365,-0.269912,-22.438740
42.700000,7.113270,57.882430,-0.237109,-29.479280,-0.270640,-22.489477
42.800000,7.129930,58.039760,-0.237664,-29.559407,-0.271368,-22.534190
42.900000,7.146620,58.230600,-0.238221,-29.656601,-0.272098,-22.591786
43.000000,7.163180,58.401340,-0.238773,-29.743558,-0.272823,-22.641610
43.100000,7.179820,58.561280,-0.239327,-29.825015,-0.273552,-22.687074
43.200000,7.196590,58.754540,-0.239886,-29.923442,-0.274287,-22.745217
43.300000,7.213320,58.903750,-0.240444,-29.999434,-0.275021,-22.786250
43.400000,7.229920,59.075810,-0.240997,-30.087063,-0.275750,-22.836161
43.500000,7.246580,59.216050,-0.241553,-30.158487,-0.276482,-22.873624
43.600000,7.263300,59.401360,-0.242110,-30.252864,-0.277217,-22.928343
43.700000,7.279980,59.586120,-0.242666,-30.346962,-0.277951,-22.982786
43.800000,7.296640,59.739420,-0.243221,-30.425037,-0.278684,-23.025019
43.900000,7.313260,59.939260,-0.243775,-30.526814,-0.279417,-23.085130
44.000000,7.329870,60.109090,-0.244329,-30.613308,-0.280149,-23.133589
44.100000,7.346530,60.257220,-0.244884,-30.688750,-0.280884,-23.173556
44.200000,7.363240,60.443900,-0.245441,-30.783825,-0.281622,-23.228202
44.300000,7.379890,60.629130,-0.245996,-30.878162,-0.282358,-23.282248
44.400000,7.396570,60.796490,-0.246552,-30.963398,-0.283096,-23.329300
44.500000,7.413260,60.985720,-0.247109,-31.059772,-0.283834,-23.384633
44.600000,7.430000,61.180300,-0.247667,-31.158871,-0.284576,-23.441857
44.700000,7.446580,61.323530,-0.248219,-31.231817,-0.285311,-23.479476
44.800000,7.463230,61.519020,-0.248774,-31.331380,-0.286049,-23.536937
44.900000,7.479930,61.644480,-0.249331,-31.395276,-0.286790,-23.567460
45.000000,7.496630,61.863220,-0.249888,-31.506679,-0.287532,-23.633549
45.100000,7.513280,61.995220,-0.250443,-31.573906,-0.288272,-23.666453
45.200000,7.529890,62.210220,-0.250996,-31.683405,-0.289011,-23.730986
45.300000,7.546540,62.389900,-0.251551,-31.774915,-0.289753,-23.781893
45.400000,7.563240,62.519710,-0.252108,-31.841027,-0.290497,-23.813649
45.500000,7.579940,62.698070,-0.252665,-31.931865,-0.291241,-23.863811
45.600000,7.596580,62.922890,-0.253219,-32.046365,-0.291984,-23.931606
45.700000,7.613220,63.091680,-0.253774,-32.132329,-0.292727,-23.977979
45.800000,7.629900,63.257790,-0.254330,-32.216928,-0.293472,-24.023197
45.900000,7.646620,63.463470,-0.254887,-32.321680,-0.294220,-24.083293
46.000000,7.663300,63.628900,-0.255443,-32.405933,-0.294966,-24.128053
46.100000,7.679970,63.827060,-0.255999,-32.506855,-0.295713,-24.185132
46.200000,7.696620,64.010500,-0.256554,-32.600280,-0.296459,-24.236548
46.300000,7.713280,64.187130,-0.257109,-32.690237,-0.297206,-24.285272
46.400000,7.729940,64.360960,-0.257665,-32.778768,-0.297954,-24.332837
46.500000,7.746570,64.542790,-0.258219,-32.871373,-0.298701,-24.383360
46.600000,7.763230,64.692550,-0.258774,-32.947645,-0.299450,-24.421640
46.700000,7.779900,64.907630,-0.259330,-33.057185,-0.300200,-24.484465
46.800000,7.796590,65.105830,-0.259886,-33.158127,-0.300952,-24.540783
46.900000,7.813230,65.248500,-0.260441,-33.230788,-0.301701,-24.576128
47.000000,7.829880,65.442310,-0.260996,-33.329495,-0.302452,-24.630630
47.100000,7.846570,65.636920,-0.261552,-33.428609,-0.303205,-24.685278
47.200000,7.863300,65.784510,-0.262110,-33.503776,-0.303961,-24.722101
47.300000,7.879960,65.977460,-0.262665,-33.602044,-0.304713,-24.775952
47.400000,7.896540,66.134070,-0.263218,-33.681805,-0.305463,-24.816148
47.500000,7.913270,66.371990,-0.263776,-33.802977,-0.306220,-24.886574
47.600000,7.929940,66.528980,-0.264331,-33.882931,-0.306975,-24.926611
47.700000,7.946580,66.716720,-0.264886,-33.978546,-0.307730,-24.978105
47.800000,7.963190,66.927700,-0.265440,-34.085998,-0.308483,-25.038222
47.900000,7.979890,67.110640,-0.265996,-34.179168,-0.309241,-25.087635
48.000000,7.996580,67.236780,-0.266553,-34.243411,-0.309999,-25.115738
48.100000,8.013280,67.476050,-0.267109,-34.365270,-0.310759,-25.185986
48.200000,8.029910,67.633790,-0.267664,-34.445606,-0.311515,-25.225769
48.300000,8.046530,67.834550,-0.268218,-34.547853,-0.312272,-25.281508
48.400000,8.063260,68.001170,-0.268775,-34.632711,-0.313035,-25.324293
48.500000,8.079950,68.196990,-0.269332,-34.732442,-0.313796,-25.377895
48.600000,8.096670,68.408350,-0.269889,-34.840087,-0.314559,-25.437130
48.700000,8.113260,68.573270,-0.270442,-34.924080,-0.315316,-25.479142
48.800000,8.129940,68.771150,-0.270998,-35.024859,-0.316079,-25.533192
48.900000,8.146600,68.929210,-0.271553,-35.105358,-0.316841,-25.572381
49.000000,8.163290,69.143100,-0.272110,-35.214292,-0.317605,-25.632142
49.100000,8.179890,69.296380,-0.272663,-35.292357,-0.318365,-25.669437
49.200000,8.196570,69.480260,-0.273219,-35.386006,-0.319130,-25.717877
49.300000,8.213250,69.668050,-0.273775,-35.481647,-0.319895,-25.767659
49.400000,8.229910,69.909780,-0.274330,-35.604759,-0.320660,-25.837293
49.500000,8.246530,70.086990,-0.274884,-35.695011,-0.321424,-25.883012
49.600000,8.263230,70.263980,-0.275441,-35.785151,-0.322192,-25.928453
49.700000,8.279900,70.458840,-0.275997,-35.884393,-0.322959,-25.980420
49.800000,8.296590,70.642820,-0.276553,-35.978093,-0.323728,-26.028243
49.900000,8.313320,70.816560,-0.277111,-36.066578,-0.324499,-26.072144
50.000000,8.329900,71.021100,-0.277663,-36.170749,-0.325264,-26.127458
50.100000,8.346600,71.177930,-0.278220,-36.250622,-0.326035,-26.164974
50.200000,8.363320,71.369170,-0.278777,-36.348020,-0.326807,-26.215016
50.300000,8.379980,71.596090,-0.279333,-36.463589,-0.327578,-26.278118
50.400000,8.396580,71.765010,-0.279886,-36.549619,-0.328346,-26.319893
50.500000,8.413260,71.996620,-0.280442,-36.667577,-0.329118,-26.384449
50.600000,8.429930,72.142870,-0.280998,-36.742062,-0.329891,-26.417628
50.700000,8.446610,72.358430,-0.281554,-36.851846,-0.330664,-26.476073
50.800000,8.463320,72.532070,-0.282111,-36.940280,-0.331440,-26.519033
50.900000,8.479900,72.749130,-0.282663,-37.050828,-0.332210,-26.577917
51.000000,8.496580,72.940590,-0.283219,-37.148337,-0.332985,-26.627210
51.100000,8.513210,73.108540,-0.283774,-37.233874,-0.333759,-26.667881
51.200000,8.529870,73.311890,-0.284329,-37.337439,-0.334535,-26.721322
51.300000,8.546480,73.540930,-0.284883,-37.454088,-0.335309,-26.784068
51.400000,8.563210,73.706480,-0.285440,-37.538402,-0.336089,-26.823428
51.500000,8.579910,73.910550,-0.285997,-37.642334,-0.336868,-26.876739
51.600000,8.596610,74.137490,-0.286554,-37.757914,-0.337648,-26.938245
51.700000,8.613210,74.298710,-0.287107,-37.840022,-0.338424,-26.975887
51.800000,8.629870,74.499660,-0.287662,-37.942365,-0.339203,-27.027776
51.900000,8.646630,74.687840,-0.288221,-38.038205,-0.339988,-27.074795
52.000000,8.663280,74.851870,-0.288776,-38.121744,-0.340768,-27.113100
52.100000,8.679960,75.105640,-0.289332,-38.250988,-0.341550,-27.183753
52.200000,8.696600,75.321720,-0.289887,-38.361037,-0.342331,-27.240684
52.300000,8.713230,75.449030,-0.290441,-38.425875,-0.343112,-27.265426
52.400000,8.729900,75.643270,-0.290997,-38.524801,-0.343895,-27.314212
52.500000,8.746610,75.873310,-0.291554,-38.641959,-0.344681,-27.375755
52.600000,8.763220,76.050160,-0.292107,-38.732028,-0.345463,-27.418119
52.700000,8.779840,76.259700,-0.292661,-38.838746,-0.346246,-27.472147
52.800000,8.796590,76.429590,-0.293220,-38.925271,-0.347035,-27.511616
52.900000,8.813270,76.680440,-0.293776,-39.053027,-0.347822,-27.580198
53.000000,8.829900,76.826920,-0.294330,-39.127629,-0.348608,-27.611194
53.100000,8.846540,77.061160,-0.294885,-39.246927,-0.349394,-27.673610
53.200000,8.863250,77.264110,-0.295442,-39.350288,-0.350184,-27.724573
53.300000,8.879900,77.467120,-0.295997,-39.453680,-0.350972,-27.775522
53.400000,8.896560,77.642370,-0.296552,-39.542934,-0.351761,-27.816398
53.500000,8.913200,77.851620,-0.297107,-39.649504,-0.352550,-27.869372
53.600000,8.929880,78.049910,-0.297663,-39.750493,-0.353341,-27.918255
53.700000,8.946570,78.284420,-0.298219,-39.869928,-0.354134,-27.979958
53.800000,8.963270,78.485000,-0.298776,-39.972082,-0.354927,-28.029397
53.900000,8.979920,78.682650,-0.299331,-40.072745,-0.355719,-28.077743
54.000000,8.996600,78.889470,-0.299887,-40.178077,-0.356513,-28.129208
54.100000,9.013310,79.106140,-0.300444,-40.288426,-0.357309,-28.184024
54.200000,9.029970,79.275690,-0.300999,-40.374777,-0.358103,-28.222010
54.300000,9.046600,79.496530,-0.301553,-40.487250,-0.358896,-28.278185
54.400000,9.063200,79.702610,-0.302107,-40.592206,-0.359689,-28.329030
54.500000,9.079930,79.922280,-0.302664,-40.704083,-0.360488,-28.384409
54.600000,9.096590,80.116580,-0.303220,-40.803039,-0.361285,-28.430755
54.700000,9.113220,80.294770,-0.303774,-40.893791,-0.362081,-28.471320
54.800000,9.129860,80.518470,-0.304329,-41.007720,-0.362878,-28.527895
54.900000,9.146540,80.722810,-0.304885,-41.111790,-0.363677,-28.577435
55.000000,9.163260,80.906740,-0.305442,-41.205464,-0.364480,-28.619585
55.100000,9.179970,81.123930,-0.305999,-41.316078,-0.365282,-28.673400
55.200000,9.196580,81.339320,-0.306553,-41.425776,-0.366080,-28.726594
55.300000,9.213200,81.606800,-0.307107,-41.562002,-0.366879,-28.798034
55.400000,9.229920,81.759760,-0.307664,-41.639904,-0.367684,-28.828804
55.500000,9.246640,81.996610,-0.308221,-41.760531,-0.368489,-28.889044
55.600000,9.263280,82.209460,-0.308776,-41.868934,-0.369291,-28.940812
55.700000,9.279930,82.427250,-0.309331,-41.979854,-0.370095,-28.994184
55.800000,9.296570,82.585170,-0.309886,-42.060282,-0.370898,-29.026403
55.900000,9.313230,82.791330,-0.310441,-42.165278,-0.371703,-29.075447
56.000000,9.329880,83.070400,-0.310996,-42.307407,-0.372508,-29.149973
56.100000,9.346540,83.219830,-0.311551,-42.383511,-0.373315,-29.178872
56.200000,9.363220,83.428020,-0.312107,-42.489542,-0.374122,-29.228244
56.300000,9.379890,83.633150,-0.312663,-42.594014,-0.374931,-29.276441
56.400000,9.396560,83.891350,-0.313219,-42.725514,-0.375739,-29.343085
56.500000,9.413190,84.045850,-0.313773,-42.804200,-0.376547,-29.373398
56.600000,9.429880,84.312800,-0.314329,-42.940156,-0.377358,-29.442806
