Repository: abubakardawood/tissue-phantom-material-database

Title:
A Database of Silicone Phantom Materials for Modeling Human Tissue Mechanics Across Varying Stiffnesses

Description:
This dataset contains processed mechanical compression test data for soft silicone phantoms
fabricated using Ecoflex (Smooth-On) with varying base materials and thinner concentrations.
The dataset provides force–compression measurements together with derived engineering and
true stress–strain quantities, intended for mechanical characterization, constitutive model
fitting, and the design of tissue-equivalent phantoms.

All files in this dataset are processed outputs generated from raw experimental measurements.
The raw data files are not included in this archive.

File: data/EF30_0T/EF30_0T_B4.csv (part 1 of 2)
EF30_0T_B_sample_4
Compression test;
Cylinder Diameter: 50mm;
Cylinder Height: 30mm;
Speed (mm/min): 10;
Machine: INSTRON 5900;
Load cell: 10kN;
Time (s),Compression (mm),Load (N),Engineering Strain [-],Engineering Stress (kPa),True Strain [-],True Stress (kPa)
0.000000,0.000000,0.019730,-0.000000,-0.010048,0.000000,-0.010048
0.100000,0.007670,0.064870,-0.000256,-0.033038,-0.000256,-0.033030
0.200000,0.027950,0.175300,-0.000932,-0.089280,-0.000932,-0.089196
0.300000,0.046320,0.323000,-0.001544,-0.164503,-0.001545,-0.164249
0.400000,0.063270,0.422500,-0.002109,-0.215177,-0.002111,-0.214724
0.500000,0.079990,0.513890,-0.002666,-0.261722,-0.002670,-0.261024
0.600000,0.096640,0.576640,-0.003221,-0.293680,-0.003227,-0.292734
0.700000,0.113310,0.708200,-0.003777,-0.360683,-0.003784,-0.359321
0.800000,0.129970,0.770310,-0.004332,-0.392316,-0.004342,-0.390616
0.900000,0.146660,0.884560,-0.004889,-0.450503,-0.004901,-0.448300
1.000000,0.163370,1.007280,-0.005446,-0.513003,-0.005461,-0.510210
1.100000,0.180040,1.098040,-0.006001,-0.559227,-0.006019,-0.555871
1.200000,0.196640,1.220160,-0.006555,-0.621422,-0.006576,-0.617349
1.300000,0.213340,1.296900,-0.007111,-0.660506,-0.007137,-0.655809
1.400000,0.230020,1.394140,-0.007667,-0.710030,-0.007697,-0.704586
1.500000,0.246670,1.498640,-0.008222,-0.763251,-0.008256,-0.756975
1.600000,0.263290,1.608290,-0.008776,-0.819095,-0.008815,-0.811907
1.700000,0.279980,1.693550,-0.009333,-0.862518,-0.009376,-0.854468
1.800000,0.296630,1.792490,-0.009888,-0.912908,-0.009937,-0.903881
1.900000,0.313300,1.915600,-0.010443,-0.975607,-0.010498,-0.965418
2.000000,0.329920,2.006640,-0.010997,-1.021973,-0.011058,-1.010734
2.100000,0.346520,2.116020,-0.011551,-1.077680,-0.011618,-1.065232
2.200000,0.363180,2.268190,-0.012106,-1.155180,-0.012180,-1.141195
2.300000,0.379910,2.354670,-0.012664,-1.199224,-0.012745,-1.184037
2.400000,0.396610,2.442420,-0.013220,-1.243914,-0.013308,-1.227469
2.500000,0.413190,2.556350,-0.013773,-1.301938,-0.013869,-1.284007
2.600000,0.429890,2.646380,-0.014330,-1.347790,-0.014433,-1.328477
2.700000,0.446610,2.769510,-0.014887,-1.410500,-0.014999,-1.389502
2.800000,0.463310,2.863720,-0.015444,-1.458481,-0.015564,-1.435956
2.900000,0.479900,2.951090,-0.015997,-1.502978,-0.016126,-1.478935
3.000000,0.496600,3.068460,-0.016553,-1.562754,-0.016692,-1.536885
3.100000,0.513290,3.166620,-0.017110,-1.612746,-0.017258,-1.585153
3.200000,0.529970,3.281870,-0.017666,-1.671443,-0.017824,-1.641916
3.300000,0.546640,3.436420,-0.018221,-1.750154,-0.018389,-1.718264
3.400000,0.563270,3.502140,-0.018776,-1.783625,-0.018954,-1.750137
3.500000,0.579950,3.601100,-0.019332,-1.834025,-0.019521,-1.798570
3.600000,0.596600,3.739890,-0.019887,-1.904710,-0.020087,-1.866832
3.700000,0.613310,3.847230,-0.020444,-1.959378,-0.020656,-1.919321
3.800000,0.629910,3.909090,-0.020997,-1.990883,-0.021221,-1.949081
3.900000,0.646560,4.023650,-0.021552,-2.049228,-0.021788,-2.005063
4.000000,0.663260,4.136300,-0.022109,-2.106600,-0.022357,-2.060026
4.100000,0.679920,4.285360,-0.022664,-2.182516,-0.022925,-2.133051
4.200000,0.696580,4.377910,-0.023219,-2.229651,-0.023493,-2.177880
4.300000,0.713180,4.483210,-0.023773,-2.283280,-0.024060,-2.229000
4.400000,0.729940,4.623210,-0.024331,-2.354582,-0.024632,-2.297291
4.500000,0.746590,4.719590,-0.024886,-2.403667,-0.025201,-2.343849
4.600000,0.763260,4.804140,-0.025442,-2.446728,-0.025771,-2.384479
4.700000,0.779930,4.928440,-0.025998,-2.510034,-0.026342,-2.444779
4.800000,0.796610,5.017720,-0.026554,-2.555504,-0.026913,-2.487646
4.900000,0.813280,5.132910,-0.027109,-2.614170,-0.027484,-2.543301
5.000000,0.829970,5.259490,-0.027666,-2.678636,-0.028056,-2.604530
5.100000,0.846600,5.358640,-0.028220,-2.729133,-0.028626,-2.652117
5.200000,0.863270,5.467200,-0.028776,-2.784422,-0.029198,-2.704298
5.300000,0.879990,5.625090,-0.029333,-2.864835,-0.029772,-2.780801
5.400000,0.896650,5.694460,-0.029888,-2.900165,-0.030344,-2.813484
5.500000,0.913270,5.798530,-0.030442,-2.953167,-0.030915,-2.863266
5.600000,0.929860,5.933010,-0.030995,-3.021657,-0.031486,-2.928000
5.700000,0.946570,6.051620,-0.031552,-3.082065,-0.032061,-2.984818
5.800000,0.963230,6.164730,-0.032108,-3.139671,-0.032634,-3.038864
5.900000,0.979910,6.256000,-0.032664,-3.186155,-0.033209,-3.082083
6.000000,0.996530,6.339500,-0.033218,-3.228681,-0.033782,-3.121432
6.100000,1.013190,6.503490,-0.033773,-3.312200,-0.034356,-3.200337
6.200000,1.029890,6.627820,-0.034330,-3.375521,-0.034933,-3.259640
6.300000,1.046600,6.727870,-0.034887,-3.426476,-0.035510,-3.306938
6.400000,1.063250,6.868300,-0.035442,-3.497996,-0.036085,-3.374022
6.500000,1.079880,6.956790,-0.035996,-3.543064,-0.036660,-3.415528
6.600000,1.096580,7.036070,-0.036553,-3.583441,-0.037237,-3.452457
6.700000,1.113280,7.171940,-0.037109,-3.652639,-0.037815,-3.517092
6.800000,1.129960,7.310130,-0.037665,-3.723019,-0.038393,-3.582790
6.900000,1.146590,7.421890,-0.038220,-3.779938,-0.038969,-3.635470
7.000000,1.163310,7.514200,-0.038777,-3.826951,-0.039549,-3.678553
7.100000,1.179970,7.659870,-0.039332,-3.901140,-0.040127,-3.747699
7.200000,1.196610,7.762180,-0.039887,-3.953246,-0.040704,-3.795563
7.300000,1.213240,7.896940,-0.040441,-4.021879,-0.041282,-3.859228
7.400000,1.229930,8.010010,-0.040998,-4.079465,-0.041862,-3.912216
7.500000,1.246600,8.076140,-0.041553,-4.113144,-0.042441,-3.942229
7.600000,1.263270,8.255560,-0.042109,-4.204522,-0.043021,-4.027474
7.700000,1.279910,8.350220,-0.042664,-4.252732,-0.043601,-4.071295
7.800000,1.296520,8.496640,-0.043217,-4.327303,-0.044179,-4.140289
7.900000,1.313250,8.605170,-0.043775,-4.382577,-0.044762,-4.190730
8.000000,1.329980,8.719960,-0.044333,-4.441039,-0.045345,-4.244156
8.100000,1.346620,8.821860,-0.044887,-4.492936,-0.045926,-4.291260
8.200000,1.363230,8.969050,-0.045441,-4.567900,-0.046506,-4.360330
8.300000,1.379920,9.073040,-0.045997,-4.620861,-0.047089,-4.408314
8.400000,1.396650,9.202260,-0.046555,-4.686673,-0.047674,-4.468484
8.500000,1.413240,9.331280,-0.047108,-4.752382,-0.048254,-4.528507
8.600000,1.429850,9.409070,-0.047662,-4.792000,-0.048835,-4.563605
8.700000,1.446530,9.555870,-0.048218,-4.866765,-0.049419,-4.632101
8.800000,1.463230,9.711500,-0.048774,-4.946026,-0.050004,-4.704787
8.900000,1.479960,9.803790,-0.049332,-4.993029,-0.050590,-4.746713
9.000000,1.496640,9.939630,-0.049888,-5.062212,-0.051175,-4.809668
9.100000,1.513250,10.030040,-0.050442,-5.108257,-0.051758,-4.850588
9.200000,1.529930,10.143570,-0.050998,-5.166078,-0.052344,-4.902620
9.300000,1.546620,10.242890,-0.051554,-5.216661,-0.052930,-4.947721
9.400000,1.563290,10.399070,-0.052110,-5.296203,-0.053516,-5.020219
9.500000,1.579930,10.494380,-0.052664,-5.344744,-0.054102,-5.063266
9.600000,1.596620,10.642600,-0.053221,-5.420232,-0.054689,-5.131763
9.700000,1.613310,10.721210,-0.053777,-5.460267,-0.055277,-5.166631
9.800000,1.629940,10.876930,-0.054331,-5.539575,-0.055863,-5.238602
9.900000,1.646570,10.973670,-0.054886,-5.588844,-0.056449,-5.282097
10.000000,1.663250,11.137750,-0.055442,-5.672409,-0.057038,-5.357922
10.100000,1.679930,11.259690,-0.055998,-5.734513,-0.057627,-5.413394
10.200000,1.696610,11.336620,-0.056554,-5.773693,-0.058216,-5.447170
10.300000,1.713250,11.520540,-0.057108,-5.867363,-0.058804,-5.532288
10.400000,1.729870,11.613070,-0.057662,-5.914488,-0.059392,-5.573445
10.500000,1.746580,11.736550,-0.058219,-5.977376,-0.059983,-5.629377
10.600000,1.763290,11.883600,-0.058776,-6.052268,-0.060574,-5.696538
10.700000,1.779940,11.974030,-0.059331,-6.098323,-0.061164,-5.736502
10.800000,1.796550,12.129710,-0.059885,-6.177611,-0.061753,-5.807664
10.900000,1.813260,12.197100,-0.060442,-6.211932,-0.062346,-5.836470
11.000000,1.829920,12.347170,-0.060997,-6.288362,-0.062937,-5.904789
11.100000,1.846590,12.457400,-0.061553,-6.344502,-0.063529,-5.953979
11.200000,1.863210,12.585320,-0.062107,-6.409651,-0.064119,-6.011567
11.300000,1.879890,12.725710,-0.062663,-6.481151,-0.064712,-6.075023
11.400000,1.896580,12.829310,-0.063219,-6.533914,-0.065306,-6.120844
11.500000,1.913310,12.951100,-0.063777,-6.595941,-0.065902,-6.175272
11.600000,1.930000,13.083010,-0.064333,-6.663122,-0.066496,-6.234461
11.700000,1.946610,13.248550,-0.064887,-6.747431,-0.067088,-6.309611
11.800000,1.963260,13.319250,-0.065442,-6.783438,-0.067682,-6.339517
11.900000,1.979900,13.471960,-0.065997,-6.861213,-0.068275,-6.408396
12.000000,1.996590,13.587190,-0.066553,-6.919899,-0.068871,-6.459359
12.100000,2.013170,13.695200,-0.067106,-6.974908,-0.069463,-6.506852
12.200000,2.029910,13.820860,-0.067664,-7.038906,-0.070062,-6.562628
12.300000,2.046600,13.926140,-0.068220,-7.092525,-0.070659,-6.608673
12.400000,2.063250,14.070070,-0.068775,-7.165828,-0.071254,-6.672998
12.500000,2.079860,14.227670,-0.069329,-7.246093,-0.071849,-6.743731
12.600000,2.096540,14.333260,-0.069885,-7.299869,-0.072447,-6.789720
12.700000,2.113240,14.473680,-0.070441,-7.371385,-0.073045,-6.852135
12.800000,2.129940,14.605700,-0.070998,-7.438622,-0.073644,-6.910495
12.900000,2.146610,14.712900,-0.071554,-7.493218,-0.074243,-6.957051
13.000000,2.163230,14.835600,-0.072108,-7.555709,-0.074840,-7.010884
13.100000,2.179890,14.985750,-0.072663,-7.632180,-0.075438,-7.077603
13.200000,2.196600,15.109960,-0.073220,-7.695439,-0.076039,-7.131979
13.300000,2.213300,15.213530,-0.073777,-7.748187,-0.076640,-7.176552
13.400000,2.229930,15.305390,-0.074331,-7.794971,-0.077239,-7.215563
13.500000,2.246630,15.447900,-0.074888,-7.867551,-0.077840,-7.278368
13.600000,2.263300,15.568160,-0.075443,-7.928799,-0.078441,-7.330624
13.700000,2.280020,15.742090,-0.076001,-8.017381,-0.079044,-7.408054
13.800000,2.296590,15.874910,-0.076553,-8.085025,-0.079642,-7.466092
13.900000,2.313230,15.979910,-0.077108,-8.138501,-0.080243,-7.510960
14.000000,2.329900,16.087440,-0.077663,-8.193266,-0.080845,-7.556950
14.100000,2.346560,16.227300,-0.078219,-8.264496,-0.081447,-7.618058
14.200000,2.363210,16.354550,-0.078774,-8.329304,-0.082050,-7.673174
14.300000,2.379840,16.457780,-0.079328,-8.381879,-0.082651,-7.716961
14.400000,2.396570,16.642790,-0.079886,-8.476103,-0.083257,-7.798984
14.500000,2.413230,16.728840,-0.080441,-8.519928,-0.083861,-7.834577
14.600000,2.429930,16.826010,-0.080998,-8.569417,-0.084467,-7.875314
14.700000,2.446500,16.943680,-0.081550,-8.629345,-0.085068,-7.925622
14.800000,2.463220,17.111670,-0.082107,-8.714902,-0.085675,-7.999345
14.900000,2.479920,17.237080,-0.082664,-8.778773,-0.086281,-8.053084
15.000000,2.496640,17.384380,-0.083221,-8.853792,-0.086889,-8.116968
15.100000,2.513260,17.504840,-0.083775,-8.915142,-0.087494,-8.168273
15.200000,2.529940,17.602550,-0.084331,-8.964905,-0.088101,-8.208883
15.300000,2.546630,17.737090,-0.084888,-9.033426,-0.088708,-8.266599
15.400000,2.563250,17.882430,-0.085442,-9.107447,-0.089314,-8.329291
15.500000,2.579920,17.994300,-0.085997,-9.164422,-0.089922,-8.376306
15.600000,2.596540,18.132260,-0.086551,-9.234684,-0.090528,-8.435410
15.700000,2.613260,18.266120,-0.087109,-9.302859,-0.091138,-8.492499
15.800000,2.629950,18.424730,-0.087665,-9.383638,-0.091748,-8.561021
15.900000,2.646640,18.522830,-0.088221,-9.433600,-0.092358,-8.601355
16.000000,2.663240,18.691730,-0.088775,-9.519620,-0.092965,-8.674519
16.100000,2.679880,18.797770,-0.089329,-9.573626,-0.093574,-8.718420
16.200000,2.696580,18.945110,-0.089886,-9.648665,-0.094185,-8.781385
16.300000,2.713250,19.048480,-0.090442,-9.701311,-0.094796,-8.823908
16.400000,2.729900,19.184620,-0.090997,-9.770647,-0.095407,-8.881550
16.500000,2.746550,19.251410,-0.091552,-9.804663,-0.096017,-8.907029
16.600000,2.763240,19.427580,-0.092108,-9.894385,-0.096630,-8.983033
16.700000,2.779870,19.572810,-0.092662,-9.968350,-0.097241,-9.044660
16.800000,2.796540,19.716790,-0.093218,-10.041679,-0.097853,-9.105613
16.900000,2.813180,19.830030,-0.093773,-10.099351,-0.098465,-9.152308
17.000000,2.829890,19.958720,-0.094330,-10.164893,-0.099080,-9.206042
17.100000,2.846630,20.099410,-0.094888,-10.236545,-0.099696,-9.265224
17.200000,2.863340,20.179050,-0.095445,-10.277106,-0.100312,-9.296211
17.300000,2.879950,20.317610,-0.095998,-10.347674,-0.100924,-9.354314
17.400000,2.896600,20.449930,-0.096553,-10.415064,-0.101538,-9.409455
17.500000,2.913310,20.618140,-0.097110,-10.500732,-0.102155,-9.481003
17.600000,2.929990,20.732480,-0.097666,-10.558965,-0.102771,-9.527710
17.700000,2.946620,20.833600,-0.098221,-10.610465,-0.103385,-9.568298
17.800000,2.963190,20.982320,-0.098773,-10.686208,-0.103998,-9.630699
17.900000,2.979910,21.140380,-0.099330,-10.766707,-0.104617,-9.697247
18.000000,2.996590,21.267530,-0.099886,-10.831464,-0.105234,-9.749549
18.100000,3.013270,21.388020,-0.100442,-10.892829,-0.105852,-9.798728
18.200000,3.029900,21.541350,-0.100997,-10.970919,-0.106469,-9.862893
18.300000,3.046540,21.663920,-0.101551,-11.033344,-0.107086,-9.912893
18.400000,3.063220,21.779550,-0.102107,-11.092234,-0.107705,-9.959635
18.500000,3.079930,21.897470,-0.102664,-11.152290,-0.108325,-10.007347
18.600000,3.096610,22.067230,-0.103220,-11.238748,-0.108945,-10.078681
18.700000,3.113270,22.192300,-0.103776,-11.302446,-0.109565,-10.129527
18.800000,3.129950,22.333130,-0.104332,-11.374170,-0.110185,-10.187484
18.900000,3.146600,22.443370,-0.104887,-11.430314,-0.110805,-10.231427
19.000000,3.163230,22.593430,-0.105441,-11.506739,-0.111424,-10.293457
19.100000,3.179900,22.716930,-0.105997,-11.569637,-0.112046,-10.343294
19.200000,3.196620,22.894800,-0.106554,-11.660226,-0.112669,-10.417782
19.300000,3.213300,23.014170,-0.107110,-11.721021,-0.113292,-10.465582
19.400000,3.229960,23.146250,-0.107665,-11.788288,-0.113914,-10.519098
19.500000,3.246520,23.265260,-0.108217,-11.848900,-0.114533,-10.566643
19.600000,3.263190,23.429440,-0.108773,-11.932516,-0.115156,-10.634580
19.700000,3.279900,23.545630,-0.109330,-11.991691,-0.115781,-10.680639
19.800000,3.296620,23.655220,-0.109887,-12.047505,-0.116407,-10.723636
19.900000,3.313260,23.791870,-0.110442,-12.117100,-0.117031,-10.778863
20.000000,3.329910,23.976500,-0.110997,-12.211131,-0.117655,-10.855732
20.100000,3.346580,24.073970,-0.111553,-12.260772,-0.118280,-10.893050
20.200000,3.363270,24.219090,-0.112109,-12.334681,-0.118906,-10.951852
20.300000,3.379920,24.329030,-0.112664,-12.390673,-0.119532,-10.994690
20.400000,3.396560,24.491610,-0.113219,-12.473475,-0.120157,-11.061244
20.500000,3.413240,24.604740,-0.113775,-12.531091,-0.120784,-11.105370
20.600000,3.429950,24.744570,-0.114332,-12.602306,-0.121413,-11.161463
20.700000,3.446590,24.901760,-0.114886,-12.682362,-0.122039,-11.225332
20.800000,3.463240,25.015000,-0.115441,-12.740035,-0.122666,-11.269308
20.900000,3.479950,25.177930,-0.115998,-12.823014,-0.123296,-11.335566
21.000000,3.496610,25.311540,-0.116554,-12.891061,-0.123925,-11.388561
21.100000,3.513300,25.442780,-0.117110,-12.957901,-0.124555,-11.440402
21.200000,3.529960,25.569970,-0.117665,-13.022679,-0.125184,-11.490361
21.300000,3.546560,25.703360,-0.118219,-13.090614,-0.125811,-11.543059
21.400000,3.563250,25.829130,-0.118775,-13.154668,-0.126442,-11.592222
21.500000,3.579970,26.014700,-0.119332,-13.249178,-0.127075,-11.668123
21.600000,3.596580,26.112890,-0.119886,-13.299186,-0.127704,-11.704799
21.700000,3.613270,26.269060,-0.120442,-13.378722,-0.128336,-11.767358
21.800000,3.629940,26.396320,-0.120998,-13.443535,-0.128968,-11.816894
21.900000,3.646620,26.519270,-0.121554,-13.506153,-0.129601,-11.864426
22.000000,3.663280,26.654950,-0.122109,-13.575255,-0.130233,-11.917589
22.100000,3.679890,26.812950,-0.122663,-13.655723,-0.130864,-11.980671
22.200000,3.696520,26.948360,-0.123217,-13.724687,-0.131496,-12.033568
22.300000,3.713210,27.098930,-0.123774,-13.801372,-0.132131,-12.093125
22.400000,3.729920,27.258690,-0.124331,-13.882737,-0.132767,-12.156687
22.500000,3.746530,27.386950,-0.124884,-13.948059,-0.133399,-12.206165
22.600000,3.763230,27.513760,-0.125441,-14.012643,-0.134036,-12.254883
22.700000,3.779910,27.676110,-0.125997,-14.095327,-0.134671,-12.319358
22.800000,3.796590,27.804970,-0.126553,-14.160955,-0.135308,-12.368844
22.900000,3.813320,27.915640,-0.127111,-14.217319,-0.135946,-12.410146
23.000000,3.829900,28.028270,-0.127663,-14.274681,-0.136580,-12.452327
23.100000,3.846560,28.217200,-0.128219,-14.370902,-0.137217,-12.528284
23.200000,3.863230,28.324190,-0.128774,-14.425392,-0.137854,-12.567771
23.300000,3.879890,28.486670,-0.129330,-14.508142,-0.138492,-12.631809
23.400000,3.896550,28.617120,-0.129885,-14.574580,-0.139130,-12.681560
23.500000,3.913240,28.750070,-0.130441,-14.642290,-0.139769,-12.732331
23.600000,3.929870,28.871270,-0.130996,-14.704017,-0.140407,-12.777855
23.700000,3.946550,29.052250,-0.131552,-14.796189,-0.141047,-12.849726
23.800000,3.963230,29.178250,-0.132108,-14.860361,-0.141688,-12.897193
23.900000,3.979890,29.278530,-0.132663,-14.911433,-0.142328,-12.933237
24.000000,3.996560,29.458740,-0.133219,-15.003213,-0.142969,-13.004505
24.100000,4.013310,29.561790,-0.133777,-15.055696,-0.143613,-13.041590
24.200000,4.029990,29.695720,-0.134333,-15.123906,-0.144255,-13.092266
24.300000,4.046570,29.854720,-0.134886,-15.204884,-0.144894,-13.153963
24.400000,4.063260,30.015270,-0.135442,-15.286651,-0.145537,-13.216197
24.500000,4.079950,30.136280,-0.135998,-15.348281,-0.146181,-13.260941
24.600000,4.096620,30.278790,-0.136554,-15.420861,-0.146824,-13.315081
24.700000,4.113200,30.404870,-0.137107,-15.485073,-0.147464,-13.361966
24.800000,4.129830,30.541220,-0.137661,-15.554516,-0.148107,-13.413265
24.900000,4.146550,30.696680,-0.138218,-15.633691,-0.148753,-13.472828
25.000000,4.163270,30.842260,-0.138776,-15.707834,-0.149400,-13.527969
25.100000,4.179910,30.980850,-0.139330,-15.778417,-0.150045,-13.580005
25.200000,4.196550,31.121520,-0.139885,-15.850060,-0.150689,-13.632874
25.300000,4.213250,31.326210,-0.140442,-15.954308,-0.151337,-13.713658
25.400000,4.229940,31.421500,-0.140998,-16.002839,-0.151984,-13.746470
25.500000,4.246650,31.541890,-0.141555,-16.064153,-0.152633,-13.790192
25.600000,4.263260,31.674520,-0.142109,-16.131701,-0.153278,-13.839246
25.700000,4.279950,31.854880,-0.142665,-16.223557,-0.153927,-13.909023
25.800000,4.296600,31.980990,-0.143220,-16.287784,-0.154574,-13.955048
25.900000,4.313280,32.099240,-0.143776,-16.348009,-0.155223,-13.997557
26.000000,4.329880,32.268660,-0.144329,-16.434294,-0.155870,-14.062343
26.100000,4.346560,32.415300,-0.144885,-16.508977,-0.156520,-14.117068
26.200000,4.363270,32.539030,-0.145442,-16.571992,-0.157171,-14.161723
26.300000,4.379970,32.667530,-0.145999,-16.637436,-0.157823,-14.208387
26.400000,4.396600,32.834920,-0.146553,-16.722687,-0.158472,-14.271922
26.500000,4.413200,32.963840,-0.147107,-16.788346,-0.159121,-14.318668
26.600000,4.429860,33.082370,-0.147662,-16.848713,-0.159772,-14.360798
26.700000,4.446520,33.238090,-0.148217,-16.928020,-0.160424,-14.418994
26.800000,4.463250,33.365970,-0.148775,-16.993149,-0.161079,-14.464993
26.900000,4.479860,33.542620,-0.149329,-17.083116,-0.161729,-14.532117
27.000000,4.496540,33.656620,-0.149885,-17.141176,-0.162383,-14.571976
27.100000,4.513230,33.808990,-0.150441,-17.218777,-0.163038,-14.628367
27.200000,4.529940,33.924670,-0.150998,-17.277693,-0.163694,-14.668796
27.300000,4.546590,34.079510,-0.151553,-17.356552,-0.164348,-14.726114
27.400000,4.563250,34.203500,-0.152108,-17.419700,-0.165002,-14.770018
27.500000,4.579960,34.375400,-0.152665,-17.507247,-0.165660,-14.834498
27.600000,4.596610,34.550870,-0.153220,-17.596614,-0.166315,-14.900455
27.700000,4.613280,34.690960,-0.153776,-17.667961,-0.166971,-14.951052
27.800000,4.629910,34.766230,-0.154330,-17.706296,-0.167626,-14.973677
27.900000,4.646600,34.981390,-0.154887,-17.815876,-0.168285,-15.056434
28.000000,4.663250,35.091900,-0.155442,-17.872158,-0.168941,-15.094080
28.100000,4.679950,35.227250,-0.155998,-17.941091,-0.169601,-15.142311
28.200000,4.696560,35.359360,-0.156552,-18.008374,-0.170257,-15.189127
28.300000,4.713220,35.532180,-0.157107,-18.096391,-0.170916,-15.253315
28.400000,4.729940,35.644570,-0.157665,-18.153630,-0.171577,-15.291444
28.500000,4.746610,35.806400,-0.158220,-18.236050,-0.172237,-15.350736
28.600000,4.763260,35.959190,-0.158775,-18.313865,-0.172897,-15.406075
28.700000,4.779900,36.101350,-0.159330,-18.386267,-0.173556,-15.456783
28.800000,4.796620,36.273700,-0.159887,-18.474044,-0.174219,-15.520278
28.900000,4.813250,36.360890,-0.160442,-18.518449,-0.174879,-15.547318
29.000000,4.829960,36.541580,-0.160999,-18.610474,-0.175543,-15.614212
29.100000,4.846550,36.692150,-0.161552,-18.687159,-0.176202,-15.668217
29.200000,4.863250,36.795930,-0.162108,-18.740013,-0.176866,-15.702101
29.300000,4.879930,36.980500,-0.162664,-18.834014,-0.177530,-15.770392
29.400000,4.896600,37.104060,-0.163220,-18.896943,-0.178194,-15.812584
29.500000,4.913200,37.293870,-0.163773,-18.993612,-0.178856,-15.882965
29.600000,4.929850,37.441170,-0.164328,-19.068631,-0.179519,-15.935115
29.700000,4.946600,37.565190,-0.164887,-19.131794,-0.180188,-15.977216
29.800000,4.963300,37.695020,-0.165443,-19.197916,-0.180855,-16.021749
29.900000,4.980030,37.851160,-0.166001,-19.277437,-0.181523,-16.077364
30.000000,4.996540,37.976680,-0.166551,-19.341364,-0.182183,-16.120034
30.100000,5.013240,38.129630,-0.167108,-19.419261,-0.182851,-16.174147
30.200000,5.029880,38.289600,-0.167663,-19.500733,-0.183517,-16.231188
30.300000,5.046550,38.425540,-0.168218,-19.569967,-0.184185,-16.277940
30.400000,5.063210,38.623230,-0.168774,-19.670650,-0.184853,-16.350762
30.500000,5.079870,38.715640,-0.169329,-19.717714,-0.185521,-16.378933
30.600000,5.096560,38.914370,-0.169885,-19.818926,-0.186191,-16.451981
30.700000,5.113250,39.044280,-0.170442,-19.885089,-0.186862,-16.495841
30.800000,5.129870,39.189830,-0.170996,-19.959217,-0.187530,-16.546277
30.900000,5.146510,39.348330,-0.171550,-20.039940,-0.188199,-16.602082
31.000000,5.163250,39.514290,-0.172108,-20.124463,-0.188873,-16.660875
31.100000,5.179950,39.648690,-0.172665,-20.192912,-0.189546,-16.706303
31.200000,5.196600,39.804300,-0.173220,-20.272164,-0.190217,-16.760619
31.300000,5.213220,39.944130,-0.173774,-20.343378,-0.190887,-16.808228
31.400000,5.229910,40.084140,-0.174330,-20.414685,-0.191561,-16.855786
31.500000,5.246580,40.232310,-0.174886,-20.490147,-0.192234,-16.906707
31.600000,5.263250,40.426760,-0.175442,-20.589180,-0.192907,-16.976980
31.700000,5.279900,40.535700,-0.175997,-20.644662,-0.193581,-17.011271
31.800000,5.296530,40.717600,-0.176551,-20.737303,-0.194254,-17.076112
31.900000,5.313210,40.881370,-0.177107,-20.820711,-0.194929,-17.133217
32.000000,5.329960,40.977790,-0.177665,-20.869817,-0.195608,-17.161974
32.100000,5.346600,41.138090,-0.178220,-20.951457,-0.196283,-17.217488
32.200000,5.363240,41.294800,-0.178775,-21.031269,-0.196958,-17.271411
32.300000,5.379940,41.469540,-0.179331,-21.120263,-0.197636,-17.332738
32.400000,5.396640,41.617180,-0.179888,-21.195456,-0.198314,-17.382648
32.500000,5.413290,41.751400,-0.180443,-21.263813,-0.198991,-17.426907
32.600000,5.429940,41.897720,-0.180998,-21.338334,-0.199669,-17.476138
32.700000,5.446580,42.054630,-0.181553,-21.418247,-0.200346,-17.529707
32.800000,5.463260,42.282770,-0.182109,-21.534438,-0.201026,-17.612830
32.900000,5.479870,42.315350,-0.182662,-21.551031,-0.201703,-17.614469
33.000000,5.496510,42.517980,-0.183217,-21.654229,-0.202382,-17.686806
33.100000,5.513220,42.686760,-0.183774,-21.740188,-0.203064,-17.744907
33.200000,5.529890,42.800790,-0.184330,-21.798263,-0.203745,-17.780197
33.300000,5.546590,42.966470,-0.184886,-21.882643,-0.204428,-17.836842
33.400000,5.563210,43.127910,-0.185440,-21.964864,-0.205108,-17.891692
33.500000,5.579880,43.281100,-0.185996,-22.042883,-0.205790,-17.942995
33.600000,5.596620,43.427400,-0.186554,-22.117393,-0.206476,-17.991305
33.700000,5.613340,43.611330,-0.187111,-22.211068,-0.207161,-18.055125
33.800000,5.629950,43.741550,-0.187665,-22.277388,-0.207842,-18.096702
33.900000,5.646600,43.870050,-0.188220,-22.342833,-0.208526,-18.137465
34.000000,5.663280,44.038640,-0.188776,-22.428695,-0.209211,-18.194696
34.100000,5.679980,44.206220,-0.189333,-22.514043,-0.209898,-18.251399
34.200000,5.696630,44.346410,-0.189888,-22.585441,-0.210582,-18.296744
34.300000,5.713220,44.492880,-0.190441,-22.660038,-0.211265,-18.344645
34.400000,5.729880,44.645050,-0.190996,-22.737537,-0.211951,-18.394759
34.500000,5.746560,44.859120,-0.191552,-22.846562,-0.212639,-18.470258
34.600000,5.763290,44.964830,-0.192110,-22.900400,-0.213329,-18.501012
34.700000,5.779940,45.114770,-0.192665,-22.976764,-0.214016,-18.549953
34.800000,5.796530,45.288860,-0.193218,-23.065427,-0.214701,-18.608779
34.900000,5.813170,45.434140,-0.193772,-23.139417,-0.215389,-18.655639
35.000000,5.829870,45.594860,-0.194329,-23.221272,-0.216080,-18.708705
35.100000,5.846540,45.732840,-0.194885,-23.291544,-0.216770,-18.752379
35.200000,5.863180,45.951210,-0.195439,-23.402759,-0.217459,-18.828939
35.300000,5.879900,46.062150,-0.195997,-23.459260,-0.218152,-18.861324
35.400000,5.896580,46.187840,-0.196553,-23.523274,-0.218844,-18.899712
35.500000,5.913280,46.388600,-0.197109,-23.625520,-0.219537,-18.968709
35.600000,5.929900,46.568840,-0.197663,-23.717315,-0.220227,-19.029272
35.700000,5.946570,46.700950,-0.198219,-23.784599,-0.220920,-19.070039
35.800000,5.963270,46.882130,-0.198776,-23.876873,-0.221614,-19.130731
35.900000,5.979960,47.026210,-0.199332,-23.950252,-0.222309,-19.176200
36.000000,5.996580,47.147890,-0.199886,-24.012223,-0.223001,-19.212516
36.100000,6.013230,47.337870,-0.200441,-24.108979,-0.223695,-19.276551
36.200000,6.029910,47.481920,-0.200997,-24.182343,-0.224391,-19.321765
36.300000,6.046590,47.621620,-0.201553,-24.253492,-0.225087,-19.365128
36.400000,6.063260,47.806080,-0.202109,-24.347437,-0.225783,-19.426609
36.500000,6.079840,47.928490,-0.202661,-24.409780,-0.226476,-19.462861
36.600000,6.096560,48.145040,-0.203219,-24.520068,-0.227175,-19.537132
36.700000,6.113280,48.246870,-0.203776,-24.571929,-0.227875,-19.564760
36.800000,6.129990,48.415270,-0.204333,-24.657695,-0.228575,-19.619314
36.900000,6.146580,48.569450,-0.204886,-24.736218,-0.229270,-19.668113
37.000000,6.163220,48.761700,-0.205441,-24.834130,-0.229968,-19.732190
37.100000,6.179870,48.929070,-0.205996,-24.919371,-0.230666,-19.786088
37.200000,6.196550,49.046420,-0.206552,-24.979137,-0.231367,-19.819654
37.300000,6.213230,49.242360,-0.207108,-25.078928,-0.232068,-19.884890
37.400000,6.229880,49.360110,-0.207663,-25.138898,-0.232768,-19.918487
37.500000,6.246570,49.558170,-0.208219,-25.239769,-0.233470,-19.984369
37.600000,6.263240,49.738880,-0.208775,-25.331804,-0.234172,-20.043165
37.700000,6.279930,49.889930,-0.209331,-25.408733,-0.234876,-20.089897
37.800000,6.296530,50.076350,-0.209884,-25.503676,-0.235576,-20.150854
37.900000,6.313260,50.152060,-0.210442,-25.542234,-0.236282,-20.167076
38.000000,6.329980,50.344420,-0.210999,-25.640203,-0.236988,-20.230137
38.100000,6.346680,50.475810,-0.211556,-25.707119,-0.237694,-20.268624
38.200000,6.363250,50.677650,-0.212108,-25.809915,-0.238395,-20.335417
38.300000,6.379930,50.827680,-0.212664,-25.886325,-0.239101,-20.381227
38.400000,6.396580,50.968540,-0.213219,-25.958064,-0.239806,-20.423303
38.500000,6.413250,51.142920,-0.213775,-26.046875,-0.240512,-20.478705
38.600000,6.429930,51.308160,-0.214331,-26.131031,-0.241220,-20.530341
38.700000,6.446520,51.489790,-0.214884,-26.223535,-0.241924,-20.588517
38.800000,6.463200,51.665180,-0.215440,-26.312860,-0.242632,-20.644018
38.900000,6.479920,51.779710,-0.215997,-26.371190,-0.243343,-20.675083
39.000000,6.496660,51.962460,-0.216555,-26.464264,-0.244055,-20.733286
39.100000,6.513250,52.126680,-0.217108,-26.547900,-0.244761,-20.784130
39.200000,6.529910,52.318970,-0.217664,-26.645833,-0.245471,-20.846003
39.300000,6.546580,52.464290,-0.218219,-26.719843,-0.246181,-20.889057
39.400000,6.563300,52.628920,-0.218777,-26.803689,-0.246894,-20.939667
39.500000,6.579910,52.786720,-0.219330,-26.884056,-0.247603,-20.987567
39.600000,6.596570,52.947940,-0.219886,-26.966164,-0.248315,-21.036691
39.700000,6.613260,53.101480,-0.220442,-27.044362,-0.249028,-21.082649
39.800000,6.629910,53.236060,-0.220997,-27.112903,-0.249740,-21.121033
39.900000,6.646580,53.412090,-0.221553,-27.202554,-0.250454,-21.175756
40.000000,6.663220,53.593470,-0.222107,-27.294930,-0.251167,-21.232526
40.100000,6.679950,53.727810,-0.222665,-27.363349,-0.251884,-21.270489
40.200000,6.696620,53.903650,-0.223221,-27.452904,-0.252599,-21.324848
40.300000,6.713340,54.078720,-0.223778,-27.542066,-0.253317,-21.378758
40.400000,6.729890,54.290270,-0.224330,-27.649807,-0.254028,-21.447135
40.500000,6.746550,54.411000,-0.224885,-27.711295,-0.254744,-21.479440
40.600000,6.763270,54.528690,-0.225442,-27.771234,-0.255463,-21.510422
40.700000,6.779910,54.771550,-0.225997,-27.894921,-0.256180,-21.590753
40.800000,6.796520,54.902380,-0.226551,-27.961553,-0.256895,-21.626844
40.900000,6.813210,55.085850,-0.227107,-28.054993,-0.257615,-21.683508
41.000000,6.829920,55.230480,-0.227664,-28.128652,-0.258336,-21.724771
41.100000,6.846590,55.417380,-0.228220,-28.223840,-0.259055,-21.782605
41.200000,6.863220,55.588560,-0.228774,-28.311021,-0.259774,-21.834196
41.300000,6.879840,55.722680,-0.229328,-28.379328,-0.260492,-21.871153
41.400000,6.896530,55.919730,-0.229884,-28.479685,-0.261215,-21.932651
41.500000,6.913250,56.101480,-0.230442,-28.572249,-0.261939,-21.988012
41.600000,6.929950,56.249740,-0.230998,-28.647757,-0.262662,-22.030173
41.700000,6.946590,56.440290,-0.231553,-28.744804,-0.263384,-22.088858
41.800000,6.963190,56.570580,-0.232106,-28.811160,-0.264104,-22.123907
41.900000,6.979920,56.755520,-0.232664,-28.905349,-0.264831,-22.180115
42.000000,6.996590,56.928490,-0.233220,-28.993442,-0.265555,-22.231601
42.100000,7.013260,57.094980,-0.233775,-29.078235,-0.266280,-22.280461
42.200000,7.029900,57.275780,-0.234330,-29.170315,-0.267004,-22.334835
42.300000,7.046630,57.450900,-0.234888,-29.259503,-0.267733,-22.386807
42.400000,7.063300,57.572010,-0.235443,-29.321184,-0.268459,-22.417707
42.500000,7.079960,57.775210,-0.235999,-29.424673,-0.269186,-22.480489
42.600000,7.096610,57.943150,-0.236554,-29.510204,-0.269912,-22.529457
42.700000,7.113280,58.123900,-0.237109,-29.602259,-0.270641,-22.583287
42.800000,7.129940,58.270810,-0.237665,-29.677080,-0.271369,-22.623887
42.900000,7.146620,58.464940,-0.238221,-29.775949,-0.272098,-22.682703
43.000000,7.163180,58.656250,-0.238773,-29.873383,-0.272823,-22.740436
43.100000,7.179820,58.837260,-0.239327,-29.965570,-0.273552,-22.793990
43.200000,7.196580,59.015730,-0.239886,-30.056464,-0.274287,-22.846339
43.300000,7.213300,59.133710,-0.240443,-30.116551,-0.275020,-22.875227
43.400000,7.229900,59.296600,-0.240997,-30.199510,-0.275749,-22.921529
43.500000,7.246570,59.480290,-0.241552,-30.293063,-0.276481,-22.975703
43.600000,7.263290,59.628270,-0.242110,-30.368429,-0.277217,-23.015938
43.700000,7.279980,59.861710,-0.242666,-30.487319,-0.277951,-23.089083
43.800000,7.296630,60.012680,-0.243221,-30.564207,-0.278684,-23.130350
43.900000,7.313270,60.135180,-0.243776,-30.626596,-0.279417,-23.160577
44.000000,7.329880,60.334100,-0.244329,-30.727905,-0.280150,-23.220176
44.100000,7.346540,60.504070,-0.244885,-30.814470,-0.280885,-23.268479
44.200000,7.363230,60.677290,-0.245441,-30.902690,-0.281622,-23.317903
44.300000,7.379890,60.873560,-0.245996,-31.002650,-0.282358,-23.376111
44.400000,7.396570,61.041140,-0.246552,-31.087997,-0.283096,-23.423179
44.500000,7.413250,61.206560,-0.247108,-31.172245,-0.283834,-23.469324
44.600000,7.430000,61.380020,-0.247667,-31.260587,-0.284576,-23.518382
44.700000,7.446570,61.561860,-0.248219,-31.353198,-0.285310,-23.570738
44.800000,7.463230,61.727370,-0.248774,-31.437491,-0.286049,-23.616650
44.900000,7.479920,61.901730,-0.249331,-31.526292,-0.286790,-23.665821
45.000000,7.496620,62.063780,-0.249887,-31.608824,-0.287532,-23.710179
45.100000,7.513270,62.249680,-0.250442,-31.703502,-0.288272,-23.763603
45.200000,7.529890,62.474870,-0.250996,-31.818190,-0.289011,-23.831941
45.300000,7.546550,62.625520,-0.251552,-31.894915,-0.289753,-23.871696
45.400000,7.563240,62.795780,-0.252108,-31.981628,-0.290497,-23.918804
45.500000,7.579930,62.972330,-0.252664,-32.071544,-0.291241,-23.968209
45.600000,7.596560,63.154060,-0.253219,-32.164099,-0.291983,-24.019548
45.700000,7.613210,63.374820,-0.253774,-32.276531,-0.292726,-24.085597
45.800000,7.629920,63.462760,-0.254331,-32.321318,-0.293473,-24.101016
45.900000,7.646640,63.705890,-0.254888,-32.445143,-0.294221,-24.175266
46.000000,7.663300,63.828140,-0.255443,-32.507405,-0.294966,-24.203605
46.100000,7.679970,64.062700,-0.255999,-32.626865,-0.295713,-24.274420
46.200000,7.696630,64.239090,-0.256554,-32.716700,-0.296460,-24.323089
46.300000,7.713290,64.361710,-0.257110,-32.779150,-0.297207,-24.351313
46.400000,7.729940,64.590090,-0.257665,-32.895463,-0.297954,-24.419464
46.500000,7.746570,64.768720,-0.258219,-32.986438,-0.298701,-24.468713
46.600000,7.763230,64.937740,-0.258774,-33.072519,-0.299450,-24.514200
46.700000,7.779900,65.080160,-0.259330,-33.145053,-0.300200,-24.549547
46.800000,7.796600,65.331600,-0.259887,-33.273111,-0.300952,-24.625873
46.900000,7.813220,65.534100,-0.260441,-33.376243,-0.301701,-24.683712
47.000000,7.829880,65.673730,-0.260996,-33.447356,-0.302452,-24.717730
47.100000,7.846590,65.867320,-0.261553,-33.545951,-0.303206,-24.771907
47.200000,7.863310,66.008560,-0.262110,-33.617884,-0.303961,-24.806289
47.300000,7.879960,66.203040,-0.262665,-33.716931,-0.304713,-24.860662
47.400000,7.896530,66.420180,-0.263218,-33.827520,-0.305463,-24.923519
47.500000,7.913260,66.585220,-0.263775,-33.911574,-0.306220,-24.966537
47.600000,7.929940,66.742610,-0.264331,-33.991732,-0.306975,-25.006652
47.700000,7.946590,66.910130,-0.264886,-34.077049,-0.307730,-25.050505
47.800000,7.963200,67.103740,-0.265440,-34.175654,-0.308484,-25.104069
47.900000,7.979890,67.293690,-0.265996,-34.272395,-0.309241,-25.156064
48.000000,7.996580,67.460690,-0.266553,-34.357447,-0.309999,-25.199378
48.100000,8.013290,67.702640,-0.267110,-34.480671,-0.310759,-25.270551
48.200000,8.029920,67.873090,-0.267664,-34.567481,-0.311516,-25.315011
48.300000,8.046540,68.032460,-0.268218,-34.648647,-0.312273,-25.355256
48.400000,8.063270,68.203130,-0.268776,-34.735569,-0.313035,-25.399493
48.500000,8.079980,68.499000,-0.269333,-34.886254,-0.313797,-25.490246
48.600000,8.096690,68.641320,-0.269890,-34.958737,-0.314560,-25.523735
48.700000,8.113270,68.780630,-0.270442,-35.029687,-0.315317,-25.556177
48.800000,8.129940,68.984690,-0.270998,-35.133614,-0.316079,-25.612475
48.900000,8.146590,69.144200,-0.271553,-35.214852,-0.316840,-25.652153
49.000000,8.163280,69.346170,-0.272109,-35.317714,-0.317604,-25.707435
49.100000,8.179900,69.543130,-0.272663,-35.418025,-0.318366,-25.760828
49.200000,8.196580,69.717570,-0.273219,-35.506867,-0.319131,-25.805704
49.300000,8.213240,69.894360,-0.273775,-35.596905,-0.319895,-25.851374
49.400000,8.229890,70.114650,-0.274330,-35.709098,-0.320659,-25.913033
49.500000,8.246540,70.317320,-0.274885,-35.812317,-0.321425,-25.968060
49.600000,8.263230,70.466020,-0.275441,-35.888049,-0.322192,-26.003009
49.700000,8.279900,70.665670,-0.275997,-35.989730,-0.322959,-26.056685
49.800000,8.296590,70.871080,-0.276553,-36.094345,-0.323728,-26.112345
49.900000,8.313300,71.096260,-0.277110,-36.209028,-0.324498,-26.175144
50.000000,8.329890,71.227330,-0.277663,-36.275781,-0.325263,-26.203339
50.100000,8.346600,71.439940,-0.278220,-36.384063,-0.326035,-26.261289
50.200000,8.363310,71.640680,-0.278777,-36.486299,-0.326807,-26.314758
50.300000,8.379970,71.812620,-0.279332,-36.573867,-0.327577,-26.357603
50.400000,8.396600,72.024440,-0.279887,-36.681746,-0.328347,-26.415014
50.500000,8.413290,72.221560,-0.280443,-36.782138,-0.329120,-26.466845
50.600000,8.429960,72.393140,-0.280999,-36.869523,-0.329892,-26.509237
50.700000,8.446620,72.573730,-0.281554,-36.961497,-0.330665,-26.554840
50.800000,8.463310,72.812230,-0.282110,-37.082964,-0.331439,-26.621477
50.900000,8.479900,72.940700,-0.282663,-37.148393,-0.332210,-26.647905
51.000000,8.496570,73.204150,-0.283219,-37.282567,-0.332985,-26.723436
51.100000,8.513220,73.355170,-0.283774,-37.359481,-0.333760,-26.757832
51.200000,8.529870,73.559140,-0.284329,-37.463362,-0.334535,-26.811442
51.300000,8.546480,73.758380,-0.284883,-37.564834,-0.335309,-26.863264
51.400000,8.563210,73.950260,-0.285440,-37.662558,-0.336089,-26.912145
51.500000,8.579920,74.149480,-0.285997,-37.764020,-0.336869,-26.963611
51.600000,8.596620,74.345570,-0.286554,-37.863888,-0.337649,-27.013839
51.700000,8.613220,74.544980,-0.287107,-37.965447,-0.338424,-27.065288
51.800000,8.629870,74.734680,-0.287662,-38.062060,-0.339203,-27.113039
51.900000,8.646640,74.935940,-0.288221,-38.164561,-0.339988,-27.164720
52.000000,8.663290,75.146150,-0.288776,-38.271620,-0.340768,-27.219682
52.100000,8.679970,75.373930,-0.289332,-38.387627,-0.341550,-27.280846
52.200000,8.696600,75.516650,-0.289887,-38.460314,-0.342331,-27.311182
52.300000,8.713240,75.682270,-0.290441,-38.544664,-0.343112,-27.349700
52.400000,8.729900,75.870810,-0.290997,-38.640686,-0.343895,-27.396375
52.500000,8.746610,76.139380,-0.291554,-38.777468,-0.344681,-27.471755
52.600000,8.763220,76.331810,-0.292107,-38.875472,-0.345463,-27.519661
52.700000,8.779840,76.523950,-0.292661,-38.973328,-0.346246,-27.567342
52.800000,8.796580,76.702710,-0.293219,-39.064369,-0.347035,-27.609941
52.900000,8.813260,76.915500,-0.293775,-39.172742,-0.347822,-27.664757
53.000000,8.829900,77.142550,-0.294330,-39.288378,-0.348608,-27.724630
53.100000,8.846550,77.329360,-0.294885,-39.383520,-0.349394,-27.769910
53.200000,8.863250,77.490660,-0.295442,-39.465669,-0.350184,-27.805866
53.300000,8.879900,77.730870,-0.295997,-39.588007,-0.350972,-27.870089
53.400000,8.896580,77.879310,-0.296553,-39.663607,-0.351762,-27.901258
53.500000,8.913210,78.156400,-0.297107,-39.804728,-0.352551,-27.978464
53.600000,8.929900,78.312920,-0.297663,-39.884443,-0.353342,-28.012306
53.700000,8.946590,78.549710,-0.298220,-40.005039,-0.354135,-28.074749
53.800000,8.963290,78.751170,-0.298776,-40.107642,-0.354928,-28.124427
53.900000,8.979950,78.968860,-0.299332,-40.218510,-0.355721,-28.179836
54.000000,8.996600,79.170800,-0.299887,-40.321357,-0.356513,-28.229520
54.100000,9.013310,79.359810,-0.300444,-40.417619,-0.357309,-28.274402
54.200000,9.029990,79.545000,-0.301000,-40.511936,-0.358104,-28.317857
54.300000,9.046600,79.753650,-0.301553,-40.618200,-0.358896,-28.369647
54.400000,9.063210,79.980380,-0.302107,-40.733673,-0.359689,-28.427745
54.500000,9.079940,80.186130,-0.302665,-40.838461,-0.360489,-28.478102
54.600000,9.096600,80.371760,-0.303220,-40.933001,-0.361286,-28.521297
54.700000,9.113230,80.587750,-0.303774,-41.043004,-0.362081,-28.575193
54.800000,9.129860,80.785190,-0.304329,-41.143559,-0.362878,-28.622395
54.900000,9.146540,81.000540,-0.304885,-41.253236,-0.363677,-28.675757
55.000000,9.163260,81.195530,-0.305442,-41.352544,-0.364480,-28.721740
55.100000,9.179960,81.418990,-0.305999,-41.466351,-0.365281,-28.777703
55.200000,9.196580,81.650190,-0.306553,-41.584100,-0.366080,-28.836383
55.300000,9.213200,81.804800,-0.307107,-41.662843,-0.366879,-28.867906
55.400000,9.229940,82.057590,-0.307665,-41.791587,-0.367685,-28.933793
55.500000,9.246640,82.289900,-0.308221,-41.909902,-0.368489,-28.992376
55.600000,9.263280,82.457210,-0.308776,-41.995112,-0.369291,-29.028029
55.700000,9.279940,82.674670,-0.309331,-42.105864,-0.370095,-29.081201
55.800000,9.296570,82.897620,-0.309886,-42.219411,-0.370898,-29.136221
55.900000,9.313240,83.081610,-0.310441,-42.313117,-0.371703,-29.177376
56.000000,9.329900,83.312680,-0.310997,-42.430800,-0.372509,-29.234962
56.100000,9.346550,83.514950,-0.311552,-42.533815,-0.373315,-29.282334
56.200000,9.363220,83.744830,-0.312107,-42.650892,-0.374122,-29.339236
56.300000,9.379890,83.970720,-0.312663,-42.765937,-0.374931,-29.394611
56.400000,9.396550,84.180240,-0.313218,-42.872644,-0.375739,-29.444146
56.500000,9.413190,84.392920,-0.313773,-42.980961,-0.376547,-29.494696
56.600000,9.429870,84.632360,-0.314329,-43.102907,-0.377357,-29.554413
