Repository: abubakardawood/tissue-phantom-material-database

Title:
A Database of Silicone Phantom Materials for Modeling Human Tissue Mechanics Across Varying Stiffnesses

Description:
This dataset contains processed mechanical compression test data for soft silicone phantoms
fabricated using Ecoflex (Smooth-On) with varying base materials and thinner concentrations.
The dataset provides force–compression measurements together with derived engineering and
true stress–strain quantities, intended for mechanical characterization, constitutive model
fitting, and the design of tissue-equivalent phantoms.

All files in this dataset are processed outputs generated from raw experimental measurements.
The raw data files are not included in this archive.

File: data/EF30_0T/EF30_0T_B5.csv (part 1 of 2)
EF30_0T_B_sample_5
Compression test;
Cylinder Diameter: 50mm;
Cylinder Height: 30mm;
Speed (mm/min): 10;
Machine: INSTRON 5900;
Load cell: 10kN;
Time (s),Compression (mm),Load (N),Engineering Strain [-],Engineering Stress (kPa),True Strain [-],True Stress (kPa)
0.000000,0.000000,-0.010590,-0.000000,0.005393,0.000000,0.005393
0.100000,0.007170,0.034800,-0.000239,-0.017723,-0.000239,-0.017719
0.200000,0.027650,0.173150,-0.000922,-0.088185,-0.000922,-0.088103
0.300000,0.046280,0.359230,-0.001543,-0.182954,-0.001544,-0.182672
0.400000,0.063280,0.448810,-0.002109,-0.228577,-0.002112,-0.228095
0.500000,0.080020,0.545820,-0.002667,-0.277984,-0.002671,-0.277242
0.600000,0.096660,0.661810,-0.003222,-0.337057,-0.003227,-0.335971
0.700000,0.113320,0.751930,-0.003777,-0.382955,-0.003784,-0.381508
0.800000,0.129990,0.819710,-0.004333,-0.417475,-0.004342,-0.415666
0.900000,0.146690,0.941010,-0.004890,-0.479252,-0.004902,-0.476909
1.000000,0.163410,1.056990,-0.005447,-0.538321,-0.005462,-0.535388
1.100000,0.180070,1.174820,-0.006002,-0.598331,-0.006020,-0.594740
1.200000,0.196660,1.260760,-0.006555,-0.642100,-0.006577,-0.637891
1.300000,0.213340,1.362620,-0.007111,-0.693977,-0.007137,-0.689042
1.400000,0.230030,1.490040,-0.007668,-0.758871,-0.007697,-0.753052
1.500000,0.246680,1.613340,-0.008223,-0.821667,-0.008257,-0.814911
1.600000,0.263300,1.700980,-0.008777,-0.866302,-0.008815,-0.858699
1.700000,0.279990,1.780220,-0.009333,-0.906659,-0.009377,-0.898197
1.800000,0.296640,1.921300,-0.009888,-0.978510,-0.009937,-0.968835
1.900000,0.313310,2.022420,-0.010444,-1.030010,-0.010499,-1.019253
2.000000,0.329920,2.148340,-0.010997,-1.094141,-0.011058,-1.082108
2.100000,0.346530,2.229940,-0.011551,-1.135699,-0.011618,-1.122581
2.200000,0.363190,2.336100,-0.012106,-1.189766,-0.012180,-1.175362
2.300000,0.379920,2.465040,-0.012664,-1.255435,-0.012745,-1.239536
2.400000,0.396620,2.561480,-0.013221,-1.304551,-0.013309,-1.287304
2.500000,0.413210,2.699030,-0.013774,-1.374605,-0.013869,-1.355671
2.600000,0.429910,2.749940,-0.014330,-1.400533,-0.014434,-1.380463
2.700000,0.446620,2.881480,-0.014887,-1.467526,-0.014999,-1.445678
2.800000,0.463320,2.971500,-0.015444,-1.513373,-0.015565,-1.490000
2.900000,0.479910,3.139430,-0.015997,-1.598899,-0.016126,-1.573321
3.000000,0.496590,3.215410,-0.016553,-1.637595,-0.016692,-1.610488
3.100000,0.513290,3.316570,-0.017110,-1.689115,-0.017258,-1.660215
3.200000,0.529960,3.442640,-0.017665,-1.753322,-0.017823,-1.722349
3.300000,0.546630,3.558330,-0.018221,-1.812243,-0.018389,-1.779222
3.400000,0.563260,3.667010,-0.018775,-1.867593,-0.018954,-1.832528
3.500000,0.579950,3.774230,-0.019332,-1.922200,-0.019521,-1.885040
3.600000,0.596600,3.861350,-0.019887,-1.966569,-0.020087,-1.927461
3.700000,0.613310,3.987260,-0.020444,-2.030695,-0.020656,-1.989180
3.800000,0.629910,4.143920,-0.020997,-2.110481,-0.021221,-2.066167
3.900000,0.646560,4.231420,-0.021552,-2.155045,-0.021788,-2.108599
4.000000,0.663260,4.364780,-0.022109,-2.222964,-0.022357,-2.173817
4.100000,0.679910,4.412900,-0.022664,-2.247472,-0.022924,-2.196536
4.200000,0.696560,4.566550,-0.023219,-2.325725,-0.023492,-2.271725
4.300000,0.713160,4.636230,-0.023772,-2.361213,-0.024059,-2.305082
4.400000,0.729930,4.792390,-0.024331,-2.440744,-0.024632,-2.381358
4.500000,0.746590,4.886550,-0.024886,-2.488699,-0.025201,-2.426765
4.600000,0.763250,5.009640,-0.025442,-2.551389,-0.025771,-2.486477
4.700000,0.779900,5.132090,-0.025997,-2.613752,-0.026341,-2.545803
4.800000,0.796580,5.238600,-0.026553,-2.667997,-0.026912,-2.597155
4.900000,0.813240,5.348140,-0.027108,-2.723785,-0.027482,-2.649949
5.000000,0.829940,5.445610,-0.027665,-2.773426,-0.028055,-2.696700
5.100000,0.846590,5.591060,-0.028220,-2.847503,-0.028625,-2.767148
5.200000,0.863270,5.699950,-0.028776,-2.902961,-0.029198,-2.819426
5.300000,0.880010,5.772920,-0.029334,-2.940124,-0.029773,-2.853879
5.400000,0.896670,5.912040,-0.029889,-3.010977,-0.030345,-2.920982
5.500000,0.913260,6.015520,-0.030442,-3.063679,-0.030915,-2.970415
5.600000,0.929860,6.160450,-0.030995,-3.137491,-0.031486,-3.040244
5.700000,0.946570,6.234270,-0.031552,-3.175088,-0.032061,-3.074906
5.800000,0.963230,6.343190,-0.032108,-3.230560,-0.032634,-3.126834
5.900000,0.979900,6.473110,-0.032663,-3.296728,-0.033209,-3.189046
6.000000,0.996530,6.555960,-0.033218,-3.338923,-0.033782,-3.228012
6.100000,1.013190,6.702950,-0.033773,-3.413784,-0.034356,-3.298491
6.200000,1.029890,6.813980,-0.034330,-3.470332,-0.034933,-3.351196
6.300000,1.046590,6.931740,-0.034886,-3.530306,-0.035509,-3.407147
6.400000,1.063240,7.042970,-0.035441,-3.586955,-0.036085,-3.459829
6.500000,1.079870,7.167880,-0.035996,-3.650571,-0.036659,-3.519167
6.600000,1.096580,7.291320,-0.036553,-3.713439,-0.037237,-3.577703
6.700000,1.113270,7.363270,-0.037109,-3.750083,-0.037815,-3.610921
6.800000,1.129960,7.488810,-0.037665,-3.814020,-0.038393,-3.670363
6.900000,1.146570,7.584990,-0.038219,-3.863004,-0.038969,-3.715364
7.000000,1.163300,7.729400,-0.038777,-3.936551,-0.039549,-3.783905
7.100000,1.179960,7.852470,-0.039332,-3.999230,-0.040126,-3.841932
7.200000,1.196600,7.901630,-0.039887,-4.024267,-0.040704,-3.863753
7.300000,1.213230,8.075330,-0.040441,-4.112732,-0.041281,-3.946409
7.400000,1.229910,8.189860,-0.040997,-4.171061,-0.041861,-4.000060
7.500000,1.246600,8.307880,-0.041553,-4.231169,-0.042441,-4.055349
7.600000,1.263270,8.413020,-0.042109,-4.284716,-0.043021,-4.104291
7.700000,1.279930,8.548130,-0.042664,-4.353527,-0.043601,-4.167787
7.800000,1.296530,8.649130,-0.043218,-4.404966,-0.044179,-4.214593
7.900000,1.313240,8.803160,-0.043775,-4.483413,-0.044762,-4.287153
8.000000,1.330000,8.850100,-0.044333,-4.507319,-0.045346,-4.307494
8.100000,1.346630,9.031180,-0.044888,-4.599542,-0.045926,-4.393079
8.200000,1.363230,9.145670,-0.045441,-4.657851,-0.046506,-4.446194
8.300000,1.379910,9.226210,-0.045997,-4.698870,-0.047088,-4.482736
8.400000,1.396650,9.375820,-0.046555,-4.775066,-0.047674,-4.552763
8.500000,1.413230,9.512050,-0.047108,-4.844447,-0.048253,-4.616237
8.600000,1.429850,9.618740,-0.047662,-4.898784,-0.048835,-4.665300
8.700000,1.446540,9.749120,-0.048218,-4.965186,-0.049419,-4.725775
8.800000,1.463230,9.862170,-0.048774,-5.022762,-0.050004,-4.777780
8.900000,1.479930,9.963570,-0.049331,-5.074405,-0.050589,-4.824079
9.000000,1.496610,10.079400,-0.049887,-5.133396,-0.051174,-4.877307
9.100000,1.513220,10.205690,-0.050441,-5.197715,-0.051757,-4.935539
9.200000,1.529910,10.360250,-0.050997,-5.276432,-0.052343,-5.007350
9.300000,1.546600,10.435020,-0.051553,-5.314512,-0.052930,-5.040531
9.400000,1.563280,10.552070,-0.052109,-5.374125,-0.053516,-5.094083
9.500000,1.579920,10.672480,-0.052664,-5.435449,-0.054101,-5.149197
9.600000,1.596610,10.810420,-0.053220,-5.505702,-0.054689,-5.212686
9.700000,1.613310,10.929490,-0.053777,-5.566344,-0.055277,-5.267002
9.800000,1.629950,11.067910,-0.054332,-5.636840,-0.055863,-5.330581
9.900000,1.646580,11.124960,-0.054886,-5.665896,-0.056450,-5.354917
10.000000,1.663250,11.287080,-0.055442,-5.748463,-0.057038,-5.429758
10.100000,1.679930,11.407250,-0.055998,-5.809665,-0.057627,-5.484337
10.200000,1.696640,11.521890,-0.056555,-5.868050,-0.058217,-5.536185
10.300000,1.713260,11.644100,-0.057109,-5.930291,-0.058804,-5.591620
10.400000,1.729880,11.765450,-0.057663,-5.992094,-0.059392,-5.646574
10.500000,1.746590,11.919500,-0.058220,-6.070552,-0.059983,-5.717126
10.600000,1.763310,12.014650,-0.058777,-6.119011,-0.060575,-5.759354
10.700000,1.779940,12.161930,-0.059331,-6.194020,-0.061164,-5.826521
10.800000,1.796550,12.290070,-0.059885,-6.259281,-0.061753,-5.884444
10.900000,1.813260,12.367270,-0.060442,-6.298599,-0.062346,-5.917899
11.000000,1.829920,12.511760,-0.060997,-6.372187,-0.062937,-5.983501
11.100000,1.846590,12.659500,-0.061553,-6.447430,-0.063529,-6.050572
11.200000,1.863210,12.778290,-0.062107,-6.507930,-0.064119,-6.103742
11.300000,1.879890,12.857450,-0.062663,-6.548246,-0.064712,-6.137913
11.400000,1.896580,12.988980,-0.063219,-6.615233,-0.065306,-6.197023
11.500000,1.913300,13.128320,-0.063777,-6.686198,-0.065901,-6.259775
11.600000,1.929990,13.256240,-0.064333,-6.751348,-0.066496,-6.317013
11.700000,1.946620,13.340670,-0.064887,-6.794347,-0.067088,-6.353480
11.800000,1.963270,13.465290,-0.065442,-6.857816,-0.067682,-6.409024
11.900000,1.979910,13.649850,-0.065997,-6.951812,-0.068276,-6.493013
12.000000,1.996600,13.752440,-0.066553,-7.004060,-0.068871,-6.537917
12.100000,2.013180,13.831520,-0.067106,-7.044335,-0.069464,-6.571618
12.200000,2.029910,14.019020,-0.067664,-7.139828,-0.070062,-6.656721
12.300000,2.046600,14.116280,-0.068220,-7.189362,-0.070659,-6.698904
12.400000,2.063270,14.276330,-0.068776,-7.270875,-0.071255,-6.770816
12.500000,2.079870,14.387970,-0.069329,-7.327733,-0.071849,-6.819709
12.600000,2.096530,14.499680,-0.069884,-7.384626,-0.072446,-6.868557
12.700000,2.113220,14.631800,-0.070441,-7.451915,-0.073045,-6.926997
12.800000,2.129920,14.728060,-0.070997,-7.500939,-0.073644,-6.968393
12.900000,2.146590,14.863950,-0.071553,-7.570148,-0.074242,-7.028481
13.000000,2.163210,14.991510,-0.072107,-7.635113,-0.074839,-7.084568
13.100000,2.179870,15.154270,-0.072662,-7.718006,-0.075438,-7.157198
13.200000,2.196570,15.261800,-0.073219,-7.772771,-0.076038,-7.203656
13.300000,2.213270,15.352380,-0.073776,-7.818903,-0.076639,-7.242058
13.400000,2.229890,15.465440,-0.074330,-7.876484,-0.077237,-7.291027
13.500000,2.246600,15.613070,-0.074887,-7.951671,-0.077839,-7.356197
13.600000,2.263280,15.751000,-0.075443,-8.021918,-0.078440,-7.416724
13.700000,2.280010,15.877330,-0.076000,-8.086258,-0.079044,-7.471699
13.800000,2.296580,16.065710,-0.076553,-8.182199,-0.079642,-7.555830
13.900000,2.313230,16.122740,-0.077108,-8.211244,-0.080243,-7.578094
14.000000,2.329900,16.280600,-0.077663,-8.291641,-0.080845,-7.647685
14.100000,2.346560,16.422050,-0.078219,-8.363681,-0.081447,-7.709485
14.200000,2.363200,16.535230,-0.078773,-8.421323,-0.082049,-7.757948
14.300000,2.379840,16.675630,-0.079328,-8.492829,-0.082651,-7.819110
14.400000,2.396590,16.743690,-0.079886,-8.527491,-0.083258,-7.846261
14.500000,2.413240,16.893920,-0.080441,-8.604003,-0.083861,-7.911885
14.600000,2.429930,17.065800,-0.080998,-8.691541,-0.084467,-7.987546
14.700000,2.446510,17.145420,-0.081550,-8.732091,-0.085068,-8.019986
14.800000,2.463210,17.299170,-0.082107,-8.810395,-0.085674,-8.087000
14.900000,2.479920,17.444150,-0.082664,-8.884233,-0.086281,-8.149826
15.000000,2.496640,17.552030,-0.083221,-8.939175,-0.086889,-8.195245
15.100000,2.513260,17.687020,-0.083775,-9.007925,-0.087494,-8.253283
15.200000,2.529940,17.816650,-0.084331,-9.073945,-0.088101,-8.308727
15.300000,2.546620,17.887560,-0.084887,-9.110060,-0.088708,-8.336731
15.400000,2.563260,18.070070,-0.085442,-9.203011,-0.089314,-8.416687
15.500000,2.579920,18.196610,-0.085997,-9.267457,-0.089922,-8.470481
15.600000,2.596530,18.337350,-0.086551,-9.339136,-0.090528,-8.530824
15.700000,2.613260,18.457350,-0.087109,-9.400251,-0.091138,-8.581408
15.800000,2.629960,18.555680,-0.087665,-9.450330,-0.091748,-8.621864
15.900000,2.646640,18.724740,-0.088221,-9.536432,-0.092358,-8.695115
16.000000,2.663240,18.845900,-0.088775,-9.598138,-0.092965,-8.746067
16.100000,2.679870,18.966750,-0.089329,-9.659686,-0.093574,-8.796796
16.200000,2.696570,19.058630,-0.089886,-9.706481,-0.094185,-8.834007
16.300000,2.713260,19.226100,-0.090442,-9.791772,-0.094797,-8.906185
16.400000,2.729900,19.345820,-0.090997,-9.852745,-0.095407,-8.956178
16.500000,2.746550,19.466500,-0.091552,-9.914207,-0.096017,-9.006545
16.600000,2.763220,19.629620,-0.092107,-9.997283,-0.096629,-9.076460
16.700000,2.779860,19.768210,-0.092662,-10.067867,-0.097240,-9.134958
16.800000,2.796530,19.847390,-0.093218,-10.108193,-0.097853,-9.165931
16.900000,2.813180,19.981510,-0.093773,-10.176499,-0.098465,-9.222222
17.000000,2.829890,20.145480,-0.094330,-10.260009,-0.099080,-9.292186
17.100000,2.846610,20.277080,-0.094887,-10.327032,-0.099695,-9.347131
17.200000,2.863320,20.420610,-0.095444,-10.400131,-0.100311,-9.407501
17.300000,2.879950,20.534140,-0.095998,-10.457952,-0.100924,-9.454006
17.400000,2.896600,20.686190,-0.096553,-10.535390,-0.101538,-9.518163
17.500000,2.913320,20.846240,-0.097111,-10.616903,-0.102155,-9.585888
17.600000,2.929980,20.927280,-0.097666,-10.658176,-0.102771,-9.617235
17.700000,2.946620,21.054920,-0.098221,-10.723183,-0.103385,-9.669945
17.800000,2.963190,21.224010,-0.098773,-10.809300,-0.103998,-9.741633
17.900000,2.979920,21.334160,-0.099331,-10.865398,-0.104617,-9.786131
18.000000,2.996600,21.495940,-0.099887,-10.947792,-0.105235,-9.854254
18.100000,3.013280,21.605760,-0.100443,-11.003723,-0.105852,-9.898480
18.200000,3.029910,21.751720,-0.100997,-11.078060,-0.106469,-9.959209
18.300000,3.046550,21.887300,-0.101552,-11.147110,-0.107086,-10.015103
18.400000,3.063230,22.005220,-0.102108,-11.207167,-0.107705,-10.062829
18.500000,3.079940,22.113550,-0.102665,-11.262339,-0.108326,-10.106094
18.600000,3.096600,22.269040,-0.103220,-11.341529,-0.108945,-10.170856
18.700000,3.113250,22.421340,-0.103775,-11.419095,-0.109564,-10.234078
18.800000,3.129940,22.553740,-0.104331,-11.486525,-0.110185,-10.288121
18.900000,3.146600,22.707520,-0.104887,-11.564845,-0.110805,-10.351847
19.000000,3.163220,22.850300,-0.105441,-11.637562,-0.111424,-10.410490
19.100000,3.179880,22.949160,-0.105996,-11.687911,-0.112045,-10.449039
19.200000,3.196590,23.105580,-0.106553,-11.767575,-0.112668,-10.513705
19.300000,3.213290,23.253070,-0.107110,-11.842691,-0.113292,-10.574225
19.400000,3.229970,23.368760,-0.107666,-11.901612,-0.113914,-10.620217
19.500000,3.246520,23.510820,-0.108217,-11.973962,-0.114533,-10.678172
19.600000,3.263180,23.628620,-0.108773,-12.033957,-0.115156,-10.724992
19.700000,3.279880,23.783300,-0.109329,-12.112735,-0.115781,-10.788458
19.800000,3.296600,23.944960,-0.109887,-12.195068,-0.116406,-10.854993
19.900000,3.313250,24.051740,-0.110442,-12.249451,-0.117030,-10.896601
20.000000,3.329910,24.145810,-0.110997,-12.297360,-0.117655,-10.932390
20.100000,3.346570,24.336020,-0.111552,-12.394233,-0.118280,-11.011628
20.200000,3.363270,24.443830,-0.112109,-12.449140,-0.118906,-11.053480
20.300000,3.379910,24.613170,-0.112664,-12.535385,-0.119531,-11.123102
20.400000,3.396540,24.776720,-0.113218,-12.618680,-0.120156,-11.190018
20.500000,3.413240,24.873540,-0.113775,-12.667990,-0.120784,-11.226694
20.600000,3.429950,24.980820,-0.114332,-12.722627,-0.121413,-11.268028
20.700000,3.446590,25.177460,-0.114886,-12.822775,-0.122039,-11.349613
20.800000,3.463230,25.300770,-0.115441,-12.885576,-0.122666,-11.398053
20.900000,3.479950,25.454640,-0.115998,-12.963942,-0.123296,-11.460146
21.000000,3.496610,25.578070,-0.116554,-13.026804,-0.123925,-11.508482
21.100000,3.513290,25.685980,-0.117110,-13.081762,-0.124554,-11.549761
21.200000,3.529950,25.881020,-0.117665,-13.181095,-0.125183,-11.630142
21.300000,3.546560,25.993060,-0.118219,-13.238157,-0.125811,-11.673160
21.400000,3.563240,26.114670,-0.118775,-13.300092,-0.126442,-11.720378
21.500000,3.579960,26.278370,-0.119332,-13.383464,-0.127075,-11.786388
21.600000,3.596570,26.428160,-0.119886,-13.459751,-0.127703,-11.846120
21.700000,3.613250,26.543550,-0.120442,-13.518519,-0.128335,-11.890326
21.800000,3.629920,26.712900,-0.120997,-13.604768,-0.128967,-11.958628
21.900000,3.646620,26.840660,-0.121554,-13.669836,-0.129601,-12.008213
22.000000,3.663270,26.939390,-0.122109,-13.720119,-0.130233,-12.044769
22.100000,3.679890,27.124460,-0.122663,-13.814374,-0.130864,-12.119861
22.200000,3.696520,27.239290,-0.123217,-13.872856,-0.131496,-12.163480
22.300000,3.713200,27.414750,-0.123773,-13.962218,-0.132130,-12.234067
22.400000,3.729920,27.579860,-0.124331,-14.046307,-0.132767,-12.299921
22.500000,3.746520,27.699320,-0.124884,-14.107148,-0.133399,-12.345391
22.600000,3.763230,27.817670,-0.125441,-14.167423,-0.134036,-12.390247
22.700000,3.779930,27.982770,-0.125998,-14.251508,-0.134672,-12.455851
22.800000,3.796620,28.127190,-0.126554,-14.325060,-0.135309,-12.512167
22.900000,3.813340,28.253390,-0.127111,-14.389333,-0.135947,-12.560286
23.000000,3.829910,28.400760,-0.127664,-14.464388,-0.136580,-12.617811
23.100000,3.846560,28.557920,-0.128219,-14.544429,-0.137217,-12.679562
23.200000,3.863240,28.681190,-0.128775,-14.607210,-0.137855,-12.726172
23.300000,3.879910,28.804440,-0.129330,-14.669981,-0.138493,-12.772707
23.400000,3.896560,28.972520,-0.129885,-14.755583,-0.139130,-12.839049
23.500000,3.913250,29.132240,-0.130442,-14.836928,-0.139770,-12.901574
23.600000,3.929880,29.239280,-0.130996,-14.891443,-0.140408,-12.940724
23.700000,3.946560,29.364460,-0.131552,-14.955197,-0.141048,-12.987811
23.800000,3.963240,29.535200,-0.132108,-15.042154,-0.141688,-13.054965
23.900000,3.979890,29.643000,-0.132663,-15.097056,-0.142328,-13.094235
24.000000,3.996580,29.812840,-0.133219,-15.183555,-0.142969,-13.160812
24.100000,4.013320,29.941890,-0.133777,-15.249279,-0.143613,-13.209271
24.200000,4.029980,30.121950,-0.134333,-15.340983,-0.144255,-13.280188
24.300000,4.046560,30.232320,-0.134885,-15.397194,-0.144893,-13.320338
24.400000,4.063250,30.397600,-0.135442,-15.481371,-0.145536,-13.384548
24.500000,4.079940,30.531760,-0.135998,-15.549698,-0.146180,-13.434970
24.600000,4.096600,30.689480,-0.136553,-15.630024,-0.146823,-13.495692
24.700000,4.113180,30.783670,-0.137106,-15.677994,-0.147463,-13.528447
24.800000,4.129840,30.968350,-0.137661,-15.772051,-0.148107,-13.600850
24.900000,4.146540,31.149100,-0.138218,-15.864106,-0.148753,-13.671401
25.000000,4.163260,31.275670,-0.138775,-15.928568,-0.149400,-13.718076
25.100000,4.179920,31.425260,-0.139331,-16.004753,-0.150045,-13.774801
25.200000,4.196550,31.546720,-0.139885,-16.066613,-0.150689,-13.819134
25.300000,4.213240,31.701390,-0.140441,-16.145385,-0.151336,-13.877906
25.400000,4.229950,31.848570,-0.140998,-16.220344,-0.151984,-13.933302
25.500000,4.246650,31.973900,-0.141555,-16.284174,-0.152633,-13.979067
25.600000,4.263240,32.151320,-0.142108,-16.374533,-0.153277,-14.047581
25.700000,4.279920,32.259580,-0.142664,-16.429669,-0.153925,-14.085747
25.800000,4.296590,32.404520,-0.143220,-16.503487,-0.154574,-14.139863
25.900000,4.313280,32.590970,-0.143776,-16.598445,-0.155223,-14.211987
26.000000,4.329880,32.694270,-0.144329,-16.651055,-0.155870,-14.247819
26.100000,4.346560,32.810670,-0.144885,-16.710337,-0.156520,-14.289254
26.200000,4.363280,32.956830,-0.145443,-16.784776,-0.157172,-14.343553
26.300000,4.379960,33.136360,-0.145999,-16.876210,-0.157823,-14.412305
26.400000,4.396600,33.247790,-0.146553,-16.932960,-0.158472,-14.451379
26.500000,4.413190,33.386430,-0.147106,-17.003569,-0.159120,-14.502236
26.600000,4.429860,33.562560,-0.147662,-17.093271,-0.159772,-14.569245
26.700000,4.446520,33.724160,-0.148217,-17.175574,-0.160424,-14.629856
26.800000,4.463260,33.856450,-0.148775,-17.242948,-0.161079,-14.677623
26.900000,4.479870,33.991800,-0.149329,-17.311882,-0.161730,-14.726716
27.000000,4.496540,34.164940,-0.149885,-17.400061,-0.162383,-14.792059
27.100000,4.513240,34.276000,-0.150441,-17.456623,-0.163038,-14.830426
27.200000,4.529950,34.434250,-0.150998,-17.537220,-0.163694,-14.889129
27.300000,4.546590,34.546970,-0.151553,-17.594627,-0.164348,-14.928109
27.400000,4.563260,34.739730,-0.152109,-17.692799,-0.165003,-15.001571
27.500000,4.579970,34.865470,-0.152666,-17.756838,-0.165660,-15.045979
27.600000,4.596630,35.019500,-0.153221,-17.835285,-0.166316,-15.102545
27.700000,4.613290,35.172070,-0.153776,-17.912988,-0.166972,-15.158395
27.800000,4.629910,35.347300,-0.154330,-18.002232,-0.167626,-15.223942
27.900000,4.646600,35.454960,-0.154887,-18.057063,-0.168285,-15.260265
28.000000,4.663260,35.626790,-0.155442,-18.144575,-0.168942,-15.324146
28.100000,4.679960,35.785700,-0.155999,-18.225507,-0.169601,-15.382353
28.200000,4.696560,35.883480,-0.156552,-18.275306,-0.170257,-15.414271
28.300000,4.713210,36.068950,-0.157107,-18.369765,-0.170915,-15.483747
28.400000,4.729940,36.164810,-0.157665,-18.418586,-0.171577,-15.514626
28.500000,4.746610,36.352060,-0.158220,-18.513952,-0.172237,-15.584668
28.600000,4.763250,36.472640,-0.158775,-18.575363,-0.172896,-15.626060
28.700000,4.779910,36.673760,-0.159330,-18.677793,-0.173556,-15.701854
28.800000,4.796620,36.774120,-0.159887,-18.728906,-0.174219,-15.734391
28.900000,4.813250,36.908020,-0.160442,-18.797100,-0.174879,-15.781262
29.000000,4.829960,37.077350,-0.160999,-18.883339,-0.175543,-15.843147
29.100000,4.846560,37.199440,-0.161552,-18.945519,-0.176203,-15.884833
29.200000,4.863240,37.347710,-0.162108,-19.021033,-0.176866,-15.937571
29.300000,4.879930,37.520730,-0.162664,-19.109151,-0.177530,-16.000774
29.400000,4.896600,37.679510,-0.163220,-19.190017,-0.178194,-16.057822
29.500000,4.913180,37.790040,-0.163773,-19.246309,-0.178855,-16.094290
29.600000,4.929840,37.922430,-0.164328,-19.313735,-0.179519,-16.139948
29.700000,4.946590,38.066870,-0.164886,-19.387298,-0.180187,-16.190597
29.800000,4.963280,38.279530,-0.165443,-19.495605,-0.180854,-16.270200
29.900000,4.980020,38.379360,-0.166001,-19.546448,-0.181523,-16.301724
30.000000,4.996540,38.528030,-0.166551,-19.622165,-0.182183,-16.354067
30.100000,5.013260,38.680100,-0.167109,-19.699613,-0.182852,-16.407637
30.200000,5.029890,38.836830,-0.167663,-19.779435,-0.183518,-16.463156
30.300000,5.046560,39.018490,-0.168219,-19.871954,-0.184186,-16.529120
30.400000,5.063240,39.148060,-0.168775,-19.937943,-0.184854,-16.572924
30.500000,5.079870,39.274090,-0.169329,-20.002130,-0.185521,-16.615189
30.600000,5.096540,39.458640,-0.169885,-20.096120,-0.186191,-16.682098
30.700000,5.113230,39.588180,-0.170441,-20.162095,-0.186861,-16.725647
30.800000,5.129850,39.730020,-0.170995,-20.234333,-0.187529,-16.774363
30.900000,5.146500,39.874030,-0.171550,-20.307677,-0.188199,-16.823895
31.000000,5.163260,40.017160,-0.172109,-20.380572,-0.188873,-16.872899
31.100000,5.179950,40.142730,-0.172665,-20.444525,-0.189546,-16.914471
31.200000,5.196590,40.320590,-0.173220,-20.535108,-0.190216,-16.978023
31.300000,5.213220,40.478200,-0.173774,-20.615378,-0.190887,-17.032961
31.400000,5.229920,40.623900,-0.174331,-20.689582,-0.191561,-17.082754
31.500000,5.246600,40.789960,-0.174887,-20.774156,-0.192235,-17.141033
31.600000,5.263260,40.933870,-0.175442,-20.847449,-0.192908,-17.189931
31.700000,5.279900,41.099450,-0.175997,-20.931778,-0.193581,-17.247855
31.800000,5.296520,41.207130,-0.176551,-20.986619,-0.194253,-17.281417
31.900000,5.313210,41.386230,-0.177107,-21.077834,-0.194929,-17.344802
32.000000,5.329960,41.525540,-0.177665,-21.148784,-0.195608,-17.391378
32.100000,5.346600,41.679110,-0.178220,-21.226996,-0.196283,-17.443921
32.200000,5.363250,41.818530,-0.178775,-21.298002,-0.196958,-17.490452
32.300000,5.379960,41.980200,-0.179332,-21.380340,-0.197637,-17.546161
32.400000,5.396640,42.109120,-0.179888,-21.445999,-0.198314,-17.588121
32.500000,5.413300,42.249270,-0.180443,-21.517377,-0.198992,-17.634709
32.600000,5.429940,42.421380,-0.180998,-21.605031,-0.199669,-17.694564
32.700000,5.446570,42.559340,-0.181552,-21.675294,-0.200346,-17.740094
32.800000,5.463240,42.751970,-0.182108,-21.773400,-0.201025,-17.808289
32.900000,5.479880,42.864860,-0.182663,-21.830894,-0.201703,-17.843205
33.000000,5.496530,42.995690,-0.183218,-21.897525,-0.202383,-17.885512
33.100000,5.513230,43.182030,-0.183774,-21.992427,-0.203064,-17.950784
33.200000,5.529920,43.338780,-0.184331,-22.072259,-0.203746,-18.003665
33.300000,5.546620,43.453680,-0.184887,-22.130777,-0.204429,-18.039077
33.400000,5.563230,43.619950,-0.185441,-22.215458,-0.205108,-18.095801
33.500000,5.579870,43.728120,-0.185996,-22.270549,-0.205790,-18.128323
33.600000,5.596580,43.932880,-0.186553,-22.374832,-0.206474,-18.200747
33.700000,5.613300,44.086930,-0.187110,-22.453289,-0.207159,-18.252054
33.800000,5.629940,44.226440,-0.187665,-22.524341,-0.207842,-18.297318
33.900000,5.646590,44.407610,-0.188220,-22.616610,-0.208526,-18.359719
34.000000,5.663300,44.558910,-0.188777,-22.693667,-0.209212,-18.409632
34.100000,5.680010,44.715960,-0.189334,-22.773651,-0.209899,-18.461832
34.200000,5.696640,44.831570,-0.189888,-22.832531,-0.210583,-18.496907
34.300000,5.713210,45.030220,-0.190440,-22.933703,-0.211265,-18.566201
34.400000,5.729880,45.143570,-0.190996,-22.991431,-0.211951,-18.600160
34.500000,5.746570,45.284000,-0.191552,-23.062952,-0.212639,-18.645190
34.600000,5.763290,45.464100,-0.192110,-23.154676,-0.213329,-18.706439
34.700000,5.779940,45.560840,-0.192665,-23.203945,-0.214016,-18.733365
34.800000,5.796520,45.748670,-0.193217,-23.299606,-0.214701,-18.797719
34.900000,5.813160,45.942280,-0.193772,-23.398211,-0.215389,-18.864293
35.000000,5.829870,46.080380,-0.194329,-23.468545,-0.216080,-18.907926
35.100000,5.846540,46.174080,-0.194885,-23.516266,-0.216770,-18.933306
35.200000,5.863180,46.379960,-0.195439,-23.621120,-0.217459,-19.004624
35.300000,5.879890,46.546920,-0.195996,-23.706152,-0.218151,-19.059833
35.400000,5.896570,46.694550,-0.196552,-23.781339,-0.218843,-19.107061
35.500000,5.913270,46.849660,-0.197109,-23.860336,-0.219536,-19.157249
35.600000,5.929880,46.990280,-0.197663,-23.931953,-0.220226,-19.201499
35.700000,5.946570,47.132950,-0.198219,-24.004614,-0.220920,-19.246444
35.800000,5.963270,47.315620,-0.198776,-24.097647,-0.221614,-19.307621
35.900000,5.979960,47.486740,-0.199332,-24.184798,-0.222309,-19.363994
36.000000,5.996590,47.617820,-0.199886,-24.251557,-0.223001,-19.404002
36.100000,6.013230,47.783980,-0.200441,-24.336181,-0.223695,-19.458213
36.200000,6.029910,47.932530,-0.200997,-24.411837,-0.224391,-19.505131
36.300000,6.046600,48.101170,-0.201553,-24.497725,-0.225087,-19.560127
36.400000,6.063250,48.242310,-0.202108,-24.569607,-0.225782,-19.603884
36.500000,6.079830,48.421160,-0.202661,-24.660694,-0.226475,-19.662933
36.600000,6.096550,48.538120,-0.203218,-24.720262,-0.227175,-19.696651
36.700000,6.113280,48.713190,-0.203776,-24.809424,-0.227875,-19.753859
36.800000,6.129990,48.919060,-0.204333,-24.914273,-0.228575,-19.823465
36.900000,6.146590,49.033970,-0.204886,-24.972796,-0.229270,-19.856211
37.000000,6.163240,49.172150,-0.205441,-25.043170,-0.229968,-19.898268
37.100000,6.179890,49.360370,-0.205996,-25.139030,-0.230667,-19.960482
37.200000,6.196560,49.515380,-0.206552,-25.217976,-0.231367,-20.009153
37.300000,6.213240,49.653430,-0.207108,-25.288284,-0.232068,-20.050878
37.400000,6.229890,49.817750,-0.207663,-25.371972,-0.232768,-20.103152
37.500000,6.246580,49.973170,-0.208219,-25.451126,-0.233471,-20.151710
37.600000,6.263240,50.129210,-0.208775,-25.530597,-0.234172,-20.200455
37.700000,6.279920,50.283060,-0.209331,-25.608952,-0.234875,-20.248213
37.800000,6.296500,50.444190,-0.209883,-25.691015,-0.235575,-20.298899
37.900000,6.313210,50.630570,-0.210440,-25.785938,-0.236280,-20.359536
38.000000,6.329920,50.780340,-0.210997,-25.862215,-0.236986,-20.405356
38.100000,6.346650,50.951040,-0.211555,-25.949152,-0.237693,-20.459479
38.200000,6.363250,51.099790,-0.212108,-26.024909,-0.238395,-20.504809
38.300000,6.379960,51.297420,-0.212665,-26.125561,-0.239102,-20.569560
38.400000,6.396620,51.422010,-0.213221,-26.189015,-0.239807,-20.604975
38.500000,6.413290,51.599450,-0.213776,-26.279384,-0.240514,-20.661474
38.600000,6.429950,51.758730,-0.214332,-26.360505,-0.241221,-20.710614
38.700000,6.446550,51.928810,-0.214885,-26.447126,-0.241925,-20.764035
38.800000,6.463210,52.039890,-0.215440,-26.503698,-0.242633,-20.793733
38.900000,6.479920,52.246500,-0.215997,-26.608924,-0.243343,-20.861467
39.000000,6.496670,52.399060,-0.216556,-26.686622,-0.244055,-20.907483
39.100000,6.513260,52.574680,-0.217109,-26.776065,-0.244761,-20.962749
39.200000,6.529920,52.732250,-0.217664,-26.856314,-0.245471,-21.010662
39.300000,6.546590,52.874230,-0.218220,-26.928624,-0.246181,-21.052269
39.400000,6.563300,53.051740,-0.218777,-27.019029,-0.246894,-21.107896
39.500000,6.579910,53.189960,-0.219330,-27.089424,-0.247603,-21.147892
39.600000,6.596570,53.379760,-0.219886,-27.186089,-0.248315,-21.208257
39.700000,6.613260,53.543210,-0.220442,-27.269333,-0.249028,-21.258027
39.800000,6.629910,53.681510,-0.220997,-27.339769,-0.249740,-21.297762
39.900000,6.646600,53.868530,-0.221553,-27.435017,-0.250455,-21.356698
40.000000,6.663240,54.044840,-0.222108,-27.524811,-0.251168,-21.411330
40.100000,6.679960,54.208290,-0.222665,-27.608055,-0.251884,-21.460699
40.200000,6.696620,54.345850,-0.223221,-27.678114,-0.252599,-21.499787
40.300000,6.713350,54.515330,-0.223778,-27.764430,-0.253317,-21.551352
40.400000,6.729920,54.697040,-0.224331,-27.856974,-0.254029,-21.607800
40.500000,6.746550,54.835830,-0.224885,-27.927659,-0.254744,-21.647147
40.600000,6.763270,55.016910,-0.225442,-28.019882,-0.255463,-21.703015
40.700000,6.779910,55.185740,-0.225997,-28.105867,-0.256180,-21.754025
40.800000,6.796520,55.385910,-0.226551,-28.207812,-0.256895,-21.817314
40.900000,6.813220,55.534480,-0.227107,-28.283478,-0.257615,-21.860093
41.000000,6.829930,55.660110,-0.227664,-28.347461,-0.258336,-21.893755
41.100000,6.846590,55.823540,-0.228220,-28.430695,-0.259055,-21.942252
41.200000,6.863230,56.030940,-0.228774,-28.536323,-0.259774,-22.007945
41.300000,6.879850,56.216680,-0.229328,-28.630920,-0.260493,-22.065039
41.400000,6.896550,56.366770,-0.229885,-28.707360,-0.261215,-22.107969
41.500000,6.913250,56.529100,-0.230442,-28.790034,-0.261939,-22.155611
41.600000,6.929960,56.716790,-0.230999,-28.885624,-0.262663,-22.213083
41.700000,6.946610,56.862360,-0.231554,-28.959762,-0.263385,-22.254023
41.800000,6.963220,57.055580,-0.232107,-29.058168,-0.264105,-22.313554
41.900000,6.979930,57.205740,-0.232664,-29.134644,-0.264831,-22.356052
42.000000,6.996570,57.355180,-0.233219,-29.210753,-0.265554,-22.398251
42.100000,7.013200,57.545930,-0.233773,-29.307901,-0.266277,-22.456496
42.200000,7.029840,57.708470,-0.234328,-29.390682,-0.267001,-22.503623
42.300000,7.046590,57.893880,-0.234886,-29.485111,-0.267731,-22.559461
42.400000,7.063290,58.058950,-0.235443,-29.569180,-0.268459,-22.607324
42.500000,7.079960,58.216140,-0.235999,-29.649237,-0.269186,-22.652056
42.600000,7.096620,58.407840,-0.236554,-29.746869,-0.269913,-22.710128
42.700000,7.113300,58.575900,-0.237110,-29.832461,-0.270641,-22.758886
42.800000,7.129960,58.746290,-0.237665,-29.919240,-0.271370,-22.808474
42.900000,7.146640,58.900990,-0.238221,-29.998028,-0.272099,-22.851858
43.000000,7.163200,59.090290,-0.238773,-30.094438,-0.272824,-22.908688
43.100000,7.179820,59.248040,-0.239327,-30.174779,-0.273552,-22.953130
43.200000,7.196580,59.431490,-0.239886,-30.268209,-0.274287,-23.007290
43.300000,7.213290,59.582830,-0.240443,-30.345286,-0.275020,-23.048975
43.400000,7.229900,59.792230,-0.240997,-30.451933,-0.275749,-23.113118
43.500000,7.246570,59.950250,-0.241552,-30.532412,-0.276481,-23.157236
43.600000,7.263290,60.101200,-0.242110,-30.609290,-0.277217,-23.198485
43.700000,7.279970,60.296860,-0.242666,-30.708939,-0.277950,-23.256934
43.800000,7.296640,60.480900,-0.243221,-30.802669,-0.278684,-23.310803
43.900000,7.313270,60.631400,-0.243776,-30.879318,-0.279417,-23.351692
44.000000,7.329870,60.805170,-0.244329,-30.967819,-0.280149,-23.401483
44.100000,7.346530,60.991640,-0.244884,-31.062787,-0.280884,-23.455997
44.200000,7.363220,61.193730,-0.245441,-31.165711,-0.281621,-23.516378
44.300000,7.379890,61.322940,-0.245996,-31.231517,-0.282358,-23.548678
44.400000,7.396570,61.498630,-0.246552,-31.320995,-0.283096,-23.598731
44.500000,7.413260,61.649120,-0.247109,-31.397639,-0.283834,-23.639010
44.600000,7.429990,61.827660,-0.247666,-31.488569,-0.284575,-23.689910
44.700000,7.446580,62.031940,-0.248219,-31.592608,-0.285311,-23.750712
44.800000,7.463230,62.212330,-0.248774,-31.684479,-0.286049,-23.802194
44.900000,7.479920,62.403020,-0.249331,-31.781597,-0.286790,-23.857470
45.000000,7.496630,62.546650,-0.249888,-31.854747,-0.287532,-23.894639
45.100000,7.513280,62.755660,-0.250443,-31.961195,-0.288272,-23.956748
45.200000,7.529890,62.876560,-0.250996,-32.022769,-0.289011,-23.985171
45.300000,7.546560,63.053090,-0.251552,-32.112675,-0.289754,-24.034667
45.400000,7.563230,63.268150,-0.252108,-32.222204,-0.290496,-24.098739
45.500000,7.579920,63.443640,-0.252664,-32.311581,-0.291240,-24.147607
45.600000,7.596570,63.642720,-0.253219,-32.412971,-0.291983,-24.205391
45.700000,7.613200,63.828400,-0.253773,-32.507537,-0.292726,-24.257991
45.800000,7.629920,64.000610,-0.254331,-32.595243,-0.293473,-24.305273
45.900000,7.646630,64.152920,-0.254888,-32.672814,-0.294220,-24.344917
46.000000,7.663300,64.349080,-0.255443,-32.772717,-0.294966,-24.401145
46.100000,7.679960,64.532360,-0.255999,-32.866061,-0.295712,-24.452393
46.200000,7.696610,64.686510,-0.256554,-32.944569,-0.296459,-24.492519
46.300000,7.713280,64.873880,-0.257109,-33.039996,-0.297206,-24.545104
46.400000,7.729930,65.092550,-0.257664,-33.151363,-0.297954,-24.609440
46.500000,7.746560,65.220630,-0.258219,-33.216594,-0.298701,-24.639449
46.600000,7.763220,65.411410,-0.258774,-33.313758,-0.299450,-24.693023
46.700000,7.779900,65.647010,-0.259330,-33.433748,-0.300200,-24.763374
46.800000,7.796590,65.814560,-0.259886,-33.519080,-0.300952,-24.807929
46.900000,7.813220,65.982060,-0.260441,-33.604387,-0.301701,-24.852438
47.000000,7.829880,66.200660,-0.260996,-33.715719,-0.302452,-24.916051
47.100000,7.846570,66.332970,-0.261552,-33.783104,-0.303205,-24.947054
47.200000,7.863300,66.501910,-0.262110,-33.869145,-0.303961,-24.991703
47.300000,7.879960,66.713200,-0.262665,-33.976754,-0.304713,-25.052238
47.400000,7.896530,66.872830,-0.263218,-34.058053,-0.305463,-25.093372
47.500000,7.913250,67.048090,-0.263775,-34.147312,-0.306220,-25.140105
47.600000,7.929940,67.255150,-0.264331,-34.252767,-0.306975,-25.198687
47.700000,7.946590,67.457050,-0.264886,-34.355593,-0.307730,-25.255266
47.800000,7.963210,67.626310,-0.265440,-34.441797,-0.308484,-25.299555
47.900000,7.979900,67.823750,-0.265997,-34.542352,-0.309242,-25.354202
48.000000,7.996580,67.993170,-0.266553,-34.628637,-0.309999,-25.398282
48.100000,8.013280,68.197150,-0.267109,-34.732523,-0.310759,-25.455142
48.200000,8.029910,68.374240,-0.267664,-34.822714,-0.311515,-25.501939
48.300000,8.046520,68.561450,-0.268217,-34.918060,-0.312272,-25.552431
48.400000,8.063260,68.741700,-0.268775,-35.009860,-0.313035,-25.600073
48.500000,8.079960,68.953250,-0.269332,-35.117602,-0.313796,-25.659308
48.600000,8.096670,69.121170,-0.269889,-35.203123,-0.314559,-25.702187
48.700000,8.113270,69.294950,-0.270442,-35.291628,-0.315317,-25.747278
48.800000,8.129950,69.476680,-0.270998,-35.384183,-0.316079,-25.795128
48.900000,8.146610,69.660100,-0.271554,-35.477598,-0.316841,-25.843526
49.000000,8.163280,69.858990,-0.272109,-35.578891,-0.317604,-25.897543
49.100000,8.179900,70.045110,-0.272663,-35.673682,-0.318366,-25.946777
49.200000,8.196580,70.233920,-0.273219,-35.769842,-0.319131,-25.996829
49.300000,8.213250,70.423010,-0.273775,-35.866144,-0.319895,-26.046891
49.400000,8.229910,70.615100,-0.274330,-35.963975,-0.320660,-26.097966
49.500000,8.246560,70.773220,-0.274885,-36.044505,-0.321425,-26.136399
49.600000,8.263230,70.993420,-0.275441,-36.156652,-0.322192,-26.197628
49.700000,8.279900,71.184300,-0.275997,-36.253866,-0.322959,-26.247920
49.800000,8.296590,71.334710,-0.276553,-36.330469,-0.323728,-26.283169
49.900000,8.313320,71.557570,-0.277111,-36.443971,-0.324499,-26.344958
50.000000,8.329900,71.767110,-0.277663,-36.550689,-0.325264,-26.401903
50.100000,8.346610,71.942610,-0.278220,-36.640070,-0.326035,-26.446058
50.200000,8.363310,72.129410,-0.278777,-36.735207,-0.326807,-26.494276
50.300000,8.379970,72.370360,-0.279332,-36.857922,-0.327577,-26.562312
50.400000,8.396590,72.538150,-0.279886,-36.943376,-0.328346,-26.603430
50.500000,8.413270,72.720910,-0.280442,-37.036455,-0.329119,-26.649865
50.600000,8.429960,72.879840,-0.280999,-37.117398,-0.329892,-26.687458
50.700000,8.446630,73.116320,-0.281554,-37.237836,-0.330665,-26.753362
50.800000,8.463330,73.243880,-0.282111,-37.302802,-0.331440,-26.779271
50.900000,8.479910,73.509480,-0.282664,-37.438071,-0.332210,-26.855688
51.000000,8.496580,73.690790,-0.283219,-37.530411,-0.332985,-26.901073
51.100000,8.513220,73.870060,-0.283774,-37.621713,-0.333760,-26.945649
51.200000,8.529880,74.069490,-0.284329,-37.723281,-0.334535,-26.997446
51.300000,8.546480,74.265750,-0.284883,-37.823236,-0.335309,-27.048052
51.400000,8.563210,74.467990,-0.285440,-37.926236,-0.336089,-27.100558
51.500000,8.579920,74.696190,-0.285997,-38.042457,-0.336869,-27.162416
51.600000,8.596620,74.855030,-0.286554,-38.123354,-0.337649,-27.198954
51.700000,8.613220,75.053150,-0.287107,-38.224255,-0.338424,-27.249791
51.800000,8.629880,75.258110,-0.287663,-38.328641,-0.339204,-27.302922
51.900000,8.646640,75.449070,-0.288221,-38.425896,-0.339988,-27.350733
52.000000,8.663290,75.649000,-0.288776,-38.527719,-0.340768,-27.401826
52.100000,8.679970,75.841800,-0.289332,-38.625912,-0.341550,-27.450186
52.200000,8.696600,76.049700,-0.289887,-38.731794,-0.342331,-27.503963
52.300000,8.713240,76.246190,-0.290441,-38.831866,-0.343112,-27.553487
52.400000,8.729900,76.466740,-0.290997,-38.944191,-0.343895,-27.611561
52.500000,8.746620,76.614700,-0.291554,-39.019546,-0.344681,-27.643241
52.600000,8.763230,76.833170,-0.292108,-39.130812,-0.345463,-27.700402
52.700000,8.779850,77.055580,-0.292662,-39.244085,-0.346246,-27.758845
52.800000,8.796580,77.224840,-0.293219,-39.330288,-0.347035,-27.797887
52.900000,8.813250,77.391970,-0.293775,-39.415407,-0.347821,-27.836146
53.000000,8.829870,77.642910,-0.294329,-39.543209,-0.348606,-27.904496
53.100000,8.846530,77.822900,-0.294884,-39.634878,-0.349393,-27.947173
53.200000,8.863260,78.050970,-0.295442,-39.751033,-0.350185,-28.006908
53.300000,8.879910,78.257600,-0.295997,-39.856268,-0.350973,-28.058933
53.400000,8.896570,78.487940,-0.296552,-39.973580,-0.351762,-28.119321
53.500000,8.913200,78.642210,-0.297107,-40.052149,-0.352550,-28.152388
53.600000,8.929900,78.885500,-0.297663,-40.176055,-0.353342,-28.217117
53.700000,8.946590,79.111600,-0.298220,-40.291207,-0.354135,-28.275577
53.800000,8.963300,79.299120,-0.298777,-40.386710,-0.354929,-28.320104
53.900000,8.979940,79.484580,-0.299331,-40.481164,-0.355720,-28.363883
54.000000,8.996610,79.673210,-0.299887,-40.577233,-0.356514,-28.408648
54.100000,9.013310,79.878910,-0.300444,-40.681995,-0.357309,-28.459347
54.200000,9.029990,80.074970,-0.301000,-40.781847,-0.358104,-28.506525
54.300000,9.046600,80.293780,-0.301553,-40.893286,-0.358896,-28.561780
54.400000,9.063200,80.481090,-0.302107,-40.988683,-0.359689,-28.605728
54.500000,9.079930,80.677230,-0.302664,-41.088576,-0.360488,-28.652529
54.600000,9.096590,80.916850,-0.303220,-41.210613,-0.361285,-28.714745
54.700000,9.113240,81.115550,-0.303775,-41.311810,-0.362082,-28.762329
54.800000,9.129870,81.310320,-0.304329,-41.411006,-0.362878,-28.808436
54.900000,9.146550,81.554330,-0.304885,-41.535279,-0.363678,-28.871796
55.000000,9.163250,81.754400,-0.305442,-41.637174,-0.364479,-28.919446
55.100000,9.179950,81.966750,-0.305998,-41.745323,-0.365281,-28.971324
55.200000,9.196580,82.199460,-0.306553,-41.863841,-0.366080,-29.030369
55.300000,9.213210,82.366100,-0.307107,-41.948710,-0.366880,-29.065968
55.400000,9.229920,82.610230,-0.307664,-42.073045,-0.367684,-29.128683
55.500000,9.246630,82.796600,-0.308221,-42.167962,-0.368489,-29.170911
55.600000,9.263270,82.975230,-0.308776,-42.258938,-0.369291,-29.210406
55.700000,9.279950,83.213520,-0.309332,-42.380298,-0.370096,-29.270730
55.800000,9.296560,83.386850,-0.309885,-42.468574,-0.370898,-29.308186
55.900000,9.313230,83.647610,-0.310441,-42.601378,-0.371703,-29.376164
56.000000,9.329890,83.849270,-0.310996,-42.704083,-0.372509,-29.423269
56.100000,9.346540,84.066640,-0.311551,-42.814788,-0.373315,-29.475784
56.200000,9.363210,84.277900,-0.312107,-42.922382,-0.374122,-29.526006
56.300000,9.379890,84.471670,-0.312663,-43.021068,-0.374931,-29.569972
56.400000,9.396560,84.708430,-0.313219,-43.141649,-0.375739,-29.628879
56.500000,9.413210,84.931300,-0.313774,-43.255156,-0.376548,-29.682827
56.600000,9.429880,85.160660,-0.314329,-43.371968,-0.377358,-29.738886
