Repository: abubakardawood/tissue-phantom-material-database

Title:
A Database of Silicone Phantom Materials for Modeling Human Tissue Mechanics Across Varying Stiffnesses

Description:
This dataset contains processed mechanical compression test data for soft silicone phantoms
fabricated using Ecoflex (Smooth-On) with varying base materials and thinner concentrations.
The dataset provides force–compression measurements together with derived engineering and
true stress–strain quantities, intended for mechanical characterization, constitutive model
fitting, and the design of tissue-equivalent phantoms.

All files in this dataset are processed outputs generated from raw experimental measurements.
The raw data files are not included in this archive.

File: data/EF30_0T/EF30_0T_A1.csv (part 2 of 2)
Speed (mm/min): 10;
Machine: INSTRON 5900;
Load cell: 10kN;
Time (s),Compression (mm),Load (N),Engineering Strain [-],Engineering Stress (kPa),True Strain [-],True Stress (kPa)
56.700000,9.446610,84.002150,-0.314887,-42.781944,-0.378171,-29.310466
56.800000,9.463240,84.220810,-0.315441,-42.893306,-0.378981,-29.362985
56.900000,9.479900,84.443040,-0.315997,-43.006487,-0.379792,-29.416581
57.000000,9.496580,84.638730,-0.316553,-43.106151,-0.380606,-29.460784
57.100000,9.513280,84.870450,-0.317109,-43.224165,-0.381421,-29.517379
57.200000,9.529970,85.058890,-0.317666,-43.320137,-0.382236,-29.558817
57.300000,9.546550,85.303020,-0.318218,-43.444471,-0.383046,-29.619644
57.400000,9.563220,85.519330,-0.318774,-43.554637,-0.383861,-29.670551
57.500000,9.579930,85.678250,-0.319331,-43.635574,-0.384679,-29.701383
57.600000,9.596580,85.952260,-0.319886,-43.775127,-0.385495,-29.772076
57.700000,9.613200,86.169500,-0.320440,-43.885766,-0.386310,-29.823011
57.800000,9.629880,86.356660,-0.320996,-43.981086,-0.387128,-29.863333
57.900000,9.646590,86.588620,-0.321553,-44.099222,-0.387949,-29.918985
58.000000,9.663260,86.814480,-0.322109,-44.214252,-0.388768,-29.972458
58.100000,9.679950,86.989910,-0.322665,-44.303597,-0.389589,-30.008377
58.200000,9.696580,87.214040,-0.323219,-44.417746,-0.390408,-30.061072
58.300000,9.713230,87.428270,-0.323774,-44.526852,-0.391228,-30.110200
58.400000,9.729930,87.670460,-0.324331,-44.650199,-0.392052,-30.168755
58.500000,9.746550,87.879770,-0.324885,-44.756799,-0.392872,-30.215987
58.600000,9.763220,88.109340,-0.325441,-44.873718,-0.393696,-30.269986
58.700000,9.779970,88.354550,-0.325999,-44.998603,-0.394524,-30.329103
58.800000,9.796650,88.564920,-0.326555,-45.105743,-0.395349,-30.376237
58.900000,9.813280,88.786740,-0.327109,-45.218715,-0.396172,-30.427252
59.000000,9.829860,88.977850,-0.327662,-45.316047,-0.396994,-30.467700
59.100000,9.846580,89.194080,-0.328219,-45.426172,-0.397823,-30.516424
59.200000,9.863220,89.428740,-0.328774,-45.545683,-0.398649,-30.571447
59.300000,9.879880,89.663460,-0.329329,-45.665225,-0.399477,-30.626327
59.400000,9.896470,89.860550,-0.329882,-45.765602,-0.400302,-30.668339
59.500000,9.913220,90.125250,-0.330441,-45.900413,-0.401135,-30.733050
59.600000,9.929880,90.333470,-0.330996,-46.006458,-0.401965,-30.778505
59.700000,9.946610,90.573960,-0.331554,-46.128939,-0.402799,-30.834720
59.800000,9.963270,90.801190,-0.332109,-46.244666,-0.403630,-30.886396
59.900000,9.979900,90.991750,-0.332663,-46.341718,-0.404461,-30.925527
60.000000,9.996610,91.242420,-0.333220,-46.469383,-0.405296,-30.984840
60.100000,10.013320,91.442990,-0.333777,-46.571532,-0.406131,-31.027010
60.200000,10.030000,91.663050,-0.334333,-46.683608,-0.406966,-31.075722
60.300000,10.046590,91.972910,-0.334886,-46.841418,-0.407797,-31.154868
60.400000,10.063300,92.151310,-0.335443,-46.932277,-0.408635,-31.189157
60.500000,10.079950,92.383060,-0.335998,-47.050306,-0.409471,-31.241482
60.600000,10.096610,92.628920,-0.336554,-47.175522,-0.410307,-31.298427
60.700000,10.113260,92.836560,-0.337109,-47.281272,-0.411144,-31.342345
60.800000,10.129920,93.099020,-0.337664,-47.414942,-0.411982,-31.404623
60.900000,10.146590,93.328090,-0.338220,-47.531606,-0.412822,-31.455482
61.000000,10.163290,93.540780,-0.338776,-47.639928,-0.413663,-31.500648
61.100000,10.179970,93.766680,-0.339332,-47.754978,-0.414504,-31.550170
61.200000,10.196550,94.024550,-0.339885,-47.886310,-0.415341,-31.610472
61.300000,10.213240,94.242980,-0.340441,-47.997556,-0.416184,-31.657204
61.400000,10.229970,94.467510,-0.340999,-48.111908,-0.417030,-31.705795
61.500000,10.246640,94.687360,-0.341555,-48.223876,-0.417874,-31.752786
61.600000,10.263200,94.980450,-0.342107,-48.373146,-0.418712,-31.824370
61.700000,10.279880,95.158330,-0.342663,-48.463740,-0.419558,-31.857025
61.800000,10.296550,95.405550,-0.343218,-48.589648,-0.420404,-31.912790
61.900000,10.313240,95.680120,-0.343775,-48.729485,-0.421251,-31.977523
62.000000,10.329910,95.909190,-0.344330,-48.846149,-0.422098,-32.026938
62.100000,10.346550,96.112620,-0.344885,-48.949755,-0.422944,-32.067719
62.200000,10.363240,96.345240,-0.345441,-49.068228,-0.423794,-32.118034
62.300000,10.379930,96.632730,-0.345998,-49.214645,-0.424644,-32.186493
62.400000,10.396660,96.877590,-0.346555,-49.339351,-0.425497,-32.240536
62.500000,10.413230,97.101100,-0.347108,-49.453184,-0.426343,-32.287605
62.600000,10.429900,97.337590,-0.347663,-49.573628,-0.427194,-32.338695
62.700000,10.446620,97.605410,-0.348221,-49.710027,-0.428049,-32.399968
62.800000,10.463270,97.820220,-0.348776,-49.819429,-0.428901,-32.443624
62.900000,10.479850,98.105430,-0.349328,-49.964685,-0.429750,-32.510605
63.000000,10.496550,98.344550,-0.349885,-50.086468,-0.430606,-32.561964
63.100000,10.513220,98.569490,-0.350441,-50.201029,-0.431461,-32.608547
63.200000,10.529840,98.801970,-0.350995,-50.319430,-0.432314,-32.657579
63.300000,10.546520,99.056320,-0.351551,-50.448970,-0.433171,-32.713601
63.400000,10.563180,99.306610,-0.352106,-50.576441,-0.434028,-32.768173
63.500000,10.579920,99.521260,-0.352664,-50.685762,-0.434890,-32.810718
63.600000,10.596610,99.782620,-0.353220,-50.818871,-0.435750,-32.868612
63.700000,10.613290,100.033840,-0.353776,-50.946816,-0.436610,-32.923038
63.800000,10.629900,100.282400,-0.354330,-51.073407,-0.437467,-32.976567
63.900000,10.646560,100.518780,-0.354885,-51.193794,-0.438327,-33.025868
64.000000,10.663270,100.789540,-0.355442,-51.331691,-0.439191,-33.086235
64.100000,10.679940,101.054670,-0.355998,-51.466721,-0.440053,-33.144671
64.200000,10.696530,101.285030,-0.356551,-51.584042,-0.440913,-33.191700
64.300000,10.713200,101.540050,-0.357107,-51.713923,-0.441776,-33.246536
64.400000,10.729900,101.809710,-0.357663,-51.851260,-0.442643,-33.305965
64.500000,10.746570,102.062720,-0.358219,-51.980116,-0.443508,-33.359851
64.600000,10.763260,102.324260,-0.358775,-52.113318,-0.444375,-33.416345
64.700000,10.779930,102.574840,-0.359331,-52.240937,-0.445242,-33.469149
64.800000,10.796590,102.861530,-0.359886,-52.386947,-0.446110,-33.533601
64.900000,10.813290,103.136510,-0.360443,-52.526993,-0.446980,-33.594006
65.000000,10.829980,103.355160,-0.360999,-52.638351,-0.447850,-33.635941
65.100000,10.846560,103.630920,-0.361552,-52.778794,-0.448715,-33.696516
65.200000,10.863190,103.880330,-0.362106,-52.905818,-0.449584,-33.748286
65.300000,10.879890,104.125790,-0.362663,-53.030829,-0.450457,-33.798510
65.400000,10.896570,104.405600,-0.363219,-53.173335,-0.451329,-33.859770
65.500000,10.913180,104.653320,-0.363773,-53.299498,-0.452199,-33.910598
65.600000,10.929890,104.899730,-0.364330,-53.424994,-0.453075,-33.960684
65.700000,10.946590,105.177100,-0.364886,-53.566257,-0.453951,-34.020662
65.800000,10.963300,105.430080,-0.365443,-53.695099,-0.454829,-34.072583
65.900000,10.979920,105.673700,-0.365997,-53.819173,-0.455702,-34.121499
66.000000,10.996560,105.994630,-0.366552,-53.982622,-0.456577,-34.195184
66.100000,11.013260,106.217860,-0.367109,-54.096312,-0.457457,-34.237087
66.200000,11.029960,106.485090,-0.367665,-54.232411,-0.458336,-34.293034
66.300000,11.046650,106.766840,-0.368222,-54.375905,-0.459217,-34.353519
66.400000,11.063250,107.049130,-0.368775,-54.519674,-0.460093,-34.414181
66.500000,11.079860,107.301230,-0.369329,-54.648068,-0.460970,-34.464970
66.600000,11.096580,107.583670,-0.369886,-54.791913,-0.461855,-34.525152
66.700000,11.113280,107.829220,-0.370443,-54.916971,-0.462738,-34.573382
66.800000,11.129910,108.117330,-0.370997,-55.063704,-0.463619,-34.635235
66.900000,11.146550,108.383490,-0.371552,-55.199258,-0.464501,-34.689882
67.000000,11.163240,108.671440,-0.372108,-55.345910,-0.465387,-34.751254
67.100000,11.179950,108.952840,-0.372665,-55.489226,-0.466275,-34.810333
67.200000,11.196580,109.232440,-0.373219,-55.631625,-0.467159,-34.868827
67.300000,11.213210,109.493350,-0.373774,-55.764505,-0.468043,-34.921202
67.400000,11.229880,109.800320,-0.374329,-55.920844,-0.468931,-34.988032
67.500000,11.246510,110.050430,-0.374884,-56.048224,-0.469818,-35.036660
67.600000,11.263170,110.364390,-0.375439,-56.208122,-0.470706,-35.105401
67.700000,11.279860,110.656140,-0.375995,-56.356709,-0.471597,-35.166850
67.800000,11.296530,110.893680,-0.376551,-56.477687,-0.472488,-35.210958
67.900000,11.313250,111.220820,-0.377108,-56.644298,-0.473383,-35.283261
68.000000,11.329940,111.459630,-0.377665,-56.765923,-0.474276,-35.327440
68.100000,11.346560,111.736760,-0.378219,-56.907065,-0.475167,-35.383750
68.200000,11.363240,112.017140,-0.378775,-57.049861,-0.476061,-35.440819
68.300000,11.379950,112.304970,-0.379332,-57.196452,-0.476958,-35.500026
68.400000,11.396650,112.572080,-0.379888,-57.332490,-0.477856,-35.552546
68.500000,11.413260,112.865940,-0.380442,-57.482151,-0.478749,-35.613527
68.600000,11.429890,113.177960,-0.380996,-57.641062,-0.479644,-35.680029
68.700000,11.446550,113.422980,-0.381552,-57.765849,-0.480542,-35.725193
68.800000,11.463240,113.735100,-0.382108,-57.924811,-0.481442,-35.791277
68.900000,11.479910,114.005910,-0.382664,-58.062733,-0.482341,-35.844235
69.000000,11.496550,114.346760,-0.383218,-58.236327,-0.483240,-35.919099
69.100000,11.513250,114.609890,-0.383775,-58.370338,-0.484143,-35.969261
69.200000,11.529910,114.915430,-0.384330,-58.525948,-0.485045,-36.032651
69.300000,11.546650,115.203230,-0.384888,-58.672523,-0.485951,-36.090154
69.400000,11.563270,115.498540,-0.385442,-58.822923,-0.486853,-36.150079
69.500000,11.579870,115.783620,-0.385996,-58.968113,-0.487753,-36.206677
69.600000,11.596550,116.090580,-0.386552,-59.124447,-0.488659,-36.269793
69.700000,11.613260,116.344280,-0.387109,-59.253655,-0.489568,-36.316052
69.800000,11.629910,116.663830,-0.387664,-59.416401,-0.490474,-36.382821
69.900000,11.646520,116.918210,-0.388217,-59.545955,-0.491378,-36.429183
70.000000,11.663260,117.271430,-0.388775,-59.725849,-0.492291,-36.505912
70.100000,11.679920,117.566950,-0.389331,-59.876356,-0.493200,-36.564654
70.200000,11.696600,117.894330,-0.389887,-60.043089,-0.494111,-36.633089
70.300000,11.713230,118.188760,-0.390441,-60.193041,-0.495020,-36.691210
70.400000,11.729930,118.492480,-0.390998,-60.347725,-0.495933,-36.751905
70.500000,11.746580,118.819630,-0.391553,-60.514341,-0.496845,-36.819789
70.600000,11.763310,119.084590,-0.392110,-60.649284,-0.497762,-36.868073
70.700000,11.779960,119.416320,-0.392665,-60.818232,-0.498675,-36.937021
70.800000,11.796570,119.724010,-0.393219,-60.974938,-0.499587,-36.998434
70.900000,11.813280,120.011290,-0.393776,-61.121248,-0.500506,-37.053168
71.000000,11.830000,120.314700,-0.394333,-61.275774,-0.501425,-37.112694
71.100000,11.846600,120.607860,-0.394887,-61.425079,-0.502340,-37.169134
71.200000,11.863190,120.948940,-0.395440,-61.598789,-0.503254,-37.240185
71.300000,11.879880,121.224870,-0.395996,-61.739319,-0.504174,-37.290796
71.400000,11.896550,121.572810,-0.396552,-61.916524,-0.505095,-37.363423
71.500000,11.913250,121.926800,-0.397108,-62.096809,-0.506018,-37.437649
71.600000,11.929900,122.211810,-0.397663,-62.241964,-0.506939,-37.490617
71.700000,11.946560,122.564310,-0.398219,-62.421491,-0.507861,-37.564088
71.800000,11.963220,122.843740,-0.398774,-62.563803,-0.508784,-37.614985
71.900000,11.979950,123.160870,-0.399332,-62.725316,-0.509712,-37.677111
72.000000,11.996620,123.453540,-0.399887,-62.874372,-0.510638,-37.731707
72.100000,12.013200,123.780040,-0.400440,-63.040657,-0.511559,-37.796656
72.200000,12.029880,124.127760,-0.400996,-63.217749,-0.512487,-37.867685
72.300000,12.046580,124.465720,-0.401553,-63.389871,-0.513417,-37.935499
72.400000,12.063270,124.775650,-0.402109,-63.547717,-0.514347,-37.994608
72.500000,12.079870,125.097890,-0.402662,-63.711832,-0.515273,-38.057477
72.600000,12.096600,125.438390,-0.403220,-63.885247,-0.516207,-38.125438
72.700000,12.113280,125.803810,-0.403776,-64.071354,-0.517139,-38.200879
72.800000,12.129990,126.103510,-0.404333,-64.223990,-0.518073,-38.256112
72.900000,12.146600,126.444610,-0.404887,-64.397711,-0.519003,-38.323936
73.000000,12.163240,126.772400,-0.405441,-64.564653,-0.519936,-38.387474
73.100000,12.179920,127.091530,-0.405997,-64.727185,-0.520871,-38.448120
73.200000,12.196620,127.404720,-0.406554,-64.886691,-0.521809,-38.506747
73.300000,12.213310,127.785740,-0.407110,-65.080743,-0.522747,-38.585700
73.400000,12.229890,128.124650,-0.407663,-65.253348,-0.523680,-38.651973
73.500000,12.246570,128.475770,-0.408219,-65.432172,-0.524619,-38.721516
73.600000,12.263230,128.749510,-0.408774,-65.571587,-0.525557,-38.767605
73.700000,12.279900,129.102870,-0.409330,-65.751552,-0.526498,-38.837469
73.800000,12.296500,129.495510,-0.409883,-65.951522,-0.527435,-38.919092
73.900000,12.313230,129.826950,-0.410441,-66.120323,-0.528380,-38.981831
74.000000,12.329910,130.155560,-0.410997,-66.287682,-0.529324,-39.043644
74.100000,12.346580,130.494540,-0.411553,-66.460323,-0.530268,-39.108400
74.200000,12.363220,130.823470,-0.412107,-66.627846,-0.531211,-39.170022
74.300000,12.379880,131.197050,-0.412663,-66.818109,-0.532156,-39.244770
74.400000,12.396600,131.555010,-0.413220,-67.000416,-0.533105,-39.314504
74.500000,12.413280,131.939640,-0.413776,-67.196307,-0.534053,-39.392088
74.600000,12.429970,132.283000,-0.414332,-67.371179,-0.535003,-39.457121
74.700000,12.446580,132.615910,-0.414886,-67.540728,-0.535949,-39.519026
74.800000,12.463270,132.991900,-0.415442,-67.732218,-0.536900,-39.593388
74.900000,12.479970,133.323150,-0.415999,-67.900923,-0.537853,-39.654207
75.000000,12.496660,133.633930,-0.416555,-68.059202,-0.538806,-39.708778
75.100000,12.513260,134.021120,-0.417109,-68.256396,-0.539755,-39.786062
75.200000,12.529900,134.386830,-0.417663,-68.442650,-0.540707,-39.856665
75.300000,12.546630,134.778810,-0.418221,-68.642284,-0.541665,-39.934640
75.400000,12.563280,135.119670,-0.418776,-68.815883,-0.542619,-39.997443
75.500000,12.579910,135.488710,-0.419330,-69.003833,-0.543573,-40.068433
75.600000,12.596530,135.873840,-0.419884,-69.199978,-0.544528,-40.143992
75.700000,12.613180,136.181260,-0.420439,-69.356546,-0.545485,-40.196326
75.800000,12.629870,136.573760,-0.420996,-69.556445,-0.546445,-40.273483
75.900000,12.646570,136.958400,-0.421552,-69.752340,-0.547407,-40.348079
76.000000,12.663240,137.300670,-0.422108,-69.926657,-0.548368,-40.410056
76.100000,12.679920,137.699540,-0.422664,-70.129800,-0.549331,-40.488458
76.200000,12.696620,138.079190,-0.423221,-70.323154,-0.550296,-40.560942
76.300000,12.713340,138.462250,-0.423778,-70.518245,-0.551262,-40.634164
76.400000,12.729930,138.818830,-0.424331,-70.699850,-0.552222,-40.699712
76.500000,12.746560,139.192870,-0.424885,-70.890347,-0.553186,-40.770078
76.600000,12.763270,139.563720,-0.425442,-71.079219,-0.554155,-40.839110
76.700000,12.779960,139.941010,-0.425999,-71.271371,-0.555124,-40.909862
76.800000,12.796590,140.315380,-0.426553,-71.462036,-0.556090,-40.979690
76.900000,12.813240,140.766450,-0.427108,-71.691764,-0.557058,-41.071638
77.000000,12.829920,141.046010,-0.427664,-71.834143,-0.558029,-41.113266
77.100000,12.846580,141.464230,-0.428219,-72.047141,-0.559000,-41.195162
77.200000,12.863260,141.858250,-0.428775,-72.247813,-0.559973,-41.269733
77.300000,12.879920,142.255570,-0.429331,-72.450167,-0.560945,-41.345088
77.400000,12.896590,142.647110,-0.429886,-72.649577,-0.561920,-41.418516
77.500000,12.913290,143.009310,-0.430443,-72.834044,-0.562896,-41.483139
77.600000,12.929950,143.462300,-0.430998,-73.064749,-0.563872,-41.573964
77.700000,12.946550,143.799740,-0.431552,-73.236606,-0.564845,-41.631227
77.800000,12.963200,144.218150,-0.432107,-73.449701,-0.565822,-41.711595
77.900000,12.979920,144.640460,-0.432664,-73.664781,-0.566804,-41.792682
78.000000,12.996610,145.057160,-0.433220,-73.877005,-0.567785,-41.871984
78.100000,13.013260,145.404630,-0.433775,-74.053970,-0.568764,-41.931184
78.200000,13.029920,145.828690,-0.434331,-74.269942,-0.569746,-42.012229
78.300000,13.046580,146.245390,-0.434886,-74.482166,-0.570728,-42.090914
78.400000,13.063290,146.625930,-0.435443,-74.675973,-0.571714,-42.158843
78.500000,13.079980,147.061830,-0.435999,-74.897975,-0.572700,-42.242508
78.600000,13.096610,147.490810,-0.436554,-75.116453,-0.573683,-42.324090
78.700000,13.113250,147.889130,-0.437108,-75.319315,-0.574668,-42.396615
78.800000,13.129930,148.293170,-0.437664,-75.525091,-0.575656,-42.470453
78.900000,13.146620,148.704800,-0.438221,-75.734733,-0.576646,-42.546208
79.000000,13.163280,149.109210,-0.438776,-75.940697,-0.577635,-42.619742
79.100000,13.179910,149.561770,-0.439330,-76.171184,-0.578623,-42.706872
79.200000,13.196580,149.983840,-0.439886,-76.386142,-0.579615,-42.784948
79.300000,13.213250,150.406190,-0.440442,-76.601244,-0.580607,-42.862864
79.400000,13.229870,150.789350,-0.440996,-76.796385,-0.581598,-42.929512
79.500000,13.246530,151.233830,-0.441551,-77.022757,-0.582592,-43.013282
79.600000,13.263290,151.641510,-0.442110,-77.230387,-0.583593,-43.086086
79.700000,13.279980,152.074110,-0.442666,-77.450708,-0.584591,-43.165913
79.800000,13.296610,152.479920,-0.443220,-77.657386,-0.585586,-43.238053
79.900000,13.313240,152.937710,-0.443775,-77.890536,-0.586582,-43.324689
80.000000,13.329920,153.345180,-0.444331,-78.098059,-0.587582,-43.396696
80.100000,13.346580,153.779660,-0.444886,-78.319338,-0.588582,-43.476161
80.200000,13.363290,154.230010,-0.445443,-78.548699,-0.589586,-43.559731
80.300000,13.379930,154.657940,-0.445998,-78.766642,-0.590586,-43.636903
80.400000,13.396510,155.141400,-0.446550,-79.012866,-0.591584,-43.729644
80.500000,13.413250,155.566680,-0.447108,-79.229460,-0.592593,-43.805308
80.600000,13.429950,156.024840,-0.447665,-79.462798,-0.593601,-43.890085
80.700000,13.446580,156.443910,-0.448219,-79.676229,-0.594605,-43.963803
80.800000,13.463220,156.909100,-0.448774,-79.913148,-0.595610,-44.050205
80.900000,13.479900,157.318450,-0.449330,-80.121629,-0.596620,-44.120577
81.000000,13.496600,157.815160,-0.449887,-80.374601,-0.597631,-44.215140
81.100000,13.513310,158.264270,-0.450444,-80.603331,-0.598644,-44.296071
81.200000,13.529930,158.683470,-0.450998,-80.816828,-0.599653,-44.368627
81.300000,13.546600,159.141630,-0.451553,-81.050167,-0.600665,-44.451694
81.400000,13.563260,159.597340,-0.452109,-81.282258,-0.601678,-44.533845
81.500000,13.579980,160.059740,-0.452666,-81.517756,-0.602696,-44.617440
81.600000,13.596610,160.525190,-0.453220,-81.754808,-0.603709,-44.701867
81.700000,13.613250,160.986270,-0.453775,-81.989634,-0.604724,-44.784788
81.800000,13.629960,161.522750,-0.454332,-82.262861,-0.605745,-44.888211
81.900000,13.646660,161.974350,-0.454889,-82.492859,-0.606765,-44.967792
82.000000,13.663280,162.417130,-0.455443,-82.718365,-0.607782,-45.044892
82.100000,13.679890,162.918110,-0.455996,-82.973512,-0.608799,-45.137895
82.200000,13.696580,163.412230,-0.456553,-83.225165,-0.609822,-45.228494
82.300000,13.713240,163.858440,-0.457108,-83.452418,-0.610845,-45.305650
82.400000,13.729920,164.350270,-0.457664,-83.702905,-0.611870,-45.395099
82.500000,13.746560,164.833650,-0.458219,-83.949089,-0.612893,-45.482049
82.600000,13.763210,165.310670,-0.458774,-84.192033,-0.613918,-45.566945
82.700000,13.779880,165.798220,-0.459329,-84.440340,-0.614945,-45.654415
82.800000,13.796580,166.282140,-0.459886,-84.686798,-0.615975,-45.740525
82.900000,13.813240,166.783260,-0.460441,-84.942017,-0.617004,-45.831201
83.000000,13.829920,167.269010,-0.460997,-85.189407,-0.618035,-45.917318
83.100000,13.846640,167.790360,-0.461555,-85.454929,-0.619069,-46.012808
83.200000,13.863350,168.272110,-0.462112,-85.700282,-0.620104,-46.097182
83.300000,13.879980,168.791340,-0.462666,-85.964724,-0.621135,-46.191769
83.400000,13.896570,169.275990,-0.463219,-86.211554,-0.622165,-46.276724
83.500000,13.913220,169.749400,-0.463774,-86.452660,-0.623200,-46.358164
83.600000,13.929900,170.272450,-0.464330,-86.719047,-0.624237,-46.452792
83.700000,13.946560,170.785630,-0.464885,-86.980407,-0.625274,-46.544492
83.800000,13.963180,171.296300,-0.465439,-87.240489,-0.626310,-46.635334
83.900000,13.979860,171.809340,-0.465995,-87.501778,-0.627351,-46.726358
84.000000,13.996520,172.331800,-0.466551,-87.767865,-0.628391,-46.819709
84.100000,14.013250,172.843140,-0.467108,-88.028288,-0.629437,-46.909541
84.200000,14.029880,173.399150,-0.467663,-88.311462,-0.630478,-47.011488
84.300000,14.046530,173.860140,-0.468218,-88.546242,-0.631521,-47.087327
84.400000,14.063240,174.412230,-0.468775,-88.827419,-0.632569,-47.187375
84.500000,14.079960,174.944050,-0.469332,-89.098273,-0.633619,-47.281602
84.600000,14.096640,175.468440,-0.469888,-89.365343,-0.634667,-47.373641
84.700000,14.113200,176.000020,-0.470440,-89.636074,-0.635709,-47.467679
84.800000,14.129900,176.522860,-0.470997,-89.902354,-0.636761,-47.558645
84.900000,14.146580,177.050290,-0.471553,-90.170972,-0.637812,-47.650610
85.000000,14.163280,177.585020,-0.472109,-90.443308,-0.638866,-47.744178
85.100000,14.179910,178.174060,-0.472664,-90.743304,-0.639917,-47.852241
85.200000,14.196560,178.676120,-0.473219,-90.999001,-0.640970,-47.936575
85.300000,14.213280,179.285640,-0.473776,-91.309427,-0.642028,-48.049212
85.400000,14.229950,179.769780,-0.474332,-91.555997,-0.643085,-48.128088
85.500000,14.246640,180.377200,-0.474888,-91.865354,-0.644144,-48.239600
85.600000,14.263240,180.881040,-0.475441,-92.121957,-0.645198,-48.323371
85.700000,14.279900,181.467360,-0.475997,-92.420568,-0.646257,-48.428685
85.800000,14.296590,182.012240,-0.476553,-92.698073,-0.647319,-48.522528
85.900000,14.313280,182.598180,-0.477109,-92.996489,-0.648383,-48.626996
86.000000,14.329900,183.155210,-0.477663,-93.280182,-0.649443,-48.723660
86.100000,14.346570,183.699250,-0.478219,-93.557260,-0.650507,-48.816401
86.200000,14.363260,184.295990,-0.478775,-93.861177,-0.651574,-48.922761
86.300000,14.379920,184.865040,-0.479331,-94.150992,-0.652640,-49.021534
86.400000,14.396560,185.402980,-0.479885,-94.424962,-0.653706,-49.111808
86.500000,14.413240,186.022510,-0.480441,-94.740486,-0.654776,-49.223241
86.600000,14.429980,186.589570,-0.480999,-95.029288,-0.655850,-49.320264
86.700000,14.446650,187.170850,-0.481555,-95.325331,-0.656921,-49.420941
86.800000,14.463330,187.755950,-0.482111,-95.623320,-0.657994,-49.522266
86.900000,14.479880,188.344410,-0.482663,-95.923020,-0.659060,-49.624560
87.000000,14.496540,188.961120,-0.483218,-96.237108,-0.660134,-49.733605
87.100000,14.513250,189.542420,-0.483775,-96.533162,-0.661213,-49.832831
87.200000,14.529920,190.132350,-0.484331,-96.833611,-0.662290,-49.934123
87.300000,14.546550,190.723280,-0.484885,-97.134569,-0.663365,-50.035473
87.400000,14.563220,191.322480,-0.485441,-97.439739,-0.664444,-50.138527
87.500000,14.579900,191.948930,-0.485997,-97.758787,-0.665526,-50.248343
87.600000,14.596580,192.547040,-0.486553,-98.063402,-0.666608,-50.350392
87.700000,14.613190,193.145610,-0.487106,-98.368251,-0.667687,-50.452453
87.800000,14.629860,193.732530,-0.487662,-98.667167,-0.668771,-50.550939
87.900000,14.646580,194.387340,-0.488219,-99.000659,-0.669859,-50.666623
88.000000,14.663280,194.984860,-0.488776,-99.304974,-0.670947,-50.767086
88.100000,14.679970,195.659550,-0.489332,-99.648591,-0.672036,-50.887313
88.200000,14.696580,196.275050,-0.489886,-99.962062,-0.673121,-50.992047
88.300000,14.713230,196.900150,-0.490441,-100.280423,-0.674210,-51.098792
88.400000,14.729930,197.527980,-0.490998,-100.600174,-0.675303,-51.205723
88.500000,14.746590,198.174360,-0.491553,-100.929373,-0.676394,-51.317237
88.600000,14.763220,198.775010,-0.492107,-101.235281,-0.677485,-51.416657
88.700000,14.779890,199.422700,-0.492663,-101.565147,-0.678580,-51.527757
88.800000,14.796590,200.071000,-0.493220,-101.895324,-0.679678,-51.638546
88.900000,14.813300,200.731380,-0.493777,-102.231652,-0.680777,-51.752048
89.000000,14.829930,201.402500,-0.494331,-102.573451,-0.681873,-51.868214
89.100000,14.846530,201.998700,-0.494884,-102.877093,-0.682968,-51.964831
89.200000,14.863230,202.660580,-0.495441,-103.214186,-0.684070,-52.077646
89.300000,14.879920,203.326720,-0.495997,-103.553448,-0.685174,-52.191214
89.400000,14.896570,203.964360,-0.496552,-103.878196,-0.686276,-52.297235
89.500000,14.913230,204.699920,-0.497108,-104.252813,-0.687379,-52.427940
89.600000,14.929870,205.318510,-0.497662,-104.567858,-0.688483,-52.528374
89.700000,14.946600,206.037190,-0.498220,-104.933879,-0.689594,-52.653722
89.800000,14.963310,206.724790,-0.498777,-105.284071,-0.690704,-52.770798
89.900000,14.979900,207.365490,-0.499330,-105.610377,-0.691808,-52.875947
90.000000,14.996560,208.034360,-0.499885,-105.951030,-0.692918,-52.987664
90.100000,15.013280,208.765180,-0.500443,-106.323233,-0.694033,-53.114551
90.200000,15.029990,209.478930,-0.501000,-106.686743,-0.695149,-53.236720
90.300000,15.046610,210.132710,-0.501554,-107.019710,-0.696259,-53.343582
90.400000,15.063230,210.837250,-0.502108,-107.378530,-0.697371,-53.462947
90.500000,15.079910,211.499500,-0.502664,-107.715811,-0.698489,-53.570986
90.600000,15.096550,212.234380,-0.503218,-108.090082,-0.699605,-53.697171
90.700000,15.113240,212.934660,-0.503775,-108.446732,-0.700725,-53.814016
90.800000,15.129920,213.703410,-0.504331,-108.838253,-0.701846,-53.947784
90.900000,15.146590,214.377180,-0.504886,-109.181401,-0.702968,-54.057204
91.000000,15.163260,215.076710,-0.505442,-109.537669,-0.704091,-54.172730
91.100000,15.179910,215.800020,-0.505997,-109.906048,-0.705214,-54.293917
91.200000,15.196540,216.544170,-0.506551,-110.285040,-0.706336,-54.420006
91.300000,15.213210,217.294620,-0.507107,-110.667241,-0.707463,-54.547109
91.400000,15.229920,218.015490,-0.507664,-111.034377,-0.708594,-54.666221
91.500000,15.246630,218.681460,-0.508221,-111.373553,-0.709726,-54.771175
91.600000,15.263290,219.452900,-0.508776,-111.766444,-0.710856,-54.902323
91.700000,15.279910,220.192660,-0.509330,-112.143201,-0.711984,-55.025267
91.800000,15.296600,220.898500,-0.509887,-112.502682,-0.713119,-55.139065
91.900000,15.313310,221.748320,-0.510444,-112.935492,-0.714256,-55.288285
92.000000,15.329930,222.442020,-0.510998,-113.288791,-0.715388,-55.398483
92.100000,15.346510,223.222230,-0.511550,-113.686148,-0.716519,-55.529961
92.200000,15.363180,223.976460,-0.512106,-114.070274,-0.717657,-55.654202
92.300000,15.379900,224.730710,-0.512663,-114.454411,-0.718800,-55.777831
92.400000,15.396610,225.497590,-0.513220,-114.844980,-0.719944,-55.904201
92.500000,15.413250,226.272220,-0.513775,-115.239495,-0.721084,-56.032324
92.600000,15.429880,227.024570,-0.514329,-115.622664,-0.722225,-56.154536
92.700000,15.446550,227.842030,-0.514885,-116.038993,-0.723369,-56.292256
92.800000,15.463270,228.647290,-0.515442,-116.449109,-0.724519,-56.426308
92.900000,15.479900,229.410510,-0.515997,-116.837813,-0.725663,-56.549891
93.000000,15.496550,230.226330,-0.516552,-117.253307,-0.726811,-56.685916
93.100000,15.513260,230.989640,-0.517109,-117.642058,-0.727964,-56.808330
93.200000,15.529910,231.828580,-0.517664,-118.069326,-0.729114,-56.949126
93.300000,15.546610,232.609330,-0.518220,-118.466959,-0.730268,-57.074972
93.400000,15.563240,233.413730,-0.518775,-118.876637,-0.731420,-57.206449
93.500000,15.579930,234.220350,-0.519331,-119.287445,-0.732576,-57.337777
93.600000,15.596610,235.050600,-0.519887,-119.710288,-0.733734,-57.474465
93.700000,15.613360,235.837190,-0.520445,-120.110895,-0.734897,-57.599740
93.800000,15.629900,236.644520,-0.520997,-120.522064,-0.736048,-57.730471
93.900000,15.646530,237.527190,-0.521551,-120.971605,-0.737206,-57.878743
94.000000,15.663250,238.377320,-0.522108,-121.404572,-0.738371,-58.018233
94.100000,15.679910,239.180730,-0.522664,-121.813746,-0.739534,-58.146127
94.200000,15.696590,240.051120,-0.523220,-122.257031,-0.740699,-58.289748
94.300000,15.713200,240.887830,-0.523773,-122.683164,-0.741861,-58.424994
94.400000,15.729860,241.723020,-0.524329,-123.108523,-0.743028,-58.559195
94.500000,15.746600,242.586440,-0.524887,-123.548259,-0.744202,-58.699425
94.600000,15.763290,243.416960,-0.525443,-123.971240,-0.745374,-58.831420
94.700000,15.779890,244.308730,-0.525996,-124.425414,-0.746540,-58.978103
94.800000,15.796610,245.169830,-0.526554,-124.863969,-0.747717,-59.116388
94.900000,15.813260,246.038250,-0.527109,-125.306252,-0.748890,-59.256240
95.000000,15.830000,246.931060,-0.527667,-125.760956,-0.750070,-59.401092
95.100000,15.846640,247.818150,-0.528221,-126.212747,-0.751245,-59.544482
95.200000,15.863240,248.699200,-0.528775,-126.661462,-0.752419,-59.686090
95.300000,15.879960,249.544460,-0.529332,-127.091950,-0.753602,-59.818114
95.400000,15.896650,250.479340,-0.529888,-127.568080,-0.754785,-59.971243
95.500000,15.913300,251.354140,-0.530443,-128.013612,-0.755966,-60.109645
95.600000,15.929900,252.228680,-0.530997,-128.459012,-0.757145,-60.247705
95.700000,15.946570,253.188950,-0.531552,-128.948073,-0.758331,-60.405424
95.800000,15.963250,254.075390,-0.532108,-129.399534,-0.759518,-60.544963
95.900000,15.979890,254.964660,-0.532663,-129.852435,-0.760705,-60.684847
96.000000,15.996480,255.923110,-0.533216,-130.340570,-0.761889,-60.840892
96.100000,16.013200,256.877870,-0.533773,-130.826825,-0.763083,-60.994954
96.200000,16.029900,257.809840,-0.534330,-131.301473,-0.764278,-61.143157
96.300000,16.046600,258.781680,-0.534887,-131.796427,-0.765474,-61.300276
96.400000,16.063270,259.696660,-0.535442,-132.262423,-0.766670,-61.443523
96.500000,16.079880,260.664310,-0.535996,-132.755243,-0.767862,-61.598964
96.600000,16.096590,261.581270,-0.536553,-133.222247,-0.769063,-61.741451
96.700000,16.113280,262.564640,-0.537109,-133.723073,-0.770264,-61.899162
96.800000,16.129960,263.523220,-0.537665,-134.211274,-0.771466,-62.050525
96.900000,16.146570,264.478450,-0.538219,-134.697769,-0.772665,-62.200870
97.000000,16.163270,265.465910,-0.538776,-135.200678,-0.773871,-62.357842
97.100000,16.179960,266.423650,-0.539332,-135.688451,-0.775078,-62.507327
97.200000,16.196630,267.447970,-0.539888,-136.210133,-0.776285,-62.671962
97.300000,16.213240,268.394070,-0.540441,-136.691977,-0.777489,-62.817983
97.400000,16.229880,269.403260,-0.540996,-137.205954,-0.778696,-62.978082
97.500000,16.246580,270.356750,-0.541553,-137.691562,-0.779910,-63.124329
97.600000,16.263230,271.383910,-0.542108,-138.214690,-0.781121,-63.287447
97.700000,16.279930,272.407260,-0.542664,-138.735878,-0.782338,-63.448865
97.800000,16.296570,273.396760,-0.543219,-139.239826,-0.783551,-63.602107
97.900000,16.313290,274.489960,-0.543776,-139.796589,-0.784772,-63.778512
98.000000,16.329960,275.440000,-0.544332,-140.280440,-0.785991,-63.921308
98.100000,16.346590,276.461610,-0.544886,-140.800742,-0.787208,-64.080342
98.200000,16.363190,277.513760,-0.545440,-141.336597,-0.788425,-64.246011
98.300000,16.379900,278.544310,-0.545997,-141.861452,-0.789651,-64.405572
98.400000,16.396620,279.586700,-0.546554,-142.392337,-0.790879,-64.567236
98.500000,16.413270,280.656070,-0.547109,-142.936963,-0.792104,-64.734864
98.600000,16.429920,281.729520,-0.547664,-143.483666,-0.793330,-64.902828
98.700000,16.446550,282.788480,-0.548218,-144.022990,-0.794556,-65.066947
98.800000,16.463240,283.850680,-0.548775,-144.563964,-0.795788,-65.230923
98.900000,16.479940,284.924840,-0.549331,-145.111029,-0.797023,-65.396994
99.000000,16.496640,286.002690,-0.549888,-145.659974,-0.798259,-65.563302
99.100000,16.513250,287.082980,-0.550442,-146.210161,-0.799490,-65.729996
99.200000,16.529870,288.183990,-0.550996,-146.770901,-0.800723,-65.900771
99.300000,16.546590,289.272610,-0.551553,-147.325331,-0.801965,-66.067602
99.400000,16.563280,290.347440,-0.552109,-147.872737,-0.803206,-66.230819
99.500000,16.579890,291.445250,-0.552663,-148.431847,-0.804443,-66.399057
99.600000,16.596500,292.615570,-0.553217,-149.027886,-0.805682,-66.583176
99.700000,16.613250,293.760160,-0.553775,-149.610821,-0.806932,-66.760089
99.800000,16.629910,294.886170,-0.554330,-150.184293,-0.808177,-66.932584
99.900000,16.646570,296.045780,-0.554886,-150.774878,-0.809424,-67.112059
100.000000,16.663250,297.169250,-0.555442,-151.347056,-0.810674,-67.282595
100.100000,16.679930,298.306400,-0.555998,-151.926202,-0.811925,-67.455588
100.200000,16.696550,299.468870,-0.556552,-152.518243,-0.813174,-67.633961
100.300000,16.713200,300.617550,-0.557107,-153.103261,-0.814426,-67.808414
100.400000,16.729850,301.779420,-0.557662,-153.694997,-0.815680,-67.985189
100.500000,16.746540,302.956390,-0.558218,-154.294422,-0.816939,-68.164499
100.600000,16.763310,304.145050,-0.558777,-154.899802,-0.818205,-68.345355
100.700000,16.779950,305.305940,-0.559332,-155.491038,-0.819463,-68.519977
100.800000,16.796550,306.522280,-0.559885,-156.110515,-0.820719,-68.706579
100.900000,16.813210,307.732450,-0.560440,-156.726850,-0.821982,-68.890802
101.000000,16.829910,308.904790,-0.560997,-157.323918,-0.823249,-69.065672
101.100000,16.846600,310.143520,-0.561553,-157.954798,-0.824517,-69.254755
101.200000,16.863200,311.344420,-0.562107,-158.566411,-0.825780,-69.435174
101.300000,16.879860,312.557590,-0.562662,-159.184273,-0.827049,-69.617332
101.400000,16.896530,313.773990,-0.563218,-159.803781,-0.828320,-69.799468
101.500000,16.913280,315.045230,-0.563776,-160.451218,-0.829599,-69.992672
101.600000,16.929900,316.288390,-0.564330,-161.084354,-0.830870,-70.179621
101.700000,16.946580,317.506650,-0.564886,-161.704809,-0.832147,-70.360026
101.800000,16.963190,318.766420,-0.565440,-162.346405,-0.833420,-70.549308
101.900000,16.979910,320.048400,-0.565997,-162.999312,-0.834704,-70.742190
102.000000,16.996650,321.332210,-0.566555,-163.653151,-0.835990,-70.934640
102.100000,17.013240,322.591950,-0.567108,-164.294731,-0.837267,-71.121875
102.200000,17.029870,323.916080,-0.567662,-164.969105,-0.838548,-71.322358
102.300000,17.046580,325.176570,-0.568219,-165.611067,-0.839838,-71.507657
102.400000,17.063250,326.506320,-0.568775,-166.288303,-0.841125,-71.707674
102.500000,17.079900,327.796940,-0.569330,-166.945611,-0.842413,-71.898466
102.600000,17.096580,329.054050,-0.569886,-167.585852,-0.843705,-72.081021
102.700000,17.113260,330.431490,-0.570442,-168.287376,-0.844999,-72.289189
102.800000,17.129940,331.818790,-0.570998,-168.993922,-0.846294,-72.498731
102.900000,17.146580,333.158570,-0.571553,-169.676266,-0.847587,-72.697344
103.000000,17.163230,334.470490,-0.572108,-170.344422,-0.848884,-72.889072
103.100000,17.179900,335.810940,-0.572663,-171.027107,-0.850183,-73.086154
103.200000,17.196600,337.195250,-0.573220,-171.732131,-0.851487,-73.291839
103.300000,17.213310,338.589870,-0.573777,-172.442405,-0.852793,-73.498919
103.400000,17.229900,339.973540,-0.574330,-173.147102,-0.854091,-73.703527
103.500000,17.246600,341.390960,-0.574887,-173.868988,-0.855399,-73.914025
103.600000,17.263320,342.780090,-0.575444,-174.576466,-0.856711,-74.117486
103.700000,17.280030,344.171810,-0.576001,-175.285263,-0.858024,-74.320776
103.800000,17.296590,345.596220,-0.576553,-176.010710,-0.859327,-74.531207
103.900000,17.313220,347.011540,-0.577107,-176.731526,-0.860637,-74.738466
104.000000,17.329920,348.406220,-0.577664,-177.441831,-0.861954,-74.940073
104.100000,17.346580,349.849880,-0.578219,-178.177081,-0.863270,-75.151648
104.200000,17.363270,351.241120,-0.578776,-178.885633,-0.864590,-75.350982
104.300000,17.379880,352.685330,-0.579329,-179.621164,-0.865905,-75.561355
104.400000,17.396540,354.197660,-0.579885,-180.391387,-0.867226,-75.785188
104.500000,17.413220,355.656830,-0.580441,-181.134536,-0.868550,-75.996685
104.600000,17.429920,357.141050,-0.580997,-181.890443,-0.869878,-76.212581
104.700000,17.446570,358.608340,-0.581552,-182.637728,-0.871203,-76.424331
104.800000,17.463230,360.092530,-0.582108,-183.393620,-0.872531,-76.638788
104.900000,17.479910,361.639680,-0.582664,-184.181577,-0.873863,-76.865664
105.000000,17.496610,363.091340,-0.583220,-184.920901,-0.875198,-77.071271
105.100000,17.513210,364.600430,-0.583774,-185.689474,-0.876526,-77.288849
105.200000,17.529830,366.129640,-0.584328,-186.468294,-0.877858,-77.509711
105.300000,17.546590,367.690670,-0.584886,-187.263321,-0.879203,-77.735564
105.400000,17.563260,369.206300,-0.585442,-188.035225,-0.880542,-77.951507
105.500000,17.579970,370.796970,-0.585999,-188.845346,-0.881887,-78.182162
105.600000,17.596580,372.356450,-0.586553,-189.639583,-0.883225,-78.405980
105.700000,17.613260,373.914950,-0.587109,-190.433320,-0.884571,-78.628268
105.800000,17.629920,375.469120,-0.587664,-191.224853,-0.885917,-78.848891
105.900000,17.646630,377.068480,-0.588221,-192.039400,-0.887268,-79.077792
106.000000,17.663270,378.651090,-0.588776,-192.845417,-0.888616,-79.302728
106.100000,17.679920,380.286900,-0.589331,-193.678528,-0.889967,-79.537832
106.200000,17.696570,381.892270,-0.589886,-194.496136,-0.891319,-79.765653
106.300000,17.713290,383.545200,-0.590443,-195.337966,-0.892679,-80.002031
106.400000,17.729930,385.190730,-0.590998,-196.176028,-0.894034,-80.236453
106.500000,17.746540,386.815430,-0.591551,-197.003481,-0.895389,-80.465809
106.600000,17.763230,388.532990,-0.592108,-197.878227,-0.896752,-80.713012
106.700000,17.779880,390.187440,-0.592663,-198.720831,-0.898114,-80.946414
106.800000,17.796590,391.882900,-0.593220,-199.584322,-0.899482,-81.186977
106.900000,17.813200,393.570190,-0.593773,-200.443652,-0.900844,-81.425557
107.000000,17.829880,395.229310,-0.594329,-201.288635,-0.902214,-81.656895
107.100000,17.846560,396.932430,-0.594885,-202.156027,-0.903585,-81.896371
107.200000,17.863300,398.681060,-0.595443,-203.046597,-0.904963,-82.143854
107.300000,17.879960,400.413570,-0.595999,-203.928957,-0.906337,-82.387570
107.400000,17.896590,402.145230,-0.596553,-204.810884,-0.907710,-82.630337
107.500000,17.913280,403.943820,-0.597109,-205.726898,-0.909090,-82.885447
107.600000,17.929980,405.684910,-0.597666,-206.613628,-0.910473,-83.127687
107.700000,17.946640,407.467590,-0.598221,-207.521540,-0.911854,-83.377727
107.800000,17.963230,409.235200,-0.598774,-208.421776,-0.913231,-83.624166
107.900000,17.979940,411.045410,-0.599331,-209.343708,-0.914620,-83.877464
108.000000,17.996610,412.787170,-0.599887,-210.230779,-0.916008,-84.116068
108.100000,18.013270,414.648100,-0.600442,-211.178543,-0.917397,-84.378006
108.200000,18.029860,416.456880,-0.600995,-212.099747,-0.918782,-84.628789
108.300000,18.046570,418.307830,-0.601552,-213.042428,-0.920179,-84.886259
108.400000,18.063240,420.174070,-0.602108,-213.992897,-0.921575,-85.146062
108.500000,18.079910,421.994080,-0.602664,-214.919820,-0.922972,-85.395453
108.600000,18.096560,423.851870,-0.603219,-215.865985,-0.924370,-85.651593
108.700000,18.113190,425.785740,-0.603773,-216.850897,-0.925768,-85.922180
108.800000,18.129870,427.671510,-0.604329,-217.811311,-0.927172,-86.181619
108.900000,18.146570,429.562650,-0.604886,-218.774461,-0.928580,-86.440925
109.000000,18.163300,431.473140,-0.605443,-219.747466,-0.929993,-86.702828
109.100000,18.179900,433.350460,-0.605997,-220.703577,-0.931396,-86.957945
109.200000,18.196600,435.337680,-0.606553,-221.715660,-0.932810,-87.233287
109.300000,18.213270,437.296300,-0.607109,-222.713177,-0.934223,-87.502003
109.400000,18.229940,439.264950,-0.607665,-223.715802,-0.935638,-87.771614
109.500000,18.246600,441.232240,-0.608220,-224.717735,-0.937055,-88.039914
109.600000,18.263280,443.264310,-0.608776,-225.752659,-0.938475,-88.319858
109.700000,18.279970,445.256560,-0.609332,-226.767304,-0.939898,-88.590653
109.800000,18.296660,447.243770,-0.609889,-227.779382,-0.941323,-88.859318
109.900000,18.313300,449.290160,-0.610443,-228.821600,-0.942746,-89.138980
110.000000,18.329860,451.304960,-0.610995,-229.847729,-0.944164,-89.411839
110.100000,18.346560,453.384920,-0.611552,-230.907044,-0.945596,-89.695379
110.200000,18.363230,455.444000,-0.612108,-231.955724,-0.947027,-89.973847
110.300000,18.379910,457.569920,-0.612664,-233.038447,-0.948462,-90.264257
110.400000,18.396530,459.681760,-0.613218,-234.113998,-0.949893,-90.551158
110.500000,18.413220,461.778380,-0.613774,-235.181798,-0.951333,-90.833325
110.600000,18.429940,463.896360,-0.614331,-236.260476,-0.952777,-91.118263
110.700000,18.446600,466.027370,-0.614887,-237.345791,-0.954218,-91.405029
110.800000,18.463220,468.219540,-0.615441,-238.462254,-0.955657,-91.702885
110.900000,18.479880,470.372250,-0.615996,-239.558620,-0.957102,-91.991468
111.000000,18.496600,472.562440,-0.616553,-240.674074,-0.958555,-92.285672
111.100000,18.513250,474.739010,-0.617108,-241.782592,-0.960003,-92.576540
111.200000,18.529970,477.018070,-0.617666,-242.943308,-0.961460,-92.885568
111.300000,18.546580,479.214230,-0.618219,-244.061803,-0.962909,-93.178078
111.400000,18.563210,481.408600,-0.618774,-245.179387,-0.964362,-93.468839
111.500000,18.579910,483.704130,-0.619330,-246.348491,-0.965823,-93.777398
111.600000,18.596640,485.956090,-0.619888,-247.495404,-0.967289,-94.075973
111.700000,18.613260,488.162410,-0.620442,-248.619074,-0.968748,-94.365358
111.800000,18.629890,490.446900,-0.620996,-249.782555,-0.970209,-94.668504
111.900000,18.646670,492.847200,-0.621556,-251.005018,-0.971686,-94.991427
112.000000,18.663270,495.100980,-0.622109,-252.152859,-0.973149,-95.286296
112.100000,18.679850,497.436650,-0.622662,-253.342406,-0.974613,-95.595801
112.200000,18.696540,499.804230,-0.623218,-254.548204,-0.976089,-95.909181
112.300000,18.713190,502.125610,-0.623773,-255.730473,-0.977563,-96.212709
112.400000,18.729890,504.539610,-0.624330,-256.959913,-0.979043,-96.532216
112.500000,18.746600,506.958710,-0.624887,-258.191951,-0.980527,-96.851243
112.600000,18.763240,509.401490,-0.625441,-259.436048,-0.982007,-97.174020
112.700000,18.779890,511.824920,-0.625996,-260.670291,-0.983490,-97.491645
112.800000,18.796610,514.247130,-0.626554,-261.903913,-0.984981,-97.807056
112.900000,18.813290,516.705440,-0.627110,-263.155920,-0.986471,-98.128299
113.000000,18.829890,519.188290,-0.627663,-264.420425,-0.987956,-98.453508
113.100000,18.846520,521.661930,-0.628217,-265.680239,-0.989446,-98.775308
113.200000,18.863250,524.161070,-0.628775,-266.953041,-0.990947,-99.099643
113.300000,18.879940,526.702510,-0.629331,-268.247386,-0.992447,-99.430901
113.400000,18.896590,529.217470,-0.629886,-269.528244,-0.993945,-99.756087
113.500000,18.913230,531.797000,-0.630441,-270.841988,-0.995445,-100.092094
113.600000,18.929870,534.372440,-0.630996,-272.153649,-0.996947,-100.425876
113.700000,18.946540,536.996950,-0.631551,-273.490301,-0.998454,-100.767137
113.800000,18.963230,539.616460,-0.632108,-274.824406,-0.999965,-101.105792
113.900000,18.979910,542.212400,-0.632664,-276.146508,-1.001477,-101.438646
114.000000,18.996580,544.851750,-0.633219,-277.490718,-1.002991,-101.778230
114.100000,19.013280,547.568420,-0.633776,-278.874306,-1.004510,-102.130464
114.200000,19.029960,550.271850,-0.634332,-280.251152,-1.006029,-102.478878
114.300000,19.046560,552.883910,-0.634885,-281.581463,-1.007544,-102.809522
114.400000,19.063210,555.661500,-0.635440,-282.996078,-1.009065,-103.168956
114.500000,19.079950,558.435420,-0.635998,-284.408824,-1.010597,-103.525286
114.600000,19.096620,561.172970,-0.636554,-285.803047,-1.012125,-103.873974
114.700000,19.113240,563.968690,-0.637108,-287.226895,-1.013650,-104.232342
114.800000,19.129920,566.764400,-0.637664,-288.650739,-1.015183,-104.588554
114.900000,19.146600,569.559390,-0.638220,-290.074215,-1.016719,-104.943050
115.000000,19.163250,572.403560,-0.638775,-291.522739,-1.018254,-105.305301
115.100000,19.179930,575.279110,-0.639331,-292.987245,-1.019795,-105.671417
115.200000,19.196580,578.127810,-0.639886,-294.438076,-1.021335,-106.031273
115.300000,19.213240,581.002010,-0.640441,-295.901894,-1.022878,-106.394090
115.400000,19.229990,583.929500,-0.641000,-297.392852,-1.024432,-106.764133
115.500000,19.246660,586.821900,-0.641555,-298.865940,-1.025981,-107.126902
115.600000,19.263180,589.732480,-0.642106,-300.348286,-1.027518,-107.492849
115.700000,19.279870,592.776490,-0.642662,-301.898587,-1.029074,-107.879737
115.800000,19.296590,595.817750,-0.643220,-303.447488,-1.030635,-108.264096
115.900000,19.313300,598.811580,-0.643777,-304.972233,-1.032197,-108.638226
116.000000,19.329910,601.828190,-0.644330,-306.508580,-1.033753,-109.015805
116.100000,19.346570,604.890080,-0.644886,-308.067988,-1.035315,-109.399358
116.200000,19.363260,607.983640,-0.645442,-309.643525,-1.036883,-109.786589
116.300000,19.379920,611.148380,-0.645997,-311.255314,-1.038451,-110.185211
116.400000,19.396600,614.285520,-0.646553,-312.853046,-1.040023,-110.576866
116.500000,19.413230,617.395810,-0.647108,-314.437104,-1.041592,-110.962443
116.600000,19.429870,620.586490,-0.647662,-316.062104,-1.043165,-111.360584
116.700000,19.446520,623.790220,-0.648217,-317.693750,-1.044742,-111.759155
116.800000,19.463210,626.970460,-0.648774,-319.313433,-1.046324,-112.151286
116.900000,19.479850,630.233890,-0.649328,-320.975484,-1.047905,-112.557008
117.000000,19.496520,633.511900,-0.649884,-322.644961,-1.049491,-112.963163
117.100000,19.513210,636.836360,-0.650440,-324.338095,-1.051081,-113.375516
117.200000,19.529930,640.139890,-0.650998,-326.020569,-1.052677,-113.781939
117.300000,19.546560,643.485290,-0.651552,-327.724367,-1.054266,-114.194900
117.400000,19.563210,646.894960,-0.652107,-329.460898,-1.055860,-114.617140
117.500000,19.579890,650.271060,-0.652663,-331.180331,-1.057460,-115.031183
117.600000,19.596590,653.756650,-0.653220,-332.955528,-1.059064,-115.462429
117.700000,19.613280,657.168640,-0.653776,-334.693240,-1.060669,-115.878832
117.800000,19.629880,660.581910,-0.654329,-336.431604,-1.062269,-116.294537
117.900000,19.646550,664.098080,-0.654885,-338.222375,-1.063878,-116.725615
118.000000,19.663230,667.652650,-0.655441,-340.032702,-1.065490,-117.161328
118.100000,19.679970,671.218140,-0.655999,-341.848592,-1.067111,-117.596257
118.200000,19.696600,674.716310,-0.656553,-343.630195,-1.068723,-118.018645
118.300000,19.713240,678.338130,-0.657108,-345.474773,-1.070340,-118.460536
118.400000,19.729920,681.951170,-0.657664,-347.314879,-1.071963,-118.898386
118.500000,19.746620,685.602660,-0.658221,-349.174567,-1.073590,-119.340651
118.600000,19.763280,689.298580,-0.658776,-351.056884,-1.075216,-119.789034
118.700000,19.779880,692.933470,-0.659329,-352.908118,-1.076839,-120.225444
118.800000,19.796590,696.690730,-0.659886,-354.821675,-1.078475,-120.679701
118.900000,19.813260,700.398440,-0.660442,-356.709996,-1.080111,-121.123733
119.000000,19.829900,704.191710,-0.660997,-358.641893,-1.081745,-121.580797
119.100000,19.846530,707.958130,-0.661551,-360.560115,-1.083382,-122.031210
119.200000,19.863230,711.797180,-0.662108,-362.515327,-1.085028,-122.491150
119.300000,19.879900,715.667720,-0.662663,-364.486577,-1.086674,-122.954687
119.400000,19.896630,719.641720,-0.663221,-366.510518,-1.088328,-123.433046
119.500000,19.913260,723.503720,-0.663775,-368.477419,-1.089976,-123.891197
119.600000,19.929910,727.474000,-0.664330,-370.499466,-1.091628,-124.365432
119.700000,19.946640,731.407840,-0.664888,-372.502954,-1.093290,-124.830210
119.800000,19.963330,735.361630,-0.665444,-374.516603,-1.094952,-125.296652
119.900000,19.979960,739.421570,-0.665999,-376.584313,-1.096610,-125.779663
120.000000,19.996550,743.477840,-0.666552,-378.650155,-1.098267,-126.260263
120.021000,20.000070,744.310790,-0.666669,-379.074373,-1.098619,-126.357240
