Repository: abubakardawood/tissue-phantom-material-database

Title:
A Database of Silicone Phantom Materials for Modeling Human Tissue Mechanics Across Varying Stiffnesses

Description:
This dataset contains processed mechanical compression test data for soft silicone phantoms
fabricated using Ecoflex (Smooth-On) with varying base materials and thinner concentrations.
The dataset provides force–compression measurements together with derived engineering and
true stress–strain quantities, intended for mechanical characterization, constitutive model
fitting, and the design of tissue-equivalent phantoms.

All files in this dataset are processed outputs generated from raw experimental measurements.
The raw data files are not included in this archive.

File: data/EF30_0T/EF30_0T_A2.csv (part 2 of 2)
Speed (mm/min): 10;
Machine: INSTRON 5900;
Load cell: 10kN;
Time (s),Compression (mm),Load (N),Engineering Strain [-],Engineering Stress (kPa),True Strain [-],True Stress (kPa)
56.700000,9.446630,84.425280,-0.314888,-42.997442,-0.378172,-29.458078
56.800000,9.463250,84.659570,-0.315442,-43.116765,-0.378981,-29.515941
56.900000,9.479910,84.893940,-0.315997,-43.236129,-0.379793,-29.573642
57.000000,9.496570,85.156280,-0.316552,-43.369737,-0.380605,-29.640946
57.100000,9.513280,85.313130,-0.317109,-43.449620,-0.381421,-29.671340
57.200000,9.529960,85.516430,-0.317665,-43.553160,-0.382235,-29.717831
57.300000,9.546550,85.733440,-0.318218,-43.663682,-0.383046,-29.769098
57.400000,9.563230,85.954960,-0.318774,-43.776502,-0.383862,-29.821677
57.500000,9.579940,86.175960,-0.319331,-43.889056,-0.384680,-29.873905
57.600000,9.596580,86.411010,-0.319886,-44.008766,-0.385495,-29.930978
57.700000,9.613200,86.599430,-0.320440,-44.104728,-0.386310,-29.971809
57.800000,9.629890,86.825170,-0.320996,-44.219696,-0.387129,-30.025336
57.900000,9.646600,87.040310,-0.321553,-44.329266,-0.387949,-30.075043
58.000000,9.663270,87.296100,-0.322109,-44.459539,-0.388769,-30.138721
58.100000,9.679960,87.474950,-0.322665,-44.550626,-0.389590,-30.175684
58.200000,9.696570,87.725320,-0.323219,-44.678139,-0.390408,-30.237315
58.300000,9.713230,87.930690,-0.323774,-44.782733,-0.391228,-30.283233
58.400000,9.729950,88.188890,-0.324332,-44.914233,-0.392053,-30.347125
58.500000,9.746560,88.326650,-0.324885,-44.984393,-0.392873,-30.369624
58.600000,9.763210,88.597570,-0.325440,-45.122372,-0.393695,-30.437732
58.700000,9.779970,88.817570,-0.325999,-45.234417,-0.394524,-30.488042
58.800000,9.796640,89.064290,-0.326555,-45.360070,-0.395348,-30.547528
58.900000,9.813280,89.255130,-0.327109,-45.457264,-0.396172,-30.587769
59.000000,9.829860,89.464420,-0.327662,-45.563855,-0.396994,-30.634311
59.100000,9.846580,89.722240,-0.328219,-45.695162,-0.397823,-30.697126
59.200000,9.863220,89.933330,-0.328774,-45.802669,-0.398649,-30.743942
59.300000,9.879890,90.133940,-0.329330,-45.904839,-0.399478,-30.787013
59.400000,9.896480,90.387620,-0.329883,-46.034037,-0.400302,-30.848206
59.500000,9.913200,90.595740,-0.330440,-46.140032,-0.401134,-30.893519
59.600000,9.929870,90.811580,-0.330996,-46.249958,-0.401965,-30.941422
59.700000,9.946600,91.024210,-0.331553,-46.358249,-0.402799,-30.988017
59.800000,9.963270,91.272270,-0.332109,-46.484585,-0.403630,-31.046636
59.900000,9.979890,91.500880,-0.332663,-46.601016,-0.404460,-31.098582
60.000000,9.996590,91.698620,-0.333220,-46.701724,-0.405295,-31.139791
60.100000,10.013290,92.017050,-0.333776,-46.863899,-0.406130,-31.221838
60.200000,10.029980,92.215410,-0.334333,-46.964923,-0.406965,-31.263015
60.300000,10.046580,92.465610,-0.334886,-47.092348,-0.407797,-31.321780
60.400000,10.063300,92.669730,-0.335443,-47.196306,-0.408635,-31.364620
60.500000,10.079960,92.878960,-0.335999,-47.302866,-0.409471,-31.409166
60.600000,10.096610,93.194200,-0.336554,-47.463416,-0.410307,-31.489430
60.700000,10.113270,93.374800,-0.337109,-47.555395,-0.411145,-31.524043
60.800000,10.129940,93.645030,-0.337665,-47.693022,-0.411983,-31.588774
60.900000,10.146600,93.825580,-0.338220,-47.784976,-0.412822,-31.623141
61.000000,10.163290,94.104630,-0.338776,-47.927095,-0.413663,-31.690529
61.100000,10.179970,94.265540,-0.339332,-48.009045,-0.414504,-31.718024
61.200000,10.196560,94.529660,-0.339885,-48.143561,-0.415342,-31.780270
61.300000,10.213250,94.761310,-0.340442,-48.261539,-0.416185,-31.831300
61.400000,10.229980,94.996250,-0.340999,-48.381193,-0.417031,-31.883238
61.500000,10.246640,95.259830,-0.341555,-48.515433,-0.417874,-31.944760
61.600000,10.263210,95.513640,-0.342107,-48.644697,-0.418713,-32.003006
61.700000,10.279890,95.724080,-0.342663,-48.751874,-0.419558,-32.046410
61.800000,10.296550,95.977430,-0.343218,-48.880904,-0.420404,-32.104081
61.900000,10.313240,96.210170,-0.343775,-48.999437,-0.421251,-32.154672
62.000000,10.329910,96.440540,-0.344330,-49.116764,-0.422098,-32.204372
62.100000,10.346540,96.671630,-0.344885,-49.234457,-0.422944,-32.254248
62.200000,10.363240,96.912330,-0.345441,-49.357044,-0.423794,-32.307081
62.300000,10.379940,97.171270,-0.345998,-49.488921,-0.424645,-32.365854
62.400000,10.396660,97.400790,-0.346555,-49.605815,-0.425497,-32.414655
62.500000,10.413240,97.661070,-0.347108,-49.738375,-0.426344,-32.473787
62.600000,10.429910,97.878410,-0.347664,-49.849065,-0.427195,-32.518356
62.700000,10.446630,98.157550,-0.348221,-49.991230,-0.428050,-32.583234
62.800000,10.463270,98.400450,-0.348776,-50.114938,-0.428901,-32.636067
62.900000,10.479850,98.651540,-0.349328,-50.242817,-0.429750,-32.691577
63.000000,10.496550,98.903450,-0.349885,-50.371113,-0.430606,-32.747016
63.100000,10.513220,99.131680,-0.350441,-50.487350,-0.431461,-32.794529
63.200000,10.529840,99.363460,-0.350995,-50.605395,-0.432314,-32.843171
63.300000,10.546520,99.649050,-0.351551,-50.750844,-0.433171,-32.909351
63.400000,10.563170,99.870070,-0.352106,-50.863409,-0.434028,-32.954114
63.500000,10.579910,100.114490,-0.352664,-50.987891,-0.434889,-33.006314
63.600000,10.596600,100.412770,-0.353220,-51.139804,-0.435749,-33.076202
63.700000,10.613300,100.670480,-0.353777,-51.271054,-0.436610,-33.132552
63.800000,10.629920,100.871680,-0.354331,-51.373525,-0.437468,-33.170309
63.900000,10.646550,101.158290,-0.354885,-51.519494,-0.438327,-33.235998
64.000000,10.663270,101.442260,-0.355442,-51.664119,-0.439191,-33.300504
64.100000,10.679940,101.680500,-0.355998,-51.785453,-0.440053,-33.349936
64.200000,10.696530,101.882260,-0.356551,-51.888209,-0.440913,-33.387416
64.300000,10.713200,102.155850,-0.357107,-52.027547,-0.441776,-33.448163
64.400000,10.729890,102.405200,-0.357663,-52.154540,-0.442642,-33.500791
64.500000,10.746560,102.708980,-0.358219,-52.309254,-0.443508,-33.571103
64.600000,10.763250,102.942800,-0.358775,-52.428338,-0.444375,-33.618361
64.700000,10.779920,103.220010,-0.359331,-52.569519,-0.445242,-33.679679
64.800000,10.796590,103.463460,-0.359886,-52.693507,-0.446110,-33.729834
64.900000,10.813300,103.713710,-0.360443,-52.820959,-0.446980,-33.781996
65.000000,10.829980,103.975450,-0.360999,-52.954262,-0.447850,-33.837809
65.100000,10.846560,104.215870,-0.361552,-53.076707,-0.448715,-33.886717
65.200000,10.863200,104.514980,-0.362107,-53.229042,-0.449584,-33.954451
65.300000,10.879890,104.754170,-0.362663,-53.350861,-0.450457,-34.002477
65.400000,10.896580,105.009030,-0.363219,-53.480660,-0.451330,-34.055450
65.500000,10.913190,105.308590,-0.363773,-53.633224,-0.452200,-34.122906
65.600000,10.929880,105.564320,-0.364329,-53.763467,-0.453075,-34.175859
65.700000,10.946580,105.835260,-0.364886,-53.901455,-0.453951,-34.233569
65.800000,10.963280,106.070980,-0.365443,-54.021507,-0.454828,-34.279743
65.900000,10.979900,106.366520,-0.365997,-54.172024,-0.455701,-34.345244
66.000000,10.996540,106.579040,-0.366551,-54.280259,-0.456576,-34.383758
66.100000,11.013240,106.902950,-0.367108,-54.445225,-0.457455,-34.457948
66.200000,11.029950,107.194930,-0.367665,-54.593930,-0.458336,-34.521652
66.300000,11.046650,107.435520,-0.368222,-54.716461,-0.459217,-34.568675
66.400000,11.063270,107.715450,-0.368776,-54.859028,-0.460094,-34.628354
66.500000,11.079880,107.964410,-0.369329,-54.985822,-0.460971,-34.677945
66.600000,11.096600,108.213030,-0.369887,-55.112444,-0.461856,-34.727086
66.700000,11.113280,108.506310,-0.370443,-55.261810,-0.462738,-34.790478
66.800000,11.129920,108.796860,-0.370997,-55.409786,-0.463620,-34.852903
66.900000,11.146570,109.055370,-0.371552,-55.541444,-0.464503,-34.904891
67.000000,11.163270,109.360080,-0.372109,-55.696631,-0.465389,-34.971414
67.100000,11.179970,109.623700,-0.372666,-55.830892,-0.466276,-35.024635
67.200000,11.196590,109.900540,-0.373220,-55.971885,-0.467159,-35.082077
67.300000,11.213230,110.200680,-0.373774,-56.124745,-0.468044,-35.146756
67.400000,11.229890,110.460140,-0.374330,-56.256887,-0.468932,-35.198265
67.500000,11.246530,110.760120,-0.374884,-56.409666,-0.469819,-35.262566
67.600000,11.263170,111.056680,-0.375439,-56.560703,-0.470706,-35.325609
67.700000,11.279850,111.313350,-0.375995,-56.691424,-0.471597,-35.375732
67.800000,11.296530,111.573480,-0.376551,-56.823907,-0.472488,-35.426808
67.900000,11.313250,111.887400,-0.377108,-56.983785,-0.473383,-35.494725
68.000000,11.329950,112.230140,-0.377665,-57.158341,-0.474277,-35.571636
68.100000,11.346560,112.427410,-0.378219,-57.258810,-0.475167,-35.602459
68.200000,11.363240,112.730310,-0.378775,-57.413075,-0.476061,-35.666457
68.300000,11.379950,113.038940,-0.379332,-57.570259,-0.476958,-35.732037
68.400000,11.396650,113.326120,-0.379888,-57.716519,-0.477856,-35.790687
68.500000,11.413260,113.565350,-0.380442,-57.838358,-0.478749,-35.834217
68.600000,11.429900,113.897510,-0.380997,-58.007526,-0.479645,-35.906852
68.700000,11.446560,114.201160,-0.381552,-58.162173,-0.480542,-35.970280
68.800000,11.463250,114.453240,-0.382108,-58.290556,-0.481442,-36.017249
68.900000,11.479920,114.783320,-0.382664,-58.458665,-0.482342,-36.088638
69.000000,11.496560,115.031430,-0.383219,-58.585026,-0.483241,-36.134151
69.100000,11.513260,115.389440,-0.383775,-58.767359,-0.484144,-36.213896
69.200000,11.529930,115.663640,-0.384331,-58.907008,-0.485046,-36.267219
69.300000,11.546650,115.956630,-0.384888,-59.056227,-0.485951,-36.326174
69.400000,11.563250,116.228630,-0.385442,-59.194755,-0.486851,-36.378630
69.500000,11.579850,116.525310,-0.385995,-59.345853,-0.487752,-36.438651
69.600000,11.596550,116.834320,-0.386552,-59.503231,-0.488659,-36.502158
69.700000,11.613260,117.098390,-0.387109,-59.637720,-0.489568,-36.551442
69.800000,11.629900,117.420170,-0.387663,-59.801602,-0.490473,-36.618713
69.900000,11.646510,117.737390,-0.388217,-59.963160,-0.491378,-36.684442
70.000000,11.663260,117.999800,-0.388775,-60.096805,-0.492291,-36.732649
70.100000,11.679910,118.325970,-0.389330,-60.262922,-0.493199,-36.800738
70.200000,11.696600,118.633840,-0.389887,-60.419719,-0.494111,-36.862876
70.300000,11.713230,118.978070,-0.390441,-60.595033,-0.495020,-36.936248
70.400000,11.729930,119.247400,-0.390998,-60.732202,-0.495933,-36.986053
70.500000,11.746590,119.595070,-0.391553,-60.909269,-0.496845,-37.060062
70.600000,11.763310,119.900770,-0.392110,-61.064961,-0.497762,-37.120759
70.700000,11.779950,120.165720,-0.392665,-61.199899,-0.498675,-37.168840
70.800000,11.796570,120.507100,-0.393219,-61.373762,-0.499587,-37.240433
70.900000,11.813270,120.804160,-0.393776,-61.525053,-0.500505,-37.297985
71.000000,11.829980,121.116820,-0.394333,-61.684290,-0.501424,-37.360159
71.100000,11.846600,121.408050,-0.394887,-61.832612,-0.502340,-37.415738
71.200000,11.863200,121.733700,-0.395440,-61.998464,-0.503254,-37.481792
71.300000,11.879880,122.094120,-0.395996,-62.182025,-0.504174,-37.558192
71.400000,11.896560,122.369530,-0.396552,-62.322290,-0.505095,-37.608261
71.500000,11.913250,122.693160,-0.397108,-62.487113,-0.506018,-37.672960
71.600000,11.929910,123.038410,-0.397664,-62.662948,-0.506939,-37.744170
71.700000,11.946580,123.326610,-0.398219,-62.809727,-0.507862,-37.797679
71.800000,11.963230,123.628680,-0.398774,-62.963570,-0.508785,-37.855314
71.900000,11.979960,124.001240,-0.399332,-63.153313,-0.509713,-37.934174
72.000000,11.996610,124.317760,-0.399887,-63.314515,-0.510637,-37.995864
72.100000,12.013210,124.643710,-0.400440,-63.480520,-0.511560,-38.060360
72.200000,12.029880,124.960780,-0.400996,-63.642003,-0.512487,-38.121814
72.300000,12.046580,125.286630,-0.401553,-63.807957,-0.513417,-38.185702
72.400000,12.063260,125.606190,-0.402109,-63.970707,-0.514346,-38.247531
72.500000,12.079860,125.965120,-0.402662,-64.153509,-0.515272,-38.321329
72.600000,12.096600,126.279850,-0.403220,-64.313799,-0.516207,-38.381189
72.700000,12.113260,126.576100,-0.403775,-64.464678,-0.517138,-38.435431
72.800000,12.129980,126.910910,-0.404333,-64.635196,-0.518073,-38.501075
72.900000,12.146590,127.299640,-0.404886,-64.833174,-0.519003,-38.583108
73.000000,12.163240,127.613700,-0.405441,-64.993124,-0.519936,-38.642225
73.100000,12.179900,127.953900,-0.405997,-65.166386,-0.520870,-38.709051
73.200000,12.196620,128.307740,-0.406554,-65.346595,-0.521809,-38.779676
73.300000,12.213310,128.586120,-0.407110,-65.488373,-0.522747,-38.827380
73.400000,12.229880,128.961270,-0.407663,-65.679435,-0.523679,-38.904382
73.500000,12.246550,129.276950,-0.408218,-65.840210,-0.524618,-38.963029
73.600000,12.263200,129.662750,-0.408773,-66.036696,-0.525556,-39.042656
73.700000,12.279890,129.982570,-0.409330,-66.199579,-0.526497,-39.102128
73.800000,12.296500,130.333450,-0.409883,-66.378281,-0.527435,-39.170930
73.900000,12.313230,130.674840,-0.410441,-66.552150,-0.528380,-39.236419
74.000000,12.329910,131.031250,-0.410997,-66.733668,-0.529324,-39.306330
74.100000,12.346580,131.337230,-0.411553,-66.889502,-0.530268,-39.360949
74.200000,12.363220,131.707600,-0.412107,-67.078130,-0.531211,-39.434741
74.300000,12.379870,132.075380,-0.412662,-67.265439,-0.532155,-39.507526
74.400000,12.396590,132.434840,-0.413220,-67.448510,-0.533105,-39.577459
74.500000,12.413260,132.781860,-0.413775,-67.625246,-0.534052,-39.643587
74.600000,12.429960,133.198430,-0.414332,-67.837403,-0.535002,-39.730196
74.700000,12.446560,133.493790,-0.414885,-67.987829,-0.535947,-39.780676
74.800000,12.463250,133.866500,-0.415442,-68.177649,-0.536899,-39.853813
74.900000,12.479960,134.236080,-0.415999,-68.365874,-0.537852,-39.925762
75.000000,12.496640,134.582870,-0.416555,-68.542493,-0.538805,-39.990798
75.100000,12.513270,134.951950,-0.417109,-68.730464,-0.539755,-40.062369
75.200000,12.529900,135.261080,-0.417663,-68.887902,-0.540707,-40.115951
75.300000,12.546640,135.686740,-0.418221,-69.104689,-0.541665,-40.203634
75.400000,12.563290,136.050990,-0.418776,-69.290200,-0.542620,-40.273104
75.500000,12.579930,136.400590,-0.419331,-69.468250,-0.543574,-40.338059
75.600000,12.596550,136.765200,-0.419885,-69.653944,-0.544529,-40.407298
75.700000,12.613190,137.142490,-0.420440,-69.846097,-0.545486,-40.480027
75.800000,12.629860,137.509190,-0.420995,-70.032855,-0.546445,-40.549350
75.900000,12.646570,137.888640,-0.421552,-70.226108,-0.547407,-40.622128
76.000000,12.663250,138.243070,-0.422108,-70.406617,-0.548369,-40.687397
76.100000,12.679920,138.652940,-0.422664,-70.615362,-0.549331,-40.768791
76.200000,12.696610,139.064990,-0.423220,-70.825218,-0.550295,-40.850546
76.300000,12.713330,139.376430,-0.423778,-70.983833,-0.551262,-40.902470
76.400000,12.729930,139.764800,-0.424331,-71.181628,-0.552222,-40.977057
76.500000,12.746560,140.167620,-0.424885,-71.386783,-0.553186,-41.055586
76.600000,12.763280,140.538880,-0.425443,-71.575864,-0.554155,-41.124437
76.700000,12.779970,140.920670,-0.425999,-71.770308,-0.555124,-41.196228
76.800000,12.796590,141.303440,-0.426553,-71.965251,-0.556090,-41.268257
76.900000,12.813230,141.673900,-0.427108,-72.153925,-0.557057,-41.336430
77.000000,12.829920,142.101180,-0.427664,-72.371537,-0.558029,-41.420836
77.100000,12.846580,142.470430,-0.428219,-72.559594,-0.559000,-41.488173
77.200000,12.863260,142.889880,-0.428775,-72.773218,-0.559973,-41.569857
77.300000,12.879910,143.245380,-0.429330,-72.954273,-0.560945,-41.632791
77.400000,12.896590,143.683930,-0.429886,-73.177625,-0.561920,-41.719564
77.500000,12.913290,144.043370,-0.430443,-73.360686,-0.562896,-41.783092
77.600000,12.929950,144.426470,-0.430998,-73.555797,-0.563872,-41.853371
77.700000,12.946560,144.849120,-0.431552,-73.771051,-0.564845,-41.935006
77.800000,12.963200,145.294630,-0.432107,-73.997947,-0.565822,-42.022941
77.900000,12.979920,145.655270,-0.432664,-74.181620,-0.566804,-42.085903
78.000000,12.996610,146.066940,-0.433220,-74.391282,-0.567785,-42.163466
78.100000,13.013240,146.471650,-0.433775,-74.597399,-0.568763,-42.238937
78.200000,13.029890,146.887250,-0.434330,-74.809062,-0.569744,-42.317267
78.300000,13.046580,147.279170,-0.434886,-75.008665,-0.570728,-42.388447
78.400000,13.063300,147.720760,-0.435443,-75.233565,-0.571715,-42.473611
78.500000,13.079970,148.098020,-0.435999,-75.425702,-0.572699,-42.540171
78.600000,13.096590,148.508160,-0.436553,-75.634585,-0.573682,-42.616080
78.700000,13.113240,148.947540,-0.437108,-75.858359,-0.574667,-42.700064
78.800000,13.129920,149.395710,-0.437664,-76.086610,-0.575656,-42.786240
78.900000,13.146610,149.765960,-0.438220,-76.275177,-0.576646,-42.849844
79.000000,13.163270,150.229060,-0.438776,-76.511032,-0.577635,-42.939853
79.100000,13.179900,150.621660,-0.439330,-76.710982,-0.578623,-43.009546
79.200000,13.196560,151.066940,-0.439885,-76.937761,-0.579614,-43.093968
79.300000,13.213230,151.503600,-0.440441,-77.160150,-0.580606,-43.175656
79.400000,13.229850,151.924040,-0.440995,-77.374278,-0.581597,-43.252608
79.500000,13.246530,152.337270,-0.441551,-77.584735,-0.582592,-43.327117
79.600000,13.263290,152.774570,-0.442110,-77.807450,-0.583593,-43.408024
79.700000,13.279990,153.188740,-0.442666,-78.018385,-0.584591,-43.482272
79.800000,13.296630,153.636400,-0.443221,-78.246376,-0.585587,-43.565939
79.900000,13.313270,154.070720,-0.443776,-78.467573,-0.586584,-43.645574
80.000000,13.329930,154.510330,-0.444331,-78.691465,-0.587582,-43.726408
80.100000,13.346590,154.921460,-0.444886,-78.900852,-0.588582,-43.798941
80.200000,13.363280,155.366200,-0.445443,-79.127356,-0.589585,-43.880655
80.300000,13.379920,155.844760,-0.445997,-79.371085,-0.590586,-43.971792
80.400000,13.396510,156.311980,-0.446550,-79.609038,-0.591584,-44.059595
80.500000,13.413240,156.730030,-0.447108,-79.821949,-0.592593,-44.132917
80.600000,13.429950,157.154570,-0.447665,-80.038165,-0.593601,-44.207880
80.700000,13.446580,157.627260,-0.448219,-80.278904,-0.594605,-44.296347
80.800000,13.463230,158.089050,-0.448774,-80.514092,-0.595611,-44.381434
80.900000,13.479900,158.546490,-0.449330,-80.747064,-0.596620,-44.464986
81.000000,13.496610,159.009250,-0.449887,-80.982746,-0.597632,-44.549661
81.100000,13.513310,159.460880,-0.450444,-81.212759,-0.598644,-44.630986
81.200000,13.529930,159.847560,-0.450998,-81.409694,-0.599653,-44.694112
81.300000,13.546600,160.386510,-0.451553,-81.684179,-0.600665,-44.799416
81.400000,13.563260,160.838580,-0.452109,-81.914416,-0.601678,-44.880199
81.500000,13.579990,161.354520,-0.452666,-82.177182,-0.602697,-44.978338
81.600000,13.596590,161.796750,-0.453220,-82.402408,-0.603708,-45.056016
81.700000,13.613250,162.254270,-0.453775,-82.635421,-0.604724,-45.137533
81.800000,13.629960,162.738190,-0.454332,-82.881880,-0.605745,-45.225989
81.900000,13.646670,163.217500,-0.454889,-83.125990,-0.606766,-45.312892
82.000000,13.663270,163.700000,-0.455442,-83.371725,-0.607781,-45.400712
82.100000,13.679860,164.142400,-0.455995,-83.597038,-0.608797,-45.477179
82.200000,13.696590,164.662170,-0.456553,-83.861755,-0.609823,-45.574419
82.300000,13.713240,165.135480,-0.457108,-84.102809,-0.610845,-45.658742
82.400000,13.729910,165.641530,-0.457664,-84.360538,-0.611869,-45.751785
82.500000,13.746540,166.088900,-0.458218,-84.588382,-0.612892,-45.828463
82.600000,13.763200,166.587330,-0.458773,-84.842230,-0.613917,-45.918878
82.700000,13.779870,167.078740,-0.459329,-85.092504,-0.614944,-46.007049
82.800000,13.796570,167.600920,-0.459886,-85.358448,-0.615974,-46.103321
82.900000,13.813240,168.102230,-0.460441,-85.613763,-0.617004,-46.193648
83.000000,13.829900,168.567660,-0.460997,-85.850804,-0.618034,-46.273870
83.100000,13.846630,169.078170,-0.461554,-86.110805,-0.619069,-46.365990
83.200000,13.863330,169.594410,-0.462111,-86.373724,-0.620103,-46.459476
83.300000,13.879970,170.046370,-0.462666,-86.603905,-0.621135,-46.535252
83.400000,13.896560,170.609240,-0.463219,-86.890572,-0.622164,-46.641237
83.500000,13.913230,171.077960,-0.463774,-87.129290,-0.623200,-46.720961
83.600000,13.929910,171.597140,-0.464330,-87.393706,-0.624238,-46.814157
83.700000,13.946560,172.124240,-0.464885,-87.662156,-0.625274,-46.909305
83.800000,13.963200,172.618450,-0.465440,-87.913855,-0.626311,-46.995230
83.900000,13.979850,173.168910,-0.465995,-88.194202,-0.627350,-47.096145
84.000000,13.996530,173.696140,-0.466551,-88.462718,-0.628392,-47.190348
84.100000,14.013240,174.206190,-0.467108,-88.722484,-0.629437,-47.279502
84.200000,14.029870,174.750690,-0.467662,-88.999796,-0.630477,-47.377944
84.300000,14.046530,175.288410,-0.468218,-89.273654,-0.631521,-47.474152
84.400000,14.063240,175.794850,-0.468775,-89.531582,-0.632569,-47.561444
84.500000,14.079960,176.315890,-0.469332,-89.796945,-0.633619,-47.652365
84.600000,14.096650,176.875290,-0.469888,-90.081845,-0.634668,-47.753437
84.700000,14.113210,177.375350,-0.470440,-90.336524,-0.635709,-47.838580
84.800000,14.129900,177.928360,-0.470997,-90.618170,-0.636761,-47.937314
84.900000,14.146600,178.486470,-0.471553,-90.902413,-0.637813,-48.037077
85.000000,14.163280,179.027880,-0.472109,-91.178151,-0.638866,-48.132095
85.100000,14.179920,179.577100,-0.472664,-91.457866,-0.639917,-48.229025
85.200000,14.196580,180.125600,-0.473219,-91.737215,-0.640971,-48.325391
85.300000,14.213290,180.690670,-0.473776,-92.025003,-0.642029,-48.425734
85.400000,14.229970,181.228200,-0.474332,-92.298764,-0.643086,-48.518476
85.500000,14.246660,181.798830,-0.474889,-92.589384,-0.644145,-48.619735
85.600000,14.263260,182.376740,-0.475442,-92.883711,-0.645199,-48.722894
85.700000,14.279900,182.910710,-0.475997,-93.155660,-0.646257,-48.813876
85.800000,14.296580,183.473690,-0.476553,-93.442383,-0.647319,-48.912166
85.900000,14.313270,184.052660,-0.477109,-93.737250,-0.648382,-49.014364
86.000000,14.329890,184.640410,-0.477663,-94.036589,-0.649442,-49.118790
86.100000,14.346560,185.176120,-0.478219,-94.309423,-0.650507,-49.208897
86.200000,14.363250,185.741670,-0.478775,-94.597456,-0.651573,-49.306559
86.300000,14.379920,186.351780,-0.479331,-94.908182,-0.652640,-49.415780
86.400000,14.396570,186.931900,-0.479886,-95.203635,-0.653707,-49.516775
86.500000,14.413230,187.510540,-0.480441,-95.498334,-0.654775,-49.617019
86.600000,14.429990,188.109790,-0.481000,-95.803529,-0.655851,-49.722064
86.700000,14.446650,188.698790,-0.481555,-96.103505,-0.656921,-49.824381
86.800000,14.463320,189.258420,-0.482111,-96.388522,-0.657994,-49.918587
86.900000,14.479880,189.858340,-0.482663,-96.694059,-0.659060,-50.023446
87.000000,14.496550,190.444720,-0.483218,-96.992699,-0.660135,-50.124049
87.100000,14.513260,191.056720,-0.483775,-97.304388,-0.661213,-50.230926
87.200000,14.529910,191.642210,-0.484330,-97.602576,-0.662289,-50.330688
87.300000,14.546540,192.277220,-0.484885,-97.925984,-0.663364,-50.443176
87.400000,14.563210,192.897230,-0.485440,-98.241753,-0.664444,-50.551243
87.500000,14.579900,193.441070,-0.485997,-98.518728,-0.665526,-50.638955
87.600000,14.596580,194.089360,-0.486553,-98.848899,-0.666608,-50.753704
87.700000,14.613190,194.716610,-0.487106,-99.168355,-0.667687,-50.862821
87.800000,14.629850,195.318590,-0.487662,-99.474941,-0.668770,-50.964826
87.900000,14.646590,195.945820,-0.488220,-99.794387,-0.669860,-51.072804
88.000000,14.663290,196.569760,-0.488776,-100.112157,-0.670948,-51.179704
88.100000,14.679970,197.238820,-0.489332,-100.452906,-0.672036,-51.298051
88.200000,14.696570,197.828030,-0.489886,-100.752988,-0.673120,-51.395543
88.300000,14.713220,198.452560,-0.490441,-101.071059,-0.674209,-51.501701
88.400000,14.729930,199.109540,-0.490998,-101.405656,-0.675303,-51.615716
88.500000,14.746600,199.724560,-0.491553,-101.718883,-0.676395,-51.718627
88.600000,14.763230,200.393310,-0.492108,-102.059475,-0.677486,-51.835225
88.700000,14.779900,201.013630,-0.492663,-102.375401,-0.678580,-51.938795
88.800000,14.796620,201.714110,-0.493221,-102.732153,-0.679680,-52.062532
88.900000,14.813320,202.368190,-0.493777,-103.065273,-0.680779,-52.173977
89.000000,14.829950,202.971570,-0.494332,-103.372572,-0.681874,-52.272236
89.100000,14.846540,203.663640,-0.494885,-103.725040,-0.682968,-52.393108
89.200000,14.863240,204.285550,-0.495441,-104.041776,-0.684071,-52.495180
89.300000,14.879940,204.977690,-0.495998,-104.394280,-0.685175,-52.614926
89.400000,14.896590,205.634020,-0.496553,-104.728546,-0.686277,-52.725273
89.500000,14.913250,206.341260,-0.497108,-105.088741,-0.687381,-52.848252
89.600000,14.929910,207.004150,-0.497664,-105.426348,-0.688485,-52.959485
89.700000,14.946610,207.687410,-0.498220,-105.774329,-0.689594,-53.075408
89.800000,14.963320,208.364090,-0.498777,-106.118960,-0.690705,-53.189228
89.900000,14.979900,209.073780,-0.499330,-106.480402,-0.691808,-53.311543
90.000000,14.996550,209.677290,-0.499885,-106.787767,-0.692917,-53.406164
90.100000,15.013280,210.418270,-0.500443,-107.165145,-0.694033,-53.535134
90.200000,15.029990,211.126100,-0.501000,-107.525640,-0.695149,-53.655330
90.300000,15.046590,211.826870,-0.501553,-107.882539,-0.696258,-53.773728
90.400000,15.063230,212.498210,-0.502108,-108.224450,-0.697371,-53.884124
90.500000,15.079900,213.254990,-0.502663,-108.609875,-0.698488,-54.015673
90.600000,15.096540,213.934590,-0.503218,-108.955992,-0.699604,-54.127376
90.700000,15.113230,214.634950,-0.503774,-109.312682,-0.700724,-54.243759
90.800000,15.129900,215.387700,-0.504330,-109.696055,-0.701845,-54.373044
90.900000,15.146570,216.118970,-0.504886,-110.068488,-0.702967,-54.496486
91.000000,15.163250,216.783070,-0.505442,-110.406711,-0.704090,-54.602559
91.100000,15.179920,217.544400,-0.505997,-110.794453,-0.705214,-54.732755
91.200000,15.196540,218.242050,-0.506551,-111.149763,-0.706336,-54.846703
91.300000,15.213210,219.006480,-0.507107,-111.539084,-0.707463,-54.976834
91.400000,15.229920,219.701100,-0.507664,-111.892851,-0.708594,-55.088879
91.500000,15.246630,220.485020,-0.508221,-112.292099,-0.709726,-55.222896
91.600000,15.263280,221.235990,-0.508776,-112.674564,-0.710855,-55.348450
91.700000,15.279900,221.972700,-0.509330,-113.049768,-0.711983,-55.470130
91.800000,15.296580,222.668490,-0.509886,-113.404131,-0.713117,-55.580952
91.900000,15.313280,223.456270,-0.510443,-113.805344,-0.714254,-55.714241
92.000000,15.329920,224.210460,-0.510997,-114.189450,-0.715387,-55.838945
92.100000,15.346510,224.943100,-0.511550,-114.562580,-0.716519,-55.958054
92.200000,15.363190,225.789370,-0.512106,-114.993582,-0.717658,-56.104640
92.300000,15.379910,226.520750,-0.512664,-115.366071,-0.718801,-56.222078
92.400000,15.396610,227.310840,-0.513220,-115.768460,-0.719944,-56.353732
92.500000,15.413270,228.071750,-0.513776,-116.155988,-0.721085,-56.477868
92.600000,15.429890,228.866650,-0.514330,-116.560828,-0.722225,-56.610136
92.700000,15.446560,229.655170,-0.514885,-116.962418,-0.723370,-56.740184
92.800000,15.463280,230.456910,-0.515443,-117.370740,-0.724520,-56.872853
92.900000,15.479910,231.250980,-0.515997,-117.775157,-0.725664,-57.003529
93.000000,15.496560,232.039580,-0.516552,-118.176788,-0.726812,-57.132332
93.100000,15.513270,232.821790,-0.517109,-118.575164,-0.727964,-57.258880
93.200000,15.529920,233.638340,-0.517664,-118.991029,-0.729114,-57.393657
93.300000,15.546620,234.438960,-0.518221,-119.398782,-0.730269,-57.523866
93.400000,15.563260,235.279480,-0.518775,-119.826855,-0.731421,-57.663638
93.500000,15.579960,236.082820,-0.519332,-120.235993,-0.732578,-57.793594
93.600000,15.596620,236.899190,-0.519887,-120.651767,-0.733734,-57.926441
93.700000,15.613350,237.758010,-0.520445,-121.089160,-0.734897,-58.068912
93.800000,15.629890,238.537660,-0.520996,-121.486233,-0.736047,-58.192351
93.900000,15.646510,239.405590,-0.521550,-121.928266,-0.737204,-58.336538
94.000000,15.663240,240.226820,-0.522108,-122.346515,-0.738371,-58.468421
94.100000,15.679910,241.048750,-0.522664,-122.765120,-0.739534,-58.600252
94.200000,15.696600,241.965260,-0.523220,-123.231895,-0.740700,-58.754503
94.300000,15.713210,242.782700,-0.523774,-123.648214,-0.741862,-58.884535
94.400000,15.729860,243.647580,-0.524329,-124.088694,-0.743028,-59.025434
94.500000,15.746600,244.474000,-0.524887,-124.509586,-0.744202,-59.156164
94.600000,15.763270,245.356960,-0.525442,-124.959274,-0.745372,-59.300381
94.700000,15.779870,246.195300,-0.525996,-125.386237,-0.746539,-59.433620
94.800000,15.796590,247.104490,-0.526553,-125.849283,-0.747715,-59.582966
94.900000,15.813250,247.988720,-0.527108,-126.299618,-0.748889,-59.726037
95.000000,15.829980,248.855640,-0.527666,-126.741137,-0.750069,-59.864148
95.100000,15.846620,249.775420,-0.528221,-127.209577,-0.751244,-60.014849
95.200000,15.863230,250.628970,-0.528774,-127.644286,-0.752418,-60.149264
95.300000,15.879950,251.520890,-0.529332,-128.098537,-0.753602,-60.291925
95.400000,15.896650,252.421890,-0.529888,-128.557413,-0.754785,-60.436340
95.500000,15.913310,253.330950,-0.530444,-129.020393,-0.755967,-60.582343
95.600000,15.929900,254.279650,-0.530997,-129.503562,-0.757145,-60.737602
95.700000,15.946590,255.138490,-0.531553,-129.940966,-0.758332,-60.870456
95.800000,15.963250,256.064060,-0.532108,-130.412355,-0.759518,-61.018854
95.900000,15.979900,257.009190,-0.532663,-130.893706,-0.760705,-61.171428
96.000000,15.996500,257.907620,-0.533217,-131.351272,-0.761890,-61.312585
96.100000,16.013200,258.885040,-0.533773,-131.849068,-0.763083,-61.471552
96.200000,16.029890,259.820680,-0.534330,-132.325586,-0.764277,-61.620100
96.300000,16.046590,260.778470,-0.534886,-132.813384,-0.765473,-61.773320
96.400000,16.063260,261.726840,-0.535442,-133.296385,-0.766669,-61.923902
96.500000,16.079880,262.661290,-0.535996,-133.772297,-0.767862,-62.070881
96.600000,16.096600,263.630980,-0.536553,-134.266156,-0.769064,-62.225202
96.700000,16.113290,264.601350,-0.537110,-134.760361,-0.770265,-62.379268
96.800000,16.129960,265.552760,-0.537665,-135.244910,-0.771466,-62.528410
96.900000,16.146580,266.559080,-0.538219,-135.757425,-0.772665,-62.690154
97.000000,16.163270,267.510990,-0.538776,-136.242228,-0.773871,-62.838231
97.100000,16.179960,268.534790,-0.539332,-136.763646,-0.775078,-63.002635
97.200000,16.196630,269.521000,-0.539888,-137.265918,-0.776285,-63.157742
97.300000,16.213230,270.480350,-0.540441,-137.754511,-0.777488,-63.306325
97.400000,16.229880,271.495150,-0.540996,-138.271344,-0.778696,-63.467100
97.500000,16.246580,272.499300,-0.541553,-138.782754,-0.779910,-63.624583
97.600000,16.263240,273.473050,-0.542108,-139.278681,-0.781122,-63.774594
97.700000,16.279930,274.521240,-0.542664,-139.812519,-0.782338,-63.941252
97.800000,16.296560,275.520080,-0.543219,-140.321224,-0.783550,-64.096116
97.900000,16.313270,276.565490,-0.543776,-140.853647,-0.784771,-64.260861
98.000000,16.329940,277.592380,-0.544331,-141.376638,-0.785989,-64.420904
98.100000,16.346590,278.591950,-0.544886,-141.885715,-0.787208,-64.574128
98.200000,16.363180,279.628630,-0.545439,-142.413692,-0.788424,-64.735663
98.300000,16.379910,280.678380,-0.545997,-142.948325,-0.789651,-64.898968
98.400000,16.396640,281.709320,-0.546555,-143.473379,-0.790881,-65.057334
98.500000,16.413290,282.803040,-0.547110,-144.030406,-0.792105,-65.229978
98.600000,16.429930,283.821200,-0.547664,-144.548950,-0.793331,-65.384646
98.700000,16.446560,284.927520,-0.548219,-145.112394,-0.794557,-65.559071
98.800000,16.463240,285.995030,-0.548775,-145.656073,-0.795788,-65.723710
98.900000,16.479940,287.067570,-0.549331,-146.202313,-0.797023,-65.888801
99.000000,16.496640,288.155330,-0.549888,-146.756304,-0.798259,-66.056774
99.100000,16.513260,289.226170,-0.550442,-147.301679,-0.799490,-66.220648
99.200000,16.529890,290.341800,-0.550996,-147.869864,-0.800724,-66.394111
99.300000,16.546590,291.452300,-0.551553,-148.435438,-0.801965,-66.565427
99.400000,16.563280,292.543850,-0.552109,-148.991359,-0.803206,-66.731839
99.500000,16.579900,293.655550,-0.552663,-149.557544,-0.804444,-66.902573
99.600000,16.596520,294.768770,-0.553217,-150.124502,-0.805683,-67.073025
99.700000,16.613240,295.920470,-0.553775,-150.711058,-0.806931,-67.251092
99.800000,16.629900,297.068730,-0.554330,-151.295862,-0.808177,-67.428027
99.900000,16.646560,298.218900,-0.554885,-151.881639,-0.809423,-67.604745
100.000000,16.663240,299.315980,-0.555441,-152.440377,-0.810673,-67.768691
100.100000,16.679930,300.515080,-0.555998,-153.051073,-0.811925,-67.955034
100.200000,16.696560,301.710270,-0.556552,-153.659779,-0.813175,-68.140122
100.300000,16.713200,302.831210,-0.557107,-154.230669,-0.814426,-68.307735
100.400000,16.729860,304.003540,-0.557662,-154.827732,-0.815681,-68.486189
100.500000,16.746550,305.177430,-0.558218,-155.425589,-0.816939,-68.664176
100.600000,16.763310,306.379390,-0.558777,-156.037742,-0.818205,-68.847441
100.700000,16.779950,307.570710,-0.559332,-156.644476,-0.819463,-69.028260
100.800000,16.796550,308.747530,-0.559885,-157.243826,-0.820719,-69.205366
100.900000,16.813210,309.957670,-0.560440,-157.860145,-0.821982,-69.388953
101.000000,16.829900,311.170350,-0.560997,-158.477758,-0.823248,-69.572264
101.100000,16.846600,312.373350,-0.561553,-159.090441,-0.824517,-69.752673
101.200000,16.863200,313.588780,-0.562107,-159.709454,-0.825780,-69.935705
101.300000,16.879860,314.805020,-0.562662,-160.328880,-0.827049,-70.117912
101.400000,16.896530,316.052120,-0.563218,-160.964023,-0.828320,-70.306242
101.500000,16.913290,317.354130,-0.563776,-161.627131,-0.829600,-70.505580
101.600000,16.929910,318.543210,-0.564330,-162.232725,-0.830871,-70.679877
101.700000,16.946580,319.846130,-0.564886,-162.896296,-0.832147,-70.878459
101.800000,16.963200,321.063450,-0.565440,-163.516272,-0.833421,-71.057631
101.900000,16.979910,322.371770,-0.565997,-164.182594,-0.834704,-71.255738
102.000000,16.996650,323.646330,-0.566555,-164.831722,-0.835990,-71.445486
102.100000,17.013230,324.885830,-0.567108,-165.462995,-0.837266,-71.627662
102.200000,17.029870,326.167020,-0.567662,-166.115499,-0.838548,-71.817987
102.300000,17.046580,327.472230,-0.568219,-166.780237,-0.839838,-72.012482
102.400000,17.063260,328.801240,-0.568775,-167.457096,-0.841126,-72.211631
102.500000,17.079910,330.089630,-0.569330,-168.113268,-0.842414,-72.401285
102.600000,17.096580,331.473910,-0.569886,-168.818276,-0.843705,-72.611104
102.700000,17.113270,332.775820,-0.570442,-169.481333,-0.844999,-72.802006
102.800000,17.129940,334.083800,-0.570998,-170.147482,-0.846294,-72.993610
102.900000,17.146590,335.467410,-0.571553,-170.852149,-0.847588,-73.201091
103.000000,17.163240,336.802370,-0.572108,-171.532038,-0.848884,-73.397187
103.100000,17.179900,338.165010,-0.572663,-172.226025,-0.850183,-73.598496
103.200000,17.196590,339.514620,-0.573220,-172.913376,-0.851486,-73.796028
103.300000,17.213300,340.950560,-0.573777,-173.644694,-0.852792,-74.011420
103.400000,17.229890,342.316800,-0.574330,-174.340515,-0.854090,-74.211585
103.500000,17.246590,343.698150,-0.574886,-175.044030,-0.855399,-74.413610
103.600000,17.263310,345.126950,-0.575444,-175.771712,-0.856711,-74.624994
103.700000,17.280030,346.549070,-0.576001,-176.495992,-0.858024,-74.834124
103.800000,17.296590,347.950650,-0.576553,-177.209811,-0.859327,-75.038963
103.900000,17.313230,349.340450,-0.577108,-177.917630,-0.860638,-75.240002
104.000000,17.329920,350.797210,-0.577664,-178.659552,-0.861954,-75.454361
104.100000,17.346580,352.207150,-0.578219,-179.377629,-0.863270,-75.658016
104.200000,17.363260,353.655120,-0.578775,-180.115074,-0.864589,-75.868912
104.300000,17.379870,355.123690,-0.579329,-180.863010,-0.865904,-76.083823
104.400000,17.396560,356.561580,-0.579885,-181.595322,-0.867228,-76.290858
104.500000,17.413250,358.060120,-0.580442,-182.358522,-0.868553,-76.510037
104.600000,17.429940,359.544860,-0.580998,-183.114694,-0.869880,-76.725423
104.700000,17.446570,361.022430,-0.581552,-183.867214,-0.871203,-76.938807
104.800000,17.463240,362.525050,-0.582108,-184.632492,-0.872532,-77.156441
104.900000,17.479900,363.982180,-0.582663,-185.374602,-0.873862,-77.363619
105.000000,17.496600,365.520940,-0.583220,-186.158286,-0.875197,-77.587050
105.100000,17.513210,367.008120,-0.583774,-186.915701,-0.876526,-77.799237
105.200000,17.529830,368.571040,-0.584328,-187.711689,-0.877858,-78.026556
105.300000,17.546580,370.116730,-0.584886,-188.498903,-0.879202,-78.248534
105.400000,17.563250,371.624600,-0.585442,-189.266855,-0.880542,-78.462152
105.500000,17.579940,373.223940,-0.585998,-190.081392,-0.881884,-78.694076
105.600000,17.596570,374.769740,-0.586552,-190.868661,-0.883224,-78.914203
105.700000,17.613250,376.339260,-0.587108,-191.668011,-0.884570,-79.138125
105.800000,17.629900,377.980870,-0.587663,-192.504076,-0.885915,-79.376489
105.900000,17.646630,379.555660,-0.588221,-193.306110,-0.887268,-79.599397
106.000000,17.663290,381.129150,-0.588776,-194.107482,-0.888618,-79.821591
106.100000,17.679930,382.760930,-0.589331,-194.938541,-0.889968,-80.055216
106.200000,17.696590,384.414830,-0.589886,-195.780865,-0.891321,-80.292409
106.300000,17.713300,386.026430,-0.590443,-196.601646,-0.892680,-80.519515
106.400000,17.729960,387.666750,-0.590999,-197.437055,-0.894037,-80.752019
106.500000,17.746560,389.309540,-0.591552,-198.273721,-0.895391,-80.984505
106.600000,17.763240,390.981450,-0.592108,-199.125217,-0.896753,-81.221583
106.700000,17.779890,392.685090,-0.592663,-199.992874,-0.898114,-81.464497
106.800000,17.796590,394.341830,-0.593220,-200.836645,-0.899482,-81.696397
106.900000,17.813220,396.036960,-0.593774,-201.699967,-0.900846,-81.935771
107.000000,17.829910,397.771090,-0.594330,-202.583153,-0.902216,-82.181840
107.100000,17.846580,399.473450,-0.594886,-203.450157,-0.903587,-82.420507
107.200000,17.863310,401.217680,-0.595444,-204.338486,-0.904964,-82.666429
107.300000,17.879960,402.925350,-0.595999,-205.208196,-0.906337,-82.904385
107.400000,17.896590,404.662140,-0.596553,-206.092736,-0.907710,-83.147496
107.500000,17.913290,406.446930,-0.597110,-207.001722,-0.909091,-83.398993
107.600000,17.929990,408.218960,-0.597666,-207.904209,-0.910474,-83.646863
107.700000,17.946640,409.997620,-0.598221,-208.810073,-0.911854,-83.895433
107.800000,17.963210,411.769070,-0.598774,-209.712265,-0.913230,-84.142083
107.900000,17.979930,413.577880,-0.599331,-210.633485,-0.914620,-84.394308
108.000000,17.996600,415.360630,-0.599887,-211.541432,-0.916007,-84.640547
108.100000,18.013260,417.215360,-0.600442,-212.486038,-0.917396,-84.900496
108.200000,18.029860,419.059360,-0.600995,-213.425179,-0.918782,-85.157643
108.300000,18.046580,420.890230,-0.601553,-214.357634,-0.920180,-85.410228
108.400000,18.063260,422.751190,-0.602109,-215.305413,-0.921576,-85.668158
108.500000,18.079930,424.606690,-0.602664,-216.250411,-0.922974,-85.924001
108.600000,18.096560,426.471190,-0.603219,-217.199994,-0.924370,-86.180903
108.700000,18.113200,428.370820,-0.603773,-218.167467,-0.925769,-86.443768
108.800000,18.129870,430.262850,-0.604329,-219.131070,-0.927172,-86.703810
108.900000,18.146570,432.181580,-0.604886,-220.108271,-0.928580,-86.967933
109.000000,18.163280,434.081510,-0.605443,-221.075898,-0.929991,-87.227117
109.100000,18.179890,436.022770,-0.605996,-222.064573,-0.931395,-87.494256
109.200000,18.196580,437.984280,-0.606553,-223.063562,-0.932808,-87.763764
109.300000,18.213250,439.911590,-0.607108,-224.045133,-0.934221,-88.025466
109.400000,18.229920,441.899260,-0.607664,-225.057445,-0.935637,-88.298138
109.500000,18.246560,443.858030,-0.608219,-226.055038,-0.937051,-88.564144
109.600000,18.263230,445.851380,-0.608774,-227.070243,-0.938471,-88.835707
109.700000,18.279930,447.883330,-0.609331,-228.105107,-0.939895,-89.113594
109.800000,18.296620,449.940610,-0.609887,-229.152871,-0.941320,-89.395438
109.900000,18.313300,451.970610,-0.610443,-230.186741,-0.942746,-89.670780
110.000000,18.329870,453.963500,-0.610996,-231.201712,-0.944165,-89.938468
110.100000,18.346570,456.038730,-0.611552,-232.258618,-0.945597,-90.220318
110.200000,18.363250,458.142790,-0.612108,-233.330207,-0.947029,-90.506843
110.300000,18.379930,460.258270,-0.612664,-234.407612,-0.948464,-90.794429
110.400000,18.396540,462.414950,-0.613218,-235.506000,-0.949894,-91.089482
110.500000,18.413240,464.513640,-0.613775,-236.574854,-0.951334,-91.371202
110.600000,18.429960,466.650910,-0.614332,-237.663357,-0.952778,-91.659152
110.700000,18.446610,468.796810,-0.614887,-238.756255,-0.954218,-91.948138
110.800000,18.463230,470.936490,-0.615441,-239.845985,-0.955658,-92.234932
110.900000,18.479900,473.137050,-0.615997,-240.966721,-0.957104,-92.532024
111.000000,18.496630,475.314120,-0.616554,-242.075494,-0.958557,-92.822799
111.100000,18.513270,477.533940,-0.617109,-243.206039,-0.960005,-93.121403
111.200000,18.529970,479.765010,-0.617666,-244.342313,-0.961460,-93.420455
111.300000,18.546560,481.939060,-0.618219,-245.449548,-0.962907,-93.708056
111.400000,18.563190,484.177430,-0.618773,-246.589540,-0.964360,-94.006591
111.500000,18.579900,486.496950,-0.619330,-247.770862,-0.965822,-94.318934
111.600000,18.596610,488.731110,-0.619887,-248.908710,-0.967287,-94.613437
111.700000,18.613260,490.986480,-0.620442,-250.057361,-0.968748,-94.911272
111.800000,18.629900,493.282930,-0.620997,-251.226933,-0.970210,-95.215845
111.900000,18.646680,495.651000,-0.621556,-252.432981,-0.971687,-95.531747
112.000000,18.663270,497.952120,-0.622109,-253.604932,-0.973149,-95.835021
112.100000,18.679840,500.299190,-0.622661,-254.800285,-0.974612,-96.146000
112.200000,18.696550,502.643620,-0.623218,-255.994294,-0.976089,-96.453957
112.300000,18.713190,504.977870,-0.623773,-257.183117,-0.977563,-96.759233
112.400000,18.729890,507.413760,-0.624330,-258.423706,-0.979043,-97.082120
112.500000,18.746580,509.825900,-0.624886,-259.652199,-0.980525,-97.399175
112.600000,18.763220,512.206970,-0.625441,-260.864868,-0.982005,-97.709371
112.700000,18.779880,514.699580,-0.625996,-262.134344,-0.983489,-98.039293
112.800000,18.796590,517.140380,-0.626553,-263.377433,-0.984979,-98.357512
112.900000,18.813280,519.594420,-0.627109,-264.627265,-0.986470,-98.677037
113.000000,18.829870,522.120060,-0.627662,-265.913563,-0.987954,-99.009636
113.100000,18.846510,524.585270,-0.628217,-267.169084,-0.989445,-99.328924
113.200000,18.863240,527.092470,-0.628775,-268.445991,-0.990946,-99.653952
113.300000,18.879920,529.623230,-0.629331,-269.734896,-0.992445,-99.982454
113.400000,18.896560,532.171750,-0.629885,-271.032847,-0.993942,-100.313232
113.500000,18.913210,534.722600,-0.630440,-272.331984,-0.995443,-100.642917
113.600000,18.929860,537.320430,-0.630995,-273.655048,-0.996946,-100.979990
113.700000,18.946540,539.931150,-0.631551,-274.984677,-0.998454,-101.317737
113.800000,18.963240,542.491940,-0.632108,-276.288876,-0.999966,-101.644467
113.900000,18.979910,545.118590,-0.632664,-277.626618,-1.001477,-101.982344
114.000000,18.996580,547.796390,-0.633219,-278.990410,-1.002991,-102.328289
114.100000,19.013290,550.486630,-0.633776,-280.360538,-1.004511,-102.674664
114.200000,19.029990,553.197750,-0.634333,-281.741301,-1.006032,-103.023496
114.300000,19.046560,555.879580,-0.634885,-283.107145,-1.007544,-103.366571
114.400000,19.063210,558.596980,-0.635440,-284.491106,-1.009065,-103.713983
114.500000,19.079930,561.385620,-0.635998,-285.911348,-1.010595,-104.072398
114.600000,19.096620,564.174870,-0.636554,-287.331902,-1.012125,-104.429630
114.700000,19.113250,566.992430,-0.637108,-288.766873,-1.013651,-104.791092
114.800000,19.129920,569.773860,-0.637664,-290.183444,-1.015183,-105.143908
114.900000,19.146600,572.582820,-0.638220,-291.614036,-1.016719,-105.500126
115.000000,19.163250,575.410160,-0.638775,-293.053988,-1.018254,-105.858427
115.100000,19.179930,578.301450,-0.639331,-294.526510,-1.019795,-106.226582
115.200000,19.196570,581.160580,-0.639886,-295.982653,-1.021334,-106.587596
115.300000,19.213250,584.050840,-0.640442,-297.454650,-1.022879,-106.952298
115.400000,19.230000,587.013310,-0.641000,-298.963424,-1.024433,-107.327869
115.500000,19.246660,589.946410,-0.641555,-300.457239,-1.025981,-107.697295
115.600000,19.263180,592.812620,-0.642106,-301.916988,-1.027518,-108.054279
115.700000,19.279870,595.924070,-0.642662,-303.501637,-1.029074,-108.452567
115.800000,19.296590,598.970150,-0.643220,-305.052992,-1.030635,-108.836908
115.900000,19.313300,601.978940,-0.643777,-306.585357,-1.032197,-109.212858
116.000000,19.329920,604.988340,-0.644331,-308.118031,-1.033754,-109.588135
116.100000,19.346580,608.117610,-0.644886,-309.711756,-1.035316,-109.982980
116.200000,19.363280,611.217530,-0.645443,-311.290532,-1.036885,-110.370341
116.300000,19.379940,614.383120,-0.645998,-312.902754,-1.038453,-110.768201
116.400000,19.396610,617.522890,-0.646554,-314.501825,-1.040024,-111.159517
116.500000,19.413240,620.652160,-0.647108,-316.095549,-1.041593,-111.547591
116.600000,19.429860,623.852840,-0.647662,-317.725642,-1.043164,-111.946817
116.700000,19.446520,627.086550,-0.648217,-319.372557,-1.044742,-112.349730
116.800000,19.463210,630.295470,-0.648774,-321.006847,-1.046324,-112.746058
116.900000,19.479860,633.563110,-0.649329,-322.671042,-1.047906,-113.151485
117.000000,19.496520,636.874390,-0.649884,-324.357463,-1.049491,-113.562738
117.100000,19.513220,640.196410,-0.650441,-326.049354,-1.051082,-113.973595
117.200000,19.529930,643.524660,-0.650998,-327.744418,-1.052677,-114.383567
117.300000,19.546570,646.913640,-0.651552,-329.470411,-1.054267,-114.803196
117.400000,19.563220,650.356810,-0.652107,-331.224003,-1.055861,-115.230402
117.500000,19.579900,653.807740,-0.652663,-332.981548,-1.057461,-115.656701
117.600000,19.596570,657.273800,-0.653219,-334.746798,-1.059062,-116.083829
117.700000,19.613270,660.715760,-0.653776,-336.499773,-1.060668,-116.504410
117.800000,19.629860,664.177550,-0.654329,-338.262849,-1.062267,-116.927770
117.900000,19.646560,667.738710,-0.654885,-340.076532,-1.063879,-117.365399
118.000000,19.663240,671.334960,-0.655441,-341.908088,-1.065491,-117.807395
118.100000,19.679970,674.926940,-0.655999,-343.737468,-1.067111,-118.246033
118.200000,19.696600,678.506590,-0.656553,-345.560569,-1.068723,-118.681625
118.300000,19.713240,682.138370,-0.657108,-347.410219,-1.070340,-119.124185
118.400000,19.729920,685.771480,-0.657664,-349.260547,-1.071963,-119.564459
118.500000,19.746620,689.476620,-0.658221,-351.147559,-1.073590,-120.014979
118.600000,19.763260,693.167180,-0.658775,-353.027146,-1.075214,-120.461570
118.700000,19.779880,696.904790,-0.659329,-354.930695,-1.076839,-120.914476
118.800000,19.796580,700.741090,-0.659886,-356.884507,-1.078474,-121.381417
118.900000,19.813260,704.467290,-0.660442,-358.782245,-1.080111,-121.827381
119.000000,19.829900,708.261230,-0.660997,-360.714482,-1.081745,-122.283412
119.100000,19.846510,712.114260,-0.661550,-362.676814,-1.083380,-122.747847
119.200000,19.863230,716.052550,-0.662108,-364.682569,-1.085028,-123.223444
119.300000,19.879900,719.955690,-0.662663,-366.670422,-1.086674,-123.691378
119.400000,19.896630,724.015140,-0.663221,-368.737883,-1.088328,-124.183175
119.500000,19.913250,727.945920,-0.663775,-370.739813,-1.089975,-124.651994
119.600000,19.929900,731.967040,-0.664330,-372.787752,-1.091627,-125.133665
119.700000,19.946650,735.973880,-0.664888,-374.828419,-1.093291,-125.609376
119.800000,19.963310,740.025210,-0.665444,-376.891745,-1.094950,-126.091520
119.900000,19.979930,744.111690,-0.665998,-378.972972,-1.096607,-126.577857
120.000000,19.996540,748.183720,-0.666551,-381.046840,-1.098266,-127.059561
120.021000,20.000080,749.087100,-0.666669,-381.506927,-1.098620,-127.167958
