Repository: abubakardawood/tissue-phantom-material-database

Title:
A Database of Silicone Phantom Materials for Modeling Human Tissue Mechanics Across Varying Stiffnesses

Description:
This dataset contains processed mechanical compression test data for soft silicone phantoms
fabricated using Ecoflex (Smooth-On) with varying base materials and thinner concentrations.
The dataset provides force–compression measurements together with derived engineering and
true stress–strain quantities, intended for mechanical characterization, constitutive model
fitting, and the design of tissue-equivalent phantoms.

All files in this dataset are processed outputs generated from raw experimental measurements.
The raw data files are not included in this archive.

File: data/EF30_0T/EF30_0T_B1.csv (part 2 of 2)
Speed (mm/min): 10;
Machine: INSTRON 5900;
Load cell: 10kN;
Time (s),Compression (mm),Load (N),Engineering Strain [-],Engineering Stress (kPa),True Strain [-],True Stress (kPa)
56.700000,9.446540,84.230760,-0.314885,-42.898374,-0.378168,-29.390334
56.800000,9.463300,84.425910,-0.315443,-42.997763,-0.378984,-29.434405
56.900000,9.479900,84.697040,-0.315997,-43.135848,-0.379792,-29.505064
57.000000,9.496530,84.908490,-0.316551,-43.243539,-0.380603,-29.554753
57.100000,9.513220,85.105110,-0.317107,-43.343677,-0.381418,-29.599079
57.200000,9.529960,85.346310,-0.317665,-43.466519,-0.382235,-29.658713
57.300000,9.546630,85.584500,-0.318221,-43.587828,-0.383050,-29.717266
57.400000,9.563250,85.781660,-0.318775,-43.688241,-0.383863,-29.761522
57.500000,9.579920,85.969140,-0.319331,-43.783723,-0.384679,-29.802238
57.600000,9.596580,86.192000,-0.319886,-43.897225,-0.385495,-29.855117
57.700000,9.613290,86.395890,-0.320443,-44.001065,-0.386314,-29.901232
57.800000,9.629930,86.661640,-0.320998,-44.136411,-0.387131,-29.968726
57.900000,9.646540,86.858830,-0.321551,-44.236839,-0.387946,-30.012424
58.000000,9.663200,87.109510,-0.322107,-44.364509,-0.388765,-30.074405
58.100000,9.679910,87.274720,-0.322664,-44.448650,-0.389587,-30.106686
58.200000,9.696590,87.490670,-0.323220,-44.558632,-0.390409,-30.156406
58.300000,9.713230,87.770990,-0.323774,-44.701398,-0.391228,-30.228233
58.400000,9.729900,87.976370,-0.324330,-44.805997,-0.392050,-30.274068
58.500000,9.746650,88.186580,-0.324888,-44.913056,-0.392877,-30.321328
58.600000,9.763310,88.429790,-0.325444,-45.036922,-0.393700,-30.379941
58.700000,9.779890,88.656940,-0.325996,-45.152609,-0.394520,-30.433024
58.800000,9.796590,88.864790,-0.326553,-45.258466,-0.395346,-30.479178
58.900000,9.813270,89.091870,-0.327109,-45.374117,-0.396172,-30.531835
59.000000,9.829970,89.340260,-0.327666,-45.500621,-0.397000,-30.591630
59.100000,9.846630,89.557160,-0.328221,-45.611087,-0.397826,-30.640570
59.200000,9.863260,89.749400,-0.328775,-45.708994,-0.398651,-30.681004
59.300000,9.879910,89.969020,-0.329330,-45.820846,-0.399479,-30.730651
59.400000,9.896570,90.235240,-0.329886,-45.956430,-0.400307,-30.796063
59.500000,9.913200,90.425360,-0.330440,-46.053258,-0.401134,-30.835419
59.600000,9.929830,90.659550,-0.330994,-46.172530,-0.401963,-30.889684
59.700000,9.946580,90.888340,-0.331553,-46.289051,-0.402798,-30.941793
59.800000,9.963260,91.145100,-0.332109,-46.419818,-0.403630,-31.003394
59.900000,9.979930,91.349600,-0.332664,-46.523969,-0.404462,-31.047104
60.000000,9.996540,91.635030,-0.333218,-46.669338,-0.405292,-31.118274
60.100000,10.013270,91.848120,-0.333776,-46.777863,-0.406129,-31.164551
60.200000,10.029910,92.076400,-0.334330,-46.894125,-0.406962,-31.215997
60.300000,10.046620,92.304410,-0.334887,-47.010250,-0.407799,-31.267113
60.400000,10.063280,92.568330,-0.335443,-47.144663,-0.408634,-31.330332
60.500000,10.079920,92.740850,-0.335997,-47.232527,-0.409469,-31.362524
60.600000,10.096620,93.050420,-0.336554,-47.390190,-0.410308,-31.440832
60.700000,10.113320,93.219580,-0.337111,-47.476342,-0.411147,-31.471561
60.800000,10.130000,93.513490,-0.337667,-47.626029,-0.411986,-31.544307
60.900000,10.146600,93.737430,-0.338220,-47.740081,-0.412822,-31.593431
61.000000,10.163300,93.971650,-0.338777,-47.859368,-0.413664,-31.645731
61.100000,10.179980,94.180490,-0.339333,-47.965730,-0.414505,-31.689391
61.200000,10.196660,94.414670,-0.339889,-48.084997,-0.415347,-31.741451
61.300000,10.213230,94.696240,-0.340441,-48.228399,-0.416184,-31.809475
61.400000,10.229900,94.909830,-0.340997,-48.337179,-0.417027,-31.854362
61.500000,10.246560,95.137850,-0.341552,-48.453309,-0.417870,-31.903984
61.600000,10.263210,95.379770,-0.342107,-48.576518,-0.418713,-31.958151
61.700000,10.279890,95.628170,-0.342663,-48.703027,-0.419558,-32.014302
61.800000,10.296550,95.879810,-0.343218,-48.831186,-0.420404,-32.071428
61.900000,10.313260,96.111230,-0.343775,-48.949047,-0.421252,-32.121572
62.000000,10.329980,96.346580,-0.344333,-49.068910,-0.422102,-32.172882
62.100000,10.346680,96.627630,-0.344889,-49.212048,-0.422951,-32.239337
62.200000,10.363250,96.833040,-0.345442,-49.316662,-0.423795,-32.280632
62.300000,10.379890,97.084770,-0.345996,-49.444867,-0.424642,-32.337125
62.400000,10.396580,97.365240,-0.346553,-49.587710,-0.425493,-32.402957
62.500000,10.413310,97.572330,-0.347110,-49.693180,-0.426347,-32.444163
62.600000,10.429900,97.856990,-0.347663,-49.838156,-0.427194,-32.511256
62.700000,10.446610,98.084530,-0.348220,-49.954041,-0.428049,-32.559028
62.800000,10.463290,98.337970,-0.348776,-50.083117,-0.428902,-32.615311
62.900000,10.479930,98.600770,-0.349331,-50.216960,-0.429754,-32.674619
63.000000,10.496580,98.834620,-0.349886,-50.336059,-0.430608,-32.724176
63.100000,10.513210,99.060520,-0.350440,-50.451109,-0.431461,-32.771005
63.200000,10.529880,99.305560,-0.350996,-50.575906,-0.432316,-32.823966
63.300000,10.546530,99.567100,-0.351551,-50.709108,-0.433172,-32.882270
63.400000,10.563220,99.832780,-0.352107,-50.844417,-0.434030,-32.941725
63.500000,10.579830,100.090740,-0.352661,-50.975795,-0.434885,-32.998620
63.600000,10.596540,100.327160,-0.353218,-51.096203,-0.435746,-33.048104
63.700000,10.613260,100.601520,-0.353775,-51.235933,-0.436608,-33.109924
63.800000,10.629940,100.831350,-0.354331,-51.352985,-0.437469,-33.157013
63.900000,10.646570,101.128120,-0.354886,-51.504129,-0.438328,-33.226052
64.000000,10.663210,101.342990,-0.355440,-51.613561,-0.439188,-33.268020
64.100000,10.679930,101.612660,-0.355998,-51.750903,-0.440053,-33.327702
64.200000,10.696600,101.874280,-0.356553,-51.884145,-0.440916,-33.384680
64.300000,10.713290,102.121220,-0.357110,-52.009910,-0.441781,-33.436669
64.400000,10.729920,102.350450,-0.357664,-52.126656,-0.442644,-33.482828
64.500000,10.746570,102.659070,-0.358219,-52.283835,-0.443508,-33.554772
64.600000,10.763270,102.926270,-0.358776,-52.419919,-0.444376,-33.612928
64.700000,10.779970,103.186000,-0.359332,-52.552198,-0.445244,-33.668494
64.800000,10.796570,103.427120,-0.359886,-52.675000,-0.446108,-33.718022
64.900000,10.813220,103.704780,-0.360441,-52.816411,-0.446976,-33.779228
65.000000,10.829900,103.954410,-0.360997,-52.943546,-0.447846,-33.831103
65.100000,10.846590,104.212810,-0.361553,-53.075148,-0.448717,-33.885669
65.200000,10.863250,104.482100,-0.362108,-53.212297,-0.449587,-33.943681
65.300000,10.879900,104.702100,-0.362663,-53.324342,-0.450457,-33.985558
65.400000,10.896610,105.009300,-0.363220,-53.480797,-0.451332,-34.055484
65.500000,10.913290,105.300540,-0.363776,-53.629125,-0.452205,-34.120118
65.600000,10.929950,105.575000,-0.364332,-53.768906,-0.453078,-34.179191
65.700000,10.946540,105.822220,-0.364885,-53.894814,-0.453949,-34.229423
65.800000,10.963230,106.124790,-0.365441,-54.048912,-0.454825,-34.297223
65.900000,10.979880,106.379970,-0.365996,-54.178874,-0.455700,-34.349623
66.000000,10.996590,106.637740,-0.366553,-54.310155,-0.456579,-34.402605
66.100000,11.013230,106.911760,-0.367108,-54.449712,-0.457455,-34.460805
66.200000,11.029880,107.176120,-0.367663,-54.584350,-0.458332,-34.515722
66.300000,11.046630,107.462810,-0.368221,-54.730360,-0.459216,-34.577492
66.400000,11.063270,107.725710,-0.368776,-54.864254,-0.460094,-34.631652
66.500000,11.079910,107.979100,-0.369330,-54.993304,-0.460973,-34.682609
66.600000,11.096570,108.293430,-0.369886,-55.153391,-0.461854,-34.752942
66.700000,11.113270,108.518560,-0.370442,-55.268049,-0.462738,-34.794424
66.800000,11.129960,108.848180,-0.370999,-55.435923,-0.463622,-34.869269
66.900000,11.146630,109.078560,-0.371554,-55.553254,-0.464506,-34.912202
67.000000,11.163240,109.367250,-0.372108,-55.700283,-0.465387,-34.973762
67.100000,11.179880,109.659640,-0.372663,-55.849196,-0.466271,-35.036286
67.200000,11.196570,109.953120,-0.373219,-55.998664,-0.467158,-35.098899
67.300000,11.213270,110.229740,-0.373776,-56.139546,-0.468047,-35.155950
67.400000,11.229900,110.546520,-0.374330,-56.300880,-0.468932,-35.225772
67.500000,11.246540,110.814040,-0.374885,-56.437127,-0.469819,-35.279714
67.600000,11.263200,111.053850,-0.375440,-56.559261,-0.470708,-35.324652
67.700000,11.279890,111.363850,-0.375996,-56.717143,-0.471599,-35.391705
67.800000,11.296530,111.697680,-0.376551,-56.887161,-0.472488,-35.466244
67.900000,11.313210,111.963360,-0.377107,-57.022471,-0.473381,-35.518898
68.000000,11.329910,112.204900,-0.377664,-57.145486,-0.474275,-35.563712
68.100000,11.346600,112.486020,-0.378220,-57.288660,-0.475169,-35.620943
68.200000,11.363260,112.790510,-0.378775,-57.443735,-0.476062,-35.685465
68.300000,11.379890,113.125640,-0.379330,-57.614415,-0.476955,-35.759558
68.400000,11.396560,113.383680,-0.379885,-57.745834,-0.477851,-35.809039
68.500000,11.413240,113.691730,-0.380441,-57.902723,-0.478748,-35.874134
68.600000,11.429900,113.966070,-0.380997,-58.042443,-0.479645,-35.928466
68.700000,11.446510,114.263520,-0.381550,-58.193933,-0.480539,-35.990018
68.800000,11.463220,114.566070,-0.382107,-58.348020,-0.481441,-36.052814
68.900000,11.479920,114.879650,-0.382664,-58.507725,-0.482342,-36.118925
69.000000,11.496700,115.178290,-0.383223,-58.659821,-0.483248,-36.180009
69.100000,11.513270,115.414170,-0.383776,-58.779954,-0.484144,-36.221638
69.200000,11.529900,115.725300,-0.384330,-58.938411,-0.485044,-36.286612
69.300000,11.546560,116.065280,-0.384885,-59.111562,-0.485947,-36.360389
69.400000,11.563250,116.310420,-0.385442,-59.236410,-0.486851,-36.404230
69.500000,11.579920,116.628970,-0.385997,-59.398647,-0.487756,-36.470927
69.600000,11.596570,116.946410,-0.386552,-59.560318,-0.488660,-36.537138
69.700000,11.613240,117.281590,-0.387108,-59.731023,-0.489567,-36.608666
69.800000,11.629900,117.568130,-0.387663,-59.876957,-0.490473,-36.664856
69.900000,11.646570,117.839100,-0.388219,-60.014961,-0.491381,-36.716013
70.000000,11.663210,118.182140,-0.388774,-60.189670,-0.492288,-36.789511
70.100000,11.679870,118.433430,-0.389329,-60.317651,-0.493197,-36.834240
70.200000,11.696560,118.752720,-0.389885,-60.480264,-0.494108,-36.899896
70.300000,11.713290,119.095740,-0.390443,-60.654962,-0.495023,-36.972657
70.400000,11.729940,119.367450,-0.390998,-60.793343,-0.495934,-37.023268
70.500000,11.746540,119.720530,-0.391551,-60.973165,-0.496843,-37.099041
70.600000,11.763270,120.038830,-0.392109,-61.135274,-0.497760,-37.163583
70.700000,11.779960,120.302210,-0.392665,-61.269412,-0.498675,-37.211038
70.800000,11.796630,120.616800,-0.393221,-61.429632,-0.499591,-37.274211
70.900000,11.813250,120.956330,-0.393775,-61.602553,-0.500504,-37.345008
71.000000,11.829960,121.276860,-0.394332,-61.765798,-0.501423,-37.409567
71.100000,11.846630,121.618130,-0.394888,-61.939605,-0.502341,-37.480419
71.200000,11.863300,121.942230,-0.395443,-62.104668,-0.503260,-37.545791
71.300000,11.879920,122.239980,-0.395997,-62.256311,-0.504177,-37.602978
71.400000,11.896540,122.579050,-0.396551,-62.428998,-0.505094,-37.672695
71.500000,11.913220,122.892660,-0.397107,-62.588718,-0.506016,-37.734279
71.600000,11.929870,123.222110,-0.397662,-62.756505,-0.506937,-37.800607
71.700000,11.946570,123.554460,-0.398219,-62.925770,-0.507862,-37.867533
71.800000,11.963180,123.848650,-0.398773,-63.075599,-0.508782,-37.922774
71.900000,11.979870,124.163280,-0.399329,-63.235839,-0.509708,-37.983935
72.000000,11.996560,124.512050,-0.399885,-63.413466,-0.510635,-38.055351
72.100000,12.013250,124.846820,-0.400442,-63.583963,-0.511562,-38.122295
72.200000,12.029860,125.197660,-0.400995,-63.762645,-0.512486,-38.194122
72.300000,12.046590,125.535050,-0.401553,-63.934476,-0.513417,-38.261395
72.400000,12.063270,125.839700,-0.402109,-64.089633,-0.514347,-38.318615
72.500000,12.079980,126.180250,-0.402666,-64.263074,-0.515279,-38.386519
72.600000,12.096600,126.492480,-0.403220,-64.422091,-0.516207,-38.445816
72.700000,12.113250,126.815930,-0.403775,-64.586823,-0.517137,-38.508278
72.800000,12.129910,127.218630,-0.404330,-64.791916,-0.518069,-38.594579
72.900000,12.146590,127.558810,-0.404886,-64.965168,-0.519003,-38.661660
73.000000,12.163290,127.892740,-0.405443,-65.135238,-0.519939,-38.726611
73.100000,12.179860,128.204820,-0.405995,-65.294179,-0.520868,-38.785047
73.200000,12.196600,128.527080,-0.406553,-65.458304,-0.521808,-38.846013
73.300000,12.213290,128.893490,-0.407110,-65.644915,-0.522746,-38.920236
73.400000,12.229950,129.279330,-0.407665,-65.841422,-0.523683,-39.000179
73.500000,12.246520,129.583180,-0.408217,-65.996172,-0.524616,-39.055390
73.600000,12.263210,129.962860,-0.408774,-66.189541,-0.525556,-39.133000
73.700000,12.279900,130.278560,-0.409330,-66.350326,-0.526498,-39.191147
73.800000,12.296590,130.617480,-0.409886,-66.522936,-0.527440,-39.256094
73.900000,12.313240,130.997530,-0.410441,-66.716494,-0.528381,-39.333287
74.000000,12.329880,131.363590,-0.410996,-66.902927,-0.529322,-39.406092
74.100000,12.346560,131.676120,-0.411552,-67.062097,-0.530267,-39.462557
74.200000,12.363250,132.043780,-0.412108,-67.249345,-0.531213,-39.535329
74.300000,12.379960,132.391950,-0.412665,-67.426666,-0.532160,-39.602019
74.400000,12.396540,132.742750,-0.413218,-67.605327,-0.533102,-39.669589
74.500000,12.413220,133.149830,-0.413774,-67.812652,-0.534050,-39.753539
74.600000,12.429950,133.465640,-0.414332,-67.973492,-0.535002,-39.809922
74.700000,12.446660,133.852810,-0.414889,-68.170676,-0.535953,-39.887435
74.800000,12.463280,134.196530,-0.415443,-68.345732,-0.536900,-39.951999
74.900000,12.479940,134.587620,-0.415998,-68.544912,-0.537851,-40.030366
75.000000,12.496640,134.948750,-0.416555,-68.728834,-0.538805,-40.099517
75.100000,12.513280,135.311630,-0.417109,-68.913647,-0.539756,-40.169122
75.200000,12.529930,135.716570,-0.417664,-69.119882,-0.540708,-40.250972
75.300000,12.546570,136.060170,-0.418219,-69.294876,-0.541661,-40.314442
75.400000,12.563240,136.406740,-0.418775,-69.471382,-0.542617,-40.378527
75.500000,12.579980,136.801770,-0.419333,-69.672569,-0.543577,-40.456585
75.600000,12.596610,137.178760,-0.419887,-69.864569,-0.544532,-40.529345
75.700000,12.613190,137.553120,-0.420440,-70.055229,-0.545486,-40.601232
75.800000,12.629860,137.961700,-0.420995,-70.263317,-0.546445,-40.682788
75.900000,12.646600,138.312620,-0.421553,-70.442039,-0.547409,-40.746963
76.000000,12.663250,138.673200,-0.422108,-70.625681,-0.548369,-40.813992
76.100000,12.679870,139.096850,-0.422662,-70.841444,-0.549328,-40.899434
76.200000,12.696610,139.470580,-0.423220,-71.031783,-0.550295,-40.969688
76.300000,12.713240,139.845120,-0.423775,-71.222535,-0.551256,-41.040229
76.400000,12.729920,140.257870,-0.424331,-71.432747,-0.552222,-41.121642
76.500000,12.746620,140.626140,-0.424887,-71.620305,-0.553189,-41.189745
76.600000,12.763240,140.994920,-0.425441,-71.808123,-0.554153,-41.257979
76.700000,12.779930,141.442860,-0.425998,-72.036257,-0.555122,-41.348980
76.800000,12.796630,141.823270,-0.426554,-72.229998,-0.556092,-41.419980
76.900000,12.813280,142.193880,-0.427109,-72.418748,-0.557060,-41.488025
77.000000,12.829870,142.538040,-0.427662,-72.594028,-0.558026,-41.548296
77.100000,12.846540,143.000340,-0.428218,-72.829475,-0.558997,-41.642583
77.200000,12.863280,143.370040,-0.428776,-73.017762,-0.559974,-41.709498
77.300000,12.879950,143.737530,-0.429332,-73.204923,-0.560947,-41.775731
77.400000,12.896570,144.217390,-0.429886,-73.449314,-0.561918,-41.874506
77.500000,12.913240,144.616360,-0.430441,-73.652507,-0.562893,-41.949424
77.600000,12.929920,144.997210,-0.430997,-73.846473,-0.563870,-42.018840
77.700000,12.946590,145.405200,-0.431553,-74.054260,-0.564847,-42.095922
77.800000,12.963270,145.817540,-0.432109,-74.264263,-0.565826,-42.174007
77.900000,12.979890,146.218830,-0.432663,-74.468639,-0.566802,-42.248814
78.000000,12.996580,146.640780,-0.433219,-74.683536,-0.567783,-42.329184
78.100000,13.013270,147.039540,-0.433776,-74.886623,-0.568765,-42.402628
78.200000,13.029960,147.479870,-0.434332,-75.110881,-0.569748,-42.487822
78.300000,13.046590,147.882930,-0.434886,-75.316158,-0.570728,-42.562190
78.400000,13.063210,148.348210,-0.435440,-75.553123,-0.571709,-42.654246
78.500000,13.079930,148.733490,-0.435998,-75.749344,-0.572697,-42.722807
78.600000,13.096610,149.180600,-0.436554,-75.977056,-0.573683,-42.808993
78.700000,13.113250,149.618390,-0.437108,-76.200020,-0.574668,-42.892356
78.800000,13.129900,150.018950,-0.437663,-76.404024,-0.575655,-42.964784
78.900000,13.146590,150.494220,-0.438220,-76.646077,-0.576644,-43.058259
79.000000,13.163280,150.859560,-0.438776,-76.832143,-0.577635,-43.120043
79.100000,13.179950,151.324580,-0.439332,-77.068976,-0.578626,-43.210134
79.200000,13.196620,151.761510,-0.439887,-77.291502,-0.579617,-43.291949
79.300000,13.213270,152.183180,-0.440442,-77.506257,-0.580609,-43.369220
79.400000,13.229930,152.596180,-0.440998,-77.716596,-0.581602,-43.443759
79.500000,13.246620,153.065060,-0.441554,-77.955395,-0.582597,-43.533878
79.600000,13.263210,153.500660,-0.442107,-78.177244,-0.583588,-43.614537
79.700000,13.279890,153.927950,-0.442663,-78.394861,-0.584585,-43.692357
79.800000,13.296540,154.374210,-0.443218,-78.622140,-0.585581,-43.775392
79.900000,13.313220,154.787060,-0.443774,-78.832402,-0.586581,-43.848632
80.000000,13.329890,155.269090,-0.444330,-79.077898,-0.587580,-43.941242
80.100000,13.346580,155.723850,-0.444886,-79.309506,-0.588582,-44.025817
80.200000,13.363270,156.180190,-0.445442,-79.541918,-0.589584,-44.110580
80.300000,13.379960,156.626480,-0.445999,-79.769211,-0.590588,-44.192249
80.400000,13.396580,157.118790,-0.446553,-80.019943,-0.591589,-44.286824
80.500000,13.413200,157.524260,-0.447107,-80.226447,-0.592590,-44.356668
80.600000,13.429890,158.018490,-0.447663,-80.478156,-0.593597,-44.451063
80.700000,13.446600,158.471130,-0.448220,-80.708684,-0.594606,-44.533438
80.800000,13.463310,158.936170,-0.448777,-80.945527,-0.595616,-44.619036
80.900000,13.479920,159.419220,-0.449331,-81.191542,-0.596621,-44.709692
81.000000,13.496580,159.840120,-0.449886,-81.405905,-0.597630,-44.782528
81.100000,13.513220,160.340840,-0.450441,-81.660919,-0.598639,-44.877520
81.200000,13.529960,160.809740,-0.450999,-81.899728,-0.599654,-44.963060
81.300000,13.546610,161.274170,-0.451554,-82.136260,-0.600666,-45.047331
81.400000,13.563270,161.753100,-0.452109,-82.380177,-0.601679,-45.135358
81.500000,13.579950,162.189250,-0.452665,-82.602307,-0.602694,-45.211134
81.600000,13.596620,162.685850,-0.453221,-82.855223,-0.603710,-45.303524
81.700000,13.613290,163.193600,-0.453776,-83.113818,-0.604727,-45.398734
81.800000,13.629900,163.675420,-0.454330,-83.359207,-0.605741,-45.486618
81.900000,13.646600,164.160490,-0.454887,-83.606251,-0.606762,-45.574882
82.000000,13.663270,164.657970,-0.455442,-83.859616,-0.607781,-45.666397
82.100000,13.679980,165.161470,-0.455999,-84.116046,-0.608805,-45.759185
82.200000,13.696580,165.606780,-0.456553,-84.342840,-0.609822,-45.835892
82.300000,13.713210,166.119490,-0.457107,-84.603962,-0.610843,-45.930898
82.400000,13.729920,166.614320,-0.457664,-84.855976,-0.611870,-46.020451
82.500000,13.746610,167.146190,-0.458220,-85.126856,-0.612896,-46.119999
82.600000,13.763250,167.635120,-0.458775,-85.375866,-0.613920,-46.207553
82.700000,13.779890,168.151720,-0.459330,-85.638968,-0.614946,-46.302449
82.800000,13.796630,168.644300,-0.459888,-85.889837,-0.615978,-46.390160
82.900000,13.813310,169.125670,-0.460444,-86.134996,-0.617008,-46.474683
83.000000,13.829980,169.636050,-0.460999,-86.394931,-0.618038,-46.566925
83.100000,13.846570,170.163700,-0.461552,-86.663661,-0.619065,-46.663846
83.200000,13.863250,170.674210,-0.462108,-86.923661,-0.620098,-46.755513
83.300000,13.879900,171.171360,-0.462663,-87.176858,-0.621130,-46.843322
83.400000,13.896580,171.697920,-0.463219,-87.445033,-0.622166,-46.938803
83.500000,13.913230,172.230710,-0.463774,-87.716380,-0.623200,-47.035775
83.600000,13.929870,172.772050,-0.464329,-87.992083,-0.624235,-47.134807
83.700000,13.946600,173.299220,-0.464887,-88.260568,-0.625277,-47.229407
83.800000,13.963240,173.774220,-0.465441,-88.502484,-0.626314,-47.309770
83.900000,13.979920,174.347170,-0.465997,-88.794285,-0.627354,-47.416385
84.000000,13.996480,174.880170,-0.466549,-89.065739,-0.628389,-47.512178
84.100000,14.013180,175.384190,-0.467106,-89.322434,-0.629433,-47.599389
84.200000,14.029890,175.927900,-0.467663,-89.599344,-0.630479,-47.697046
84.300000,14.046560,176.482350,-0.468219,-89.881723,-0.631523,-47.797422
84.400000,14.063180,177.005780,-0.468773,-90.148303,-0.632565,-47.889243
84.500000,14.079930,177.577680,-0.469331,-90.439570,-0.633617,-47.993476
84.600000,14.096560,178.140260,-0.469885,-90.726089,-0.634662,-48.095231
84.700000,14.113280,178.672420,-0.470443,-90.997116,-0.635714,-48.188190
84.800000,14.129920,179.177490,-0.470997,-91.254346,-0.636762,-48.273793
84.900000,14.146580,179.766420,-0.471553,-91.554286,-0.637812,-48.381618
85.000000,14.163250,180.306470,-0.472108,-91.829331,-0.638864,-48.475939
85.100000,14.179950,180.872470,-0.472665,-92.117593,-0.639919,-48.576831
85.200000,14.196620,181.468610,-0.473221,-92.421204,-0.640974,-48.685580
85.300000,14.213200,182.013700,-0.473773,-92.698816,-0.642023,-48.780589
85.400000,14.229890,182.565980,-0.474330,-92.980090,-0.643081,-48.876875
85.500000,14.246630,183.154650,-0.474888,-93.279897,-0.644143,-48.982425
85.600000,14.263300,183.729840,-0.475443,-93.572839,-0.645202,-49.084257
85.700000,14.279890,184.318980,-0.475996,-93.872886,-0.646257,-49.189736
85.800000,14.296570,184.901140,-0.476552,-94.169377,-0.647318,-49.292741
85.900000,14.313250,185.450520,-0.477108,-94.449174,-0.648381,-49.386686
86.000000,14.329930,186.055010,-0.477664,-94.757038,-0.649445,-49.494981
86.100000,14.346620,186.625900,-0.478221,-95.047790,-0.650511,-49.593973
86.200000,14.363270,187.194090,-0.478776,-95.337167,-0.651575,-49.692051
86.300000,14.379950,187.832140,-0.479332,-95.662123,-0.652642,-49.808238
86.400000,14.396650,188.408860,-0.479888,-95.955844,-0.653712,-49.907754
86.500000,14.413320,188.958360,-0.480444,-96.235703,-0.654781,-49.999837
86.600000,14.429900,189.593750,-0.480997,-96.559304,-0.655845,-50.114601
86.700000,14.446590,190.153400,-0.481553,-96.844331,-0.656917,-50.208653
86.800000,14.463260,190.818360,-0.482109,-97.182993,-0.657990,-50.330230
86.900000,14.479940,191.430360,-0.482665,-97.494682,-0.659064,-50.437444
87.000000,14.496540,191.987810,-0.483218,-97.778589,-0.660134,-50.530215
87.100000,14.513230,192.577220,-0.483774,-98.078773,-0.661211,-50.630780
87.200000,14.529970,193.223710,-0.484332,-98.408027,-0.662293,-50.745838
87.300000,14.546610,193.804500,-0.484887,-98.703821,-0.663369,-50.843622
87.400000,14.563260,194.448430,-0.485442,-99.031772,-0.664447,-50.957591
87.500000,14.579870,195.048020,-0.485996,-99.337141,-0.665524,-51.059721
87.600000,14.596510,195.677030,-0.486550,-99.657493,-0.666603,-51.169107
87.700000,14.613240,196.335570,-0.487108,-99.992885,-0.667690,-51.285551
87.800000,14.629930,196.944120,-0.487664,-100.302817,-0.668775,-51.388710
87.900000,14.646520,197.603620,-0.488217,-100.638697,-0.669855,-51.505141
88.000000,14.663200,198.230580,-0.488773,-100.958005,-0.670942,-51.612425
88.100000,14.679930,198.827450,-0.489331,-101.261989,-0.672034,-51.711359
88.200000,14.696620,199.527180,-0.489887,-101.618358,-0.673124,-51.836812
88.300000,14.713240,200.150250,-0.490441,-101.935685,-0.674210,-51.942212
88.400000,14.729930,200.801100,-0.490998,-102.267160,-0.675303,-52.054223
88.500000,14.746640,201.415370,-0.491555,-102.580006,-0.676398,-52.156325
88.600000,14.763260,202.105160,-0.492109,-102.931313,-0.677488,-52.277922
88.700000,14.779930,202.728270,-0.492664,-103.248660,-0.678582,-52.381728
88.800000,14.796560,203.413440,-0.493219,-103.597614,-0.679676,-52.501337
88.900000,14.813230,204.065290,-0.493774,-103.929599,-0.680773,-52.611830
89.000000,14.829920,204.767990,-0.494331,-104.287481,-0.681872,-52.734981
89.100000,14.846620,205.378430,-0.494887,-104.598375,-0.682974,-52.833964
89.200000,14.863210,206.095170,-0.495440,-104.963408,-0.684069,-52.960302
89.300000,14.879860,206.784240,-0.495995,-105.314349,-0.685170,-53.078923
89.400000,14.896600,207.442900,-0.496553,-105.649801,-0.686277,-53.189040
89.500000,14.913290,208.148590,-0.497110,-106.009206,-0.687383,-53.311005
89.600000,14.929930,208.811490,-0.497664,-106.346819,-0.688487,-53.421800
89.700000,14.946600,209.518520,-0.498220,-106.706906,-0.689594,-53.543391
89.800000,14.963270,210.210910,-0.498776,-107.059537,-0.690702,-53.660845
89.900000,14.979940,210.947430,-0.499331,-107.434644,-0.691811,-53.789160
90.000000,14.996600,211.635680,-0.499887,-107.785167,-0.692921,-53.904799
90.100000,15.013230,212.343840,-0.500441,-108.145830,-0.694030,-54.025223
90.200000,15.029880,212.974880,-0.500996,-108.467216,-0.695141,-54.125575
90.300000,15.046540,213.707370,-0.501551,-108.840270,-0.696255,-54.251287
90.400000,15.063220,214.440430,-0.502107,-109.213614,-0.697371,-54.376658
90.500000,15.079870,215.147930,-0.502662,-109.573941,-0.698486,-54.495248
90.600000,15.096550,215.887910,-0.503218,-109.950810,-0.699605,-54.621546
90.700000,15.113300,216.599980,-0.503777,-110.313464,-0.700729,-54.740115
90.800000,15.129950,217.292330,-0.504332,-110.666075,-0.701848,-54.853669
90.900000,15.146580,218.052400,-0.504886,-111.053175,-0.702967,-54.983982
91.000000,15.163220,218.779830,-0.505441,-111.423652,-0.704088,-55.105607
91.100000,15.179890,219.527150,-0.505996,-111.804259,-0.705212,-55.231714
91.200000,15.196570,220.284650,-0.506552,-112.190051,-0.706338,-55.359919
91.300000,15.213250,221.052840,-0.507108,-112.581287,-0.707466,-55.490378
91.400000,15.229910,221.720260,-0.507664,-112.921201,-0.708593,-55.595210
91.500000,15.246570,222.501420,-0.508219,-113.319043,-0.709722,-55.728152
91.600000,15.263250,223.277420,-0.508775,-113.714256,-0.710853,-55.859286
91.700000,15.279930,224.062130,-0.509331,-114.113906,-0.711986,-55.992156
91.800000,15.296580,224.817520,-0.509886,-114.498623,-0.713117,-56.117378
91.900000,15.313250,225.561600,-0.510442,-114.877580,-0.714252,-56.239276
92.000000,15.329940,226.316040,-0.510998,-115.261813,-0.715389,-56.363257
92.100000,15.346630,227.111890,-0.511554,-115.667136,-0.716527,-56.497111
92.200000,15.363190,227.859560,-0.512106,-116.047921,-0.717658,-56.619046
92.300000,15.379850,228.730190,-0.512662,-116.491329,-0.718797,-56.770690
92.400000,15.396540,229.495360,-0.513218,-116.881027,-0.719939,-56.895580
92.500000,15.413260,230.266080,-0.513775,-117.273552,-0.721084,-57.021294
92.600000,15.429920,231.092060,-0.514331,-117.694220,-0.722227,-57.160473
92.700000,15.446550,231.870650,-0.514885,-118.090752,-0.723369,-57.287595
92.800000,15.463220,232.672580,-0.515441,-118.499172,-0.724515,-57.419880
92.900000,15.479920,233.518460,-0.515997,-118.929975,-0.725665,-57.562425
93.000000,15.496620,234.334010,-0.516554,-119.345331,-0.726816,-57.697023
93.100000,15.513240,235.113860,-0.517108,-119.742506,-0.727962,-57.822698
93.200000,15.529930,235.952440,-0.517664,-120.169591,-0.729115,-57.962080
93.300000,15.546560,236.756210,-0.518219,-120.578948,-0.730265,-58.092686
93.400000,15.563280,237.586170,-0.518776,-121.001643,-0.731422,-58.228895
93.500000,15.579910,238.455310,-0.519330,-121.444292,-0.732575,-58.374587
93.600000,15.596570,239.276470,-0.519886,-121.862505,-0.733731,-58.507936
93.700000,15.613250,240.101090,-0.520442,-122.282481,-0.734890,-58.641583
93.800000,15.629940,240.945420,-0.520998,-122.712495,-0.736051,-58.779530
93.900000,15.646610,241.806690,-0.521554,-123.151136,-0.737211,-58.921209
94.000000,15.663220,242.665800,-0.522107,-123.588677,-0.738369,-59.062122
94.100000,15.679970,243.511170,-0.522666,-124.019220,-0.739538,-59.198632
94.200000,15.696620,244.335770,-0.523221,-124.439186,-0.740702,-59.330032
94.300000,15.713280,245.247280,-0.523776,-124.903414,-0.741867,-59.482003
94.400000,15.729910,246.118070,-0.524330,-125.346904,-0.743032,-59.623720
94.500000,15.746510,246.964160,-0.524884,-125.777814,-0.744196,-59.759094
94.600000,15.763210,247.898800,-0.525440,-126.253822,-0.745368,-59.914972
94.700000,15.779960,248.744840,-0.525999,-126.684707,-0.746545,-60.048720
94.800000,15.796620,249.639800,-0.526554,-127.140506,-0.747717,-60.194164
94.900000,15.813250,250.558350,-0.527108,-127.608320,-0.748889,-60.344911
95.000000,15.829930,251.411940,-0.527664,-128.043050,-0.750065,-60.479299
95.100000,15.846600,252.317580,-0.528220,-128.504288,-0.751243,-60.625753
95.200000,15.863280,253.250640,-0.528776,-128.979492,-0.752422,-60.778232
95.300000,15.879920,254.161390,-0.529331,-129.443333,-0.753599,-60.925007
95.400000,15.896600,255.051990,-0.529887,-129.896912,-0.754781,-61.066270
95.500000,15.913290,255.996900,-0.530443,-130.378151,-0.755966,-61.219973
95.600000,15.929990,256.950930,-0.531000,-130.864034,-0.757152,-61.375276
95.700000,15.946610,257.837890,-0.531554,-131.315759,-0.758334,-61.514386
95.800000,15.963230,258.809450,-0.532108,-131.810571,-0.759517,-61.673155
95.900000,15.979900,259.696810,-0.532663,-132.262499,-0.760705,-61.811116
96.000000,15.996550,260.668980,-0.533218,-132.757621,-0.761894,-61.968824
96.100000,16.013220,261.613650,-0.533774,-133.238738,-0.763085,-62.119364
96.200000,16.029840,262.571470,-0.534328,-133.726552,-0.764274,-62.272711
96.300000,16.046590,263.508420,-0.534886,-134.203736,-0.765473,-62.419992
96.400000,16.063300,264.466250,-0.535443,-134.691555,-0.766672,-62.571860
96.500000,16.079960,265.481410,-0.535999,-135.208572,-0.767868,-62.736958
96.600000,16.096550,266.428440,-0.536552,-135.690890,-0.769060,-62.885717
96.700000,16.113250,267.410190,-0.537108,-136.190891,-0.770262,-63.041629
96.800000,16.129930,268.467470,-0.537664,-136.729360,-0.771464,-63.214860
96.900000,16.146620,269.423950,-0.538221,-137.216491,-0.772668,-63.363740
97.000000,16.163260,270.406280,-0.538775,-137.716788,-0.773870,-63.518379
97.100000,16.179880,271.361880,-0.539329,-138.203471,-0.775072,-63.666285
97.200000,16.196530,272.386660,-0.539884,-138.725387,-0.776277,-63.829724
97.300000,16.213250,273.427090,-0.540442,-139.255273,-0.777489,-63.995921
97.400000,16.229960,274.449220,-0.540999,-139.775840,-0.778702,-64.157297
97.500000,16.246550,275.450840,-0.541552,-140.285961,-0.779908,-64.313865
97.600000,16.263300,276.460080,-0.542110,-140.799963,-0.781126,-64.470895
97.700000,16.279990,277.483180,-0.542666,-141.321023,-0.782342,-64.630862
97.800000,16.296630,278.518830,-0.543221,-141.848475,-0.783556,-64.793405
97.900000,16.313200,279.583070,-0.543773,-142.390488,-0.784766,-64.962338
98.000000,16.329870,280.622250,-0.544329,-142.919738,-0.785984,-65.124380
98.100000,16.346610,281.667790,-0.544887,-143.452227,-0.787210,-65.286974
98.200000,16.363250,282.722500,-0.545442,-143.989387,-0.788429,-65.451576
98.300000,16.379920,283.778990,-0.545997,-144.527453,-0.789652,-65.615849
98.400000,16.396590,284.827730,-0.546553,-145.061572,-0.790877,-65.777735
98.500000,16.413240,285.941220,-0.547108,-145.628668,-0.792102,-65.954058
98.600000,16.429920,287.001740,-0.547664,-146.168786,-0.793330,-66.117404
98.700000,16.446610,288.090360,-0.548220,-146.723216,-0.794561,-66.286565
98.800000,16.463210,289.154170,-0.548774,-147.265010,-0.795786,-66.449850
98.900000,16.479890,290.255250,-0.549330,-147.825785,-0.797019,-66.620696
99.000000,16.496640,291.376430,-0.549888,-148.396797,-0.798259,-66.795179
99.100000,16.513300,292.465390,-0.550443,-148.951400,-0.799493,-66.962095
99.200000,16.529910,293.581270,-0.550997,-149.519713,-0.800726,-67.134800
99.300000,16.546560,294.719150,-0.551552,-150.099231,-0.801963,-67.311700
99.400000,16.563250,295.862550,-0.552108,-150.681559,-0.803204,-67.489015
99.500000,16.579920,296.966980,-0.552664,-151.244041,-0.804445,-67.656904
99.600000,16.596620,298.133150,-0.553221,-151.837966,-0.805690,-67.838065
99.700000,16.613250,299.262020,-0.553775,-152.412895,-0.806932,-68.010444
99.800000,16.629900,300.418610,-0.554330,-153.001942,-0.808177,-68.188375
99.900000,16.646590,301.585570,-0.554886,-153.596270,-0.809426,-68.367799
100.000000,16.663280,302.742490,-0.555443,-154.185484,-0.810676,-68.544288
100.100000,16.679900,303.915770,-0.555997,-154.783031,-0.811923,-68.724182
100.200000,16.696540,305.077580,-0.556551,-155.374736,-0.813173,-68.900719
100.300000,16.713230,306.262850,-0.557108,-155.978389,-0.814429,-69.081633
100.400000,16.729870,307.454960,-0.557662,-156.585525,-0.815682,-69.263676
100.500000,16.746500,308.676420,-0.558217,-157.207610,-0.816936,-69.451702
100.600000,16.763170,309.872190,-0.558772,-157.816610,-0.818194,-69.633055
100.700000,16.779900,311.062100,-0.559330,-158.422627,-0.819459,-69.812099
100.800000,16.796590,312.251160,-0.559886,-159.028210,-0.820722,-69.990489
100.900000,16.813240,313.463470,-0.560441,-159.645634,-0.821984,-70.173622
101.000000,16.829910,314.723140,-0.560997,-160.287179,-0.823249,-70.366552
101.100000,16.846620,315.910740,-0.561554,-160.892019,-0.824519,-70.542462
101.200000,16.863290,317.178470,-0.562110,-161.537668,-0.825787,-70.735783
101.300000,16.879960,318.426570,-0.562665,-162.173320,-0.827057,-70.924015
101.400000,16.896530,319.652710,-0.563218,-162.797788,-0.828320,-71.107198
101.500000,16.913170,320.918980,-0.563772,-163.442694,-0.829591,-71.298225
101.600000,16.929880,322.189700,-0.564329,-164.089867,-0.830869,-71.489142
101.700000,16.946580,323.473660,-0.564886,-164.743782,-0.832147,-71.682326
101.800000,16.963200,324.725370,-0.565440,-165.381273,-0.833421,-71.868086
101.900000,16.979900,326.014010,-0.565997,-166.037572,-0.834703,-72.060860
102.000000,16.996600,327.300690,-0.566553,-166.692873,-0.835987,-72.252470
102.100000,17.013280,328.616240,-0.567109,-167.362877,-0.837270,-72.449827
102.200000,17.029950,329.906190,-0.567665,-168.019843,-0.838555,-72.640859
102.300000,17.046560,331.212550,-0.568219,-168.685167,-0.839836,-72.835106
102.400000,17.063250,332.567870,-0.568775,-169.375425,-0.841125,-73.038918
102.500000,17.079930,333.889130,-0.569331,-170.048338,-0.842415,-73.234547
102.600000,17.096610,335.218720,-0.569887,-170.725492,-0.843707,-73.431254
102.700000,17.113250,336.510380,-0.570442,-171.383329,-0.844998,-73.619137
102.800000,17.129900,337.921810,-0.570997,-172.102165,-0.846291,-73.832402
102.900000,17.146600,339.227570,-0.571553,-172.767183,-0.847589,-74.021524
103.000000,17.163290,340.622310,-0.572110,-173.477518,-0.848888,-74.229353
103.100000,17.179920,341.993160,-0.572664,-174.175686,-0.850185,-74.431541
103.200000,17.196570,343.418300,-0.573219,-174.901504,-0.851484,-74.644639
103.300000,17.213260,344.776150,-0.573775,-175.593051,-0.852789,-74.842090
103.400000,17.229980,346.205540,-0.574333,-176.321034,-0.854097,-75.054104
103.500000,17.246600,347.615600,-0.574887,-177.039171,-0.855399,-75.261712
103.600000,17.263250,349.003300,-0.575442,-177.745921,-0.856706,-75.463512
103.700000,17.279970,350.502290,-0.575999,-178.509350,-0.858019,-75.688143
103.800000,17.296630,351.918520,-0.576554,-179.230630,-0.859330,-75.894434
103.900000,17.313290,353.333070,-0.577110,-179.951055,-0.860642,-76.099562
104.000000,17.329870,354.746580,-0.577662,-180.670950,-0.861950,-76.304147
104.100000,17.346530,356.223850,-0.578218,-181.423317,-0.863266,-76.521150
104.200000,17.363210,357.642210,-0.578774,-182.145682,-0.864585,-76.724558
104.300000,17.379950,359.154450,-0.579332,-182.915859,-0.865911,-76.946910
104.400000,17.396580,360.562260,-0.579886,-183.632851,-0.867229,-77.146732
104.500000,17.413240,362.072970,-0.580441,-184.402249,-0.868552,-77.367562
104.600000,17.429950,363.596800,-0.580998,-185.178330,-0.869880,-77.590029
104.700000,17.446660,365.057590,-0.581555,-185.922304,-0.871211,-77.798196
104.800000,17.463280,366.587860,-0.582109,-186.701664,-0.872535,-78.020883
104.900000,17.479890,368.073460,-0.582663,-187.458274,-0.873861,-78.233274
105.000000,17.496550,369.628140,-0.583218,-188.250066,-0.875193,-78.459176
105.100000,17.513190,371.148070,-0.583773,-189.024160,-0.876524,-78.676959
105.200000,17.529900,372.692780,-0.584330,-189.810874,-0.877864,-78.898686
105.300000,17.546540,374.281680,-0.584885,-190.620094,-0.879199,-79.129324
105.400000,17.563260,375.811800,-0.585442,-191.399378,-0.880542,-79.346143
105.500000,17.579930,377.386020,-0.585998,-192.201122,-0.881884,-79.571713
105.600000,17.596600,378.971310,-0.586553,-193.008503,-0.883227,-79.798722
105.700000,17.613220,380.578220,-0.587107,-193.826896,-0.884568,-80.029704
105.800000,17.629870,382.139710,-0.587662,-194.622156,-0.885913,-80.250046
105.900000,17.646620,383.736600,-0.588221,-195.435446,-0.887268,-80.476277
106.000000,17.663340,385.394500,-0.588778,-196.279807,-0.888622,-80.714575
106.100000,17.679950,387.036680,-0.589332,-197.116162,-0.889969,-80.949366
106.200000,17.696570,388.634160,-0.589886,-197.929752,-0.891319,-81.173828
106.300000,17.713240,390.283480,-0.590441,-198.769744,-0.892675,-81.407871
106.400000,17.729890,391.958470,-0.590996,-199.622810,-0.894031,-81.646461
106.500000,17.746590,393.566250,-0.591553,-200.441645,-0.895393,-81.869789
106.600000,17.763230,395.271270,-0.592108,-201.310005,-0.896752,-82.112808
106.700000,17.779890,396.953830,-0.592663,-202.166926,-0.898114,-82.350069
106.800000,17.796550,398.706270,-0.593218,-203.059436,-0.899479,-82.600856
106.900000,17.813260,400.390010,-0.593775,-203.916958,-0.900849,-82.836098
107.000000,17.829940,402.157990,-0.594331,-204.817382,-0.902219,-83.087994
107.100000,17.846550,403.858280,-0.594885,-205.683333,-0.903584,-83.325403
107.200000,17.863240,405.530120,-0.595441,-206.534794,-0.904959,-83.555441
107.300000,17.879910,407.336400,-0.595997,-207.454725,-0.906333,-83.812331
107.400000,17.896610,409.086490,-0.596554,-208.346039,-0.907712,-84.056445
107.500000,17.913250,410.906740,-0.597108,-209.273084,-0.909088,-84.314382
107.600000,17.929970,412.660220,-0.597666,-210.166124,-0.910472,-84.557047
107.700000,17.946630,414.465120,-0.598221,-211.085352,-0.911853,-84.809662
107.800000,17.963300,416.237670,-0.598777,-211.988105,-0.913237,-85.054574
107.900000,17.979960,418.052700,-0.599332,-212.912492,-0.914622,-85.307222
108.000000,17.996600,419.879670,-0.599887,-213.842960,-0.916007,-85.561420
108.100000,18.013300,421.719640,-0.600443,-214.780049,-0.917400,-85.816800
108.200000,18.029970,423.537750,-0.600999,-215.706005,-0.918791,-86.066912
108.300000,18.046640,425.404510,-0.601555,-216.656738,-0.920185,-86.325866
108.400000,18.063190,427.293460,-0.602106,-217.618772,-0.921570,-86.589131
108.500000,18.079870,429.167270,-0.602662,-218.573096,-0.922969,-86.847324
108.600000,18.096550,431.025910,-0.603218,-219.519693,-0.924369,-87.101390
108.700000,18.113200,432.942080,-0.603773,-220.495591,-0.925769,-87.366233
108.800000,18.129850,434.864010,-0.604328,-221.474422,-0.927171,-87.631154
108.900000,18.146600,436.810030,-0.604887,-222.465521,-0.928583,-87.899094
109.000000,18.163280,438.742310,-0.605443,-223.449624,-0.929991,-88.163688
109.100000,18.179940,440.680420,-0.605998,-224.436695,-0.931399,-88.428507
109.200000,18.196570,442.622530,-0.606552,-225.425803,-0.932807,-88.693256
109.300000,18.213240,444.582730,-0.607108,-226.424125,-0.934221,-88.960227
109.400000,18.229920,446.614500,-0.607664,-227.458897,-0.935637,-89.240314
109.500000,18.246640,448.575200,-0.608221,-228.457473,-0.937058,-89.504764
109.600000,18.263290,450.603550,-0.608776,-229.490504,-0.938476,-89.782116
109.700000,18.279910,452.639310,-0.609330,-230.527308,-0.939893,-90.060026
109.800000,18.296580,454.627380,-0.609886,-231.539823,-0.941316,-90.326927
109.900000,18.313290,456.681400,-0.610443,-232.585927,-0.942745,-90.605476
110.000000,18.329970,458.782290,-0.610999,-233.655902,-0.944173,-90.892379
110.100000,18.346570,460.867280,-0.611552,-234.717778,-0.945597,-91.175573
110.200000,18.363240,462.942230,-0.612108,-235.774542,-0.947028,-91.455059
110.300000,18.379950,465.025820,-0.612665,-236.835705,-0.948465,-91.734758
110.400000,18.396600,467.140500,-0.613220,-237.912703,-0.949899,-92.019875
110.500000,18.413220,469.297450,-0.613774,-239.011229,-0.951333,-92.312351
110.600000,18.429910,471.467830,-0.614330,-240.116594,-0.952774,-92.605687
110.700000,18.446570,473.613590,-0.614886,-241.209421,-0.954215,-92.893205
110.800000,18.463250,475.818180,-0.615442,-242.332209,-0.955660,-93.190870
110.900000,18.479930,477.998500,-0.615998,-243.442637,-0.957107,-93.482541
111.000000,18.496550,480.222380,-0.616552,-244.575250,-0.958550,-93.781972
111.100000,18.513240,482.467500,-0.617108,-245.718680,-0.960002,-94.083717
111.200000,18.529970,484.663640,-0.617666,-246.837165,-0.961460,-94.374323
111.300000,18.546660,486.936190,-0.618222,-247.994565,-0.962916,-94.678869
111.400000,18.563290,489.178560,-0.618776,-249.136595,-0.964369,-94.976766
111.500000,18.579930,491.432280,-0.619331,-250.284405,-0.965825,-95.275514
111.600000,18.596610,493.685790,-0.619887,-251.432108,-0.967287,-95.572613
111.700000,18.613280,496.012050,-0.620443,-252.616863,-0.968750,-95.882583
111.800000,18.629930,498.289920,-0.620998,-253.776972,-0.970213,-96.182065
111.900000,18.646530,500.574190,-0.621551,-254.940342,-0.971674,-96.481917
112.000000,18.663200,502.983920,-0.622107,-256.167607,-0.973143,-96.804031
112.100000,18.679890,505.313840,-0.622663,-257.354225,-0.974617,-97.109271
112.200000,18.696510,507.651250,-0.623217,-258.544659,-0.976086,-97.415232
112.300000,18.713220,510.122710,-0.623774,-259.803363,-0.977565,-97.744780
112.400000,18.729900,512.425290,-0.624330,-260.976057,-0.979044,-98.040875
112.500000,18.746570,514.886470,-0.624886,-262.229526,-0.980524,-98.366054
112.600000,18.763250,517.269650,-0.625442,-263.443269,-0.982008,-98.674872
112.700000,18.779870,519.765810,-0.625996,-264.714553,-0.983488,-99.004390
112.800000,18.796550,522.223450,-0.626552,-265.966219,-0.984976,-99.324641
112.900000,18.813290,524.703920,-0.627110,-267.229512,-0.986471,-99.647302
113.000000,18.829980,527.189700,-0.627666,-268.495509,-0.987964,-99.970007
113.100000,18.846620,529.669740,-0.628221,-269.758583,-0.989455,-100.290666
113.200000,18.863240,532.216550,-0.628775,-271.055663,-0.990946,-100.622729
113.300000,18.879880,534.757390,-0.629329,-272.349702,-0.992441,-100.952046
113.400000,18.896570,537.331730,-0.629886,-273.660803,-0.993943,-101.285786
113.500000,18.913260,539.870180,-0.630442,-274.953625,-0.995448,-101.611312
113.600000,18.929870,542.419190,-0.630996,-276.251825,-0.996947,-101.938121
113.700000,18.946530,545.035030,-0.631551,-277.584061,-0.998453,-102.275570
113.800000,18.963230,547.684390,-0.632108,-278.933369,-0.999965,-102.617448
113.900000,18.979920,550.345280,-0.632664,-280.288550,-1.001478,-102.960075
114.000000,18.996540,553.026730,-0.633218,-281.654201,-1.002988,-103.305691
114.100000,19.013220,555.673100,-0.633774,-283.001986,-1.004505,-103.642685
114.200000,19.029920,558.441410,-0.634331,-284.411875,-1.006026,-104.000701
114.300000,19.046630,561.221920,-0.634888,-285.827977,-1.007550,-104.359320
114.400000,19.063270,563.958130,-0.635442,-287.221517,-1.009071,-104.708806
114.500000,19.079910,566.702640,-0.635997,-288.619285,-1.010593,-105.058285
114.600000,19.096600,569.521120,-0.636553,-290.054725,-1.012123,-105.419423
114.700000,19.113300,572.366700,-0.637110,-291.503967,-1.013656,-105.783874
114.800000,19.129960,575.185060,-0.637665,-292.939346,-1.015187,-106.142080
114.900000,19.146590,578.028140,-0.638220,-294.387314,-1.016718,-106.503541
115.000000,19.163260,580.889280,-0.638775,-295.844481,-1.018255,-106.866324
115.100000,19.179940,583.699220,-0.639331,-297.275572,-1.019796,-107.217984
115.200000,19.196630,586.582640,-0.639888,-298.744085,-1.021339,-107.581430
115.300000,19.213220,589.502620,-0.640441,-300.231219,-1.022876,-107.950937
115.400000,19.229860,592.415160,-0.640995,-301.714563,-1.024420,-108.316936
115.500000,19.246570,595.352720,-0.641552,-303.210650,-1.025973,-108.685150
115.600000,19.263310,598.321590,-0.642110,-304.722684,-1.027531,-109.057100
115.700000,19.279910,601.333070,-0.642664,-306.256418,-1.029078,-109.436545
115.800000,19.296590,604.353580,-0.643220,-307.794751,-1.030635,-109.815114
115.900000,19.313300,607.409790,-0.643777,-309.351266,-1.032197,-110.198139
116.000000,19.329990,610.549500,-0.644333,-310.950307,-1.033760,-110.594763
116.100000,19.346660,613.564760,-0.644889,-312.485966,-1.035324,-110.967308
116.200000,19.363220,616.632450,-0.645441,-314.048328,-1.036880,-111.348766
116.300000,19.379890,619.796390,-0.645996,-315.659709,-1.038448,-111.744695
116.400000,19.396570,622.966490,-0.646552,-317.274228,-1.040020,-112.139836
116.500000,19.413330,626.213990,-0.647111,-318.928166,-1.041602,-112.546242
116.600000,19.429930,629.394410,-0.647664,-320.547941,-1.043171,-112.940472
116.700000,19.446540,632.550420,-0.648218,-322.155284,-1.044744,-113.328430
116.800000,19.463200,635.812870,-0.648773,-323.816836,-1.046323,-113.733108
116.900000,19.479860,639.093870,-0.649329,-325.487835,-1.047906,-114.139253
117.000000,19.496520,642.378600,-0.649884,-327.160734,-1.049491,-114.544208
117.100000,19.513200,645.658450,-0.650440,-328.831148,-1.051080,-114.946216
117.200000,19.529910,649.029850,-0.650997,-330.548188,-1.052675,-115.362309
117.300000,19.546550,652.390990,-0.651552,-332.260003,-1.054265,-115.775444
117.400000,19.563230,655.768620,-0.652108,-333.980216,-1.055862,-116.189157
117.500000,19.579850,659.234010,-0.652662,-335.745124,-1.057456,-116.617152
117.600000,19.596560,662.717160,-0.653219,-337.519078,-1.059061,-117.045316
117.700000,19.613210,666.159970,-0.653774,-339.272487,-1.060663,-117.465069
117.800000,19.629950,669.721010,-0.654332,-341.086110,-1.062276,-117.902667
117.900000,19.646560,673.220520,-0.654885,-342.868395,-1.063879,-118.328912
118.000000,19.663170,676.797240,-0.655439,-344.690004,-1.065484,-118.766732
118.100000,19.679930,680.417970,-0.655998,-346.534027,-1.067107,-119.208514
118.200000,19.696660,684.087220,-0.656555,-348.402760,-1.068729,-119.657070
118.300000,19.713320,687.733950,-0.657111,-350.260025,-1.070348,-120.100426
118.400000,19.729930,691.429080,-0.657664,-352.141939,-1.071964,-120.550745
118.500000,19.746640,695.118900,-0.658221,-354.021149,-1.073592,-120.996876
118.600000,19.763280,698.824580,-0.658776,-355.908436,-1.075216,-121.444500
118.700000,19.779960,702.573730,-0.659332,-357.817862,-1.076847,-121.897096
118.800000,19.796550,706.293950,-0.659885,-359.712555,-1.078471,-122.343636
118.900000,19.813180,710.154720,-0.660439,-361.678829,-1.080103,-122.811904
119.000000,19.829870,714.032590,-0.660996,-363.653812,-1.081742,-123.280218
119.100000,19.846550,717.891970,-0.661552,-365.619378,-1.083384,-123.743269
119.200000,19.863240,721.807010,-0.662108,-367.613292,-1.085029,-124.213590
119.300000,19.879890,725.710140,-0.662663,-369.601139,-1.086673,-124.680140
119.400000,19.896610,729.750980,-0.663220,-371.659122,-1.088326,-125.167235
119.500000,19.913260,733.734990,-0.663775,-373.688162,-1.089976,-125.643178
119.600000,19.929990,737.816220,-0.664333,-375.766715,-1.091636,-126.132486
119.700000,19.946500,741.833980,-0.664883,-377.812944,-1.093277,-126.611414
119.800000,19.963270,745.908450,-0.665442,-379.888054,-1.094946,-127.094461
119.900000,19.979960,750.026610,-0.665999,-381.985416,-1.096610,-127.583638
120.000000,19.996620,754.179260,-0.666554,-384.100343,-1.098274,-128.076723
120.021000,20.000100,755.023320,-0.666670,-384.530219,-1.098622,-128.175458
