Repository: abubakardawood/tissue-phantom-material-database

Title:
A Database of Silicone Phantom Materials for Modeling Human Tissue Mechanics Across Varying Stiffnesses

Description:
This dataset contains processed mechanical compression test data for soft silicone phantoms
fabricated using Ecoflex (Smooth-On) with varying base materials and thinner concentrations.
The dataset provides force–compression measurements together with derived engineering and
true stress–strain quantities, intended for mechanical characterization, constitutive model
fitting, and the design of tissue-equivalent phantoms.

All files in this dataset are processed outputs generated from raw experimental measurements.
The raw data files are not included in this archive.

File: data/EF30_0T/EF30_0T_B3.csv (part 2 of 2)
Speed (mm/min): 10;
Machine: INSTRON 5900;
Load cell: 10kN;
Time (s),Compression (mm),Load (N),Engineering Strain [-],Engineering Stress (kPa),True Strain [-],True Stress (kPa)
56.700000,9.446530,84.543230,-0.314884,-43.057513,-0.378168,-29.499377
56.800000,9.463290,84.699830,-0.315443,-43.137269,-0.378983,-29.529920
56.900000,9.479900,84.956090,-0.315997,-43.267781,-0.379792,-29.595307
57.000000,9.496520,85.167630,-0.316551,-43.375518,-0.380603,-29.644969
57.100000,9.513230,85.346630,-0.317108,-43.466682,-0.381418,-29.683064
57.200000,9.529960,85.585860,-0.317665,-43.588521,-0.382235,-29.741959
57.300000,9.546630,85.817600,-0.318221,-43.706545,-0.383050,-29.798204
57.400000,9.563250,86.014630,-0.318775,-43.806891,-0.383863,-29.842350
57.500000,9.579900,86.271160,-0.319330,-43.937541,-0.384678,-29.906966
57.600000,9.596560,86.462220,-0.319885,-44.034847,-0.385494,-29.948745
57.700000,9.613290,86.667740,-0.320443,-44.139518,-0.386314,-29.995318
57.800000,9.629920,86.928050,-0.320997,-44.272092,-0.387130,-30.060869
57.900000,9.646550,87.105830,-0.321552,-44.362635,-0.387947,-30.097756
58.000000,9.663200,87.320270,-0.322107,-44.471848,-0.388765,-30.147170
58.100000,9.679910,87.610360,-0.322664,-44.619590,-0.389587,-30.222469
58.200000,9.696590,87.766530,-0.323220,-44.699127,-0.390409,-30.251490
58.300000,9.713230,88.003710,-0.323774,-44.819921,-0.391228,-30.308381
58.400000,9.729910,88.205090,-0.324330,-44.922483,-0.392051,-30.352759
58.500000,9.746660,88.450200,-0.324889,-45.047317,-0.392878,-30.411954
58.600000,9.763310,88.679370,-0.325444,-45.164032,-0.393700,-30.465684
58.700000,9.779880,88.904340,-0.325996,-45.278609,-0.394519,-30.517963
58.800000,9.796600,89.135730,-0.326553,-45.396455,-0.395346,-30.572091
58.900000,9.813270,89.344640,-0.327109,-45.502852,-0.396172,-30.618459
59.000000,9.829960,89.588450,-0.327665,-45.627023,-0.396999,-30.676629
59.100000,9.846620,89.819080,-0.328221,-45.744482,-0.397825,-30.730197
59.200000,9.863250,90.029590,-0.328775,-45.851694,-0.398651,-30.776803
59.300000,9.879910,90.257160,-0.329330,-45.967594,-0.399479,-30.829071
59.400000,9.896580,90.476460,-0.329886,-46.079283,-0.400307,-30.878372
59.500000,9.913200,90.739870,-0.330440,-46.213436,-0.401134,-30.942668
59.600000,9.929820,90.929540,-0.330994,-46.310034,-0.401962,-30.981691
59.700000,9.946570,91.162210,-0.331552,-46.428532,-0.402797,-31.035044
59.800000,9.963260,91.406570,-0.332109,-46.552984,-0.403630,-31.092334
59.900000,9.979940,91.656760,-0.332665,-46.680405,-0.404463,-31.151483
60.000000,9.996550,91.900520,-0.333218,-46.804550,-0.405293,-31.208416
60.100000,10.013260,92.075600,-0.333775,-46.893718,-0.406128,-31.241752
60.200000,10.029910,92.345000,-0.334330,-47.030922,-0.406962,-31.307058
60.300000,10.046610,92.604640,-0.334887,-47.163156,-0.407798,-31.368828
60.400000,10.063290,92.821470,-0.335443,-47.273586,-0.408635,-31.415993
60.500000,10.079920,93.058770,-0.335997,-47.394442,-0.409469,-31.470036
60.600000,10.096620,93.255660,-0.336554,-47.494718,-0.410308,-31.510180
60.700000,10.113310,93.514860,-0.337110,-47.626727,-0.411147,-31.571265
60.800000,10.130000,93.750950,-0.337667,-47.746967,-0.411986,-31.624408
60.900000,10.146600,94.008650,-0.338220,-47.878212,-0.412822,-31.684843
61.000000,10.163300,94.250290,-0.338777,-48.001279,-0.413664,-31.739565
61.100000,10.179970,94.481500,-0.339332,-48.119033,-0.414504,-31.790689
61.200000,10.196660,94.734280,-0.339889,-48.247773,-0.415347,-31.848902
61.300000,10.213230,94.994930,-0.340441,-48.380521,-0.416184,-31.909808
61.400000,10.229900,95.174340,-0.340997,-48.471893,-0.417027,-31.943139
61.500000,10.246550,95.404140,-0.341552,-48.588930,-0.417869,-31.993300
61.600000,10.263200,95.690950,-0.342107,-48.735001,-0.418712,-32.062432
61.700000,10.279870,95.912310,-0.342662,-48.847738,-0.419557,-32.109458
61.800000,10.296550,96.169690,-0.343218,-48.978821,-0.420404,-32.168392
61.900000,10.313250,96.411060,-0.343775,-49.101750,-0.421252,-32.221796
62.000000,10.329980,96.639360,-0.344333,-49.218022,-0.422102,-32.270649
62.100000,10.346670,96.922820,-0.344889,-49.362387,-0.422951,-32.337843
62.200000,10.363250,97.186870,-0.345442,-49.496866,-0.423795,-32.398586
62.300000,10.379890,97.443820,-0.345996,-49.627730,-0.424642,-32.456717
62.400000,10.396590,97.621760,-0.346553,-49.718354,-0.425494,-32.488309
62.500000,10.413320,97.897400,-0.347111,-49.858736,-0.426348,-32.552237
62.600000,10.429920,98.100170,-0.347664,-49.962006,-0.427196,-32.592015
62.700000,10.446620,98.420830,-0.348221,-50.125317,-0.428049,-32.670646
62.800000,10.463290,98.662750,-0.348776,-50.248526,-0.428902,-32.723029
62.900000,10.479930,98.881220,-0.349331,-50.359792,-0.429754,-32.767555
63.000000,10.496580,99.153550,-0.349886,-50.498488,-0.430608,-32.829774
63.100000,10.513190,99.390840,-0.350440,-50.619339,-0.431460,-32.880315
63.200000,10.529890,99.622390,-0.350996,-50.737267,-0.432317,-32.928672
63.300000,10.546550,99.906370,-0.351552,-50.881896,-0.433173,-32.994281
63.400000,10.563230,100.177280,-0.352108,-51.019870,-0.434031,-33.055382
63.500000,10.579830,100.393900,-0.352661,-51.130193,-0.434885,-33.098568
63.600000,10.596530,100.670130,-0.353218,-51.270876,-0.435745,-33.161097
63.700000,10.613250,100.914350,-0.353775,-51.395256,-0.436608,-33.212900
63.800000,10.629940,101.199780,-0.354331,-51.540625,-0.437469,-33.278166
63.900000,10.646580,101.448040,-0.354886,-51.667063,-0.438328,-33.331145
64.000000,10.663220,101.685010,-0.355441,-51.787750,-0.439188,-33.380278
64.100000,10.679920,101.961720,-0.355997,-51.928678,-0.440052,-33.442207
64.200000,10.696610,102.232220,-0.356554,-52.066442,-0.440917,-33.501961
64.300000,10.713300,102.486510,-0.357110,-52.195951,-0.441782,-33.556255
64.400000,10.729900,102.734890,-0.357663,-52.322450,-0.442643,-33.608628
64.500000,10.746560,103.034260,-0.358219,-52.474918,-0.443508,-33.677423
64.600000,10.763270,103.345080,-0.358776,-52.633217,-0.444376,-33.749700
64.700000,10.779960,103.540050,-0.359332,-52.732514,-0.445244,-33.784035
64.800000,10.796540,103.811370,-0.359885,-52.870697,-0.446107,-33.843344
64.900000,10.813190,104.054610,-0.360440,-52.994578,-0.446974,-33.893230
65.000000,10.829900,104.352690,-0.360997,-53.146389,-0.447846,-33.960719
65.100000,10.846590,104.627200,-0.361553,-53.286195,-0.448717,-34.020412
65.200000,10.863240,104.876590,-0.362108,-53.413209,-0.449586,-34.071859
65.300000,10.879890,105.127140,-0.362663,-53.540813,-0.450457,-34.123541
65.400000,10.896630,105.406190,-0.363221,-53.682932,-0.451333,-34.184164
65.500000,10.913300,105.655660,-0.363777,-53.809986,-0.452206,-34.235169
65.600000,10.929930,105.922060,-0.364331,-53.945662,-0.453077,-34.291585
65.700000,10.946520,106.205730,-0.364884,-54.090134,-0.453948,-34.353510
65.800000,10.963220,106.475360,-0.365441,-54.227456,-0.454824,-34.410538
65.900000,10.979880,106.779240,-0.365996,-54.382220,-0.455700,-34.478545
66.000000,10.996580,107.000700,-0.366553,-54.495009,-0.456578,-34.519718
66.100000,11.013220,107.288290,-0.367107,-54.641477,-0.457454,-34.582190
66.200000,11.029860,107.581020,-0.367662,-54.790564,-0.458331,-34.646155
66.300000,11.046600,107.860270,-0.368220,-54.932784,-0.459214,-34.705435
66.400000,11.063260,108.113970,-0.368775,-55.061993,-0.460093,-34.756488
66.500000,11.079900,108.393610,-0.369330,-55.204412,-0.460973,-34.815767
66.600000,11.096550,108.665030,-0.369885,-55.342645,-0.461853,-34.872231
66.700000,11.113250,108.973300,-0.370442,-55.499646,-0.462737,-34.940265
66.800000,11.129950,109.231580,-0.370998,-55.631187,-0.463621,-34.992109
66.900000,11.146630,109.522540,-0.371554,-55.779372,-0.464506,-35.054304
67.000000,11.163250,109.796540,-0.372108,-55.918919,-0.465388,-35.111023
67.100000,11.179890,110.098240,-0.372663,-56.072573,-0.466271,-35.176400
67.200000,11.196600,110.376910,-0.373220,-56.214499,-0.467160,-35.234123
67.300000,11.213300,110.638420,-0.373777,-56.347685,-0.468048,-35.286235
67.400000,11.229920,110.929000,-0.374331,-56.495676,-0.468933,-35.347612
67.500000,11.246550,111.244360,-0.374885,-56.656287,-0.469820,-35.416695
67.600000,11.263210,111.501360,-0.375440,-56.787176,-0.470708,-35.466980
67.700000,11.279910,111.793360,-0.375997,-56.935891,-0.471600,-35.528167
67.800000,11.296530,112.083790,-0.376551,-57.083806,-0.472488,-35.588841
67.900000,11.313200,112.410550,-0.377107,-57.250223,-0.473380,-35.660782
68.000000,11.329910,112.674940,-0.377664,-57.384876,-0.474275,-35.712693
68.100000,11.346610,112.950430,-0.378220,-57.525182,-0.475169,-35.767988
68.200000,11.363260,113.253010,-0.378775,-57.679284,-0.476062,-35.831794
68.300000,11.379900,113.556460,-0.379330,-57.833830,-0.476956,-35.895723
68.400000,11.396560,113.837430,-0.379885,-57.976927,-0.477851,-35.952343
68.500000,11.413220,114.123760,-0.380441,-58.122754,-0.478747,-36.010495
68.600000,11.429890,114.476900,-0.380996,-58.302606,-0.479644,-36.089527
68.700000,11.446500,114.739060,-0.381550,-58.436123,-0.480539,-36.139821
68.800000,11.463210,115.066050,-0.382107,-58.602658,-0.481440,-36.210172
68.900000,11.479920,115.291240,-0.382664,-58.717346,-0.482342,-36.248332
69.000000,11.496680,115.642560,-0.383223,-58.896272,-0.483247,-36.325886
69.100000,11.513260,115.942820,-0.383775,-59.049193,-0.484144,-36.387569
69.200000,11.529890,116.232320,-0.384330,-59.196634,-0.485044,-36.445612
69.300000,11.546560,116.577600,-0.384885,-59.372484,-0.485947,-36.520886
69.400000,11.563250,116.841190,-0.385442,-59.506729,-0.486851,-36.570356
69.500000,11.579910,117.128350,-0.385997,-59.652979,-0.487755,-36.627108
69.600000,11.596560,117.399540,-0.386552,-59.791095,-0.488660,-36.678727
69.700000,11.613230,117.737680,-0.387108,-59.963308,-0.489566,-36.751052
69.800000,11.629920,118.066860,-0.387664,-60.130958,-0.490474,-36.820350
69.900000,11.646570,118.376950,-0.388219,-60.288886,-0.491381,-36.883595
70.000000,11.663190,118.682570,-0.388773,-60.444537,-0.492287,-36.945333
70.100000,11.679870,119.015640,-0.389329,-60.614168,-0.493197,-37.015314
70.200000,11.696570,119.325450,-0.389886,-60.771953,-0.494109,-37.077839
70.300000,11.713290,119.609160,-0.390443,-60.916445,-0.495023,-37.132045
70.400000,11.729940,119.943530,-0.390998,-61.086738,-0.495934,-37.201946
70.500000,11.746540,120.222900,-0.391551,-61.229020,-0.496843,-37.254716
70.600000,11.763260,120.555720,-0.392109,-61.398524,-0.497759,-37.323631
70.700000,11.779950,120.907540,-0.392665,-61.577704,-0.498675,-37.398295
70.800000,11.796620,121.187100,-0.393221,-61.720083,-0.499590,-37.450471
70.900000,11.813250,121.512970,-0.393775,-61.886047,-0.500504,-37.516869
71.000000,11.829950,121.853830,-0.394332,-62.059646,-0.501423,-37.587562
71.100000,11.846660,122.133770,-0.394889,-62.202218,-0.502343,-37.639267
71.200000,11.863320,122.469540,-0.395444,-62.373225,-0.503261,-37.708107
71.300000,11.879940,122.753800,-0.395998,-62.517997,-0.504178,-37.760995
71.400000,11.896560,123.089260,-0.396552,-62.688845,-0.505095,-37.829458
71.500000,11.913210,123.438320,-0.397107,-62.866620,-0.506016,-37.901845
71.600000,11.929880,123.789920,-0.397663,-63.045689,-0.506938,-37.974772
71.700000,11.946580,124.119530,-0.398219,-63.213558,-0.507862,-38.040697
71.800000,11.963180,124.412930,-0.398773,-63.362985,-0.508782,-38.095558
71.900000,11.979880,124.789390,-0.399329,-63.554714,-0.509708,-38.175453
72.000000,11.996560,125.103040,-0.399885,-63.714455,-0.510635,-38.235979
72.100000,12.013240,125.401340,-0.400441,-63.866378,-0.511561,-38.291640
72.200000,12.029860,125.767730,-0.400995,-64.052979,-0.512486,-38.368033
72.300000,12.046600,126.095690,-0.401553,-64.220008,-0.513418,-38.432249
72.400000,12.063280,126.441940,-0.402109,-64.396351,-0.514347,-38.501977
72.500000,12.079980,126.772670,-0.402666,-64.564791,-0.515279,-38.566745
72.600000,12.096610,127.135660,-0.403220,-64.749660,-0.516207,-38.641280
72.700000,12.113260,127.435920,-0.403775,-64.902581,-0.517138,-38.696520
72.800000,12.129910,127.797250,-0.404330,-65.086605,-0.518069,-38.770116
72.900000,12.146590,128.184740,-0.404886,-65.283952,-0.519003,-38.851372
73.000000,12.163270,128.517360,-0.405442,-65.453354,-0.519938,-38.915793
73.100000,12.179870,128.804610,-0.405996,-65.599649,-0.520869,-38.966476
73.200000,12.196610,129.158020,-0.406554,-65.779639,-0.521808,-39.036686
73.300000,12.213310,129.510440,-0.407110,-65.959125,-0.522747,-39.106484
73.400000,12.229960,129.845440,-0.407665,-66.129740,-0.523683,-39.170937
73.500000,12.246530,130.234850,-0.408218,-66.328064,-0.524616,-39.251777
73.600000,12.263220,130.585600,-0.408774,-66.506700,-0.525557,-39.320490
73.700000,12.279910,130.913100,-0.409330,-66.673494,-0.526498,-39.382011
73.800000,12.296590,131.252580,-0.409886,-66.846390,-0.527440,-39.446968
73.900000,12.313240,131.620670,-0.410441,-67.033857,-0.528381,-39.520391
74.000000,12.329880,131.954410,-0.410996,-67.203829,-0.529322,-39.583324
74.100000,12.346540,132.317080,-0.411551,-67.388535,-0.530266,-39.654694
74.200000,12.363230,132.706730,-0.412108,-67.586983,-0.531211,-39.733869
74.300000,12.379930,133.091780,-0.412664,-67.783087,-0.532159,-39.811425
74.400000,12.396510,133.426590,-0.413217,-67.953604,-0.533100,-39.874020
74.500000,12.413200,133.761510,-0.413773,-68.124178,-0.534049,-39.936210
74.600000,12.429930,134.173890,-0.414331,-68.334201,-0.535000,-40.021223
74.700000,12.446640,134.508410,-0.414888,-68.504571,-0.535952,-40.082846
74.800000,12.463280,134.911010,-0.415443,-68.709613,-0.536900,-40.164708
74.900000,12.479930,135.271350,-0.415998,-68.893133,-0.537850,-40.233750
75.000000,12.496620,135.652850,-0.416554,-69.087429,-0.538803,-40.308784
75.100000,12.513270,136.016820,-0.417109,-69.272798,-0.539755,-40.378490
75.200000,12.529930,136.385440,-0.417664,-69.460534,-0.540708,-40.449346
75.300000,12.546570,136.758830,-0.418219,-69.650700,-0.541661,-40.521454
75.400000,12.563250,137.166000,-0.418775,-69.858070,-0.542617,-40.603257
75.500000,12.579980,137.564420,-0.419333,-70.060984,-0.543577,-40.682125
75.600000,12.596600,137.907070,-0.419887,-70.235494,-0.544532,-40.744547
75.700000,12.613180,138.295930,-0.420439,-70.433539,-0.545485,-40.820509
75.800000,12.629860,138.680020,-0.420995,-70.629154,-0.546445,-40.894610
75.900000,12.646600,139.039700,-0.421553,-70.812338,-0.547409,-40.961161
76.000000,12.663250,139.438920,-0.422108,-71.015659,-0.548369,-41.039357
76.100000,12.679870,139.802350,-0.422662,-71.200752,-0.549328,-41.106876
76.200000,12.696600,140.183430,-0.423220,-71.394835,-0.550294,-41.179113
76.300000,12.713230,140.593950,-0.423774,-71.603911,-0.551256,-41.260011
76.400000,12.729910,140.975330,-0.424330,-71.798146,-0.552221,-41.332015
76.500000,12.746630,141.359700,-0.424888,-71.993904,-0.553190,-41.404582
76.600000,12.763240,141.765580,-0.425441,-72.200617,-0.554153,-41.483490
76.700000,12.779930,142.175110,-0.425998,-72.409189,-0.555122,-41.563043
76.800000,12.796650,142.547940,-0.426555,-72.599070,-0.556093,-41.631574
76.900000,12.813290,142.938630,-0.427110,-72.798046,-0.557061,-41.705297
77.000000,12.829870,143.377750,-0.427662,-73.021688,-0.558026,-41.793063
77.100000,12.846530,143.773770,-0.428218,-73.223380,-0.558997,-41.867835
77.200000,12.863270,144.166900,-0.428776,-73.423599,-0.559973,-41.941347
77.300000,12.879940,144.593750,-0.429331,-73.640992,-0.560947,-42.024607
77.400000,12.896570,144.986630,-0.429886,-73.841084,-0.561918,-42.097861
77.500000,12.913240,145.373050,-0.430441,-74.037886,-0.562893,-42.168920
77.600000,12.929930,145.771850,-0.430998,-74.240994,-0.563871,-42.243299
77.700000,12.946600,146.183780,-0.431553,-74.450788,-0.564848,-42.321302
77.800000,12.963270,146.609770,-0.432109,-74.667743,-0.565826,-42.403139
77.900000,12.979890,146.975520,-0.432663,-74.854018,-0.566802,-42.467454
78.000000,12.996580,147.466310,-0.433219,-75.103975,-0.567783,-42.567481
78.100000,13.013280,147.850310,-0.433776,-75.299545,-0.568766,-42.636409
78.200000,13.029970,148.260160,-0.434332,-75.508279,-0.569749,-42.712592
78.300000,13.046580,148.689150,-0.434886,-75.726762,-0.570728,-42.794254
78.400000,13.063210,149.130260,-0.435440,-75.951418,-0.571709,-42.879107
78.500000,13.079920,149.527340,-0.435997,-76.153649,-0.572696,-42.950861
78.600000,13.096600,149.960690,-0.436553,-76.374352,-0.573683,-43.032874
78.700000,13.113240,150.391680,-0.437108,-76.593854,-0.574667,-43.114067
78.800000,13.129880,150.841370,-0.437663,-76.822879,-0.575653,-43.200373
78.900000,13.146570,151.289980,-0.438219,-77.051354,-0.576643,-43.285987
79.000000,13.163250,151.700010,-0.438775,-77.260181,-0.577633,-43.360345
79.100000,13.179940,152.145480,-0.439331,-77.487057,-0.578625,-43.444565
79.200000,13.196620,152.537140,-0.439887,-77.686527,-0.579617,-43.513208
79.300000,13.213260,153.028520,-0.440442,-77.936785,-0.580608,-43.610152
79.400000,13.229930,153.496520,-0.440998,-78.175136,-0.581602,-43.700083
79.500000,13.246610,153.898190,-0.441554,-78.379705,-0.582597,-43.770859
79.600000,13.263220,154.323470,-0.442107,-78.596298,-0.583589,-43.848298
79.700000,13.279900,154.750550,-0.442663,-78.813808,-0.584586,-43.925825
79.800000,13.296550,155.201690,-0.443218,-79.043572,-0.585582,-44.010012
79.900000,13.313250,155.707900,-0.443775,-79.301382,-0.586582,-44.109411
80.000000,13.329890,156.122330,-0.444330,-79.512450,-0.587580,-44.182709
80.100000,13.346570,156.618650,-0.444886,-79.765223,-0.588581,-44.278819
80.200000,13.363270,157.032760,-0.445442,-79.976128,-0.589584,-44.351375
80.300000,13.379970,157.488240,-0.445999,-80.208102,-0.590589,-44.435369
80.400000,13.396580,157.942000,-0.446553,-80.439200,-0.591589,-44.518861
80.500000,13.413200,158.384120,-0.447107,-80.664370,-0.592590,-44.598792
80.600000,13.429880,158.868190,-0.447663,-80.910905,-0.593596,-44.690113
80.700000,13.446600,159.296970,-0.448220,-81.129281,-0.594606,-44.765514
80.800000,13.463310,159.814790,-0.448777,-81.393004,-0.595616,-44.865696
80.900000,13.479910,160.295960,-0.449330,-81.638062,-0.596620,-44.955604
81.000000,13.496570,160.766940,-0.449886,-81.877930,-0.597629,-45.042223
81.100000,13.513210,161.209960,-0.450440,-82.103558,-0.598638,-45.120804
81.200000,13.529950,161.704010,-0.450998,-82.355176,-0.599654,-45.213129
81.300000,13.546600,162.176970,-0.451553,-82.596053,-0.600665,-45.299530
81.400000,13.563250,162.666890,-0.452108,-82.845567,-0.601678,-45.390396
81.500000,13.579950,163.124890,-0.452665,-83.078824,-0.602694,-45.471948
81.600000,13.596620,163.641010,-0.453221,-83.341682,-0.603710,-45.569509
81.700000,13.613300,164.100520,-0.453777,-83.575709,-0.604727,-45.651002
81.800000,13.629920,164.611920,-0.454331,-83.836162,-0.605742,-45.746823
81.900000,13.646610,165.057130,-0.454887,-84.062906,-0.606762,-45.823783
82.000000,13.663260,165.551880,-0.455442,-84.314880,-0.607781,-45.914342
82.100000,13.679950,166.085940,-0.455998,-84.586875,-0.608803,-46.015401
82.200000,13.696560,166.582280,-0.456552,-84.839659,-0.609821,-46.105943
82.300000,13.713200,167.054690,-0.457107,-85.080255,-0.610842,-46.189503
82.400000,13.729920,167.566970,-0.457664,-85.341157,-0.611870,-46.283582
82.500000,13.746610,168.070630,-0.458220,-85.597669,-0.612896,-46.375077
82.600000,13.763260,168.573500,-0.458775,-85.853779,-0.613921,-46.466183
82.700000,13.779890,169.084550,-0.459330,-86.114054,-0.614946,-46.559314
82.800000,13.796650,169.593060,-0.459888,-86.373036,-0.615979,-46.651085
82.900000,13.813310,170.065570,-0.460444,-86.613684,-0.617008,-46.732962
83.000000,13.829980,170.620940,-0.460999,-86.896531,-0.618038,-46.837288
83.100000,13.846570,171.131130,-0.461552,-87.156369,-0.619065,-46.929143
83.200000,13.863240,171.700270,-0.462108,-87.446229,-0.620097,-47.036627
83.300000,13.879900,172.181990,-0.462663,-87.691567,-0.621130,-47.119895
83.400000,13.896580,172.681810,-0.463219,-87.946124,-0.622166,-47.207779
83.500000,13.913230,173.234860,-0.463774,-88.227790,-0.623200,-47.310005
83.600000,13.929870,173.738050,-0.464329,-88.484062,-0.624235,-47.398346
83.700000,13.946610,174.293200,-0.464887,-88.766798,-0.625277,-47.500267
83.800000,13.963250,174.778700,-0.465442,-89.014061,-0.626314,-47.583208
83.900000,13.979930,175.351460,-0.465998,-89.305765,-0.627355,-47.689487
84.000000,13.996490,175.888690,-0.466550,-89.579374,-0.628389,-47.786147
84.100000,14.013180,176.403020,-0.467106,-89.841320,-0.629433,-47.875901
84.200000,14.029900,176.939390,-0.467663,-90.114491,-0.630479,-47.971248
84.300000,14.046580,177.517790,-0.468219,-90.409068,-0.631524,-48.077794
84.400000,14.063190,178.086640,-0.468773,-90.698781,-0.632566,-48.181641
84.500000,14.079920,178.634660,-0.469331,-90.977885,-0.633616,-48.279174
84.600000,14.096560,179.191770,-0.469885,-91.261619,-0.634662,-48.379123
84.700000,14.113260,179.706920,-0.470442,-91.523983,-0.635713,-48.467257
84.800000,14.129910,180.268100,-0.470997,-91.809789,-0.636761,-48.567654
84.900000,14.146570,180.807800,-0.471552,-92.084656,-0.637812,-48.661922
85.000000,14.163260,181.353210,-0.472109,-92.362431,-0.638865,-48.757327
85.100000,14.179960,181.924680,-0.472665,-92.653479,-0.639920,-48.859391
85.200000,14.196630,182.544400,-0.473221,-92.969099,-0.640974,-48.974169
85.300000,14.213190,183.094760,-0.473773,-93.249396,-0.642023,-49.070350
85.400000,14.229890,183.640460,-0.474330,-93.527318,-0.643081,-49.164537
85.500000,14.246630,184.233000,-0.474888,-93.829096,-0.644143,-49.270816
85.600000,14.263290,184.828260,-0.475443,-94.132260,-0.645201,-49.377736
85.700000,14.279880,185.347270,-0.475996,-94.396589,-0.646256,-49.464190
85.800000,14.296570,185.981490,-0.476552,-94.719595,-0.647318,-49.580751
85.900000,14.313240,186.564210,-0.477108,-95.016372,-0.648380,-49.683301
86.000000,14.329920,187.144130,-0.477664,-95.311723,-0.649444,-49.784744
86.100000,14.346610,187.734410,-0.478220,-95.612350,-0.650510,-49.888580
86.200000,14.363250,188.337660,-0.478775,-95.919583,-0.651573,-49.995684
86.300000,14.379930,188.916240,-0.479331,-96.214251,-0.652641,-50.095778
86.400000,14.396630,189.546910,-0.479888,-96.535449,-0.653710,-50.209277
86.500000,14.413310,190.171200,-0.480444,-96.853397,-0.654780,-50.320796
86.600000,14.429900,190.700790,-0.480997,-97.123115,-0.655845,-50.407220
86.700000,14.446580,191.344270,-0.481553,-97.450836,-0.656917,-50.523126
86.800000,14.463250,191.999630,-0.482108,-97.784609,-0.657989,-50.641834
86.900000,14.479930,192.586320,-0.482664,-98.083407,-0.659063,-50.742045
87.000000,14.496540,193.171890,-0.483218,-98.381636,-0.660134,-50.841858
87.100000,14.513240,193.825200,-0.483775,-98.714364,-0.661212,-50.958855
87.200000,14.529970,194.416820,-0.484332,-99.015673,-0.662293,-51.059181
87.300000,14.546590,195.023860,-0.484886,-99.324836,-0.663368,-51.163581
87.400000,14.563260,195.665500,-0.485442,-99.651621,-0.664447,-51.276539
87.500000,14.579890,196.314760,-0.485996,-99.982286,-0.665525,-51.391262
87.600000,14.596510,196.896930,-0.486550,-100.278783,-0.666603,-51.488108
87.700000,14.613230,197.604580,-0.487108,-100.639186,-0.667689,-51.617067
87.800000,14.629930,198.213350,-0.487664,-100.949230,-0.668775,-51.719891
87.900000,14.646520,198.795180,-0.488217,-101.245554,-0.669855,-51.815720
88.000000,14.663200,199.477390,-0.488773,-101.593000,-0.670942,-51.937051
88.100000,14.679930,200.104740,-0.489331,-101.912507,-0.672034,-52.043558
88.200000,14.696620,200.785350,-0.489887,-102.259139,-0.673124,-52.163682
88.300000,14.713240,201.405790,-0.490441,-102.575127,-0.674210,-52.268045
88.400000,14.729910,202.102460,-0.490997,-102.929938,-0.675301,-52.391647
88.500000,14.746650,202.739990,-0.491555,-103.254629,-0.676398,-52.499300
88.600000,14.763250,203.418290,-0.492108,-103.600084,-0.677487,-52.617620
88.700000,14.779930,204.089430,-0.492664,-103.941893,-0.678582,-52.733430
88.800000,14.796570,204.728500,-0.493219,-104.267369,-0.679676,-52.840721
88.900000,14.813230,205.392750,-0.493774,-104.605669,-0.680773,-52.954074
89.000000,14.829910,206.087080,-0.494330,-104.959288,-0.681872,-53.074728
89.100000,14.846620,206.785110,-0.494887,-105.314792,-0.682974,-53.195835
89.200000,14.863220,207.433930,-0.495441,-105.645233,-0.684070,-53.304288
89.300000,14.879860,208.151550,-0.495995,-106.010714,-0.685170,-53.429895
89.400000,14.896600,208.802610,-0.496553,-106.342296,-0.686277,-53.537674
89.500000,14.913280,209.528760,-0.497109,-106.712121,-0.687382,-53.664530
89.600000,14.929940,210.218090,-0.497665,-107.063194,-0.688487,-53.781625
89.700000,14.946590,210.941160,-0.498220,-107.431451,-0.689593,-53.906989
89.800000,14.963270,211.614560,-0.498776,-107.774410,-0.690702,-54.019157
89.900000,14.979940,212.348050,-0.499331,-108.147974,-0.691811,-54.146302
90.000000,14.996600,213.019680,-0.499887,-108.490032,-0.692921,-54.257312
90.100000,15.013240,213.741730,-0.500441,-108.857769,-0.694030,-54.380842
90.200000,15.029890,214.424650,-0.500996,-109.205577,-0.695142,-54.493984
90.300000,15.046550,215.160050,-0.501552,-109.580114,-0.696255,-54.620025
90.400000,15.063250,215.894470,-0.502108,-109.954151,-0.697373,-54.745255
90.500000,15.079900,216.621440,-0.502663,-110.324393,-0.698488,-54.868366
90.600000,15.096560,217.336490,-0.503219,-110.688565,-0.699605,-54.988013
90.700000,15.113280,218.087190,-0.503776,-111.070894,-0.700728,-55.116043
90.800000,15.129920,218.813810,-0.504331,-111.440958,-0.701846,-55.237866
90.900000,15.146570,219.574420,-0.504886,-111.828334,-0.702967,-55.367811
91.000000,15.163230,220.312210,-0.505441,-112.204087,-0.704089,-55.491541
91.100000,15.179880,221.036380,-0.505996,-112.572904,-0.705212,-55.611465
91.200000,15.196570,221.795120,-0.506552,-112.959327,-0.706338,-55.739516
91.300000,15.213250,222.527100,-0.507108,-113.332121,-0.707466,-55.860458
91.400000,15.229900,223.310040,-0.507663,-113.730869,-0.708593,-55.993877
91.500000,15.246580,224.027790,-0.508219,-114.096417,-0.709722,-56.110412
91.600000,15.263260,224.850300,-0.508775,-114.515317,-0.710854,-56.252749
91.700000,15.279940,225.614070,-0.509331,-114.904302,-0.711986,-56.379941
91.800000,15.296580,226.374470,-0.509886,-115.291571,-0.713117,-56.506013
91.900000,15.313250,227.165410,-0.510442,-115.694393,-0.714252,-56.639154
92.000000,15.329950,227.915660,-0.510998,-116.076492,-0.715389,-56.761598
92.100000,15.346650,228.731460,-0.511555,-116.491976,-0.716528,-56.899923
92.200000,15.363200,229.516160,-0.512107,-116.891620,-0.717658,-57.030642
92.300000,15.379850,230.317090,-0.512662,-117.299531,-0.718797,-57.164558
92.400000,15.396550,231.094190,-0.513218,-117.695305,-0.719940,-57.291916
92.500000,15.413260,231.898500,-0.513775,-118.104936,-0.721084,-57.425533
92.600000,15.429920,232.708530,-0.514331,-118.517481,-0.722227,-57.560306
92.700000,15.446550,233.520520,-0.514885,-118.931024,-0.723369,-57.695224
92.800000,15.463230,234.329450,-0.515441,-119.343009,-0.724516,-57.828729
92.900000,15.479930,235.152820,-0.515998,-119.762348,-0.725666,-57.965256
93.000000,15.496630,235.972560,-0.516554,-120.179838,-0.726816,-58.100422
93.100000,15.513250,236.788310,-0.517108,-120.595296,-0.727963,-58.234463
93.200000,15.529930,237.658600,-0.517664,-121.038531,-0.729115,-58.381201
93.300000,15.546550,238.480030,-0.518218,-121.456882,-0.730264,-58.515699
93.400000,15.563270,239.274670,-0.518776,-121.861589,-0.731422,-58.642762
93.500000,15.579900,240.148860,-0.519330,-122.306810,-0.732574,-58.789214
93.600000,15.596550,240.985410,-0.519885,-122.732861,-0.733730,-58.925888
93.700000,15.613250,241.847980,-0.520442,-123.172165,-0.734890,-59.068238
93.800000,15.629940,242.714190,-0.520998,-123.613322,-0.736051,-59.211028
93.900000,15.646610,243.571660,-0.521554,-124.050028,-0.737211,-59.351281
94.000000,15.663220,244.386750,-0.522107,-124.465150,-0.738369,-59.480982
94.100000,15.679970,245.309420,-0.522666,-124.935062,-0.739538,-59.635794
94.200000,15.696620,246.140240,-0.523221,-125.358195,-0.740702,-59.768197
94.300000,15.713270,247.039280,-0.523776,-125.816072,-0.741866,-59.916675
94.400000,15.729900,247.914570,-0.524330,-126.261854,-0.743031,-60.058976
94.500000,15.746490,248.799710,-0.524883,-126.712652,-0.744194,-60.203335
94.600000,15.763200,249.667720,-0.525440,-127.154726,-0.745367,-60.342547
94.700000,15.779950,250.631040,-0.525998,-127.645341,-0.746544,-60.504104
94.800000,15.796610,251.479750,-0.526554,-128.077585,-0.747717,-60.637863
94.900000,15.813240,252.366300,-0.527108,-128.529101,-0.748888,-60.780384
95.000000,15.829930,253.293030,-0.527664,-129.001081,-0.750065,-60.931812
95.100000,15.846600,254.218870,-0.528220,-129.472607,-0.751243,-61.082587
95.200000,15.863280,255.129380,-0.528776,-129.936326,-0.752422,-61.229115
95.300000,15.879930,256.011230,-0.529331,-130.385449,-0.753600,-61.368389
95.400000,15.896610,256.944950,-0.529887,-130.860988,-0.754782,-61.519452
95.500000,15.913300,257.910520,-0.530443,-131.352749,-0.755966,-61.677559
95.600000,15.930000,258.828920,-0.531000,-131.820487,-0.757153,-61.823808
95.700000,15.946620,259.766750,-0.531554,-132.298119,-0.758334,-61.974525
95.800000,15.963250,260.730190,-0.532108,-132.788795,-0.759518,-62.130771
95.900000,15.979910,261.677550,-0.532664,-133.271282,-0.760706,-62.282512
96.000000,15.996560,262.635280,-0.533219,-133.759050,-0.761894,-62.436228
96.100000,16.013220,263.592220,-0.533774,-134.246415,-0.763085,-62.589169
96.200000,16.029830,264.545290,-0.534328,-134.731810,-0.764273,-62.740876
96.300000,16.046600,265.550450,-0.534887,-135.243734,-0.765474,-62.903664
96.400000,16.063300,266.518160,-0.535443,-135.736584,-0.766672,-63.057335
96.500000,16.079970,267.457820,-0.535999,-136.215149,-0.767869,-63.203965
96.600000,16.096550,268.480320,-0.536552,-136.735904,-0.769060,-63.370027
96.700000,16.113250,269.478180,-0.537108,-137.244110,-0.770262,-63.529155
96.800000,16.129920,270.488980,-0.537664,-137.758906,-0.771463,-63.690902
96.900000,16.146600,271.482640,-0.538220,-138.264973,-0.772667,-63.847999
97.000000,16.163270,272.457550,-0.538776,-138.761491,-0.773871,-64.000176
97.100000,16.179910,273.468960,-0.539330,-139.276598,-0.775074,-64.160504
97.200000,16.196550,274.498320,-0.539885,-139.800846,-0.776279,-64.324466
97.300000,16.213270,275.522610,-0.540442,-140.322513,-0.777491,-64.486287
97.400000,16.229970,276.582150,-0.540999,-140.862132,-0.778703,-64.655860
97.500000,16.246570,277.548220,-0.541552,-141.354148,-0.779909,-64.803479
97.600000,16.263310,278.635350,-0.542110,-141.907818,-0.781127,-64.978124
97.700000,16.279990,279.666110,-0.542666,-142.432780,-0.782342,-65.139306
97.800000,16.296630,280.693050,-0.543221,-142.955796,-0.783556,-65.299206
97.900000,16.313200,281.728180,-0.543773,-143.482984,-0.784766,-65.460763
98.000000,16.329870,282.797850,-0.544329,-144.027762,-0.785984,-65.629274
98.100000,16.346580,283.872160,-0.544886,-144.574904,-0.787207,-65.798063
98.200000,16.363220,284.920810,-0.545441,-145.108977,-0.788427,-65.960640
98.300000,16.379900,285.984920,-0.545997,-145.650924,-0.789651,-66.126005
98.400000,16.396580,287.055270,-0.546553,-146.196049,-0.790876,-66.292208
98.500000,16.413240,288.170100,-0.547108,-146.763827,-0.792102,-66.468163
98.600000,16.429910,289.218200,-0.547664,-147.297620,-0.793329,-66.628065
98.700000,16.446600,290.344390,-0.548220,-147.871184,-0.794560,-66.805243
98.800000,16.463200,291.459050,-0.548773,-148.438875,-0.795785,-66.979579
98.900000,16.479890,292.534640,-0.549330,-148.986669,-0.797019,-67.143872
99.000000,16.496630,293.696530,-0.549888,-149.578414,-0.798258,-67.327089
99.100000,16.513310,294.776030,-0.550444,-150.128199,-0.799494,-67.491083
99.200000,16.529920,295.886110,-0.550997,-150.693558,-0.800726,-67.661810
99.300000,16.546560,297.021760,-0.551552,-151.271940,-0.801963,-67.837599
99.400000,16.563240,298.184330,-0.552108,-151.864032,-0.803203,-68.018685
99.500000,16.579910,299.319890,-0.552664,-152.442368,-0.804445,-68.193010
99.600000,16.596620,300.463710,-0.553221,-153.024911,-0.805690,-68.368368
99.700000,16.613240,301.643100,-0.553775,-153.625569,-0.806931,-68.551621
99.800000,16.629900,302.822720,-0.554330,-154.226345,-0.808177,-68.734055
99.900000,16.646590,303.993440,-0.554886,-154.822588,-0.809426,-68.913650
100.000000,16.663280,305.161560,-0.555443,-155.417506,-0.810676,-69.091992
100.100000,16.679900,306.323090,-0.555997,-156.009069,-0.811923,-69.268547
100.200000,16.696540,307.512050,-0.556551,-156.614601,-0.813173,-69.450536
100.300000,16.713230,308.701810,-0.557108,-157.220541,-0.814429,-69.631772
100.400000,16.729880,309.902250,-0.557663,-157.831920,-0.815682,-69.814951
100.500000,16.746500,311.089020,-0.558217,-158.436337,-0.816936,-69.994533
100.600000,16.763180,312.293180,-0.558773,-159.049611,-0.818195,-70.177036
100.700000,16.779900,313.511690,-0.559330,-159.670193,-0.819459,-70.361864
100.800000,16.796580,314.741850,-0.559886,-160.296708,-0.820721,-70.548825
100.900000,16.813230,315.964900,-0.560441,-160.919602,-0.821983,-70.733659
101.000000,16.829910,317.226650,-0.560997,-161.562206,-0.823249,-70.926293
101.100000,16.846630,318.410310,-0.561554,-162.165039,-0.824519,-71.100559
101.200000,16.863290,319.701140,-0.562110,-162.822454,-0.825787,-71.298378
101.300000,16.879970,320.970150,-0.562666,-163.468755,-0.827057,-71.490499
101.400000,16.896530,322.207550,-0.563218,-164.098958,-0.828320,-71.675526
101.500000,16.913180,323.460300,-0.563773,-164.736978,-0.829592,-71.862773
101.600000,16.929890,324.783290,-0.564330,-165.410771,-0.830869,-72.064566
101.700000,16.946590,326.004000,-0.564886,-166.032474,-0.832148,-72.242998
101.800000,16.963210,327.367920,-0.565440,-166.727113,-0.833422,-72.452878
101.900000,16.979910,328.617650,-0.565997,-167.363595,-0.834704,-72.636302
102.000000,16.996600,329.912050,-0.566553,-168.022827,-0.835987,-72.828934
102.100000,17.013270,331.237090,-0.567109,-168.697665,-0.837269,-73.027701
102.200000,17.029930,332.568020,-0.567664,-169.375502,-0.838553,-73.227070
102.300000,17.046560,333.855380,-0.568219,-170.031149,-0.839836,-73.416276
102.400000,17.063250,335.201200,-0.568775,-170.716569,-0.841125,-73.617253
102.500000,17.079940,336.547330,-0.569331,-171.402148,-0.842416,-73.817534
102.600000,17.096620,337.869540,-0.569887,-172.075544,-0.843708,-74.011871
102.700000,17.113250,339.267970,-0.570442,-172.787758,-0.844998,-74.222421
102.800000,17.129910,340.593170,-0.570997,-173.462677,-0.846291,-74.416009
102.900000,17.146600,341.995910,-0.571553,-174.177087,-0.847589,-74.625592
103.000000,17.163290,343.368900,-0.572110,-174.876345,-0.848888,-74.827897
103.100000,17.179920,344.800320,-0.572664,-175.605361,-0.850185,-75.042493
103.200000,17.196580,346.159480,-0.573219,-176.297575,-0.851485,-75.240397
103.300000,17.213270,347.563510,-0.573776,-177.012642,-0.852789,-75.447095
103.400000,17.229990,348.987300,-0.574333,-177.737772,-0.854098,-75.657104
103.500000,17.246600,350.401180,-0.574887,-178.457856,-0.855399,-75.864814
103.600000,17.263260,351.851930,-0.575442,-179.196716,-0.856707,-76.079400
103.700000,17.279970,353.287600,-0.575999,-179.927897,-0.858019,-76.289608
103.800000,17.296630,354.760440,-0.576554,-180.678008,-0.859330,-76.507320
103.900000,17.313300,356.173950,-0.577110,-181.397903,-0.860643,-76.711359
104.000000,17.329880,357.667050,-0.577663,-182.158333,-0.861951,-76.932265
104.100000,17.346540,359.110840,-0.578218,-182.893649,-0.863267,-77.141249
104.200000,17.363200,360.587460,-0.578773,-183.645685,-0.864584,-77.356460
104.300000,17.379950,362.099400,-0.579332,-184.415710,-0.865911,-77.577849
104.400000,17.396570,363.535310,-0.579886,-185.147013,-0.867228,-77.782914
104.500000,17.413230,365.080470,-0.580441,-185.933957,-0.868551,-78.010265
104.600000,17.429950,366.609010,-0.580998,-186.712436,-0.869880,-78.232822
104.700000,17.446650,368.129090,-0.581555,-187.486606,-0.871210,-78.452833
104.800000,17.463270,369.589780,-0.582109,-188.230529,-0.872535,-78.659844
104.900000,17.479890,371.150150,-0.582663,-189.025219,-0.873861,-78.887218
105.000000,17.496550,372.689880,-0.583218,-189.809397,-0.875193,-79.109077
105.100000,17.513200,374.212310,-0.583773,-190.584764,-0.876525,-79.326461
105.200000,17.529910,375.790530,-0.584330,-191.388545,-0.877864,-79.554413
105.300000,17.546540,377.409670,-0.584885,-192.213167,-0.879199,-79.790633
105.400000,17.563250,378.950680,-0.585442,-192.997997,-0.880542,-80.008928
105.500000,17.579930,380.534520,-0.585998,-193.804640,-0.881884,-80.235573
105.600000,17.596590,382.190640,-0.586553,-194.648095,-0.883226,-80.476671
105.700000,17.613220,383.749330,-0.587107,-195.441929,-0.884568,-80.696539
105.800000,17.629860,385.385590,-0.587662,-196.275269,-0.885912,-80.931752
105.900000,17.646610,387.017300,-0.588220,-197.106292,-0.887267,-81.164363
106.000000,17.663330,388.610750,-0.588778,-197.917830,-0.888621,-81.388232
106.100000,17.679970,390.266940,-0.589332,-198.761320,-0.889971,-81.624848
106.200000,17.696590,391.944000,-0.589886,-199.615440,-0.891321,-81.865020
106.300000,17.713270,393.616520,-0.590442,-200.467247,-0.892678,-82.102898
106.400000,17.729910,395.271610,-0.590997,-201.310178,-0.894033,-82.336467
106.500000,17.746620,396.974240,-0.591554,-202.177320,-0.895396,-82.578518
106.600000,17.763240,398.664280,-0.592108,-203.038051,-0.896753,-82.817597
106.700000,17.779900,400.365200,-0.592663,-203.904322,-0.898115,-83.057707
106.800000,17.796560,402.121800,-0.593219,-204.798951,-0.899480,-83.308390
106.900000,17.813270,403.823550,-0.593776,-205.665645,-0.900850,-83.546390
107.000000,17.829960,405.558870,-0.594332,-206.549436,-0.902220,-83.790497
107.100000,17.846560,407.304350,-0.594885,-207.438402,-0.903585,-84.036339
107.200000,17.863230,409.084720,-0.595441,-208.345137,-0.904958,-84.287900
107.300000,17.879920,410.849610,-0.595997,-209.243988,-0.906334,-84.535129
107.400000,17.896610,412.647090,-0.596554,-210.159437,-0.907712,-84.788054
107.500000,17.913240,414.458620,-0.597108,-211.082042,-0.909087,-85.043266
107.600000,17.929960,416.225340,-0.597665,-211.981825,-0.910471,-85.287637
107.700000,17.946630,418.027130,-0.598221,-212.899469,-0.911853,-85.538536
107.800000,17.963310,419.868930,-0.598777,-213.837490,-0.913238,-85.796519
107.900000,17.979980,421.729340,-0.599333,-214.784989,-0.914624,-86.057329
108.000000,17.996600,423.492130,-0.599887,-215.682771,-0.916007,-86.297552
108.100000,18.013310,425.406460,-0.600444,-216.657731,-0.917401,-86.566969
108.200000,18.029970,427.247620,-0.600999,-217.595426,-0.918791,-86.820793
108.300000,18.046640,429.117950,-0.601555,-218.547977,-0.920185,-87.079422
108.400000,18.063190,431.018400,-0.602106,-219.515869,-0.921570,-87.343974
108.500000,18.079870,432.935670,-0.602662,-220.492326,-0.922969,-87.609906
108.600000,18.096540,434.827670,-0.603218,-221.455914,-0.924368,-87.869720
108.700000,18.113190,436.713130,-0.603773,-222.416171,-0.925768,-88.127292
108.800000,18.129850,438.664830,-0.604328,-223.410163,-0.927171,-88.397072
108.900000,18.146610,440.625000,-0.604887,-224.408470,-0.928583,-88.666704
109.000000,18.163270,442.573060,-0.605442,-225.400609,-0.929990,-88.933538
109.100000,18.179940,444.562590,-0.605998,-226.413868,-0.931399,-89.207517
109.200000,18.196570,446.485810,-0.606552,-227.393356,-0.932807,-89.467385
109.300000,18.213230,448.505460,-0.607108,-228.421955,-0.934220,-89.745235
109.400000,18.229910,450.522800,-0.607664,-229.449378,-0.935636,-90.021328
109.500000,18.246620,452.539460,-0.608221,-230.476454,-0.937057,-90.295912
109.600000,18.263280,454.557620,-0.608776,-231.504295,-0.938475,-90.570036
109.700000,18.279900,456.590520,-0.609330,-232.539642,-0.939892,-90.846262
109.800000,18.296580,458.637330,-0.609886,-233.582074,-0.941316,-91.123637
109.900000,18.313280,460.756840,-0.610443,-234.661532,-0.942744,-91.414121
110.000000,18.329980,462.825010,-0.610999,-235.714842,-0.944174,-91.693231
110.100000,18.346570,464.956570,-0.611552,-236.800437,-0.945597,-91.984577
110.200000,18.363240,467.063140,-0.612108,-237.873304,-0.947028,-92.269152
110.300000,18.379950,469.185520,-0.612665,-238.954223,-0.948465,-92.555334
110.400000,18.396610,471.343260,-0.613220,-240.053151,-0.949900,-92.847678
110.500000,18.413230,473.508270,-0.613774,-241.155782,-0.951333,-93.140553
110.600000,18.429910,475.707030,-0.614330,-242.275601,-0.952774,-93.438350
110.700000,18.446580,477.839390,-0.614886,-243.361603,-0.954216,-93.721960
110.800000,18.463260,480.074770,-0.615442,-244.500073,-0.955661,-94.024459
110.900000,18.479940,482.286220,-0.615998,-245.626355,-0.957108,-94.321012
111.000000,18.496560,484.501430,-0.616552,-246.754552,-0.958551,-94.617539
111.100000,18.513240,486.734740,-0.617108,-247.891968,-0.960002,-94.915851
111.200000,18.529960,489.003690,-0.617665,-249.047534,-0.961459,-95.219506
111.300000,18.546660,491.297270,-0.618222,-250.215645,-0.962916,-95.526828
111.400000,18.563290,493.584960,-0.618776,-251.380756,-0.964369,-95.832293
111.500000,18.579930,495.888640,-0.619331,-252.554010,-0.965825,-96.139483
111.600000,18.596630,498.169100,-0.619888,-253.715439,-0.967288,-96.440368
111.700000,18.613280,500.526210,-0.620443,-254.915905,-0.968750,-96.755201
111.800000,18.629950,502.817720,-0.620998,-256.082962,-0.970215,-97.055869
111.900000,18.646530,505.142150,-0.621551,-257.266784,-0.971674,-97.362357
112.000000,18.663200,507.546360,-0.622107,-258.491239,-0.973143,-97.682116
112.100000,18.679880,509.941470,-0.622663,-259.711058,-0.974616,-97.998678
112.200000,18.696500,512.343930,-0.623217,-260.934621,-0.976085,-98.315816
112.300000,18.713210,514.792240,-0.623774,-262.181535,-0.977564,-98.639598
112.400000,18.729910,517.174320,-0.624330,-263.394718,-0.979045,-98.949406
112.500000,18.746560,519.615050,-0.624885,-264.637772,-0.980524,-99.269510
112.600000,18.763220,522.145080,-0.625441,-265.926306,-0.982005,-99.605180
112.700000,18.779840,524.577880,-0.625995,-267.165320,-0.983485,-99.921255
112.800000,18.796540,527.074160,-0.626551,-268.436665,-0.984975,-100.247315
112.900000,18.813280,529.561710,-0.627109,-269.703564,-0.986470,-100.569942
113.000000,18.829990,532.131710,-0.627666,-271.012454,-0.987965,-100.907061
113.100000,18.846610,534.637210,-0.628220,-272.288495,-0.989454,-101.231326
113.200000,18.863250,537.127080,-0.628775,-273.556576,-0.990947,-101.551040
113.300000,18.879870,539.723330,-0.629329,-274.878835,-0.992440,-101.889613
113.400000,18.896570,542.338260,-0.629886,-276.210608,-0.993943,-102.229505
113.500000,18.913260,544.856810,-0.630442,-277.493295,-0.995448,-102.549867
113.600000,18.929870,547.493040,-0.630996,-278.835916,-0.996947,-102.891661
113.700000,18.946540,550.179140,-0.631551,-280.203935,-0.998454,-103.240766
113.800000,18.963220,552.868590,-0.632107,-281.573661,-0.999964,-103.588885
113.900000,18.979910,555.500490,-0.632664,-282.914076,-1.001477,-103.924619
114.000000,18.996540,558.182800,-0.633218,-284.280166,-1.002988,-104.268848
114.100000,19.013210,560.881900,-0.633774,-285.654806,-1.004504,-104.614312
114.200000,19.029920,563.661740,-0.634331,-287.070567,-1.006026,-104.972903
114.300000,19.046630,566.439700,-0.634888,-288.485370,-1.007550,-105.329567
114.400000,19.063270,569.206790,-0.635442,-289.894638,-1.009071,-105.683313
114.500000,19.079900,571.956670,-0.635997,-291.295140,-1.010592,-106.032402
114.600000,19.096600,574.798890,-0.636553,-292.742671,-1.012123,-106.396348
114.700000,19.113310,577.599790,-0.637110,-294.169157,-1.013656,-106.750947
114.800000,19.129980,580.431340,-0.637666,-295.611254,-1.015189,-107.110008
114.900000,19.146590,583.270200,-0.638220,-297.057074,-1.016718,-107.469407
115.000000,19.163260,586.132510,-0.638775,-298.514836,-1.018255,-107.830922
115.100000,19.179970,588.984800,-0.639332,-299.967495,-1.019798,-108.188577
115.200000,19.196620,591.871770,-0.639887,-301.437817,-1.021338,-108.551576
115.300000,19.213220,594.768620,-0.640441,-302.913171,-1.022876,-108.915258
115.400000,19.229870,597.732540,-0.640996,-304.422683,-1.024421,-109.289062
115.500000,19.246570,600.679500,-0.641552,-305.923557,-1.025973,-109.657585
115.600000,19.263310,603.663760,-0.642110,-307.443428,-1.027531,-110.030826
115.700000,19.279910,606.692500,-0.642664,-308.985953,-1.029078,-110.411907
115.800000,19.296590,609.753970,-0.643220,-310.545147,-1.030635,-110.796401
115.900000,19.313300,612.872680,-0.643777,-312.133493,-1.032197,-111.189233
116.000000,19.329990,615.982360,-0.644333,-313.717240,-1.033760,-111.578870
116.100000,19.346660,619.069760,-0.644889,-315.289640,-1.035324,-111.962924
116.200000,19.363240,622.172970,-0.645441,-316.870092,-1.036881,-112.349037
116.300000,19.379890,625.376710,-0.645996,-318.501743,-1.038448,-112.750785
116.400000,19.396560,628.553710,-0.646552,-320.119776,-1.040019,-113.145695
116.500000,19.413320,631.821170,-0.647111,-321.783880,-1.041601,-113.554099
116.600000,19.429920,635.026860,-0.647664,-323.416524,-1.043170,-113.951284
116.700000,19.446540,638.240300,-0.648218,-325.053116,-1.044744,-114.347835
116.800000,19.463200,641.515260,-0.648773,-326.721039,-1.046323,-114.753141
116.900000,19.479860,644.828550,-0.649329,-328.408484,-1.047906,-115.163441
117.000000,19.496510,648.157230,-0.649884,-330.103767,-1.049490,-115.574720
117.100000,19.513190,651.467710,-0.650440,-331.789780,-1.051079,-115.980546
117.200000,19.529910,654.837340,-0.650997,-333.505919,-1.052675,-116.394566
117.300000,19.546560,658.232120,-0.651552,-335.234866,-1.054266,-116.811919
117.400000,19.563240,661.666200,-0.652108,-336.983829,-1.055863,-117.233978
117.500000,19.579860,665.147950,-0.652662,-338.757069,-1.057457,-117.663203
117.600000,19.596550,668.624690,-0.653218,-340.527758,-1.059060,-118.088784
117.700000,19.613210,672.148560,-0.653774,-342.322451,-1.060663,-118.521047
117.800000,19.629940,675.696530,-0.654331,-344.129417,-1.062275,-118.954757
117.900000,19.646560,679.215880,-0.654885,-345.921807,-1.063879,-119.382689
118.000000,19.663170,682.831850,-0.655439,-347.763406,-1.065484,-119.825707
118.100000,19.679940,686.479860,-0.655998,-349.621322,-1.067108,-120.270434
118.200000,19.696660,690.088320,-0.656555,-351.459095,-1.068729,-120.706752
118.300000,19.713330,693.802670,-0.657111,-353.350798,-1.070348,-121.160102
118.400000,19.729920,697.465390,-0.657664,-355.216206,-1.071963,-121.603295
118.500000,19.746640,701.187560,-0.658221,-357.111892,-1.073592,-122.053226
118.600000,19.763270,704.883850,-0.658776,-358.994397,-1.075215,-122.497624
118.700000,19.779960,708.704470,-0.659332,-360.940223,-1.076847,-122.960784
118.800000,19.796540,712.421020,-0.659885,-362.833046,-1.078471,-123.405082
118.900000,19.813180,716.257320,-0.660439,-364.786858,-1.080103,-123.867269
119.000000,19.829880,720.142400,-0.660996,-366.765513,-1.081743,-124.334976
119.100000,19.846560,724.060360,-0.661552,-368.760913,-1.083385,-124.806394
119.200000,19.863240,727.934510,-0.662108,-370.734002,-1.085029,-125.268053
119.300000,19.879890,731.935550,-0.662663,-372.771715,-1.086673,-125.749692
119.400000,19.896610,735.974980,-0.663220,-374.828979,-1.088326,-126.234779
119.500000,19.913270,739.984190,-0.663776,-376.870853,-1.089977,-126.713151
119.600000,19.930000,744.143430,-0.664333,-378.989137,-1.091637,-127.214020
119.700000,19.946510,748.170290,-0.664884,-381.040000,-1.093278,-127.692728
119.800000,19.963270,752.351010,-0.665442,-383.169223,-1.094946,-128.192201
119.900000,19.979950,756.491640,-0.665998,-385.278029,-1.096609,-128.683504
120.000000,19.996610,760.703060,-0.666554,-387.422887,-1.098273,-129.184741
120.021000,20.000090,761.611510,-0.666670,-387.885557,-1.098621,-129.294022
