Repository: abubakardawood/tissue-phantom-material-database

# Tissue Phantom Materials Database

Open-access database of silicone tissue phantoms for modelling the mechanical behaviour of human soft tissues, including compression-derived hyperelastic material parameters, model selection guidance, and an inverse design framework.

## Overview

This repository provides a comprehensive, open-access dataset of soft silicone phantoms and accompanying analysis code for modelling the mechanical behaviour of human soft tissues under compressive loading.

The database comprises nineteen silicone phantoms fabricated from three EcoFlex families (00-10, 00-30, and 00-50) with systematically varied thinner concentrations, spanning an elastic modulus range of 6.19 to 158.80 kPa. This range covers the stiffness of a wide variety of healthy and pathological human soft tissues, including adipose, liver, kidney, prostate, lung, cardiac muscle, and skeletal muscle.

Each phantom was characterised through ten repeated uniaxial compression tests. Both engineering and true stress-strain responses were used to estimate parameters for six hyperelastic material models: Neo-Hookean, Mooney-Rivlin, Yeoh, Ogden, Veronda-Westmann, and Humphrey. 
The resulting dataset provides validated hyperelastic material model parameters, raw experimental data, and model performance metrics (Standard Error and Akaike Information Criterion) to support reproducible biomechanical simulation, surgical training, and medical device evaluation.

## Repository Contents

- Raw compression stress-strain data (engineering and true) for all nineteen phantoms, each across ten repeated tests

Title:
A Database of Silicone Phantom Materials for Modeling Human Tissue Mechanics Across Varying Stiffnesses

Description:
This dataset contains processed mechanical compression test data for soft silicone phantoms
fabricated using Ecoflex (Smooth-On) with varying base materials and thinner concentrations.
The dataset provides force–compression measurements together with derived engineering and
true stress–strain quantities, intended for mechanical characterization, constitutive model
fitting, and the design of tissue-equivalent phantoms.

All files in this dataset are processed outputs generated from raw experimental measurements.
The raw data files are not included in this archive.

------------------------------------------------------------

Directory structure
------------------------------------------------------------

Each material has a dedicated folder. Example:

<material_name>/
  ├── sample_A_01_processed.csv
  ├── ...
  ├── sample_A_05_processed.csv  
  ├── sample_B_01_processed.csv
  ├── ...
  └── sample_B_5_processed.csv

Each CSV file corresponds to a single compression test and contains both measured and
derived quantities, preceded by a metadata header.

------------------------------------------------------------

File format
------------------------------------------------------------

File type:
- CSV 

Each CSV file consists of:
1. A metadata header describing specimen geometry, test conditions, and material information
2. A blank line
3. A data table with the following columns:

- Time
- Compression (mm)
- Load (N)
- Engineering strain (-)
- Engineering stress (N/mm^2)
- True strain (-)
- True stress (N/mm^2)

------------------------------------------------------------

Experimental conditions (summary)
------------------------------------------------------------

- Test type: Uniaxial compression
- Testing machine: Instron 5900
- Load cell: 1 kN / 10 kN
- Compression speed: 10 mm/min
- Laboratory: Centre for Advanced Robotics @ QM, Queen Mary University of London, UK

Specimen geometry and additional details are recorded in the metadata header of each file.

------------------------------------------------------------

Derivation of strain and stress measures
------------------------------------------------------------

Measured quantities:
- Compression (mm): crosshead displacement during compression
- Load (N): measured compressive force

Engineering strain is calculated as:

  engineering strain = compression / initial specimen height

Engineering stress is calculated as:

  engineering stress = load / initial cross-sectional area

True strain is calculated from engineering strain as:

  true strain = | ln(1 − engineering strain) |

True stress is calculated from engineering stress as:

  true stress = | engineering stress × (1 − engineering strain) |

Compressive stress and strain are reported using a negative sign convention.

------------------------------------------------------------

Notes
------------------------------------------------------------

- No filtering or smoothing is applied to the data.
- Engineering and true measures are derived solely from force and compression measurements.
- Each file represents one independent compression test.

------------------------------------------------------------

File: data/EF30_0T/EF30_0T_A4.csv (part 1 of 2)
EF30_0T_A_sample_4
Compression test;
Cylinder Diameter: 50mm;
Cylinder Height: 30mm;
Speed (mm/min): 10;
Machine: INSTRON 5900;
Load cell: 10kN;
Time (s),Compression (mm),Load (N),Engineering Strain [-],Engineering Stress (kPa),True Strain [-],True Stress (kPa)
0.000000,0.000000,-0.017910,-0.000000,0.009121,0.000000,0.009121
0.100000,0.007370,0.052230,-0.000246,-0.026601,-0.000246,-0.026594
0.200000,0.027740,0.116690,-0.000925,-0.059430,-0.000925,-0.059375
0.300000,0.046210,0.143340,-0.001540,-0.073002,-0.001542,-0.072890
0.400000,0.063250,0.186620,-0.002108,-0.095045,-0.002111,-0.094844
0.500000,0.080010,0.239790,-0.002667,-0.122124,-0.002671,-0.121798
0.600000,0.096630,0.325060,-0.003221,-0.165552,-0.003226,-0.165018
0.700000,0.113360,0.400560,-0.003779,-0.204004,-0.003786,-0.203233
0.800000,0.130020,0.424950,-0.004334,-0.216425,-0.004343,-0.215487
0.900000,0.146670,0.491360,-0.004889,-0.250248,-0.004901,-0.249024
1.000000,0.163280,0.587080,-0.005443,-0.298997,-0.005458,-0.297370
1.100000,0.179960,0.720170,-0.005999,-0.366780,-0.006017,-0.364579
1.200000,0.196640,0.815880,-0.006555,-0.415524,-0.006576,-0.412801
1.300000,0.213350,0.867150,-0.007112,-0.441636,-0.007137,-0.438495
1.400000,0.229990,1.036750,-0.007666,-0.528012,-0.007696,-0.523965
1.500000,0.246620,1.111560,-0.008221,-0.566113,-0.008255,-0.561459
1.600000,0.263250,1.220470,-0.008775,-0.621580,-0.008814,-0.616126
1.700000,0.279960,1.318770,-0.009332,-0.671644,-0.009376,-0.665376
1.800000,0.296630,1.415740,-0.009888,-0.721030,-0.009937,-0.713901
1.900000,0.313220,1.540890,-0.010441,-0.784769,-0.010496,-0.776575
2.000000,0.329870,1.627600,-0.010996,-0.828930,-0.011057,-0.819815
2.100000,0.346580,1.772560,-0.011553,-0.902757,-0.011620,-0.892328
2.200000,0.363270,1.860630,-0.012109,-0.947611,-0.012183,-0.936136
2.300000,0.379920,1.958800,-0.012664,-0.997609,-0.012745,-0.984975
2.400000,0.396580,2.089650,-0.013219,-1.064250,-0.013307,-1.050181
2.500000,0.413250,2.195700,-0.013775,-1.118261,-0.013871,-1.102857
2.600000,0.429960,2.285810,-0.014332,-1.164153,-0.014436,-1.147469
2.700000,0.446640,2.413250,-0.014888,-1.229058,-0.015000,-1.210760
2.800000,0.463260,2.529980,-0.015442,-1.288508,-0.015562,-1.268611
2.900000,0.479950,2.633790,-0.015998,-1.341378,-0.016128,-1.319918
3.000000,0.496630,2.787740,-0.016554,-1.419784,-0.016693,-1.396281
3.100000,0.513320,2.887380,-0.017111,-1.470531,-0.017259,-1.445369
3.200000,0.529900,3.016400,-0.017663,-1.536240,-0.017821,-1.509105
3.300000,0.546570,3.088820,-0.018219,-1.573123,-0.018387,-1.544462
3.400000,0.563290,3.211210,-0.018776,-1.635456,-0.018955,-1.604748
3.500000,0.579950,3.332340,-0.019332,-1.697147,-0.019521,-1.664338
3.600000,0.596630,3.481530,-0.019888,-1.773129,-0.020088,-1.737865
3.700000,0.613180,3.581550,-0.020439,-1.824068,-0.020651,-1.786786
3.800000,0.629860,3.696920,-0.020995,-1.882826,-0.021219,-1.843295
3.900000,0.646550,3.791290,-0.021552,-1.930888,-0.021787,-1.889274
4.000000,0.663320,3.929160,-0.022111,-2.001105,-0.022359,-1.956859
4.100000,0.679900,4.035930,-0.022663,-2.055482,-0.022924,-2.008898
4.200000,0.696530,4.159270,-0.023218,-2.118299,-0.023491,-2.069117
4.300000,0.713300,4.308500,-0.023777,-2.194301,-0.024064,-2.142128
4.400000,0.729940,4.424480,-0.024331,-2.253369,-0.024632,-2.198542
4.500000,0.746540,4.480740,-0.024885,-2.282022,-0.025200,-2.225235
4.600000,0.763230,4.624710,-0.025441,-2.355345,-0.025770,-2.295423
4.700000,0.779920,4.744400,-0.025997,-2.416303,-0.026341,-2.353486
4.800000,0.796600,4.853080,-0.026553,-2.471653,-0.026912,-2.406023
4.900000,0.813300,5.009850,-0.027110,-2.551496,-0.027484,-2.482325
5.000000,0.829940,5.086380,-0.027665,-2.590472,-0.028055,-2.518808
5.100000,0.846620,5.235670,-0.028221,-2.666505,-0.028627,-2.591254
5.200000,0.863280,5.355590,-0.028776,-2.727580,-0.029198,-2.649091
5.300000,0.879950,5.438980,-0.029332,-2.770050,-0.029770,-2.688800
5.400000,0.896560,5.566170,-0.029885,-2.834827,-0.030341,-2.750107
5.500000,0.913200,5.704200,-0.030440,-2.905125,-0.030913,-2.816693
5.600000,0.929910,5.831220,-0.030997,-2.969816,-0.031488,-2.877761
5.700000,0.946590,5.966270,-0.031553,-3.038596,-0.032062,-2.942720
5.800000,0.963230,6.050780,-0.032108,-3.081637,-0.032634,-2.982693
5.900000,0.979890,6.195080,-0.032663,-3.155128,-0.033208,-3.052072
6.000000,0.996620,6.331760,-0.033221,-3.224739,-0.033785,-3.117611
6.100000,1.013320,6.428220,-0.033777,-3.273866,-0.034361,-3.163283
6.200000,1.029950,6.544570,-0.034332,-3.333122,-0.034935,-3.218690
6.300000,1.046560,6.693730,-0.034885,-3.409089,-0.035508,-3.290161
6.400000,1.063250,6.792880,-0.035442,-3.459585,-0.036085,-3.336972
6.500000,1.079920,6.916330,-0.035997,-3.522458,-0.036661,-3.395659
6.600000,1.096600,7.064230,-0.036553,-3.597783,-0.037238,-3.466272
6.700000,1.113240,7.149890,-0.037108,-3.641409,-0.037814,-3.506284
6.800000,1.129890,7.264900,-0.037663,-3.699983,-0.038391,-3.560631
6.900000,1.146600,7.408260,-0.038220,-3.772996,-0.038970,-3.628792
7.000000,1.163280,7.503270,-0.038776,-3.821384,-0.039548,-3.673206
7.100000,1.179910,7.632600,-0.039330,-3.887251,-0.040125,-3.734364
7.200000,1.196560,7.779970,-0.039885,-3.962306,-0.040703,-3.804268
7.300000,1.213280,7.915090,-0.040443,-4.031122,-0.041283,-3.868093
7.400000,1.229960,8.009290,-0.040999,-4.079098,-0.041863,-3.911860
7.500000,1.246620,8.117140,-0.041554,-4.134025,-0.042442,-3.962240
7.600000,1.263290,8.261450,-0.042110,-4.207522,-0.043022,-4.030345
7.700000,1.279960,8.324080,-0.042665,-4.239419,-0.043602,-4.058543
7.800000,1.296640,8.476240,-0.043221,-4.316914,-0.044183,-4.130331
7.900000,1.313250,8.642940,-0.043775,-4.401813,-0.044762,-4.209124
8.000000,1.329850,8.736490,-0.044328,-4.449458,-0.045341,-4.252221
8.100000,1.346510,8.867900,-0.044884,-4.516384,-0.045922,-4.313672
8.200000,1.363250,9.016340,-0.045442,-4.591984,-0.046507,-4.383317
8.300000,1.379940,9.115780,-0.045998,-4.642629,-0.047090,-4.429077
8.400000,1.396600,9.250790,-0.046553,-4.711389,-0.047672,-4.492058
8.500000,1.413180,9.359080,-0.047106,-4.766540,-0.048252,-4.542008
8.600000,1.429870,9.498530,-0.047662,-4.837562,-0.048836,-4.606992
8.700000,1.446600,9.603020,-0.048220,-4.890778,-0.049421,-4.654945
8.800000,1.463280,9.717070,-0.048776,-4.948863,-0.050006,-4.707477
8.900000,1.479930,9.865280,-0.049331,-5.024346,-0.050589,-4.776490
9.000000,1.496540,9.997210,-0.049885,-5.091537,-0.051172,-4.837548
9.100000,1.513220,10.112970,-0.050441,-5.150493,-0.051757,-4.890699
9.200000,1.529870,10.238910,-0.050996,-5.214634,-0.052342,-4.948710
9.300000,1.546560,10.331100,-0.051552,-5.261586,-0.052928,-4.990341
9.400000,1.563220,10.459620,-0.052107,-5.327041,-0.053514,-5.049463
9.500000,1.579900,10.610520,-0.052663,-5.403893,-0.054101,-5.119306
9.600000,1.596590,10.715350,-0.053220,-5.457283,-0.054688,-5.166848
9.700000,1.613230,10.843300,-0.053774,-5.522447,-0.055274,-5.225481
9.800000,1.629860,10.982740,-0.054329,-5.593464,-0.055860,-5.289578
9.900000,1.646580,11.099760,-0.054886,-5.653061,-0.056450,-5.342787
10.000000,1.663280,11.265420,-0.055443,-5.737431,-0.057039,-5.419333
10.100000,1.679910,11.372940,-0.055997,-5.792191,-0.057626,-5.467845
10.200000,1.696500,11.468480,-0.056550,-5.840849,-0.058212,-5.510549
10.300000,1.713230,11.605580,-0.057108,-5.910673,-0.058803,-5.573129
10.400000,1.729930,11.744530,-0.057664,-5.981440,-0.059394,-5.636524
10.500000,1.746600,11.861710,-0.058220,-6.041119,-0.059984,-5.689405
10.600000,1.763240,11.988590,-0.058775,-6.105739,-0.060573,-5.746876
10.700000,1.779900,12.117350,-0.059330,-6.171316,-0.061163,-5.805172
10.800000,1.796580,12.251210,-0.059886,-6.239490,-0.061754,-5.865832
10.900000,1.813310,12.385030,-0.060444,-6.307644,-0.062348,-5.926387
11.000000,1.829950,12.494370,-0.060998,-6.363330,-0.062938,-5.975178
11.100000,1.846590,12.651400,-0.061553,-6.443305,-0.063529,-6.046700
11.200000,1.863240,12.760550,-0.062108,-6.498895,-0.064120,-6.095261
11.300000,1.879920,12.838460,-0.062664,-6.538574,-0.064713,-6.128841
11.400000,1.896590,13.007230,-0.063220,-6.624528,-0.065306,-6.205727
11.500000,1.913210,13.136770,-0.063774,-6.690502,-0.065898,-6.263824
11.600000,1.929890,13.278270,-0.064330,-6.762567,-0.066492,-6.327534
11.700000,1.946570,13.365590,-0.064886,-6.807039,-0.067086,-6.365360
11.800000,1.963320,13.544580,-0.065444,-6.898198,-0.067684,-6.446752
11.900000,1.979920,13.645910,-0.065997,-6.949805,-0.068276,-6.491136
12.000000,1.996610,13.774180,-0.066554,-7.015132,-0.068872,-6.548249
12.100000,2.013250,13.924390,-0.067108,-7.091634,-0.069466,-6.615726
12.200000,2.029940,14.054220,-0.067665,-7.157755,-0.070063,-6.673428
12.300000,2.046640,14.186620,-0.068221,-7.225186,-0.070660,-6.732274
12.400000,2.063210,14.305520,-0.068774,-7.285742,-0.071253,-6.784674
12.500000,2.079890,14.424980,-0.069330,-7.346582,-0.071850,-6.837246
12.600000,2.096600,14.571420,-0.069887,-7.421163,-0.072449,-6.902523
12.700000,2.113260,14.673760,-0.070442,-7.473285,-0.073046,-6.946851
12.800000,2.129880,14.828910,-0.070996,-7.552302,-0.073642,-7.016119
12.900000,2.146550,14.956440,-0.071552,-7.617252,-0.074241,-7.072225
13.000000,2.163220,15.096830,-0.072107,-7.688752,-0.074839,-7.134337
13.100000,2.179920,15.222940,-0.072664,-7.752980,-0.075439,-7.189617
13.200000,2.196570,15.361850,-0.073219,-7.823726,-0.076038,-7.250881
13.300000,2.213230,15.445240,-0.073774,-7.866196,-0.076637,-7.285873
13.400000,2.229870,15.613580,-0.074329,-7.951931,-0.077236,-7.360872
13.500000,2.246560,15.720840,-0.074885,-8.006558,-0.077838,-7.406984
13.600000,2.263270,15.911630,-0.075442,-8.103727,-0.078440,-7.492363
13.700000,2.279820,15.993620,-0.075994,-8.145484,-0.079037,-7.526476
13.800000,2.296510,16.135010,-0.076550,-8.217493,-0.079639,-7.588441
13.900000,2.313230,16.254850,-0.077108,-8.278527,-0.080243,-7.640189
14.000000,2.329920,16.414450,-0.077664,-8.359811,-0.080846,-7.710554
14.100000,2.346530,16.525320,-0.078218,-8.416276,-0.081446,-7.757975
14.200000,2.363260,16.640670,-0.078775,-8.475024,-0.082051,-7.807401
14.300000,2.379970,16.793280,-0.079332,-8.552747,-0.082656,-7.874238
14.400000,2.396640,16.906760,-0.079888,-8.610542,-0.083260,-7.922663
14.500000,2.413290,17.047300,-0.080443,-8.682119,-0.083863,-7.983703
14.600000,2.429930,17.221970,-0.080998,-8.771077,-0.084467,-8.060641
14.700000,2.446620,17.280290,-0.081554,-8.800779,-0.085072,-8.083041
14.800000,2.463270,17.423480,-0.082109,-8.873705,-0.085677,-8.145094
14.900000,2.479920,17.583750,-0.082664,-8.955330,-0.086281,-8.215047
15.000000,2.496520,17.726400,-0.083217,-9.027981,-0.086885,-8.276697
15.100000,2.513200,17.839080,-0.083773,-9.085369,-0.087491,-8.324257
15.200000,2.529960,17.965370,-0.084332,-9.149688,-0.088101,-8.378076
15.300000,2.546650,18.080720,-0.084888,-9.208435,-0.088709,-8.426746
15.400000,2.563250,18.260400,-0.085442,-9.299945,-0.089314,-8.505343
15.500000,2.579900,18.342180,-0.085997,-9.341596,-0.089921,-8.538249
15.600000,2.596600,18.541170,-0.086553,-9.442940,-0.090530,-8.625622
15.700000,2.613250,18.597940,-0.087108,-9.471853,-0.091138,-8.646776
15.800000,2.629960,18.787050,-0.087665,-9.568166,-0.091748,-8.729370
15.900000,2.646590,18.907820,-0.088220,-9.629674,-0.092356,-8.780147
16.000000,2.663250,19.035340,-0.088775,-9.694619,-0.092965,-8.833979
16.100000,2.679880,19.196860,-0.089329,-9.776881,-0.093574,-8.903518
16.200000,2.696580,19.309770,-0.089886,-9.834385,-0.094185,-8.950412
16.300000,2.713190,19.457450,-0.090440,-9.909598,-0.094794,-9.013377
16.400000,2.729870,19.566830,-0.090996,-9.965305,-0.095405,-9.058505
16.500000,2.746540,19.703830,-0.091551,-10.035078,-0.096017,-9.116353
16.600000,2.763240,19.846020,-0.092108,-10.107495,-0.096630,-9.176514
16.700000,2.779870,19.951230,-0.092662,-10.161078,-0.097241,-9.219529
16.800000,2.796520,20.090010,-0.093217,-10.231758,-0.097852,-9.277981
16.900000,2.813260,20.231650,-0.093775,-10.303895,-0.098468,-9.337644
17.000000,2.829960,20.379930,-0.094332,-10.379413,-0.099082,-9.400302
17.100000,2.846620,20.514070,-0.094887,-10.447730,-0.099696,-9.456373
17.200000,2.863250,20.651910,-0.095442,-10.517931,-0.100308,-9.514082
17.300000,2.879950,20.783760,-0.095998,-10.585082,-0.100924,-9.568932
17.400000,2.896640,20.908290,-0.096555,-10.648505,-0.101540,-9.620342
17.500000,2.913330,21.080140,-0.097111,-10.736027,-0.102156,-9.693441
17.600000,2.929910,21.184250,-0.097664,-10.789050,-0.102768,-9.735352
17.700000,2.946560,21.297670,-0.098219,-10.846814,-0.103383,-9.781455
17.800000,2.963270,21.492440,-0.098776,-10.946010,-0.104001,-9.864810
17.900000,2.979970,21.605950,-0.099332,-11.003820,-0.104619,-9.910785
18.000000,2.996630,21.733870,-0.099888,-11.068969,-0.105236,-9.963316
18.100000,3.013270,21.867390,-0.100442,-11.136970,-0.105852,-10.018347
18.200000,3.029900,21.996270,-0.100997,-11.202608,-0.106469,-10.071182
18.300000,3.046540,22.119430,-0.101551,-11.265333,-0.107086,-10.121324
18.400000,3.063190,22.305800,-0.102106,-11.360251,-0.107704,-10.200297
18.500000,3.079860,22.422990,-0.102662,-11.419935,-0.108323,-10.247542
18.600000,3.096580,22.548270,-0.103219,-11.483740,-0.108944,-10.298396
18.700000,3.113280,22.690530,-0.103776,-11.556192,-0.109565,-10.356937
18.800000,3.129960,22.837480,-0.104332,-11.631033,-0.110185,-10.417544
18.900000,3.146590,22.983420,-0.104886,-11.705360,-0.110805,-10.477627
19.000000,3.163260,23.090010,-0.105442,-11.759646,-0.111426,-10.519685
19.100000,3.179920,23.250750,-0.105997,-11.841510,-0.112047,-10.586341
19.200000,3.196610,23.410670,-0.106554,-11.922956,-0.112669,-10.652522
19.300000,3.213250,23.499400,-0.107108,-11.968146,-0.113290,-10.686258
19.400000,3.229870,23.649670,-0.107662,-12.044678,-0.113911,-10.747920
19.500000,3.246570,23.774010,-0.108219,-12.108004,-0.114535,-10.797688
19.600000,3.263280,23.929260,-0.108776,-12.187072,-0.115159,-10.861411
19.700000,3.279920,24.080510,-0.109331,-12.264103,-0.115782,-10.923260
19.800000,3.296520,24.226990,-0.109884,-12.338705,-0.116403,-10.982878
19.900000,3.313240,24.356780,-0.110441,-12.404806,-0.117030,-11.034803
20.000000,3.329930,24.480560,-0.110998,-12.467847,-0.117655,-11.083945
20.100000,3.346600,24.618540,-0.111553,-12.538119,-0.118281,-11.139450
20.200000,3.363260,24.781350,-0.112109,-12.621038,-0.118906,-11.206110
20.300000,3.379860,24.892590,-0.112662,-12.677692,-0.119529,-11.249398
20.400000,3.396570,25.046340,-0.113219,-12.755996,-0.120157,-11.311775
20.500000,3.413290,25.176830,-0.113776,-12.822454,-0.120786,-11.363562
20.600000,3.429940,25.321680,-0.114331,-12.896226,-0.121412,-11.421783
20.700000,3.446590,25.443960,-0.114886,-12.958502,-0.122039,-11.469748
20.800000,3.463290,25.586570,-0.115443,-13.031133,-0.122668,-11.526780
20.900000,3.479980,25.732000,-0.115999,-13.105200,-0.123297,-11.585006
21.000000,3.496670,25.895410,-0.116556,-13.188424,-0.123927,-11.651238
21.100000,3.513240,25.982920,-0.117108,-13.232992,-0.124552,-11.683303
21.200000,3.529920,26.147880,-0.117664,-13.317006,-0.125182,-11.750074
21.300000,3.546640,26.312140,-0.118221,-13.400663,-0.125814,-11.816419
21.400000,3.563270,26.458970,-0.118776,-13.475443,-0.126443,-11.874888
21.500000,3.579920,26.540840,-0.119331,-13.517139,-0.127073,-11.904130
21.600000,3.596590,26.700670,-0.119886,-13.598540,-0.127704,-11.968261
21.700000,3.613250,26.854130,-0.120442,-13.676696,-0.128335,-12.029452
21.800000,3.629930,26.983400,-0.120998,-13.742533,-0.128968,-12.079718
21.900000,3.646540,27.136550,-0.121551,-13.820531,-0.129598,-12.140627
22.000000,3.663170,27.253370,-0.122106,-13.880027,-0.130229,-12.185197
22.100000,3.679870,27.389640,-0.122662,-13.949429,-0.130863,-12.238360
22.200000,3.696660,27.556790,-0.123222,-14.034558,-0.131501,-12.305192
22.300000,3.713280,27.725560,-0.123776,-14.120512,-0.132134,-12.372731
22.400000,3.729880,27.857530,-0.124329,-14.187724,-0.132765,-12.423773
22.500000,3.746590,27.943970,-0.124886,-14.231747,-0.133401,-12.454396
22.600000,3.763240,28.111570,-0.125441,-14.317105,-0.134036,-12.521148
22.700000,3.779910,28.274810,-0.125997,-14.400242,-0.134671,-12.585855
22.800000,3.796580,28.397520,-0.126553,-14.462738,-0.135307,-12.632440
22.900000,3.813220,28.523770,-0.127107,-14.527037,-0.135943,-12.680544
23.000000,3.829900,28.637950,-0.127663,-14.585188,-0.136580,-12.723194
23.100000,3.846580,28.839090,-0.128219,-14.687628,-0.137217,-12.804390
23.200000,3.863250,28.954800,-0.128775,-14.746559,-0.137855,-12.847570
23.300000,3.879870,29.098860,-0.129329,-14.819928,-0.138491,-12.903281
23.400000,3.896540,29.240260,-0.129885,-14.891942,-0.139130,-12.957707
23.500000,3.913240,29.359360,-0.130441,-14.952599,-0.139769,-13.002162
23.600000,3.929930,29.520610,-0.130998,-15.034723,-0.140409,-13.065210
23.700000,3.946540,29.665920,-0.131551,-15.108729,-0.141047,-13.121156
23.800000,3.963240,29.790490,-0.132108,-15.172172,-0.141688,-13.167807
23.900000,3.979900,29.936220,-0.132663,-15.246392,-0.142328,-13.223755
24.000000,3.996600,30.071310,-0.133220,-15.315192,-0.142970,-13.274902
24.100000,4.013250,30.190490,-0.133775,-15.375890,-0.143611,-13.318981
24.200000,4.029910,30.382180,-0.134330,-15.473517,-0.144252,-13.394954
24.300000,4.046590,30.532290,-0.134886,-15.549968,-0.144894,-13.452489
24.400000,4.063310,30.626910,-0.135444,-15.598157,-0.145539,-13.485486
24.500000,4.079980,30.774880,-0.135999,-15.673518,-0.146182,-13.541930
24.600000,4.096570,30.952870,-0.136552,-15.764167,-0.146822,-13.611533
24.700000,4.113200,31.092540,-0.137107,-15.835301,-0.147464,-13.664175
24.800000,4.129920,31.226780,-0.137664,-15.903668,-0.148110,-13.714306
24.900000,4.146610,31.346510,-0.138220,-15.964646,-0.148756,-13.758008
25.000000,4.163180,31.498170,-0.138773,-16.041886,-0.149397,-13.815711
25.100000,4.179900,31.616420,-0.139330,-16.102110,-0.150044,-13.858603
25.200000,4.196580,31.764330,-0.139886,-16.177440,-0.150690,-13.914443
25.300000,4.213250,31.929970,-0.140442,-16.261800,-0.151337,-13.977966
25.400000,4.229900,32.086120,-0.140997,-16.341327,-0.151982,-14.037254
25.500000,4.246570,32.196600,-0.141552,-16.397594,-0.152630,-14.076476
25.600000,4.263250,32.321620,-0.142108,-16.461266,-0.153277,-14.121983
25.700000,4.279980,32.476820,-0.142666,-16.540309,-0.153928,-14.180569
25.800000,4.296660,32.615220,-0.143222,-16.610795,-0.154576,-14.231764
25.900000,4.313250,32.755870,-0.143775,-16.682428,-0.155222,-14.283912
26.000000,4.329920,32.912890,-0.144331,-16.762397,-0.155871,-14.343069
26.100000,4.346580,33.081230,-0.144886,-16.848132,-0.156520,-14.407074
26.200000,4.363280,33.177340,-0.145443,-16.897081,-0.157172,-14.439524
26.300000,4.379830,33.336980,-0.145994,-16.978384,-0.157817,-14.499637
26.400000,4.396520,33.480900,-0.146551,-17.051682,-0.158469,-14.552747
26.500000,4.413260,33.584380,-0.147109,-17.104384,-0.159123,-14.588181
26.600000,4.429870,33.769910,-0.147662,-17.198874,-0.159773,-14.659248
26.700000,4.446530,33.896800,-0.148218,-17.263498,-0.160424,-14.704743
26.800000,4.463190,34.067620,-0.148773,-17.350496,-0.161076,-14.769211
26.900000,4.479900,34.173890,-0.149330,-17.404619,-0.161731,-14.805587
27.000000,4.496590,34.290810,-0.149886,-17.464166,-0.162385,-14.846526
27.100000,4.513300,34.480210,-0.150443,-17.560627,-0.163041,-14.918748
27.200000,4.529910,34.573130,-0.150997,-17.607951,-0.163693,-14.949203
27.300000,4.546570,34.732990,-0.151552,-17.689367,-0.164347,-15.008502
27.400000,4.563270,34.885160,-0.152109,-17.766866,-0.165003,-15.064366
27.500000,4.579970,35.028870,-0.152666,-17.840057,-0.165660,-15.116493
27.600000,4.596590,35.168220,-0.153220,-17.911027,-0.166314,-15.166706
27.700000,4.613240,35.343000,-0.153775,-18.000042,-0.166970,-15.232092
27.800000,4.629950,35.497520,-0.154332,-18.078738,-0.167628,-15.288617
27.900000,4.646630,35.636690,-0.154888,-18.149617,-0.168286,-15.338465
28.000000,4.663320,35.752680,-0.155444,-18.208690,-0.168944,-15.378259
28.100000,4.679960,35.880280,-0.155999,-18.273677,-0.169601,-15.423007
28.200000,4.696630,36.025100,-0.156554,-18.347433,-0.170260,-15.475063
28.300000,4.713260,36.190330,-0.157109,-18.431584,-0.170917,-15.535822
28.400000,4.729930,36.298720,-0.157664,-18.486786,-0.171577,-15.572079
28.500000,4.746550,36.485710,-0.158218,-18.582020,-0.172235,-15.642003
28.600000,4.763230,36.611950,-0.158774,-18.646313,-0.172895,-15.685757
28.700000,4.779930,36.765220,-0.159331,-18.724373,-0.173557,-15.741000
28.800000,4.796620,36.902020,-0.159887,-18.794044,-0.174219,-15.789115
28.900000,4.813230,37.053020,-0.160441,-18.870948,-0.174879,-15.843274
29.000000,4.829840,37.172280,-0.160995,-18.931687,-0.175538,-15.883786
29.100000,4.846610,37.320550,-0.161554,-19.007200,-0.176205,-15.936517
29.200000,4.863360,37.484330,-0.162112,-19.090613,-0.176871,-15.995795
29.300000,4.879980,37.630570,-0.162666,-19.165092,-0.177532,-16.047583
29.400000,4.896570,37.778180,-0.163219,-19.240269,-0.178193,-16.099892
29.500000,4.913250,37.900420,-0.163775,-19.302525,-0.178858,-16.141254
29.600000,4.929930,38.061280,-0.164331,-19.384451,-0.179523,-16.198985
29.700000,4.946610,38.202180,-0.164887,-19.456211,-0.180188,-16.248134
29.800000,4.963210,38.349720,-0.165440,-19.531352,-0.180851,-16.300079
29.900000,4.979840,38.487790,-0.165995,-19.601670,-0.181515,-16.347898
30.000000,4.996580,38.643510,-0.166553,-19.680978,-0.182185,-16.403059
30.100000,5.013230,38.808910,-0.167108,-19.765216,-0.182851,-16.462297
30.200000,5.029860,38.952430,-0.167662,-19.838310,-0.183517,-16.512179
30.300000,5.046520,39.090120,-0.168217,-19.908435,-0.184184,-16.559491
30.400000,5.063200,39.227980,-0.168773,-19.978646,-0.184853,-16.606783
30.500000,5.079910,39.379110,-0.169330,-20.055616,-0.185523,-16.659592
30.600000,5.096580,39.501950,-0.169886,-20.118178,-0.186192,-16.700381
30.700000,5.113220,39.652450,-0.170441,-20.194827,-0.186861,-16.752807
30.800000,5.129910,39.809540,-0.170997,-20.274832,-0.187532,-16.807897
30.900000,5.146590,39.965710,-0.171553,-20.354369,-0.188202,-16.862516
31.000000,5.163240,40.103240,-0.172108,-20.424412,-0.188873,-16.909208
31.100000,5.179860,40.269570,-0.172662,-20.509124,-0.189542,-16.967977
31.200000,5.196540,40.426480,-0.173218,-20.589037,-0.190214,-17.022645
31.300000,5.213230,40.557220,-0.173774,-20.655623,-0.190887,-17.066205
31.400000,5.229930,40.685790,-0.174331,-20.721103,-0.191561,-17.108772
31.500000,5.246610,40.863970,-0.174887,-20.811849,-0.192235,-17.172127
31.600000,5.263170,41.024110,-0.175439,-20.893408,-0.192904,-17.227889
31.700000,5.279870,41.153350,-0.175996,-20.959229,-0.193579,-17.270496
31.800000,5.296620,41.304740,-0.176554,-21.036331,-0.194257,-17.322283
31.900000,5.313270,41.438580,-0.177109,-21.104495,-0.194932,-17.366699
32.000000,5.329880,41.614290,-0.177663,-21.193984,-0.195605,-17.428604
32.100000,5.346560,41.791630,-0.178219,-21.284302,-0.196281,-17.491042
32.200000,5.363270,41.914000,-0.178776,-21.346625,-0.196959,-17.530368
32.300000,5.379950,42.043250,-0.179332,-21.412451,-0.197636,-17.572521
32.400000,5.396570,42.145450,-0.179886,-21.464501,-0.198312,-17.603345
32.500000,5.413230,42.357950,-0.180441,-21.572727,-0.198989,-17.680122
32.600000,5.429910,42.520130,-0.180997,-21.655324,-0.199668,-17.735776
32.700000,5.446630,42.669020,-0.181554,-21.731153,-0.200348,-17.785768
32.800000,5.463260,42.791850,-0.182109,-21.793710,-0.201026,-17.824887
32.900000,5.479910,42.939970,-0.182664,-21.869147,-0.201705,-17.874449
33.000000,5.496590,43.082060,-0.183220,-21.941513,-0.202385,-17.921396
33.100000,5.513250,43.257710,-0.183775,-22.030971,-0.203065,-17.982229
33.200000,5.529860,43.435750,-0.184329,-22.121646,-0.203744,-18.043992
33.300000,5.546500,43.569280,-0.184883,-22.189652,-0.204424,-18.087155
33.400000,5.563230,43.710270,-0.185441,-22.261458,-0.205108,-18.133271
33.500000,5.579980,43.876510,-0.185999,-22.346123,-0.205794,-18.189759
33.600000,5.596610,43.976240,-0.186554,-22.396915,-0.206475,-18.218688
33.700000,5.613240,44.110950,-0.187108,-22.465522,-0.207157,-18.262043
33.800000,5.629920,44.329900,-0.187664,-22.577033,-0.207841,-18.340136
33.900000,5.646590,44.472680,-0.188220,-22.649750,-0.208526,-18.386622
34.000000,5.663330,44.601480,-0.188778,-22.715347,-0.209213,-18.427197
34.100000,5.679990,44.755180,-0.189333,-22.793626,-0.209898,-18.478040
34.200000,5.696580,44.916180,-0.189886,-22.875623,-0.210580,-18.531862
34.300000,5.713230,45.072310,-0.190441,-22.955139,-0.211266,-18.583539
34.400000,5.729930,45.241070,-0.190998,-23.041088,-0.211953,-18.640294
34.500000,5.746600,45.371930,-0.191553,-23.107734,-0.212641,-18.681371
34.600000,5.763160,45.537990,-0.192105,-23.192308,-0.213324,-18.736942
34.700000,5.779840,45.683850,-0.192661,-23.266594,-0.214012,-18.784021
34.800000,5.796540,45.801980,-0.193218,-23.326757,-0.214702,-18.819608
34.900000,5.813220,45.967640,-0.193774,-23.411127,-0.215391,-18.874659
35.000000,5.829860,46.154000,-0.194329,-23.506039,-0.216079,-18.938142
35.100000,5.846600,46.254300,-0.194887,-23.557122,-0.216772,-18.966153
35.200000,5.863240,46.447700,-0.195441,-23.655619,-0.217461,-19.032334
35.300000,5.879930,46.602230,-0.195998,-23.734321,-0.218153,-19.082449
35.400000,5.896590,46.732520,-0.196553,-23.800677,-0.218844,-19.122583
35.500000,5.913230,46.885670,-0.197108,-23.878676,-0.219535,-19.172006
35.600000,5.929890,47.045030,-0.197663,-23.959837,-0.220227,-19.223864
35.700000,5.946630,47.250230,-0.198221,-24.064345,-0.220922,-19.294286
35.800000,5.963290,47.402550,-0.198776,-24.141920,-0.221615,-19.343078
35.900000,5.979880,47.538240,-0.199329,-24.211027,-0.222306,-19.385059
36.000000,5.996590,47.680150,-0.199886,-24.283301,-0.223001,-19.429401
36.100000,6.013300,47.846880,-0.200443,-24.368216,-0.223698,-19.483769
36.200000,6.029980,48.014340,-0.200999,-24.453503,-0.224393,-19.538365
36.300000,6.046590,48.191760,-0.201553,-24.543862,-0.225087,-19.596973
36.400000,6.063270,48.284480,-0.202109,-24.591084,-0.225783,-19.621004
36.500000,6.079910,48.435770,-0.202664,-24.668135,-0.226479,-19.668800
36.600000,6.096590,48.627190,-0.203220,-24.765625,-0.227176,-19.732763
36.700000,6.113260,48.772150,-0.203775,-24.839452,-0.227874,-19.777784
36.800000,6.129840,48.888890,-0.204328,-24.898907,-0.228568,-19.811363
36.900000,6.146540,49.092240,-0.204885,-25.002473,-0.229268,-19.879849
37.000000,6.163280,49.255740,-0.205443,-25.085742,-0.229970,-19.932061
37.100000,6.179980,49.426650,-0.205999,-25.172786,-0.230671,-19.987209
37.200000,6.196550,49.532280,-0.206552,-25.226583,-0.231367,-20.015990
37.300000,6.213230,49.721620,-0.207108,-25.323013,-0.232068,-20.078423
37.400000,6.229930,49.865620,-0.207664,-25.396352,-0.232770,-20.122435
37.500000,6.246620,50.023660,-0.208221,-25.476841,-0.233473,-20.172036
37.600000,6.263270,50.187630,-0.208776,-25.560350,-0.234174,-20.223971
37.700000,6.279920,50.350000,-0.209331,-25.643044,-0.234875,-20.275169
37.800000,6.296620,50.495410,-0.209887,-25.717101,-0.235580,-20.319407
37.900000,6.313300,50.684050,-0.210443,-25.813175,-0.236284,-20.380964
38.000000,6.329960,50.839900,-0.210999,-25.892548,-0.236987,-20.429255
38.100000,6.346580,50.981590,-0.211553,-25.964711,-0.237690,-20.471807
38.200000,6.363260,51.155090,-0.212109,-26.053073,-0.238395,-20.526991
38.300000,6.379910,51.333260,-0.212664,-26.143815,-0.239100,-20.583975
38.400000,6.396600,51.472900,-0.213220,-26.214933,-0.239807,-20.625385
38.500000,6.413200,51.646790,-0.213773,-26.303494,-0.240510,-20.680509
38.600000,6.429810,51.764550,-0.214327,-26.363469,-0.241215,-20.713066
38.700000,6.446590,51.954840,-0.214886,-26.460383,-0.241927,-20.774408
38.800000,6.463280,52.107180,-0.215443,-26.537969,-0.242636,-20.820558
38.900000,6.479930,52.261490,-0.215998,-26.616558,-0.243343,-20.867444
39.000000,6.496570,52.425700,-0.216552,-26.700190,-0.244051,-20.918201
39.100000,6.513270,52.578740,-0.217109,-26.778132,-0.244762,-20.964359
39.200000,6.529920,52.770290,-0.217664,-26.875688,-0.245471,-21.025818
39.300000,6.546610,52.882130,-0.218220,-26.932648,-0.246182,-21.055396
39.400000,6.563230,53.044580,-0.218774,-27.015383,-0.246891,-21.105110
39.500000,6.579940,53.239590,-0.219331,-27.114701,-0.247604,-21.167597
39.600000,6.596630,53.400250,-0.219888,-27.196524,-0.248317,-21.216344
39.700000,6.613290,53.559000,-0.220443,-27.277375,-0.249029,-21.264268
39.800000,6.629920,53.711010,-0.220997,-27.354793,-0.249741,-21.309457
39.900000,6.646580,53.863820,-0.221553,-27.432618,-0.250454,-21.354849
40.000000,6.663260,54.048970,-0.222109,-27.526914,-0.251168,-21.412948
40.100000,6.679910,54.209510,-0.222664,-27.608677,-0.251882,-21.461228
40.200000,6.696570,54.354470,-0.223219,-27.682504,-0.252597,-21.503243
40.300000,6.713150,54.543960,-0.223772,-27.779011,-0.253309,-21.562855
40.400000,6.729940,54.699170,-0.224331,-27.858059,-0.254030,-21.608623
40.500000,6.746640,54.867590,-0.224888,-27.943834,-0.254748,-21.659601
40.600000,6.763240,55.048340,-0.225441,-28.035889,-0.255462,-21.715441
40.700000,6.779870,55.166390,-0.225996,-28.096012,-0.256178,-21.746435
40.800000,6.796550,55.352990,-0.226552,-28.191046,-0.256896,-21.804318
40.900000,6.813240,55.496360,-0.227108,-28.264064,-0.257616,-21.845069
41.000000,6.829940,55.667340,-0.227665,-28.351143,-0.258336,-21.896590
41.100000,6.846580,55.850190,-0.228219,-28.444268,-0.259055,-21.952736
41.200000,6.863230,56.028980,-0.228774,-28.535325,-0.259774,-22.007175
41.300000,6.879920,56.134590,-0.229331,-28.589112,-0.260496,-22.032752
41.400000,6.896580,56.312780,-0.229886,-28.679863,-0.261217,-22.086764
41.500000,6.913270,56.469180,-0.230442,-28.759517,-0.261939,-22.132107
41.600000,6.929930,56.665610,-0.230998,-28.859558,-0.262661,-22.193068
41.700000,6.946610,56.819560,-0.231554,-28.937964,-0.263385,-22.237273
41.800000,6.963250,57.028130,-0.232108,-29.044188,-0.264107,-22.302790
41.900000,6.979930,57.175080,-0.232664,-29.119029,-0.264831,-22.344070
42.000000,6.996580,57.354490,-0.233219,-29.210402,-0.265554,-22.397971
42.100000,7.013230,57.485910,-0.233774,-29.277334,-0.266279,-22.433044
42.200000,7.029940,57.653640,-0.234331,-29.362758,-0.267006,-22.482144
42.300000,7.046600,57.828480,-0.234887,-29.451803,-0.267731,-22.533967
42.400000,7.063210,57.981230,-0.235440,-29.529598,-0.268455,-22.577140
42.500000,7.079900,58.167340,-0.235997,-29.624383,-0.269183,-22.633127
42.600000,7.096610,58.319350,-0.236554,-29.701801,-0.269912,-22.675731
42.700000,7.113320,58.514870,-0.237111,-29.801379,-0.270642,-22.735154
42.800000,7.129910,58.673350,-0.237664,-29.882092,-0.271367,-22.780204
42.900000,7.146520,58.868000,-0.238217,-29.981226,-0.272094,-22.839178
43.000000,7.163220,59.010450,-0.238774,-30.053775,-0.272825,-22.877715
43.100000,7.179970,59.160850,-0.239332,-30.130373,-0.273559,-22.919201
43.200000,7.196640,59.365940,-0.239888,-30.234825,-0.274289,-22.981853
43.300000,7.213260,59.557280,-0.240442,-30.332274,-0.275019,-23.039121
43.400000,7.229900,59.691810,-0.240997,-30.400789,-0.275749,-23.074300
43.500000,7.246580,59.860630,-0.241553,-30.486769,-0.276482,-23.122608
43.600000,7.263260,60.029710,-0.242109,-30.572880,-0.277215,-23.170921
43.700000,7.279920,60.195800,-0.242664,-30.657469,-0.277948,-23.218005
43.800000,7.296540,60.400820,-0.243218,-30.761885,-0.278680,-23.280041
43.900000,7.313260,60.555160,-0.243775,-30.840490,-0.279417,-23.322339
44.000000,7.329960,60.708540,-0.244332,-30.918606,-0.280153,-23.364201
44.100000,7.346620,60.884040,-0.244887,-31.007987,-0.280888,-23.414524
44.200000,7.363290,61.085450,-0.245443,-31.110564,-0.281624,-23.474694
44.300000,7.379930,61.236510,-0.245998,-31.187498,-0.282360,-23.515447
44.400000,7.396610,61.411690,-0.246554,-31.276717,-0.283097,-23.565328
44.500000,7.413270,61.588700,-0.247109,-31.366867,-0.283835,-23.615832
44.600000,7.429930,61.730580,-0.247664,-31.439126,-0.284573,-23.652776
44.700000,7.446580,61.904320,-0.248219,-31.527611,-0.285311,-23.701849
44.800000,7.463260,62.121990,-0.248775,-31.638470,-0.286051,-23.767599
44.900000,7.479940,62.266660,-0.249331,-31.712150,-0.286791,-23.805317
45.000000,7.496590,62.450620,-0.249886,-31.805840,-0.287531,-23.857995
45.100000,7.513220,62.599780,-0.250441,-31.881806,-0.288270,-23.897305
45.200000,7.529910,62.799650,-0.250997,-31.983599,-0.289012,-23.955812
45.300000,7.546630,63.010060,-0.251554,-32.090760,-0.289757,-24.018190
45.400000,7.563290,63.160500,-0.252110,-32.167379,-0.290499,-24.057671
45.500000,7.579880,63.336030,-0.252663,-32.256775,-0.291239,-24.106692
45.600000,7.596590,63.525600,-0.253220,-32.353322,-0.291984,-24.160825
45.700000,7.613270,63.722520,-0.253776,-32.453613,-0.292729,-24.217676
45.800000,7.629940,63.844400,-0.254331,-32.515686,-0.293474,-24.245928
45.900000,7.646600,64.040240,-0.254887,-32.615426,-0.294219,-24.302189
46.000000,7.663270,64.205890,-0.255442,-32.699791,-0.294965,-24.346880
46.100000,7.679920,64.395820,-0.255997,-32.796522,-0.295711,-24.400700
46.200000,7.696650,64.562770,-0.256555,-32.881549,-0.296460,-24.445623
46.300000,7.713330,64.725670,-0.257111,-32.964513,-0.297209,-24.488974
46.400000,7.729930,64.891380,-0.257664,-33.048908,-0.297954,-24.533383
46.500000,7.746570,65.097590,-0.258219,-33.153930,-0.298701,-24.592956
46.600000,7.763280,65.263050,-0.258776,-33.238198,-0.299452,-24.636950
46.700000,7.779920,65.451450,-0.259331,-33.334150,-0.300201,-24.689582
46.800000,7.796540,65.660640,-0.259885,-33.440689,-0.300949,-24.749967
46.900000,7.813230,65.819850,-0.260441,-33.521774,-0.301701,-24.791330
47.000000,7.829910,66.020590,-0.260997,-33.624010,-0.302453,-24.848245
47.100000,7.846580,66.187340,-0.261553,-33.708935,-0.303205,-24.892273
47.200000,7.863180,66.326810,-0.262106,-33.779967,-0.303955,-24.926035
47.300000,7.879890,66.521160,-0.262663,-33.878949,-0.304710,-24.980202
47.400000,7.896610,66.735500,-0.263220,-33.988111,-0.305466,-25.041749
47.500000,7.913310,66.898440,-0.263777,-34.071096,-0.306222,-25.083924
47.600000,7.929910,67.085830,-0.264330,-34.166533,-0.306974,-25.135282
47.700000,7.946570,67.247030,-0.264886,-34.248631,-0.307729,-25.176660
47.800000,7.963190,67.430440,-0.265440,-34.342041,-0.308483,-25.226301
47.900000,7.979910,67.650360,-0.265997,-34.454045,-0.309242,-25.289373
48.000000,7.996600,67.772580,-0.266553,-34.516292,-0.310000,-25.315859
48.100000,8.013170,67.992900,-0.267106,-34.628500,-0.310754,-25.379031
48.200000,8.029930,68.146230,-0.267664,-34.706590,-0.311516,-25.416874
48.300000,8.046590,68.328000,-0.268220,-34.799165,-0.312275,-25.465344
48.400000,8.063280,68.552370,-0.268776,-34.913435,-0.313035,-25.529542
48.500000,8.079940,68.703790,-0.269331,-34.990553,-0.313795,-25.566501
48.600000,8.096600,68.926650,-0.269887,-35.104055,-0.314556,-25.629938
48.700000,8.113260,69.058970,-0.270442,-35.171445,-0.315316,-25.659609
48.800000,8.129950,69.272490,-0.270998,-35.280189,-0.316079,-25.719317
48.900000,8.146630,69.424620,-0.271554,-35.357669,-0.316842,-25.756140
49.000000,8.163220,69.605770,-0.272107,-35.449928,-0.317602,-25.803742
49.100000,8.179920,69.828970,-0.272664,-35.563602,-0.318367,-25.866688
49.200000,8.196590,70.034580,-0.273220,-35.668319,-0.319131,-25.923033
49.300000,8.213250,70.173730,-0.273775,-35.739187,-0.319895,-25.954691
49.400000,8.229870,70.391370,-0.274329,-35.850030,-0.320659,-26.015327
49.500000,8.246600,70.532680,-0.274887,-35.921999,-0.321427,-26.047520
49.600000,8.263250,70.769970,-0.275442,-36.042850,-0.322193,-26.115147
49.700000,8.279960,70.969960,-0.275999,-36.144704,-0.322962,-26.168814
49.800000,8.296630,71.131460,-0.276554,-36.226955,-0.323730,-26.208234
49.900000,8.313290,71.328650,-0.277110,-36.327383,-0.324498,-26.260714
50.000000,8.329960,71.542620,-0.277665,-36.436357,-0.325267,-26.319244
50.100000,8.346660,71.728260,-0.278222,-36.530903,-0.326038,-26.367202
50.200000,8.363350,71.898830,-0.278778,-36.617773,-0.326809,-26.409532
50.300000,8.379920,72.092110,-0.279331,-36.716210,-0.327575,-26.460247
50.400000,8.396570,72.266460,-0.279886,-36.805006,-0.328345,-26.503812
50.500000,8.413230,72.484170,-0.280441,-36.915885,-0.329117,-26.563157
50.600000,8.429900,72.670950,-0.280997,-37.011011,-0.329889,-26.611040
50.700000,8.446520,72.852520,-0.281551,-37.103484,-0.330660,-26.656973
50.800000,8.463210,73.047160,-0.282107,-37.202613,-0.331435,-26.707496
50.900000,8.479950,73.244830,-0.282665,-37.303286,-0.332212,-26.758952
51.000000,8.496550,73.420940,-0.283218,-37.392978,-0.332984,-26.802601
51.100000,8.513200,73.601040,-0.283773,-37.484702,-0.333759,-26.847543
51.200000,8.529860,73.796230,-0.284329,-37.584111,-0.334534,-26.897871
51.300000,8.546550,73.982800,-0.284885,-37.679131,-0.335312,-26.944912
51.400000,8.563220,74.201110,-0.285441,-37.790315,-0.336089,-27.003422
51.500000,8.579930,74.384180,-0.285998,-37.883552,-0.336869,-27.048944
51.600000,8.596540,74.555330,-0.286551,-37.970718,-0.337645,-27.090158
51.700000,8.613270,74.775150,-0.287109,-38.082671,-0.338427,-27.148794
51.800000,8.630010,74.997670,-0.287667,-38.196000,-0.339210,-27.208271
51.900000,8.646630,75.142550,-0.288221,-38.269786,-0.339988,-27.239630
52.000000,8.663210,75.361240,-0.288774,-38.381164,-0.340765,-27.297695
52.100000,8.679880,75.529060,-0.289329,-38.466634,-0.341546,-27.337109
52.200000,8.696600,75.754560,-0.289887,-38.581481,-0.342331,-27.397224
52.300000,8.713270,75.954480,-0.290442,-38.683299,-0.343114,-27.448031
52.400000,8.729950,76.170100,-0.290998,-38.793113,-0.343897,-27.504382
52.500000,8.746560,76.332990,-0.291552,-38.876073,-0.344679,-27.541676
52.600000,8.763210,76.525050,-0.292107,-38.973888,-0.345462,-27.589342
52.700000,8.779900,76.730300,-0.292663,-39.078421,-0.346249,-27.641600
52.800000,8.796590,76.926150,-0.293220,-39.178166,-0.347035,-27.690358
52.900000,8.813210,77.166490,-0.293774,-39.300571,-0.347820,-27.755098
53.000000,8.829890,77.352490,-0.294330,-39.395300,-0.348607,-27.800094
53.100000,8.846580,77.532610,-0.294886,-39.487034,-0.349396,-27.842861
53.200000,8.863280,77.745830,-0.295443,-39.595626,-0.350186,-27.897389
53.300000,8.879900,77.963520,-0.295997,-39.706495,-0.350972,-27.953505
53.400000,8.896550,78.112350,-0.296552,-39.782293,-0.351761,-27.984788
53.500000,8.913230,78.339530,-0.297108,-39.897995,-0.352552,-28.043995
53.600000,8.929940,78.563090,-0.297665,-40.011853,-0.353344,-28.101738
53.700000,8.946600,78.730490,-0.298220,-40.097109,-0.354135,-28.139349
53.800000,8.963280,78.911270,-0.298776,-40.189180,-0.354928,-28.181617
53.900000,8.979950,79.161030,-0.299332,-40.316382,-0.355721,-28.248412
54.000000,8.996600,79.361720,-0.299887,-40.418592,-0.356513,-28.297595
54.100000,9.013270,79.553400,-0.300442,-40.516214,-0.357307,-28.343428
54.200000,9.029900,79.803330,-0.300997,-40.643502,-0.358100,-28.409944
54.300000,9.046570,79.939250,-0.301552,-40.712726,-0.358895,-28.435708
54.400000,9.063300,80.182110,-0.302110,-40.836413,-0.359694,-28.499324
54.500000,9.079980,80.388810,-0.302666,-40.941685,-0.360491,-28.550029
54.600000,9.096590,80.580720,-0.303220,-41.039424,-0.361285,-28.595463
54.700000,9.113200,80.805950,-0.303773,-41.154132,-0.362080,-28.652604
54.800000,9.129900,80.996750,-0.304330,-41.251306,-0.362880,-28.697296
54.900000,9.146590,81.207370,-0.304886,-41.358574,-0.363680,-28.748910
55.000000,9.163230,81.384790,-0.305441,-41.448933,-0.364478,-28.788730
55.100000,9.179880,81.610770,-0.305996,-41.564024,-0.365278,-28.845599
55.200000,9.196590,81.800220,-0.306553,-41.660510,-0.366080,-28.889356
55.300000,9.213270,82.035920,-0.307109,-41.780551,-0.366883,-28.949368
55.400000,9.229940,82.195680,-0.307665,-41.861916,-0.367685,-28.982484
55.500000,9.246580,82.414700,-0.308219,-41.973462,-0.368486,-29.036430
55.600000,9.263220,82.664920,-0.308774,-42.100898,-0.369288,-29.101235
55.700000,9.279900,82.874080,-0.309330,-42.207422,-0.370093,-29.151400
55.800000,9.296590,83.072090,-0.309886,-42.308268,-0.370899,-29.197514
55.900000,9.313230,83.277550,-0.310441,-42.412908,-0.371703,-29.246202
56.000000,9.329850,83.500020,-0.310995,-42.526211,-0.372507,-29.300772
56.100000,9.346550,83.659640,-0.311552,-42.607505,-0.373315,-29.333066
56.200000,9.363220,83.920440,-0.312107,-42.740329,-0.374122,-29.400759
56.300000,9.379860,84.159590,-0.312662,-42.862127,-0.374929,-29.460769
56.400000,9.396510,84.373970,-0.313217,-42.971310,-0.375737,-29.511965
56.500000,9.413240,84.615780,-0.313775,-43.094463,-0.376549,-29.572512
56.600000,9.429940,84.747170,-0.314331,-43.161379,-0.377361,-29.594405
