Repository: abubakardawood/tissue-phantom-material-database

# Tissue Phantom Materials Database

Open-access database of silicone tissue phantoms for modelling the mechanical behaviour of human soft tissues, including compression-derived hyperelastic material parameters, model selection guidance, and an inverse design framework.

## Overview

This repository provides a comprehensive, open-access dataset of soft silicone phantoms and accompanying analysis code for modelling the mechanical behaviour of human soft tissues under compressive loading.

The database comprises nineteen silicone phantoms fabricated from three EcoFlex families (00-10, 00-30, and 00-50) with systematically varied thinner concentrations, spanning an elastic modulus range of 6.19 to 158.80 kPa. This range covers the stiffness of a wide variety of healthy and pathological human soft tissues, including adipose, liver, kidney, prostate, lung, cardiac muscle, and skeletal muscle.

Each phantom was characterised through ten repeated uniaxial compression tests. Both engineering and true stress-strain responses were used to estimate parameters for six hyperelastic material models: Neo-Hookean, Mooney-Rivlin, Yeoh, Ogden, Veronda-Westmann, and Humphrey. 
The resulting dataset provides validated hyperelastic material model parameters, raw experimental data, and model performance metrics (Standard Error and Akaike Information Criterion) to support reproducible biomechanical simulation, surgical training, and medical device evaluation.

## Repository Contents

- Raw compression stress-strain data (engineering and true) for all nineteen phantoms, each across ten repeated tests

Title:
A Database of Silicone Phantom Materials for Modeling Human Tissue Mechanics Across Varying Stiffnesses

Description:
This dataset contains processed mechanical compression test data for soft silicone phantoms
fabricated using Ecoflex (Smooth-On) with varying base materials and thinner concentrations.
The dataset provides force–compression measurements together with derived engineering and
true stress–strain quantities, intended for mechanical characterization, constitutive model
fitting, and the design of tissue-equivalent phantoms.

All files in this dataset are processed outputs generated from raw experimental measurements.
The raw data files are not included in this archive.

------------------------------------------------------------

Directory structure
------------------------------------------------------------

Each material has a dedicated folder. Example:

<material_name>/
  ├── sample_A_01_processed.csv
  ├── ...
  ├── sample_A_05_processed.csv  
  ├── sample_B_01_processed.csv
  ├── ...
  └── sample_B_5_processed.csv

Each CSV file corresponds to a single compression test and contains both measured and
derived quantities, preceded by a metadata header.

------------------------------------------------------------

File format
------------------------------------------------------------

File type:
- CSV 

Each CSV file consists of:
1. A metadata header describing specimen geometry, test conditions, and material information
2. A blank line
3. A data table with the following columns:

- Time
- Compression (mm)
- Load (N)
- Engineering strain (-)
- Engineering stress (N/mm^2)
- True strain (-)
- True stress (N/mm^2)

------------------------------------------------------------

Experimental conditions (summary)
------------------------------------------------------------

- Test type: Uniaxial compression
- Testing machine: Instron 5900
- Load cell: 1 kN / 10 kN
- Compression speed: 10 mm/min
- Laboratory: Centre for Advanced Robotics @ QM, Queen Mary University of London, UK

Specimen geometry and additional details are recorded in the metadata header of each file.

------------------------------------------------------------

Derivation of strain and stress measures
------------------------------------------------------------

Measured quantities:
- Compression (mm): crosshead displacement during compression
- Load (N): measured compressive force

Engineering strain is calculated as:

  engineering strain = compression / initial specimen height

Engineering stress is calculated as:

  engineering stress = load / initial cross-sectional area

True strain is calculated from engineering strain as:

  true strain = | ln(1 − engineering strain) |

True stress is calculated from engineering stress as:

  true stress = | engineering stress × (1 − engineering strain) |

Compressive stress and strain are reported using a negative sign convention.

------------------------------------------------------------

Notes
------------------------------------------------------------

- No filtering or smoothing is applied to the data.
- Engineering and true measures are derived solely from force and compression measurements.
- Each file represents one independent compression test.

------------------------------------------------------------

File: data/EF30_12_5T/EF30_12_5T_A1.csv (part 1 of 2)
EF30_12_5T_A_sample_1
Compression test;
Cylinder Diameter: 50mm;
Cylinder Height: 30mm;
Speed (mm/min): 10;
Machine: INSTRON 5900;
Load cell: 10kN;
Time (s),Compression (mm),Load (N),Engineering Strain [-],Engineering Stress (kPa),True Strain [-],True Stress (kPa)
0.000000,0.000000,0.007790,-0.000000,-0.003967,0.000000,-0.003967
0.100000,0.006080,0.047110,-0.000203,-0.023993,-0.000203,-0.023988
0.200000,0.026820,0.104580,-0.000894,-0.053262,-0.000894,-0.053215
0.300000,0.046190,0.128250,-0.001540,-0.065317,-0.001541,-0.065217
0.400000,0.063330,0.233010,-0.002111,-0.118671,-0.002113,-0.118421
0.500000,0.080040,0.284780,-0.002668,-0.145037,-0.002672,-0.144650
0.600000,0.096670,0.312240,-0.003222,-0.159023,-0.003228,-0.158510
0.700000,0.113320,0.431600,-0.003777,-0.219812,-0.003784,-0.218982
0.800000,0.130030,0.438370,-0.004334,-0.223260,-0.004344,-0.222292
0.900000,0.146650,0.519440,-0.004888,-0.264549,-0.004900,-0.263255
1.000000,0.163320,0.581790,-0.005444,-0.296303,-0.005459,-0.294690
1.100000,0.180040,0.630000,-0.006001,-0.320856,-0.006019,-0.318931
1.200000,0.196720,0.728040,-0.006557,-0.370788,-0.006579,-0.368356
1.300000,0.213360,0.734110,-0.007112,-0.373879,-0.007137,-0.371220
1.400000,0.229920,0.805760,-0.007664,-0.410370,-0.007694,-0.407225
1.500000,0.246670,0.883620,-0.008222,-0.450024,-0.008256,-0.446324
1.600000,0.263350,0.989800,-0.008778,-0.504101,-0.008817,-0.499676
1.700000,0.279980,1.036990,-0.009333,-0.528135,-0.009376,-0.523206
1.800000,0.296620,1.132380,-0.009887,-0.576716,-0.009937,-0.571014
1.900000,0.313290,1.163580,-0.010443,-0.592606,-0.010498,-0.586418
2.000000,0.329950,1.234940,-0.010998,-0.628950,-0.011059,-0.622032
2.100000,0.346650,1.341450,-0.011555,-0.683195,-0.011622,-0.675301
2.200000,0.363280,1.405450,-0.012109,-0.715790,-0.012183,-0.707122
2.300000,0.379870,1.443600,-0.012662,-0.735219,-0.012743,-0.725910
2.400000,0.396560,1.542150,-0.013219,-0.785411,-0.013307,-0.775028
2.500000,0.413300,1.610020,-0.013777,-0.819976,-0.013872,-0.808680
2.600000,0.430010,1.670990,-0.014334,-0.851028,-0.014437,-0.838830
2.700000,0.446590,1.771380,-0.014886,-0.902156,-0.014998,-0.888727
2.800000,0.463300,1.879440,-0.015443,-0.957191,-0.015564,-0.942409
2.900000,0.479970,1.926610,-0.015999,-0.981214,-0.016128,-0.965516
3.000000,0.496630,1.984590,-0.016554,-1.010743,-0.016693,-0.994011
3.100000,0.513240,2.075690,-0.017108,-1.057140,-0.017256,-1.039055
3.200000,0.529910,2.134620,-0.017664,-1.087153,-0.017822,-1.067950
3.300000,0.546570,2.213320,-0.018219,-1.127235,-0.018387,-1.106698
3.400000,0.563230,2.315880,-0.018774,-1.179468,-0.018953,-1.157324
3.500000,0.579950,2.349830,-0.019332,-1.196759,-0.019521,-1.173623
3.600000,0.596530,2.456880,-0.019884,-1.251279,-0.020085,-1.226398
3.700000,0.613220,2.528770,-0.020441,-1.287892,-0.020652,-1.261567
3.800000,0.629960,2.614460,-0.020999,-1.331534,-0.021222,-1.303573
3.900000,0.646670,2.699580,-0.021556,-1.374885,-0.021791,-1.345248
4.000000,0.663250,2.746530,-0.022108,-1.398796,-0.022356,-1.367871
4.100000,0.679920,2.815570,-0.022664,-1.433958,-0.022925,-1.401459
4.200000,0.696600,2.908170,-0.023220,-1.481119,-0.023494,-1.446727
4.300000,0.713270,3.009140,-0.023776,-1.532542,-0.024063,-1.496105
4.400000,0.729880,3.060520,-0.024329,-1.558710,-0.024630,-1.520788
4.500000,0.746560,3.160970,-0.024885,-1.609869,-0.025200,-1.569807
4.600000,0.763250,3.197060,-0.025442,-1.628249,-0.025771,-1.586824
4.700000,0.779950,3.271660,-0.025998,-1.666243,-0.026342,-1.622923
4.800000,0.796630,3.418760,-0.026554,-1.741160,-0.026913,-1.694925
4.900000,0.813240,3.451330,-0.027108,-1.757748,-0.027482,-1.710099
5.000000,0.829880,3.556250,-0.027663,-1.811183,-0.028052,-1.761081
5.100000,0.846580,3.628050,-0.028219,-1.847751,-0.028625,-1.795608
5.200000,0.863270,3.695070,-0.028776,-1.881884,-0.029198,-1.827731
5.300000,0.879870,3.776390,-0.029329,-1.923300,-0.029768,-1.866891
5.400000,0.896510,3.788770,-0.029884,-1.929605,-0.030339,-1.871941
5.500000,0.913250,3.951900,-0.030442,-2.012686,-0.030915,-1.951417
5.600000,0.929920,4.023470,-0.030997,-2.049136,-0.031488,-1.985619
5.700000,0.946580,4.098210,-0.031553,-2.087201,-0.032061,-2.021344
5.800000,0.963230,4.145240,-0.032108,-2.111153,-0.032634,-2.043369
5.900000,0.979940,4.242510,-0.032665,-2.160693,-0.033210,-2.090114
6.000000,0.996630,4.321670,-0.033221,-2.201008,-0.033785,-2.127889
6.100000,1.013300,4.386890,-0.033777,-2.234225,-0.034360,-2.158760
6.200000,1.029940,4.497300,-0.034331,-2.290456,-0.034934,-2.211822
6.300000,1.046620,4.566890,-0.034887,-2.325898,-0.035510,-2.244754
6.400000,1.063310,4.674010,-0.035444,-2.380454,-0.036087,-2.296082
6.500000,1.079980,4.720460,-0.035999,-2.404111,-0.036663,-2.317564
6.600000,1.096570,4.841810,-0.036552,-2.465914,-0.037237,-2.375779
6.700000,1.113220,4.910660,-0.037107,-2.500979,-0.037813,-2.408174
6.800000,1.129950,4.988660,-0.037665,-2.540704,-0.038393,-2.445008
6.900000,1.146630,5.107730,-0.038221,-2.601346,-0.038971,-2.501920
7.000000,1.163280,5.154620,-0.038776,-2.625226,-0.039548,-2.523431
7.100000,1.179870,5.221900,-0.039329,-2.659492,-0.040123,-2.554897
7.200000,1.196560,5.302180,-0.039885,-2.700378,-0.040703,-2.592673
7.300000,1.213260,5.412610,-0.040442,-2.756620,-0.041283,-2.645136
7.400000,1.229990,5.455360,-0.041000,-2.778392,-0.041864,-2.664479
7.500000,1.246540,5.556830,-0.041551,-2.830070,-0.042439,-2.712477
7.600000,1.263180,5.627550,-0.042106,-2.866088,-0.043018,-2.745408
7.700000,1.279940,5.723210,-0.042665,-2.914807,-0.043602,-2.790448
7.800000,1.296580,5.772610,-0.043219,-2.939966,-0.044181,-2.812903
7.900000,1.313230,5.881590,-0.043774,-2.995469,-0.044761,-2.864345
8.000000,1.329920,5.958990,-0.044331,-3.034889,-0.045343,-2.900350
8.100000,1.346610,6.021530,-0.044887,-3.066740,-0.045926,-2.929083
8.200000,1.363280,6.115140,-0.045443,-3.114415,-0.046508,-2.972888
8.300000,1.379940,6.199270,-0.045998,-3.157262,-0.047090,-3.012035
8.400000,1.396590,6.251970,-0.046553,-3.184102,-0.047671,-3.035873
8.500000,1.413280,6.368870,-0.047109,-3.243639,-0.048255,-3.090833
8.600000,1.429930,6.418120,-0.047664,-3.268722,-0.048838,-3.112920
8.700000,1.446620,6.490510,-0.048221,-3.305590,-0.049422,-3.146192
8.800000,1.463240,6.587940,-0.048775,-3.355210,-0.050004,-3.191561
8.900000,1.479870,6.682690,-0.049329,-3.403466,-0.050587,-3.235576
9.000000,1.496570,6.769460,-0.049886,-3.447658,-0.051173,-3.275669
9.100000,1.513240,6.840510,-0.050441,-3.483843,-0.051758,-3.308113
9.200000,1.529870,6.949570,-0.050996,-3.539387,-0.052342,-3.358894
9.300000,1.546520,7.038820,-0.051551,-3.584842,-0.052927,-3.400041
9.400000,1.563240,7.099460,-0.052108,-3.615725,-0.053515,-3.427317
9.500000,1.579960,7.201660,-0.052665,-3.667775,-0.054103,-3.474611
9.600000,1.596600,7.307160,-0.053220,-3.721506,-0.054689,-3.523447
9.700000,1.613240,7.363950,-0.053775,-3.750429,-0.055275,-3.548751
9.800000,1.629920,7.414700,-0.054331,-3.776276,-0.055862,-3.571108
9.900000,1.646600,7.511650,-0.054887,-3.825652,-0.056450,-3.615675
10.000000,1.663270,7.598090,-0.055442,-3.869675,-0.057039,-3.655132
10.100000,1.679900,7.678260,-0.055997,-3.910506,-0.057626,-3.691530
10.200000,1.696550,7.772630,-0.056552,-3.958568,-0.058214,-3.734704
10.300000,1.713250,7.865740,-0.057108,-4.005988,-0.058804,-3.777213
10.400000,1.729940,7.929690,-0.057665,-4.038558,-0.059394,-3.805676
10.500000,1.746570,8.013270,-0.058219,-4.081125,-0.059983,-3.843526
10.600000,1.763240,8.043520,-0.058775,-4.096531,-0.060573,-3.855759
10.700000,1.779960,8.204210,-0.059332,-4.178370,-0.061165,-3.930459
10.800000,1.796650,8.227360,-0.059888,-4.190160,-0.061757,-3.939218
10.900000,1.813280,8.342780,-0.060443,-4.248943,-0.062346,-3.992126
11.000000,1.829940,8.397280,-0.060998,-4.276700,-0.062938,-4.015829
11.100000,1.846600,8.514080,-0.061553,-4.336185,-0.063529,-4.069279
11.200000,1.863290,8.568110,-0.062110,-4.363703,-0.064122,-4.092674
11.300000,1.879930,8.704670,-0.062664,-4.433252,-0.064714,-4.155445
11.400000,1.896520,8.720990,-0.063217,-4.441564,-0.065304,-4.160780
11.500000,1.913200,8.819440,-0.063773,-4.491704,-0.065898,-4.205253
11.600000,1.929930,8.904420,-0.064331,-4.534984,-0.066493,-4.243244
11.700000,1.946640,8.965890,-0.064888,-4.566290,-0.067089,-4.269993
11.800000,1.963280,9.059910,-0.065443,-4.614174,-0.067682,-4.312210
11.900000,1.979840,9.176450,-0.065995,-4.673528,-0.068273,-4.365100
12.000000,1.996500,9.242350,-0.066550,-4.707090,-0.068868,-4.393833
12.100000,2.013280,9.295280,-0.067109,-4.734047,-0.069467,-4.416348
12.200000,2.029970,9.417300,-0.067666,-4.796192,-0.070064,-4.471654
12.300000,2.046590,9.512340,-0.068220,-4.844595,-0.070658,-4.514098
12.400000,2.063220,9.587830,-0.068774,-4.883042,-0.071253,-4.547215
12.500000,2.079890,9.655490,-0.069330,-4.917501,-0.071850,-4.576572
12.600000,2.096550,9.730430,-0.069885,-4.955667,-0.072447,-4.609340
12.700000,2.113230,9.809910,-0.070441,-4.996146,-0.073045,-4.644213
12.800000,2.129920,9.924110,-0.070997,-5.054308,-0.073644,-4.695465
12.900000,2.146570,10.015280,-0.071552,-5.100740,-0.074241,-4.735770
13.000000,2.163270,10.094640,-0.072109,-5.141158,-0.074841,-4.770434
13.100000,2.179920,10.179750,-0.072664,-5.184504,-0.075439,-4.807777
13.200000,2.196560,10.238530,-0.073219,-5.214441,-0.076038,-4.832646
13.300000,2.213230,10.332740,-0.073774,-5.262421,-0.076637,-4.874190
13.400000,2.229920,10.425720,-0.074331,-5.309776,-0.077238,-4.915096
13.500000,2.246560,10.487480,-0.074885,-5.341230,-0.077838,-4.941250
13.600000,2.263150,10.602950,-0.075438,-5.400038,-0.078436,-4.992668
13.700000,2.279890,10.674260,-0.075996,-5.436356,-0.079039,-5.023213
13.800000,2.296610,10.773560,-0.076554,-5.486929,-0.079643,-5.066885
13.900000,2.313290,10.844590,-0.077110,-5.523104,-0.080245,-5.097220
14.000000,2.329920,10.926620,-0.077664,-5.564882,-0.080846,-5.132691
14.100000,2.346600,11.015420,-0.078220,-5.610107,-0.081449,-5.171285
14.200000,2.363260,11.092620,-0.078775,-5.649425,-0.082051,-5.204390
14.300000,2.379970,11.151460,-0.079332,-5.679392,-0.082656,-5.228833
14.400000,2.396620,11.259840,-0.079887,-5.734589,-0.083259,-5.276468
14.500000,2.413240,11.378200,-0.080441,-5.794870,-0.083861,-5.328723
14.600000,2.429900,11.445870,-0.080997,-5.829334,-0.084466,-5.357177
14.700000,2.446580,11.491010,-0.081553,-5.852323,-0.085071,-5.375051
14.800000,2.463260,11.602450,-0.082109,-5.909079,-0.085676,-5.423893
14.900000,2.479870,11.724300,-0.082662,-5.971137,-0.086280,-5.477549
15.000000,2.496570,11.780300,-0.083219,-5.999658,-0.086887,-5.500372
15.100000,2.513260,11.839040,-0.083775,-6.029574,-0.087494,-5.524444
15.200000,2.529990,11.986240,-0.084333,-6.104542,-0.088103,-5.589728
15.300000,2.546570,12.019050,-0.084886,-6.121252,-0.088706,-5.601645
15.400000,2.563270,12.140190,-0.085442,-6.182948,-0.089315,-5.654662
15.500000,2.579930,12.214020,-0.085998,-6.220549,-0.089922,-5.685597
15.600000,2.596610,12.273710,-0.086554,-6.250949,-0.090531,-5.709907
15.700000,2.613300,12.356120,-0.087110,-6.292920,-0.091140,-5.744744
15.800000,2.629870,12.490760,-0.087662,-6.361492,-0.091745,-5.803829
15.900000,2.646560,12.556140,-0.088219,-6.394790,-0.092355,-5.830650
16.000000,2.663250,12.665830,-0.088775,-6.450654,-0.092965,-5.877997
16.100000,2.679920,12.724470,-0.089331,-6.480519,-0.093575,-5.901610
16.200000,2.696530,12.827710,-0.089884,-6.533099,-0.094184,-5.945876
16.300000,2.713210,12.919480,-0.090440,-6.579837,-0.094795,-5.984754
16.400000,2.729900,12.960180,-0.090997,-6.600565,-0.095407,-5.999936
16.500000,2.746580,13.070140,-0.091553,-6.656568,-0.096018,-6.047141
16.600000,2.763250,13.167900,-0.092108,-6.706356,-0.096630,-6.088645
16.700000,2.779930,13.232350,-0.092664,-6.739181,-0.097243,-6.114699
16.800000,2.796570,13.357300,-0.093219,-6.802817,-0.097854,-6.168665
16.900000,2.813240,13.421030,-0.093775,-6.835274,-0.098467,-6.194299
17.000000,2.829970,13.515840,-0.094332,-6.883561,-0.099083,-6.234218
17.100000,2.846530,13.603590,-0.094884,-6.928251,-0.099693,-6.270869
17.200000,2.863190,13.701180,-0.095440,-6.977954,-0.100306,-6.311980
17.300000,2.879920,13.810740,-0.095997,-7.033752,-0.100923,-6.358531
17.400000,2.896580,13.860140,-0.096553,-7.058911,-0.101537,-6.377355
17.500000,2.913200,13.992840,-0.097107,-7.126495,-0.102151,-6.434465
17.600000,2.929910,14.054040,-0.097664,-7.157664,-0.102768,-6.458620
17.700000,2.946640,14.151670,-0.098221,-7.207386,-0.103386,-6.499467
17.800000,2.963300,14.232520,-0.098777,-7.248563,-0.104002,-6.532574
17.900000,2.979950,14.296410,-0.099332,-7.281102,-0.104618,-6.557858
18.000000,2.996560,14.425420,-0.099885,-7.346806,-0.105233,-6.612968
18.100000,3.013260,14.496250,-0.100442,-7.382880,-0.105852,-6.641328
18.200000,3.029910,14.579470,-0.100997,-7.425263,-0.106469,-6.675334
18.300000,3.046570,14.691550,-0.101552,-7.482345,-0.107087,-6.722495
18.400000,3.063210,14.760380,-0.102107,-7.517400,-0.107704,-6.749821
18.500000,3.079910,14.836080,-0.102664,-7.555953,-0.108325,-6.780232
18.600000,3.096650,14.959970,-0.103222,-7.619050,-0.108947,-6.832599
18.700000,3.113330,15.013850,-0.103778,-7.646491,-0.109567,-6.852956
18.800000,3.129920,15.108020,-0.104331,-7.694451,-0.110184,-6.891684
18.900000,3.146560,15.177160,-0.104885,-7.729664,-0.110803,-6.918936
19.000000,3.163280,15.307820,-0.105443,-7.796209,-0.111426,-6.974156
19.100000,3.179940,15.329600,-0.105998,-7.807301,-0.112047,-6.979743
19.200000,3.196640,15.475000,-0.106555,-7.881353,-0.112670,-7.041558
19.300000,3.213270,15.513280,-0.107109,-7.900849,-0.113291,-7.054597
19.400000,3.229930,15.635700,-0.107664,-7.963197,-0.113913,-7.105844
19.500000,3.246560,15.719130,-0.108219,-8.005687,-0.114534,-7.139322
19.600000,3.263250,15.781350,-0.108775,-8.037376,-0.115158,-7.163110
19.700000,3.279880,15.923430,-0.109329,-8.109736,-0.115781,-7.223104
19.800000,3.296530,15.988960,-0.109884,-8.143110,-0.116404,-7.248310
19.900000,3.313220,16.091340,-0.110441,-8.195252,-0.117029,-7.290163
20.000000,3.329910,16.184340,-0.110997,-8.242617,-0.117655,-7.327711
20.100000,3.346540,16.261700,-0.111551,-8.282016,-0.118278,-7.358146
20.200000,3.363180,16.363270,-0.112106,-8.333745,-0.118903,-7.399482
20.300000,3.379940,16.459460,-0.112665,-8.382734,-0.119532,-7.438296
20.400000,3.396630,16.510550,-0.113221,-8.408754,-0.120159,-7.456707
20.500000,3.413280,16.607860,-0.113776,-8.458314,-0.120786,-7.495961
20.600000,3.429920,16.723870,-0.114331,-8.517397,-0.121412,-7.543597
20.700000,3.446610,16.804900,-0.114887,-8.558665,-0.122040,-7.575386
20.800000,3.463300,16.939720,-0.115443,-8.627329,-0.122669,-7.631361
20.900000,3.479990,16.978410,-0.116000,-8.647033,-0.123298,-7.643980
21.000000,3.496580,17.056890,-0.116553,-8.687003,-0.123924,-7.674509
21.100000,3.513230,17.166350,-0.117108,-8.742750,-0.124552,-7.718907
21.200000,3.529940,17.283190,-0.117665,-8.802256,-0.125183,-7.766542
21.300000,3.546650,17.351950,-0.118222,-8.837276,-0.125815,-7.792518
21.400000,3.563270,17.463210,-0.118776,-8.893940,-0.126443,-7.837556
21.500000,3.579900,17.515900,-0.119330,-8.920775,-0.127072,-7.856259
21.600000,3.596530,17.627400,-0.119884,-8.977561,-0.127702,-7.901292
21.700000,3.613210,17.690780,-0.120440,-9.009840,-0.128334,-7.924692
21.800000,3.629860,17.804830,-0.120995,-9.067925,-0.128965,-7.970749
21.900000,3.646540,17.899400,-0.121551,-9.116090,-0.129598,-8.008017
22.000000,3.663260,17.993350,-0.122109,-9.163938,-0.130232,-8.044942
22.100000,3.679970,18.079650,-0.122666,-9.207890,-0.130867,-8.078398
22.200000,3.696630,18.155410,-0.123221,-9.246474,-0.131500,-8.107115
22.300000,3.713250,18.292880,-0.123775,-9.316487,-0.132132,-8.163339
22.400000,3.729910,18.360590,-0.124330,-9.350972,-0.132766,-8.188362
22.500000,3.746570,18.496180,-0.124886,-9.420027,-0.133401,-8.243601
22.600000,3.763260,18.544700,-0.125442,-9.444738,-0.134037,-8.259971
22.700000,3.779900,18.683820,-0.125997,-9.515591,-0.134671,-8.316659
22.800000,3.796540,18.717840,-0.126551,-9.532918,-0.135306,-8.326514
22.900000,3.813250,18.811260,-0.127108,-9.580496,-0.135944,-8.362735
23.000000,3.829970,18.896750,-0.127666,-9.624036,-0.136583,-8.395377
23.100000,3.846600,19.012020,-0.128220,-9.682742,-0.137218,-8.441221
23.200000,3.863210,19.102260,-0.128774,-9.728701,-0.137853,-8.475901
23.300000,3.879920,19.207270,-0.129331,-9.782182,-0.138493,-8.517046
23.400000,3.896620,19.287530,-0.129887,-9.823058,-0.139133,-8.547168
23.500000,3.913270,19.360540,-0.130442,-9.860242,-0.139771,-8.574049
23.600000,3.929900,19.446130,-0.130997,-9.903833,-0.140408,-8.606464
23.700000,3.946540,19.573550,-0.131551,-9.968727,-0.141047,-8.657328
23.800000,3.963240,19.632150,-0.132108,-9.998572,-0.141688,-8.677681
23.900000,3.979960,19.739880,-0.132665,-10.053438,-0.142330,-8.719696
24.000000,3.996610,19.814890,-0.133220,-10.091641,-0.142970,-8.747229
24.100000,4.013270,19.945730,-0.133776,-10.158277,-0.143611,-8.799347
24.200000,4.029940,20.040770,-0.134331,-10.206680,-0.144253,-8.835603
24.300000,4.046630,20.117700,-0.134888,-10.245860,-0.144896,-8.863820
24.400000,4.063330,20.218660,-0.135444,-10.297279,-0.145540,-8.902571
24.500000,4.079900,20.293820,-0.135997,-10.335558,-0.146179,-8.929956
24.600000,4.096580,20.408290,-0.136553,-10.393857,-0.146822,-8.974548
24.700000,4.113300,20.484470,-0.137110,-10.432655,-0.147468,-9.002234
24.800000,4.129940,20.606140,-0.137665,-10.494621,-0.148111,-9.049882
24.900000,4.146580,20.697420,-0.138219,-10.541109,-0.148754,-9.084124
25.000000,4.163250,20.784640,-0.138775,-10.585530,-0.149399,-9.116523
25.100000,4.179910,20.865390,-0.139330,-10.626656,-0.150045,-9.146040
25.200000,4.196590,20.981960,-0.139886,-10.686024,-0.150691,-9.191196
25.300000,4.213210,21.057300,-0.140440,-10.724395,-0.151335,-9.218257
25.400000,4.229870,21.158120,-0.140996,-10.775742,-0.151981,-9.256409
25.500000,4.246570,21.257800,-0.141552,-10.826509,-0.152630,-9.293991
25.600000,4.263350,21.358050,-0.142112,-10.877566,-0.153281,-9.331737
25.700000,4.279970,21.461910,-0.142666,-10.930461,-0.153927,-9.371060
25.800000,4.296540,21.561770,-0.143218,-10.981319,-0.154572,-9.408597
25.900000,4.313240,21.675670,-0.143775,-11.039328,-0.155222,-9.452152
26.000000,4.329890,21.751540,-0.144330,-11.077968,-0.155870,-9.479089
26.100000,4.346590,21.837870,-0.144886,-11.121936,-0.156521,-9.510519
26.200000,4.363260,21.914760,-0.145442,-11.161096,-0.157171,-9.537804
26.300000,4.379910,22.031980,-0.145997,-11.220795,-0.157821,-9.582593
26.400000,4.396570,22.138410,-0.146552,-11.275000,-0.158471,-9.622622
26.500000,4.413220,22.223620,-0.147107,-11.318397,-0.159122,-9.653378
26.600000,4.429890,22.301850,-0.147663,-11.358239,-0.159773,-9.681047
26.700000,4.446530,22.421920,-0.148218,-11.419390,-0.160424,-9.726835
26.800000,4.463220,22.537510,-0.148774,-11.478260,-0.161078,-9.770593
26.900000,4.479900,22.618020,-0.149330,-11.519263,-0.161731,-9.799091
27.000000,4.496610,22.677340,-0.149887,-11.549474,-0.162386,-9.818358
27.100000,4.513210,22.802890,-0.150440,-11.613417,-0.163037,-9.866290
27.200000,4.529900,22.869660,-0.150997,-11.647422,-0.163692,-9.888700
27.300000,4.546600,22.976940,-0.151553,-11.702059,-0.164348,-9.928573
27.400000,4.563290,23.114330,-0.152110,-11.772032,-0.165004,-9.981392
27.500000,4.579940,23.170650,-0.152665,-11.800715,-0.165659,-9.999163
27.600000,4.596580,23.262420,-0.153219,-11.847453,-0.166314,-10.032194
27.700000,4.613270,23.378740,-0.153776,-11.906695,-0.166971,-10.075735
27.800000,4.629960,23.477130,-0.154332,-11.956804,-0.167628,-10.111487
27.900000,4.646650,23.610590,-0.154888,-12.024775,-0.168287,-10.162277
28.000000,4.663210,23.670650,-0.155440,-12.055363,-0.168940,-10.181473
28.100000,4.679860,23.767960,-0.155995,-12.104923,-0.169597,-10.216611
28.200000,4.696590,23.858780,-0.156553,-12.151177,-0.170258,-10.248874
28.300000,4.713270,23.995120,-0.157109,-12.220614,-0.170918,-10.300646
28.400000,4.729830,24.065730,-0.157661,-12.256576,-0.171573,-10.324192
28.500000,4.746550,24.185180,-0.158218,-12.317411,-0.172235,-10.368571
28.600000,4.763250,24.226970,-0.158775,-12.338695,-0.172896,-10.379618
28.700000,4.779910,24.369940,-0.159330,-12.411509,-0.173556,-10.433979
28.800000,4.796570,24.465980,-0.159886,-12.460421,-0.174217,-10.468179
28.900000,4.813230,24.543260,-0.160441,-12.499780,-0.174879,-10.494303
29.000000,4.829930,24.660460,-0.160998,-12.559469,-0.175542,-10.537424
29.100000,4.846640,24.737310,-0.161555,-12.598609,-0.176206,-10.563245
29.200000,4.863310,24.844220,-0.162110,-12.653057,-0.176869,-10.601866
29.300000,4.879880,24.943220,-0.162663,-12.703478,-0.177528,-10.637096
29.400000,4.896550,25.066380,-0.163218,-12.766203,-0.178192,-10.682524
29.500000,4.913230,25.146520,-0.163774,-12.807017,-0.178857,-10.709557
29.600000,4.929900,25.246890,-0.164330,-12.858135,-0.179521,-10.745158
29.700000,4.946500,25.350140,-0.164883,-12.910720,-0.180184,-10.781958
29.800000,4.963190,25.451580,-0.165440,-12.962383,-0.180850,-10.817891
29.900000,4.979930,25.556030,-0.165998,-13.015579,-0.181519,-10.855023
30.000000,4.996530,25.664640,-0.166551,-13.070894,-0.182183,-10.893923
30.100000,5.013190,25.762170,-0.167106,-13.120565,-0.182849,-10.928036
30.200000,5.029850,25.818310,-0.167662,-13.149157,-0.183516,-10.944548
30.300000,5.046580,25.927860,-0.168219,-13.204951,-0.184186,-10.983623
30.400000,5.063270,26.043850,-0.168776,-13.264024,-0.184856,-11.025379
30.500000,5.079960,26.116460,-0.169332,-13.301004,-0.185525,-11.048718
30.600000,5.096590,26.229700,-0.169886,-13.358677,-0.186193,-11.089220
30.700000,5.113240,26.348240,-0.170441,-13.419048,-0.186861,-11.131888
30.800000,5.129930,26.464980,-0.170998,-13.478504,-0.187532,-11.173711
30.900000,5.146620,26.543400,-0.171554,-13.518443,-0.188204,-11.199300
31.000000,5.163250,26.630480,-0.172108,-13.562792,-0.188873,-11.228523
31.100000,5.179900,26.738820,-0.172663,-13.617969,-0.189544,-11.266645
31.200000,5.196620,26.835840,-0.173221,-13.667381,-0.190217,-11.299908
31.300000,5.213290,26.998830,-0.173776,-13.750391,-0.190890,-11.360899
31.400000,5.229970,27.038250,-0.174332,-13.770468,-0.191563,-11.369830
31.500000,5.246610,27.156130,-0.174887,-13.830503,-0.192235,-11.411728
31.600000,5.263270,27.241690,-0.175442,-13.874079,-0.192908,-11.439978
31.700000,5.279910,27.302390,-0.175997,-13.904993,-0.193581,-11.457756
31.800000,5.296590,27.463210,-0.176553,-13.986898,-0.194256,-11.517469
31.900000,5.313230,27.550110,-0.177108,-14.031156,-0.194930,-11.546131
32.000000,5.329890,27.673680,-0.177663,-14.094089,-0.195605,-11.590091
32.100000,5.346600,27.815160,-0.178220,-14.166145,-0.196283,-11.641454
32.200000,5.363290,27.864680,-0.178776,-14.191365,-0.196960,-11.654285
32.300000,5.379890,27.945610,-0.179330,-14.232582,-0.197634,-11.680258
32.400000,5.396520,28.064740,-0.179884,-14.293255,-0.198309,-11.722127
32.500000,5.413290,28.197550,-0.180443,-14.360894,-0.198991,-11.769571
32.600000,5.430030,28.277120,-0.181001,-14.401419,-0.199672,-11.794748
32.700000,5.446610,28.364300,-0.181554,-14.445819,-0.200347,-11.823128
32.800000,5.463230,28.463390,-0.182108,-14.496285,-0.201025,-11.856401
32.900000,5.479900,28.572360,-0.182663,-14.551783,-0.201704,-11.893706
33.000000,5.496590,28.672330,-0.183220,-14.602698,-0.202385,-11.927196
33.100000,5.513290,28.785050,-0.183776,-14.660106,-0.203067,-11.965925
33.200000,5.529870,28.867080,-0.184329,-14.701883,-0.203744,-11.991900
33.300000,5.546540,28.981920,-0.184885,-14.760371,-0.204426,-12.031404
33.400000,5.563250,29.105670,-0.185442,-14.823396,-0.205109,-12.074521
33.500000,5.579900,29.224720,-0.185997,-14.884028,-0.205791,-12.115648
33.600000,5.596530,29.288300,-0.186551,-14.916409,-0.206472,-12.133738
33.700000,5.613180,29.392870,-0.187106,-14.969666,-0.207155,-12.168751
33.800000,5.629880,29.508070,-0.187663,-15.028337,-0.207840,-12.208079
33.900000,5.646610,29.617260,-0.188220,-15.083947,-0.208526,-12.244841
34.000000,5.663240,29.714240,-0.188775,-15.133338,-0.209209,-12.276547
34.100000,5.679880,29.823380,-0.189329,-15.188923,-0.209893,-12.313214
34.200000,5.696580,29.947580,-0.189886,-15.252177,-0.210580,-12.356002
34.300000,5.713270,30.028450,-0.190442,-15.293364,-0.211267,-12.380860
34.400000,5.729910,30.140660,-0.190997,-15.350512,-0.211953,-12.418610
34.500000,5.746530,30.236190,-0.191551,-15.399165,-0.212638,-12.449440
34.600000,5.763220,30.393410,-0.192107,-15.479237,-0.213326,-12.505562
34.700000,5.779890,30.479500,-0.192663,-15.523082,-0.214014,-12.532358
34.800000,5.796590,30.550860,-0.193220,-15.559425,-0.214704,-12.553038
34.900000,5.813260,30.637130,-0.193775,-15.603362,-0.215393,-12.579815
35.000000,5.829840,30.753890,-0.194328,-15.662828,-0.216079,-12.619102
35.100000,5.846540,30.884510,-0.194885,-15.729352,-0.216770,-12.663942
35.200000,5.863290,31.013850,-0.195443,-15.795224,-0.217463,-12.708158
35.300000,5.879930,31.113650,-0.195998,-15.846052,-0.218153,-12.740263
35.400000,5.896550,31.198100,-0.196552,-15.889062,-0.218842,-12.766040
35.500000,5.913240,31.321050,-0.197108,-15.951680,-0.219535,-12.807476
35.600000,5.929940,31.420030,-0.197665,-16.002090,-0.220229,-12.839042
35.700000,5.946630,31.522940,-0.198221,-16.054502,-0.220922,-12.872162
35.800000,5.963260,31.628650,-0.198775,-16.108339,-0.221614,-12.906399
35.900000,5.979940,31.738570,-0.199331,-16.164321,-0.222308,-12.942265
36.000000,5.996610,31.838020,-0.199887,-16.214970,-0.223002,-12.973809
36.100000,6.013310,31.976270,-0.200444,-16.285381,-0.223698,-13.021079
36.200000,6.029920,32.031010,-0.200997,-16.313259,-0.224391,-13.034338
36.300000,6.046560,32.194950,-0.201552,-16.396753,-0.225085,-13.091955
36.400000,6.063240,32.253410,-0.202108,-16.426527,-0.225782,-13.106594
36.500000,6.079900,32.412060,-0.202663,-16.507327,-0.226478,-13.161897
36.600000,6.096520,32.464280,-0.203217,-16.533922,-0.227173,-13.173942
36.700000,6.113180,32.616330,-0.203773,-16.611360,-0.227871,-13.226419
36.800000,6.129940,32.704800,-0.204331,-16.656418,-0.228572,-13.252990
36.900000,6.146680,32.808140,-0.204889,-16.709048,-0.229274,-13.285543
37.000000,6.163290,32.896470,-0.205443,-16.754035,-0.229971,-13.312035
37.100000,6.179900,33.011910,-0.205997,-16.812828,-0.230668,-13.349441
37.200000,6.196590,33.106590,-0.206553,-16.861048,-0.231369,-13.378348
37.300000,6.213250,33.247920,-0.207108,-16.933027,-0.232069,-13.426056
37.400000,6.229990,33.368400,-0.207666,-16.994387,-0.232773,-13.465225
37.500000,6.246640,33.457980,-0.208221,-17.040009,-0.233473,-13.491916
37.600000,6.263230,33.563800,-0.208774,-17.093903,-0.234172,-13.525135
37.700000,6.279900,33.663250,-0.209330,-17.144552,-0.234875,-13.555683
37.800000,6.296610,33.790130,-0.209887,-17.209172,-0.235579,-13.597190
37.900000,6.313290,33.952030,-0.210443,-17.291627,-0.236283,-13.652725
38.000000,6.329850,34.003780,-0.210995,-17.317983,-0.236983,-13.663975
38.100000,6.346520,34.140010,-0.211551,-17.387364,-0.237687,-13.709056
38.200000,6.363200,34.203390,-0.212107,-17.419643,-0.238393,-13.724821
38.300000,6.379880,34.322200,-0.212663,-17.480153,-0.239098,-13.762777
38.400000,6.396500,34.468150,-0.213217,-17.554485,-0.239802,-13.811576
38.500000,6.413230,34.557280,-0.213774,-17.599878,-0.240511,-13.837476
38.600000,6.429890,34.684150,-0.214330,-17.664493,-0.241218,-13.878468
38.700000,6.446580,34.781890,-0.214886,-17.714271,-0.241926,-13.907722
38.800000,6.463260,34.897320,-0.215442,-17.773059,-0.242635,-13.943996
38.900000,6.479900,34.993800,-0.215997,-17.822196,-0.243342,-13.972661
39.000000,6.496580,35.113150,-0.216553,-17.882980,-0.244051,-14.010373
39.100000,6.513300,35.209940,-0.217110,-17.932275,-0.244763,-14.038999
39.200000,6.529960,35.304050,-0.217665,-17.980205,-0.245473,-14.066538
39.300000,6.546550,35.439360,-0.218218,-18.049118,-0.246180,-14.110469
39.400000,6.563280,35.553360,-0.218776,-18.107178,-0.246893,-14.145762
39.500000,6.579990,35.688450,-0.219333,-18.175978,-0.247607,-14.189386
39.600000,6.596630,35.742960,-0.219888,-18.203740,-0.248317,-14.200962
39.700000,6.613230,35.855960,-0.220441,-18.261290,-0.249027,-14.235753
39.800000,6.629910,36.018480,-0.220997,-18.344061,-0.249740,-14.290079
39.900000,6.646570,36.114860,-0.221552,-18.393147,-0.250454,-14.318102
40.000000,6.663240,36.227500,-0.222108,-18.450514,-0.251168,-14.352507
40.100000,6.679930,36.313330,-0.222664,-18.494227,-0.251883,-14.376222
40.200000,6.696520,36.449720,-0.223217,-18.563690,-0.252595,-14.419953
40.300000,6.713250,36.560800,-0.223775,-18.620263,-0.253313,-14.453513
40.400000,6.729940,36.656380,-0.224331,-18.668941,-0.254030,-14.480913
40.500000,6.746640,36.771170,-0.224888,-18.727403,-0.254748,-14.515835
40.600000,6.763210,36.876820,-0.225440,-18.781210,-0.255461,-14.547168
40.700000,6.779890,36.988590,-0.225996,-18.838134,-0.256179,-14.580785
40.800000,6.796600,37.123600,-0.226553,-18.906894,-0.256899,-14.623474
40.900000,6.813270,37.223450,-0.227109,-18.957747,-0.257617,-14.652272
41.000000,6.829930,37.337700,-0.227664,-19.015934,-0.258336,-14.686684
41.100000,6.846580,37.463260,-0.228219,-19.079882,-0.259055,-14.725484
41.200000,6.863280,37.559390,-0.228776,-19.128840,-0.259776,-14.752621
41.300000,6.879970,37.655170,-0.229332,-19.177621,-0.260498,-14.779572
41.400000,6.896630,37.802140,-0.229888,-19.252472,-0.261219,-14.826566
41.500000,6.913260,37.922370,-0.230442,-19.313704,-0.261939,-14.863016
41.600000,6.929920,38.018730,-0.230997,-19.362780,-0.262661,-14.890030
41.700000,6.946580,38.150180,-0.231553,-19.429727,-0.263383,-14.930722
41.800000,6.963270,38.265240,-0.232109,-19.488327,-0.264107,-14.964911
41.900000,6.979870,38.364820,-0.232662,-19.539042,-0.264828,-14.993043
42.000000,6.996480,38.483050,-0.233216,-19.599256,-0.265550,-15.028396
42.100000,7.013250,38.575150,-0.233775,-19.646163,-0.266279,-15.053381
42.200000,7.029930,38.699910,-0.234331,-19.709702,-0.267005,-15.091108
42.300000,7.046590,38.827640,-0.234886,-19.774755,-0.267731,-15.129935
42.400000,7.063240,38.966960,-0.235441,-19.845710,-0.268457,-15.173209
42.500000,7.079940,39.069080,-0.235998,-19.897719,-0.269185,-15.201897
42.600000,7.096600,39.177780,-0.236553,-19.953080,-0.269912,-15.233112
42.700000,7.113290,39.272210,-0.237110,-20.001172,-0.270641,-15.258701
42.800000,7.129910,39.416370,-0.237664,-20.074592,-0.271367,-15.303591
42.900000,7.146590,39.554550,-0.238220,-20.144967,-0.272097,-15.346040
43.000000,7.163290,39.635930,-0.238776,-20.186413,-0.272828,-15.366376
43.100000,7.179950,39.758720,-0.239332,-20.248950,-0.273558,-15.402735
43.200000,7.196570,39.904270,-0.239886,-20.323078,-0.274286,-15.447863
43.300000,7.213220,39.975730,-0.240441,-20.359472,-0.275017,-15.464227
43.400000,7.229930,40.133300,-0.240998,-20.439722,-0.275750,-15.513797
43.500000,7.246600,40.232690,-0.241553,-20.490341,-0.276483,-15.540831
43.600000,7.263230,40.348760,-0.242108,-20.549455,-0.277214,-15.574274
43.700000,7.279840,40.434160,-0.242661,-20.592949,-0.277945,-15.595836
43.800000,7.296620,40.634460,-0.243221,-20.694961,-0.278684,-15.661518
43.900000,7.313330,40.686770,-0.243778,-20.721602,-0.279420,-15.670138
44.000000,7.329910,40.808860,-0.244330,-20.783782,-0.280151,-15.705673
44.100000,7.346550,40.920360,-0.244885,-20.840568,-0.280885,-15.737026
44.200000,7.363190,41.042470,-0.245440,-20.902758,-0.281620,-15.772392
44.300000,7.379900,41.144000,-0.245997,-20.954467,-0.282358,-15.799738
44.400000,7.396620,41.276100,-0.246554,-21.021745,-0.283098,-15.838750
44.500000,7.413240,41.408390,-0.247108,-21.089120,-0.283833,-15.877830
44.600000,7.429880,41.506440,-0.247663,-21.139056,-0.284570,-15.903701
44.700000,7.446570,41.632830,-0.248219,-21.203426,-0.285310,-15.940333
44.800000,7.463250,41.746040,-0.248775,-21.261084,-0.286050,-15.971858
44.900000,7.479930,41.860080,-0.249331,-21.319164,-0.286790,-16.003635
45.000000,7.496580,42.026250,-0.249886,-21.403793,-0.287530,-16.055285
45.100000,7.513270,42.104130,-0.250442,-21.443457,-0.288272,-16.073108
45.200000,7.529930,42.218910,-0.250998,-21.501914,-0.289013,-16.104984
45.300000,7.546580,42.346060,-0.251553,-21.566671,-0.289754,-16.141518
45.400000,7.563240,42.495930,-0.252108,-21.642999,-0.290497,-16.186626
45.500000,7.579890,42.640720,-0.252663,-21.716740,-0.291239,-16.229724
45.600000,7.596580,42.753620,-0.253219,-21.774240,-0.291984,-16.260581
45.700000,7.613270,42.818190,-0.253776,-21.807125,-0.292729,-16.273007
45.800000,7.629880,42.935960,-0.254329,-21.867105,-0.293471,-16.305659
45.900000,7.646580,43.077240,-0.254886,-21.939058,-0.294218,-16.347099
46.000000,7.663260,43.175440,-0.255442,-21.989071,-0.294965,-16.372139
46.100000,7.679980,43.296710,-0.255999,-22.050833,-0.295713,-16.405835
46.200000,7.696570,43.414250,-0.256552,-22.110696,-0.296457,-16.438145
46.300000,7.713200,43.531230,-0.257107,-22.170273,-0.297203,-16.470148
46.400000,7.729900,43.693550,-0.257663,-22.252942,-0.297952,-16.519175
46.500000,7.746630,43.810830,-0.258221,-22.312672,-0.298704,-16.551072
46.600000,7.763300,43.913450,-0.258777,-22.364936,-0.299453,-16.577413
46.700000,7.779910,44.022770,-0.259330,-22.420613,-0.300201,-16.606268
46.800000,7.796560,44.145370,-0.259885,-22.483052,-0.300950,-16.640037
46.900000,7.813230,44.308010,-0.260441,-22.565884,-0.301701,-16.688803
47.000000,7.829930,44.383850,-0.260998,-22.604509,-0.302454,-16.704785
47.100000,7.846590,44.511420,-0.261553,-22.669480,-0.303206,-16.740210
47.200000,7.863240,44.657490,-0.262108,-22.743873,-0.303958,-16.782522
47.300000,7.879950,44.774750,-0.262665,-22.803593,-0.304713,-16.813887
47.400000,7.896640,44.915680,-0.263221,-22.875368,-0.305468,-16.854083
47.500000,7.913300,45.020420,-0.263777,-22.928712,-0.306222,-16.880653
47.600000,7.929930,45.143520,-0.264331,-22.991406,-0.306975,-16.914065
47.700000,7.946590,45.270730,-0.264886,-23.056193,-0.307730,-16.948923
47.800000,7.963300,45.368060,-0.265443,-23.105763,-0.308488,-16.972492
47.900000,7.979950,45.531830,-0.265998,-23.189171,-0.309244,-17.020890
48.000000,7.996580,45.657460,-0.266553,-23.253153,-0.309999,-17.054963
48.100000,8.013250,45.783180,-0.267108,-23.317182,-0.310757,-17.088968
48.200000,8.029920,45.868800,-0.267664,-23.360788,-0.311516,-17.107946
48.300000,8.046600,45.961040,-0.268220,-23.407765,-0.312275,-17.129335
48.400000,8.063240,46.123470,-0.268775,-23.490490,-0.313034,-17.176842
48.500000,8.079890,46.265880,-0.269330,-23.563019,-0.313793,-17.216799
48.600000,8.096580,46.379560,-0.269886,-23.620916,-0.314555,-17.245961
48.700000,8.113290,46.491510,-0.270443,-23.677932,-0.315318,-17.274401
48.800000,8.129960,46.607930,-0.270999,-23.737224,-0.316080,-17.304468
48.900000,8.146520,46.753920,-0.271551,-23.811576,-0.316837,-17.345527
49.000000,8.163240,46.875260,-0.272108,-23.873374,-0.317603,-17.377238
49.100000,8.179940,47.007550,-0.272665,-23.940749,-0.318368,-17.412952
49.200000,8.196610,47.120440,-0.273220,-23.998243,-0.319132,-17.441435
49.300000,8.213260,47.249880,-0.273775,-24.064166,-0.319896,-17.475991
49.400000,8.229960,47.400320,-0.274332,-24.140785,-0.320663,-17.518195
49.500000,8.246610,47.537340,-0.274887,-24.210568,-0.321428,-17.555398
49.600000,8.263330,47.625530,-0.275444,-24.255483,-0.322197,-17.574448
49.700000,8.279980,47.774900,-0.275999,-24.331557,-0.322963,-17.616063
49.800000,8.296570,47.880880,-0.276552,-24.385532,-0.323727,-17.641656
49.900000,8.313230,48.042300,-0.277108,-24.467742,-0.324495,-17.687543
50.000000,8.329940,48.155150,-0.277665,-24.525217,-0.325266,-17.715430
50.100000,8.346580,48.267360,-0.278219,-24.582365,-0.326034,-17.743076
50.200000,8.363160,48.383150,-0.278772,-24.641336,-0.326800,-17.772021
50.300000,8.379890,48.530780,-0.279330,-24.716523,-0.327573,-17.812465
50.400000,8.396580,48.612980,-0.279886,-24.758387,-0.328346,-17.828861
50.500000,8.413270,48.790850,-0.280442,-24.848976,-0.329119,-17.880271
50.600000,8.429860,48.936280,-0.280995,-24.923043,-0.329887,-17.919784
50.700000,8.446590,49.036290,-0.281553,-24.973977,-0.330663,-17.942479
50.800000,8.463310,49.143550,-0.282110,-25.028604,-0.331439,-17.967777
50.900000,8.479960,49.263210,-0.282665,-25.089547,-0.332213,-17.997602
51.000000,8.496580,49.435120,-0.283219,-25.177100,-0.332985,-18.046458
51.100000,8.513230,49.564270,-0.283774,-25.242875,-0.333760,-18.079595
51.200000,8.529870,49.703830,-0.284329,-25.313953,-0.334535,-18.116462
51.300000,8.546590,49.787160,-0.284886,-25.356392,-0.335314,-18.132703
51.400000,8.563280,49.920340,-0.285443,-25.424220,-0.336092,-18.167063
51.500000,8.579850,50.023430,-0.285995,-25.476724,-0.336865,-18.190508
51.600000,8.596600,50.196960,-0.286553,-25.565102,-0.337648,-18.239337
51.700000,8.613260,50.344470,-0.287109,-25.640228,-0.338426,-18.278696
51.800000,8.629930,50.445270,-0.287664,-25.691565,-0.339206,-18.301018
51.900000,8.646590,50.583190,-0.288220,-25.761807,-0.339986,-18.336748
52.000000,8.663250,50.735120,-0.288775,-25.839184,-0.340766,-18.377474
52.100000,8.679940,50.821590,-0.289331,-25.883223,-0.341549,-18.394396
52.200000,8.696620,50.964550,-0.289887,-25.956032,-0.342332,-18.431707
52.300000,8.713280,51.092390,-0.290443,-26.021141,-0.343114,-18.463491
52.400000,8.729860,51.261790,-0.290995,-26.107415,-0.343893,-18.510279
52.500000,8.746560,51.387520,-0.291552,-26.171449,-0.344679,-18.541111
52.600000,8.763240,51.505690,-0.292108,-26.231633,-0.345464,-18.569163
52.700000,8.779910,51.672060,-0.292664,-26.316364,-0.346249,-18.614520
52.800000,8.796550,51.759510,-0.293218,-26.360902,-0.347033,-18.631402
52.900000,8.813250,51.944040,-0.293775,-26.454882,-0.347821,-18.683099
53.000000,8.829920,51.985680,-0.294331,-26.476089,-0.348609,-18.683364
53.100000,8.846620,52.174870,-0.294887,-26.572443,-0.349398,-18.736566
53.200000,8.863290,52.290990,-0.295443,-26.631583,-0.350186,-18.763468
53.300000,8.879940,52.454830,-0.295998,-26.715026,-0.350974,-18.807431
53.400000,8.896620,52.564360,-0.296554,-26.770809,-0.351764,-18.831818
53.500000,8.913300,52.683840,-0.297110,-26.831659,-0.352555,-18.859705
53.600000,8.930000,52.845230,-0.297667,-26.913855,-0.353347,-18.902497
53.700000,8.946580,52.976860,-0.298219,-26.980893,-0.354134,-18.934669
53.800000,8.963220,53.074070,-0.298774,-27.030402,-0.354925,-18.954421
53.900000,8.979900,53.224530,-0.299330,-27.107031,-0.355718,-18.993083
54.000000,8.996580,53.379890,-0.299886,-27.186155,-0.356512,-19.033408
54.100000,9.013210,53.534920,-0.300440,-27.265111,-0.357304,-19.073572
54.200000,9.029890,53.642460,-0.300996,-27.319881,-0.358099,-19.096697
54.300000,9.046640,53.775480,-0.301555,-27.387627,-0.358898,-19.128760
54.400000,9.063220,53.891500,-0.302107,-27.446716,-0.359690,-19.154862
54.500000,9.079830,54.013830,-0.302661,-27.509018,-0.360484,-19.183111
54.600000,9.096520,54.183570,-0.303217,-27.595466,-0.361282,-19.228042
54.700000,9.113220,54.338470,-0.303774,-27.674356,-0.362081,-19.267606
54.800000,9.129910,54.450440,-0.304330,-27.731381,-0.362880,-19.291881
54.900000,9.146600,54.604990,-0.304887,-27.810093,-0.363680,-19.331166
55.000000,9.163230,54.715410,-0.305441,-27.866329,-0.364478,-19.354810
55.100000,9.179930,54.863750,-0.305998,-27.941878,-0.365280,-19.391729
55.200000,9.196640,55.031410,-0.306555,-28.027267,-0.366083,-19.435377
55.300000,9.213270,55.136740,-0.307109,-28.080911,-0.366883,-19.457011
55.400000,9.229880,55.289050,-0.307663,-28.158482,-0.367682,-19.495168
55.500000,9.246530,55.396220,-0.308218,-28.213063,-0.368484,-19.517299
55.600000,9.263250,55.553420,-0.308775,-28.293124,-0.369290,-19.556915
55.700000,9.279940,55.731670,-0.309331,-28.383906,-0.370095,-19.603875
55.800000,9.296570,55.818470,-0.309886,-28.428113,-0.370898,-19.618648
55.900000,9.313200,55.973970,-0.310440,-28.507309,-0.371702,-19.657500
56.000000,9.329890,56.098900,-0.310996,-28.570935,-0.372509,-19.685479
56.100000,9.346590,56.230120,-0.311553,-28.637765,-0.373317,-19.715583
56.200000,9.363270,56.378630,-0.312109,-28.713400,-0.374125,-19.751690
56.300000,9.379920,56.547320,-0.312664,-28.799314,-0.374932,-19.794805
56.400000,9.396550,56.656530,-0.313218,-28.854934,-0.375739,-19.817040
56.500000,9.413250,56.782680,-0.313775,-28.919181,-0.376550,-19.845065
56.600000,9.429940,56.925940,-0.314331,-28.992143,-0.377361,-19.879004
56.700000,9.446560,57.103860,-0.314885,-29.082757,-0.378169,-19.925023
56.800000,9.463220,57.222950,-0.315441,-29.143409,-0.378980,-19.950393
56.900000,9.479900,57.365800,-0.315997,-29.216162,-0.379792,-19.983952
