Repository: abubakardawood/tissue-phantom-material-database

Title:
A Database of Silicone Phantom Materials for Modeling Human Tissue Mechanics Across Varying Stiffnesses

Description:
This dataset contains processed mechanical compression test data for soft silicone phantoms
fabricated using Ecoflex (Smooth-On) with varying base materials and thinner concentrations.
The dataset provides force–compression measurements together with derived engineering and
true stress–strain quantities, intended for mechanical characterization, constitutive model
fitting, and the design of tissue-equivalent phantoms.

All files in this dataset are processed outputs generated from raw experimental measurements.
The raw data files are not included in this archive.

File: data/EF30_12_5T/EF30_12_5T_A2.csv (part 1 of 2)
EF30_12_5T_A_sample_2
Compression test;
Cylinder Diameter: 50mm;
Cylinder Height: 30mm;
Speed (mm/min): 10;
Machine: INSTRON 5900;
Load cell: 10kN;
Time (s),Compression (mm),Load (N),Engineering Strain [-],Engineering Stress (kPa),True Strain [-],True Stress (kPa)
0.000000,0.000000,-0.012750,-0.000000,0.006494,0.000000,0.006494
0.100000,0.007030,0.019900,-0.000234,-0.010135,-0.000234,-0.010133
0.200000,0.027570,0.094190,-0.000919,-0.047971,-0.000919,-0.047926
0.300000,0.046280,0.164640,-0.001543,-0.083850,-0.001544,-0.083721
0.400000,0.063310,0.233220,-0.002110,-0.118778,-0.002113,-0.118527
0.500000,0.080020,0.345020,-0.002667,-0.175717,-0.002671,-0.175249
0.600000,0.096660,0.348900,-0.003222,-0.177693,-0.003227,-0.177121
0.700000,0.113300,0.422860,-0.003777,-0.215361,-0.003784,-0.214547
0.800000,0.130020,0.477230,-0.004334,-0.243051,-0.004343,-0.241998
0.900000,0.146650,0.553640,-0.004888,-0.281967,-0.004900,-0.280588
1.000000,0.163310,0.584570,-0.005444,-0.297719,-0.005459,-0.296098
1.100000,0.180020,0.676430,-0.006001,-0.344503,-0.006019,-0.342436
1.200000,0.196700,0.731590,-0.006557,-0.372596,-0.006578,-0.370153
1.300000,0.213340,0.825950,-0.007111,-0.420653,-0.007137,-0.417661
1.400000,0.229900,0.867980,-0.007663,-0.442059,-0.007693,-0.438671
1.500000,0.246650,0.955130,-0.008222,-0.486444,-0.008256,-0.482444
1.600000,0.263350,1.006760,-0.008778,-0.512739,-0.008817,-0.508238
1.700000,0.279970,1.067600,-0.009332,-0.543724,-0.009376,-0.538650
1.800000,0.296610,1.126810,-0.009887,-0.573880,-0.009936,-0.568206
1.900000,0.313270,1.209610,-0.010442,-0.616049,-0.010497,-0.609616
2.000000,0.329930,1.296410,-0.010998,-0.660256,-0.011059,-0.652995
2.100000,0.346630,1.353850,-0.011554,-0.689510,-0.011622,-0.681543
2.200000,0.363270,1.397400,-0.012109,-0.711690,-0.012183,-0.703072
2.300000,0.379870,1.508870,-0.012662,-0.768461,-0.012743,-0.758731
2.400000,0.396550,1.582190,-0.013218,-0.805803,-0.013306,-0.795151
2.500000,0.413290,1.614640,-0.013776,-0.822329,-0.013872,-0.811001
2.600000,0.430010,1.718260,-0.014334,-0.875103,-0.014437,-0.862559
2.700000,0.446570,1.772720,-0.014886,-0.902839,-0.014998,-0.889400
2.800000,0.463290,1.852540,-0.015443,-0.943491,-0.015563,-0.928921
2.900000,0.479960,1.952490,-0.015999,-0.994395,-0.016128,-0.978486
3.000000,0.496630,1.988920,-0.016554,-1.012949,-0.016693,-0.996180
3.100000,0.513240,2.096520,-0.017108,-1.067749,-0.017256,-1.049482
3.200000,0.529930,2.145020,-0.017664,-1.092450,-0.017822,-1.073152
3.300000,0.546580,2.237440,-0.018219,-1.139519,-0.018387,-1.118758
3.400000,0.563260,2.274080,-0.018775,-1.158179,-0.018954,-1.136434
3.500000,0.579950,2.356520,-0.019332,-1.200166,-0.019521,-1.176965
3.600000,0.596530,2.456260,-0.019884,-1.250963,-0.020085,-1.226088
3.700000,0.613230,2.540260,-0.020441,-1.293744,-0.020653,-1.267298
3.800000,0.629940,2.608230,-0.020998,-1.328361,-0.021222,-1.300468
3.900000,0.646650,2.686530,-0.021555,-1.368238,-0.021791,-1.338746
4.000000,0.663230,2.752300,-0.022108,-1.401735,-0.022356,-1.370746
4.100000,0.679900,2.851490,-0.022663,-1.452252,-0.022924,-1.419339
4.200000,0.696590,2.927310,-0.023220,-1.490867,-0.023493,-1.456249
4.300000,0.713260,2.974470,-0.023775,-1.514885,-0.024063,-1.478868
4.400000,0.729890,3.063370,-0.024330,-1.560162,-0.024631,-1.522203
4.500000,0.746560,3.147900,-0.024885,-1.603212,-0.025200,-1.563316
4.600000,0.763240,3.186280,-0.025441,-1.622759,-0.025771,-1.581474
4.700000,0.779950,3.300490,-0.025998,-1.680926,-0.026342,-1.637224
4.800000,0.796620,3.372870,-0.026554,-1.717789,-0.026913,-1.672174
4.900000,0.813240,3.432610,-0.027108,-1.748214,-0.027482,-1.700823
5.000000,0.829860,3.518670,-0.027662,-1.792044,-0.028052,-1.742472
5.100000,0.846570,3.615220,-0.028219,-1.841216,-0.028625,-1.789259
5.200000,0.863240,3.701390,-0.028775,-1.885102,-0.029197,-1.830859
5.300000,0.879830,3.769460,-0.029328,-1.919770,-0.029766,-1.863468
5.400000,0.896520,3.840120,-0.029884,-1.955757,-0.030340,-1.897311
5.500000,0.913250,3.905820,-0.030442,-1.989218,-0.030915,-1.928663
5.600000,0.929930,4.023140,-0.030998,-2.048968,-0.031488,-1.985455
5.700000,0.946590,4.045980,-0.031553,-2.060601,-0.032062,-1.995583
5.800000,0.963270,4.163600,-0.032109,-2.120504,-0.032636,-2.052417
5.900000,0.979970,4.239180,-0.032666,-2.158997,-0.033211,-2.088472
6.000000,0.996650,4.326250,-0.033222,-2.203341,-0.033786,-2.130142
6.100000,1.013300,4.370940,-0.033777,-2.226101,-0.034360,-2.150911
6.200000,1.029930,4.476420,-0.034331,-2.279822,-0.034934,-2.201553
6.300000,1.046610,4.530330,-0.034887,-2.307278,-0.035510,-2.226784
6.400000,1.063290,4.614210,-0.035443,-2.349998,-0.036086,-2.266707
6.500000,1.079980,4.713110,-0.035999,-2.400367,-0.036663,-2.313956
6.600000,1.096570,4.830790,-0.036552,-2.460301,-0.037237,-2.370371
6.700000,1.113230,4.894590,-0.037108,-2.492794,-0.037814,-2.400292
6.800000,1.129960,4.940900,-0.037665,-2.516380,-0.038393,-2.421599
6.900000,1.146620,5.054590,-0.038221,-2.574282,-0.038970,-2.475891
7.000000,1.163280,5.100250,-0.038776,-2.597536,-0.039548,-2.496814
7.100000,1.179870,5.178820,-0.039329,-2.637551,-0.040123,-2.533819
7.200000,1.196560,5.235300,-0.039885,-2.666316,-0.040703,-2.559969
7.300000,1.213250,5.322300,-0.040442,-2.710625,-0.041282,-2.601003
7.400000,1.230000,5.386650,-0.041000,-2.743398,-0.041864,-2.630919
7.500000,1.246550,5.498220,-0.041552,-2.800220,-0.042440,-2.683867
7.600000,1.263180,5.563690,-0.042106,-2.833564,-0.043018,-2.714254
7.700000,1.279930,5.688250,-0.042664,-2.897002,-0.043601,-2.773403
7.800000,1.296590,5.749600,-0.043220,-2.928247,-0.044181,-2.801689
7.900000,1.313230,5.808980,-0.043774,-2.958489,-0.044761,-2.828983
8.000000,1.329910,5.900710,-0.044330,-3.005207,-0.045343,-2.871985
8.100000,1.346600,5.990380,-0.044887,-3.050875,-0.045925,-2.913932
8.200000,1.363300,6.077460,-0.045443,-3.095225,-0.046508,-2.954568
8.300000,1.379940,6.115110,-0.045998,-3.114400,-0.047090,-2.971144
8.400000,1.396590,6.217900,-0.046553,-3.166750,-0.047671,-3.019329
8.500000,1.413280,6.291020,-0.047109,-3.203990,-0.048255,-3.053052
8.600000,1.429930,6.361890,-0.047664,-3.240084,-0.048838,-3.085648
8.700000,1.446610,6.439280,-0.048220,-3.279498,-0.049422,-3.121360
8.800000,1.463240,6.524000,-0.048775,-3.322646,-0.050004,-3.160585
8.900000,1.479850,6.577040,-0.049328,-3.349659,-0.050587,-3.184426
9.000000,1.496550,6.711420,-0.049885,-3.418098,-0.051172,-3.247586
9.100000,1.513220,6.760410,-0.050441,-3.443049,-0.051757,-3.269379
9.200000,1.529860,6.867010,-0.050995,-3.497339,-0.052342,-3.318991
9.300000,1.546510,6.932310,-0.051550,-3.530596,-0.052927,-3.348593
9.400000,1.563250,6.989770,-0.052108,-3.559861,-0.053515,-3.374362
9.500000,1.579950,7.092930,-0.052665,-3.612400,-0.054102,-3.422153
9.600000,1.596590,7.205410,-0.053220,-3.669685,-0.054688,-3.474386
9.700000,1.613220,7.240620,-0.053774,-3.687617,-0.055274,-3.489320
9.800000,1.629910,7.370600,-0.054330,-3.753816,-0.055862,-3.549870
9.900000,1.646600,7.388230,-0.054887,-3.762795,-0.056450,-3.556267
10.000000,1.663280,7.482360,-0.055443,-3.810735,-0.057039,-3.599457
10.100000,1.679920,7.585490,-0.055997,-3.863258,-0.057626,-3.646926
10.200000,1.696590,7.655620,-0.056553,-3.898975,-0.058215,-3.678477
10.300000,1.713270,7.692140,-0.057109,-3.917575,-0.058805,-3.693846
10.400000,1.729950,7.819640,-0.057665,-3.982510,-0.059394,-3.752859
10.500000,1.746590,7.875870,-0.058220,-4.011148,-0.059983,-3.777620
10.600000,1.763250,7.959950,-0.058775,-4.053969,-0.060573,-3.815697
10.700000,1.779980,8.082480,-0.059333,-4.116373,-0.061166,-3.872138
10.800000,1.796660,8.113110,-0.059889,-4.131973,-0.061757,-3.884515
10.900000,1.813300,8.236690,-0.060443,-4.194912,-0.062347,-3.941357
11.000000,1.829950,8.262090,-0.060998,-4.207848,-0.062938,-3.951176
11.100000,1.846600,8.366810,-0.061553,-4.261181,-0.063529,-3.998891
11.200000,1.863310,8.450410,-0.062110,-4.303758,-0.064123,-4.036451
11.300000,1.879930,8.546520,-0.062664,-4.352707,-0.064714,-4.079947
11.400000,1.896520,8.644080,-0.063217,-4.402394,-0.065304,-4.124086
11.500000,1.913210,8.720300,-0.063774,-4.441212,-0.065898,-4.157980
11.600000,1.929950,8.790200,-0.064332,-4.476812,-0.066494,-4.188811
11.700000,1.946650,8.880110,-0.064888,-4.522603,-0.067089,-4.229139
11.800000,1.963270,8.944480,-0.065442,-4.555386,-0.067682,-4.257271
11.900000,1.979850,9.015660,-0.065995,-4.591638,-0.068273,-4.288613
12.000000,1.996520,9.094730,-0.066551,-4.631908,-0.068869,-4.323651
12.100000,2.013280,9.196470,-0.067109,-4.683724,-0.069467,-4.369402
12.200000,2.029970,9.256670,-0.067666,-4.714383,-0.070064,-4.395381
12.300000,2.046590,9.342490,-0.068220,-4.758091,-0.070658,-4.433496
12.400000,2.063220,9.416600,-0.068774,-4.795835,-0.071253,-4.466006
12.500000,2.079900,9.489950,-0.069330,-4.833192,-0.071851,-4.498107
12.600000,2.096570,9.582790,-0.069886,-4.880475,-0.072448,-4.539400
12.700000,2.113230,9.642870,-0.070441,-4.911073,-0.073045,-4.565132
12.800000,2.129920,9.736080,-0.070997,-4.958545,-0.073644,-4.606501
12.900000,2.146570,9.801530,-0.071552,-4.991878,-0.074241,-4.634698
13.000000,2.163260,9.901810,-0.072109,-5.042950,-0.074841,-4.679310
13.100000,2.179900,10.000440,-0.072663,-5.093182,-0.075439,-4.723095
13.200000,2.196550,10.062360,-0.073218,-5.124718,-0.076037,-4.749495
13.300000,2.213220,10.149630,-0.073774,-5.169164,-0.076637,-4.787814
13.400000,2.229910,10.223560,-0.074330,-5.206816,-0.077238,-4.819792
13.500000,2.246540,10.330910,-0.074885,-5.261489,-0.077837,-4.867484
13.600000,2.263110,10.408580,-0.075437,-5.301046,-0.078434,-4.901151
13.700000,2.279880,10.493800,-0.075996,-5.344448,-0.079039,-4.938292
13.800000,2.296610,10.564910,-0.076554,-5.380664,-0.079643,-4.968755
13.900000,2.313290,10.656920,-0.077110,-5.427525,-0.080245,-5.009010
14.000000,2.329920,10.771990,-0.077664,-5.486129,-0.080846,-5.060055
14.100000,2.346620,10.877270,-0.078221,-5.539748,-0.081449,-5.106425
14.200000,2.363290,10.935680,-0.078776,-5.569496,-0.082052,-5.130752
14.300000,2.380010,11.047380,-0.079334,-5.626384,-0.082658,-5.180023
14.400000,2.396630,11.114770,-0.079888,-5.660706,-0.083260,-5.208485
14.500000,2.413240,11.245380,-0.080441,-5.727225,-0.083861,-5.266519
14.600000,2.429910,11.282940,-0.080997,-5.746354,-0.084466,-5.280917
14.700000,2.446580,11.393000,-0.081553,-5.802407,-0.085071,-5.329205
14.800000,2.463270,11.486030,-0.082109,-5.849787,-0.085677,-5.369467
14.900000,2.479870,11.586400,-0.082662,-5.900905,-0.086280,-5.413122
15.000000,2.496580,11.632410,-0.083219,-5.924338,-0.086887,-5.431318
15.100000,2.513260,11.750120,-0.083775,-5.984287,-0.087494,-5.482951
15.200000,2.530010,11.846820,-0.084334,-6.033536,-0.088103,-5.524706
15.300000,2.546580,11.924180,-0.084886,-6.072935,-0.088707,-5.557428
15.400000,2.563280,12.011180,-0.085443,-6.117244,-0.089315,-5.594570
15.500000,2.579930,12.070480,-0.085998,-6.147445,-0.089922,-5.618779
15.600000,2.596620,12.170800,-0.086554,-6.198538,-0.090531,-5.662029
15.700000,2.613320,12.282110,-0.087111,-6.255227,-0.091141,-5.710330
15.800000,2.629880,12.351800,-0.087663,-6.290720,-0.091745,-5.739259
15.900000,2.646570,12.455990,-0.088219,-6.343784,-0.092355,-5.784141
16.000000,2.663270,12.524310,-0.088776,-6.378579,-0.092966,-5.812316
16.100000,2.679940,12.631850,-0.089331,-6.433348,-0.093576,-5.858649
16.200000,2.696550,12.710120,-0.089885,-6.473211,-0.094184,-5.891366
16.300000,2.713220,12.815920,-0.090441,-6.527094,-0.094795,-5.936780
16.400000,2.729910,12.899210,-0.090997,-6.569514,-0.095407,-5.971708
16.500000,2.746580,13.006210,-0.091553,-6.624008,-0.096018,-6.017563
16.600000,2.763240,13.099310,-0.092108,-6.671424,-0.096630,-6.056932
16.700000,2.779900,13.153710,-0.092663,-6.699129,-0.097242,-6.078366
16.800000,2.796560,13.247330,-0.093219,-6.746810,-0.097854,-6.117881
16.900000,2.813240,13.376570,-0.093775,-6.812631,-0.098467,-6.173779
17.000000,2.829950,13.441350,-0.094332,-6.845623,-0.099082,-6.199864
17.100000,2.846520,13.561070,-0.094884,-6.906596,-0.099692,-6.251271
17.200000,2.863200,13.626100,-0.095440,-6.939716,-0.100307,-6.277389
17.300000,2.879910,13.721800,-0.095997,-6.988455,-0.100923,-6.317585
17.400000,2.896570,13.795020,-0.096552,-7.025746,-0.101537,-6.347394
17.500000,2.913190,13.906650,-0.097106,-7.082599,-0.102150,-6.394833
17.600000,2.929900,14.002470,-0.097663,-7.131399,-0.102768,-6.434923
17.700000,2.946600,14.085210,-0.098220,-7.173539,-0.103385,-6.468954
17.800000,2.963250,14.189990,-0.098775,-7.226903,-0.104000,-6.513065
17.900000,2.979890,14.270440,-0.099330,-7.267875,-0.104616,-6.545960
18.000000,2.996550,14.352250,-0.099885,-7.309541,-0.105233,-6.579427
18.100000,3.013260,14.464500,-0.100442,-7.366709,-0.105852,-6.626782
18.200000,3.029920,14.514500,-0.100997,-7.392174,-0.106469,-6.645584
18.300000,3.046580,14.637600,-0.101553,-7.454868,-0.107087,-6.697807
18.400000,3.063220,14.744210,-0.102107,-7.509164,-0.107705,-6.742424
18.500000,3.079900,14.810750,-0.102663,-7.543053,-0.108324,-6.768658
18.600000,3.096640,14.909360,-0.103221,-7.593275,-0.108946,-6.809487
18.700000,3.113330,15.017580,-0.103778,-7.648391,-0.109567,-6.854659
18.800000,3.129910,15.084640,-0.104330,-7.682544,-0.110184,-6.881022
18.900000,3.146560,15.160520,-0.104885,-7.721189,-0.110803,-6.911350
19.000000,3.163280,15.288750,-0.105443,-7.786496,-0.111426,-6.965467
19.100000,3.179950,15.393280,-0.105998,-7.839733,-0.112048,-7.008734
19.200000,3.196640,15.443220,-0.106555,-7.865167,-0.112670,-7.027097
19.300000,3.213280,15.550850,-0.107109,-7.919983,-0.113291,-7.071679
19.400000,3.229950,15.646680,-0.107665,-7.968789,-0.113914,-7.110829
19.500000,3.246570,15.762980,-0.108219,-8.028020,-0.114535,-7.159236
19.600000,3.263260,15.836150,-0.108775,-8.065285,-0.115159,-7.187981
19.700000,3.279890,15.908390,-0.109330,-8.102076,-0.115781,-7.216279
19.800000,3.296550,16.009140,-0.109885,-8.153388,-0.116405,-7.257453
19.900000,3.313230,16.126310,-0.110441,-8.213062,-0.117029,-7.306003
20.000000,3.329930,16.200100,-0.110998,-8.250643,-0.117655,-7.334841
20.100000,3.346560,16.317290,-0.111552,-8.310328,-0.118279,-7.383294
20.200000,3.363190,16.427040,-0.112106,-8.366223,-0.118903,-7.428316
20.300000,3.379950,16.456480,-0.112665,-8.381216,-0.119533,-7.436947
20.400000,3.396650,16.572100,-0.113222,-8.440101,-0.120160,-7.484499
20.500000,3.413280,16.662150,-0.113776,-8.485963,-0.120786,-7.520464
20.600000,3.429920,16.768090,-0.114331,-8.539918,-0.121412,-7.563544
20.700000,3.446610,16.881470,-0.114887,-8.597662,-0.122040,-7.609902
20.800000,3.463300,16.956550,-0.115443,-8.635900,-0.122669,-7.638943
20.900000,3.480000,17.091170,-0.116000,-8.704461,-0.123298,-7.694744
21.000000,3.496570,17.147940,-0.116552,-8.733374,-0.123923,-7.715479
21.100000,3.513220,17.263890,-0.117107,-8.792427,-0.124552,-7.762769
21.200000,3.529920,17.344880,-0.117664,-8.833675,-0.125182,-7.794269
21.300000,3.546640,17.432920,-0.118221,-8.878513,-0.125814,-7.828884
21.400000,3.563280,17.530320,-0.118776,-8.928119,-0.126443,-7.867672
21.500000,3.579910,17.628100,-0.119330,-8.977918,-0.127073,-7.906580
21.600000,3.596540,17.741280,-0.119885,-9.035560,-0.127702,-7.952335
21.700000,3.613200,17.860800,-0.120440,-9.096431,-0.128333,-8.000857
21.800000,3.629850,17.946820,-0.120995,-9.140240,-0.128965,-8.034317
21.900000,3.646540,18.023920,-0.121551,-9.179507,-0.129598,-8.063726
22.000000,3.663270,18.093550,-0.122109,-9.214969,-0.130233,-8.089739
22.100000,3.679980,18.212260,-0.122666,-9.275428,-0.130868,-8.137648
22.200000,3.696620,18.319930,-0.123221,-9.330264,-0.131500,-8.180582
22.300000,3.713240,18.409770,-0.123775,-9.376019,-0.132132,-8.215505
22.400000,3.729910,18.493470,-0.124330,-9.418647,-0.132766,-8.247623
22.500000,3.746560,18.551200,-0.124885,-9.448049,-0.133400,-8.268126
22.600000,3.763250,18.684950,-0.125442,-9.516167,-0.134036,-8.322443
22.700000,3.779890,18.745220,-0.125996,-9.546862,-0.134671,-8.343993
22.800000,3.796540,18.891740,-0.126551,-9.621484,-0.135306,-8.403873
22.900000,3.813250,18.974130,-0.127108,-9.663445,-0.135944,-8.435141
23.000000,3.829960,19.073110,-0.127665,-9.713855,-0.136582,-8.473733
23.100000,3.846600,19.160100,-0.128220,-9.758159,-0.137218,-8.506968
23.200000,3.863210,19.232690,-0.128774,-9.795129,-0.137853,-8.533774
23.300000,3.879930,19.343530,-0.129331,-9.851579,-0.138493,-8.577464
23.400000,3.896630,19.454740,-0.129888,-9.908218,-0.139133,-8.621262
23.500000,3.913280,19.552200,-0.130443,-9.957854,-0.139771,-8.658925
23.600000,3.929920,19.627340,-0.130997,-9.996122,-0.140409,-8.686657
23.700000,3.946560,19.757790,-0.131552,-10.062560,-0.141048,-8.738810
23.800000,3.963250,19.817280,-0.132108,-10.092858,-0.141688,-8.759507
23.900000,3.979980,19.919660,-0.132666,-10.145000,-0.142331,-8.799103
24.000000,3.996630,20.036880,-0.133221,-10.204699,-0.142971,-8.845219
24.100000,4.013280,20.110160,-0.133776,-10.242020,-0.143612,-8.871884
24.200000,4.029960,20.208730,-0.134332,-10.292222,-0.144254,-8.909647
24.300000,4.046640,20.288740,-0.134888,-10.332970,-0.144896,-8.939177
24.400000,4.063340,20.413220,-0.135445,-10.396368,-0.145540,-8.988235
24.500000,4.079910,20.510600,-0.135997,-10.445963,-0.146179,-9.025343
24.600000,4.096570,20.616340,-0.136552,-10.499816,-0.146822,-9.066041
24.700000,4.113290,20.699420,-0.137110,-10.542128,-0.147468,-9.096700
24.800000,4.129920,20.824200,-0.137664,-10.605678,-0.148110,-9.145658
24.900000,4.146570,20.904960,-0.138219,-10.646809,-0.148754,-9.175217
25.000000,4.163250,20.988860,-0.138775,-10.689539,-0.149399,-9.206098
25.100000,4.179900,21.112350,-0.139330,-10.752432,-0.150044,-9.254295
25.200000,4.196590,21.226610,-0.139886,-10.810624,-0.150691,-9.298365
25.300000,4.213210,21.299240,-0.140440,-10.847614,-0.151335,-9.324171
25.400000,4.229870,21.380480,-0.140996,-10.888989,-0.151981,-9.353689
25.500000,4.246560,21.466490,-0.141552,-10.932794,-0.152629,-9.385235
25.600000,4.263330,21.585310,-0.142111,-10.993308,-0.153281,-9.431038
25.700000,4.279970,21.670670,-0.142666,-11.036782,-0.153927,-9.462212
25.800000,4.296530,21.792720,-0.143218,-11.098941,-0.154571,-9.509377
25.900000,4.313240,21.865530,-0.143775,-11.136023,-0.155222,-9.534945
26.000000,4.329880,21.993530,-0.144329,-11.201213,-0.155870,-9.584549
26.100000,4.346570,22.054630,-0.144886,-11.232331,-0.156520,-9.604927
26.200000,4.363240,22.137760,-0.145441,-11.274669,-0.157170,-9.634866
26.300000,4.379900,22.250480,-0.145997,-11.332076,-0.157820,-9.677631
26.400000,4.396560,22.365310,-0.146552,-11.390559,-0.158471,-9.721250
26.500000,4.413220,22.461350,-0.147107,-11.439472,-0.159122,-9.756641
26.600000,4.429890,22.564880,-0.147663,-11.492199,-0.159773,-9.795226
26.700000,4.446520,22.629250,-0.148217,-11.524982,-0.160424,-9.816780
26.800000,4.463210,22.771340,-0.148774,-11.597348,-0.161077,-9.871968
26.900000,4.479890,22.856450,-0.149330,-11.640694,-0.161731,-9.902393
27.000000,4.496590,22.947530,-0.149886,-11.687081,-0.162385,-9.935347
27.100000,4.513180,23.032380,-0.150439,-11.730295,-0.163036,-9.965597
27.200000,4.529890,23.142380,-0.150996,-11.786317,-0.163692,-10.006627
27.300000,4.546610,23.216780,-0.151554,-11.824209,-0.164348,-10.032207
27.400000,4.563290,23.340040,-0.152110,-11.886985,-0.165004,-10.078859
27.500000,4.579910,23.432850,-0.152664,-11.934253,-0.165658,-10.112326
27.600000,4.596560,23.536840,-0.153219,-11.987214,-0.166313,-10.150549
27.700000,4.613260,23.659680,-0.153775,-12.049776,-0.166970,-10.196818
27.800000,4.629960,23.715710,-0.154332,-12.078312,-0.167628,-10.214242
27.900000,4.646640,23.844880,-0.154888,-12.144098,-0.168286,-10.263123
28.000000,4.663210,23.932240,-0.155440,-12.188590,-0.168940,-10.293991
28.100000,4.679850,23.985380,-0.155995,-12.215654,-0.169597,-10.310073
28.200000,4.696580,24.104990,-0.156553,-12.276571,-0.170258,-10.354641
28.300000,4.713270,24.205220,-0.157109,-12.327617,-0.170918,-10.390838
28.400000,4.729850,24.290410,-0.157662,-12.371004,-0.171574,-10.420571
28.500000,4.746540,24.419790,-0.158218,-12.436897,-0.172234,-10.469156
28.600000,4.763230,24.510100,-0.158774,-12.482891,-0.172895,-10.500929
28.700000,4.779890,24.593080,-0.159330,-12.525153,-0.173556,-10.529524
28.800000,4.796550,24.733860,-0.159885,-12.596851,-0.174216,-10.582804
28.900000,4.813230,24.837310,-0.160441,-12.649538,-0.174879,-10.620034
29.000000,4.829940,24.902440,-0.160998,-12.682709,-0.175542,-10.640818
29.100000,4.846650,25.035780,-0.161555,-12.750618,-0.176206,-10.690692
29.200000,4.863320,25.100750,-0.162111,-12.783707,-0.176869,-10.711332
29.300000,4.879880,25.202130,-0.162663,-12.835339,-0.177528,-10.747509
29.400000,4.896560,25.304730,-0.163219,-12.887593,-0.178192,-10.784097
29.500000,4.913230,25.425940,-0.163774,-12.949325,-0.178857,-10.828558
29.600000,4.929910,25.528990,-0.164330,-13.001808,-0.179522,-10.865216
29.700000,4.946500,25.618000,-0.164883,-13.047140,-0.180184,-10.895884
29.800000,4.963190,25.716520,-0.165440,-13.097316,-0.180850,-10.930500
29.900000,4.979930,25.837670,-0.165998,-13.159017,-0.181519,-10.974651
30.000000,4.996520,25.911390,-0.166551,-13.196563,-0.182182,-10.998666
30.100000,5.013200,26.042200,-0.167107,-13.263184,-0.182850,-11.046817
30.200000,5.029870,26.079450,-0.167662,-13.282155,-0.183517,-11.055238
30.300000,5.046580,26.229190,-0.168219,-13.358417,-0.184186,-11.111273
30.400000,5.063270,26.342210,-0.168776,-13.415977,-0.184856,-11.151687
30.500000,5.079960,26.428570,-0.169332,-13.459960,-0.185525,-11.180758
30.600000,5.096580,26.506370,-0.169886,-13.499583,-0.186192,-11.206193
30.700000,5.113220,26.608940,-0.170441,-13.551822,-0.186861,-11.242040
30.800000,5.129930,26.724470,-0.170998,-13.610661,-0.187532,-11.283270
30.900000,5.146620,26.819140,-0.171554,-13.658876,-0.188204,-11.315641
31.000000,5.163250,26.937190,-0.172108,-13.718998,-0.188873,-11.357844
31.100000,5.179900,27.052210,-0.172663,-13.777577,-0.189544,-11.398695
31.200000,5.196610,27.126280,-0.173220,-13.815301,-0.190217,-11.422210
31.300000,5.213290,27.219380,-0.173776,-13.862716,-0.190890,-11.453704
31.400000,5.229970,27.318450,-0.174332,-13.913172,-0.191563,-11.487657
31.500000,5.246610,27.443940,-0.174887,-13.977084,-0.192235,-11.532674
31.600000,5.263280,27.536780,-0.175443,-14.024367,-0.192909,-11.563895
31.700000,5.279910,27.646220,-0.175997,-14.080104,-0.193581,-11.602048
31.800000,5.296590,27.717470,-0.176553,-14.116392,-0.194256,-11.624100
31.900000,5.313220,27.844020,-0.177107,-14.180843,-0.194930,-11.669312
32.000000,5.329900,27.919510,-0.177663,-14.219290,-0.195605,-11.693043
32.100000,5.346620,28.064850,-0.178221,-14.293311,-0.196283,-11.745947
32.200000,5.363300,28.151980,-0.178777,-14.337686,-0.196960,-11.774442
32.300000,5.379910,28.241240,-0.179330,-14.383145,-0.197635,-11.803811
32.400000,5.396550,28.394020,-0.179885,-14.460956,-0.198311,-11.859647
32.500000,5.413290,28.441200,-0.180443,-14.484984,-0.198991,-11.871270
32.600000,5.430040,28.589740,-0.181001,-14.560635,-0.199673,-11.925141
32.700000,5.446620,28.693760,-0.181554,-14.613612,-0.200348,-11.960452
32.800000,5.463230,28.751860,-0.182108,-14.643202,-0.201025,-11.976563
32.900000,5.479900,28.885140,-0.182663,-14.711081,-0.201704,-12.023906
33.000000,5.496590,28.983830,-0.183220,-14.761343,-0.202385,-12.056775
33.100000,5.513280,29.095770,-0.183776,-14.818354,-0.203066,-12.095096
33.200000,5.529870,29.184620,-0.184329,-14.863605,-0.203744,-12.123811
33.300000,5.546540,29.275150,-0.184885,-14.909711,-0.204426,-12.153134
33.400000,5.563250,29.397230,-0.185442,-14.971886,-0.205109,-12.195475
33.500000,5.579910,29.487770,-0.185997,-15.017998,-0.205791,-12.224695
33.600000,5.596530,29.639750,-0.186551,-15.095401,-0.206472,-12.279339
33.700000,5.613180,29.691280,-0.187106,-15.121645,-0.207155,-12.292294
33.800000,5.629880,29.801800,-0.187663,-15.177932,-0.207840,-12.329601
33.900000,5.646600,29.939430,-0.188220,-15.248026,-0.208526,-12.378043
34.000000,5.663240,30.006850,-0.188775,-15.282363,-0.209209,-12.397440
34.100000,5.679880,30.121430,-0.189329,-15.340718,-0.209893,-12.436270
34.200000,5.696570,30.258020,-0.189886,-15.410283,-0.210580,-12.484091
34.300000,5.713270,30.334230,-0.190442,-15.449096,-0.211267,-12.506934
34.400000,5.729920,30.460480,-0.190997,-15.513395,-0.211953,-12.550378
34.500000,5.746540,30.551460,-0.191551,-15.559731,-0.212638,-12.579244
34.600000,5.763220,30.722220,-0.192107,-15.646698,-0.213326,-12.640853
34.700000,5.779900,30.761920,-0.192663,-15.666917,-0.214015,-12.648477
34.800000,5.796600,30.865900,-0.193220,-15.719874,-0.214704,-12.682480
34.900000,5.813280,31.000310,-0.193776,-15.788328,-0.215394,-12.728929
35.000000,5.829860,31.120120,-0.194329,-15.849347,-0.216079,-12.769365
35.100000,5.846520,31.157750,-0.194884,-15.868512,-0.216769,-12.775993
35.200000,5.863280,31.296960,-0.195443,-15.939411,-0.217463,-12.824170
35.300000,5.879930,31.404230,-0.195998,-15.994043,-0.218153,-12.859248
35.400000,5.896540,31.486600,-0.196551,-16.035994,-0.218842,-12.884098
35.500000,5.913240,31.617290,-0.197108,-16.102554,-0.219535,-12.928611
35.600000,5.929940,31.702090,-0.197665,-16.145742,-0.220229,-12.954299
35.700000,5.946630,31.826000,-0.198221,-16.208849,-0.220922,-12.995915
35.800000,5.963260,31.958600,-0.198775,-16.276381,-0.221614,-13.041038
35.900000,5.979940,32.077770,-0.199331,-16.337074,-0.222308,-13.080583
36.000000,5.996590,32.144580,-0.199886,-16.371100,-0.223001,-13.098741
36.100000,6.013300,32.253480,-0.200443,-16.426562,-0.223698,-13.133968
36.200000,6.029930,32.374170,-0.200998,-16.488029,-0.224391,-13.173974
36.300000,6.046580,32.488050,-0.201553,-16.546028,-0.225086,-13.211132
36.400000,6.063240,32.589500,-0.202108,-16.597696,-0.225782,-13.243169
36.500000,6.079900,32.699270,-0.202663,-16.653601,-0.226478,-13.278527
36.600000,6.096540,32.798850,-0.203218,-16.704317,-0.227174,-13.309699
36.700000,6.113180,32.901920,-0.203773,-16.756810,-0.227871,-13.342230
36.800000,6.129940,33.022440,-0.204331,-16.818191,-0.228572,-13.381707
36.900000,6.146670,33.124980,-0.204889,-16.870414,-0.229274,-13.413852
37.000000,6.163280,33.242490,-0.205443,-16.930261,-0.229970,-13.452063
37.100000,6.179900,33.314530,-0.205997,-16.966951,-0.230668,-13.471815
37.200000,6.196590,33.479590,-0.206553,-17.051015,-0.231369,-13.529077
37.300000,6.213260,33.567250,-0.207109,-17.095660,-0.232069,-13.555001
37.400000,6.229980,33.702270,-0.207666,-17.164425,-0.232772,-13.599958
37.500000,6.246640,33.795530,-0.208221,-17.211922,-0.233473,-13.628033
37.600000,6.263220,33.877560,-0.208774,-17.253700,-0.234172,-13.651576
37.700000,6.279900,34.024730,-0.209330,-17.328653,-0.234875,-13.701246
37.800000,6.296610,34.104080,-0.209887,-17.369065,-0.235579,-13.723524
37.900000,6.313290,34.221260,-0.210443,-17.428745,-0.236283,-13.760987
38.000000,6.329840,34.331430,-0.210995,-17.484854,-0.236982,-13.795643
38.100000,6.346520,34.442980,-0.211551,-17.541666,-0.237687,-13.830715
38.200000,6.363210,34.564050,-0.212107,-17.603326,-0.238393,-13.869537
38.300000,6.379880,34.668050,-0.212663,-17.656293,-0.239098,-13.901459
38.400000,6.396510,34.756510,-0.213217,-17.701345,-0.239803,-13.927117
38.500000,6.413250,34.922730,-0.213775,-17.786000,-0.240512,-13.983798
38.600000,6.429910,34.971050,-0.214330,-17.810610,-0.241219,-13.993256
38.700000,6.446580,35.108730,-0.214886,-17.880729,-0.241926,-14.038411
38.800000,6.463250,35.213420,-0.215442,-17.934048,-0.242634,-14.070306
38.900000,6.479900,35.312710,-0.215997,-17.984616,-0.243342,-14.099999
39.000000,6.496580,35.436630,-0.216553,-18.047727,-0.244051,-14.139444
39.100000,6.513310,35.520740,-0.217110,-18.090564,-0.244764,-14.162916
39.200000,6.529970,35.721270,-0.217666,-18.192693,-0.245473,-14.232769
39.300000,6.546550,35.806530,-0.218218,-18.236116,-0.246180,-14.256661
39.400000,6.563280,35.920770,-0.218776,-18.294298,-0.246893,-14.291945
39.500000,6.579980,35.994210,-0.219333,-18.331701,-0.247606,-14.310960
39.600000,6.596630,36.133750,-0.219888,-18.402768,-0.248317,-14.356226
39.700000,6.613240,36.263320,-0.220441,-18.468757,-0.249027,-14.397480
39.800000,6.629910,36.342700,-0.220997,-18.509185,-0.249740,-14.418711
39.900000,6.646570,36.454400,-0.221552,-18.566073,-0.250454,-14.452717
40.000000,6.663240,36.600590,-0.222108,-18.640527,-0.251168,-14.500317
40.100000,6.679930,36.690530,-0.222664,-18.686333,-0.251883,-14.525553
40.200000,6.696510,36.836080,-0.223217,-18.760461,-0.252594,-14.572808
40.300000,6.713240,36.906140,-0.223775,-18.796143,-0.253312,-14.590042
40.400000,6.729950,37.049760,-0.224332,-18.869288,-0.254030,-14.636309
40.500000,6.746650,37.136550,-0.224888,-18.913490,-0.254748,-14.660066
40.600000,6.763220,37.249710,-0.225441,-18.971122,-0.255461,-14.694259
40.700000,6.779890,37.370900,-0.225996,-19.032843,-0.256179,-14.731490
40.800000,6.796600,37.494320,-0.226553,-19.095700,-0.256899,-14.769506
40.900000,6.813280,37.583290,-0.227109,-19.141012,-0.257618,-14.793910
41.000000,6.829940,37.727240,-0.227665,-19.214326,-0.258336,-14.839903
41.100000,6.846570,37.848120,-0.228219,-19.275889,-0.259054,-14.876765
41.200000,6.863280,37.895600,-0.228776,-19.300071,-0.259776,-14.884678
41.300000,6.879960,38.044930,-0.229332,-19.376124,-0.260498,-14.932559
41.400000,6.896630,38.167690,-0.229888,-19.438645,-0.261219,-14.969940
41.500000,6.913260,38.255820,-0.230442,-19.483529,-0.261939,-14.993706
41.600000,6.929930,38.405410,-0.230998,-19.559715,-0.262661,-15.041466
41.700000,6.946590,38.486840,-0.231553,-19.601187,-0.263384,-15.062473
41.800000,6.963270,38.639120,-0.232109,-19.678742,-0.264107,-15.111129
41.900000,6.979870,38.735860,-0.232662,-19.728012,-0.264828,-15.138046
42.000000,6.996480,38.838410,-0.233216,-19.780240,-0.265550,-15.167171
42.100000,7.013260,38.960150,-0.233775,-19.842241,-0.266280,-15.203615
42.200000,7.029930,39.069820,-0.234331,-19.898096,-0.267005,-15.235355
42.300000,7.046580,39.197490,-0.234886,-19.963118,-0.267730,-15.274061
42.400000,7.063230,39.352060,-0.235441,-20.041840,-0.268456,-15.323169
42.500000,7.079930,39.427820,-0.235998,-20.080424,-0.269184,-15.341491
42.600000,7.096580,39.563300,-0.236553,-20.149423,-0.269911,-15.383023
42.700000,7.113270,39.620200,-0.237109,-20.178402,-0.270640,-15.393921
42.800000,7.129900,39.772620,-0.237663,-20.256029,-0.271367,-15.441914
42.900000,7.146590,39.870670,-0.238220,-20.305965,-0.272097,-15.468685
43.000000,7.163300,40.032920,-0.238777,-20.388599,-0.272828,-15.520277
43.100000,7.179960,40.158650,-0.239332,-20.452632,-0.273558,-15.557663
43.200000,7.196570,40.282850,-0.239886,-20.515887,-0.274286,-15.594420
43.300000,7.213230,40.388040,-0.240441,-20.569460,-0.275017,-15.623718
43.400000,7.229930,40.518540,-0.240998,-20.635923,-0.275750,-15.662714
43.500000,7.246610,40.579530,-0.241554,-20.666985,-0.276483,-15.674799
43.600000,7.263230,40.718780,-0.242108,-20.737904,-0.277214,-15.717099
43.700000,7.279840,40.823750,-0.242661,-20.791365,-0.277945,-15.746105
43.800000,7.296630,40.974360,-0.243221,-20.868070,-0.278684,-15.792517
43.900000,7.313320,41.073600,-0.243777,-20.918613,-0.279419,-15.819129
44.000000,7.329900,41.198190,-0.244330,-20.982066,-0.280151,-15.855518
44.100000,7.346540,41.315370,-0.244885,-21.041745,-0.280885,-15.888944
44.200000,7.363190,41.414310,-0.245440,-21.092135,-0.281620,-15.915288
44.300000,7.379890,41.525820,-0.245996,-21.148926,-0.282358,-15.946368
44.400000,7.396600,41.644180,-0.246553,-21.209207,-0.283097,-15.980006
44.500000,7.413240,41.753530,-0.247108,-21.264898,-0.283833,-16.010172
44.600000,7.429890,41.895450,-0.247663,-21.337177,-0.284571,-16.052748
44.700000,7.446570,42.017910,-0.248219,-21.399546,-0.285310,-16.087772
44.800000,7.463260,42.135530,-0.248775,-21.459449,-0.286051,-16.120868
44.900000,7.479940,42.260730,-0.249331,-21.523213,-0.286791,-16.156802
45.000000,7.496590,42.383000,-0.249886,-21.585485,-0.287531,-16.191567
45.100000,7.513260,42.481400,-0.250442,-21.635599,-0.288272,-16.217137
45.200000,7.529910,42.629530,-0.250997,-21.711041,-0.289012,-16.261635
45.300000,7.546590,42.769350,-0.251553,-21.782251,-0.289755,-16.302860
45.400000,7.563240,42.880000,-0.252108,-21.838605,-0.290497,-16.332918
45.500000,7.579890,42.968710,-0.252663,-21.883784,-0.291239,-16.354562
45.600000,7.596570,43.097950,-0.253219,-21.949606,-0.291983,-16.391548
45.700000,7.613260,43.196530,-0.253775,-21.999812,-0.292729,-16.416802
45.800000,7.629870,43.362400,-0.254329,-22.084289,-0.293471,-16.467614
45.900000,7.646570,43.460750,-0.254886,-22.134378,-0.294218,-16.492642
46.000000,7.663250,43.552430,-0.255442,-22.181070,-0.294964,-16.515101
46.100000,7.679980,43.694320,-0.255999,-22.253334,-0.295713,-16.556496
46.200000,7.696560,43.830740,-0.256552,-22.322813,-0.296456,-16.595850
46.300000,7.713180,43.936920,-0.257106,-22.376890,-0.297202,-16.623657
46.400000,7.729900,44.034750,-0.257663,-22.426714,-0.297952,-16.648172
46.500000,7.746640,44.193630,-0.258221,-22.507631,-0.298704,-16.695680
46.600000,7.763300,44.339650,-0.258777,-22.581998,-0.299453,-16.738304
46.700000,7.779920,44.460470,-0.259331,-22.643531,-0.300201,-16.771369
46.800000,7.796560,44.544980,-0.259885,-22.686572,-0.300950,-16.790665
46.900000,7.813240,44.700490,-0.260441,-22.765773,-0.301702,-16.836624
47.000000,7.829930,44.803250,-0.260998,-22.818108,-0.302454,-16.862635
47.100000,7.846580,44.907480,-0.261553,-22.871192,-0.303205,-16.889171
47.200000,7.863230,45.062470,-0.262108,-22.950128,-0.303957,-16.934723
47.300000,7.879940,45.145340,-0.262665,-22.992333,-0.304712,-16.953059
47.400000,7.896640,45.308570,-0.263221,-23.075465,-0.305468,-17.001510
47.500000,7.913290,45.440200,-0.263776,-23.142504,-0.306221,-17.038059
47.600000,7.929930,45.539440,-0.264331,-23.193046,-0.306975,-17.062405
47.700000,7.946590,45.636150,-0.264886,-23.242300,-0.307730,-17.085733
47.800000,7.963300,45.802060,-0.265443,-23.326798,-0.308488,-17.134855
47.900000,7.979960,45.926910,-0.265999,-23.390383,-0.309244,-17.168572
48.000000,7.996590,46.011530,-0.266553,-23.433480,-0.310000,-17.187215
48.100000,8.013250,46.155920,-0.267108,-23.507017,-0.310757,-17.228097
48.200000,8.029920,46.274720,-0.267664,-23.567521,-0.311516,-17.259344
48.300000,8.046610,46.420890,-0.268220,-23.641965,-0.312276,-17.300709
48.400000,8.063250,46.526300,-0.268775,-23.695650,-0.313034,-17.326852
48.500000,8.079900,46.652230,-0.269330,-23.759786,-0.313793,-17.360563
48.600000,8.096580,46.793060,-0.269886,-23.831510,-0.314555,-17.399719
48.700000,8.113300,46.877730,-0.270443,-23.874632,-0.315318,-17.417897
48.800000,8.129950,47.021950,-0.270998,-23.948082,-0.316079,-17.458192
48.900000,8.146520,47.164680,-0.271551,-24.020774,-0.316837,-17.497917
49.000000,8.163250,47.295440,-0.272108,-24.087370,-0.317603,-17.532996
49.100000,8.179920,47.373210,-0.272664,-24.126978,-0.318367,-17.548419
49.200000,8.196610,47.508850,-0.273220,-24.196059,-0.319132,-17.585203
49.300000,8.213260,47.638690,-0.273775,-24.262186,-0.319896,-17.619798
49.400000,8.229940,47.770150,-0.274331,-24.329138,-0.320662,-17.654893
49.500000,8.246580,47.897640,-0.274886,-24.394068,-0.321426,-17.688480
49.600000,8.263310,48.007560,-0.275444,-24.450050,-0.322196,-17.715438
49.700000,8.279970,48.164940,-0.275999,-24.530203,-0.322963,-17.759891
49.800000,8.296580,48.290660,-0.276553,-24.594231,-0.323728,-17.792631
49.900000,8.313250,48.420830,-0.277108,-24.660526,-0.324496,-17.826889
50.000000,8.329940,48.583400,-0.277665,-24.743322,-0.325266,-17.872976
50.100000,8.346590,48.659350,-0.278220,-24.782003,-0.326034,-17.887163
50.200000,8.363180,48.811200,-0.278773,-24.859340,-0.326801,-17.929236
50.300000,8.379890,48.948380,-0.279330,-24.929205,-0.327573,-17.965739
50.400000,8.396580,49.079620,-0.279886,-24.996045,-0.328346,-18.000002
50.500000,8.413270,49.206550,-0.280442,-25.060690,-0.329119,-18.032612
50.600000,8.429870,49.313550,-0.280996,-25.115185,-0.329888,-18.057927
50.700000,8.446590,49.437790,-0.281553,-25.178460,-0.330663,-18.089389
50.800000,8.463310,49.582470,-0.282110,-25.252145,-0.331439,-18.128254
50.900000,8.479970,49.707730,-0.282666,-25.315939,-0.332213,-18.159992
51.000000,8.496590,49.838960,-0.283220,-25.382774,-0.332986,-18.193873
51.100000,8.513230,49.938230,-0.283774,-25.433332,-0.333760,-18.216005
51.200000,8.529860,50.076340,-0.284329,-25.503671,-0.334534,-18.252246
51.300000,8.546590,50.215130,-0.284886,-25.574356,-0.335314,-18.288571
51.400000,8.563270,50.361800,-0.285442,-25.649054,-0.336092,-18.327728
51.500000,8.579840,50.454690,-0.285995,-25.696363,-0.336865,-18.347340
51.600000,8.596610,50.654620,-0.286554,-25.798186,-0.337648,-18.405621
51.700000,8.613270,50.717230,-0.287109,-25.830073,-0.338427,-18.414027
51.800000,8.629960,50.860860,-0.287665,-25.903223,-0.339207,-18.451764
51.900000,8.646620,50.992650,-0.288221,-25.970343,-0.339987,-18.485154
52.000000,8.663290,51.147090,-0.288776,-26.048999,-0.340768,-18.526665
52.100000,8.679960,51.275430,-0.289332,-26.114362,-0.341550,-18.558641
52.200000,8.696630,51.385520,-0.289888,-26.170430,-0.342332,-18.583945
52.300000,8.713290,51.538790,-0.290443,-26.248490,-0.343114,-18.624800
52.400000,8.729870,51.667120,-0.290996,-26.313848,-0.343894,-18.656632
52.500000,8.746580,51.813850,-0.291553,-26.388577,-0.344680,-18.694917
52.600000,8.763260,51.918200,-0.292109,-26.441722,-0.345465,-18.717866
52.700000,8.779930,52.071550,-0.292664,-26.519823,-0.346250,-18.758416
52.800000,8.796540,52.208020,-0.293218,-26.589326,-0.347033,-18.792857
52.900000,8.813250,52.308850,-0.293775,-26.640679,-0.347821,-18.814313
53.000000,8.829930,52.448380,-0.294331,-26.711741,-0.348609,-18.849647
53.100000,8.846630,52.589360,-0.294888,-26.783541,-0.349398,-18.885405
53.200000,8.863290,52.719620,-0.295443,-26.849882,-0.350186,-18.917272
53.300000,8.879940,52.843680,-0.295998,-26.913065,-0.350974,-18.946852
53.400000,8.896630,52.994340,-0.296554,-26.989796,-0.351765,-18.985855
53.500000,8.913310,53.142420,-0.297110,-27.065212,-0.352555,-19.023858
53.600000,8.930010,53.252690,-0.297667,-27.121372,-0.353348,-19.048235
53.700000,8.946580,53.367500,-0.298219,-27.179845,-0.354134,-19.074289
53.800000,8.963210,53.553860,-0.298774,-27.274757,-0.354925,-19.125778
53.900000,8.979900,53.669950,-0.299330,-27.333881,-0.355718,-19.152030
54.000000,8.996580,53.835100,-0.299886,-27.417991,-0.356512,-19.195720
54.100000,9.013210,53.928580,-0.300440,-27.465600,-0.357304,-19.213826
54.200000,9.029890,54.090480,-0.300996,-27.548055,-0.358099,-19.256192
54.300000,9.046640,54.239830,-0.301555,-27.624119,-0.358898,-19.293937
54.400000,9.063220,54.375970,-0.302107,-27.693454,-0.359690,-19.327059
54.500000,9.079830,54.485790,-0.302661,-27.749385,-0.360484,-19.350728
54.600000,9.096520,54.637950,-0.303217,-27.826879,-0.361282,-19.389287
54.700000,9.113210,54.749550,-0.303774,-27.883717,-0.362080,-19.413378
54.800000,9.129900,54.900360,-0.304330,-27.960524,-0.362880,-19.451298
54.900000,9.146610,55.032450,-0.304887,-28.027797,-0.363681,-19.482486
55.000000,9.163220,55.155610,-0.305441,-28.090522,-0.364478,-19.510534
55.100000,9.179940,55.322760,-0.305998,-28.175650,-0.365280,-19.553958
55.200000,9.196650,55.449320,-0.306555,-28.240107,-0.366083,-19.582961
55.300000,9.213280,55.616930,-0.307109,-28.325470,-0.366883,-19.626454
55.400000,9.229880,55.694340,-0.307663,-28.364894,-0.367682,-19.638075
55.500000,9.246530,55.883950,-0.308218,-28.461462,-0.368484,-19.689137
55.600000,9.263250,56.000640,-0.308775,-28.520892,-0.369290,-19.714353
55.700000,9.279930,56.170930,-0.309331,-28.607620,-0.370095,-19.758396
55.800000,9.296560,56.270500,-0.309885,-28.658330,-0.370898,-19.777534
55.900000,9.313200,56.417200,-0.310440,-28.733044,-0.371702,-19.813158
56.000000,9.329890,56.558280,-0.310996,-28.804895,-0.372509,-19.846679
56.100000,9.346580,56.696460,-0.311553,-28.875270,-0.373316,-19.879103
56.200000,9.363260,56.792960,-0.312109,-28.924417,-0.374124,-19.896856
56.300000,9.379900,57.001010,-0.312663,-29.030376,-0.374931,-19.953642
56.400000,9.396570,57.147740,-0.313219,-29.105105,-0.375740,-19.988833
56.500000,9.413260,57.232990,-0.313775,-29.148522,-0.376550,-20.002435
56.600000,9.429940,57.420010,-0.314331,-29.243771,-0.377361,-20.051537
56.700000,9.446550,57.524120,-0.314885,-29.296794,-0.378169,-20.071673
56.800000,9.463220,57.706760,-0.315441,-29.389812,-0.378980,-20.119070
56.900000,9.479900,57.836420,-0.315997,-29.455847,-0.379792,-20.147897
