Repository: abubakardawood/tissue-phantom-material-database

Title:
A Database of Silicone Phantom Materials for Modeling Human Tissue Mechanics Across Varying Stiffnesses

Description:
This dataset contains processed mechanical compression test data for soft silicone phantoms
fabricated using Ecoflex (Smooth-On) with varying base materials and thinner concentrations.
The dataset provides force–compression measurements together with derived engineering and
true stress–strain quantities, intended for mechanical characterization, constitutive model
fitting, and the design of tissue-equivalent phantoms.

All files in this dataset are processed outputs generated from raw experimental measurements.
The raw data files are not included in this archive.

File: data/EF30_12_5T/EF30_12_5T_A3.csv (part 1 of 2)
EF30_12_5T_A_sample_3
Compression test;
Cylinder Diameter: 50mm;
Cylinder Height: 30mm;
Speed (mm/min): 10;
Machine: INSTRON 5900;
Load cell: 10kN;
Time (s),Compression (mm),Load (N),Engineering Strain [-],Engineering Stress (kPa),True Strain [-],True Stress (kPa)
0.000000,0.000000,-0.012160,-0.000000,0.006193,0.000000,0.006193
0.100000,0.007240,0.040160,-0.000241,-0.020453,-0.000241,-0.020448
0.200000,0.027770,0.100720,-0.000926,-0.051296,-0.000926,-0.051249
0.300000,0.046300,0.146420,-0.001543,-0.074571,-0.001545,-0.074456
0.400000,0.063290,0.174970,-0.002110,-0.089111,-0.002112,-0.088923
0.500000,0.079990,0.253530,-0.002666,-0.129122,-0.002670,-0.128777
0.600000,0.096630,0.244840,-0.003221,-0.124696,-0.003226,-0.124294
0.700000,0.113280,0.307790,-0.003776,-0.156756,-0.003783,-0.156164
0.800000,0.129980,0.379750,-0.004333,-0.193405,-0.004342,-0.192567
0.900000,0.146620,0.463370,-0.004887,-0.235992,-0.004899,-0.234839
1.000000,0.163280,0.525530,-0.005443,-0.267650,-0.005458,-0.266194
1.100000,0.180000,0.563390,-0.006000,-0.286932,-0.006018,-0.285211
1.200000,0.196690,0.653720,-0.006556,-0.332937,-0.006578,-0.330754
1.300000,0.213330,0.675690,-0.007111,-0.344126,-0.007136,-0.341679
1.400000,0.229910,0.789060,-0.007664,-0.401865,-0.007693,-0.398785
1.500000,0.246650,0.851540,-0.008222,-0.433686,-0.008256,-0.430120
1.600000,0.263340,0.901340,-0.008778,-0.459049,-0.008817,-0.455019
1.700000,0.279980,0.966410,-0.009333,-0.492189,-0.009376,-0.487595
1.800000,0.296590,1.012040,-0.009886,-0.515428,-0.009936,-0.510332
1.900000,0.313260,1.097840,-0.010442,-0.559125,-0.010497,-0.553287
2.000000,0.329930,1.149810,-0.010998,-0.585593,-0.011059,-0.579153
2.100000,0.346620,1.240340,-0.011554,-0.631700,-0.011621,-0.624401
2.200000,0.363270,1.299850,-0.012109,-0.662008,-0.012183,-0.653992
2.300000,0.379870,1.370420,-0.012662,-0.697949,-0.012743,-0.689112
2.400000,0.396560,1.466540,-0.013219,-0.746903,-0.013307,-0.737030
2.500000,0.413270,1.526080,-0.013776,-0.777226,-0.013871,-0.766519
2.600000,0.430000,1.583630,-0.014333,-0.806536,-0.014437,-0.794976
2.700000,0.446580,1.639670,-0.014886,-0.835077,-0.014998,-0.822646
2.800000,0.463280,1.708040,-0.015443,-0.869898,-0.015563,-0.856464
2.900000,0.479950,1.768200,-0.015998,-0.900537,-0.016128,-0.886130
3.000000,0.496640,1.849590,-0.016555,-0.941988,-0.016693,-0.926394
3.100000,0.513260,1.962270,-0.017109,-0.999376,-0.017257,-0.982278
3.200000,0.529920,2.010910,-0.017664,-1.024148,-0.017822,-1.006058
3.300000,0.546590,2.110020,-0.018220,-1.074624,-0.018388,-1.055045
3.400000,0.563260,2.150840,-0.018775,-1.095414,-0.018954,-1.074847
3.500000,0.579960,2.237830,-0.019332,-1.139717,-0.019521,-1.117684
3.600000,0.596520,2.308440,-0.019884,-1.175679,-0.020084,-1.152302
3.700000,0.613220,2.362560,-0.020441,-1.203242,-0.020652,-1.178647
3.800000,0.629950,2.452310,-0.020998,-1.248951,-0.021222,-1.222725
3.900000,0.646660,2.509590,-0.021555,-1.278124,-0.021791,-1.250573
4.000000,0.663230,2.589410,-0.022108,-1.318776,-0.022356,-1.289621
4.100000,0.679910,2.651800,-0.022664,-1.350551,-0.022924,-1.319942
4.200000,0.696600,2.777320,-0.023220,-1.414477,-0.023494,-1.381633
4.300000,0.713260,2.807860,-0.023775,-1.430031,-0.024063,-1.396032
4.400000,0.729890,2.904310,-0.024330,-1.479153,-0.024631,-1.443166
4.500000,0.746560,2.976790,-0.024885,-1.516067,-0.025200,-1.478339
4.600000,0.763250,3.041900,-0.025442,-1.549227,-0.025771,-1.509812
4.700000,0.779960,3.117640,-0.025999,-1.587801,-0.026343,-1.546520
4.800000,0.796640,3.185020,-0.026555,-1.622117,-0.026914,-1.579043
4.900000,0.813250,3.287300,-0.027108,-1.674208,-0.027483,-1.628823
5.000000,0.829870,3.354280,-0.027662,-1.708321,-0.028052,-1.661065
5.100000,0.846560,3.451090,-0.028219,-1.757626,-0.028624,-1.708028
5.200000,0.863230,3.491640,-0.028774,-1.778278,-0.029196,-1.727109
5.300000,0.879830,3.584710,-0.029328,-1.825678,-0.029766,-1.772135
5.400000,0.896520,3.683000,-0.029884,-1.875736,-0.030340,-1.819682
5.500000,0.913240,3.711520,-0.030441,-1.890262,-0.030914,-1.832720
5.600000,0.929910,3.770800,-0.030997,-1.920453,-0.031488,-1.860924
5.700000,0.946570,3.891670,-0.031552,-1.982011,-0.032061,-1.919474
5.800000,0.963230,3.929530,-0.032108,-2.001293,-0.032634,-1.937036
5.900000,0.979940,4.056480,-0.032665,-2.065948,-0.033210,-1.998465
6.000000,0.996620,4.107350,-0.033221,-2.091856,-0.033785,-2.022363
6.100000,1.013300,4.208610,-0.033777,-2.143427,-0.034360,-2.071030
6.200000,1.029970,4.281140,-0.034332,-2.180367,-0.034936,-2.105510
6.300000,1.046650,4.339280,-0.034888,-2.209977,-0.035511,-2.132875
6.400000,1.063320,4.416490,-0.035444,-2.249300,-0.036087,-2.169576
6.500000,1.079980,4.504630,-0.035999,-2.294189,-0.036663,-2.211600
6.600000,1.096570,4.603800,-0.036552,-2.344696,-0.037237,-2.258992
6.700000,1.113220,4.641080,-0.037107,-2.363683,-0.037813,-2.275973
6.800000,1.129950,4.746300,-0.037665,-2.417271,-0.038393,-2.326224
6.900000,1.146620,4.807890,-0.038221,-2.448638,-0.038970,-2.355050
7.000000,1.163280,4.891790,-0.038776,-2.491368,-0.039548,-2.394763
7.100000,1.179880,4.970740,-0.039329,-2.531577,-0.040124,-2.432012
7.200000,1.196580,5.029940,-0.039886,-2.561727,-0.040703,-2.459550
7.300000,1.213260,5.108470,-0.040442,-2.601722,-0.041283,-2.496504
7.400000,1.229990,5.202730,-0.041000,-2.649729,-0.041864,-2.541091
7.500000,1.246540,5.267120,-0.041551,-2.682522,-0.042439,-2.571060
7.600000,1.263170,5.341650,-0.042106,-2.720480,-0.043018,-2.605932
7.700000,1.279940,5.398650,-0.042665,-2.749510,-0.043602,-2.632203
7.800000,1.296590,5.500560,-0.043220,-2.801412,-0.044181,-2.680336
7.900000,1.313220,5.587700,-0.043774,-2.845792,-0.044761,-2.721221
8.000000,1.329910,5.677320,-0.044330,-2.891435,-0.045343,-2.763257
8.100000,1.346620,5.738040,-0.044887,-2.922360,-0.045926,-2.791183
8.200000,1.363310,5.817790,-0.045444,-2.962976,-0.046509,-2.828328
8.300000,1.379950,5.872530,-0.045998,-2.990855,-0.047090,-2.853281
8.400000,1.396610,5.997440,-0.046554,-3.054471,-0.047672,-2.912274
8.500000,1.413300,6.068300,-0.047110,-3.090560,-0.048256,-2.944964
8.600000,1.429950,6.167670,-0.047665,-3.141169,-0.048838,-2.991445
8.700000,1.446640,6.224490,-0.048221,-3.170107,-0.049423,-3.017240
8.800000,1.463260,6.268940,-0.048775,-3.192745,-0.050005,-3.037018
8.900000,1.479880,6.380170,-0.049329,-3.249394,-0.050588,-3.089103
9.000000,1.496570,6.423420,-0.049886,-3.271421,-0.051173,-3.108224
9.100000,1.513230,6.515930,-0.050441,-3.318536,-0.051758,-3.151146
9.200000,1.529840,6.622920,-0.050995,-3.373025,-0.052341,-3.201019
9.300000,1.546510,6.645770,-0.051550,-3.384663,-0.052927,-3.210182
9.400000,1.563240,6.755270,-0.052108,-3.440431,-0.053515,-3.261157
9.500000,1.579960,6.814850,-0.052665,-3.470775,-0.054103,-3.287985
9.600000,1.596580,6.881930,-0.053219,-3.504938,-0.054688,-3.318408
9.700000,1.613220,6.961420,-0.053774,-3.545422,-0.055274,-3.354771
9.800000,1.629910,7.055660,-0.054330,-3.593418,-0.055862,-3.398187
9.900000,1.646560,7.175210,-0.054885,-3.654304,-0.056449,-3.453737
10.000000,1.663250,7.252540,-0.055442,-3.693688,-0.057038,-3.488904
10.100000,1.679900,7.283020,-0.055997,-3.709212,-0.057626,-3.501508
10.200000,1.696560,7.416240,-0.056552,-3.777060,-0.058214,-3.563460
10.300000,1.713260,7.480040,-0.057109,-3.809553,-0.058804,-3.591995
10.400000,1.729960,7.549710,-0.057665,-3.845036,-0.059395,-3.623310
10.500000,1.746590,7.642580,-0.058220,-3.892334,-0.059983,-3.665724
10.600000,1.763260,7.716040,-0.058775,-3.929747,-0.060573,-3.698775
10.700000,1.779990,7.820270,-0.059333,-3.982831,-0.061166,-3.746518
10.800000,1.796650,7.875470,-0.059888,-4.010944,-0.061757,-3.770735
10.900000,1.813300,8.032980,-0.060443,-4.091163,-0.062347,-3.843880
11.000000,1.829960,8.069130,-0.060999,-4.109574,-0.062938,-3.858896
11.100000,1.846590,8.154040,-0.061553,-4.152818,-0.063529,-3.897200
11.200000,1.863290,8.240690,-0.062110,-4.196949,-0.064122,-3.936278
11.300000,1.879930,8.317600,-0.062664,-4.236119,-0.064714,-3.970665
11.400000,1.896510,8.446370,-0.063217,-4.301701,-0.065304,-4.029760
11.500000,1.913200,8.481930,-0.063773,-4.319811,-0.065898,-4.044323
11.600000,1.929940,8.574220,-0.064331,-4.366814,-0.066494,-4.085891
11.700000,1.946650,8.679870,-0.064888,-4.420621,-0.067089,-4.133775
11.800000,1.963270,8.764270,-0.065442,-4.463606,-0.067682,-4.171497
11.900000,1.979860,8.836560,-0.065995,-4.500423,-0.068274,-4.203416
12.000000,1.996530,8.950870,-0.066551,-4.558641,-0.068869,-4.255259
12.100000,2.013270,9.010350,-0.067109,-4.588934,-0.069467,-4.280975
12.200000,2.029960,9.079130,-0.067665,-4.623963,-0.070063,-4.311081
12.300000,2.046590,9.187940,-0.068220,-4.679379,-0.070658,-4.360154
12.400000,2.063220,9.281700,-0.068774,-4.727131,-0.071253,-4.402027
12.500000,2.079900,9.362070,-0.069330,-4.768063,-0.071851,-4.437493
12.600000,2.096570,9.444890,-0.069886,-4.810243,-0.072448,-4.474076
12.700000,2.113250,9.535160,-0.070442,-4.856217,-0.073046,-4.514137
12.800000,2.129930,9.632930,-0.070998,-4.906011,-0.073644,-4.557696
12.900000,2.146590,9.714210,-0.071553,-4.947407,-0.074242,-4.593405
13.000000,2.163280,9.814190,-0.072109,-4.998326,-0.074841,-4.637900
13.100000,2.179920,9.895220,-0.072664,-5.039594,-0.075439,-4.673397
13.200000,2.196560,10.001360,-0.073219,-5.093651,-0.076038,-4.720700
13.300000,2.213230,10.067910,-0.073774,-5.127544,-0.076637,-4.749263
13.400000,2.229920,10.159220,-0.074331,-5.174048,-0.077238,-4.789458
13.500000,2.246540,10.244530,-0.074885,-5.217496,-0.077837,-4.826786
13.600000,2.263120,10.366040,-0.075437,-5.279381,-0.078434,-4.881118
13.700000,2.279880,10.386190,-0.075996,-5.289643,-0.079039,-4.887651
13.800000,2.296600,10.524600,-0.076553,-5.360135,-0.079642,-4.949799
13.900000,2.313290,10.584290,-0.077110,-5.390535,-0.080245,-4.974872
14.000000,2.329920,10.666970,-0.077664,-5.432643,-0.080846,-5.010722
14.100000,2.346590,10.785580,-0.078220,-5.493051,-0.081448,-5.063386
14.200000,2.363250,10.864980,-0.078775,-5.533489,-0.082051,-5.097588
14.300000,2.379970,10.920370,-0.079332,-5.561699,-0.082656,-5.120476
14.400000,2.396620,11.040590,-0.079887,-5.622926,-0.083259,-5.173726
14.500000,2.413250,11.108230,-0.080442,-5.657375,-0.083862,-5.202286
14.600000,2.429910,11.216430,-0.080997,-5.712481,-0.084466,-5.249787
14.700000,2.446590,11.289770,-0.081553,-5.749833,-0.085071,-5.280917
14.800000,2.463280,11.356510,-0.082109,-5.783823,-0.085677,-5.308917
14.900000,2.479870,11.459940,-0.082662,-5.836500,-0.086280,-5.354041
15.000000,2.496560,11.553980,-0.083219,-5.884394,-0.086886,-5.394702
15.100000,2.513240,11.641710,-0.083775,-5.929074,-0.087493,-5.432368
15.200000,2.529990,11.729390,-0.084333,-5.973729,-0.088103,-5.469947
15.300000,2.546570,11.829440,-0.084886,-6.024684,-0.088706,-5.513275
15.400000,2.563270,11.923880,-0.085442,-6.072782,-0.089315,-5.553910
15.500000,2.579930,12.008620,-0.085998,-6.115940,-0.089922,-5.589983
15.600000,2.596620,12.095640,-0.086554,-6.160259,-0.090531,-5.627064
15.700000,2.613330,12.196870,-0.087111,-6.211815,-0.091141,-5.670697
15.800000,2.629880,12.296400,-0.087663,-6.262505,-0.091745,-5.713517
15.900000,2.646570,12.378500,-0.088219,-6.304318,-0.092355,-5.748158
16.000000,2.663260,12.474070,-0.088775,-6.352992,-0.092966,-5.789003
16.100000,2.679940,12.517370,-0.089331,-6.375044,-0.093576,-5.805553
16.200000,2.696550,12.623810,-0.089885,-6.429254,-0.094184,-5.851360
16.300000,2.713220,12.731800,-0.090441,-6.484252,-0.094795,-5.897812
16.400000,2.729910,12.807090,-0.090997,-6.522597,-0.095407,-5.929061
16.500000,2.746580,12.916820,-0.091553,-6.578482,-0.096018,-5.976205
16.600000,2.763240,12.980160,-0.092108,-6.610741,-0.096630,-6.001839
16.700000,2.779920,13.061630,-0.092664,-6.652234,-0.097242,-6.035811
16.800000,2.796570,13.166000,-0.093219,-6.705389,-0.097854,-6.080319
16.900000,2.813250,13.268340,-0.093775,-6.757510,-0.098468,-6.123825
17.000000,2.829960,13.336390,-0.094332,-6.792168,-0.099082,-6.151449
17.100000,2.846520,13.447100,-0.094884,-6.848552,-0.099692,-6.198734
17.200000,2.863200,13.537160,-0.095440,-6.894419,-0.100307,-6.236416
17.300000,2.879920,13.643220,-0.095997,-6.948435,-0.100923,-6.281404
17.400000,2.896580,13.677010,-0.096553,-6.965644,-0.101537,-6.293092
17.500000,2.913200,13.840010,-0.097107,-7.048659,-0.102151,-6.364187
17.600000,2.929900,13.890050,-0.097663,-7.074144,-0.102768,-6.383260
17.700000,2.946600,14.028170,-0.098220,-7.144488,-0.103385,-6.442757
17.800000,2.963250,14.102380,-0.098775,-7.182283,-0.104000,-6.472853
17.900000,2.979900,14.177800,-0.099330,-7.220694,-0.104616,-6.503463
18.000000,2.996540,14.270190,-0.099885,-7.267748,-0.105232,-6.541811
18.100000,3.013250,14.343720,-0.100442,-7.305197,-0.105851,-6.571450
18.200000,3.029880,14.445800,-0.100996,-7.357186,-0.106468,-6.614139
18.300000,3.046550,14.561140,-0.101552,-7.415928,-0.107086,-6.662828
18.400000,3.063200,14.616510,-0.102107,-7.444127,-0.107704,-6.684032
18.500000,3.079900,14.726460,-0.102663,-7.500124,-0.108324,-6.730137
18.600000,3.096660,14.800390,-0.103222,-7.537777,-0.108947,-6.759712
18.700000,3.113350,14.901830,-0.103778,-7.589440,-0.109568,-6.801820
18.800000,3.129930,15.015750,-0.104331,-7.647459,-0.110184,-6.849592
18.900000,3.146570,15.113150,-0.104886,-7.697064,-0.110804,-6.889752
19.000000,3.163290,15.203440,-0.105443,-7.743048,-0.111427,-6.926598
19.100000,3.179950,15.313980,-0.105998,-7.799346,-0.112048,-6.972628
19.200000,3.196650,15.398310,-0.106555,-7.842295,-0.112671,-7.006659
19.300000,3.213280,15.457270,-0.107109,-7.872323,-0.113291,-7.029124
19.400000,3.229940,15.596890,-0.107665,-7.943431,-0.113913,-7.088204
19.500000,3.246560,15.673090,-0.108219,-7.982239,-0.114534,-7.118412
19.600000,3.263250,15.784170,-0.108775,-8.038812,-0.115158,-7.164390
19.700000,3.279880,15.844180,-0.109329,-8.069375,-0.115781,-7.187155
19.800000,3.296560,15.976530,-0.109885,-8.136780,-0.116405,-7.242667
19.900000,3.313250,16.060400,-0.110442,-8.179495,-0.117030,-7.276138
20.000000,3.329950,16.121780,-0.110998,-8.210755,-0.117656,-7.299375
20.100000,3.346570,16.202470,-0.111552,-8.251850,-0.118280,-7.331337
20.200000,3.363190,16.330620,-0.112106,-8.317116,-0.118903,-7.384715
20.300000,3.379930,16.415280,-0.112664,-8.360233,-0.119532,-7.418333
20.400000,3.396640,16.500180,-0.113221,-8.403473,-0.120160,-7.452020
20.500000,3.413280,16.624370,-0.113776,-8.466722,-0.120786,-7.503412
20.600000,3.429920,16.722890,-0.114331,-8.516898,-0.121412,-7.543155
20.700000,3.446620,16.795100,-0.114887,-8.553674,-0.122040,-7.570965
20.800000,3.463300,16.864370,-0.115443,-8.588953,-0.122669,-7.597416
20.900000,3.479980,16.994310,-0.115999,-8.655131,-0.123297,-7.651142
21.000000,3.496590,17.065470,-0.116553,-8.691373,-0.123924,-7.678367
21.100000,3.513240,17.208650,-0.117108,-8.764293,-0.124552,-7.737925
21.200000,3.529940,17.333800,-0.117665,-8.828032,-0.125183,-7.789284
21.300000,3.546660,17.355190,-0.118222,-8.838926,-0.125815,-7.793970
21.400000,3.563280,17.465350,-0.118776,-8.895030,-0.126443,-7.838514
21.500000,3.579900,17.561710,-0.119330,-8.944105,-0.127072,-7.876805
21.600000,3.596530,17.668650,-0.119884,-8.998570,-0.127702,-7.919782
21.700000,3.613200,17.738470,-0.120440,-9.034129,-0.128333,-7.946058
21.800000,3.629850,17.854810,-0.120995,-9.093380,-0.128965,-7.993127
21.900000,3.646540,17.938240,-0.121551,-9.135871,-0.129598,-8.025393
22.000000,3.663270,18.053410,-0.122109,-9.194526,-0.130233,-8.071792
22.100000,3.679970,18.125900,-0.122666,-9.231445,-0.130867,-8.099064
22.200000,3.696620,18.269440,-0.123221,-9.304549,-0.131500,-8.158037
22.300000,3.713250,18.352000,-0.123775,-9.346597,-0.132132,-8.189722
22.400000,3.729900,18.408070,-0.124330,-9.375153,-0.132766,-8.209540
22.500000,3.746560,18.527510,-0.124885,-9.435983,-0.133400,-8.257567
22.600000,3.763250,18.680510,-0.125442,-9.513906,-0.134036,-8.320465
22.700000,3.779880,18.712140,-0.125996,-9.530015,-0.134670,-8.329271
22.800000,3.796530,18.800180,-0.126551,-9.574853,-0.135306,-8.363146
22.900000,3.813240,18.881660,-0.127108,-9.616350,-0.135943,-8.394035
23.000000,3.829970,19.008900,-0.127666,-9.681153,-0.136583,-8.445202
23.100000,3.846600,19.078040,-0.128220,-9.716366,-0.137218,-8.470534
23.200000,3.863220,19.211960,-0.128774,-9.784571,-0.137854,-8.524573
23.300000,3.879930,19.330080,-0.129331,-9.844729,-0.138493,-8.571500
23.400000,3.896620,19.399280,-0.129887,-9.879972,-0.139133,-8.596689
23.500000,3.913280,19.499450,-0.130443,-9.930988,-0.139771,-8.635564
23.600000,3.929920,19.568070,-0.130997,-9.965936,-0.140409,-8.660425
23.700000,3.946560,19.696750,-0.131552,-10.031472,-0.141048,-8.711812
23.800000,3.963250,19.800100,-0.132108,-10.084108,-0.141688,-8.751913
23.900000,3.979970,19.865920,-0.132666,-10.117630,-0.142331,-8.775368
24.000000,3.996620,19.968140,-0.133221,-10.169690,-0.142971,-8.814877
24.100000,4.013280,20.085510,-0.133776,-10.229466,-0.143612,-8.861009
24.200000,4.029960,20.157490,-0.134332,-10.266125,-0.144254,-8.887056
24.300000,4.046650,20.287340,-0.134888,-10.332257,-0.144897,-8.938556
24.400000,4.063340,20.366190,-0.135445,-10.372415,-0.145540,-8.967527
24.500000,4.079910,20.451770,-0.135997,-10.416001,-0.146179,-8.999456
24.600000,4.096590,20.586540,-0.136553,-10.484639,-0.146823,-9.052930
24.700000,4.113310,20.674060,-0.137110,-10.529212,-0.147468,-9.085548
24.800000,4.129940,20.762900,-0.137665,-10.574458,-0.148111,-9.118729
24.900000,4.146580,20.872070,-0.138219,-10.630058,-0.148754,-9.160778
25.000000,4.163260,20.991540,-0.138775,-10.690904,-0.149400,-9.207270
25.100000,4.179910,21.056160,-0.139330,-10.723814,-0.150045,-9.229662
25.200000,4.196600,21.164180,-0.139887,-10.778828,-0.150691,-9.271014
25.300000,4.213220,21.294440,-0.140441,-10.845169,-0.151335,-9.322066
25.400000,4.229870,21.353350,-0.140996,-10.875172,-0.151981,-9.341820
25.500000,4.246560,21.440940,-0.141552,-10.919781,-0.152629,-9.374064
25.600000,4.263340,21.543170,-0.142111,-10.971846,-0.153281,-9.412623
25.700000,4.279960,21.638220,-0.142665,-11.020255,-0.153927,-9.448047
25.800000,4.296540,21.760200,-0.143218,-11.082379,-0.154572,-9.495183
25.900000,4.313240,21.864760,-0.143775,-11.135631,-0.155222,-9.534609
26.000000,4.329890,21.928070,-0.144330,-11.167874,-0.155870,-9.556019
26.100000,4.346580,22.031750,-0.144886,-11.220678,-0.156520,-9.594959
26.200000,4.363240,22.150950,-0.145441,-11.281386,-0.157170,-9.640606
26.300000,4.379900,22.244000,-0.145997,-11.328776,-0.157820,-9.674813
26.400000,4.396570,22.341240,-0.146552,-11.378300,-0.158471,-9.710784
26.500000,4.413240,22.426560,-0.147108,-11.421753,-0.159122,-9.741522
26.600000,4.429900,22.550060,-0.147663,-11.484651,-0.159774,-9.788789
26.700000,4.446520,22.640920,-0.148217,-11.530926,-0.160424,-9.821843
26.800000,4.463200,22.717500,-0.148773,-11.569928,-0.161077,-9.848631
26.900000,4.479890,22.851330,-0.149330,-11.638087,-0.161731,-9.900175
27.000000,4.496590,22.923780,-0.149886,-11.674985,-0.162385,-9.925065
27.100000,4.513190,23.044680,-0.150440,-11.736559,-0.163036,-9.970915
27.200000,4.529890,23.135050,-0.150996,-11.782584,-0.163692,-10.003457
27.300000,4.546580,23.236120,-0.151553,-11.834059,-0.164347,-10.040576
27.400000,4.563280,23.351430,-0.152109,-11.892786,-0.165004,-10.083782
27.500000,4.579920,23.400700,-0.152664,-11.917879,-0.165658,-10.098448
27.600000,4.596570,23.529660,-0.153219,-11.983557,-0.166313,-10.147449
27.700000,4.613270,23.661310,-0.153776,-12.050606,-0.166971,-10.197516
27.800000,4.629970,23.728860,-0.154332,-12.085009,-0.167629,-10.219901
27.900000,4.646660,23.855270,-0.154889,-12.149389,-0.168287,-10.267587
28.000000,4.663220,23.928520,-0.155441,-12.186695,-0.168940,-10.292387
28.100000,4.679870,24.051810,-0.155996,-12.249486,-0.169598,-10.338619
28.200000,4.696590,24.120980,-0.156553,-12.284714,-0.170258,-10.361505
28.300000,4.713270,24.226040,-0.157109,-12.338221,-0.170918,-10.399775
28.400000,4.729850,24.363100,-0.157662,-12.408025,-0.171574,-10.451755
28.500000,4.746540,24.404990,-0.158218,-12.429359,-0.172234,-10.462811
28.600000,4.763250,24.548800,-0.158775,-12.502601,-0.172896,-10.517501
28.700000,4.779910,24.645480,-0.159330,-12.551840,-0.173556,-10.551951
28.800000,4.796570,24.745260,-0.159886,-12.602657,-0.174217,-10.587673
28.900000,4.813240,24.842370,-0.160441,-12.652115,-0.174879,-10.622193
29.000000,4.829940,24.938550,-0.160998,-12.701099,-0.175542,-10.656248
29.100000,4.846650,25.023900,-0.161555,-12.744568,-0.176206,-10.685619
29.200000,4.863320,25.125880,-0.162111,-12.796506,-0.176869,-10.722056
29.300000,4.879890,25.248730,-0.162663,-12.859073,-0.177529,-10.767377
29.400000,4.896540,25.347500,-0.163218,-12.909376,-0.178192,-10.802333
29.500000,4.913220,25.441760,-0.163774,-12.957382,-0.178856,-10.835300
29.600000,4.929910,25.531140,-0.164330,-13.002903,-0.179522,-10.866131
29.700000,4.946500,25.659370,-0.164883,-13.068210,-0.180184,-10.913480
29.800000,4.963200,25.752160,-0.165440,-13.115467,-0.180851,-10.945644
29.900000,4.979940,25.910400,-0.165998,-13.196058,-0.181519,-11.005539
30.000000,4.996530,25.921540,-0.166551,-13.201732,-0.182183,-11.002970
30.100000,5.013190,26.065840,-0.167106,-13.275223,-0.182849,-11.056849
30.200000,5.029860,26.141800,-0.167662,-13.313909,-0.183517,-11.081673
30.300000,5.046580,26.255300,-0.168219,-13.371714,-0.184186,-11.122334
30.400000,5.063260,26.344470,-0.168775,-13.417128,-0.184855,-11.152648
30.500000,5.079960,26.449130,-0.169332,-13.470431,-0.185525,-11.189456
30.600000,5.096590,26.581290,-0.169886,-13.537740,-0.186193,-11.237863
30.700000,5.113240,26.649710,-0.170441,-13.572586,-0.186861,-11.259256
30.800000,5.129940,26.755580,-0.170998,-13.626505,-0.187533,-11.296400
30.900000,5.146630,26.874020,-0.171554,-13.686826,-0.188204,-11.338792
31.000000,5.163260,26.968960,-0.172109,-13.735179,-0.188873,-11.371235
31.100000,5.179910,27.093410,-0.172664,-13.798560,-0.189544,-11.416050
31.200000,5.196610,27.139530,-0.173220,-13.822049,-0.190217,-11.427789
31.300000,5.213300,27.256460,-0.173777,-13.881601,-0.190890,-11.469303
31.400000,5.229980,27.401590,-0.174333,-13.955515,-0.191563,-11.522613
31.500000,5.246600,27.477000,-0.174887,-13.993921,-0.192235,-11.546571
31.600000,5.263270,27.599270,-0.175442,-14.056193,-0.192908,-11.590142
31.700000,5.279890,27.663840,-0.175996,-14.089078,-0.193580,-11.609452
31.800000,5.296570,27.790650,-0.176552,-14.153662,-0.194255,-11.654800
31.900000,5.313220,27.874040,-0.177107,-14.196132,-0.194930,-11.681893
32.000000,5.329900,28.000700,-0.177663,-14.260639,-0.195605,-11.727047
32.100000,5.346610,28.070120,-0.178220,-14.295995,-0.196283,-11.748158
32.200000,5.363300,28.216080,-0.178777,-14.370332,-0.196960,-11.801252
32.300000,5.379910,28.280340,-0.179330,-14.403059,-0.197635,-11.820154
32.400000,5.396530,28.435810,-0.179884,-14.482239,-0.198310,-11.877111
32.500000,5.413290,28.498170,-0.180443,-14.513999,-0.198991,-11.895049
32.600000,5.430050,28.628970,-0.181002,-14.580615,-0.199673,-11.941499
32.700000,5.446630,28.730190,-0.181554,-14.632166,-0.200348,-11.975633
32.800000,5.463240,28.799820,-0.182108,-14.667628,-0.201025,-11.996536
32.900000,5.479900,28.920520,-0.182663,-14.729100,-0.201704,-12.038633
33.000000,5.496590,29.021170,-0.183220,-14.780361,-0.202385,-12.072308
33.100000,5.513270,29.173200,-0.183776,-14.857789,-0.203066,-12.127289
33.200000,5.529870,29.283020,-0.184329,-14.913720,-0.203744,-12.164689
33.300000,5.546540,29.313940,-0.184885,-14.929467,-0.204426,-12.169238
33.400000,5.563250,29.504040,-0.185442,-15.026284,-0.205109,-12.239785
33.500000,5.579900,29.571860,-0.185997,-15.060825,-0.205791,-12.259561
33.600000,5.596520,29.675010,-0.186551,-15.113358,-0.206472,-12.293951
33.700000,5.613170,29.745270,-0.187106,-15.149142,-0.207154,-12.314651
33.800000,5.629890,29.876130,-0.187663,-15.215788,-0.207840,-12.360348
33.900000,5.646610,29.950890,-0.188220,-15.253863,-0.208526,-12.382776
34.000000,5.663250,30.088960,-0.188775,-15.324181,-0.209210,-12.431359
34.100000,5.679880,30.159400,-0.189329,-15.360056,-0.209893,-12.451947
34.200000,5.696560,30.290990,-0.189885,-15.427075,-0.210579,-12.497699
34.300000,5.713260,30.374960,-0.190442,-15.469840,-0.211267,-12.523733
34.400000,5.729900,30.514340,-0.190997,-15.540826,-0.211952,-12.572580
34.500000,5.746530,30.600680,-0.191551,-15.584798,-0.212638,-12.599515
34.600000,5.763220,30.743300,-0.192107,-15.657434,-0.213326,-12.649526
34.700000,5.779880,30.861840,-0.192663,-15.717806,-0.214014,-12.689572
34.800000,5.796580,30.958900,-0.193219,-15.767238,-0.214703,-12.720703
34.900000,5.813250,31.020420,-0.193775,-15.798570,-0.215392,-12.737202
35.000000,5.829830,31.157430,-0.194328,-15.868349,-0.216078,-12.784690
35.100000,5.846540,31.253840,-0.194885,-15.917450,-0.216770,-12.815383
35.200000,5.863300,31.358130,-0.195443,-15.970564,-0.217464,-12.849224
35.300000,5.879930,31.453810,-0.195998,-16.019294,-0.218153,-12.879550
35.400000,5.896550,31.602320,-0.196552,-16.094929,-0.218842,-12.931444
35.500000,5.913240,31.657980,-0.197108,-16.123277,-0.219535,-12.945250
35.600000,5.929930,31.791980,-0.197664,-16.191522,-0.220228,-12.991036
35.700000,5.946630,31.911820,-0.198221,-16.252556,-0.220922,-13.030958
35.800000,5.963250,32.004180,-0.198775,-16.299595,-0.221613,-13.059643
35.900000,5.979940,32.060540,-0.199331,-16.328299,-0.222308,-13.073557
36.000000,5.996610,32.237060,-0.199887,-16.418200,-0.223002,-13.136415
36.100000,6.013310,32.348010,-0.200444,-16.474706,-0.223698,-13.172456
36.200000,6.029940,32.456030,-0.200998,-16.529720,-0.224392,-13.207280
36.300000,6.046580,32.539210,-0.201553,-16.572084,-0.225086,-13.231936
36.400000,6.063250,32.649130,-0.202108,-16.628065,-0.225782,-13.267395
36.500000,6.079910,32.772500,-0.202664,-16.690897,-0.226479,-13.308259
36.600000,6.096530,32.876110,-0.203218,-16.743665,-0.227174,-13.341057
36.700000,6.113180,33.004690,-0.203773,-16.809151,-0.227871,-13.383905
36.800000,6.129930,33.093650,-0.204331,-16.854458,-0.228572,-13.410569
36.900000,6.146670,33.218080,-0.204889,-16.917829,-0.229274,-13.451552
37.000000,6.163280,33.283530,-0.205443,-16.951163,-0.229970,-13.468671
37.100000,6.179900,33.420770,-0.205997,-17.021058,-0.230668,-13.514777
37.200000,6.196590,33.550980,-0.206553,-17.087374,-0.231369,-13.557925
37.300000,6.213260,33.633410,-0.207109,-17.129355,-0.232069,-13.581717
37.400000,6.229990,33.741390,-0.207666,-17.184349,-0.232773,-13.615738
37.500000,6.246650,33.848410,-0.208222,-17.238854,-0.233474,-13.649351
37.600000,6.263220,33.965590,-0.208774,-17.298533,-0.234172,-13.687049
37.700000,6.279900,34.102770,-0.209330,-17.368398,-0.234875,-13.732671
37.800000,6.296610,34.184960,-0.209887,-17.410257,-0.235579,-13.756071
37.900000,6.313290,34.321420,-0.210443,-17.479756,-0.236283,-13.801263
38.000000,6.329850,34.436300,-0.210995,-17.538264,-0.236983,-13.837778
38.100000,6.346520,34.548400,-0.211551,-17.595356,-0.237687,-13.873046
38.200000,6.363200,34.625890,-0.212107,-17.634821,-0.238393,-13.894358
38.300000,6.379880,34.748860,-0.212663,-17.697449,-0.239098,-13.933862
38.400000,6.396500,34.861110,-0.213217,-17.754618,-0.239802,-13.969037
38.500000,6.413240,34.977400,-0.213775,-17.813844,-0.240512,-14.005695
38.600000,6.429900,35.065080,-0.214330,-17.858499,-0.241218,-14.030887
38.700000,6.446580,35.230390,-0.214886,-17.942690,-0.241926,-14.087057
38.800000,6.463250,35.325160,-0.215442,-17.990956,-0.242634,-14.114955
38.900000,6.479890,35.447760,-0.215996,-18.053396,-0.243342,-14.153929
39.000000,6.496570,35.509720,-0.216552,-18.084952,-0.244051,-14.168613
39.100000,6.513290,35.647730,-0.217110,-18.155240,-0.244763,-14.213562
39.200000,6.529940,35.782460,-0.217665,-18.223857,-0.245472,-14.257167
39.300000,6.546530,35.896150,-0.218218,-18.281759,-0.246179,-14.292356
39.400000,6.563270,35.981180,-0.218776,-18.325064,-0.246893,-14.315986
39.500000,6.579990,36.098420,-0.219333,-18.384774,-0.247607,-14.352387
39.600000,6.596640,36.225320,-0.219888,-18.449404,-0.248318,-14.392601
39.700000,6.613240,36.309570,-0.220441,-18.492312,-0.249027,-14.415842
39.800000,6.629910,36.424150,-0.220997,-18.550667,-0.249740,-14.451025
39.900000,6.646580,36.579580,-0.221553,-18.629827,-0.250454,-14.502339
40.000000,6.663240,36.639380,-0.222108,-18.660283,-0.251168,-14.515685
40.100000,6.679920,36.760350,-0.222664,-18.721893,-0.251883,-14.553201
40.200000,6.696500,36.880490,-0.223217,-18.783079,-0.252594,-14.590383
40.300000,6.713240,36.973410,-0.223775,-18.830403,-0.253312,-14.616636
40.400000,6.729940,37.081500,-0.224331,-18.885453,-0.254030,-14.648854
40.500000,6.746640,37.223080,-0.224888,-18.957559,-0.254748,-14.694231
40.600000,6.763220,37.330870,-0.225441,-19.012456,-0.255461,-14.726275
40.700000,6.779890,37.459480,-0.225996,-19.077957,-0.256179,-14.766408
40.800000,6.796610,37.552780,-0.226554,-19.125474,-0.256899,-14.792528
40.900000,6.813280,37.695610,-0.227109,-19.198217,-0.257618,-14.838122
41.000000,6.829950,37.801530,-0.227665,-19.252161,-0.258337,-14.869118
41.100000,6.846570,37.875860,-0.228219,-19.290017,-0.259054,-14.887669
41.200000,6.863280,38.031260,-0.228776,-19.369162,-0.259776,-14.937962
41.300000,6.879960,38.138980,-0.229332,-19.424023,-0.260498,-14.969473
41.400000,6.896640,38.222380,-0.229888,-19.466498,-0.261219,-14.991384
41.500000,6.913260,38.370940,-0.230442,-19.542159,-0.261939,-15.038825
41.600000,6.929930,38.461250,-0.230998,-19.588154,-0.262661,-15.063336
41.700000,6.946590,38.606640,-0.231553,-19.662200,-0.263384,-15.109359
41.800000,6.963280,38.707830,-0.232109,-19.713736,-0.264108,-15.137994
41.900000,6.979890,38.849880,-0.232663,-19.786081,-0.264829,-15.182592
42.000000,6.996490,38.957330,-0.233216,-19.840805,-0.265551,-15.213605
42.100000,7.013260,39.056500,-0.233775,-19.891312,-0.266280,-15.241214
42.200000,7.029930,39.184520,-0.234331,-19.956512,-0.267005,-15.280083
42.300000,7.046590,39.316620,-0.234886,-20.023790,-0.267731,-15.320475
42.400000,7.063230,39.408390,-0.235441,-20.070528,-0.268456,-15.345103
42.500000,7.079920,39.515380,-0.235997,-20.125018,-0.269184,-15.375567
42.600000,7.096590,39.630760,-0.236553,-20.183780,-0.269912,-15.409247
42.700000,7.113290,39.740920,-0.237110,-20.239884,-0.270641,-15.440812
42.800000,7.129900,39.911300,-0.237663,-20.326658,-0.271367,-15.495757
42.900000,7.146590,39.973480,-0.238220,-20.358326,-0.272097,-15.508573
43.000000,7.163290,40.143330,-0.238776,-20.444830,-0.272828,-15.563089
43.100000,7.179960,40.233620,-0.239332,-20.490814,-0.273558,-15.586707
43.200000,7.196560,40.363880,-0.239885,-20.557155,-0.274286,-15.625795
43.300000,7.213210,40.450990,-0.240440,-20.601520,-0.275016,-15.648084
43.400000,7.229920,40.572530,-0.240997,-20.663420,-0.275750,-15.683591
43.500000,7.246600,40.703140,-0.241553,-20.729939,-0.276483,-15.722553
43.600000,7.263240,40.841540,-0.242108,-20.800426,-0.277214,-15.764476
43.700000,7.279860,40.921310,-0.242662,-20.841052,-0.277946,-15.783721
43.800000,7.296640,41.071310,-0.243221,-20.917446,-0.278684,-15.829877
43.900000,7.313310,41.182930,-0.243777,-20.974294,-0.279419,-15.861244
44.000000,7.329900,41.322440,-0.244330,-21.045346,-0.280151,-15.903337
44.100000,7.346540,41.417760,-0.244885,-21.093892,-0.280885,-15.928321
44.200000,7.363200,41.527200,-0.245440,-21.149629,-0.281620,-15.958664
44.300000,7.379900,41.639070,-0.245997,-21.206604,-0.282358,-15.989850
44.400000,7.396600,41.751980,-0.246553,-21.264109,-0.283097,-16.021372
44.500000,7.413230,41.870760,-0.247108,-21.324603,-0.283833,-16.055130
44.600000,7.429870,42.006810,-0.247662,-21.393893,-0.284570,-16.095431
44.700000,7.446570,42.130650,-0.248219,-21.456964,-0.285310,-16.130938
44.800000,7.463250,42.252880,-0.248775,-21.519215,-0.286050,-16.165772
44.900000,7.479940,42.392870,-0.249331,-21.590511,-0.286791,-16.207320
45.000000,7.496580,42.515830,-0.249886,-21.653134,-0.287530,-16.242319
45.100000,7.513260,42.622650,-0.250442,-21.707537,-0.288272,-16.271058
45.200000,7.529910,42.728530,-0.250997,-21.761462,-0.289012,-16.299400
45.300000,7.546580,42.867370,-0.251553,-21.832172,-0.289754,-16.340231
45.400000,7.563230,42.960170,-0.252108,-21.879435,-0.290496,-16.363462
45.500000,7.579890,43.098270,-0.252663,-21.949769,-0.291239,-16.403874
45.600000,7.596580,43.237750,-0.253219,-22.020805,-0.291984,-16.444712
45.700000,7.613250,43.333850,-0.253775,-22.069749,-0.292728,-16.468998
45.800000,7.629860,43.430370,-0.254329,-22.118906,-0.293470,-16.493434
45.900000,7.646570,43.577350,-0.254886,-22.193762,-0.294218,-16.536890
46.000000,7.663260,43.680420,-0.255442,-22.246255,-0.294965,-16.563627
46.100000,7.679980,43.823960,-0.255999,-22.319360,-0.295713,-16.605618
46.200000,7.696570,43.978720,-0.256552,-22.398178,-0.296457,-16.651873
46.300000,7.713190,44.105770,-0.257106,-22.462884,-0.297202,-16.687534
46.400000,7.729900,44.163820,-0.257663,-22.492449,-0.297952,-16.696969
46.500000,7.746630,44.296610,-0.258221,-22.560078,-0.298704,-16.734592
46.600000,7.763300,44.441130,-0.258777,-22.633682,-0.299453,-16.776613
46.700000,7.779910,44.557520,-0.259330,-22.692959,-0.300201,-16.807986
46.800000,7.796560,44.681990,-0.259885,-22.756351,-0.300950,-16.842309
46.900000,7.813220,44.816510,-0.260441,-22.824861,-0.301701,-16.880339
47.000000,7.829920,44.917560,-0.260997,-22.876325,-0.302454,-16.905666
47.100000,7.846580,45.048220,-0.261553,-22.942870,-0.303205,-16.942101
47.200000,7.863230,45.168620,-0.262108,-23.004189,-0.303957,-16.974615
47.300000,7.879940,45.302910,-0.262665,-23.072583,-0.304712,-17.012230
47.400000,7.896650,45.400190,-0.263222,-23.122127,-0.305468,-17.035882
47.500000,7.913300,45.556120,-0.263777,-23.201541,-0.306222,-17.081516
47.600000,7.929930,45.688780,-0.264331,-23.269105,-0.306975,-17.118359
47.700000,7.946590,45.764950,-0.264886,-23.307898,-0.307730,-17.133954
47.800000,7.963290,45.887940,-0.265443,-23.370536,-0.308488,-17.166991
47.900000,7.979950,46.021000,-0.265998,-23.438303,-0.309244,-17.203753
48.000000,7.996590,46.166290,-0.266553,-23.512298,-0.310000,-17.245025
48.100000,8.013270,46.257560,-0.267109,-23.558782,-0.310758,-17.266019
48.200000,8.029930,46.431740,-0.267664,-23.647491,-0.311516,-17.317901
48.300000,8.046610,46.530890,-0.268220,-23.697988,-0.312276,-17.341706
48.400000,8.063250,46.668820,-0.268775,-23.768235,-0.313034,-17.379928
48.500000,8.079900,46.785640,-0.269330,-23.827731,-0.313793,-17.410208
48.600000,8.096590,46.879560,-0.269886,-23.875564,-0.314555,-17.431875
48.700000,8.113300,47.033490,-0.270443,-23.953960,-0.315318,-17.475771
48.800000,8.129950,47.183070,-0.270998,-24.030140,-0.316079,-17.518012
48.900000,8.146510,47.286340,-0.271550,-24.082735,-0.316837,-17.543060
49.000000,8.163250,47.422950,-0.272108,-24.152310,-0.317603,-17.580265
49.100000,8.179930,47.534310,-0.272664,-24.209025,-0.318367,-17.608088
49.200000,8.196620,47.657410,-0.273221,-24.271720,-0.319132,-17.640184
49.300000,8.213250,47.761260,-0.273775,-24.324610,-0.319895,-17.665140
49.400000,8.229940,47.950140,-0.274331,-24.420806,-0.320662,-17.721414
49.500000,8.246590,48.088940,-0.274886,-24.491496,-0.321427,-17.759118
49.600000,8.263310,48.185110,-0.275444,-24.540475,-0.322196,-17.780957
49.700000,8.279960,48.321290,-0.275999,-24.609831,-0.322962,-17.817550
49.800000,8.296580,48.420480,-0.276553,-24.660348,-0.323728,-17.840463
49.900000,8.313240,48.578630,-0.277108,-24.740893,-0.324495,-17.884994
50.000000,8.329940,48.703150,-0.277665,-24.804311,-0.325266,-17.917030
50.100000,8.346590,48.829910,-0.278220,-24.868869,-0.326034,-17.949861
50.200000,8.363180,48.971900,-0.278773,-24.941184,-0.326801,-17.988264
50.300000,8.379890,49.056330,-0.279330,-24.984184,-0.327573,-18.005360
50.400000,8.396570,49.172250,-0.279886,-25.043221,-0.328345,-18.033983
50.500000,8.413270,49.318670,-0.280442,-25.117792,-0.329119,-18.073700
50.600000,8.429860,49.444690,-0.280995,-25.181974,-0.329887,-18.105957
50.700000,8.446590,49.604510,-0.281553,-25.263369,-0.330663,-18.150392
50.800000,8.463320,49.742390,-0.282111,-25.333591,-0.331440,-18.186715
50.900000,8.479980,49.865660,-0.282666,-25.396372,-0.332214,-18.217681
51.000000,8.496580,49.962740,-0.283219,-25.445815,-0.332985,-18.239068
51.100000,8.513220,50.116440,-0.283774,-25.524093,-0.333760,-18.281019
51.200000,8.529860,50.277680,-0.284329,-25.606212,-0.334534,-18.325632
51.300000,8.546580,50.380800,-0.284886,-25.658731,-0.335313,-18.348918
51.400000,8.563280,50.500490,-0.285443,-25.719688,-0.336092,-18.378192
51.500000,8.579840,50.663020,-0.285995,-25.802464,-0.336865,-18.423097
51.600000,8.596600,50.769380,-0.286553,-25.856633,-0.337648,-18.447329
51.700000,8.613250,50.909420,-0.287108,-25.927955,-0.338426,-18.483823
51.800000,8.629930,51.003650,-0.287664,-25.975946,-0.339206,-18.503593
51.900000,8.646600,51.156190,-0.288220,-26.053634,-0.339986,-18.544455
52.000000,8.663260,51.312210,-0.288775,-26.133094,-0.340767,-18.586501
52.100000,8.679940,51.440120,-0.289331,-26.198238,-0.341549,-18.618267
52.200000,8.696620,51.579830,-0.289887,-26.269392,-0.342332,-18.654228
52.300000,8.713290,51.725270,-0.290443,-26.343464,-0.343114,-18.692189
52.400000,8.729870,51.839650,-0.290996,-26.401717,-0.343894,-18.718932
52.500000,8.746570,51.947500,-0.291552,-26.456645,-0.344679,-18.743148
52.600000,8.763240,52.080280,-0.292108,-26.524269,-0.345464,-18.776318
52.700000,8.779920,52.243390,-0.292664,-26.607340,-0.346249,-18.820329
52.800000,8.796540,52.366450,-0.293218,-26.670014,-0.347033,-18.849886
52.900000,8.813250,52.525470,-0.293775,-26.751002,-0.347821,-18.892227
53.000000,8.829920,52.635370,-0.294331,-26.806974,-0.348609,-18.916859
53.100000,8.846620,52.775470,-0.294887,-26.878326,-0.349398,-18.952248
53.200000,8.863300,52.904400,-0.295443,-26.943990,-0.350187,-18.983568
53.300000,8.879950,53.019330,-0.295998,-27.002523,-0.350975,-19.009821
53.400000,8.896630,53.198120,-0.296554,-27.093580,-0.351765,-19.058861
53.500000,8.913320,53.273380,-0.297111,-27.131910,-0.352556,-19.070730
53.600000,8.929990,53.465420,-0.297666,-27.229715,-0.353347,-19.124345
53.700000,8.946570,53.570140,-0.298219,-27.283048,-0.354134,-19.146725
53.800000,8.963200,53.696900,-0.298773,-27.347607,-0.354924,-19.176871
53.900000,8.979900,53.839800,-0.299330,-27.420385,-0.355718,-19.212641
54.000000,8.996580,54.001160,-0.299886,-27.502565,-0.356512,-19.254931
54.100000,9.013200,54.114040,-0.300440,-27.560054,-0.357304,-19.279912
54.200000,9.029890,54.247540,-0.300996,-27.628045,-0.358099,-19.312105
54.300000,9.046630,54.411120,-0.301554,-27.711356,-0.358898,-19.354876
54.400000,9.063230,54.547070,-0.302108,-27.780595,-0.359690,-19.387864
54.500000,9.079840,54.678440,-0.302661,-27.847501,-0.360484,-19.419139
54.600000,9.096520,54.751730,-0.303217,-27.884827,-0.361282,-19.429664
54.700000,9.113210,54.937750,-0.303774,-27.979566,-0.362080,-19.480111
54.800000,9.129910,55.106020,-0.304330,-28.065266,-0.362880,-19.524154
54.900000,9.146610,55.202240,-0.304887,-28.114270,-0.363681,-19.542595
55.000000,9.163230,55.393310,-0.305441,-28.211581,-0.364478,-19.594608
55.100000,9.179940,55.486040,-0.305998,-28.258808,-0.365280,-19.611669
55.200000,9.196650,55.657990,-0.306555,-28.346382,-0.366083,-19.656657
55.300000,9.213270,55.792870,-0.307109,-28.415075,-0.366883,-19.688550
55.400000,9.229880,55.912750,-0.307663,-28.476130,-0.367682,-19.715088
55.500000,9.246540,56.042110,-0.308218,-28.542012,-0.368484,-19.744850
55.600000,9.263260,56.213280,-0.308775,-28.629188,-0.369290,-19.789201
55.700000,9.279940,56.355330,-0.309331,-28.701534,-0.370095,-19.823250
55.800000,9.296570,56.479170,-0.309886,-28.764605,-0.370898,-19.850866
55.900000,9.313200,56.626830,-0.310440,-28.839808,-0.371702,-19.886778
56.000000,9.329900,56.751550,-0.310997,-28.903327,-0.372509,-19.914489
56.100000,9.346610,56.890880,-0.311554,-28.974287,-0.373318,-19.947242
56.200000,9.363280,57.085660,-0.312109,-29.073488,-0.374125,-19.999381
56.300000,9.379920,57.167150,-0.312664,-29.114990,-0.374932,-20.011781
56.400000,9.396570,57.318370,-0.313219,-29.192006,-0.375740,-20.048515
56.500000,9.413270,57.457290,-0.313776,-29.262758,-0.376551,-20.080816
56.600000,9.429970,57.644290,-0.314332,-29.357996,-0.377362,-20.129828
56.700000,9.446570,57.755990,-0.314886,-29.414884,-0.378170,-20.152559
56.800000,9.463240,57.858750,-0.315441,-29.467219,-0.378981,-20.172040
56.900000,9.479910,58.040710,-0.315997,-29.559891,-0.379793,-20.219054
