Repository: abubakardawood/tissue-phantom-material-database

Title:
A Database of Silicone Phantom Materials for Modeling Human Tissue Mechanics Across Varying Stiffnesses

Description:
This dataset contains processed mechanical compression test data for soft silicone phantoms
fabricated using Ecoflex (Smooth-On) with varying base materials and thinner concentrations.
The dataset provides force–compression measurements together with derived engineering and
true stress–strain quantities, intended for mechanical characterization, constitutive model
fitting, and the design of tissue-equivalent phantoms.

All files in this dataset are processed outputs generated from raw experimental measurements.
The raw data files are not included in this archive.

File: data/EF30_12_5T/EF30_12_5T_A4.csv (part 1 of 2)
EF30_12_5T_A_sample_4
Compression test;
Cylinder Diameter: 50mm;
Cylinder Height: 30mm;
Speed (mm/min): 10;
Machine: INSTRON 5900;
Load cell: 10kN;
Time (s),Compression (mm),Load (N),Engineering Strain [-],Engineering Stress (kPa),True Strain [-],True Stress (kPa)
0.000000,0.000000,-0.014250,-0.000000,0.007257,0.000000,0.007257
0.100000,0.007630,0.011670,-0.000254,-0.005943,-0.000254,-0.005942
0.200000,0.027960,0.100950,-0.000932,-0.051413,-0.000932,-0.051365
0.300000,0.046330,0.113960,-0.001544,-0.058039,-0.001546,-0.057950
0.400000,0.063290,0.146570,-0.002110,-0.074647,-0.002112,-0.074490
0.500000,0.079980,0.268640,-0.002666,-0.136817,-0.002670,-0.136452
0.600000,0.096630,0.283930,-0.003221,-0.144604,-0.003226,-0.144139
0.700000,0.113270,0.353690,-0.003776,-0.180133,-0.003783,-0.179453
0.800000,0.129990,0.387600,-0.004333,-0.197403,-0.004342,-0.196548
0.900000,0.146610,0.459180,-0.004887,-0.233858,-0.004899,-0.232716
1.000000,0.163270,0.505470,-0.005442,-0.257434,-0.005457,-0.256033
1.100000,0.180010,0.628980,-0.006000,-0.320337,-0.006018,-0.318415
1.200000,0.196690,0.661840,-0.006556,-0.337072,-0.006578,-0.334862
1.300000,0.213320,0.743000,-0.007111,-0.378407,-0.007136,-0.375716
1.400000,0.229910,0.824780,-0.007664,-0.420057,-0.007693,-0.416838
1.500000,0.246650,0.871020,-0.008222,-0.443607,-0.008256,-0.439960
1.600000,0.263340,0.963110,-0.008778,-0.490508,-0.008817,-0.486202
1.700000,0.279960,1.059790,-0.009332,-0.539747,-0.009376,-0.534710
1.800000,0.296600,1.081940,-0.009887,-0.551028,-0.009936,-0.545580
1.900000,0.313270,1.183790,-0.010442,-0.602899,-0.010497,-0.596604
2.000000,0.329920,1.199750,-0.010997,-0.611028,-0.011058,-0.604308
2.100000,0.346620,1.309500,-0.011554,-0.666923,-0.011621,-0.659217
2.200000,0.363270,1.356710,-0.012109,-0.690967,-0.012183,-0.682600
2.300000,0.379860,1.423720,-0.012662,-0.725095,-0.012743,-0.715913
2.400000,0.396560,1.533650,-0.013219,-0.781082,-0.013307,-0.770757
2.500000,0.413290,1.618080,-0.013776,-0.824081,-0.013872,-0.812729
2.600000,0.430030,1.648660,-0.014334,-0.839656,-0.014438,-0.827620
2.700000,0.446560,1.715360,-0.014885,-0.873626,-0.014997,-0.860621
2.800000,0.463280,1.784450,-0.015443,-0.908813,-0.015563,-0.894778
2.900000,0.479950,1.884700,-0.015998,-0.959870,-0.016128,-0.944514
3.000000,0.496650,1.959990,-0.016555,-0.998215,-0.016694,-0.981689
3.100000,0.513230,2.023900,-0.017108,-1.030764,-0.017256,-1.013130
3.200000,0.529910,2.095240,-0.017664,-1.067097,-0.017822,-1.048248
3.300000,0.546580,2.189390,-0.018219,-1.115047,-0.018387,-1.094732
3.400000,0.563250,2.264200,-0.018775,-1.153148,-0.018953,-1.131497
3.500000,0.579940,2.323910,-0.019331,-1.183558,-0.019521,-1.160678
3.600000,0.596510,2.397940,-0.019884,-1.221261,-0.020084,-1.196978
3.700000,0.613220,2.491110,-0.020441,-1.268712,-0.020652,-1.242779
3.800000,0.629940,2.585150,-0.020998,-1.316606,-0.021222,-1.288960
3.900000,0.646650,2.622370,-0.021555,-1.335562,-0.021791,-1.306774
4.000000,0.663230,2.709420,-0.022108,-1.379896,-0.022356,-1.349390
4.100000,0.679910,2.780750,-0.022664,-1.416224,-0.022924,-1.384128
4.200000,0.696600,2.900600,-0.023220,-1.477263,-0.023494,-1.442961
4.300000,0.713270,2.921350,-0.023776,-1.487831,-0.024063,-1.452457
4.400000,0.729900,3.042410,-0.024330,-1.549487,-0.024631,-1.511788
4.500000,0.746560,3.092340,-0.024885,-1.574916,-0.025200,-1.535724
4.600000,0.763250,3.173690,-0.025442,-1.616347,-0.025771,-1.575224
4.700000,0.779960,3.248850,-0.025999,-1.654626,-0.026343,-1.611608
4.800000,0.796640,3.349510,-0.026555,-1.705891,-0.026914,-1.660592
4.900000,0.813260,3.387060,-0.027109,-1.725015,-0.027483,-1.678253
5.000000,0.829900,3.491960,-0.027663,-1.778441,-0.028053,-1.729243
5.100000,0.846600,3.604980,-0.028220,-1.836001,-0.028626,-1.784189
5.200000,0.863280,3.654050,-0.028776,-1.860992,-0.029198,-1.807440
5.300000,0.879870,3.756190,-0.029329,-1.913012,-0.029768,-1.856905
5.400000,0.896500,3.808720,-0.029883,-1.939765,-0.030339,-1.881799
5.500000,0.913230,3.870740,-0.030441,-1.971352,-0.030914,-1.911342
5.600000,0.929890,3.971620,-0.030996,-2.022729,-0.031487,-1.960032
5.700000,0.946540,4.045610,-0.031551,-2.060412,-0.032060,-1.995404
5.800000,0.963210,4.097210,-0.032107,-2.086692,-0.032634,-2.019695
5.900000,0.979910,4.209890,-0.032664,-2.144079,-0.033209,-2.074046
6.000000,0.996590,4.276860,-0.033220,-2.178187,-0.033784,-2.105828
6.100000,1.013270,4.350150,-0.033776,-2.215513,-0.034359,-2.140683
6.200000,1.029910,4.410910,-0.034330,-2.246458,-0.034933,-2.169336
6.300000,1.046590,4.534220,-0.034886,-2.309259,-0.035509,-2.228698
6.400000,1.063260,4.610050,-0.035442,-2.347879,-0.036085,-2.264666
6.500000,1.079950,4.678510,-0.035998,-2.382746,-0.036662,-2.296971
6.600000,1.096580,4.736580,-0.036553,-2.412320,-0.037237,-2.324144
6.700000,1.113250,4.855330,-0.037108,-2.472799,-0.037814,-2.381038
6.800000,1.129980,4.910970,-0.037666,-2.501136,-0.038394,-2.406929
6.900000,1.146650,4.981200,-0.038222,-2.536904,-0.038971,-2.439940
7.000000,1.163300,5.059220,-0.038777,-2.576640,-0.039549,-2.476726
7.100000,1.179880,5.139070,-0.039329,-2.617307,-0.040124,-2.514370
7.200000,1.196580,5.234170,-0.039886,-2.665741,-0.040703,-2.559415
7.300000,1.213270,5.280920,-0.040442,-2.689550,-0.041283,-2.580779
7.400000,1.230000,5.411310,-0.041000,-2.755958,-0.041864,-2.642963
7.500000,1.246550,5.447580,-0.041552,-2.774430,-0.042440,-2.659148
7.600000,1.263190,5.548080,-0.042106,-2.825614,-0.043019,-2.706638
7.700000,1.279940,5.650810,-0.042665,-2.877934,-0.043602,-2.755148
7.800000,1.296590,5.714830,-0.043220,-2.910539,-0.044181,-2.784746
7.900000,1.313220,5.798360,-0.043774,-2.953080,-0.044761,-2.823812
8.000000,1.329910,5.845950,-0.044330,-2.977318,-0.045343,-2.845332
8.100000,1.346610,5.898840,-0.044887,-3.004255,-0.045926,-2.869403
8.200000,1.363290,6.015120,-0.045443,-3.063475,-0.046508,-2.924262
8.300000,1.379950,6.115000,-0.045998,-3.114344,-0.047090,-2.971089
8.400000,1.396590,6.155510,-0.046553,-3.134976,-0.047671,-2.989033
8.500000,1.413290,6.275480,-0.047110,-3.196076,-0.048255,-3.045510
8.600000,1.429960,6.344570,-0.047665,-3.231263,-0.048839,-3.077244
8.700000,1.446630,6.412250,-0.048221,-3.265732,-0.049422,-3.108255
8.800000,1.463240,6.484530,-0.048775,-3.302544,-0.050004,-3.141464
8.900000,1.479860,6.534500,-0.049329,-3.327994,-0.050587,-3.163828
9.000000,1.496560,6.664860,-0.049885,-3.394385,-0.051173,-3.225055
9.100000,1.513230,6.729800,-0.050441,-3.427459,-0.051758,-3.254575
9.200000,1.529860,6.801320,-0.050995,-3.463884,-0.052342,-3.287242
9.300000,1.546510,6.876680,-0.051550,-3.502264,-0.052927,-3.321721
9.400000,1.563260,6.991990,-0.052109,-3.560991,-0.053515,-3.375433
9.500000,1.579960,7.044390,-0.052665,-3.587678,-0.054103,-3.398732
9.600000,1.596590,7.092450,-0.053220,-3.612155,-0.054688,-3.419917
9.700000,1.613200,7.255920,-0.053773,-3.695410,-0.055273,-3.496695
9.800000,1.629880,7.314500,-0.054329,-3.725244,-0.055861,-3.522854
9.900000,1.646550,7.391700,-0.054885,-3.764562,-0.056449,-3.557944
10.000000,1.663210,7.486270,-0.055440,-3.812726,-0.057036,-3.601347
10.100000,1.679870,7.563690,-0.055996,-3.852156,-0.057625,-3.636452
10.200000,1.696530,7.638780,-0.056551,-3.890399,-0.058213,-3.670393
10.300000,1.713230,7.738050,-0.057108,-3.940957,-0.058803,-3.715898
10.400000,1.729920,7.804670,-0.057664,-3.974886,-0.059393,-3.745678
10.500000,1.746540,7.886610,-0.058218,-4.016617,-0.059981,-3.782778
10.600000,1.763220,8.004950,-0.058774,-4.076888,-0.060572,-3.837273
10.700000,1.779950,8.080270,-0.059332,-4.115248,-0.061165,-3.871083
10.800000,1.796650,8.160530,-0.059888,-4.156124,-0.061757,-3.907220
10.900000,1.813300,8.224750,-0.060443,-4.188831,-0.062347,-3.935644
11.000000,1.829970,8.312730,-0.060999,-4.233639,-0.062939,-3.975391
11.100000,1.846620,8.393420,-0.061554,-4.274734,-0.063530,-4.011607
11.200000,1.863310,8.491480,-0.062110,-4.324675,-0.064123,-4.056068
11.300000,1.879940,8.598350,-0.062665,-4.379104,-0.064714,-4.104689
11.400000,1.896520,8.698690,-0.063217,-4.430206,-0.065304,-4.150141
11.500000,1.913210,8.756080,-0.063774,-4.459435,-0.065898,-4.175040
11.600000,1.929950,8.833150,-0.064332,-4.498686,-0.066494,-4.209278
11.700000,1.946650,8.926120,-0.064888,-4.546036,-0.067089,-4.251051
11.800000,1.963270,8.986890,-0.065442,-4.576985,-0.067682,-4.277457
11.900000,1.979850,9.081250,-0.065995,-4.625043,-0.068273,-4.319813
12.000000,1.996510,9.214370,-0.066550,-4.692840,-0.068868,-4.380530
12.100000,2.013280,9.283150,-0.067109,-4.727869,-0.069467,-4.410585
12.200000,2.029960,9.352830,-0.067665,-4.763357,-0.070063,-4.441043
12.300000,2.046580,9.451690,-0.068219,-4.813706,-0.070658,-4.485318
12.400000,2.063220,9.524890,-0.068774,-4.850987,-0.071253,-4.517365
12.500000,2.079900,9.625690,-0.069330,-4.902324,-0.071851,-4.562446
12.600000,2.096570,9.666610,-0.069886,-4.923164,-0.072448,-4.579105
12.700000,2.113240,9.807130,-0.070441,-4.994730,-0.073045,-4.642895
12.800000,2.129930,9.918550,-0.070998,-5.051476,-0.073644,-4.692833
12.900000,2.146580,9.962290,-0.071553,-5.073753,-0.074242,-4.710712
13.000000,2.163280,10.035630,-0.072109,-5.111104,-0.074841,-4.742546
13.100000,2.179920,10.135080,-0.072664,-5.161754,-0.075439,-4.786680
13.200000,2.196570,10.239960,-0.073219,-5.215169,-0.076038,-4.833319
13.300000,2.213250,10.296400,-0.073775,-5.243913,-0.076638,-4.857044
13.400000,2.229930,10.462860,-0.074331,-5.328691,-0.077239,-4.932604
13.500000,2.246570,10.526810,-0.074886,-5.361260,-0.077838,-4.959779
13.600000,2.263150,10.575450,-0.075438,-5.386032,-0.078436,-4.979719
13.700000,2.279890,10.629260,-0.075996,-5.413438,-0.079039,-5.002036
13.800000,2.296590,10.745870,-0.076553,-5.472827,-0.079642,-5.053865
13.900000,2.313280,10.839580,-0.077109,-5.520553,-0.080245,-5.094867
14.000000,2.329890,10.925570,-0.077663,-5.564347,-0.080845,-5.132203
14.100000,2.346570,11.057030,-0.078219,-5.631299,-0.081448,-5.190825
14.200000,2.363220,11.121600,-0.078774,-5.664184,-0.082050,-5.217994
14.300000,2.379940,11.190180,-0.079331,-5.699112,-0.082655,-5.246994
14.400000,2.396600,11.273200,-0.079887,-5.741394,-0.083258,-5.282733
14.500000,2.413210,11.365490,-0.080440,-5.788397,-0.083860,-5.322776
14.600000,2.429880,11.431090,-0.080996,-5.821806,-0.084465,-5.350263
14.700000,2.446550,11.537510,-0.081552,-5.876006,-0.085070,-5.396808
14.800000,2.463250,11.635330,-0.082108,-5.925825,-0.085676,-5.439265
14.900000,2.479860,11.709630,-0.082662,-5.963666,-0.086279,-5.470697
15.000000,2.496590,11.815170,-0.083220,-6.017417,-0.086887,-5.516649
15.100000,2.513290,11.896640,-0.083776,-6.058909,-0.087495,-5.551316
15.200000,2.530040,12.002530,-0.084335,-6.112838,-0.088104,-5.597314
15.300000,2.546590,12.106450,-0.084886,-6.165764,-0.088707,-5.642375
15.400000,2.563290,12.185670,-0.085443,-6.206111,-0.089315,-5.675842
15.500000,2.579950,12.259370,-0.085998,-6.243646,-0.089923,-5.706703
15.600000,2.596620,12.327450,-0.086554,-6.278319,-0.090531,-5.734905
15.700000,2.613340,12.483100,-0.087111,-6.357591,-0.091141,-5.803772
15.800000,2.629880,12.500360,-0.087663,-6.366381,-0.091745,-5.808287
15.900000,2.646570,12.620560,-0.088219,-6.427598,-0.092355,-5.860562
16.000000,2.663260,12.679450,-0.088775,-6.457591,-0.092966,-5.884316
16.100000,2.679930,12.797500,-0.089331,-6.517713,-0.093576,-5.935479
16.200000,2.696540,12.891010,-0.089885,-6.565337,-0.094184,-5.975214
16.300000,2.713220,12.989800,-0.090441,-6.615651,-0.094795,-6.017327
16.400000,2.729910,13.079260,-0.090997,-6.661212,-0.095407,-6.055062
16.500000,2.746580,13.156890,-0.091553,-6.700749,-0.096018,-6.087278
16.600000,2.763250,13.255620,-0.092108,-6.751032,-0.096630,-6.129206
16.700000,2.779920,13.337860,-0.092664,-6.792916,-0.097242,-6.163458
16.800000,2.796570,13.421090,-0.093219,-6.835305,-0.097854,-6.198125
16.900000,2.813250,13.530750,-0.093775,-6.891154,-0.098468,-6.244936
17.000000,2.829960,13.642960,-0.094332,-6.948302,-0.099082,-6.292855
17.100000,2.846530,13.670400,-0.094884,-6.962278,-0.099693,-6.301666
17.200000,2.863200,13.767610,-0.095440,-7.011786,-0.100307,-6.342581
17.300000,2.879920,13.870560,-0.095997,-7.064218,-0.100923,-6.386072
17.400000,2.896580,13.969500,-0.096553,-7.114608,-0.101537,-6.427674
17.500000,2.913190,14.082550,-0.097106,-7.172184,-0.102150,-6.475719
17.600000,2.929900,14.210040,-0.097663,-7.237114,-0.102768,-6.530313
17.700000,2.946600,14.212720,-0.098220,-7.238479,-0.103385,-6.527515
17.800000,2.963260,14.362140,-0.098775,-7.314578,-0.104001,-6.592078
17.900000,2.979920,14.423240,-0.099331,-7.345696,-0.104617,-6.616043
18.000000,2.996560,14.531770,-0.099885,-7.400970,-0.105233,-6.661721
18.100000,3.013250,14.601660,-0.100442,-7.436564,-0.105851,-6.689623
18.200000,3.029890,14.677440,-0.100996,-7.475159,-0.106468,-6.720195
18.300000,3.046560,14.807530,-0.101552,-7.541413,-0.107086,-6.775568
18.400000,3.063200,14.872120,-0.102107,-7.574309,-0.107704,-6.800921
18.500000,3.079890,15.004320,-0.102663,-7.641637,-0.108324,-6.857124
18.600000,3.096620,15.060610,-0.103221,-7.670306,-0.108945,-6.878572
18.700000,3.113300,15.125410,-0.103777,-7.703308,-0.109566,-6.903884
18.800000,3.129900,15.284320,-0.104330,-7.784240,-0.110183,-6.972110
18.900000,3.146550,15.378650,-0.104885,-7.832282,-0.110803,-7.010793
19.000000,3.163280,15.466200,-0.105443,-7.876871,-0.111426,-7.046313
19.100000,3.179960,15.525190,-0.105999,-7.906914,-0.112048,-7.068792
19.200000,3.196650,15.638260,-0.106555,-7.964500,-0.112671,-7.115843
19.300000,3.213290,15.708230,-0.107110,-8.000136,-0.113292,-7.143244
19.400000,3.229960,15.813130,-0.107665,-8.053561,-0.113914,-7.186472
19.500000,3.246580,15.908930,-0.108219,-8.102352,-0.114535,-7.225520
19.600000,3.263270,16.006120,-0.108776,-8.151850,-0.115159,-7.265127
19.700000,3.279890,16.062810,-0.109330,-8.180722,-0.115781,-7.286326
19.800000,3.296550,16.222490,-0.109885,-8.262046,-0.116405,-7.354171
19.900000,3.313260,16.306410,-0.110442,-8.304786,-0.117031,-7.387589
20.000000,3.329950,16.423320,-0.110998,-8.364328,-0.117656,-7.435902
20.100000,3.346590,16.471880,-0.111553,-8.389060,-0.118280,-7.453235
20.200000,3.363200,16.583910,-0.112107,-8.446116,-0.118904,-7.499250
20.300000,3.379950,16.628090,-0.112665,-8.468617,-0.119533,-7.514500
20.400000,3.396640,16.759680,-0.113221,-8.535635,-0.120160,-7.569219
20.500000,3.413280,16.867570,-0.113776,-8.590583,-0.120786,-7.613181
20.600000,3.429930,16.947480,-0.114331,-8.631281,-0.121412,-7.644458
20.700000,3.446630,17.021400,-0.114888,-8.668928,-0.122041,-7.672975
20.800000,3.463320,17.135520,-0.115444,-8.727049,-0.122669,-7.719563
20.900000,3.480000,17.280340,-0.116000,-8.800805,-0.123298,-7.779912
21.000000,3.496570,17.319660,-0.116552,-8.820830,-0.123923,-7.792742
21.100000,3.513230,17.389520,-0.117108,-8.856410,-0.124552,-7.819256
21.200000,3.529930,17.526660,-0.117664,-8.926255,-0.125183,-7.875953
21.300000,3.546650,17.619120,-0.118222,-8.973344,-0.125815,-7.912500
21.400000,3.563290,17.704870,-0.118776,-9.017016,-0.126444,-7.946008
21.500000,3.579900,17.792080,-0.119330,-9.061432,-0.127072,-7.980131
21.600000,3.596540,17.898240,-0.119885,-9.115499,-0.127702,-8.022690
21.700000,3.613210,18.008980,-0.120440,-9.171898,-0.128334,-8.067232
21.800000,3.629860,18.076120,-0.120995,-9.206092,-0.128965,-8.092198
21.900000,3.646540,18.186130,-0.121551,-9.262120,-0.129598,-8.136297
22.000000,3.663260,18.260790,-0.122109,-9.300144,-0.130232,-8.164516
22.100000,3.679970,18.394230,-0.122666,-9.368104,-0.130867,-8.218960
22.200000,3.696640,18.462300,-0.123221,-9.402772,-0.131501,-8.244150
22.300000,3.713250,18.556160,-0.123775,-9.450575,-0.132132,-8.280830
22.400000,3.729900,18.674690,-0.124330,-9.510942,-0.132766,-8.328446
22.500000,3.746540,18.749360,-0.124885,-9.548971,-0.133400,-8.356451
22.600000,3.763240,18.882870,-0.125441,-9.616967,-0.134036,-8.410602
22.700000,3.779880,18.973430,-0.125996,-9.663089,-0.134670,-8.445578
22.800000,3.796520,19.057040,-0.126551,-9.705671,-0.135305,-8.477412
22.900000,3.813240,19.110110,-0.127108,-9.732699,-0.135943,-8.495595
23.000000,3.829950,19.238180,-0.127665,-9.797925,-0.136582,-8.547073
23.100000,3.846590,19.380130,-0.128220,-9.870219,-0.137218,-8.604663
23.200000,3.863210,19.436350,-0.128774,-9.898852,-0.137853,-8.624140
23.300000,3.879920,19.549430,-0.129331,-9.956443,-0.138493,-8.668770
23.400000,3.896610,19.659610,-0.129887,-10.012557,-0.139132,-8.712056
23.500000,3.913270,19.695260,-0.130442,-10.030714,-0.139771,-8.722284
23.600000,3.929900,19.834360,-0.130997,-10.101557,-0.140408,-8.778286
23.700000,3.946550,19.930120,-0.131552,-10.150327,-0.141047,-8.815034
23.800000,3.963230,20.037220,-0.132108,-10.204872,-0.141688,-8.856730
23.900000,3.979950,20.121870,-0.132665,-10.247984,-0.142330,-8.888435
24.000000,3.996620,20.208800,-0.133221,-10.292257,-0.142971,-8.921116
24.100000,4.013290,20.305410,-0.133776,-10.341460,-0.143612,-8.958018
24.200000,4.029950,20.412170,-0.134332,-10.395833,-0.144253,-8.999343
24.300000,4.046630,20.529830,-0.134888,-10.455757,-0.144896,-9.045404
24.400000,4.063340,20.626700,-0.135445,-10.505092,-0.145540,-9.082233
24.500000,4.079910,20.745090,-0.135997,-10.565388,-0.146179,-9.128527
24.600000,4.096580,20.776230,-0.136553,-10.581247,-0.146822,-9.136350
24.700000,4.113300,20.907690,-0.137110,-10.648199,-0.147468,-9.188225
24.800000,4.129940,20.999610,-0.137665,-10.695014,-0.148111,-9.222688
24.900000,4.146580,21.103300,-0.138219,-10.747822,-0.148754,-9.262266
25.000000,4.163250,21.199220,-0.138775,-10.796674,-0.149399,-9.298366
25.100000,4.179910,21.263220,-0.139330,-10.829269,-0.150045,-9.320423
25.200000,4.196590,21.399950,-0.139886,-10.898905,-0.150691,-9.374297
25.300000,4.213210,21.493360,-0.140440,-10.946478,-0.151335,-9.409151
25.400000,4.229870,21.575860,-0.140996,-10.988495,-0.151981,-9.439165
25.500000,4.246560,21.681240,-0.141552,-11.042165,-0.152629,-9.479124
25.600000,4.263350,21.827840,-0.142112,-11.116828,-0.153281,-9.536997
25.700000,4.279950,21.870580,-0.142665,-11.138595,-0.153927,-9.549507
25.800000,4.296520,21.982810,-0.143217,-11.195753,-0.154571,-9.592327
25.900000,4.313240,22.080320,-0.143775,-11.245415,-0.155222,-9.628609
26.000000,4.329900,22.167910,-0.144330,-11.290024,-0.155870,-9.660535
26.100000,4.346590,22.286280,-0.144886,-11.350309,-0.156521,-9.705805
26.200000,4.363250,22.388360,-0.145442,-11.402298,-0.157171,-9.743929
26.300000,4.379910,22.478050,-0.145997,-11.447977,-0.157821,-9.776607
26.400000,4.396560,22.580980,-0.146552,-11.500399,-0.158471,-9.814992
26.500000,4.413230,22.645260,-0.147108,-11.533136,-0.159122,-9.836523
26.600000,4.429900,22.752940,-0.147663,-11.587977,-0.159774,-9.876858
26.700000,4.446540,22.890440,-0.148218,-11.658005,-0.160425,-9.930079
26.800000,4.463210,22.958900,-0.148774,-11.692872,-0.161077,-9.953280
26.900000,4.479890,23.073880,-0.149330,-11.751431,-0.161731,-9.996593
27.000000,4.496580,23.184060,-0.149886,-11.807545,-0.162385,-10.037759
27.100000,4.513190,23.280710,-0.150440,-11.856768,-0.163036,-10.073040
27.200000,4.529900,23.359630,-0.150997,-11.896962,-0.163692,-10.100560
27.300000,4.546590,23.464740,-0.151553,-11.950494,-0.164348,-10.139361
27.400000,4.563300,23.607840,-0.152110,-12.023374,-0.165004,-10.194499
27.500000,4.579930,23.665920,-0.152664,-12.052954,-0.165658,-10.212898
27.600000,4.596590,23.792310,-0.153220,-12.117324,-0.166314,-10.260712
27.700000,4.613280,23.859770,-0.153776,-12.151681,-0.166971,-10.283044
27.800000,4.629990,23.966420,-0.154333,-12.205997,-0.167630,-10.322209
27.900000,4.646650,24.057910,-0.154888,-12.252593,-0.168287,-10.354809
28.000000,4.663210,24.183390,-0.155440,-12.316499,-0.168940,-10.402019
28.100000,4.679880,24.299860,-0.155996,-12.375817,-0.169598,-10.445239
28.200000,4.696590,24.395740,-0.156553,-12.424648,-0.170258,-10.479532
28.300000,4.713270,24.489890,-0.157109,-12.472599,-0.170918,-10.513041
28.400000,4.729840,24.595740,-0.157661,-12.526508,-0.171573,-10.551562
28.500000,4.746560,24.685880,-0.158219,-12.572415,-0.172235,-10.583225
28.600000,4.763270,24.759520,-0.158776,-12.609920,-0.172897,-10.607772
28.700000,4.779930,24.883800,-0.159331,-12.673215,-0.173557,-10.653979
28.800000,4.796590,24.968190,-0.159886,-12.716195,-0.174218,-10.683049
28.900000,4.813260,25.081560,-0.160442,-12.773934,-0.174880,-10.724458
29.000000,4.829950,25.157880,-0.160998,-12.812803,-0.175543,-10.749963
29.100000,4.846660,25.278060,-0.161555,-12.874010,-0.176207,-10.794145
29.200000,4.863330,25.380590,-0.162111,-12.926228,-0.176870,-10.830745
29.300000,4.879890,25.464070,-0.162663,-12.968744,-0.177529,-10.859209
29.400000,4.896550,25.598290,-0.163218,-13.037102,-0.178192,-10.909208
29.500000,4.913230,25.693770,-0.163774,-13.085730,-0.178857,-10.942623
29.600000,4.929910,25.810300,-0.164330,-13.145078,-0.179522,-10.984943
29.700000,4.946500,25.887250,-0.164883,-13.184268,-0.180184,-11.010402
29.800000,4.963190,26.018380,-0.165440,-13.251052,-0.180850,-11.058802
29.900000,4.979930,26.111820,-0.165998,-13.298641,-0.181519,-11.091097
30.000000,4.996530,26.203440,-0.166551,-13.345302,-0.182183,-11.122629
30.100000,5.013190,26.310420,-0.167106,-13.399787,-0.182849,-11.160598
30.200000,5.029850,26.432150,-0.167662,-13.461783,-0.183516,-11.204758
30.300000,5.046590,26.490870,-0.168220,-13.491689,-0.184187,-11.222122
30.400000,5.063270,26.613640,-0.168776,-13.554216,-0.184856,-11.266594
30.500000,5.079960,26.710720,-0.169332,-13.603658,-0.185525,-11.300123
30.600000,5.096590,26.844660,-0.169886,-13.671873,-0.186193,-11.349209
30.700000,5.113230,26.926120,-0.170441,-13.713360,-0.186861,-11.376041
30.800000,5.129940,27.025480,-0.170998,-13.763964,-0.187533,-11.410354
30.900000,5.146620,27.148970,-0.171554,-13.826857,-0.188204,-11.454804
31.000000,5.163260,27.227980,-0.172109,-13.867096,-0.188873,-11.480449
31.100000,5.179900,27.317750,-0.172663,-13.912816,-0.189544,-11.510583
31.200000,5.196610,27.445300,-0.173220,-13.977777,-0.190217,-11.556541
31.300000,5.213290,27.513700,-0.173776,-14.012612,-0.190890,-11.577552
31.400000,5.229970,27.654270,-0.174332,-14.084204,-0.191563,-11.628872
31.500000,5.246610,27.756790,-0.174887,-14.136417,-0.192235,-11.664141
31.600000,5.263270,27.845950,-0.175442,-14.181826,-0.192908,-11.693733
31.700000,5.279890,27.963650,-0.175996,-14.241770,-0.193580,-11.735271
31.800000,5.296580,28.090960,-0.176553,-14.306608,-0.194256,-11.780739
31.900000,5.313220,28.166220,-0.177107,-14.344938,-0.194930,-11.804344
32.000000,5.329900,28.294470,-0.177663,-14.410255,-0.195605,-11.850081
32.100000,5.346610,28.364920,-0.178220,-14.446135,-0.196283,-11.871540
32.200000,5.363280,28.459650,-0.178776,-14.494381,-0.196959,-11.903133
32.300000,5.379900,28.552020,-0.179330,-14.541424,-0.197634,-11.933711
32.400000,5.396540,28.661540,-0.179885,-14.597202,-0.198310,-11.971390
32.500000,5.413300,28.792830,-0.180443,-14.664068,-0.198992,-12.018035
32.600000,5.430040,28.890680,-0.181001,-14.713903,-0.199673,-12.050667
32.700000,5.446620,28.990100,-0.181554,-14.764537,-0.200348,-12.083976
32.800000,5.463240,29.090240,-0.182108,-14.815538,-0.201025,-12.117510
32.900000,5.479900,29.208590,-0.182663,-14.875813,-0.201704,-12.158547
33.000000,5.496600,29.310690,-0.183220,-14.927812,-0.202385,-12.192738
33.100000,5.513280,29.418460,-0.183776,-14.982699,-0.203066,-12.229238
33.200000,5.529860,29.529780,-0.184329,-15.039393,-0.203744,-12.267202
33.300000,5.546540,29.669570,-0.184885,-15.110588,-0.204426,-12.316872
33.400000,5.563250,29.750310,-0.185442,-15.151708,-0.205109,-12.341950
33.500000,5.579900,29.856430,-0.185997,-15.205755,-0.205791,-12.377535
33.600000,5.596530,29.934710,-0.186551,-15.245623,-0.206472,-12.401536
33.700000,5.613180,30.066290,-0.187106,-15.312636,-0.207155,-12.447550
33.800000,5.629880,30.179520,-0.187663,-15.370303,-0.207840,-12.485871
33.900000,5.646610,30.256880,-0.188220,-15.409702,-0.208526,-12.509283
34.000000,5.663240,30.357820,-0.188775,-15.461111,-0.209209,-12.542445
34.100000,5.679870,30.468980,-0.189329,-15.517724,-0.209893,-12.579769
34.200000,5.696560,30.547880,-0.189885,-15.557908,-0.210579,-12.603689
34.300000,5.713270,30.663020,-0.190442,-15.616548,-0.211267,-12.642496
34.400000,5.729900,30.805710,-0.190997,-15.689219,-0.211952,-12.692631
34.500000,5.746520,30.889830,-0.191551,-15.732061,-0.212637,-12.718574
34.600000,5.763200,31.001620,-0.192107,-15.788995,-0.213325,-12.755824
34.700000,5.779880,31.124210,-0.192663,-15.851430,-0.214014,-12.797451
34.800000,5.796580,31.238750,-0.193219,-15.909765,-0.214703,-12.835691
34.900000,5.813260,31.314510,-0.193775,-15.948349,-0.215393,-12.857952
35.000000,5.829840,31.426190,-0.194328,-16.005227,-0.216079,-12.894963
35.100000,5.846540,31.527260,-0.194885,-16.056702,-0.216770,-12.927497
35.200000,5.863290,31.658220,-0.195443,-16.123399,-0.217463,-12.972194
35.300000,5.879930,31.750070,-0.195998,-16.170178,-0.218153,-13.000861
35.400000,5.896540,31.887290,-0.196551,-16.240063,-0.218842,-13.048057
35.500000,5.913230,31.967120,-0.197108,-16.280721,-0.219535,-13.071666
35.600000,5.929930,32.089260,-0.197664,-16.342926,-0.220228,-13.112512
35.700000,5.946620,32.166850,-0.198221,-16.382442,-0.220922,-13.135104
35.800000,5.963250,32.296300,-0.198775,-16.448371,-0.221613,-13.178846
35.900000,5.979940,32.408140,-0.199331,-16.505330,-0.222308,-13.215301
36.000000,5.996580,32.481710,-0.199886,-16.542799,-0.223001,-13.236125
36.100000,6.013290,32.633990,-0.200443,-16.620355,-0.223697,-13.288921
36.200000,6.029920,32.738950,-0.200997,-16.673810,-0.224391,-13.322419
36.300000,6.046570,32.822120,-0.201552,-16.716168,-0.225086,-13.346986
36.400000,6.063240,32.954330,-0.202108,-16.783502,-0.225782,-13.391422
36.500000,6.079900,33.051010,-0.202663,-16.832741,-0.226478,-13.421362
36.600000,6.096530,33.158440,-0.203218,-16.887455,-0.227174,-13.455626
36.700000,6.113190,33.258510,-0.203773,-16.938420,-0.227871,-13.486827
36.800000,6.129950,33.396320,-0.204332,-17.008606,-0.228573,-13.533209
36.900000,6.146670,33.490070,-0.204889,-17.056353,-0.229274,-13.561694
37.000000,6.163290,33.604350,-0.205443,-17.114555,-0.229971,-13.598489
37.100000,6.179890,33.715690,-0.205996,-17.171260,-0.230667,-13.634043
37.200000,6.196590,33.850030,-0.206553,-17.239679,-0.231369,-13.678771
37.300000,6.213250,33.948100,-0.207108,-17.289625,-0.232069,-13.708800
37.400000,6.229990,34.072540,-0.207666,-17.353002,-0.232773,-13.749368
37.500000,6.246640,34.113410,-0.208221,-17.373817,-0.233473,-13.756218
37.600000,6.263220,34.258820,-0.208774,-17.447874,-0.234172,-13.805211
37.700000,6.279900,34.379810,-0.209330,-17.509493,-0.234875,-13.844231
37.800000,6.296600,34.474450,-0.209887,-17.557693,-0.235579,-13.872568
37.900000,6.313280,34.599490,-0.210443,-17.621376,-0.236283,-13.913086
38.000000,6.329840,34.676980,-0.210995,-17.660841,-0.236982,-13.934498
38.100000,6.346530,34.814720,-0.211551,-17.730991,-0.237688,-13.979982
38.200000,6.363210,34.945920,-0.212107,-17.797811,-0.238393,-14.022771
38.300000,6.379890,35.039930,-0.212663,-17.845690,-0.239099,-14.050572
38.400000,6.396500,35.089600,-0.213217,-17.870987,-0.239802,-14.060594
38.500000,6.413230,35.234210,-0.213774,-17.944636,-0.240511,-14.108533
38.600000,6.429890,35.357410,-0.214330,-18.007381,-0.241218,-14.147865
38.700000,6.446560,35.487050,-0.214885,-18.073406,-0.241925,-14.189696
38.800000,6.463240,35.557530,-0.215441,-18.109301,-0.242634,-14.207809
38.900000,6.479880,35.693240,-0.215996,-18.178418,-0.243341,-14.251952
39.000000,6.496560,35.800100,-0.216552,-18.232841,-0.244051,-14.284483
39.100000,6.513290,35.911950,-0.217110,-18.289806,-0.244763,-14.318912
39.200000,6.529960,36.027540,-0.217665,-18.348675,-0.245473,-14.354805
39.300000,6.546540,36.169210,-0.218218,-18.420827,-0.246179,-14.401071
39.400000,6.563270,36.281860,-0.218776,-18.478200,-0.246893,-14.435619
39.500000,6.579990,36.349300,-0.219333,-18.512546,-0.247607,-14.452134
39.600000,6.596630,36.505580,-0.219888,-18.592139,-0.248317,-14.503957
39.700000,6.613220,36.580880,-0.220441,-18.630489,-0.249026,-14.523572
39.800000,6.629900,36.717730,-0.220997,-18.700186,-0.249740,-14.567507
39.900000,6.646570,36.830710,-0.221552,-18.757727,-0.250454,-14.601908
40.000000,6.663240,36.915320,-0.222108,-18.800818,-0.251168,-14.625006
40.100000,6.679930,37.029200,-0.222664,-18.858817,-0.251883,-14.659631
40.200000,6.696510,37.148120,-0.223217,-18.919382,-0.252594,-14.696254
40.300000,6.713230,37.290180,-0.223774,-18.991733,-0.253312,-14.741870
40.400000,6.729950,37.376760,-0.224332,-19.035828,-0.254030,-14.765489
40.500000,6.746640,37.529520,-0.224888,-19.113628,-0.254748,-14.815202
40.600000,6.763210,37.631530,-0.225440,-19.165581,-0.255461,-14.844886
40.700000,6.779880,37.743470,-0.225996,-19.222591,-0.256178,-14.878363
40.800000,6.796610,37.840630,-0.226554,-19.272075,-0.256899,-14.905915
40.900000,6.813290,37.929960,-0.227110,-19.317570,-0.257618,-14.930363
41.000000,6.829940,38.085770,-0.227665,-19.396923,-0.258336,-14.980929
41.100000,6.846580,38.180260,-0.228219,-19.445047,-0.259055,-15.007311
41.200000,6.863300,38.287910,-0.228777,-19.499872,-0.259777,-15.038757
41.300000,6.879970,38.385600,-0.229332,-19.549626,-0.260498,-15.066264
41.400000,6.896640,38.526760,-0.229888,-19.621518,-0.261219,-15.110766
41.500000,6.913260,38.621910,-0.230442,-19.669977,-0.261939,-15.137188
41.600000,6.929930,38.758890,-0.230998,-19.739741,-0.262661,-15.179907
41.700000,6.946590,38.866250,-0.231553,-19.794419,-0.263384,-15.210962
41.800000,6.963280,39.012280,-0.232109,-19.868791,-0.264108,-15.257059
41.900000,6.979880,39.112740,-0.232663,-19.919955,-0.264829,-15.285325
42.000000,6.996490,39.194640,-0.233216,-19.961666,-0.265551,-15.306280
42.100000,7.013250,39.345760,-0.233775,-20.038631,-0.266279,-15.354100
42.200000,7.029930,39.423500,-0.234331,-20.078224,-0.267005,-15.373273
42.300000,7.046590,39.538350,-0.234886,-20.136716,-0.267731,-15.406877
42.400000,7.063220,39.720090,-0.235441,-20.229276,-0.268456,-15.466482
42.500000,7.079910,39.823880,-0.235997,-20.282136,-0.269184,-15.495612
42.600000,7.096590,39.918700,-0.236553,-20.330427,-0.269912,-15.521203
42.700000,7.113270,40.075770,-0.237109,-20.410422,-0.270640,-15.570927
42.800000,7.129890,40.135090,-0.237663,-20.440633,-0.271367,-15.582651
42.900000,7.146580,40.293520,-0.238219,-20.521321,-0.272097,-15.632746
43.000000,7.163290,40.376550,-0.238776,-20.563608,-0.272828,-15.653505
43.100000,7.179950,40.512190,-0.239332,-20.632689,-0.273558,-15.694633
43.200000,7.196550,40.623830,-0.239885,-20.689547,-0.274286,-15.726435
43.300000,7.213210,40.754950,-0.240440,-20.756326,-0.275016,-15.765668
43.400000,7.229920,40.825620,-0.240997,-20.792318,-0.275750,-15.781424
43.500000,7.246590,41.002900,-0.241553,-20.882605,-0.276482,-15.838349
43.600000,7.263230,41.099060,-0.242108,-20.931579,-0.277214,-15.863884
43.700000,7.279830,41.210980,-0.242661,-20.988580,-0.277944,-15.895470
43.800000,7.296630,41.323190,-0.243221,-21.045728,-0.278684,-15.926965
43.900000,7.313330,41.464910,-0.243778,-21.117905,-0.279420,-15.969832
44.000000,7.329900,41.576920,-0.244330,-21.174951,-0.280151,-16.001276
44.100000,7.346540,41.690370,-0.244885,-21.232731,-0.280885,-16.033161
44.200000,7.363190,41.801530,-0.245440,-21.289344,-0.281620,-16.064095
44.300000,7.379910,41.907130,-0.245997,-21.343126,-0.282359,-16.092781
44.400000,7.396610,42.021920,-0.246554,-21.401588,-0.283097,-16.124948
44.500000,7.413240,42.149360,-0.247108,-21.466493,-0.283833,-16.161951
44.600000,7.429880,42.281160,-0.247663,-21.533618,-0.284570,-16.200545
44.700000,7.446580,42.415560,-0.248219,-21.602067,-0.285311,-16.240017
44.800000,7.463260,42.530010,-0.248775,-21.660356,-0.286051,-16.271794
44.900000,7.479950,42.668910,-0.249332,-21.731097,-0.286791,-16.312847
45.000000,7.496600,42.776430,-0.249887,-21.785857,-0.287531,-16.341862
45.100000,7.513260,42.852910,-0.250442,-21.824808,-0.288272,-16.358959
45.200000,7.529920,42.982990,-0.250997,-21.891057,-0.289013,-16.396460
45.300000,7.546590,43.129860,-0.251553,-21.965857,-0.289755,-16.440280
45.400000,7.563240,43.217710,-0.252108,-22.010599,-0.290497,-16.461551
45.500000,7.579900,43.335800,-0.252663,-22.070742,-0.291240,-16.494275
45.600000,7.596590,43.460220,-0.253220,-22.134108,-0.291984,-16.529317
45.700000,7.613270,43.628050,-0.253776,-22.219583,-0.292729,-16.580794
45.800000,7.629880,43.713960,-0.254329,-22.263337,-0.293471,-16.601117
45.900000,7.646580,43.840270,-0.254886,-22.327666,-0.294218,-16.636657
46.000000,7.663260,43.952200,-0.255442,-22.384672,-0.294965,-16.666686
46.100000,7.679980,44.107950,-0.255999,-22.463994,-0.295713,-16.713227
46.200000,7.696570,44.233170,-0.256552,-22.527768,-0.296457,-16.748217
46.300000,7.713190,44.340140,-0.257106,-22.582248,-0.297202,-16.776209
46.400000,7.729900,44.450940,-0.257663,-22.638678,-0.297952,-16.805521
46.500000,7.746640,44.582880,-0.258221,-22.705874,-0.298704,-16.842733
46.600000,7.763300,44.707220,-0.258777,-22.769200,-0.299453,-16.877062
46.700000,7.779900,44.842220,-0.259330,-22.837955,-0.300200,-16.915388
46.800000,7.796550,44.973170,-0.259885,-22.904647,-0.300950,-16.952073
46.900000,7.813220,45.081360,-0.260441,-22.959748,-0.301701,-16.980096
47.000000,7.829930,45.197610,-0.260998,-23.018954,-0.302454,-17.011061
47.100000,7.846590,45.334230,-0.261553,-23.088534,-0.303206,-17.049658
47.200000,7.863240,45.433970,-0.262108,-23.139331,-0.303958,-17.074327
47.300000,7.879940,45.558840,-0.262665,-23.202927,-0.304712,-17.108338
47.400000,7.896640,45.702040,-0.263221,-23.275858,-0.305468,-17.149156
47.500000,7.913300,45.823470,-0.263777,-23.337702,-0.306222,-17.181760
47.600000,7.929940,45.948180,-0.264331,-23.401216,-0.306975,-17.215541
47.700000,7.946600,46.064450,-0.264887,-23.460432,-0.307731,-17.246076
47.800000,7.963300,46.194070,-0.265443,-23.526447,-0.308488,-17.281508
47.900000,7.979950,46.298100,-0.265998,-23.579429,-0.309244,-17.307340
48.000000,7.996590,46.438410,-0.266553,-23.650888,-0.310000,-17.346673
48.100000,8.013260,46.553990,-0.267109,-23.709752,-0.310758,-17.376672
48.200000,8.029930,46.671100,-0.267664,-23.769396,-0.311516,-17.407176
48.300000,8.046610,46.823610,-0.268220,-23.847069,-0.312276,-17.450800
48.400000,8.063250,46.935620,-0.268775,-23.904115,-0.313034,-17.479286
48.500000,8.079900,47.066270,-0.269330,-23.970654,-0.313793,-17.514638
48.600000,8.096580,47.142170,-0.269886,-24.009310,-0.314555,-17.529533
48.700000,8.113310,47.274650,-0.270444,-24.076782,-0.315319,-17.565368
48.800000,8.129960,47.458000,-0.270999,-24.170161,-0.316080,-17.620080
48.900000,8.146530,47.556370,-0.271551,-24.220260,-0.316838,-17.643224
49.000000,8.163250,47.703950,-0.272108,-24.295422,-0.317603,-17.684435
49.100000,8.179930,47.838410,-0.272664,-24.363902,-0.318367,-17.720735
49.200000,8.196610,47.963850,-0.273220,-24.427788,-0.319132,-17.753620
49.300000,8.213250,48.085690,-0.273775,-24.489841,-0.319895,-17.785135
49.400000,8.229940,48.163590,-0.274331,-24.529515,-0.320662,-17.800300
49.500000,8.246590,48.335780,-0.274886,-24.617211,-0.321427,-17.850276
49.600000,8.263310,48.433110,-0.275444,-24.666780,-0.322196,-17.872472
49.700000,8.279970,48.586380,-0.275999,-24.744840,-0.322963,-17.915289
49.800000,8.296590,48.672370,-0.276553,-24.788634,-0.323728,-17.933263
49.900000,8.313250,48.855280,-0.277108,-24.881790,-0.324496,-17.986838
50.000000,8.329950,48.999300,-0.277665,-24.955139,-0.325266,-18.025970
50.100000,8.346590,49.108600,-0.278220,-25.010805,-0.326034,-18.052307
50.200000,8.363190,49.224240,-0.278773,-25.069700,-0.326801,-18.080944
50.300000,8.379900,49.355580,-0.279330,-25.136590,-0.327574,-18.115187
50.400000,8.396590,49.515620,-0.279886,-25.218098,-0.328346,-18.159897
50.500000,8.413260,49.629930,-0.280442,-25.276316,-0.329118,-18.187775
50.600000,8.429860,49.722190,-0.280995,-25.323303,-0.329887,-18.207573
50.700000,8.446590,49.846220,-0.281553,-25.386471,-0.330663,-18.238834
50.800000,8.463320,49.992240,-0.282111,-25.460839,-0.331440,-18.278065
50.900000,8.479980,50.106720,-0.282666,-25.519143,-0.332214,-18.305749
51.000000,8.496570,50.270670,-0.283219,-25.602642,-0.332985,-18.351487
51.100000,8.513210,50.405610,-0.283774,-25.671366,-0.333759,-18.386509
51.200000,8.529860,50.514940,-0.284329,-25.727048,-0.334534,-18.412111
51.300000,8.546580,50.639310,-0.284886,-25.790389,-0.335313,-18.443068
51.400000,8.563290,50.788690,-0.285443,-25.866467,-0.336093,-18.483065
51.500000,8.579840,50.910620,-0.285995,-25.928566,-0.336865,-18.513134
51.600000,8.596600,51.014860,-0.286553,-25.981655,-0.337648,-18.536525
51.700000,8.613270,51.192000,-0.287109,-26.071872,-0.338427,-18.586403
51.800000,8.629950,51.310680,-0.287665,-26.132315,-0.339207,-18.614962
51.900000,8.646610,51.441580,-0.288220,-26.198982,-0.339987,-18.647902
52.000000,8.663270,51.572630,-0.288776,-26.265725,-0.340767,-18.680823
52.100000,8.679950,51.704220,-0.289332,-26.332743,-0.341549,-18.713847
52.200000,8.696620,51.821590,-0.289887,-26.392519,-0.342332,-18.741662
52.300000,8.713280,51.972080,-0.290443,-26.469163,-0.343114,-18.781389
52.400000,8.729880,52.081680,-0.290996,-26.524982,-0.343894,-18.806318
52.500000,8.746570,52.249570,-0.291552,-26.610487,-0.344679,-18.852138
52.600000,8.763240,52.354210,-0.292108,-26.663780,-0.345464,-18.875077
52.700000,8.779930,52.497590,-0.292664,-26.736803,-0.346250,-18.911894
52.800000,8.796570,52.612220,-0.293219,-26.795184,-0.347034,-18.938327
52.900000,8.813260,52.784840,-0.293775,-26.883098,-0.347822,-18.985507
53.000000,8.829930,52.884960,-0.294331,-26.934089,-0.348609,-19.006552
53.100000,8.846620,53.038800,-0.294887,-27.012439,-0.349398,-19.046813
53.200000,8.863280,53.158020,-0.295443,-27.073157,-0.350186,-19.074591
53.300000,8.879940,53.298150,-0.295998,-27.144525,-0.350974,-19.109800
53.400000,8.896630,53.429480,-0.296554,-27.211411,-0.351765,-19.141749
53.500000,8.913310,53.560320,-0.297110,-27.278047,-0.352555,-19.173457
53.600000,8.930000,53.703330,-0.297667,-27.350881,-0.353347,-19.209436
53.700000,8.946570,53.803600,-0.298219,-27.401948,-0.354134,-19.230167
53.800000,8.963200,53.982770,-0.298773,-27.493199,-0.354924,-19.278964
53.900000,8.979900,54.110620,-0.299330,-27.558312,-0.355718,-19.309283
54.000000,8.996590,54.212150,-0.299886,-27.610021,-0.356513,-19.330153
54.100000,9.013210,54.374040,-0.300440,-27.692471,-0.357304,-19.372536
54.200000,9.029890,54.499650,-0.300996,-27.756444,-0.358099,-19.401856
54.300000,9.046650,54.674480,-0.301555,-27.845484,-0.358899,-19.448539
54.400000,9.063230,54.804420,-0.302108,-27.911662,-0.359690,-19.479335
54.500000,9.079840,54.934600,-0.302661,-27.977962,-0.360484,-19.510115
54.600000,9.096530,55.061220,-0.303218,-28.042449,-0.361282,-19.539483
54.700000,9.113210,55.196580,-0.303774,-28.111387,-0.362080,-19.571888
54.800000,9.129900,55.356980,-0.304330,-28.193078,-0.362880,-19.613079
54.900000,9.146600,55.507560,-0.304887,-28.269768,-0.363680,-19.650693
55.000000,9.163230,55.641480,-0.305441,-28.337973,-0.364478,-19.682394
55.100000,9.179940,55.773380,-0.305998,-28.405149,-0.365280,-19.713230
55.200000,9.196660,55.891850,-0.306555,-28.465485,-0.366084,-19.739239
55.300000,9.213270,56.056570,-0.307109,-28.549377,-0.366883,-19.781606
55.400000,9.229870,56.179730,-0.307662,-28.612102,-0.367681,-19.809236
55.500000,9.246520,56.326090,-0.308217,-28.686642,-0.368483,-19.844922
55.600000,9.263260,56.453970,-0.308775,-28.751771,-0.369290,-19.873933
55.700000,9.279940,56.606540,-0.309331,-28.829474,-0.370095,-19.911614
55.800000,9.296570,56.736000,-0.309886,-28.895408,-0.370898,-19.941135
55.900000,9.313190,56.891190,-0.310440,-28.974445,-0.371701,-19.979628
56.000000,9.329900,57.045720,-0.310997,-29.053147,-0.372509,-20.017715
56.100000,9.346600,57.156890,-0.311553,-29.109765,-0.373317,-20.040521
56.200000,9.363270,57.270440,-0.312109,-29.167596,-0.374125,-20.064126
56.300000,9.379900,57.476750,-0.312663,-29.272668,-0.374931,-20.120178
56.400000,9.396550,57.585390,-0.313218,-29.327998,-0.375739,-20.141932
56.500000,9.413250,57.705290,-0.313775,-29.389063,-0.376550,-20.167510
56.600000,9.429950,57.872420,-0.314332,-29.474181,-0.377361,-20.209513
56.700000,9.446560,58.029480,-0.314885,-29.554171,-0.378169,-20.247996
56.800000,9.463220,58.118130,-0.315441,-29.599321,-0.378980,-20.262491
56.900000,9.479910,58.331180,-0.315997,-29.707826,-0.379793,-20.320242
