Repository: abubakardawood/tissue-phantom-material-database

Title:
A Database of Silicone Phantom Materials for Modeling Human Tissue Mechanics Across Varying Stiffnesses

Description:
This dataset contains processed mechanical compression test data for soft silicone phantoms
fabricated using Ecoflex (Smooth-On) with varying base materials and thinner concentrations.
The dataset provides force–compression measurements together with derived engineering and
true stress–strain quantities, intended for mechanical characterization, constitutive model
fitting, and the design of tissue-equivalent phantoms.

All files in this dataset are processed outputs generated from raw experimental measurements.
The raw data files are not included in this archive.

File: data/EF30_12_5T/EF30_12_5T_B2.csv (part 1 of 2)
EF30_12_5T_B_sample_2
Compression test;
Cylinder Diameter: 50mm;
Cylinder Height: 30mm;
Speed (mm/min): 10;
Machine: INSTRON 5900;
Load cell: 10kN;
Time (s),Compression (mm),Load (N),Engineering Strain [-],Engineering Stress (kPa),True Strain [-],True Stress (kPa)
0.000000,0.000000,-0.001490,-0.000000,0.000759,0.000000,0.000759
0.100000,0.006990,0.053090,-0.000233,-0.027039,-0.000233,-0.027032
0.200000,0.027530,0.153190,-0.000918,-0.078019,-0.000918,-0.077947
0.300000,0.046280,0.211670,-0.001543,-0.107803,-0.001544,-0.107636
0.400000,0.063320,0.268000,-0.002111,-0.136491,-0.002113,-0.136203
0.500000,0.080030,0.346900,-0.002668,-0.176675,-0.002671,-0.176203
0.600000,0.096680,0.416170,-0.003223,-0.211954,-0.003228,-0.211271
0.700000,0.113310,0.521560,-0.003777,-0.265628,-0.003784,-0.264625
0.800000,0.130030,0.590290,-0.004334,-0.300632,-0.004344,-0.299329
0.900000,0.146640,0.644870,-0.004888,-0.328430,-0.004900,-0.326824
1.000000,0.163320,0.719930,-0.005444,-0.366657,-0.005459,-0.364661
1.100000,0.180040,0.794360,-0.006001,-0.404564,-0.006019,-0.402136
1.200000,0.196710,0.862460,-0.006557,-0.439247,-0.006579,-0.436367
1.300000,0.213350,0.911380,-0.007112,-0.464162,-0.007137,-0.460861
1.400000,0.229930,1.002240,-0.007664,-0.510437,-0.007694,-0.506524
1.500000,0.246670,1.076580,-0.008222,-0.548298,-0.008256,-0.543789
1.600000,0.263350,1.187480,-0.008778,-0.604779,-0.008817,-0.599470
1.700000,0.279980,1.255130,-0.009333,-0.639232,-0.009376,-0.633267
1.800000,0.296610,1.314830,-0.009887,-0.669637,-0.009936,-0.663017
1.900000,0.313280,1.416990,-0.010443,-0.721667,-0.010498,-0.714131
2.000000,0.329940,1.434930,-0.010998,-0.730804,-0.011059,-0.722766
2.100000,0.346640,1.512630,-0.011555,-0.770376,-0.011622,-0.761475
2.200000,0.363280,1.602570,-0.012109,-0.816182,-0.012183,-0.806299
2.300000,0.379880,1.729270,-0.012663,-0.880710,-0.012744,-0.869558
2.400000,0.396570,1.784250,-0.013219,-0.908711,-0.013307,-0.896699
2.500000,0.413290,1.886560,-0.013776,-0.960817,-0.013872,-0.947581
2.600000,0.430000,1.917520,-0.014333,-0.976585,-0.014437,-0.962587
2.700000,0.446570,2.011340,-0.014886,-1.024367,-0.014998,-1.009119
2.800000,0.463290,2.101610,-0.015443,-1.070341,-0.015563,-1.053812
2.900000,0.479960,2.138210,-0.015999,-1.088981,-0.016128,-1.071559
3.000000,0.496650,2.239260,-0.016555,-1.140446,-0.016694,-1.121566
3.100000,0.513230,2.321400,-0.017108,-1.182279,-0.017256,-1.162053
3.200000,0.529910,2.414380,-0.017664,-1.229634,-0.017822,-1.207914
3.300000,0.546570,2.497690,-0.018219,-1.272063,-0.018387,-1.248887
3.400000,0.563250,2.573610,-0.018775,-1.310729,-0.018953,-1.286120
3.500000,0.579960,2.658300,-0.019332,-1.353861,-0.019521,-1.327688
3.600000,0.596530,2.711500,-0.019884,-1.380956,-0.020085,-1.353496
3.700000,0.613220,2.824360,-0.020441,-1.438435,-0.020652,-1.409032
3.800000,0.629940,2.845620,-0.020998,-1.449262,-0.021222,-1.418831
3.900000,0.646650,2.987680,-0.021555,-1.521613,-0.021791,-1.488815
4.000000,0.663220,3.038980,-0.022107,-1.547740,-0.022355,-1.513523
4.100000,0.679890,3.121450,-0.022663,-1.589741,-0.022924,-1.553713
4.200000,0.696590,3.192830,-0.023220,-1.626095,-0.023493,-1.588338
4.300000,0.713260,3.293280,-0.023775,-1.677254,-0.024063,-1.637376
4.400000,0.729900,3.383220,-0.024330,-1.723060,-0.024631,-1.681138
4.500000,0.746540,3.395370,-0.024885,-1.729248,-0.025200,-1.686216
4.600000,0.763250,3.489160,-0.025442,-1.777015,-0.025771,-1.731804
4.700000,0.779970,3.621340,-0.025999,-1.844333,-0.026343,-1.796382
4.800000,0.796660,3.676360,-0.026555,-1.872355,-0.026914,-1.822634
4.900000,0.813280,3.761110,-0.027109,-1.915518,-0.027484,-1.863589
5.000000,0.829920,3.839550,-0.027664,-1.955467,-0.028054,-1.901371
5.100000,0.846620,3.932120,-0.028221,-2.002612,-0.028627,-1.946097
5.200000,0.863280,4.038360,-0.028776,-2.056720,-0.029198,-1.997536
5.300000,0.879880,4.099310,-0.029329,-2.087761,-0.029768,-2.026529
5.400000,0.896520,4.220670,-0.029884,-2.149570,-0.030340,-2.085332
5.500000,0.913250,4.256390,-0.030442,-2.167762,-0.030915,-2.101771
5.600000,0.929930,4.345370,-0.030998,-2.213079,-0.031488,-2.144478
5.700000,0.946590,4.403660,-0.031553,-2.242766,-0.032062,-2.172000
5.800000,0.963240,4.524460,-0.032108,-2.304289,-0.032635,-2.230302
5.900000,0.979930,4.607300,-0.032664,-2.346479,-0.033210,-2.269832
6.000000,0.996630,4.672990,-0.033221,-2.379934,-0.033785,-2.300870
6.100000,1.013300,4.738480,-0.033777,-2.413288,-0.034360,-2.331775
6.200000,1.029940,4.854070,-0.034331,-2.472158,-0.034934,-2.387285
6.300000,1.046620,4.927850,-0.034887,-2.509733,-0.035510,-2.422175
6.400000,1.063310,5.003760,-0.035444,-2.548394,-0.036087,-2.458070
6.500000,1.079990,5.097690,-0.036000,-2.596232,-0.036664,-2.502769
6.600000,1.096570,5.157300,-0.036552,-2.626591,-0.037237,-2.530583
6.700000,1.113210,5.268270,-0.037107,-2.683108,-0.037813,-2.583546
6.800000,1.129950,5.308270,-0.037665,-2.703480,-0.038393,-2.601653
6.900000,1.146620,5.403320,-0.038221,-2.751888,-0.038970,-2.646709
7.000000,1.163280,5.506870,-0.038776,-2.804626,-0.039548,-2.695874
7.100000,1.179870,5.606050,-0.039329,-2.855138,-0.040123,-2.742848
7.200000,1.196570,5.672460,-0.039886,-2.888960,-0.040703,-2.773732
7.300000,1.213260,5.753010,-0.040442,-2.929984,-0.041283,-2.811490
7.400000,1.229990,5.834090,-0.041000,-2.971278,-0.041864,-2.849456
7.500000,1.246550,5.925010,-0.041552,-3.017583,-0.042440,-2.892197
7.600000,1.263190,6.028140,-0.042106,-3.070106,-0.043019,-2.940836
7.700000,1.279940,6.082730,-0.042665,-3.097909,-0.043602,-2.965738
7.800000,1.296590,6.167270,-0.043220,-3.140965,-0.044181,-3.005213
7.900000,1.313200,6.300230,-0.043773,-3.208681,-0.044760,-3.068226
8.000000,1.329890,6.386820,-0.044330,-3.252781,-0.045342,-3.108586
8.100000,1.346580,6.416220,-0.044886,-3.267754,-0.045925,-3.121078
8.200000,1.363270,6.538240,-0.045442,-3.329898,-0.046507,-3.178580
8.300000,1.379910,6.601810,-0.045997,-3.362274,-0.047088,-3.207620
8.400000,1.396550,6.701160,-0.046552,-3.412873,-0.047670,-3.253998
8.500000,1.413250,6.760500,-0.047108,-3.443094,-0.048254,-3.280896
8.600000,1.429920,6.829170,-0.047664,-3.478068,-0.048837,-3.312289
8.700000,1.446620,6.954310,-0.048221,-3.541801,-0.049422,-3.371013
8.800000,1.463240,7.024560,-0.048775,-3.577579,-0.050004,-3.403084
8.900000,1.479880,7.106060,-0.049329,-3.619087,-0.050588,-3.440560
9.000000,1.496580,7.205850,-0.049886,-3.669909,-0.051173,-3.486832
9.100000,1.513270,7.262100,-0.050442,-3.698557,-0.051759,-3.511993
9.200000,1.529910,7.344590,-0.050997,-3.740569,-0.052343,-3.549811
9.300000,1.546550,7.447270,-0.051552,-3.792863,-0.052928,-3.597335
9.400000,1.563270,7.563840,-0.052109,-3.852232,-0.053516,-3.651496
9.500000,1.579970,7.620660,-0.052666,-3.881170,-0.054103,-3.676766
9.600000,1.596610,7.708380,-0.053220,-3.925846,-0.054689,-3.716911
9.700000,1.613240,7.787500,-0.053775,-3.966141,-0.055275,-3.752863
9.800000,1.629920,7.865140,-0.054331,-4.005683,-0.055862,-3.788051
9.900000,1.646580,7.938840,-0.054886,-4.043218,-0.056450,-3.821302
10.000000,1.663260,8.111480,-0.055442,-4.131143,-0.057038,-3.902104
10.100000,1.679900,8.138540,-0.055997,-4.144924,-0.057626,-3.912822
10.200000,1.696560,8.247150,-0.056552,-4.200239,-0.058214,-3.962707
10.300000,1.713250,8.289740,-0.057108,-4.221930,-0.058804,-3.980823
10.400000,1.729940,8.433700,-0.057665,-4.295248,-0.059394,-4.047564
10.500000,1.746570,8.475960,-0.058219,-4.316771,-0.059983,-4.065453
10.600000,1.763240,8.584230,-0.058775,-4.371912,-0.060573,-4.114955
10.700000,1.779970,8.666770,-0.059332,-4.413950,-0.061165,-4.152060
10.800000,1.796640,8.755670,-0.059888,-4.459226,-0.061756,-4.192172
10.900000,1.813280,8.836960,-0.060443,-4.500627,-0.062346,-4.228597
11.000000,1.829930,8.942180,-0.060998,-4.554215,-0.062937,-4.276418
11.100000,1.846590,9.023640,-0.061553,-4.595702,-0.063529,-4.312823
11.200000,1.863300,9.108070,-0.062110,-4.638702,-0.064123,-4.350592
11.300000,1.879930,9.186490,-0.062664,-4.678641,-0.064714,-4.385457
11.400000,1.896520,9.288840,-0.063217,-4.730767,-0.065304,-4.431701
11.500000,1.913220,9.382520,-0.063774,-4.778478,-0.065898,-4.473736
11.600000,1.929950,9.420990,-0.064332,-4.798071,-0.066494,-4.489403
11.700000,1.946650,9.536440,-0.064888,-4.856869,-0.067089,-4.541715
11.800000,1.963260,9.633460,-0.065442,-4.906281,-0.067682,-4.585204
11.900000,1.979830,9.731060,-0.065994,-4.955988,-0.068273,-4.628921
12.000000,1.996520,9.816640,-0.066551,-4.999574,-0.068869,-4.666849
12.100000,2.013270,9.888130,-0.067109,-5.035983,-0.069467,-4.698023
12.200000,2.029950,9.994020,-0.067665,-5.089913,-0.070063,-4.745504
12.300000,2.046570,10.069650,-0.068219,-5.128431,-0.070657,-4.778574
12.400000,2.063200,10.154100,-0.068773,-5.171441,-0.071253,-4.815783
12.500000,2.079890,10.221710,-0.069330,-5.205874,-0.071850,-4.844953
12.600000,2.096560,10.317430,-0.069885,-5.254624,-0.072447,-4.887403
12.700000,2.113210,10.433390,-0.070440,-5.313682,-0.073044,-4.939384
12.800000,2.129900,10.497730,-0.070997,-5.346450,-0.073643,-4.966870
12.900000,2.146550,10.582520,-0.071552,-5.389633,-0.074241,-5.003996
13.000000,2.163240,10.726070,-0.072108,-5.462743,-0.074840,-5.068835
13.100000,2.179890,10.822170,-0.072663,-5.511686,-0.075438,-5.111190
13.200000,2.196550,10.851030,-0.073218,-5.526384,-0.076037,-5.121752
13.300000,2.213260,10.963040,-0.073775,-5.583430,-0.076638,-5.171511
13.400000,2.229980,11.058280,-0.074333,-5.631936,-0.077240,-5.213299
13.500000,2.246590,11.130940,-0.074886,-5.668941,-0.077839,-5.244415
13.600000,2.263160,11.219520,-0.075439,-5.714055,-0.078436,-5.282994
13.700000,2.279900,11.301360,-0.075997,-5.755735,-0.079040,-5.318319
13.800000,2.296620,11.410520,-0.076554,-5.811330,-0.079643,-5.366450
13.900000,2.313290,11.503470,-0.077110,-5.858669,-0.080245,-5.406909
14.000000,2.329910,11.556970,-0.077664,-5.885916,-0.080845,-5.428795
14.100000,2.346600,11.689390,-0.078220,-5.953357,-0.081449,-5.487686
14.200000,2.363260,11.754200,-0.078775,-5.986365,-0.082051,-5.514787
14.300000,2.379990,11.882260,-0.079333,-6.051585,-0.082657,-5.571495
14.400000,2.396620,11.915570,-0.079887,-6.068550,-0.083259,-5.583750
14.500000,2.413230,12.042570,-0.080441,-6.133231,-0.083861,-5.639867
14.600000,2.429900,12.112980,-0.080997,-6.169090,-0.084466,-5.669414
14.700000,2.446570,12.211360,-0.081552,-6.219195,-0.085070,-5.712005
14.800000,2.463260,12.269410,-0.082109,-6.248759,-0.085676,-5.735682
14.900000,2.479860,12.354670,-0.082662,-6.292182,-0.086279,-5.772057
15.000000,2.496570,12.496850,-0.083219,-6.364593,-0.086887,-5.834938
15.100000,2.513250,12.561130,-0.083775,-6.397331,-0.087493,-5.861395
15.200000,2.530000,12.692290,-0.084333,-6.464130,-0.088103,-5.918989
15.300000,2.546570,12.755860,-0.084886,-6.496506,-0.088706,-5.945046
15.400000,2.563270,12.856910,-0.085442,-6.547970,-0.089315,-5.988497
15.500000,2.579930,12.941890,-0.085998,-6.591250,-0.089922,-6.024418
15.600000,2.596610,13.023660,-0.086554,-6.632896,-0.090531,-6.058794
15.700000,2.613320,13.148630,-0.087111,-6.696542,-0.091141,-6.113202
15.800000,2.629880,13.228250,-0.087663,-6.737092,-0.091745,-6.146501
15.900000,2.646580,13.355140,-0.088219,-6.801717,-0.092356,-6.201674
16.000000,2.663270,13.373270,-0.088776,-6.810950,-0.092966,-6.206304
16.100000,2.679940,13.523730,-0.089331,-6.887579,-0.093576,-6.272303
16.200000,2.696540,13.598980,-0.089885,-6.925904,-0.094184,-6.303371
16.300000,2.713210,13.683640,-0.090440,-6.969021,-0.094795,-6.338740
16.400000,2.729890,13.779680,-0.090996,-7.017933,-0.095406,-6.379327
16.500000,2.746540,13.854780,-0.091551,-7.056182,-0.096017,-6.410179
16.600000,2.763200,13.962330,-0.092107,-7.110956,-0.096628,-6.455990
16.700000,2.779890,14.050650,-0.092663,-7.155937,-0.097241,-6.492847
16.800000,2.796550,14.108570,-0.093218,-7.185436,-0.097854,-6.515621
16.900000,2.813230,14.232020,-0.093774,-7.248308,-0.098467,-6.568603
17.000000,2.829950,14.337900,-0.094332,-7.302233,-0.099082,-6.613401
17.100000,2.846530,14.426760,-0.094884,-7.347489,-0.099693,-6.650327
17.200000,2.863210,14.486120,-0.095440,-7.377720,-0.100307,-6.673588
17.300000,2.879930,14.631070,-0.095998,-7.451543,-0.100923,-6.736212
17.400000,2.896610,14.735480,-0.096554,-7.504718,-0.101539,-6.780110
17.500000,2.913240,14.771960,-0.097108,-7.523297,-0.102152,-6.792725
17.600000,2.929930,14.855400,-0.097664,-7.565793,-0.102769,-6.826885
17.700000,2.946640,14.979000,-0.098221,-7.628742,-0.103386,-6.879437
17.800000,2.963310,15.063790,-0.098777,-7.671925,-0.104003,-6.914115
17.900000,2.979940,15.184190,-0.099331,-7.733244,-0.104618,-6.965091
18.000000,2.996550,15.250480,-0.099885,-7.767006,-0.105233,-6.991198
18.100000,3.013250,15.365060,-0.100442,-7.825361,-0.105851,-7.039369
18.200000,3.029890,15.421420,-0.100996,-7.854065,-0.106468,-7.060833
18.300000,3.046560,15.543850,-0.101552,-7.916418,-0.107086,-7.112490
18.400000,3.063200,15.607420,-0.102107,-7.948794,-0.107704,-7.137169
18.500000,3.079910,15.718260,-0.102664,-8.005244,-0.108325,-7.183396
18.600000,3.096650,15.827020,-0.103222,-8.060635,-0.108947,-7.228603
18.700000,3.113340,15.912050,-0.103778,-8.103941,-0.109567,-7.262930
18.800000,3.129900,15.995140,-0.104330,-8.146258,-0.110183,-7.296359
18.900000,3.146560,16.094630,-0.104885,-8.196928,-0.110803,-7.337190
19.000000,3.163280,16.189450,-0.105443,-8.245219,-0.111426,-7.375821
19.100000,3.179940,16.287080,-0.105998,-8.294942,-0.112047,-7.415694
19.200000,3.196640,16.362460,-0.106555,-8.333332,-0.112670,-7.445377
19.300000,3.213270,16.457920,-0.107109,-8.381950,-0.113291,-7.484168
19.400000,3.229930,16.533410,-0.107664,-8.420397,-0.113913,-7.513820
19.500000,3.246570,16.589780,-0.108219,-8.449106,-0.114535,-7.534752
19.600000,3.263260,16.739020,-0.108775,-8.525113,-0.115159,-7.597791
19.700000,3.279890,16.800120,-0.109330,-8.556231,-0.115781,-7.620781
19.800000,3.296560,16.896820,-0.109885,-8.605480,-0.116405,-7.659864
19.900000,3.313260,16.991620,-0.110442,-8.653761,-0.117031,-7.698022
20.000000,3.329950,17.083330,-0.110998,-8.700469,-0.117656,-7.734731
20.100000,3.346570,17.162880,-0.111552,-8.740983,-0.118280,-7.765906
20.200000,3.363180,17.263890,-0.112106,-8.792427,-0.118903,-7.806743
20.300000,3.379920,17.335050,-0.112664,-8.828668,-0.119532,-7.833995
20.400000,3.396630,17.415770,-0.113221,-8.869779,-0.120159,-7.865534
20.500000,3.413290,17.523410,-0.113776,-8.924599,-0.120786,-7.909191
20.600000,3.429920,17.622590,-0.114331,-8.975111,-0.121412,-7.948981
20.700000,3.446620,17.704690,-0.114887,-9.016925,-0.122040,-7.980994
20.800000,3.463300,17.785330,-0.115443,-9.057994,-0.122669,-8.012309
20.900000,3.480000,17.895440,-0.116000,-9.114073,-0.123298,-8.056840
21.000000,3.496570,17.969330,-0.116552,-9.151705,-0.123923,-8.085052
21.100000,3.513230,18.066700,-0.117108,-9.201295,-0.124552,-8.123753
21.200000,3.529930,18.164960,-0.117664,-9.251338,-0.125183,-8.162786
21.300000,3.546650,18.272110,-0.118222,-9.305909,-0.125815,-8.205749
21.400000,3.563290,18.354610,-0.118776,-9.347926,-0.126444,-8.237614
21.500000,3.579910,18.397860,-0.119330,-9.369953,-0.127073,-8.251834
21.600000,3.596550,18.493790,-0.119885,-9.418810,-0.127703,-8.289636
21.700000,3.613220,18.635500,-0.120441,-9.490982,-0.128334,-8.347882
21.800000,3.629860,18.728900,-0.120995,-9.538550,-0.128965,-8.384430
21.900000,3.646540,18.834710,-0.121551,-9.592439,-0.129598,-8.426465
22.000000,3.663270,18.901330,-0.122109,-9.626368,-0.130233,-8.450902
22.100000,3.679980,19.004340,-0.122666,-9.678831,-0.130868,-8.491567
22.200000,3.696640,19.090110,-0.123221,-9.722513,-0.131501,-8.524492
22.300000,3.713250,19.181300,-0.123775,-9.768956,-0.132132,-8.559803
22.400000,3.729910,19.298410,-0.124330,-9.828600,-0.132766,-8.606606
22.500000,3.746560,19.377690,-0.124885,-9.868976,-0.133400,-8.636486
22.600000,3.763260,19.469810,-0.125442,-9.915893,-0.134037,-8.672023
22.700000,3.779890,19.589860,-0.125996,-9.977034,-0.134671,-8.719964
22.800000,3.796530,19.655620,-0.126551,-10.010525,-0.135306,-8.743683
22.900000,3.813240,19.774860,-0.127108,-10.071253,-0.135943,-8.791117
23.000000,3.829950,19.847830,-0.127665,-10.108417,-0.136582,-8.817926
23.100000,3.846590,19.958830,-0.128220,-10.164949,-0.137218,-8.861602
23.200000,3.863200,20.039260,-0.128773,-10.205911,-0.137853,-8.891662
23.300000,3.879930,20.172220,-0.129331,-10.273627,-0.138493,-8.944929
23.400000,3.896620,20.236850,-0.129887,-10.306543,-0.139133,-8.967854
23.500000,3.913280,20.353630,-0.130443,-10.366019,-0.139771,-9.013848
23.600000,3.929910,20.452860,-0.130997,-10.416556,-0.140409,-9.052018
23.700000,3.946560,20.570670,-0.131552,-10.476556,-0.141048,-9.098344
23.800000,3.963240,20.637470,-0.132108,-10.510577,-0.141688,-9.122046
23.900000,3.979960,20.708850,-0.132665,-10.546931,-0.142330,-9.147719
24.000000,3.996620,20.851100,-0.133221,-10.619378,-0.142971,-9.204657
24.100000,4.013270,20.931520,-0.133776,-10.660336,-0.143611,-9.234242
24.200000,4.029960,21.016250,-0.134332,-10.703488,-0.144254,-9.265667
24.300000,4.046650,21.132070,-0.134888,-10.762475,-0.144897,-9.310743
24.400000,4.063330,21.213040,-0.135444,-10.803713,-0.145540,-9.340411
24.500000,4.079910,21.293670,-0.135997,-10.844777,-0.146179,-9.369920
24.600000,4.096590,21.401290,-0.136553,-10.899587,-0.146823,-9.411216
24.700000,4.113290,21.546510,-0.137110,-10.973547,-0.147468,-9.468968
24.800000,4.129930,21.619820,-0.137664,-11.010884,-0.148111,-9.495078
24.900000,4.146570,21.700230,-0.138219,-11.051836,-0.148754,-9.524263
25.000000,4.163240,21.807900,-0.138775,-11.106672,-0.149399,-9.565348
25.100000,4.179900,21.914220,-0.139330,-11.160821,-0.150044,-9.605783
25.200000,4.196590,22.006110,-0.139886,-11.207620,-0.150691,-9.639827
25.300000,4.213200,22.098770,-0.140440,-11.254811,-0.151335,-9.674185
25.400000,4.229870,22.172330,-0.140996,-11.292275,-0.151981,-9.700113
25.500000,4.246560,22.278650,-0.141552,-11.346423,-0.152629,-9.740314
25.600000,4.263330,22.365850,-0.142111,-11.390834,-0.153281,-9.772071
25.700000,4.279960,22.436330,-0.142665,-11.426729,-0.153927,-9.796531
25.800000,4.296530,22.611400,-0.143218,-11.515891,-0.154571,-9.866612
25.900000,4.313250,22.670450,-0.143775,-11.545965,-0.155222,-9.885944
26.000000,4.329910,22.782540,-0.144330,-11.603052,-0.155871,-9.928380
26.100000,4.346600,22.887450,-0.144887,-11.656483,-0.156521,-9.967614
26.200000,4.363260,22.971610,-0.145442,-11.699345,-0.157171,-9.997769
26.300000,4.379910,23.111380,-0.145997,-11.770529,-0.157821,-10.052067
26.400000,4.396580,23.156250,-0.146553,-11.793381,-0.158471,-10.065030
26.500000,4.413250,23.281110,-0.147108,-11.856972,-0.159123,-10.112713
26.600000,4.429920,23.388610,-0.147664,-11.911721,-0.159774,-10.152789
26.700000,4.446530,23.468460,-0.148218,-11.952389,-0.160424,-10.180833
26.800000,4.463230,23.559450,-0.148774,-11.998729,-0.161078,-10.213626
26.900000,4.479900,23.673320,-0.149330,-12.056723,-0.161731,-10.256292
27.000000,4.496610,23.773040,-0.149887,-12.107510,-0.162386,-10.292752
27.100000,4.513190,23.855960,-0.150440,-12.149741,-0.163036,-10.321938
27.200000,4.529890,23.972570,-0.150996,-12.209130,-0.163692,-10.365596
27.300000,4.546590,24.066070,-0.151553,-12.256749,-0.164348,-10.399202
27.400000,4.563300,24.135480,-0.152110,-12.292099,-0.165004,-10.422348
27.500000,4.579930,24.235330,-0.152664,-12.342952,-0.165658,-10.458624
27.600000,4.596570,24.353660,-0.153219,-12.403217,-0.166313,-10.502809
27.700000,4.613270,24.438300,-0.153776,-12.446324,-0.166971,-10.532382
27.800000,4.629970,24.602010,-0.154332,-12.529701,-0.167629,-10.595963
27.900000,4.646670,24.638200,-0.154889,-12.548132,-0.168287,-10.604565
28.000000,4.663220,24.764070,-0.155441,-12.612237,-0.168940,-10.651783
28.100000,4.679870,24.847570,-0.155996,-12.654763,-0.169598,-10.680675
28.200000,4.696580,24.942840,-0.156553,-12.703284,-0.170258,-10.714551
28.300000,4.713260,25.069100,-0.157109,-12.767588,-0.170917,-10.761689
28.400000,4.729830,25.170170,-0.157661,-12.819062,-0.171573,-10.797996
28.500000,4.746540,25.263210,-0.158218,-12.866447,-0.172234,-10.830744
28.600000,4.763260,25.372340,-0.158775,-12.922027,-0.172897,-10.870328
28.700000,4.779930,25.446680,-0.159331,-12.959888,-0.173557,-10.894976
28.800000,4.796580,25.551810,-0.159886,-13.013430,-0.174218,-10.932765
28.900000,4.813240,25.653260,-0.160441,-13.065098,-0.174879,-10.968916
29.000000,4.829940,25.770480,-0.160998,-13.124798,-0.175542,-11.011732
29.100000,4.846660,25.892810,-0.161555,-13.187100,-0.176207,-11.056654
29.200000,4.863330,25.969530,-0.162111,-13.226173,-0.176870,-11.082065
29.300000,4.879870,26.047010,-0.162662,-13.265633,-0.177528,-11.107814
29.400000,4.896540,26.151630,-0.163218,-13.318916,-0.178192,-11.145029
29.500000,4.913220,26.257110,-0.163774,-13.372636,-0.178856,-11.182546
29.600000,4.929900,26.355140,-0.164330,-13.422563,-0.179521,-11.216833
29.700000,4.946490,26.458170,-0.164883,-13.475035,-0.180183,-11.253231
29.800000,4.963190,26.563970,-0.165440,-13.528919,-0.180850,-11.290699
29.900000,4.979930,26.669720,-0.165998,-13.582777,-0.181519,-11.328068
30.000000,4.996520,26.750310,-0.166551,-13.623821,-0.182182,-11.354765
30.100000,5.013200,26.870130,-0.167107,-13.684845,-0.182850,-11.398016
30.200000,5.029860,26.956680,-0.167662,-13.728924,-0.183517,-11.427105
30.300000,5.046580,27.045240,-0.168219,-13.774028,-0.184186,-11.456970
30.400000,5.063280,27.159400,-0.168776,-13.832169,-0.184856,-11.497631
30.500000,5.079970,27.288220,-0.169332,-13.897776,-0.185525,-11.544433
30.600000,5.096590,27.408550,-0.169886,-13.959060,-0.186193,-11.587606
30.700000,5.113230,27.458030,-0.170441,-13.984260,-0.186861,-11.600769
30.800000,5.129940,27.546840,-0.170998,-14.029490,-0.187533,-11.630476
30.900000,5.146630,27.675580,-0.171554,-14.095057,-0.188204,-11.676989
31.000000,5.163260,27.804090,-0.172109,-14.160507,-0.188873,-11.723361
31.100000,5.179910,27.882680,-0.172664,-14.200532,-0.189544,-11.748616
31.200000,5.196620,27.982020,-0.173221,-14.251126,-0.190217,-11.782536
31.300000,5.213300,28.067730,-0.173777,-14.294778,-0.190890,-11.810679
31.400000,5.229970,28.146780,-0.174332,-14.335037,-0.191563,-11.835977
31.500000,5.246600,28.267570,-0.174887,-14.396555,-0.192235,-11.878790
31.600000,5.263270,28.394180,-0.175442,-14.461037,-0.192908,-11.923959
31.700000,5.279890,28.509710,-0.175996,-14.519876,-0.193580,-11.964431
31.800000,5.296570,28.584850,-0.176552,-14.558145,-0.194255,-11.987870
31.900000,5.313220,28.678750,-0.177107,-14.605967,-0.194930,-12.019143
32.000000,5.329900,28.827950,-0.177663,-14.681954,-0.195605,-12.073509
32.100000,5.346590,28.897460,-0.178220,-14.717356,-0.196282,-12.094433
32.200000,5.363280,28.994580,-0.178776,-14.766818,-0.196959,-12.126866
32.300000,5.379900,29.098470,-0.179330,-14.819729,-0.197634,-12.162107
32.400000,5.396540,29.223900,-0.179885,-14.883610,-0.198310,-12.206277
32.500000,5.413280,29.335230,-0.180443,-14.940310,-0.198991,-12.244441
32.600000,5.430020,29.455810,-0.181001,-15.001721,-0.199672,-12.286399
32.700000,5.446600,29.565370,-0.181553,-15.057519,-0.200347,-12.323776
32.800000,5.463220,29.643700,-0.182107,-15.097412,-0.201024,-12.348063
32.900000,5.479880,29.749720,-0.182663,-15.151408,-0.201703,-12.383811
33.000000,5.496580,29.817600,-0.183219,-15.185979,-0.202385,-12.403614
33.100000,5.513280,29.963010,-0.183776,-15.260036,-0.203066,-12.455607
33.200000,5.529860,30.033050,-0.184329,-15.295707,-0.203744,-12.476270
33.300000,5.546540,30.134940,-0.184885,-15.347599,-0.204426,-12.510063
33.400000,5.563250,30.269140,-0.185442,-15.415946,-0.205109,-12.557188
33.500000,5.579900,30.371600,-0.185997,-15.468129,-0.205791,-12.591108
33.600000,5.596530,30.476350,-0.186551,-15.521478,-0.206472,-12.625930
33.700000,5.613180,30.589910,-0.187106,-15.579313,-0.207155,-12.664330
33.800000,5.629880,30.697410,-0.187663,-15.634063,-0.207840,-12.700133
33.900000,5.646600,30.773680,-0.188220,-15.672907,-0.208526,-12.722952
34.000000,5.663240,30.892970,-0.188775,-15.733660,-0.209209,-12.763544
34.100000,5.679890,31.005000,-0.189330,-15.790717,-0.209894,-12.801066
34.200000,5.696570,31.060220,-0.189886,-15.818840,-0.210580,-12.815069
34.300000,5.713270,31.193430,-0.190442,-15.886683,-0.211267,-12.861186
34.400000,5.729910,31.309970,-0.190997,-15.946037,-0.211953,-12.900392
34.500000,5.746540,31.416500,-0.191551,-16.000292,-0.212638,-12.935415
34.600000,5.763210,31.531670,-0.192107,-16.058948,-0.213326,-12.973911
34.700000,5.779900,31.608760,-0.192663,-16.098209,-0.214015,-12.996675
34.800000,5.796590,31.729550,-0.193220,-16.159727,-0.214704,-13.037350
34.900000,5.813270,31.833290,-0.193776,-16.212561,-0.215393,-13.070962
35.000000,5.829850,31.978880,-0.194328,-16.286710,-0.216079,-13.121741
35.100000,5.846530,32.042510,-0.194884,-16.319116,-0.216769,-13.138776
35.200000,5.863290,32.169040,-0.195443,-16.383558,-0.217463,-13.181506
35.300000,5.879920,32.265340,-0.195997,-16.432603,-0.218153,-13.211856
35.400000,5.896550,32.393550,-0.196552,-16.497900,-0.218842,-13.255210
35.500000,5.913250,32.511080,-0.197108,-16.557757,-0.219535,-13.294085
35.600000,5.929950,32.609120,-0.197665,-16.607688,-0.220229,-13.324930
35.700000,5.946640,32.686200,-0.198221,-16.646945,-0.220923,-13.347165
35.800000,5.963240,32.774990,-0.198775,-16.692165,-0.221613,-13.374186
35.900000,5.979930,32.902740,-0.199331,-16.757228,-0.222308,-13.416993
36.000000,5.996590,33.010410,-0.199886,-16.812064,-0.223001,-13.451562
36.100000,6.013310,33.132760,-0.200444,-16.874376,-0.223698,-13.492014
36.200000,6.029940,33.228160,-0.200998,-16.922963,-0.224392,-13.521481
36.300000,6.046580,33.310260,-0.201553,-16.964776,-0.225086,-13.545480
36.400000,6.063240,33.424420,-0.202108,-17.022917,-0.225782,-13.582450
36.500000,6.079890,33.575020,-0.202663,-17.099617,-0.226478,-13.634158
36.600000,6.096530,33.654630,-0.203218,-17.140162,-0.227174,-13.656979
36.700000,6.113170,33.774830,-0.203772,-17.201380,-0.227870,-13.696214
36.800000,6.129950,33.860660,-0.204332,-17.245093,-0.228573,-13.721374
36.900000,6.146670,33.947290,-0.204889,-17.289213,-0.229274,-13.746843
37.000000,6.163280,34.092900,-0.205443,-17.363371,-0.229970,-13.796194
37.100000,6.179880,34.178220,-0.205996,-17.406825,-0.230667,-13.821088
37.200000,6.196580,34.304570,-0.206553,-17.471174,-0.231368,-13.862456
37.300000,6.213240,34.424630,-0.207108,-17.532320,-0.232068,-13.901236
37.400000,6.229970,34.551440,-0.207666,-17.596904,-0.232772,-13.942631
37.500000,6.246640,34.616390,-0.208221,-17.629983,-0.233473,-13.959044
37.600000,6.263220,34.742490,-0.208774,-17.694205,-0.234172,-14.000115
37.700000,6.279900,34.846150,-0.209330,-17.746998,-0.234875,-14.032019
37.800000,6.296590,34.974620,-0.209886,-17.812428,-0.235578,-14.073843
37.900000,6.313280,35.068200,-0.210443,-17.860088,-0.236283,-14.101563
38.000000,6.329850,35.181350,-0.210995,-17.917714,-0.236983,-14.137166
38.100000,6.346530,35.272560,-0.211551,-17.964167,-0.237688,-14.163830
38.200000,6.363200,35.420590,-0.212107,-18.039558,-0.238393,-14.213248
38.300000,6.379900,35.485790,-0.212663,-18.072764,-0.239099,-14.229350
38.400000,6.396520,35.570960,-0.213217,-18.116141,-0.239803,-14.253466
38.500000,6.413250,35.765090,-0.213775,-18.215011,-0.240512,-14.321097
38.600000,6.429900,35.833060,-0.214330,-18.249628,-0.241218,-14.338185
38.700000,6.446580,35.934760,-0.214886,-18.301423,-0.241926,-14.368703
38.800000,6.463250,36.001260,-0.215442,-18.335291,-0.242634,-14.385105
38.900000,6.479880,36.172210,-0.215996,-18.422355,-0.243341,-14.443200
39.000000,6.496580,36.270230,-0.216553,-18.472276,-0.244051,-14.472056
39.100000,6.513300,36.394370,-0.217110,-18.535500,-0.244763,-14.511258
39.200000,6.529960,36.469080,-0.217665,-18.573550,-0.245473,-14.530732
39.300000,6.546540,36.623860,-0.218218,-18.652379,-0.246179,-14.582094
39.400000,6.563280,36.712410,-0.218776,-18.697477,-0.246893,-14.606918
39.500000,6.579990,36.859970,-0.219333,-18.772629,-0.247607,-14.655172
39.600000,6.596650,36.914180,-0.219888,-18.800237,-0.248318,-14.666285
39.700000,6.613240,37.053090,-0.220441,-18.870984,-0.249027,-14.711039
39.800000,6.629910,37.175140,-0.220997,-18.933143,-0.249740,-14.748975
39.900000,6.646580,37.258820,-0.221553,-18.975761,-0.250454,-14.771631
40.000000,6.663250,37.373650,-0.222108,-19.034244,-0.251168,-14.806580
40.100000,6.679930,37.491990,-0.222664,-19.094514,-0.251883,-14.842847
40.200000,6.696510,37.603690,-0.223217,-19.151402,-0.252594,-14.876484
40.300000,6.713240,37.709920,-0.223775,-19.205505,-0.253312,-14.907799
40.400000,6.729940,37.817040,-0.224331,-19.260060,-0.254030,-14.939425
40.500000,6.746630,37.923400,-0.224888,-19.314229,-0.254747,-14.970697
40.600000,6.763210,38.053420,-0.225440,-19.380448,-0.255461,-15.011313
40.700000,6.779890,38.151220,-0.225996,-19.430257,-0.256179,-15.039090
40.800000,6.796600,38.286290,-0.226553,-19.499047,-0.256899,-15.081473
40.900000,6.813270,38.395820,-0.227109,-19.554831,-0.257617,-15.113753
41.000000,6.829930,38.538560,-0.227664,-19.627527,-0.258336,-15.159039
41.100000,6.846550,38.620820,-0.228218,-19.669422,-0.259054,-15.180499
41.200000,6.863270,38.709380,-0.228776,-19.714525,-0.259776,-15.204322
41.300000,6.879940,38.870630,-0.229331,-19.796649,-0.260497,-15.256657
41.400000,6.896620,38.918570,-0.229887,-19.821065,-0.261218,-15.264453
41.500000,6.913250,39.072800,-0.230442,-19.899614,-0.261939,-15.313914
41.600000,6.929940,39.192340,-0.230998,-19.960495,-0.262662,-15.349660
41.700000,6.946600,39.300580,-0.231553,-20.015621,-0.263384,-15.380937
41.800000,6.963290,39.389680,-0.232110,-20.060999,-0.264108,-15.404647
41.900000,6.979880,39.531720,-0.232663,-20.133340,-0.264829,-15.449063
42.000000,6.996480,39.645690,-0.233216,-20.191384,-0.265550,-15.482430
42.100000,7.013260,39.783420,-0.233775,-20.261529,-0.266280,-15.524884
42.200000,7.029930,39.874130,-0.234331,-20.307728,-0.267005,-15.548998
42.300000,7.046590,39.994410,-0.234886,-20.368986,-0.267731,-15.584589
42.400000,7.063240,40.129850,-0.235441,-20.437965,-0.268457,-15.626023
42.500000,7.079940,40.227250,-0.235998,-20.487570,-0.269185,-15.652545
42.600000,7.096600,40.349560,-0.236553,-20.549862,-0.269912,-15.688724
42.700000,7.113280,40.467740,-0.237109,-20.610051,-0.270641,-15.723215
42.800000,7.129910,40.560880,-0.237664,-20.657487,-0.271367,-15.747953
42.900000,7.146590,40.704280,-0.238220,-20.730520,-0.272097,-15.792102
43.000000,7.163300,40.795470,-0.238777,-20.776962,-0.272828,-15.815908
43.100000,7.179970,40.884750,-0.239332,-20.822432,-0.273559,-15.838951
43.200000,7.196570,41.034240,-0.239886,-20.898567,-0.274286,-15.885300
43.300000,7.213210,41.145500,-0.240440,-20.955231,-0.275016,-15.916748
43.400000,7.229910,41.293020,-0.240997,-21.030362,-0.275750,-15.962108
43.500000,7.246600,41.437680,-0.241553,-21.104037,-0.276483,-16.006287
43.600000,7.263240,41.510070,-0.242108,-21.140905,-0.277214,-16.022523
43.700000,7.279840,41.619420,-0.242661,-21.196597,-0.277945,-16.053002
43.800000,7.296630,41.744500,-0.243221,-21.260299,-0.278684,-16.089348
43.900000,7.313330,41.841420,-0.243778,-21.309660,-0.279420,-16.114841
44.000000,7.329910,41.976970,-0.244330,-21.378695,-0.280151,-16.155232
44.100000,7.346550,42.092610,-0.244885,-21.437590,-0.280885,-16.187846
44.200000,7.363210,42.224330,-0.245440,-21.504675,-0.281621,-16.226560
44.300000,7.379900,42.336940,-0.245997,-21.562026,-0.282358,-16.257840
44.400000,7.396610,42.478450,-0.246554,-21.634097,-0.283097,-16.300131
44.500000,7.413240,42.568290,-0.247108,-21.679852,-0.283833,-16.322587
44.600000,7.429890,42.681240,-0.247663,-21.737377,-0.284571,-16.353833
44.700000,7.446570,42.803260,-0.248219,-21.799521,-0.285310,-16.388466
44.800000,7.463240,42.896210,-0.248775,-21.846860,-0.286050,-16.411915
44.900000,7.479940,43.051790,-0.249331,-21.926097,-0.286791,-16.459234
45.000000,7.496580,43.131130,-0.249886,-21.966504,-0.287530,-16.477382
45.100000,7.513250,43.265250,-0.250442,-22.034811,-0.288271,-16.516376
45.200000,7.529890,43.402060,-0.250996,-22.104488,-0.289011,-16.556342
45.300000,7.546570,43.499760,-0.251552,-22.154246,-0.289754,-16.581294
45.400000,7.563230,43.659190,-0.252108,-22.235443,-0.290496,-16.629717
45.500000,7.579880,43.773340,-0.252663,-22.293579,-0.291239,-16.660824
45.600000,7.596570,43.887440,-0.253219,-22.351690,-0.291983,-16.691817
45.700000,7.613240,44.011310,-0.253775,-22.414776,-0.292728,-16.726474
45.800000,7.629850,44.130820,-0.254328,-22.475642,-0.293470,-16.759449
45.900000,7.646560,44.262940,-0.254885,-22.542930,-0.294217,-16.797068
46.000000,7.663260,44.357190,-0.255442,-22.590931,-0.294965,-16.820259
46.100000,7.679980,44.487430,-0.255999,-22.657262,-0.295713,-16.857018
46.200000,7.696560,44.600410,-0.256552,-22.714802,-0.296456,-16.887274
46.300000,7.713200,44.696370,-0.257107,-22.763674,-0.297203,-16.910982
46.400000,7.729890,44.834440,-0.257663,-22.833993,-0.297952,-16.950518
46.500000,7.746640,44.975070,-0.258221,-22.905615,-0.298704,-16.990897
46.600000,7.763300,45.070630,-0.258777,-22.954283,-0.299453,-17.014250
46.700000,7.779910,45.181070,-0.259330,-23.010530,-0.300201,-17.043202
46.800000,7.796550,45.311790,-0.259885,-23.077105,-0.300950,-17.079712
46.900000,7.813220,45.485730,-0.260441,-23.165692,-0.301701,-17.132404
47.000000,7.829910,45.575520,-0.260997,-23.211422,-0.302453,-17.153310
47.100000,7.846570,45.655660,-0.261552,-23.252237,-0.303205,-17.170560
47.200000,7.863230,45.797460,-0.262108,-23.324455,-0.303957,-17.210936
47.300000,7.879940,45.948150,-0.262665,-23.401201,-0.304712,-17.254532
47.400000,7.896630,46.036260,-0.263221,-23.446075,-0.305467,-17.274575
47.500000,7.913300,46.188650,-0.263777,-23.523686,-0.306222,-17.318687
47.600000,7.929930,46.315830,-0.264331,-23.588459,-0.306975,-17.353298
47.700000,7.946590,46.450990,-0.264886,-23.657295,-0.307730,-17.390801
47.800000,7.963300,46.564070,-0.265443,-23.714886,-0.308488,-17.419928
47.900000,7.979950,46.639610,-0.265998,-23.753358,-0.309244,-17.435005
48.000000,7.996600,46.803310,-0.266553,-23.836730,-0.310000,-17.482970
48.100000,8.013280,46.936930,-0.267109,-23.904782,-0.310759,-17.519592
48.200000,8.029940,47.029220,-0.267665,-23.951785,-0.311517,-17.540738
48.300000,8.046620,47.154540,-0.268221,-24.015610,-0.312276,-17.574127
48.400000,8.063260,47.290420,-0.268775,-24.084813,-0.313035,-17.611409
48.500000,8.079910,47.385960,-0.269330,-24.133471,-0.313794,-17.633595
48.600000,8.096600,47.534360,-0.269887,-24.209051,-0.314556,-17.675351
48.700000,8.113320,47.696150,-0.270444,-24.291450,-0.315319,-17.721973
48.800000,8.129950,47.807460,-0.270998,-24.348139,-0.316079,-17.749834
48.900000,8.146510,47.929260,-0.271550,-24.410172,-0.316837,-17.781581
49.000000,8.163250,48.072910,-0.272108,-24.483332,-0.317603,-17.821213
49.100000,8.179930,48.135580,-0.272664,-24.515250,-0.318367,-17.830815
49.200000,8.196610,48.315120,-0.273220,-24.606689,-0.319132,-17.883641
49.300000,8.213240,48.451270,-0.273775,-24.676029,-0.319895,-17.920358
49.400000,8.229920,48.534490,-0.274331,-24.718413,-0.320661,-17.937394
49.500000,8.246570,48.677030,-0.274886,-24.791008,-0.321426,-17.976315
49.600000,8.263290,48.816200,-0.275443,-24.861887,-0.322195,-18.013854
49.700000,8.279970,48.948490,-0.275999,-24.929261,-0.322963,-18.048810
49.800000,8.296590,49.039360,-0.276553,-24.975541,-0.323728,-18.068480
49.900000,8.313270,49.177040,-0.277109,-25.045661,-0.324497,-18.105283
50.000000,8.329950,49.303970,-0.277665,-25.110306,-0.325266,-18.138053
50.100000,8.346600,49.455760,-0.278220,-25.187612,-0.326035,-18.179914
50.200000,8.363190,49.555430,-0.278773,-25.238373,-0.326801,-18.202596
50.300000,8.379890,49.736630,-0.279330,-25.330658,-0.327573,-18.255053
50.400000,8.396570,49.827260,-0.279886,-25.376815,-0.328345,-18.274208
50.500000,8.413260,49.937760,-0.280442,-25.433092,-0.329118,-18.300585
50.600000,8.429860,50.073370,-0.280995,-25.502158,-0.329887,-18.336171
50.700000,8.446600,50.207310,-0.281553,-25.570373,-0.330664,-18.370949
50.800000,8.463320,50.353290,-0.282111,-25.644720,-0.331440,-18.410071
50.900000,8.479980,50.450560,-0.282666,-25.694259,-0.332214,-18.431366
51.000000,8.496580,50.586180,-0.283219,-25.763330,-0.332985,-18.466657
51.100000,8.513230,50.720940,-0.283774,-25.831963,-0.333760,-18.501515
51.200000,8.529860,50.869260,-0.284329,-25.907501,-0.334534,-18.541256
51.300000,8.546580,51.003620,-0.284886,-25.975930,-0.335313,-18.575751
51.400000,8.563280,51.148990,-0.285443,-26.049967,-0.336092,-18.614195
51.500000,8.579840,51.261400,-0.285995,-26.107217,-0.336865,-18.640692
51.600000,8.596600,51.384650,-0.286553,-26.169987,-0.337648,-18.670890
51.700000,8.613280,51.510090,-0.287109,-26.233873,-0.338427,-18.701884
51.800000,8.629960,51.630770,-0.287665,-26.295335,-0.339207,-18.731079
51.900000,8.646600,51.743260,-0.288220,-26.352626,-0.339986,-18.757272
52.000000,8.663270,51.870450,-0.288776,-26.417403,-0.340767,-18.788700
52.100000,8.679950,52.056690,-0.289332,-26.512255,-0.341549,-18.841420
52.200000,8.696630,52.155600,-0.289888,-26.562629,-0.342332,-18.862450
52.300000,8.713300,52.332260,-0.290443,-26.652601,-0.343115,-18.911531
52.400000,8.729900,52.500790,-0.290997,-26.738433,-0.343895,-18.957638
52.500000,8.746580,52.598920,-0.291553,-26.788410,-0.344680,-18.978178
52.600000,8.763260,52.702600,-0.292109,-26.841214,-0.345465,-19.000663
52.700000,8.779920,52.844100,-0.292664,-26.913279,-0.346249,-19.036731
52.800000,8.796540,52.974960,-0.293218,-26.979926,-0.347033,-19.068926
52.900000,8.813250,53.125730,-0.293775,-27.056712,-0.347821,-19.108127
53.000000,8.829920,53.239410,-0.294331,-27.114609,-0.348609,-19.133948
53.100000,8.846620,53.440600,-0.294887,-27.217074,-0.349398,-19.191104
53.200000,8.863280,53.525010,-0.295443,-27.260064,-0.350186,-19.206278
53.300000,8.879930,53.664340,-0.295998,-27.331024,-0.350974,-19.241105
53.400000,8.896610,53.809560,-0.296554,-27.404984,-0.351764,-19.277935
53.500000,8.913290,53.944340,-0.297110,-27.473627,-0.352554,-19.310947
53.600000,8.929990,54.053540,-0.297666,-27.529242,-0.353347,-19.334713
53.700000,8.946560,54.182350,-0.298219,-27.594844,-0.354133,-19.365547
53.800000,8.963200,54.369740,-0.298773,-27.690281,-0.354924,-19.417164
53.900000,8.979900,54.526920,-0.299330,-27.770332,-0.355718,-19.457839
54.000000,8.996600,54.644290,-0.299887,-27.830108,-0.356513,-19.484230
54.100000,9.013220,54.736650,-0.300441,-27.877147,-0.357305,-19.501718
54.200000,9.029890,54.881260,-0.300996,-27.950796,-0.358099,-19.537709
54.300000,9.046640,55.024560,-0.301555,-28.023778,-0.358898,-19.573077
54.400000,9.063230,55.145060,-0.302108,-28.085148,-0.359690,-19.600410
54.500000,9.079830,55.270200,-0.302661,-28.148882,-0.360484,-19.629313
54.600000,9.096520,55.470740,-0.303217,-28.251016,-0.361282,-19.684818
54.700000,9.113220,55.574100,-0.303774,-28.303657,-0.362081,-19.705742
54.800000,9.129910,55.694770,-0.304330,-28.365113,-0.362880,-19.732749
54.900000,9.146610,55.846320,-0.304887,-28.442297,-0.363681,-19.770611
55.000000,9.163230,56.019000,-0.305441,-28.530242,-0.364478,-19.815937
55.100000,9.179930,56.125370,-0.305998,-28.584416,-0.365280,-19.837652
55.200000,9.196650,56.273140,-0.306555,-28.659675,-0.366083,-19.873908
55.300000,9.213290,56.415410,-0.307110,-28.732132,-0.366884,-19.908217
55.400000,9.229890,56.523260,-0.307663,-28.787060,-0.367682,-19.930347
55.500000,9.246550,56.706350,-0.308218,-28.880307,-0.368485,-19.978867
55.600000,9.263260,56.861690,-0.308775,-28.959421,-0.369290,-20.017466
55.700000,9.279940,56.959510,-0.309331,-29.009240,-0.370095,-20.035773
55.800000,9.296580,57.110420,-0.309886,-29.086098,-0.370898,-20.072723
55.900000,9.313210,57.261200,-0.310440,-29.162890,-0.371702,-20.109552
56.000000,9.329890,57.384350,-0.310996,-29.225609,-0.372509,-20.136552
56.100000,9.346590,57.530110,-0.311553,-29.299844,-0.373317,-20.171390
56.200000,9.363270,57.698060,-0.312109,-29.385381,-0.374125,-20.213939
56.300000,9.379910,57.844800,-0.312664,-29.460115,-0.374932,-20.249007
56.400000,9.396550,57.977490,-0.313218,-29.527693,-0.375739,-20.279078
56.500000,9.413250,58.114910,-0.313775,-29.597681,-0.376550,-20.310668
56.600000,9.429950,58.248400,-0.314332,-29.665667,-0.377361,-20.340808
56.700000,9.446560,58.425110,-0.314885,-29.755664,-0.378169,-20.386042
56.800000,9.463220,58.562550,-0.315441,-29.825662,-0.378980,-20.417435
