Repository: abubakardawood/tissue-phantom-material-database

Title:
A Database of Silicone Phantom Materials for Modeling Human Tissue Mechanics Across Varying Stiffnesses

Description:
This dataset contains processed mechanical compression test data for soft silicone phantoms
fabricated using Ecoflex (Smooth-On) with varying base materials and thinner concentrations.
The dataset provides force–compression measurements together with derived engineering and
true stress–strain quantities, intended for mechanical characterization, constitutive model
fitting, and the design of tissue-equivalent phantoms.

All files in this dataset are processed outputs generated from raw experimental measurements.
The raw data files are not included in this archive.

File: data/EF30_12_5T/EF30_12_5T_B3.csv (part 1 of 2)
EF30_12_5T_B_sample_3
Compression test;
Cylinder Diameter: 50mm;
Cylinder Height: 30mm;
Speed (mm/min): 10;
Machine: INSTRON 5900;
Load cell: 10kN;
Time (s),Compression (mm),Load (N),Engineering Strain [-],Engineering Stress (kPa),True Strain [-],True Stress (kPa)
0.000000,0.000000,0.010330,-0.000000,-0.005261,0.000000,-0.005261
0.100000,0.007400,0.051790,-0.000247,-0.026376,-0.000247,-0.026370
0.200000,0.027760,0.131280,-0.000925,-0.066860,-0.000926,-0.066798
0.300000,0.046320,0.218980,-0.001544,-0.111526,-0.001545,-0.111353
0.400000,0.063320,0.261630,-0.002111,-0.133247,-0.002113,-0.132966
0.500000,0.080010,0.353110,-0.002667,-0.179837,-0.002671,-0.179358
0.600000,0.096670,0.434000,-0.003222,-0.221034,-0.003228,-0.220322
0.700000,0.113310,0.528110,-0.003777,-0.268964,-0.003784,-0.267948
0.800000,0.130020,0.569380,-0.004334,-0.289983,-0.004343,-0.288726
0.900000,0.146640,0.685880,-0.004888,-0.349316,-0.004900,-0.347608
1.000000,0.163310,0.727290,-0.005444,-0.370406,-0.005459,-0.368389
1.100000,0.180040,0.803460,-0.006001,-0.409199,-0.006019,-0.406743
1.200000,0.196710,0.908410,-0.006557,-0.462649,-0.006579,-0.459616
1.300000,0.213350,0.973800,-0.007112,-0.495952,-0.007137,-0.492425
1.400000,0.229930,1.017470,-0.007664,-0.518193,-0.007694,-0.514222
1.500000,0.246680,1.113100,-0.008223,-0.566897,-0.008257,-0.562236
1.600000,0.263350,1.199260,-0.008778,-0.610778,-0.008817,-0.605416
1.700000,0.279970,1.275670,-0.009332,-0.649693,-0.009376,-0.643630
1.800000,0.296600,1.367570,-0.009887,-0.696498,-0.009936,-0.689612
1.900000,0.313280,1.419120,-0.010443,-0.722752,-0.010498,-0.715204
2.000000,0.329940,1.482540,-0.010998,-0.755051,-0.011059,-0.746747
2.100000,0.346630,1.605730,-0.011554,-0.817792,-0.011622,-0.808343
2.200000,0.363280,1.646740,-0.012109,-0.838678,-0.012183,-0.828522
2.300000,0.379870,1.739940,-0.012662,-0.886144,-0.012743,-0.874924
2.400000,0.396560,1.805190,-0.013219,-0.919376,-0.013307,-0.907223
2.500000,0.413290,1.886310,-0.013776,-0.960690,-0.013872,-0.947455
2.600000,0.430000,1.950990,-0.014333,-0.993631,-0.014437,-0.979389
2.700000,0.446580,2.024630,-0.014886,-1.031136,-0.014998,-1.015786
2.800000,0.463280,2.136380,-0.015443,-1.088049,-0.015563,-1.071247
2.900000,0.479950,2.222330,-0.015998,-1.131823,-0.016128,-1.113716
3.000000,0.496650,2.285290,-0.016555,-1.163889,-0.016694,-1.144620
3.100000,0.513270,2.394630,-0.017109,-1.219575,-0.017257,-1.198709
3.200000,0.529940,2.466210,-0.017665,-1.256030,-0.017823,-1.233843
3.300000,0.546600,2.525120,-0.018220,-1.286033,-0.018388,-1.262602
3.400000,0.563270,2.626900,-0.018776,-1.337869,-0.018954,-1.312750
3.500000,0.579960,2.668750,-0.019332,-1.359183,-0.019521,-1.332907
3.600000,0.596520,2.734820,-0.019884,-1.392832,-0.020084,-1.365137
3.700000,0.613220,2.820520,-0.020441,-1.436479,-0.020652,-1.407116
3.800000,0.629950,2.926390,-0.020998,-1.490398,-0.021222,-1.459102
3.900000,0.646670,2.986440,-0.021556,-1.520981,-0.021791,-1.488196
4.000000,0.663240,3.101250,-0.022108,-1.579454,-0.022356,-1.544535
4.100000,0.679920,3.174140,-0.022664,-1.616576,-0.022925,-1.579938
4.200000,0.696600,3.247410,-0.023220,-1.653892,-0.023494,-1.615489
4.300000,0.713260,3.324050,-0.023775,-1.692925,-0.024063,-1.652675
4.400000,0.729890,3.405810,-0.024330,-1.734565,-0.024631,-1.692363
4.500000,0.746540,3.493320,-0.024885,-1.779133,-0.025200,-1.734860
4.600000,0.763250,3.531870,-0.025442,-1.798767,-0.025771,-1.753003
4.700000,0.779950,3.634600,-0.025998,-1.851087,-0.026342,-1.802961
4.800000,0.796630,3.740970,-0.026554,-1.905260,-0.026913,-1.854667
4.900000,0.813240,3.827060,-0.027108,-1.949106,-0.027482,-1.896269
5.000000,0.829870,3.904900,-0.027662,-1.988749,-0.028052,-1.933736
5.100000,0.846580,3.960570,-0.028219,-2.017102,-0.028625,-1.960180
5.200000,0.863270,4.069080,-0.028776,-2.072365,-0.029198,-2.012732
5.300000,0.879870,4.115900,-0.029329,-2.096211,-0.029768,-2.034731
5.400000,0.896520,4.200450,-0.029884,-2.139272,-0.030340,-2.075342
5.500000,0.913250,4.285530,-0.030442,-2.182603,-0.030915,-2.116160
5.600000,0.929930,4.390870,-0.030998,-2.236252,-0.031488,-2.166933
5.700000,0.946590,4.458050,-0.031553,-2.270466,-0.032062,-2.198826
5.800000,0.963240,4.542900,-0.032108,-2.313680,-0.032635,-2.239392
5.900000,0.979930,4.589340,-0.032664,-2.337332,-0.033210,-2.260984
6.000000,0.996630,4.702310,-0.033221,-2.394867,-0.033785,-2.315307
6.100000,1.013290,4.799370,-0.033776,-2.444299,-0.034360,-2.361740
6.200000,1.029930,4.872040,-0.034331,-2.481310,-0.034934,-2.396124
6.300000,1.046610,4.959690,-0.034887,-2.525949,-0.035510,-2.437827
6.400000,1.063300,5.037320,-0.035443,-2.565486,-0.036087,-2.474557
6.500000,1.079990,5.125010,-0.036000,-2.610146,-0.036664,-2.516182
6.600000,1.096570,5.208960,-0.036552,-2.652902,-0.037237,-2.555932
6.700000,1.113210,5.302330,-0.037107,-2.700454,-0.037813,-2.600249
6.800000,1.129940,5.379690,-0.037665,-2.739854,-0.038392,-2.636658
6.900000,1.146620,5.463690,-0.038221,-2.782634,-0.038970,-2.676280
7.000000,1.163270,5.555740,-0.038776,-2.829515,-0.039547,-2.719799
7.100000,1.179860,5.645140,-0.039329,-2.875046,-0.040123,-2.761974
7.200000,1.196570,5.702150,-0.039886,-2.904081,-0.040703,-2.788250
7.300000,1.213270,5.801040,-0.040442,-2.954445,-0.041283,-2.834961
7.400000,1.230010,5.858670,-0.041000,-2.983796,-0.041865,-2.861459
7.500000,1.246550,5.963860,-0.041552,-3.037369,-0.042440,-2.911161
7.600000,1.263180,6.012040,-0.042106,-3.061907,-0.043018,-2.932982
7.700000,1.279940,6.135810,-0.042665,-3.124942,-0.043602,-2.991618
7.800000,1.296590,6.240810,-0.043220,-3.178418,-0.044181,-3.041048
7.900000,1.313210,6.299250,-0.043774,-3.208182,-0.044761,-3.067748
8.000000,1.329900,6.417740,-0.044330,-3.268528,-0.045343,-3.123634
8.100000,1.346610,6.472940,-0.044887,-3.296641,-0.045926,-3.148665
8.200000,1.363290,6.554560,-0.045443,-3.338210,-0.046508,-3.186512
8.300000,1.379920,6.652540,-0.045997,-3.388111,-0.047089,-3.232267
8.400000,1.396550,6.704010,-0.046552,-3.414324,-0.047670,-3.255382
8.500000,1.413240,6.837600,-0.047108,-3.482361,-0.048254,-3.318314
8.600000,1.429920,6.900730,-0.047664,-3.514513,-0.048837,-3.346997
8.700000,1.446600,6.999850,-0.048220,-3.564994,-0.049421,-3.393090
8.800000,1.463220,7.062770,-0.048774,-3.597039,-0.050004,-3.421597
8.900000,1.479860,7.167120,-0.049329,-3.650184,-0.050587,-3.470126
9.000000,1.496560,7.224680,-0.049885,-3.679499,-0.051173,-3.495946
9.100000,1.513240,7.334870,-0.050441,-3.735619,-0.051758,-3.547189
9.200000,1.529870,7.417410,-0.050996,-3.777656,-0.052342,-3.585012
9.300000,1.546520,7.513230,-0.051551,-3.826457,-0.052927,-3.629200
9.400000,1.563250,7.590480,-0.052108,-3.865800,-0.053515,-3.664359
9.500000,1.579960,7.672140,-0.052665,-3.907389,-0.054103,-3.701605
9.600000,1.596610,7.751600,-0.053220,-3.947857,-0.054689,-3.737751
9.700000,1.613240,7.842100,-0.053775,-3.993949,-0.055275,-3.779175
9.800000,1.629940,7.893840,-0.054331,-4.020300,-0.055863,-3.801871
9.900000,1.646630,8.033730,-0.054888,-4.091545,-0.056451,-3.866970
10.000000,1.663280,8.097740,-0.055443,-4.124145,-0.057039,-3.895492
10.100000,1.679900,8.173980,-0.055997,-4.162974,-0.057626,-3.929861
10.200000,1.696550,8.274080,-0.056552,-4.213954,-0.058214,-3.975648
10.300000,1.713250,8.351980,-0.057108,-4.253628,-0.058804,-4.010711
10.400000,1.729930,8.472190,-0.057664,-4.314851,-0.059394,-4.066038
10.500000,1.746560,8.530700,-0.058219,-4.344650,-0.059982,-4.091710
10.600000,1.763230,8.639600,-0.058774,-4.400112,-0.060572,-4.141498
10.700000,1.779960,8.682040,-0.059332,-4.421727,-0.061165,-4.159377
10.800000,1.796640,8.787360,-0.059888,-4.475366,-0.061756,-4.207345
10.900000,1.813280,8.901420,-0.060443,-4.533456,-0.062346,-4.259442
11.000000,1.829920,8.923800,-0.060997,-4.544854,-0.062937,-4.267630
11.100000,1.846600,9.020050,-0.061553,-4.593874,-0.063529,-4.311106
11.200000,1.863290,9.158900,-0.062110,-4.664589,-0.064122,-4.374873
11.300000,1.879930,9.227740,-0.062664,-4.699649,-0.064714,-4.405149
11.400000,1.896530,9.322500,-0.063218,-4.747910,-0.065304,-4.447758
11.500000,1.913210,9.389480,-0.063774,-4.782023,-0.065898,-4.477056
11.600000,1.929950,9.513890,-0.064332,-4.845384,-0.066494,-4.533673
11.700000,1.946650,9.557120,-0.064888,-4.867401,-0.067089,-4.551564
11.800000,1.963260,9.672100,-0.065442,-4.925960,-0.067682,-4.603595
11.900000,1.979840,9.764340,-0.065995,-4.972938,-0.068273,-4.644750
12.000000,1.996520,9.838410,-0.066551,-5.010661,-0.068869,-4.677198
12.100000,2.013280,9.941780,-0.067109,-5.063307,-0.069467,-4.723512
12.200000,2.029960,10.013950,-0.067665,-5.100063,-0.070063,-4.754965
12.300000,2.046580,10.150640,-0.068219,-5.169679,-0.070658,-4.817006
12.400000,2.063220,10.195180,-0.068774,-5.192363,-0.071253,-4.835263
12.500000,2.079900,10.248500,-0.069330,-5.219518,-0.071851,-4.857649
12.600000,2.096560,10.361340,-0.069885,-5.276987,-0.072447,-4.908203
12.700000,2.113220,10.454980,-0.070441,-5.324678,-0.073045,-4.949604
12.800000,2.129900,10.566130,-0.070997,-5.381286,-0.073643,-4.999232
12.900000,2.146560,10.621780,-0.071552,-5.409628,-0.074241,-5.022558
13.000000,2.163250,10.752260,-0.072108,-5.476081,-0.074840,-5.081210
13.100000,2.179890,10.803890,-0.072663,-5.502376,-0.075438,-5.102557
13.200000,2.196540,10.858420,-0.073218,-5.530148,-0.076037,-5.125242
13.300000,2.213220,10.986110,-0.073774,-5.595180,-0.076637,-5.182401
13.400000,2.229920,11.057430,-0.074331,-5.631503,-0.077238,-5.212909
13.500000,2.246560,11.182180,-0.074885,-5.695038,-0.077838,-5.268563
13.600000,2.263130,11.286450,-0.075438,-5.748142,-0.078435,-5.314515
13.700000,2.279900,11.365170,-0.075997,-5.788234,-0.079040,-5.348347
13.800000,2.296630,11.452240,-0.076554,-5.832578,-0.079643,-5.386069
13.900000,2.313310,11.541320,-0.077110,-5.877946,-0.080246,-5.424696
14.000000,2.329920,11.599390,-0.077664,-5.907521,-0.080846,-5.448719
14.100000,2.346600,11.740550,-0.078220,-5.979413,-0.081449,-5.511703
14.200000,2.363260,11.801900,-0.078775,-6.010658,-0.082051,-5.537167
14.300000,2.379980,11.894770,-0.079333,-6.057957,-0.082657,-5.577363
14.400000,2.396620,11.989500,-0.079887,-6.106202,-0.083259,-5.618394
14.500000,2.413240,12.083320,-0.080441,-6.153984,-0.083861,-5.658950
14.600000,2.429900,12.124260,-0.080997,-6.174835,-0.084466,-5.674694
14.700000,2.446560,12.268690,-0.081552,-6.248393,-0.085070,-5.738824
14.800000,2.463250,12.327220,-0.082108,-6.278202,-0.085676,-5.762709
14.900000,2.479870,12.432420,-0.082662,-6.331780,-0.086280,-5.808380
15.000000,2.496580,12.542830,-0.083219,-6.388011,-0.086887,-5.856405
15.100000,2.513260,12.652340,-0.083775,-6.443784,-0.087494,-5.903954
15.200000,2.530010,12.714970,-0.084334,-6.475681,-0.088103,-5.929563
15.300000,2.546570,12.798550,-0.084886,-6.518248,-0.088706,-5.964942
15.400000,2.563270,12.862950,-0.085442,-6.551047,-0.089315,-5.991310
15.500000,2.579930,13.007750,-0.085998,-6.624793,-0.089922,-6.055076
15.600000,2.596600,13.087600,-0.086553,-6.665460,-0.090530,-6.088542
15.700000,2.613310,13.167230,-0.087110,-6.706015,-0.091140,-6.121852
15.800000,2.629880,13.250920,-0.087663,-6.748638,-0.091745,-6.157035
15.900000,2.646580,13.363070,-0.088219,-6.805756,-0.092356,-6.205356
16.000000,2.663270,13.471640,-0.088776,-6.861050,-0.092966,-6.251956
16.100000,2.679950,13.555960,-0.089332,-6.903994,-0.093577,-6.287248
16.200000,2.696550,13.621480,-0.089885,-6.937363,-0.094184,-6.313798
16.300000,2.713240,13.711690,-0.090441,-6.983306,-0.094796,-6.351727
16.400000,2.729920,13.854630,-0.090997,-7.056105,-0.095407,-6.414018
16.500000,2.746570,13.886120,-0.091552,-7.072143,-0.096018,-6.424672
16.600000,2.763230,14.015510,-0.092108,-7.138041,-0.096629,-6.480572
16.700000,2.779910,14.090380,-0.092664,-7.176172,-0.097242,-6.511201
16.800000,2.796550,14.149910,-0.093218,-7.206490,-0.097854,-6.534713
16.900000,2.813220,14.313540,-0.093774,-7.289826,-0.098467,-6.606230
17.000000,2.829940,14.388630,-0.094331,-7.328069,-0.099082,-6.636803
17.100000,2.846500,14.474190,-0.094883,-7.371644,-0.099691,-6.672198
17.200000,2.863210,14.546520,-0.095440,-7.408482,-0.100307,-6.701414
17.300000,2.879920,14.658730,-0.095997,-7.465630,-0.100923,-6.748949
17.400000,2.896590,14.747270,-0.096553,-7.510723,-0.101538,-6.785540
17.500000,2.913200,14.845050,-0.097107,-7.560522,-0.102151,-6.826345
17.600000,2.929900,14.892700,-0.097663,-7.584790,-0.102768,-6.844034
17.700000,2.946610,14.998310,-0.098220,-7.638577,-0.103385,-6.888313
17.800000,2.963290,15.103380,-0.098776,-7.692088,-0.104002,-6.932292
17.900000,2.979940,15.204660,-0.099331,-7.743670,-0.104618,-6.974481
18.000000,2.996570,15.329680,-0.099886,-7.807342,-0.105233,-7.027500
18.100000,3.013270,15.397740,-0.100442,-7.842005,-0.105852,-7.054335
18.200000,3.029920,15.500500,-0.100997,-7.894340,-0.106469,-7.097033
18.300000,3.046570,15.607580,-0.101552,-7.948875,-0.107087,-7.141648
18.400000,3.063210,15.661410,-0.102107,-7.976291,-0.107704,-7.161856
18.500000,3.079910,15.750690,-0.102664,-8.021761,-0.108325,-7.198217
18.600000,3.096640,15.825500,-0.103221,-8.059861,-0.108946,-7.227911
18.700000,3.113320,15.979160,-0.103777,-8.138119,-0.109566,-7.293567
18.800000,3.129900,16.030410,-0.104330,-8.164221,-0.110183,-7.312448
18.900000,3.146560,16.158570,-0.104885,-8.229492,-0.110803,-7.366339
19.000000,3.163280,16.243010,-0.105443,-8.272497,-0.111426,-7.400223
19.100000,3.179950,16.357620,-0.105998,-8.330867,-0.112048,-7.447809
19.200000,3.196650,16.453920,-0.106555,-8.379913,-0.112671,-7.486991
19.300000,3.213270,16.516720,-0.107109,-8.411896,-0.113291,-7.510907
19.400000,3.229940,16.631210,-0.107665,-8.470206,-0.113913,-7.558264
19.500000,3.246570,16.725600,-0.108219,-8.518278,-0.114535,-7.596439
19.600000,3.263260,16.801610,-0.108775,-8.556990,-0.115159,-7.626200
19.700000,3.279900,16.854160,-0.109330,-8.583753,-0.115781,-7.645291
19.800000,3.296550,16.997480,-0.109885,-8.656745,-0.116405,-7.705499
19.900000,3.313250,17.111020,-0.110442,-8.714571,-0.117030,-7.752119
20.000000,3.329940,17.176510,-0.110998,-8.747925,-0.117656,-7.776923
20.100000,3.346560,17.269570,-0.111552,-8.795320,-0.118279,-7.814184
20.200000,3.363180,17.375590,-0.112106,-8.849315,-0.118903,-7.857254
20.300000,3.379930,17.478920,-0.112664,-8.901941,-0.119532,-7.899010
20.400000,3.396620,17.597310,-0.113221,-8.962236,-0.120159,-7.947526
20.500000,3.413290,17.679250,-0.113776,-9.003968,-0.120786,-7.979530
20.600000,3.429930,17.771740,-0.114331,-9.051073,-0.121412,-8.016255
20.700000,3.446620,17.879840,-0.114887,-9.106128,-0.122040,-8.059949
20.800000,3.463320,18.002270,-0.115444,-9.168481,-0.122669,-8.110035
20.900000,3.479990,18.087140,-0.116000,-9.211705,-0.123298,-8.143150
21.000000,3.496570,18.159570,-0.116552,-9.248593,-0.123923,-8.170648
21.100000,3.513240,18.235860,-0.117108,-9.287447,-0.124552,-8.199813
21.200000,3.529940,18.341430,-0.117665,-9.341214,-0.125183,-8.242083
21.300000,3.546650,18.439410,-0.118222,-9.391114,-0.125815,-8.280881
21.400000,3.563280,18.538520,-0.118776,-9.441591,-0.126443,-8.320156
21.500000,3.579890,18.658450,-0.119330,-9.502671,-0.127072,-8.368720
21.600000,3.596530,18.730730,-0.119884,-9.539482,-0.127702,-8.395848
21.700000,3.613210,18.809330,-0.120440,-9.579513,-0.128334,-8.425753
21.800000,3.629850,18.953010,-0.120995,-9.652689,-0.128965,-8.484762
21.900000,3.646530,19.045220,-0.121551,-9.699651,-0.129597,-8.520649
22.000000,3.663270,19.108810,-0.122109,-9.732037,-0.130233,-8.543668
22.100000,3.679980,19.216490,-0.122666,-9.786878,-0.130868,-8.586361
22.200000,3.696630,19.311550,-0.123221,-9.835292,-0.131500,-8.623377
22.300000,3.713250,19.416560,-0.123775,-9.888773,-0.132132,-8.664790
22.400000,3.729910,19.526420,-0.124330,-9.944724,-0.132766,-8.708293
22.500000,3.746560,19.619360,-0.124885,-9.992058,-0.133400,-8.744197
22.600000,3.763250,19.696740,-0.125442,-10.031467,-0.134036,-8.773103
22.700000,3.779880,19.849540,-0.125996,-10.109288,-0.134670,-8.835558
22.800000,3.796530,19.902200,-0.126551,-10.136107,-0.135306,-8.853373
22.900000,3.813240,20.030370,-0.127108,-10.201384,-0.135943,-8.904706
23.000000,3.829950,20.143810,-0.127665,-10.259158,-0.136582,-8.949423
23.100000,3.846590,20.217780,-0.128220,-10.296831,-0.137218,-8.976575
23.200000,3.863210,20.316570,-0.128774,-10.347144,-0.137853,-9.014704
23.300000,3.879930,20.429150,-0.129331,-10.404481,-0.138493,-9.058859
23.400000,3.896620,20.514950,-0.129887,-10.448178,-0.139133,-9.091092
23.500000,3.913280,20.613200,-0.130443,-10.498217,-0.139771,-9.128801
23.600000,3.929920,20.717890,-0.130997,-10.551535,-0.140409,-9.169312
23.700000,3.946560,20.836550,-0.131552,-10.611968,-0.141048,-9.215942
23.800000,3.963250,20.896450,-0.132108,-10.642475,-0.141688,-9.236515
23.900000,3.979980,20.983320,-0.132666,-10.686717,-0.142331,-9.268953
24.000000,3.996630,21.101540,-0.133221,-10.746926,-0.142971,-9.315210
24.100000,4.013290,21.194800,-0.133776,-10.794423,-0.143612,-9.350385
24.200000,4.029960,21.296450,-0.134332,-10.846193,-0.144254,-9.389202
24.300000,4.046650,21.390090,-0.134888,-10.893883,-0.144897,-9.424426
24.400000,4.063340,21.497810,-0.135445,-10.948745,-0.145540,-9.465796
24.500000,4.079900,21.582750,-0.135997,-10.992004,-0.146179,-9.497128
24.600000,4.096590,21.705590,-0.136553,-11.054566,-0.146823,-9.545032
24.700000,4.113290,21.826050,-0.137110,-11.115916,-0.147468,-9.591816
24.800000,4.129920,21.919760,-0.137664,-11.163642,-0.148110,-9.626810
24.900000,4.146560,22.018770,-0.138219,-11.214067,-0.148754,-9.664074
25.000000,4.163240,22.114610,-0.138775,-11.262878,-0.149399,-9.699876
25.100000,4.179900,22.148050,-0.139330,-11.279909,-0.150044,-9.708279
25.200000,4.196570,22.284220,-0.139886,-11.349260,-0.150690,-9.761661
25.300000,4.213200,22.429250,-0.140440,-11.423123,-0.151335,-9.818860
25.400000,4.229870,22.514090,-0.140996,-11.466332,-0.151981,-9.849629
25.500000,4.246570,22.612300,-0.141552,-11.516350,-0.152630,-9.886184
25.600000,4.263350,22.710000,-0.142112,-11.566108,-0.153281,-9.922429
25.700000,4.279970,22.825560,-0.142666,-11.624962,-0.153927,-9.966479
25.800000,4.296540,22.880810,-0.143218,-11.653101,-0.154572,-9.984167
25.900000,4.313250,23.019950,-0.143775,-11.723964,-0.155222,-10.038351
26.000000,4.329900,23.114890,-0.144330,-11.772317,-0.155870,-10.073218
26.100000,4.346590,23.212430,-0.144886,-11.821994,-0.156521,-10.109148
26.200000,4.363260,23.325610,-0.145442,-11.879636,-0.157171,-10.151838
26.300000,4.379910,23.405070,-0.145997,-11.920104,-0.157821,-10.179805
26.400000,4.396570,23.483660,-0.146552,-11.960130,-0.158471,-10.207345
26.500000,4.413240,23.587040,-0.147108,-12.012781,-0.159122,-10.245605
26.600000,4.429910,23.647710,-0.147664,-12.043680,-0.159774,-10.265266
26.700000,4.446540,23.626240,-0.148218,-12.032745,-0.160425,-10.249276
26.800000,4.463220,23.751760,-0.148774,-12.096672,-0.161078,-10.297002
26.900000,4.479880,23.767040,-0.149329,-12.104454,-0.161730,-10.296904
27.000000,4.496600,23.878350,-0.149887,-12.161144,-0.162386,-10.338350
27.100000,4.513190,23.969180,-0.150440,-12.207403,-0.163036,-10.370925
27.200000,4.529900,24.039750,-0.150997,-12.243344,-0.163692,-10.394640
27.300000,4.546590,24.136410,-0.151553,-12.292573,-0.164348,-10.429596
27.400000,4.563290,24.275220,-0.152110,-12.363268,-0.165004,-10.482695
27.500000,4.579920,24.346630,-0.152664,-12.399637,-0.165658,-10.506659
27.600000,4.596570,24.427190,-0.153219,-12.440666,-0.166313,-10.534519
27.700000,4.613270,24.505700,-0.153776,-12.480651,-0.166971,-10.561430
27.800000,4.629990,24.619540,-0.154333,-12.538629,-0.167630,-10.603505
27.900000,4.646640,24.733040,-0.154888,-12.596434,-0.168286,-10.645397
28.000000,4.663210,24.797970,-0.155440,-12.629502,-0.168940,-10.666368
28.100000,4.679870,24.905680,-0.155996,-12.684359,-0.169598,-10.705654
28.200000,4.696580,25.041910,-0.156553,-12.753740,-0.170258,-10.757108
28.300000,4.713250,25.107560,-0.157108,-12.787175,-0.170917,-10.778204
28.400000,4.729820,25.185610,-0.157661,-12.826926,-0.171572,-10.804624
28.500000,4.746550,25.310680,-0.158218,-12.890623,-0.172235,-10.851091
28.600000,4.763250,25.386360,-0.158775,-12.929167,-0.172896,-10.876338
28.700000,4.779910,25.485480,-0.159330,-12.979648,-0.173556,-10.911597
28.800000,4.796570,25.596480,-0.159886,-13.036180,-0.174217,-10.951882
28.900000,4.813240,25.665650,-0.160441,-13.071408,-0.174879,-10.974214
29.000000,4.829940,25.774200,-0.160998,-13.126692,-0.175542,-11.013321
29.100000,4.846640,25.862620,-0.161555,-13.171724,-0.176206,-11.043771
29.200000,4.863310,25.957540,-0.162110,-13.220067,-0.176869,-11.076957
29.300000,4.879890,26.074890,-0.162663,-13.279832,-0.177529,-11.119695
29.400000,4.896550,26.172350,-0.163218,-13.329468,-0.178192,-11.153855
29.500000,4.913220,26.299460,-0.163774,-13.394205,-0.178856,-11.200582
29.600000,4.929900,26.377770,-0.164330,-13.434088,-0.179521,-11.226464
29.700000,4.946480,26.503750,-0.164883,-13.498249,-0.180183,-11.272622
29.800000,4.963190,26.618330,-0.165440,-13.556604,-0.180850,-11.313804
29.900000,4.979940,26.715980,-0.165998,-13.606337,-0.181519,-11.347712
30.000000,4.996520,26.807660,-0.166551,-13.653029,-0.182182,-11.379108
30.100000,5.013200,26.875150,-0.167107,-13.687402,-0.182850,-11.400145
30.200000,5.029860,27.013020,-0.167662,-13.757618,-0.183517,-11.450988
30.300000,5.046590,27.123330,-0.168220,-13.813799,-0.184187,-11.490046
30.400000,5.063280,27.196430,-0.168776,-13.851028,-0.184856,-11.513307
30.500000,5.079970,27.316340,-0.169332,-13.912098,-0.185525,-11.556330
30.600000,5.096590,27.415200,-0.169886,-13.962447,-0.186193,-11.590418
30.700000,5.113240,27.539710,-0.170441,-14.025859,-0.186861,-11.635273
30.800000,5.129940,27.622390,-0.170998,-14.067968,-0.187533,-11.662373
30.900000,5.146630,27.739980,-0.171554,-14.127856,-0.188204,-11.704161
31.000000,5.163260,27.834960,-0.172109,-14.176229,-0.188873,-11.736377
31.100000,5.179920,27.933910,-0.172664,-14.226624,-0.189544,-11.770198
31.200000,5.196630,28.058530,-0.173221,-14.290092,-0.190218,-11.814748
31.300000,5.213300,28.233610,-0.173777,-14.379259,-0.190890,-11.880480
31.400000,5.229970,28.274380,-0.174332,-14.400023,-0.191563,-11.889634
31.500000,5.246600,28.388300,-0.174887,-14.458042,-0.192235,-11.929524
31.600000,5.263270,28.482910,-0.175442,-14.506227,-0.192908,-11.961221
31.700000,5.279900,28.555810,-0.175997,-14.543355,-0.193581,-11.983773
31.800000,5.296590,28.710380,-0.176553,-14.622076,-0.194256,-12.040505
31.900000,5.313240,28.772130,-0.177108,-14.653525,-0.194930,-12.058269
32.000000,5.329930,28.895350,-0.177664,-14.716281,-0.195607,-12.101723
32.100000,5.346610,28.981280,-0.178220,-14.760045,-0.196283,-12.129505
32.200000,5.363300,29.135080,-0.178777,-14.838374,-0.196960,-12.185619
32.300000,5.379910,29.186670,-0.179330,-14.864649,-0.197635,-12.198967
32.400000,5.396560,29.332370,-0.179885,-14.938853,-0.198311,-12.251573
32.500000,5.413300,29.423280,-0.180443,-14.985153,-0.198992,-12.281182
32.600000,5.430030,29.483380,-0.181001,-15.015762,-0.199672,-12.297894
32.700000,5.446610,29.618530,-0.181554,-15.084593,-0.200347,-12.345930
32.800000,5.463230,29.719970,-0.182108,-15.136256,-0.201025,-12.379828
32.900000,5.479890,29.863120,-0.182663,-15.209162,-0.201704,-12.431011
33.000000,5.496590,29.958840,-0.183220,-15.257912,-0.202385,-12.462362
33.100000,5.513270,30.055290,-0.183776,-15.307034,-0.203066,-12.493973
33.200000,5.529870,30.154840,-0.184329,-15.357734,-0.203744,-12.526858
33.300000,5.546540,30.257230,-0.184885,-15.409881,-0.204426,-12.560830
33.400000,5.563240,30.383540,-0.185441,-15.474210,-0.205109,-12.604652
33.500000,5.579890,30.484600,-0.185996,-15.525679,-0.205790,-12.637960
33.600000,5.596520,30.605900,-0.186551,-15.587457,-0.206472,-12.679606
33.700000,5.613190,30.695740,-0.187106,-15.633212,-0.207155,-12.708139
33.800000,5.629880,30.789300,-0.187663,-15.680862,-0.207840,-12.738149
33.900000,5.646590,30.908300,-0.188220,-15.741468,-0.208526,-12.778614
34.000000,5.663230,30.986890,-0.188774,-15.781493,-0.209209,-12.802353
34.100000,5.679880,31.137060,-0.189329,-15.857974,-0.209893,-12.855595
34.200000,5.696570,31.210170,-0.189886,-15.895209,-0.210580,-12.876937
34.300000,5.713270,31.329540,-0.190442,-15.956004,-0.211267,-12.917305
34.400000,5.729920,31.454180,-0.190997,-16.019482,-0.211953,-12.959804
34.500000,5.746550,31.521870,-0.191552,-16.053957,-0.212639,-12.978794
34.600000,5.763240,31.654560,-0.192108,-16.121535,-0.213327,-13.024459
34.700000,5.779900,31.764360,-0.192663,-16.177456,-0.214015,-13.060653
34.800000,5.796600,31.850340,-0.193220,-16.221245,-0.214704,-13.086976
34.900000,5.813270,31.966970,-0.193776,-16.280644,-0.215393,-13.125851
35.000000,5.829860,32.080110,-0.194329,-16.338266,-0.216079,-13.163272
35.100000,5.846530,32.190290,-0.194884,-16.394380,-0.216769,-13.199372
35.200000,5.863270,32.292370,-0.195442,-16.446369,-0.217463,-13.232052
35.300000,5.879920,32.415050,-0.195997,-16.508849,-0.218153,-13.273159
35.400000,5.896530,32.506800,-0.196551,-16.555577,-0.218842,-13.301562
35.500000,5.913230,32.627820,-0.197108,-16.617212,-0.219535,-13.341832
35.600000,5.929930,32.759620,-0.197664,-16.684337,-0.220228,-13.386439
35.700000,5.946630,32.884370,-0.198221,-16.747872,-0.220922,-13.428092
35.800000,5.963250,32.942900,-0.198775,-16.777681,-0.221613,-13.442698
35.900000,5.979940,33.052340,-0.199331,-16.833419,-0.222308,-13.477991
36.000000,5.996610,33.168020,-0.199887,-16.892334,-0.223002,-13.515776
36.100000,6.013320,33.251830,-0.200444,-16.935018,-0.223699,-13.540495
36.200000,6.029940,33.359580,-0.200998,-16.989895,-0.224392,-13.574960
36.300000,6.046590,33.501910,-0.201553,-17.062383,-0.225087,-13.623408
36.400000,6.063250,33.584910,-0.202108,-17.104654,-0.225782,-13.647661
36.500000,6.079900,33.681690,-0.202663,-17.153944,-0.226478,-13.677468
36.600000,6.096530,33.810190,-0.203218,-17.219388,-0.227174,-13.720104
36.700000,6.113180,33.915290,-0.203773,-17.272915,-0.227871,-13.753167
36.800000,6.129930,34.034260,-0.204331,-17.333506,-0.228572,-13.791734
36.900000,6.146680,34.144250,-0.204889,-17.389524,-0.229274,-13.826596
37.000000,6.163290,34.233840,-0.205443,-17.435152,-0.229971,-13.853222
37.100000,6.179900,34.368950,-0.205997,-17.503963,-0.230668,-13.898205
37.200000,6.196580,34.485550,-0.206553,-17.563346,-0.231368,-13.935590
37.300000,6.213240,34.576700,-0.207108,-17.609769,-0.232068,-13.962645
37.400000,6.229970,34.667280,-0.207666,-17.655901,-0.232772,-13.989376
37.500000,6.246640,34.789430,-0.208221,-17.718111,-0.233473,-14.028822
37.600000,6.263230,34.895930,-0.208774,-17.772351,-0.234172,-14.061940
37.700000,6.279910,34.999290,-0.209330,-17.824992,-0.234875,-14.093681
37.800000,6.296600,35.141070,-0.209887,-17.897200,-0.235579,-14.140816
37.900000,6.313280,35.194580,-0.210443,-17.924452,-0.236283,-14.152383
38.000000,6.329850,35.348870,-0.210995,-18.003032,-0.236983,-14.204482
38.100000,6.346520,35.432820,-0.211551,-18.045787,-0.237687,-14.228189
38.200000,6.363200,35.592720,-0.212107,-18.127223,-0.238393,-14.282319
38.300000,6.379890,35.659090,-0.212663,-18.161025,-0.239099,-14.298847
38.400000,6.396510,35.809070,-0.213217,-18.237410,-0.239803,-14.348884
38.500000,6.413240,35.894640,-0.213775,-18.280990,-0.240512,-14.372977
38.600000,6.429900,35.975750,-0.214330,-18.322299,-0.241218,-14.395281
38.700000,6.446570,36.163380,-0.214886,-18.417858,-0.241926,-14.460124
38.800000,6.463240,36.211070,-0.215441,-18.442147,-0.242634,-14.468946
38.900000,6.479880,36.318130,-0.215996,-18.496672,-0.243341,-14.501465
39.000000,6.496570,36.441880,-0.216552,-18.559697,-0.244051,-14.540551
39.100000,6.513300,36.534420,-0.217110,-18.606827,-0.244763,-14.567099
39.200000,6.529960,36.652910,-0.217665,-18.667174,-0.245473,-14.603977
39.300000,6.546540,36.778900,-0.218218,-18.731340,-0.246179,-14.643824
39.400000,6.563270,36.888160,-0.218776,-18.786986,-0.246893,-14.676850
39.500000,6.579990,37.017310,-0.219333,-18.852761,-0.247607,-14.717729
39.600000,6.596630,37.085780,-0.219888,-18.887633,-0.248317,-14.734475
39.700000,6.613220,37.251850,-0.220441,-18.972211,-0.249026,-14.789964
39.800000,6.629910,37.359330,-0.220997,-19.026951,-0.249740,-14.822052
39.900000,6.646570,37.468810,-0.221552,-19.082708,-0.250454,-14.854890
40.000000,6.663250,37.574250,-0.222108,-19.136408,-0.251168,-14.886053
40.100000,6.679930,37.649800,-0.222664,-19.174886,-0.251883,-14.905323
40.200000,6.696510,37.820020,-0.223217,-19.261578,-0.252594,-14.962066
40.300000,6.713230,37.971500,-0.223774,-19.338726,-0.253312,-15.011216
40.400000,6.729930,38.010620,-0.224331,-19.358650,-0.254029,-15.015905
40.500000,6.746630,38.172950,-0.224888,-19.441324,-0.254747,-15.069210
40.600000,6.763210,38.238990,-0.225440,-19.474958,-0.255461,-15.084517
40.700000,6.779890,38.345750,-0.225996,-19.529330,-0.256179,-15.115773
40.800000,6.796600,38.482230,-0.226553,-19.598839,-0.256899,-15.158657
40.900000,6.813270,38.610990,-0.227109,-19.664416,-0.257617,-15.198450
41.000000,6.829930,38.700820,-0.227664,-19.710166,-0.258336,-15.222864
41.100000,6.846570,38.832830,-0.228219,-19.777398,-0.259054,-15.263820
41.200000,6.863290,38.905050,-0.228776,-19.814179,-0.259777,-15.281164
41.300000,6.879960,39.027800,-0.229332,-19.876695,-0.260498,-15.318333
41.400000,6.896630,39.152170,-0.229888,-19.940036,-0.261219,-15.356068
41.500000,6.913260,39.260750,-0.230442,-19.995336,-0.261939,-15.387571
41.600000,6.929930,39.365680,-0.230998,-20.048776,-0.262661,-15.417556
41.700000,6.946580,39.490790,-0.231553,-20.112494,-0.263383,-15.455393
41.800000,6.963280,39.611120,-0.232109,-20.173778,-0.264108,-15.491256
41.900000,6.979880,39.759720,-0.232663,-20.249459,-0.264829,-15.538166
42.000000,6.996490,39.855880,-0.233216,-20.298433,-0.265551,-15.564507
42.100000,7.013250,39.977050,-0.233775,-20.360144,-0.266279,-15.600452
42.200000,7.029930,40.074960,-0.234331,-20.410010,-0.267005,-15.627312
42.300000,7.046590,40.187710,-0.234886,-20.467433,-0.267731,-15.659912
42.400000,7.063250,40.325840,-0.235442,-20.537782,-0.268457,-15.702332
42.500000,7.079940,40.435840,-0.235998,-20.593804,-0.269185,-15.733708
42.600000,7.096600,40.591300,-0.236553,-20.672979,-0.269912,-15.782717
42.700000,7.113280,40.712200,-0.237109,-20.734553,-0.270641,-15.818197
42.800000,7.129900,40.792830,-0.237663,-20.775618,-0.271367,-15.838015
42.900000,7.146600,40.923340,-0.238220,-20.842086,-0.272097,-15.877084
43.000000,7.163300,41.023630,-0.238777,-20.893163,-0.272828,-15.904363
43.100000,7.179960,41.171440,-0.239332,-20.968442,-0.273558,-15.950023
43.200000,7.196580,41.272560,-0.239886,-21.019942,-0.274287,-15.977552
43.300000,7.213210,41.378650,-0.240440,-21.073973,-0.275016,-16.006940
43.400000,7.229920,41.519040,-0.240997,-21.145473,-0.275750,-16.049471
43.500000,7.246600,41.624680,-0.241553,-21.199275,-0.276483,-16.078520
43.600000,7.263230,41.756710,-0.242108,-21.266518,-0.277214,-16.117731
43.700000,7.279830,41.869490,-0.242661,-21.323956,-0.277944,-16.149464
43.800000,7.296620,41.987350,-0.243221,-21.383982,-0.278684,-16.182955
43.900000,7.313320,42.088200,-0.243777,-21.435344,-0.279419,-16.209893
44.000000,7.329900,42.191440,-0.244330,-21.487924,-0.280151,-16.237779
44.100000,7.346540,42.357440,-0.244885,-21.572467,-0.280885,-16.289701
44.200000,7.363200,42.458950,-0.245440,-21.624166,-0.281620,-16.316730
44.300000,7.379900,42.570950,-0.245997,-21.681207,-0.282358,-16.347702
44.400000,7.396600,42.723750,-0.246553,-21.759027,-0.283097,-16.394267
44.500000,7.413220,42.832550,-0.247107,-21.814439,-0.283833,-16.423931
44.600000,7.429870,42.890760,-0.247662,-21.844085,-0.284570,-16.434128
44.700000,7.446570,43.059050,-0.248219,-21.929794,-0.285310,-16.486403
44.800000,7.463250,43.206280,-0.248775,-22.004778,-0.286050,-16.530539
44.900000,7.479960,43.289960,-0.249332,-22.047396,-0.286792,-16.550274
45.000000,7.496600,43.417180,-0.249887,-22.112188,-0.287531,-16.586647
45.100000,7.513270,43.561560,-0.250442,-22.185720,-0.288272,-16.629477
45.200000,7.529910,43.655860,-0.250997,-22.233747,-0.289012,-16.653143
45.300000,7.546580,43.756860,-0.251553,-22.285186,-0.289754,-16.679288
45.400000,7.563240,43.908510,-0.252108,-22.362421,-0.290497,-16.724675
45.500000,7.579890,44.012780,-0.252663,-22.415525,-0.291239,-16.751951
45.600000,7.596580,44.104650,-0.253219,-22.462314,-0.291984,-16.774422
45.700000,7.613250,44.235210,-0.253775,-22.528807,-0.292728,-16.811559
45.800000,7.629860,44.375890,-0.254329,-22.600455,-0.293470,-16.852512
45.900000,7.646570,44.505550,-0.254886,-22.666490,-0.294218,-16.889127
46.000000,7.663250,44.619240,-0.255442,-22.724392,-0.294964,-16.919636
46.100000,7.679970,44.741150,-0.255999,-22.786481,-0.295713,-16.953164
46.200000,7.696570,44.907050,-0.256552,-22.870973,-0.296457,-17.003371
46.300000,7.713200,45.008930,-0.257107,-22.922860,-0.297203,-17.029240
46.400000,7.729900,45.121510,-0.257663,-22.980196,-0.297952,-17.059042
46.500000,7.746630,45.224730,-0.258221,-23.032766,-0.298704,-17.085222
46.600000,7.763300,45.332140,-0.258777,-23.087469,-0.299453,-17.112971
46.700000,7.779910,45.472820,-0.259330,-23.159117,-0.300201,-17.153256
46.800000,7.796560,45.617030,-0.259885,-23.232563,-0.300950,-17.194760
46.900000,7.813230,45.745740,-0.260441,-23.298114,-0.301701,-17.230330
47.000000,7.829920,45.848750,-0.260997,-23.350577,-0.302454,-17.256138
47.100000,7.846570,45.997780,-0.261552,-23.426477,-0.303205,-17.299227
47.200000,7.863230,46.099030,-0.262108,-23.478043,-0.303957,-17.324268
47.300000,7.879940,46.249140,-0.262665,-23.554494,-0.304712,-17.367560
47.400000,7.896640,46.359960,-0.263221,-23.610934,-0.305468,-17.396032
47.500000,7.913290,46.471740,-0.263776,-23.667863,-0.306221,-17.424841
47.600000,7.929930,46.592700,-0.264331,-23.729467,-0.306975,-17.457033
47.700000,7.946590,46.726440,-0.264886,-23.797580,-0.307730,-17.493927
47.800000,7.963290,46.836170,-0.265443,-23.853466,-0.308488,-17.521730
47.900000,7.979950,46.975140,-0.265998,-23.924242,-0.309244,-17.560434
48.000000,7.996600,47.078780,-0.266553,-23.977026,-0.310000,-17.585870
48.100000,8.013270,47.204710,-0.267109,-24.041161,-0.310758,-17.619551
48.200000,8.029940,47.352340,-0.267665,-24.116349,-0.311517,-17.661254
48.300000,8.046620,47.461230,-0.268221,-24.171806,-0.312276,-17.688428
48.400000,8.063250,47.624370,-0.268775,-24.254892,-0.313034,-17.735784
48.500000,8.079900,47.755090,-0.269330,-24.321468,-0.313793,-17.770967
48.600000,8.096580,47.861770,-0.269886,-24.375799,-0.314555,-17.797112
48.700000,8.113290,47.975850,-0.270443,-24.433900,-0.315318,-17.825923
48.800000,8.129940,48.101020,-0.270998,-24.497648,-0.316079,-17.858835
48.900000,8.146510,48.245960,-0.271550,-24.571466,-0.316837,-17.899076
49.000000,8.163250,48.362560,-0.272108,-24.630850,-0.317603,-17.928590
49.100000,8.179930,48.510890,-0.272664,-24.706393,-0.318367,-17.969841
49.200000,8.196600,48.614540,-0.273220,-24.759182,-0.319131,-17.994478
49.300000,8.213240,48.751070,-0.273775,-24.828716,-0.319895,-18.031243
49.400000,8.229920,48.873700,-0.274331,-24.891171,-0.320661,-18.062759
49.500000,8.246570,49.034810,-0.274886,-24.973224,-0.321426,-18.108442
49.600000,8.263300,49.162020,-0.275443,-25.038011,-0.322195,-18.141458
49.700000,8.279970,49.314420,-0.275999,-25.115628,-0.322963,-18.183740
49.800000,8.296590,49.418790,-0.276553,-25.168783,-0.323728,-18.208281
49.900000,8.313250,49.517880,-0.277108,-25.219249,-0.324496,-18.230785
50.000000,8.329950,49.638940,-0.277665,-25.280905,-0.325266,-18.261282
50.100000,8.346590,49.758140,-0.278220,-25.341613,-0.326034,-18.291078
50.200000,8.363180,49.930360,-0.278773,-25.429324,-0.326801,-18.340323
50.300000,8.379900,50.050870,-0.279330,-25.490699,-0.327574,-18.370382
50.400000,8.396580,50.177800,-0.279886,-25.555344,-0.328346,-18.402761
50.500000,8.413270,50.297390,-0.280442,-25.616250,-0.329119,-18.432369
50.600000,8.429860,50.424190,-0.280995,-25.680829,-0.329887,-18.464636
50.700000,8.446600,50.570200,-0.281553,-25.755191,-0.330664,-18.503731
50.800000,8.463310,50.722460,-0.282110,-25.832737,-0.331439,-18.545055
50.900000,8.479970,50.860470,-0.282666,-25.903025,-0.332213,-18.581129
51.000000,8.496580,50.956450,-0.283219,-25.951907,-0.332985,-18.601825
51.100000,8.513230,51.101150,-0.283774,-26.025602,-0.333760,-18.640204
51.200000,8.529870,51.204420,-0.284329,-26.078197,-0.334535,-18.663409
51.300000,8.546590,51.372350,-0.284886,-26.163723,-0.335314,-18.710036
51.400000,8.563290,51.501070,-0.285443,-26.229280,-0.336093,-18.742315
51.500000,8.579860,51.623260,-0.285995,-26.291510,-0.336866,-18.772261
51.600000,8.596600,51.756690,-0.286553,-26.359466,-0.337648,-18.806073
51.700000,8.613270,51.914650,-0.287109,-26.439914,-0.338427,-18.848777
51.800000,8.629950,52.046230,-0.287665,-26.506927,-0.339207,-18.881812
51.900000,8.646600,52.163220,-0.288220,-26.566510,-0.339986,-18.909510
52.000000,8.663270,52.282150,-0.288776,-26.627080,-0.340767,-18.937827
52.100000,8.679950,52.450180,-0.289332,-26.712657,-0.341549,-18.983840
52.200000,8.696620,52.596750,-0.289887,-26.787305,-0.342332,-19.022004
52.300000,8.713280,52.694390,-0.290443,-26.837032,-0.343114,-19.042413
52.400000,8.729870,52.824490,-0.290996,-26.903292,-0.343894,-19.074550
52.500000,8.746570,52.970700,-0.291552,-26.977756,-0.344679,-19.112328
52.600000,8.763250,53.132360,-0.292108,-27.060089,-0.345464,-19.155611
52.700000,8.779920,53.245040,-0.292664,-27.117476,-0.346249,-19.181167
52.800000,8.796530,53.359430,-0.293218,-27.175735,-0.347033,-19.207329
52.900000,8.813240,53.558990,-0.293775,-27.277370,-0.347821,-19.263969
53.000000,8.829920,53.654300,-0.294331,-27.325911,-0.348609,-19.283057
53.100000,8.846620,53.784890,-0.294887,-27.392420,-0.349398,-19.314742
53.200000,8.863290,53.927360,-0.295443,-27.464979,-0.350186,-19.350643
53.300000,8.879940,54.065430,-0.295998,-27.535297,-0.350974,-19.384904
53.400000,8.896630,54.189530,-0.296554,-27.598501,-0.351765,-19.414046
53.500000,8.913310,54.332720,-0.297110,-27.671427,-0.352555,-19.449960
53.600000,8.930000,54.482050,-0.297667,-27.747480,-0.353347,-19.487980
53.700000,8.946570,54.641570,-0.298219,-27.828723,-0.354134,-19.529669
53.800000,8.963210,54.739280,-0.298774,-27.878486,-0.354925,-19.549129
53.900000,8.979910,54.899450,-0.299330,-27.960060,-0.355719,-19.590766
54.000000,8.996600,55.028410,-0.299887,-28.025739,-0.356513,-19.621194
54.100000,9.013210,55.176110,-0.300440,-28.100962,-0.357304,-19.658300
54.200000,9.029880,55.318470,-0.300996,-28.173465,-0.358099,-19.693365
54.300000,9.046640,55.441830,-0.301555,-28.236292,-0.358898,-19.721506
54.400000,9.063230,55.576640,-0.302108,-28.304950,-0.359690,-19.753808
54.500000,9.079820,55.674270,-0.302661,-28.354673,-0.360483,-19.772829
54.600000,9.096520,55.873050,-0.303217,-28.455911,-0.361282,-19.827585
54.700000,9.113210,55.969120,-0.303774,-28.504839,-0.362080,-19.845819
54.800000,9.129900,56.147830,-0.304330,-28.595855,-0.362880,-19.893278
54.900000,9.146620,56.238510,-0.304887,-28.642038,-0.363681,-19.909443
55.000000,9.163240,56.452370,-0.305441,-28.750956,-0.364479,-19.969226
55.100000,9.179930,56.594130,-0.305998,-28.823154,-0.365280,-20.003336
55.200000,9.196650,56.699890,-0.306555,-28.877017,-0.366083,-20.024623
55.300000,9.213280,56.833010,-0.307109,-28.944814,-0.366883,-20.055592
55.400000,9.229870,56.954230,-0.307662,-29.006551,-0.367681,-20.082328
55.500000,9.246530,57.106850,-0.308218,-29.084280,-0.368484,-20.119991
55.600000,9.263260,57.285560,-0.308775,-29.175296,-0.369290,-20.166684
55.700000,9.279950,57.377110,-0.309332,-29.221922,-0.370096,-20.182656
55.800000,9.296590,57.553050,-0.309886,-29.311528,-0.370899,-20.228286
55.900000,9.313220,57.681920,-0.310441,-29.377161,-0.371703,-20.257295
56.000000,9.329890,57.813590,-0.310996,-29.444220,-0.372509,-20.287175
56.100000,9.346580,57.964160,-0.311553,-29.520904,-0.373316,-20.323588
56.200000,9.363260,58.150200,-0.312109,-29.615654,-0.374124,-20.372351
56.300000,9.379900,58.267910,-0.312663,-29.675603,-0.374931,-20.397130
56.400000,9.396560,58.386920,-0.313219,-29.736214,-0.375739,-20.422277
56.500000,9.413250,58.567500,-0.313775,-29.828183,-0.376550,-20.468845
56.600000,9.429950,58.698530,-0.314332,-29.894916,-0.377361,-20.497997
56.700000,9.446560,58.881650,-0.314885,-29.988178,-0.378169,-20.545341
56.800000,9.463220,58.975000,-0.315441,-30.035721,-0.378980,-20.561233
