Repository: abubakardawood/tissue-phantom-material-database

Title:
A Database of Silicone Phantom Materials for Modeling Human Tissue Mechanics Across Varying Stiffnesses

Description:
This dataset contains processed mechanical compression test data for soft silicone phantoms
fabricated using Ecoflex (Smooth-On) with varying base materials and thinner concentrations.
The dataset provides force–compression measurements together with derived engineering and
true stress–strain quantities, intended for mechanical characterization, constitutive model
fitting, and the design of tissue-equivalent phantoms.

All files in this dataset are processed outputs generated from raw experimental measurements.
The raw data files are not included in this archive.

File: data/EF30_12_5T/EF30_12_5T_B4.csv (part 1 of 2)
EF30_12_5T_B_sample_4
Compression test;
Cylinder Diameter: 50mm;
Cylinder Height: 30mm;
Speed (mm/min): 10;
Machine: INSTRON 5900;
Load cell: 10kN;
Time (s),Compression (mm),Load (N),Engineering Strain [-],Engineering Stress (kPa),True Strain [-],True Stress (kPa)
0.000000,0.000000,-0.013040,-0.000000,0.006641,0.000000,0.006641
0.100000,0.007490,0.075100,-0.000250,-0.038248,-0.000250,-0.038239
0.200000,0.027880,0.132430,-0.000929,-0.067446,-0.000930,-0.067383
0.300000,0.046330,0.210670,-0.001544,-0.107293,-0.001546,-0.107128
0.400000,0.063300,0.265060,-0.002110,-0.134994,-0.002112,-0.134709
0.500000,0.080000,0.377250,-0.002667,-0.192132,-0.002670,-0.191619
0.600000,0.096660,0.471370,-0.003222,-0.240067,-0.003227,-0.239293
0.700000,0.113290,0.549450,-0.003776,-0.279833,-0.003783,-0.278776
0.800000,0.130000,0.578060,-0.004333,-0.294404,-0.004343,-0.293128
0.900000,0.146610,0.660400,-0.004887,-0.336339,-0.004899,-0.334695
1.000000,0.163280,0.699070,-0.005443,-0.356033,-0.005458,-0.354096
1.100000,0.180010,0.777330,-0.006000,-0.395891,-0.006018,-0.393515
1.200000,0.196700,0.883240,-0.006557,-0.449830,-0.006578,-0.446881
1.300000,0.213340,0.951700,-0.007111,-0.484697,-0.007137,-0.481250
1.400000,0.229910,1.010800,-0.007664,-0.514796,-0.007693,-0.510851
1.500000,0.246650,1.044020,-0.008222,-0.531715,-0.008256,-0.527343
1.600000,0.263340,1.138590,-0.008778,-0.579879,-0.008817,-0.574789
1.700000,0.279990,1.267150,-0.009333,-0.645354,-0.009377,-0.639331
1.800000,0.296600,1.322640,-0.009887,-0.673615,-0.009936,-0.666955
1.900000,0.313270,1.448520,-0.010442,-0.737725,-0.010497,-0.730022
2.000000,0.329920,1.479000,-0.010997,-0.753249,-0.011058,-0.744965
2.100000,0.346620,1.559090,-0.011554,-0.794038,-0.011621,-0.784864
2.200000,0.363270,1.627400,-0.012109,-0.828828,-0.012183,-0.818792
2.300000,0.379860,1.696150,-0.012662,-0.863842,-0.012743,-0.852904
2.400000,0.396550,1.758670,-0.013218,-0.895683,-0.013306,-0.883844
2.500000,0.413280,1.853780,-0.013776,-0.944122,-0.013872,-0.931116
2.600000,0.429990,1.930680,-0.014333,-0.983287,-0.014437,-0.969194
2.700000,0.446560,1.998550,-0.014885,-1.017853,-0.014997,-1.002702
2.800000,0.463260,2.114880,-0.015442,-1.077100,-0.015562,-1.060467
2.900000,0.479940,2.181950,-0.015998,-1.111258,-0.016127,-1.093480
3.000000,0.496640,2.257420,-0.016555,-1.149695,-0.016693,-1.130662
3.100000,0.513260,2.341010,-0.017109,-1.192267,-0.017257,-1.171869
3.200000,0.529930,2.411670,-0.017664,-1.228253,-0.017822,-1.206557
3.300000,0.546580,2.519720,-0.018219,-1.283283,-0.018387,-1.259902
3.400000,0.563240,2.583930,-0.018775,-1.315985,-0.018953,-1.291278
3.500000,0.579940,2.655690,-0.019331,-1.352532,-0.019521,-1.326386
3.600000,0.596530,2.727710,-0.019884,-1.389211,-0.020085,-1.361588
3.700000,0.613240,2.783600,-0.020441,-1.417676,-0.020653,-1.388697
3.800000,0.629940,2.916580,-0.020998,-1.485402,-0.021222,-1.454212
3.900000,0.646640,2.968020,-0.021555,-1.511600,-0.021790,-1.479018
4.000000,0.663230,3.042900,-0.022108,-1.549736,-0.022356,-1.515475
4.100000,0.679910,3.147630,-0.022664,-1.603075,-0.022924,-1.566743
4.200000,0.696610,3.204060,-0.023220,-1.631814,-0.023494,-1.593923
4.300000,0.713270,3.309900,-0.023776,-1.685718,-0.024063,-1.645639
4.400000,0.729900,3.377120,-0.024330,-1.719953,-0.024631,-1.678107
4.500000,0.746560,3.439230,-0.024885,-1.751585,-0.025200,-1.707997
4.600000,0.763270,3.509720,-0.025442,-1.787486,-0.025772,-1.742008
4.700000,0.779960,3.618520,-0.025999,-1.842897,-0.026343,-1.794984
4.800000,0.796620,3.686740,-0.026554,-1.877641,-0.026913,-1.827782
4.900000,0.813250,3.823270,-0.027108,-1.947175,-0.027483,-1.894391
5.000000,0.829890,3.886850,-0.027663,-1.979556,-0.028053,-1.924796
5.100000,0.846580,3.969280,-0.028219,-2.021538,-0.028625,-1.964491
5.200000,0.863250,4.020050,-0.028775,-2.047395,-0.029197,-1.988481
5.300000,0.879840,4.101220,-0.029328,-2.088734,-0.029767,-2.027476
5.400000,0.896510,4.193350,-0.029884,-2.135656,-0.030339,-2.071834
5.500000,0.913250,4.275130,-0.030442,-2.177306,-0.030915,-2.111025
5.600000,0.929930,4.363510,-0.030998,-2.222317,-0.031488,-2.153431
5.700000,0.946590,4.441760,-0.031553,-2.262170,-0.032062,-2.190792
5.800000,0.963240,4.515180,-0.032108,-2.299562,-0.032635,-2.225728
5.900000,0.979960,4.576240,-0.032665,-2.330660,-0.033211,-2.254528
6.000000,0.996660,4.673820,-0.033222,-2.380357,-0.033786,-2.301277
6.100000,1.013290,4.774090,-0.033776,-2.431424,-0.034360,-2.349299
6.200000,1.029920,4.843630,-0.034331,-2.466841,-0.034934,-2.382152
6.300000,1.046610,4.895480,-0.034887,-2.493247,-0.035510,-2.406266
6.400000,1.063290,5.034650,-0.035443,-2.564126,-0.036086,-2.473246
6.500000,1.079980,5.099250,-0.035999,-2.597027,-0.036663,-2.503535
6.600000,1.096570,5.187460,-0.036552,-2.641952,-0.037237,-2.545382
6.700000,1.113220,5.281570,-0.037107,-2.689882,-0.037813,-2.590067
6.800000,1.129950,5.351100,-0.037665,-2.725293,-0.038393,-2.622645
6.900000,1.146620,5.415240,-0.038221,-2.757959,-0.038970,-2.652548
7.000000,1.163280,5.506370,-0.038776,-2.804371,-0.039548,-2.695629
7.100000,1.179860,5.617230,-0.039329,-2.860832,-0.040123,-2.748319
7.200000,1.196560,5.655250,-0.039885,-2.880195,-0.040703,-2.765318
7.300000,1.213250,5.771510,-0.040442,-2.939406,-0.041282,-2.820531
7.400000,1.229990,5.855120,-0.041000,-2.981988,-0.041864,-2.859728
7.500000,1.246550,5.921900,-0.041552,-3.015999,-0.042440,-2.890679
7.600000,1.263180,6.036920,-0.042106,-3.074578,-0.043018,-2.945120
7.700000,1.279940,6.091020,-0.042665,-3.102131,-0.043602,-2.969780
7.800000,1.296590,6.191700,-0.043220,-3.153407,-0.044181,-3.017118
7.900000,1.313220,6.276300,-0.043774,-3.196493,-0.044761,-3.056570
8.000000,1.329900,6.359350,-0.044330,-3.238790,-0.045343,-3.095215
8.100000,1.346600,6.447650,-0.044887,-3.283761,-0.045925,-3.136364
8.200000,1.363290,6.551580,-0.045443,-3.336692,-0.046508,-3.185063
8.300000,1.379940,6.611280,-0.045998,-3.367097,-0.047090,-3.212218
8.400000,1.396580,6.705000,-0.046553,-3.414828,-0.047671,-3.255859
8.500000,1.413290,6.745970,-0.047110,-3.435694,-0.048255,-3.273840
8.600000,1.429960,6.894830,-0.047665,-3.511508,-0.048839,-3.344131
8.700000,1.446630,6.945130,-0.048221,-3.537126,-0.049422,-3.366562
8.800000,1.463240,7.036400,-0.048775,-3.583609,-0.050004,-3.408820
8.900000,1.479860,7.099380,-0.049329,-3.615685,-0.050587,-3.437328
9.000000,1.496570,7.230710,-0.049886,-3.682570,-0.051173,-3.498863
9.100000,1.513240,7.284860,-0.050441,-3.710149,-0.051758,-3.523004
9.200000,1.529860,7.359490,-0.050995,-3.748157,-0.052342,-3.557019
9.300000,1.546510,7.471910,-0.051550,-3.805413,-0.052927,-3.609242
9.400000,1.563260,7.565660,-0.052109,-3.853159,-0.053515,-3.652376
9.500000,1.579950,7.616420,-0.052665,-3.879011,-0.054102,-3.674723
9.600000,1.596600,7.700850,-0.053220,-3.922011,-0.054689,-3.713281
9.700000,1.613220,7.832370,-0.053774,-3.988993,-0.055274,-3.774489
9.800000,1.629920,7.892650,-0.054331,-4.019694,-0.055862,-3.801301
9.900000,1.646590,8.031540,-0.054886,-4.090430,-0.056450,-3.865921
10.000000,1.663270,8.090070,-0.055442,-4.120239,-0.057039,-3.891803
10.100000,1.679920,8.175090,-0.055997,-4.163539,-0.057626,-3.930392
10.200000,1.696580,8.256730,-0.056553,-4.205118,-0.058215,-3.967307
10.300000,1.713270,8.304670,-0.057109,-4.229534,-0.058805,-3.987989
10.400000,1.729950,8.411820,-0.057665,-4.284105,-0.059394,-4.037062
10.500000,1.746580,8.506220,-0.058219,-4.332182,-0.059983,-4.079966
10.600000,1.763240,8.593690,-0.058775,-4.376730,-0.060573,-4.119490
10.700000,1.779980,8.678720,-0.059333,-4.420036,-0.061166,-4.157783
10.800000,1.796650,8.781060,-0.059888,-4.472157,-0.061757,-4.204327
10.900000,1.813310,8.850800,-0.060444,-4.507675,-0.062348,-4.235215
11.000000,1.829950,8.942790,-0.060998,-4.554526,-0.062938,-4.276707
11.100000,1.846600,9.025770,-0.061553,-4.596787,-0.063529,-4.313839
11.200000,1.863300,9.067910,-0.062110,-4.618249,-0.064123,-4.331409
11.300000,1.879930,9.200370,-0.062664,-4.685710,-0.064714,-4.392083
11.400000,1.896510,9.271280,-0.063217,-4.721824,-0.065304,-4.423325
11.500000,1.913210,9.421510,-0.063774,-4.798336,-0.065898,-4.492328
11.600000,1.929950,9.493270,-0.064332,-4.834883,-0.066494,-4.523847
11.700000,1.946640,9.568600,-0.064888,-4.873248,-0.067089,-4.557033
11.800000,1.963270,9.635210,-0.065442,-4.907172,-0.067682,-4.586035
11.900000,1.979850,9.727880,-0.065995,-4.954369,-0.068273,-4.627405
12.000000,1.996530,9.838570,-0.066551,-5.010743,-0.068869,-4.677273
12.100000,2.013270,9.912080,-0.067109,-5.048181,-0.069467,-4.709403
12.200000,2.029950,9.990650,-0.067665,-5.088196,-0.070063,-4.743903
12.300000,2.046560,10.093530,-0.068219,-5.140593,-0.070657,-4.789908
12.400000,2.063220,10.147740,-0.068774,-5.168202,-0.071253,-4.812764
12.500000,2.079900,10.260570,-0.069330,-5.225665,-0.071851,-4.863370
12.600000,2.096580,10.342150,-0.069886,-5.267214,-0.072448,-4.899109
12.700000,2.113240,10.458280,-0.070441,-5.326358,-0.073045,-4.951162
12.800000,2.129920,10.542120,-0.070997,-5.369058,-0.073644,-4.987869
12.900000,2.146570,10.610630,-0.071552,-5.403949,-0.074241,-5.017284
13.000000,2.163270,10.716640,-0.072109,-5.457940,-0.074841,-5.064373
13.100000,2.179910,10.786530,-0.072664,-5.493535,-0.075439,-5.094354
13.200000,2.196540,10.915070,-0.073218,-5.559000,-0.076037,-5.151981
13.300000,2.213220,10.982490,-0.073774,-5.593336,-0.076637,-5.180693
13.400000,2.229920,11.049540,-0.074331,-5.627485,-0.077238,-5.209190
13.500000,2.246550,11.121540,-0.074885,-5.664154,-0.077837,-5.239994
13.600000,2.263120,11.260550,-0.075437,-5.734951,-0.078434,-5.302322
13.700000,2.279890,11.355050,-0.075996,-5.783079,-0.079039,-5.343587
13.800000,2.296600,11.433510,-0.076553,-5.823039,-0.079642,-5.377266
13.900000,2.313290,11.519340,-0.077110,-5.866752,-0.080245,-5.414368
14.000000,2.329900,11.613130,-0.077663,-5.914519,-0.080845,-5.455177
14.100000,2.346590,11.687660,-0.078220,-5.952476,-0.081448,-5.486876
14.200000,2.363260,11.804630,-0.078775,-6.012049,-0.082051,-5.538448
14.300000,2.380000,11.852650,-0.079333,-6.036505,-0.082657,-5.557609
14.400000,2.396630,11.948880,-0.079888,-6.085515,-0.083260,-5.599357
14.500000,2.413250,12.051310,-0.080442,-6.137682,-0.083862,-5.643956
14.600000,2.429920,12.120550,-0.080997,-6.172945,-0.084466,-5.672953
14.700000,2.446580,12.229000,-0.081553,-6.228179,-0.085071,-5.720254
14.800000,2.463270,12.342810,-0.082109,-6.286142,-0.085677,-5.769993
14.900000,2.479870,12.438120,-0.082662,-6.334682,-0.086280,-5.811043
15.000000,2.496570,12.471480,-0.083219,-6.351673,-0.086887,-5.823093
15.100000,2.513250,12.598610,-0.083775,-6.416419,-0.087493,-5.878884
15.200000,2.530000,12.736410,-0.084333,-6.486600,-0.088103,-5.939564
15.300000,2.546570,12.763630,-0.084886,-6.500463,-0.088706,-5.948667
15.400000,2.563270,12.863720,-0.085442,-6.551439,-0.089315,-5.991669
15.500000,2.579920,12.952610,-0.085997,-6.596710,-0.089922,-6.029411
15.600000,2.596610,13.082740,-0.086554,-6.662985,-0.090531,-6.086279
15.700000,2.613320,13.172460,-0.087111,-6.708679,-0.091141,-6.124281
15.800000,2.629880,13.222970,-0.087663,-6.734403,-0.091745,-6.144048
15.900000,2.646580,13.359130,-0.088219,-6.803749,-0.092356,-6.203527
16.000000,2.663270,13.443980,-0.088776,-6.846963,-0.092966,-6.239119
16.100000,2.679940,13.528530,-0.089331,-6.890024,-0.093576,-6.274529
16.200000,2.696540,13.630150,-0.089885,-6.941778,-0.094184,-6.317819
16.300000,2.713230,13.700060,-0.090441,-6.977383,-0.094795,-6.346342
16.400000,2.729920,13.794420,-0.090997,-7.025440,-0.095407,-6.386144
16.500000,2.746580,13.894250,-0.091553,-7.076283,-0.096018,-6.428431
16.600000,2.763230,13.974150,-0.092108,-7.116976,-0.096629,-6.461448
16.700000,2.779910,14.059870,-0.092664,-7.160633,-0.097242,-6.497102
16.800000,2.796560,14.156980,-0.093219,-7.210091,-0.097854,-6.537976
16.900000,2.813260,14.235200,-0.093775,-7.249928,-0.098468,-6.570063
17.000000,2.829980,14.307120,-0.094333,-7.286556,-0.099083,-6.599196
17.100000,2.846520,14.468920,-0.094884,-7.368960,-0.099692,-6.669764
17.200000,2.863210,14.548280,-0.095440,-7.409378,-0.100307,-6.702225
17.300000,2.879930,14.639410,-0.095998,-7.455790,-0.100923,-6.740052
17.400000,2.896590,14.729450,-0.096553,-7.501647,-0.101538,-6.777341
17.500000,2.913180,14.814450,-0.097106,-7.544937,-0.102150,-6.812279
17.600000,2.929900,14.925180,-0.097663,-7.601332,-0.102768,-6.858960
17.700000,2.946610,15.002530,-0.098220,-7.640726,-0.103385,-6.890251
17.800000,2.963270,15.108740,-0.098776,-7.694818,-0.104001,-6.934757
17.900000,2.979920,15.163450,-0.099331,-7.722682,-0.104617,-6.955583
18.000000,2.996550,15.342050,-0.099885,-7.813642,-0.105233,-7.033176
18.100000,3.013260,15.394210,-0.100442,-7.840207,-0.105852,-7.052721
18.200000,3.029910,15.484250,-0.100997,-7.886064,-0.106469,-7.089595
18.300000,3.046570,15.588290,-0.101552,-7.939051,-0.107087,-7.132822
18.400000,3.063220,15.678390,-0.102107,-7.984938,-0.107705,-7.169618
18.500000,3.079910,15.761090,-0.102664,-8.027057,-0.108325,-7.202970
18.600000,3.096640,15.875900,-0.103221,-8.085529,-0.108946,-7.250930
18.700000,3.113330,15.958190,-0.103778,-8.127439,-0.109567,-7.283993
18.800000,3.129900,16.033660,-0.104330,-8.165876,-0.110183,-7.313930
18.900000,3.146560,16.114440,-0.104885,-8.207017,-0.110803,-7.346221
19.000000,3.163280,16.264900,-0.105443,-8.283646,-0.111426,-7.410196
19.100000,3.179940,16.337150,-0.105998,-8.320442,-0.112047,-7.438492
19.200000,3.196650,16.436050,-0.106555,-8.370812,-0.112671,-7.478860
19.300000,3.213280,16.515310,-0.107109,-8.411178,-0.113291,-7.510263
19.400000,3.229950,16.650300,-0.107665,-8.479928,-0.113914,-7.566937
19.500000,3.246590,16.720120,-0.108220,-8.515487,-0.114535,-7.593944
19.600000,3.263260,16.831130,-0.108775,-8.572024,-0.115159,-7.639599
19.700000,3.279890,16.891350,-0.109330,-8.602694,-0.115781,-7.662164
19.800000,3.296570,16.996850,-0.109886,-8.656425,-0.116405,-7.705208
19.900000,3.313270,17.088490,-0.110442,-8.703096,-0.117031,-7.741906
20.000000,3.329950,17.175180,-0.110998,-8.747247,-0.117656,-7.776317
20.100000,3.346570,17.294240,-0.111552,-8.807884,-0.118280,-7.825344
20.200000,3.363200,17.371150,-0.112107,-8.847054,-0.118904,-7.855240
20.300000,3.379930,17.456570,-0.112664,-8.890558,-0.119532,-7.888909
20.400000,3.396640,17.600370,-0.113221,-8.963795,-0.120160,-7.948902
20.500000,3.413280,17.653900,-0.113776,-8.991057,-0.120786,-7.968091
20.600000,3.429910,17.765980,-0.114330,-9.048139,-0.121411,-8.013663
20.700000,3.446610,17.868130,-0.114887,-9.100164,-0.122040,-8.054673
20.800000,3.463300,17.944550,-0.115443,-9.139084,-0.122669,-8.084038
20.900000,3.479980,18.034610,-0.115999,-9.184951,-0.123297,-8.119503
21.000000,3.496570,18.173780,-0.116552,-9.255830,-0.123923,-8.177042
21.100000,3.513240,18.253900,-0.117108,-9.296635,-0.124552,-8.207925
21.200000,3.529950,18.341450,-0.117665,-9.341224,-0.125183,-8.242089
21.300000,3.546660,18.441270,-0.118222,-9.392062,-0.125815,-8.281713
21.400000,3.563280,18.554440,-0.118776,-9.449699,-0.126443,-8.327301
21.500000,3.579900,18.634220,-0.119330,-9.490330,-0.127072,-8.357849
21.600000,3.596540,18.750300,-0.119885,-9.549449,-0.127702,-8.404617
21.700000,3.613210,18.796500,-0.120440,-9.572979,-0.128334,-8.420006
21.800000,3.629840,18.948490,-0.120995,-9.650387,-0.128964,-8.482741
21.900000,3.646540,19.075160,-0.121551,-9.714899,-0.129598,-8.534040
22.000000,3.663270,19.121690,-0.122109,-9.738597,-0.130233,-8.549426
22.100000,3.679980,19.244050,-0.122666,-9.800914,-0.130868,-8.598675
22.200000,3.696620,19.301860,-0.123221,-9.830357,-0.131500,-8.619053
22.300000,3.713230,19.409680,-0.123774,-9.885269,-0.132132,-8.661726
22.400000,3.729900,19.510350,-0.124330,-9.936540,-0.132766,-8.701130
22.500000,3.746550,19.610200,-0.124885,-9.987393,-0.133400,-8.740117
22.600000,3.763240,19.745110,-0.125441,-10.056102,-0.134036,-8.794651
22.700000,3.779870,19.835510,-0.125996,-10.102142,-0.134670,-8.829316
22.800000,3.796520,19.920750,-0.126551,-10.145555,-0.135305,-8.861628
22.900000,3.813250,20.018170,-0.127108,-10.195170,-0.135944,-8.899279
23.000000,3.829960,20.099930,-0.127665,-10.236810,-0.136582,-8.929924
23.100000,3.846600,20.229830,-0.128220,-10.302968,-0.137218,-8.981921
23.200000,3.863210,20.305860,-0.128774,-10.341690,-0.137853,-9.009952
23.300000,3.879930,20.393190,-0.129331,-10.386166,-0.138493,-9.042913
23.400000,3.896620,20.491840,-0.129887,-10.436408,-0.139133,-9.080851
23.500000,3.913280,20.626170,-0.130443,-10.504822,-0.139771,-9.134545
23.600000,3.929930,20.725350,-0.130998,-10.555334,-0.140409,-9.172610
23.700000,3.946560,20.810430,-0.131552,-10.598665,-0.141048,-9.204389
23.800000,3.963250,20.918200,-0.132108,-10.653552,-0.141688,-9.246129
23.900000,3.979970,20.972850,-0.132666,-10.681385,-0.142331,-9.264332
24.000000,3.996620,21.090880,-0.133221,-10.741497,-0.142971,-9.310508
24.100000,4.013280,21.219170,-0.133776,-10.806835,-0.143612,-9.361139
24.200000,4.029960,21.317050,-0.134332,-10.856684,-0.144254,-9.398284
24.300000,4.046650,21.410630,-0.134888,-10.904344,-0.144897,-9.433475
24.400000,4.063330,21.508120,-0.135444,-10.953996,-0.145540,-9.470339
24.500000,4.079900,21.602500,-0.135997,-11.002063,-0.146179,-9.505819
24.600000,4.096570,21.726710,-0.136552,-11.065323,-0.146822,-9.554327
24.700000,4.113280,21.817400,-0.137109,-11.111511,-0.147467,-9.588019
24.800000,4.129920,21.927650,-0.137664,-11.167660,-0.148110,-9.630276
24.900000,4.146570,22.006820,-0.138219,-11.207981,-0.148754,-9.658825
25.000000,4.163240,22.123400,-0.138775,-11.267355,-0.149399,-9.703732
25.100000,4.179890,22.181880,-0.139330,-11.297139,-0.150044,-9.723112
25.200000,4.196590,22.308360,-0.139886,-11.361554,-0.150691,-9.772228
25.300000,4.213210,22.428800,-0.140440,-11.422894,-0.151335,-9.818659
25.400000,4.229870,22.490700,-0.140996,-11.454419,-0.151981,-9.839396
25.500000,4.246570,22.617740,-0.141552,-11.519120,-0.152630,-9.888562
25.600000,4.263350,22.727530,-0.142112,-11.575036,-0.153281,-9.930088
25.700000,4.279960,22.812740,-0.142665,-11.618433,-0.153927,-9.960885
25.800000,4.296530,22.903960,-0.143218,-11.664891,-0.154571,-9.994273
25.900000,4.313240,23.005230,-0.143775,-11.716467,-0.155222,-10.031936
26.000000,4.329900,23.104410,-0.144330,-11.766979,-0.155870,-10.068651
26.100000,4.346590,23.198260,-0.144886,-11.814777,-0.156521,-10.102977
26.200000,4.363260,23.323370,-0.145442,-11.878495,-0.157171,-10.150863
26.300000,4.379910,23.425550,-0.145997,-11.930535,-0.157821,-10.188712
26.400000,4.396580,23.516190,-0.146553,-11.976697,-0.158471,-10.221480
26.500000,4.413230,23.630790,-0.147108,-12.035063,-0.159122,-10.264613
26.600000,4.429910,23.735250,-0.147664,-12.088264,-0.159774,-10.303266
26.700000,4.446550,23.773020,-0.148218,-12.107500,-0.160425,-10.312946
26.800000,4.463230,23.919210,-0.148774,-12.181954,-0.161078,-10.369592
26.900000,4.479900,24.012590,-0.149330,-12.229512,-0.161731,-10.403279
27.000000,4.496610,24.101540,-0.149887,-12.274814,-0.162386,-10.434979
27.100000,4.513190,24.227240,-0.150440,-12.338832,-0.163036,-10.482582
27.200000,4.529890,24.313540,-0.150996,-12.382784,-0.163692,-10.513029
27.300000,4.546580,24.404990,-0.151553,-12.429359,-0.164347,-10.545657
27.400000,4.563270,24.523230,-0.152109,-12.489578,-0.165003,-10.589801
27.500000,4.579910,24.637290,-0.152664,-12.547669,-0.165658,-10.632096
27.600000,4.596570,24.705600,-0.153219,-12.582459,-0.166313,-10.654587
27.700000,4.613270,24.842900,-0.153776,-12.652385,-0.166971,-10.706756
27.800000,4.629970,24.931850,-0.154332,-12.697687,-0.167629,-10.738023
27.900000,4.646660,25.019270,-0.154889,-12.742210,-0.168287,-10.768586
28.000000,4.663200,25.134840,-0.155440,-12.801069,-0.168939,-10.811271
28.100000,4.679850,25.240250,-0.155995,-12.854754,-0.169597,-10.849476
28.200000,4.696580,25.331590,-0.156553,-12.901273,-0.170258,-10.881544
28.300000,4.713260,25.461490,-0.157109,-12.967430,-0.170917,-10.930135
28.400000,4.729830,25.561200,-0.157661,-13.018212,-0.171573,-10.965748
28.500000,4.746540,25.684420,-0.158218,-13.080968,-0.172234,-11.011323
28.600000,4.763250,25.735650,-0.158775,-13.107059,-0.172896,-11.025986
28.700000,4.779910,25.825130,-0.159330,-13.152631,-0.173556,-11.057018
28.800000,4.796560,25.944690,-0.159885,-13.213522,-0.174217,-11.100874
28.900000,4.813220,26.074480,-0.160441,-13.279624,-0.174878,-11.149032
29.000000,4.829930,26.173130,-0.160998,-13.329866,-0.175542,-11.183788
29.100000,4.846640,26.262980,-0.161555,-13.375626,-0.176206,-11.214731
29.200000,4.863320,26.373460,-0.162111,-13.431893,-0.176869,-11.254440
29.300000,4.879890,26.476590,-0.162663,-13.484417,-0.177529,-11.291001
29.400000,4.896560,26.516740,-0.163219,-13.504865,-0.178192,-11.300619
29.500000,4.913220,26.675480,-0.163774,-13.585710,-0.178856,-11.360724
29.600000,4.929900,26.807330,-0.164330,-13.652861,-0.179521,-11.409286
29.700000,4.946490,26.906900,-0.164883,-13.703572,-0.180183,-11.444086
29.800000,4.963190,27.009150,-0.165440,-13.755647,-0.180850,-11.479917
29.900000,4.979940,27.112470,-0.165998,-13.808268,-0.181519,-11.516123
30.000000,4.996520,27.166310,-0.166551,-13.835688,-0.182182,-11.531345
30.100000,5.013200,27.271810,-0.167107,-13.889419,-0.182850,-11.568404
30.200000,5.029860,27.380930,-0.167662,-13.944993,-0.183517,-11.606948
30.300000,5.046580,27.503740,-0.168219,-14.007540,-0.184186,-11.651201
30.400000,5.063270,27.636750,-0.168776,-14.075281,-0.184856,-11.699716
30.500000,5.079960,27.725160,-0.169332,-14.120308,-0.185525,-11.729288
30.600000,5.096590,27.817270,-0.169886,-14.167219,-0.186193,-11.760402
30.700000,5.113230,27.955190,-0.170441,-14.237461,-0.186861,-11.810814
30.800000,5.129930,28.017110,-0.170998,-14.268997,-0.187532,-11.829032
30.900000,5.146630,28.089950,-0.171554,-14.306094,-0.188204,-11.851822
31.000000,5.163270,28.236470,-0.172109,-14.380716,-0.188874,-11.905665
31.100000,5.179920,28.343380,-0.172664,-14.435165,-0.189544,-11.942732
31.200000,5.196640,28.438220,-0.173221,-14.483467,-0.190218,-11.974621
31.300000,5.213310,28.544600,-0.173777,-14.537645,-0.190891,-12.011337
31.400000,5.229980,28.653150,-0.174333,-14.592929,-0.191563,-12.048905
31.500000,5.246610,28.734750,-0.174887,-14.634488,-0.192235,-12.075106
31.600000,5.263270,28.866030,-0.175442,-14.701348,-0.192908,-12.122109
31.700000,5.279890,28.984340,-0.175996,-14.761603,-0.193580,-12.163615
31.800000,5.296570,29.049800,-0.176552,-14.794942,-0.194255,-12.182860
31.900000,5.313230,29.153420,-0.177108,-14.847715,-0.194930,-12.218071
32.000000,5.329900,29.282790,-0.177663,-14.913602,-0.195605,-12.264002
32.100000,5.346600,29.339860,-0.178220,-14.942668,-0.196283,-12.279586
32.200000,5.363300,29.494160,-0.178777,-15.021252,-0.196960,-12.335803
32.300000,5.379910,29.593060,-0.179330,-15.071622,-0.197635,-12.368823
32.400000,5.396550,29.655130,-0.179885,-15.103234,-0.198311,-12.386388
32.500000,5.413300,29.830920,-0.180443,-15.192763,-0.198992,-12.451330
32.600000,5.430030,29.908030,-0.181001,-15.232035,-0.199672,-12.475021
32.700000,5.446610,29.994790,-0.181554,-15.276221,-0.200347,-12.502767
32.800000,5.463230,30.105320,-0.182108,-15.332514,-0.201025,-12.540345
32.900000,5.479890,30.240780,-0.182663,-15.401503,-0.201704,-12.588218
33.000000,5.496590,30.335010,-0.183220,-15.449494,-0.202385,-12.618843
33.100000,5.513270,30.435870,-0.183776,-15.500861,-0.203066,-12.652180
33.200000,5.529860,30.519820,-0.184329,-15.543617,-0.203744,-12.678483
33.300000,5.546540,30.653150,-0.184885,-15.611521,-0.204426,-12.725190
33.400000,5.563240,30.724210,-0.185441,-15.647712,-0.205109,-12.745979
33.500000,5.579890,30.841710,-0.185996,-15.707554,-0.205790,-12.786006
33.600000,5.596510,30.934990,-0.186550,-15.755061,-0.206471,-12.815949
33.700000,5.613190,31.087580,-0.187106,-15.832774,-0.207155,-12.870362
33.800000,5.629900,31.149710,-0.187663,-15.864417,-0.207840,-12.887248
33.900000,5.646620,31.282590,-0.188221,-15.932092,-0.208527,-12.933343
34.000000,5.663250,31.359590,-0.188775,-15.971308,-0.209210,-12.956324
34.100000,5.679890,31.463730,-0.189330,-16.024346,-0.209894,-12.990462
34.200000,5.696560,31.548760,-0.189885,-16.067652,-0.210579,-13.016640
34.300000,5.713250,31.683270,-0.190442,-16.136157,-0.211266,-13.063160
34.400000,5.729900,31.776460,-0.190997,-16.183618,-0.211952,-13.092601
34.500000,5.746530,31.874420,-0.191551,-16.233509,-0.212638,-13.123964
34.600000,5.763230,31.953730,-0.192108,-16.273901,-0.213326,-13.147560
34.700000,5.779890,32.072390,-0.192663,-16.334334,-0.214014,-13.187312
34.800000,5.796590,32.216060,-0.193220,-16.407505,-0.214704,-13.237252
34.900000,5.813260,32.299990,-0.193775,-16.450250,-0.215393,-13.262597
35.000000,5.829840,32.403130,-0.194328,-16.502779,-0.216079,-13.295827
35.100000,5.846540,32.502910,-0.194885,-16.553596,-0.216770,-13.327554
35.200000,5.863290,32.596760,-0.195443,-16.601394,-0.217463,-13.356767
35.300000,5.879920,32.697720,-0.195997,-16.652812,-0.218153,-13.388905
35.400000,5.896540,32.810670,-0.196551,-16.710337,-0.218842,-13.425898
35.500000,5.913260,32.932780,-0.197109,-16.772527,-0.219536,-13.466517
35.600000,5.929950,33.028670,-0.197665,-16.821364,-0.220229,-13.496369
35.700000,5.946640,33.143780,-0.198221,-16.879989,-0.220923,-13.534015
35.800000,5.963240,33.255730,-0.198775,-16.937004,-0.221613,-13.570357
35.900000,5.979930,33.365570,-0.199331,-16.992945,-0.222308,-13.605724
36.000000,5.996590,33.471620,-0.199886,-17.046956,-0.223001,-13.639503
36.100000,6.013300,33.584050,-0.200443,-17.104216,-0.223698,-13.675790
36.200000,6.029920,33.686740,-0.200997,-17.156516,-0.224391,-13.708102
36.300000,6.046580,33.769570,-0.201553,-17.198701,-0.225086,-13.732257
36.400000,6.063250,33.891750,-0.202108,-17.260927,-0.225782,-13.772349
36.500000,6.079900,34.004670,-0.202663,-17.318436,-0.226478,-13.808624
36.600000,6.096530,34.147750,-0.203218,-17.391306,-0.227174,-13.857086
36.700000,6.113190,34.205750,-0.203773,-17.420845,-0.227871,-13.870947
36.800000,6.129950,34.304840,-0.204332,-17.471312,-0.228573,-13.901369
36.900000,6.146670,34.397290,-0.204889,-17.518396,-0.229274,-13.929069
37.000000,6.163280,34.526010,-0.205443,-17.583953,-0.229970,-13.971458
37.100000,6.179880,34.644970,-0.205996,-17.644538,-0.230667,-14.009834
37.200000,6.196570,34.734150,-0.206552,-17.689957,-0.231368,-14.036055
37.300000,6.213230,34.863510,-0.207108,-17.755840,-0.232068,-14.078469
37.400000,6.229970,34.940730,-0.207666,-17.795168,-0.232772,-14.099722
37.500000,6.246630,35.076250,-0.208221,-17.864187,-0.233473,-14.144488
37.600000,6.263220,35.170480,-0.208774,-17.912178,-0.234172,-14.172581
37.700000,6.279900,35.321030,-0.209330,-17.988853,-0.234875,-14.223246
37.800000,6.296590,35.428290,-0.209886,-18.043480,-0.235578,-14.256400
37.900000,6.313270,35.478260,-0.210442,-18.068929,-0.236282,-14.266462
38.000000,6.329840,35.614150,-0.210995,-18.138138,-0.236982,-14.311087
38.100000,6.346540,35.660890,-0.211551,-18.161942,-0.237688,-14.319759
38.200000,6.363220,35.827090,-0.212107,-18.246587,-0.238393,-14.376352
38.300000,6.379900,35.947890,-0.212663,-18.308110,-0.239099,-14.414646
38.400000,6.396510,36.069810,-0.213217,-18.370203,-0.239803,-14.453364
38.500000,6.413240,36.180020,-0.213775,-18.426333,-0.240512,-14.487250
38.600000,6.429900,36.287240,-0.214330,-18.480940,-0.241218,-14.519920
38.700000,6.446570,36.388080,-0.214886,-18.532297,-0.241926,-14.549972
38.800000,6.463240,36.532230,-0.215441,-18.605712,-0.242634,-14.597273
38.900000,6.479870,36.582090,-0.215996,-18.631105,-0.243341,-14.606867
39.000000,6.496550,36.707520,-0.216552,-18.694986,-0.244050,-14.646556
39.100000,6.513300,36.827380,-0.217110,-18.756031,-0.244763,-14.683909
39.200000,6.529940,36.947560,-0.217665,-18.817238,-0.245472,-14.721390
39.300000,6.546530,37.064670,-0.218218,-18.876881,-0.246179,-14.757612
39.400000,6.563270,37.139100,-0.218776,-18.914788,-0.246893,-14.776693
39.500000,6.580000,37.236270,-0.219333,-18.964277,-0.247607,-14.804779
39.600000,6.596650,37.394250,-0.219888,-19.044735,-0.248318,-14.857020
39.700000,6.613230,37.496490,-0.220441,-19.096806,-0.249027,-14.887087
39.800000,6.629910,37.624530,-0.220997,-19.162016,-0.249740,-14.927268
39.900000,6.646570,37.732650,-0.221552,-19.217081,-0.250454,-14.959492
40.000000,6.663240,37.818550,-0.222108,-19.260829,-0.251168,-14.982845
40.100000,6.679940,37.935280,-0.222665,-19.320279,-0.251883,-15.018336
40.200000,6.696520,38.059510,-0.223217,-19.383549,-0.252595,-15.056805
40.300000,6.713240,38.142780,-0.223775,-19.425958,-0.253312,-15.078921
40.400000,6.729940,38.279030,-0.224331,-19.495350,-0.254030,-15.121932
40.500000,6.746630,38.404090,-0.224888,-19.559042,-0.254747,-15.160455
40.600000,6.763200,38.479530,-0.225440,-19.597464,-0.255460,-15.179411
40.700000,6.779880,38.588420,-0.225996,-19.652921,-0.256178,-15.211439
40.800000,6.796600,38.746040,-0.226553,-19.733196,-0.256899,-15.262575
40.900000,6.813280,38.823970,-0.227109,-19.772886,-0.257618,-15.282279
41.000000,6.829950,38.930230,-0.227665,-19.827003,-0.258337,-15.313089
41.100000,6.846570,39.070660,-0.228219,-19.898524,-0.259054,-15.357303
41.200000,6.863290,39.210330,-0.228776,-19.969657,-0.259777,-15.401072
41.300000,6.879960,39.285290,-0.229332,-20.007834,-0.260498,-15.419397
41.400000,6.896630,39.422580,-0.229888,-20.077755,-0.261219,-15.462127
41.500000,6.913260,39.514950,-0.230442,-20.124799,-0.261939,-15.487200
41.600000,6.929940,39.647110,-0.230998,-20.192107,-0.262662,-15.527771
41.700000,6.946600,39.746030,-0.231553,-20.242487,-0.263384,-15.555272
41.800000,6.963280,39.858170,-0.232109,-20.299599,-0.264108,-15.587873
41.900000,6.979890,39.993790,-0.232663,-20.368670,-0.264829,-15.629634
42.000000,6.996480,40.103500,-0.233216,-20.424545,-0.265550,-15.661214
42.100000,7.013250,40.191310,-0.233775,-20.469266,-0.266279,-15.684063
42.200000,7.029930,40.295530,-0.234331,-20.522345,-0.267005,-15.713323
42.300000,7.046590,40.448920,-0.234886,-20.600466,-0.267731,-15.761698
42.400000,7.063240,40.575860,-0.235441,-20.665116,-0.268457,-15.799693
42.500000,7.079940,40.640370,-0.235998,-20.697970,-0.269185,-15.813291
42.600000,7.096600,40.837610,-0.236553,-20.798424,-0.269912,-15.878487
42.700000,7.113280,40.910670,-0.237109,-20.835633,-0.270641,-15.895310
42.800000,7.129900,41.005840,-0.237663,-20.884103,-0.271367,-15.920717
42.900000,7.146590,41.125260,-0.238220,-20.944923,-0.272097,-15.955430
43.000000,7.163300,41.212530,-0.238777,-20.989369,-0.272828,-15.977598
43.100000,7.179960,41.360110,-0.239332,-21.064531,-0.273558,-16.023115
43.200000,7.196560,41.472570,-0.239885,-21.121806,-0.274286,-16.054995
43.300000,7.213200,41.599110,-0.240440,-21.186253,-0.275016,-16.092230
43.400000,7.229920,41.685600,-0.240997,-21.230302,-0.275750,-16.113856
43.500000,7.246600,41.868400,-0.241553,-21.323401,-0.276483,-16.172662
43.600000,7.263240,41.931970,-0.242108,-21.355777,-0.277214,-16.185373
43.700000,7.279830,42.093480,-0.242661,-21.438033,-0.277944,-16.235859
43.800000,7.296630,42.181630,-0.243221,-21.482928,-0.278684,-16.257829
43.900000,7.313330,42.300060,-0.243778,-21.543244,-0.279420,-16.291482
44.000000,7.329900,42.395810,-0.244330,-21.592009,-0.280151,-16.316433
44.100000,7.346530,42.534030,-0.244884,-21.662404,-0.280884,-16.357620
44.200000,7.363190,42.677140,-0.245440,-21.735289,-0.281620,-16.400587
44.300000,7.379900,42.764590,-0.245997,-21.779827,-0.282358,-16.422062
44.400000,7.396600,42.892600,-0.246553,-21.845022,-0.283097,-16.459059
44.500000,7.413220,42.999620,-0.247107,-21.899527,-0.283833,-16.487993
44.600000,7.429890,43.117950,-0.247663,-21.959792,-0.284571,-16.521164
44.700000,7.446580,43.266220,-0.248219,-22.035305,-0.285311,-16.565716
44.800000,7.463250,43.366220,-0.248775,-22.086234,-0.286050,-16.591732
44.900000,7.479930,43.481950,-0.249331,-22.145175,-0.286790,-16.623697
45.000000,7.496580,43.570090,-0.249886,-22.190065,-0.287530,-16.645078
45.100000,7.513260,43.719850,-0.250442,-22.266337,-0.288272,-16.689911
45.200000,7.529900,43.858800,-0.250997,-22.337103,-0.289012,-16.730565
45.300000,7.546570,43.961230,-0.251552,-22.389271,-0.289754,-16.757197
45.400000,7.563220,44.089420,-0.252107,-22.454557,-0.290496,-16.793599
45.500000,7.579880,44.203750,-0.252663,-22.512785,-0.291239,-16.824645
45.600000,7.596570,44.310830,-0.253219,-22.567320,-0.291983,-16.852846
45.700000,7.613250,44.462250,-0.253775,-22.644438,-0.292728,-16.897846
45.800000,7.629860,44.565250,-0.254329,-22.696895,-0.293470,-16.924424
45.900000,7.646570,44.645370,-0.254886,-22.737700,-0.294218,-16.942186
46.000000,7.663250,44.827570,-0.255442,-22.830494,-0.294964,-16.998635
46.100000,7.679980,44.911900,-0.255999,-22.873443,-0.295713,-17.017857
46.200000,7.696570,45.053320,-0.256552,-22.945467,-0.296457,-17.058754
46.300000,7.713200,45.130860,-0.257107,-22.984958,-0.297203,-17.075372
46.400000,7.729890,45.278430,-0.257663,-23.060115,-0.297952,-17.118377
46.500000,7.746630,45.431640,-0.258221,-23.138144,-0.298704,-17.163390
46.600000,7.763290,45.575130,-0.258776,-23.211223,-0.299453,-17.204708
46.700000,7.779910,45.648870,-0.259330,-23.248779,-0.300201,-17.219665
46.800000,7.796560,45.791340,-0.259885,-23.321338,-0.300950,-17.260464
46.900000,7.813220,45.911880,-0.260441,-23.382728,-0.301701,-17.292915
47.000000,7.829920,45.994750,-0.260997,-23.424934,-0.302454,-17.311089
47.100000,7.846580,46.142300,-0.261553,-23.500080,-0.303205,-17.353572
47.200000,7.863240,46.242800,-0.262108,-23.551265,-0.303958,-17.378290
47.300000,7.879940,46.409640,-0.262665,-23.636236,-0.304712,-17.427832
47.400000,7.896630,46.510570,-0.263221,-23.687639,-0.305467,-17.452555
47.500000,7.913300,46.657520,-0.263777,-23.762480,-0.306222,-17.494492
47.600000,7.929930,46.765640,-0.264331,-23.817545,-0.306975,-17.521829
47.700000,7.946600,46.910940,-0.264887,-23.891546,-0.307731,-17.562994
47.800000,7.963300,47.016140,-0.265443,-23.945123,-0.308488,-17.589050
47.900000,7.979950,47.137360,-0.265998,-24.006860,-0.309244,-17.621075
48.000000,7.996590,47.304170,-0.266553,-24.091816,-0.310000,-17.670070
48.100000,8.013270,47.403900,-0.267109,-24.142608,-0.310758,-17.693900
48.200000,8.029940,47.494290,-0.267665,-24.188643,-0.311517,-17.714198
48.300000,8.046630,47.644490,-0.268221,-24.265140,-0.312277,-17.756720
48.400000,8.063270,47.751770,-0.268776,-24.319777,-0.313035,-17.783213
48.500000,8.079910,47.872620,-0.269330,-24.381325,-0.313794,-17.814695
48.600000,8.096590,47.999150,-0.269886,-24.445766,-0.314555,-17.848188
48.700000,8.113310,48.138740,-0.270444,-24.516859,-0.315319,-17.886430
48.800000,8.129940,48.247100,-0.270998,-24.572046,-0.316079,-17.913071
48.900000,8.146520,48.409650,-0.271551,-24.654832,-0.316837,-17.959796
49.000000,8.163250,48.511260,-0.272108,-24.706582,-0.317603,-17.983715
49.100000,8.179930,48.645860,-0.272664,-24.775133,-0.318367,-18.019838
49.200000,8.196610,48.778540,-0.273220,-24.842706,-0.319132,-18.055174
49.300000,8.213240,48.904580,-0.273775,-24.906898,-0.319895,-18.088020
49.400000,8.229920,49.010360,-0.274331,-24.960771,-0.320661,-18.113266
49.500000,8.246590,49.144340,-0.274886,-25.029007,-0.321427,-18.148875
49.600000,8.263300,49.280010,-0.275443,-25.098103,-0.322195,-18.184998
49.700000,8.279970,49.417770,-0.275999,-25.168264,-0.322963,-18.221848
49.800000,8.296590,49.547100,-0.276553,-25.234131,-0.323728,-18.255556
49.900000,8.313260,49.653450,-0.277109,-25.288294,-0.324496,-18.280689
50.000000,8.329940,49.830380,-0.277665,-25.378404,-0.325266,-18.331718
50.100000,8.346590,49.889290,-0.278220,-25.408407,-0.326034,-18.339288
50.200000,8.363180,50.076940,-0.278773,-25.503976,-0.326801,-18.394165
50.300000,8.379900,50.180420,-0.279330,-25.556678,-0.327574,-18.417931
50.400000,8.396580,50.330760,-0.279886,-25.633246,-0.328346,-18.458859
50.500000,8.413270,50.441360,-0.280442,-25.689574,-0.329119,-18.485130
50.600000,8.429880,50.558820,-0.280996,-25.749396,-0.329888,-18.513918
50.700000,8.446590,50.694270,-0.281553,-25.818380,-0.330663,-18.549137
50.800000,8.463300,50.865770,-0.282110,-25.905724,-0.331439,-18.597460
50.900000,8.479970,50.927290,-0.282666,-25.937056,-0.332213,-18.605541
51.000000,8.496590,51.101960,-0.283220,-26.026015,-0.332986,-18.654935
51.100000,8.513230,51.199560,-0.283774,-26.075722,-0.333760,-18.676101
51.200000,8.529860,51.366520,-0.284329,-26.160754,-0.334534,-18.722502
51.300000,8.546590,51.524120,-0.284886,-26.241019,-0.335314,-18.765311
51.400000,8.563290,51.596950,-0.285443,-26.278111,-0.336093,-18.777208
51.500000,8.579850,51.740180,-0.285995,-26.351057,-0.336865,-18.814787
51.600000,8.596600,51.909340,-0.286553,-26.437210,-0.337648,-18.861539
51.700000,8.613250,52.015580,-0.287108,-26.491317,-0.338426,-18.885439
51.800000,8.629940,52.166000,-0.287665,-26.567926,-0.339207,-18.925272
51.900000,8.646610,52.257040,-0.288220,-26.614292,-0.339987,-18.943512
52.000000,8.663290,52.450080,-0.288776,-26.712606,-0.340768,-18.998638
52.100000,8.679960,52.541360,-0.289332,-26.759095,-0.341550,-19.016832
52.200000,8.696640,52.701200,-0.289888,-26.840501,-0.342333,-19.059762
52.300000,8.713290,52.820690,-0.290443,-26.901357,-0.343114,-19.088046
52.400000,8.729880,52.942330,-0.290996,-26.963307,-0.343894,-19.117093
52.500000,8.746580,53.135080,-0.291553,-27.061474,-0.344680,-19.171629
52.600000,8.763260,53.228080,-0.292109,-27.108839,-0.345465,-19.190112
52.700000,8.779930,53.329020,-0.292664,-27.160247,-0.346250,-19.211411
52.800000,8.796540,53.521950,-0.293218,-27.258505,-0.347033,-19.265821
52.900000,8.813240,53.668780,-0.293775,-27.333285,-0.347821,-19.303458
53.000000,8.829920,53.750930,-0.294331,-27.375124,-0.348609,-19.317785
53.100000,8.846620,53.893340,-0.294887,-27.447653,-0.349398,-19.353688
53.200000,8.863280,54.029160,-0.295443,-27.516825,-0.350186,-19.387181
53.300000,8.879940,54.169840,-0.295998,-27.588473,-0.350974,-19.422340
53.400000,8.896620,54.305160,-0.296554,-27.657391,-0.351764,-19.455481
53.500000,8.913310,54.466380,-0.297110,-27.739500,-0.352555,-19.497808
53.600000,8.929990,54.601510,-0.297666,-27.808321,-0.353347,-19.530720
53.700000,8.946570,54.738690,-0.298219,-27.878186,-0.354134,-19.564381
53.800000,8.963210,54.841570,-0.298774,-27.930582,-0.354925,-19.585660
53.900000,8.979910,54.995750,-0.299330,-28.009105,-0.355719,-19.625131
54.000000,8.996600,55.178350,-0.299887,-28.102103,-0.356513,-19.674657
54.100000,9.013210,55.290790,-0.300440,-28.159368,-0.357304,-19.699158
54.200000,9.029870,55.417590,-0.300996,-28.223947,-0.358098,-19.728661
54.300000,9.046630,55.541060,-0.301554,-28.286830,-0.358898,-19.756814
54.400000,9.063230,55.710700,-0.302108,-28.373227,-0.359690,-19.801457
54.500000,9.079840,55.800730,-0.302661,-28.419078,-0.360484,-19.817722
54.600000,9.096520,55.941640,-0.303217,-28.490843,-0.361282,-19.851926
54.700000,9.113220,56.138850,-0.303774,-28.591282,-0.362081,-19.905994
54.800000,9.129910,56.238450,-0.304330,-28.642007,-0.362880,-19.925376
54.900000,9.146610,56.406210,-0.304887,-28.727447,-0.363681,-19.968822
55.000000,9.163230,56.548920,-0.305441,-28.800128,-0.364478,-20.003388
55.100000,9.179940,56.671300,-0.305998,-28.862456,-0.365280,-20.030602
55.200000,9.196650,56.783620,-0.306555,-28.919660,-0.366083,-20.054194
55.300000,9.213290,56.955220,-0.307110,-29.007055,-0.366884,-20.098708
55.400000,9.229900,57.092560,-0.307663,-29.077002,-0.367683,-20.131075
55.500000,9.246550,57.203370,-0.308218,-29.133437,-0.368485,-20.153978
55.600000,9.263260,57.413280,-0.308775,-29.240343,-0.369290,-20.211647
55.700000,9.279950,57.506610,-0.309332,-29.287876,-0.370096,-20.228208
55.800000,9.296580,57.688000,-0.309886,-29.380257,-0.370898,-20.275727
55.900000,9.313210,57.770460,-0.310440,-29.422254,-0.371702,-20.288399
56.000000,9.329890,57.954300,-0.310996,-29.515883,-0.372509,-20.336551
56.100000,9.346570,58.118520,-0.311552,-29.599519,-0.373316,-20.377720
56.200000,9.363250,58.230150,-0.312108,-29.656372,-0.374124,-20.400371
56.300000,9.379890,58.346310,-0.312663,-29.715532,-0.374931,-20.424584
56.400000,9.396560,58.528560,-0.313219,-29.808351,-0.375739,-20.471819
56.500000,9.413250,58.712670,-0.313775,-29.902117,-0.376550,-20.519580
56.600000,9.429950,58.826070,-0.314332,-29.959871,-0.377361,-20.542535
56.700000,9.446550,58.965390,-0.314885,-30.030827,-0.378169,-20.574570
56.800000,9.463210,59.088500,-0.315440,-30.093526,-0.378979,-20.600814
