Repository: abubakardawood/tissue-phantom-material-database

Title:
A Database of Silicone Phantom Materials for Modeling Human Tissue Mechanics Across Varying Stiffnesses

Description:
This dataset contains processed mechanical compression test data for soft silicone phantoms
fabricated using Ecoflex (Smooth-On) with varying base materials and thinner concentrations.
The dataset provides force–compression measurements together with derived engineering and
true stress–strain quantities, intended for mechanical characterization, constitutive model
fitting, and the design of tissue-equivalent phantoms.

All files in this dataset are processed outputs generated from raw experimental measurements.
The raw data files are not included in this archive.

File: data/EF30_12_5T/EF30_12_5T_B5.csv (part 1 of 2)
EF30_12_5T_B_sample_5
Compression test;
Cylinder Diameter: 50mm;
Cylinder Height: 30mm;
Speed (mm/min): 10;
Machine: INSTRON 5900;
Load cell: 10kN;
Time (s),Compression (mm),Load (N),Engineering Strain [-],Engineering Stress (kPa),True Strain [-],True Stress (kPa)
0.000000,0.000000,0.043080,-0.000000,-0.021940,0.000000,-0.021940
0.100000,0.007470,0.072770,-0.000249,-0.037061,-0.000249,-0.037052
0.200000,0.027850,0.146080,-0.000928,-0.074398,-0.000929,-0.074329
0.300000,0.046330,0.249450,-0.001544,-0.127044,-0.001546,-0.126848
0.400000,0.063310,0.300330,-0.002110,-0.152957,-0.002113,-0.152634
0.500000,0.080000,0.382850,-0.002667,-0.194984,-0.002670,-0.194464
0.600000,0.096660,0.433380,-0.003222,-0.220719,-0.003227,-0.220007
0.700000,0.113300,0.525780,-0.003777,-0.267778,-0.003784,-0.266766
0.800000,0.130000,0.612720,-0.004333,-0.312056,-0.004343,-0.310703
0.900000,0.146620,0.673170,-0.004887,-0.342843,-0.004899,-0.341167
1.000000,0.163300,0.813190,-0.005443,-0.414154,-0.005458,-0.411900
1.100000,0.180020,0.874860,-0.006001,-0.445563,-0.006019,-0.442889
1.200000,0.196690,0.918820,-0.006556,-0.467951,-0.006578,-0.464883
1.300000,0.213340,1.003310,-0.007111,-0.510982,-0.007137,-0.507348
1.400000,0.229920,1.095130,-0.007664,-0.557745,-0.007694,-0.553471
1.500000,0.246660,1.133110,-0.008222,-0.577088,-0.008256,-0.572343
1.600000,0.263350,1.221810,-0.008778,-0.622263,-0.008817,-0.616800
1.700000,0.279970,1.277020,-0.009332,-0.650381,-0.009376,-0.644311
1.800000,0.296610,1.410960,-0.009887,-0.718596,-0.009936,-0.711491
1.900000,0.313280,1.459760,-0.010443,-0.743450,-0.010498,-0.735686
2.000000,0.329930,1.538530,-0.010998,-0.783567,-0.011059,-0.774949
2.100000,0.346620,1.624650,-0.011554,-0.827427,-0.011621,-0.817867
2.200000,0.363270,1.694600,-0.012109,-0.863053,-0.012183,-0.852602
2.300000,0.379860,1.757970,-0.012662,-0.895327,-0.012743,-0.883990
2.400000,0.396570,1.855080,-0.013219,-0.944784,-0.013307,-0.932295
2.500000,0.413290,1.927100,-0.013776,-0.981464,-0.013872,-0.967943
2.600000,0.430000,2.047720,-0.014333,-1.042895,-0.014437,-1.027947
2.700000,0.446560,2.078830,-0.014885,-1.058739,-0.014997,-1.042980
2.800000,0.463290,2.168730,-0.015443,-1.104525,-0.015563,-1.087468
2.900000,0.479950,2.245680,-0.015998,-1.143715,-0.016128,-1.125418
3.000000,0.496630,2.297130,-0.016554,-1.169919,-0.016693,-1.150551
3.100000,0.513230,2.395900,-0.017108,-1.220222,-0.017256,-1.199347
3.200000,0.529920,2.477560,-0.017664,-1.261811,-0.017822,-1.239522
3.300000,0.546590,2.569400,-0.018220,-1.308585,-0.018388,-1.284743
3.400000,0.563260,2.651200,-0.018775,-1.350245,-0.018954,-1.324894
3.500000,0.579960,2.748740,-0.019332,-1.399922,-0.019521,-1.372858
3.600000,0.596530,2.787390,-0.019884,-1.419606,-0.020085,-1.391378
3.700000,0.613220,2.849910,-0.020441,-1.451447,-0.020652,-1.421779
3.800000,0.629940,2.912330,-0.020998,-1.483237,-0.021222,-1.452092
3.900000,0.646650,3.061300,-0.021555,-1.559107,-0.021791,-1.525501
4.000000,0.663230,3.117750,-0.022108,-1.587857,-0.022356,-1.552753
4.100000,0.679910,3.203560,-0.022664,-1.631560,-0.022924,-1.594583
4.200000,0.696600,3.289040,-0.023220,-1.675094,-0.023494,-1.636199
4.300000,0.713270,3.372370,-0.023776,-1.717534,-0.024063,-1.676698
4.400000,0.729890,3.433190,-0.024330,-1.748509,-0.024631,-1.705969
4.500000,0.746560,3.532090,-0.024885,-1.798879,-0.025200,-1.754113
4.600000,0.763260,3.600340,-0.025442,-1.833638,-0.025771,-1.786987
4.700000,0.779970,3.708150,-0.025999,-1.888545,-0.026343,-1.839445
4.800000,0.796650,3.765470,-0.026555,-1.917738,-0.026914,-1.866813
4.900000,0.813250,3.874830,-0.027108,-1.973435,-0.027483,-1.919938
5.000000,0.829880,3.947250,-0.027663,-2.010318,-0.028052,-1.954707
5.100000,0.846590,4.016920,-0.028220,-2.045801,-0.028625,-1.988069
5.200000,0.863270,4.071190,-0.028776,-2.073440,-0.029198,-2.013775
5.300000,0.879860,4.215580,-0.029329,-2.146977,-0.029767,-2.084009
5.400000,0.896500,4.264810,-0.029883,-2.172050,-0.030339,-2.107142
5.500000,0.913240,4.340620,-0.030441,-2.210660,-0.030914,-2.143364
5.600000,0.929900,4.402510,-0.030997,-2.242180,-0.031487,-2.172680
5.700000,0.946560,4.483400,-0.031552,-2.283377,-0.032060,-2.211332
5.800000,0.963220,4.594200,-0.032107,-2.339807,-0.032634,-2.264682
5.900000,0.979920,4.699620,-0.032664,-2.393497,-0.033209,-2.315316
6.000000,0.996620,4.759410,-0.033221,-2.423948,-0.033785,-2.343422
6.100000,1.013280,4.847630,-0.033776,-2.468878,-0.034360,-2.385489
6.200000,1.029910,4.921160,-0.034330,-2.506326,-0.034933,-2.420283
6.300000,1.046610,5.010910,-0.034887,-2.552036,-0.035510,-2.463003
6.400000,1.063300,5.089400,-0.035443,-2.592010,-0.036087,-2.500141
6.500000,1.079990,5.188060,-0.036000,-2.642257,-0.036664,-2.547137
6.600000,1.096580,5.214810,-0.036553,-2.655881,-0.037237,-2.558801
6.700000,1.113230,5.333840,-0.037108,-2.716502,-0.037814,-2.615699
6.800000,1.129960,5.445400,-0.037665,-2.773319,-0.038393,-2.668861
6.900000,1.146620,5.488850,-0.038221,-2.795448,-0.038970,-2.688604
7.000000,1.163290,5.587810,-0.038776,-2.845848,-0.039548,-2.735497
7.100000,1.179880,5.699260,-0.039329,-2.902609,-0.040124,-2.788452
7.200000,1.196580,5.784060,-0.039886,-2.945798,-0.040703,-2.828301
7.300000,1.213270,5.833100,-0.040442,-2.970773,-0.041283,-2.850628
7.400000,1.230000,5.917720,-0.041000,-3.013870,-0.041864,-2.890301
7.500000,1.246540,6.019120,-0.041551,-3.065513,-0.042439,-2.938137
7.600000,1.263180,6.092840,-0.042106,-3.103058,-0.043018,-2.972401
7.700000,1.279940,6.166690,-0.042665,-3.140669,-0.043602,-3.006674
7.800000,1.296590,6.235150,-0.043220,-3.175536,-0.044181,-3.038290
7.900000,1.313220,6.368460,-0.043774,-3.243430,-0.044761,-3.101452
8.000000,1.329910,6.417110,-0.044330,-3.268207,-0.045343,-3.123327
8.100000,1.346610,6.502140,-0.044887,-3.311513,-0.045926,-3.162869
8.200000,1.363300,6.597170,-0.045443,-3.359911,-0.046508,-3.207226
8.300000,1.379940,6.697030,-0.045998,-3.410769,-0.047090,-3.253881
8.400000,1.396580,6.748230,-0.046553,-3.436845,-0.047671,-3.276851
8.500000,1.413280,6.839990,-0.047109,-3.483578,-0.048255,-3.319469
8.600000,1.429940,6.917090,-0.047665,-3.522845,-0.048838,-3.354930
8.700000,1.446630,7.017570,-0.048221,-3.574019,-0.049422,-3.401676
8.800000,1.463260,7.111290,-0.048775,-3.621750,-0.050005,-3.445098
8.900000,1.479890,7.178200,-0.049330,-3.655827,-0.050588,-3.475487
9.000000,1.496590,7.261590,-0.049886,-3.698297,-0.051174,-3.513803
9.100000,1.513260,7.347910,-0.050442,-3.742260,-0.051759,-3.553493
9.200000,1.529880,7.438410,-0.050996,-3.788351,-0.052342,-3.595160
9.300000,1.546510,7.532180,-0.051550,-3.836108,-0.052927,-3.638355
9.400000,1.563250,7.620060,-0.052108,-3.880865,-0.053515,-3.678639
9.500000,1.579960,7.717490,-0.052665,-3.930485,-0.054103,-3.723485
9.600000,1.596590,7.764940,-0.053220,-3.954651,-0.054688,-3.744186
9.700000,1.613200,7.901300,-0.053773,-4.024099,-0.055273,-3.807710
9.800000,1.629910,7.954700,-0.054330,-4.051295,-0.055862,-3.831187
9.900000,1.646590,8.044370,-0.054886,-4.096964,-0.056450,-3.872097
10.000000,1.663250,8.112740,-0.055442,-4.131785,-0.057038,-3.902712
10.100000,1.679900,8.199940,-0.055997,-4.176195,-0.057626,-3.942342
10.200000,1.696550,8.318050,-0.056552,-4.236348,-0.058214,-3.996776
10.300000,1.713250,8.378270,-0.057108,-4.267018,-0.058804,-4.023336
10.400000,1.729940,8.486490,-0.057665,-4.322134,-0.059394,-4.072899
10.500000,1.746580,8.567910,-0.058219,-4.363601,-0.059983,-4.109555
10.600000,1.763260,8.679930,-0.058775,-4.420652,-0.060573,-4.160827
10.700000,1.779990,8.712190,-0.059333,-4.437082,-0.061166,-4.173817
10.800000,1.796660,8.858640,-0.059889,-4.511668,-0.061757,-4.241471
10.900000,1.813300,8.907820,-0.060443,-4.536715,-0.062347,-4.262501
11.000000,1.829930,8.971910,-0.060998,-4.569356,-0.062937,-4.290636
11.100000,1.846590,9.080630,-0.061553,-4.624727,-0.063529,-4.340061
11.200000,1.863290,9.162480,-0.062110,-4.666413,-0.064122,-4.376583
11.300000,1.879940,9.245770,-0.062665,-4.708832,-0.064714,-4.413755
11.400000,1.896530,9.331710,-0.063218,-4.752601,-0.065304,-4.452153
11.500000,1.913220,9.428190,-0.063774,-4.801738,-0.065898,-4.495512
11.600000,1.929940,9.523380,-0.064331,-4.850218,-0.066494,-4.538197
11.700000,1.946620,9.581760,-0.064887,-4.879950,-0.067088,-4.563303
11.800000,1.963250,9.708060,-0.065442,-4.944274,-0.067681,-4.620713
11.900000,1.979840,9.765400,-0.065995,-4.973477,-0.068273,-4.645254
12.000000,1.996530,9.830370,-0.066551,-5.006566,-0.068869,-4.673374
12.100000,2.013270,9.951420,-0.067109,-5.068217,-0.069467,-4.728094
12.200000,2.029950,10.055150,-0.067665,-5.121046,-0.070063,-4.774530
12.300000,2.046580,10.130540,-0.068219,-5.159442,-0.070658,-4.807468
12.400000,2.063230,10.216420,-0.068774,-5.203180,-0.071254,-4.845335
12.500000,2.079900,10.275280,-0.069330,-5.233157,-0.071851,-4.870342
12.600000,2.096570,10.402810,-0.069886,-5.298108,-0.072448,-4.927846
12.700000,2.113230,10.503010,-0.070441,-5.349139,-0.073045,-4.972340
12.800000,2.129920,10.571560,-0.070997,-5.384051,-0.073644,-5.001798
12.900000,2.146570,10.629310,-0.071552,-5.413463,-0.074241,-5.026117
13.000000,2.163270,10.737010,-0.072109,-5.468314,-0.074841,-5.074000
13.100000,2.179910,10.829650,-0.072664,-5.515495,-0.075439,-5.114719
13.200000,2.196550,10.910570,-0.073218,-5.556708,-0.076037,-5.149855
13.300000,2.213240,11.004320,-0.073775,-5.604454,-0.076638,-5.190987
13.400000,2.229940,11.101340,-0.074331,-5.653866,-0.077239,-5.233607
13.500000,2.246570,11.163110,-0.074886,-5.685325,-0.077838,-5.259576
13.600000,2.263130,11.161250,-0.075438,-5.684378,-0.078435,-5.255562
13.700000,2.279890,11.189940,-0.075996,-5.698990,-0.079039,-5.265887
13.800000,2.296600,11.293680,-0.076553,-5.751824,-0.079642,-5.311503
13.900000,2.313280,11.396220,-0.077109,-5.804047,-0.080245,-5.356501
14.000000,2.329900,11.474240,-0.077663,-5.843782,-0.080845,-5.389935
14.100000,2.346600,11.559780,-0.078220,-5.887348,-0.081449,-5.426839
14.200000,2.363260,11.666580,-0.078775,-5.941740,-0.082051,-5.473678
14.300000,2.379960,11.744210,-0.079332,-5.981277,-0.082656,-5.506770
14.400000,2.396610,11.835940,-0.079887,-6.027995,-0.083259,-5.546436
14.500000,2.413210,11.943730,-0.080440,-6.082892,-0.083860,-5.593582
14.600000,2.429900,12.013510,-0.080997,-6.118430,-0.084466,-5.622858
14.700000,2.446580,12.090650,-0.081553,-6.157717,-0.085071,-5.655539
14.800000,2.463280,12.185470,-0.082109,-6.206009,-0.085677,-5.696438
14.900000,2.479870,12.290120,-0.082662,-6.259307,-0.086280,-5.741898
15.000000,2.496570,12.401030,-0.083219,-6.315793,-0.086887,-5.790199
15.100000,2.513250,12.494070,-0.083775,-6.363178,-0.087493,-5.830102
15.200000,2.529990,12.585610,-0.084333,-6.409799,-0.088103,-5.869241
15.300000,2.546570,12.652930,-0.084886,-6.444084,-0.088706,-5.897074
15.400000,2.563280,12.699750,-0.085443,-6.467930,-0.089315,-5.915292
15.500000,2.579940,12.817790,-0.085998,-6.528047,-0.089923,-5.966648
15.600000,2.596630,12.948720,-0.086554,-6.594729,-0.090531,-6.023927
15.700000,2.613340,13.014660,-0.087111,-6.628312,-0.091141,-6.050911
15.800000,2.629880,13.088860,-0.087663,-6.666102,-0.091745,-6.081733
15.900000,2.646570,13.171000,-0.088219,-6.707935,-0.092355,-6.116168
16.000000,2.663270,13.276720,-0.088776,-6.761778,-0.092966,-6.161497
16.100000,2.679940,13.357200,-0.089331,-6.802766,-0.093576,-6.195066
16.200000,2.696550,13.454520,-0.089885,-6.852331,-0.094184,-6.236409
16.300000,2.713230,13.531140,-0.090441,-6.891353,-0.094795,-6.268092
16.400000,2.729920,13.648410,-0.090997,-6.951078,-0.095407,-6.318549
16.500000,2.746580,13.753830,-0.091553,-7.004768,-0.096018,-6.363463
16.600000,2.763230,13.817190,-0.092108,-7.037037,-0.096629,-6.388872
16.700000,2.779920,13.927540,-0.092664,-7.093238,-0.097242,-6.435950
16.800000,2.796570,13.987380,-0.093219,-7.123714,-0.097854,-6.459649
16.900000,2.813250,14.135580,-0.093775,-7.199192,-0.098468,-6.524088
17.000000,2.829960,14.208180,-0.094332,-7.236167,-0.099082,-6.553565
17.100000,2.846530,14.304830,-0.094884,-7.285390,-0.099693,-6.594121
17.200000,2.863210,14.362530,-0.095440,-7.314776,-0.100307,-6.616652
17.300000,2.879930,14.488880,-0.095998,-7.379126,-0.100923,-6.670747
17.400000,2.896580,14.579040,-0.096553,-7.425044,-0.101537,-6.708136
17.500000,2.913190,14.655830,-0.097106,-7.464153,-0.102150,-6.739336
17.600000,2.929900,14.763400,-0.097663,-7.518938,-0.102768,-6.784613
17.700000,2.946600,14.846850,-0.098220,-7.561439,-0.103385,-6.818754
17.800000,2.963250,14.960680,-0.098775,-7.619412,-0.104000,-6.866804
17.900000,2.979900,15.034020,-0.099330,-7.656764,-0.104616,-6.896217
18.000000,2.996540,15.142470,-0.099885,-7.711997,-0.105232,-6.941686
18.100000,3.013260,15.202690,-0.100442,-7.742666,-0.105852,-6.964978
18.200000,3.029900,15.328100,-0.100997,-7.806537,-0.106469,-7.018103
18.300000,3.046560,15.416410,-0.101552,-7.851513,-0.107086,-7.054176
18.400000,3.063190,15.506390,-0.102106,-7.897340,-0.107704,-7.090971
18.500000,3.079900,15.585820,-0.102663,-7.937793,-0.108324,-7.122873
18.600000,3.096630,15.714560,-0.103221,-8.003360,-0.108946,-7.177245
18.700000,3.113320,15.779530,-0.103777,-8.036449,-0.109566,-7.202447
18.800000,3.129910,15.859210,-0.104330,-8.077029,-0.110184,-7.234350
18.900000,3.146580,15.954140,-0.104886,-8.125377,-0.110804,-7.273139
19.000000,3.163300,16.044940,-0.105443,-8.171621,-0.111427,-7.309978
19.100000,3.179950,16.119880,-0.105998,-8.209787,-0.112048,-7.339564
19.200000,3.196650,16.269540,-0.106555,-8.286009,-0.112671,-7.403093
19.300000,3.213280,16.341250,-0.107109,-8.322530,-0.113291,-7.431110
19.400000,3.229940,16.437130,-0.107665,-8.371362,-0.113913,-7.470062
19.500000,3.246580,16.530530,-0.108219,-8.418930,-0.114535,-7.507839
19.600000,3.263260,16.657690,-0.108775,-8.483692,-0.115159,-7.560875
19.700000,3.279900,16.748870,-0.109330,-8.530129,-0.115781,-7.597530
19.800000,3.296560,16.817520,-0.109885,-8.565093,-0.116405,-7.623915
19.900000,3.313260,16.935630,-0.110442,-8.625246,-0.117031,-7.672656
20.000000,3.329950,17.024800,-0.110998,-8.670659,-0.117656,-7.708231
20.100000,3.346580,17.080810,-0.111553,-8.699185,-0.118280,-7.728768
20.200000,3.363210,17.227240,-0.112107,-8.773761,-0.118904,-7.790161
20.300000,3.379940,17.289910,-0.112665,-8.805679,-0.119532,-7.813590
20.400000,3.396630,17.400600,-0.113221,-8.862053,-0.120159,-7.858682
20.500000,3.413280,17.502720,-0.113776,-8.914062,-0.120786,-7.899856
20.600000,3.429910,17.600750,-0.114330,-8.963988,-0.121411,-7.939133
20.700000,3.446610,17.669010,-0.114887,-8.998753,-0.122040,-7.964913
20.800000,3.463300,17.822210,-0.115443,-9.076777,-0.122669,-8.028924
20.900000,3.480000,17.865090,-0.116000,-9.098616,-0.123298,-8.043176
21.000000,3.496580,17.964090,-0.116553,-9.149036,-0.123924,-8.082691
21.100000,3.513240,18.086190,-0.117108,-9.211221,-0.124552,-8.132513
21.200000,3.529940,18.174620,-0.117665,-9.256258,-0.125183,-8.167123
21.300000,3.546650,18.248360,-0.118222,-9.293813,-0.125815,-8.195083
21.400000,3.563280,18.374020,-0.118776,-9.357812,-0.126443,-8.246328
21.500000,3.579900,18.456350,-0.119330,-9.399742,-0.127072,-8.278071
21.600000,3.596530,18.578820,-0.119884,-9.462115,-0.127702,-8.327756
21.700000,3.613220,18.634060,-0.120441,-9.490249,-0.128334,-8.347237
21.800000,3.629840,18.754500,-0.120995,-9.551588,-0.128964,-8.395897
21.900000,3.646540,18.844420,-0.121551,-9.597384,-0.129598,-8.430809
22.000000,3.663260,18.952980,-0.122109,-9.652673,-0.130232,-8.473998
22.100000,3.679980,19.031790,-0.122666,-9.692811,-0.130868,-8.503833
22.200000,3.696640,19.123450,-0.123221,-9.739493,-0.131501,-8.539380
22.300000,3.713250,19.243310,-0.123775,-9.800537,-0.132132,-8.587476
22.400000,3.729920,19.334500,-0.124331,-9.846980,-0.132767,-8.622698
22.500000,3.746570,19.470780,-0.124886,-9.916387,-0.133401,-8.677972
22.600000,3.763250,19.543820,-0.125442,-9.953586,-0.134036,-8.704991
22.700000,3.779880,19.635340,-0.125996,-10.000197,-0.134670,-8.740212
22.800000,3.796530,19.729230,-0.126551,-10.048014,-0.135306,-8.776428
22.900000,3.813240,19.781350,-0.127108,-10.074559,-0.135943,-8.794002
23.000000,3.829960,19.914070,-0.127665,-10.142153,-0.136582,-8.847351
23.100000,3.846590,20.023460,-0.128220,-10.197864,-0.137218,-8.890298
23.200000,3.863210,20.069200,-0.128774,-10.221160,-0.137853,-8.904943
23.300000,3.879920,20.205790,-0.129331,-10.290724,-0.138493,-8.959818
23.400000,3.896620,20.278360,-0.129887,-10.327684,-0.139133,-8.986249
23.500000,3.913280,20.399940,-0.130443,-10.389604,-0.139771,-9.034356
23.600000,3.929910,20.458570,-0.130997,-10.419464,-0.140409,-9.054546
23.700000,3.946560,20.572850,-0.131552,-10.477666,-0.141048,-9.099308
23.800000,3.963240,20.664860,-0.132108,-10.524527,-0.141688,-9.134153
23.900000,3.979980,20.763970,-0.132666,-10.575003,-0.142331,-9.172060
24.000000,3.996630,20.892970,-0.133221,-10.640702,-0.142971,-9.223137
24.100000,4.013280,20.964490,-0.133776,-10.677127,-0.143612,-9.248784
24.200000,4.029960,21.110380,-0.134332,-10.751428,-0.144254,-9.307167
24.300000,4.046650,21.241740,-0.134888,-10.818329,-0.144897,-9.359063
24.400000,4.063330,21.276080,-0.135444,-10.835819,-0.145540,-9.368168
24.500000,4.079900,21.338770,-0.135997,-10.867746,-0.146179,-9.389769
24.600000,4.096570,21.450570,-0.136552,-10.924686,-0.146822,-9.432894
24.700000,4.113280,21.564730,-0.137109,-10.982827,-0.147467,-9.476979
24.800000,4.129920,21.673260,-0.137664,-11.038101,-0.148110,-9.518552
24.900000,4.146560,21.740560,-0.138219,-11.072376,-0.148754,-9.541967
25.000000,4.163240,21.884750,-0.138775,-11.145812,-0.149399,-9.599055
25.100000,4.179890,21.984460,-0.139330,-11.196594,-0.150044,-9.636576
25.200000,4.196580,22.057850,-0.139886,-11.233971,-0.150690,-9.662496
25.300000,4.213210,22.189590,-0.140440,-11.301065,-0.151335,-9.713940
25.400000,4.229870,22.270900,-0.140996,-11.342476,-0.151981,-9.743236
25.500000,4.246560,22.363490,-0.141552,-11.389632,-0.152629,-9.777407
25.600000,4.263340,22.465290,-0.142111,-11.441478,-0.153281,-9.815515
25.700000,4.279970,22.579270,-0.142666,-11.499528,-0.153927,-9.858940
25.800000,4.296530,22.681520,-0.143218,-11.551603,-0.154571,-9.897210
25.900000,4.313230,22.758740,-0.143774,-11.590931,-0.155221,-9.924453
26.000000,4.329880,22.848740,-0.144329,-11.636768,-0.155870,-9.957241
26.100000,4.346580,22.977370,-0.144886,-11.702278,-0.156520,-10.006782
26.200000,4.363260,23.104970,-0.145442,-11.767265,-0.157171,-10.055810
26.300000,4.379900,23.129740,-0.145997,-11.779880,-0.157820,-10.060057
26.400000,4.396570,23.260670,-0.146552,-11.846562,-0.158471,-10.110421
26.500000,4.413230,23.343230,-0.147108,-11.888609,-0.159122,-10.139704
26.600000,4.429910,23.450560,-0.147664,-11.943272,-0.159774,-10.179685
26.700000,4.446540,23.559420,-0.148218,-11.998714,-0.160425,-10.220289
26.800000,4.463220,23.693480,-0.148774,-12.066990,-0.161078,-10.271736
26.900000,4.479910,23.740300,-0.149330,-12.090836,-0.161731,-10.285307
27.000000,4.496600,23.849790,-0.149887,-12.146598,-0.162386,-10.325985
27.100000,4.513190,23.970800,-0.150440,-12.208228,-0.163036,-10.371626
27.200000,4.529900,24.053260,-0.150997,-12.250225,-0.163692,-10.400482
27.300000,4.546580,24.167730,-0.151553,-12.308524,-0.164347,-10.443134
27.400000,4.563270,24.258300,-0.152109,-12.354651,-0.165003,-10.475397
27.500000,4.579920,24.327340,-0.152664,-12.389813,-0.165658,-10.498334
27.600000,4.596580,24.435830,-0.153219,-12.445066,-0.166314,-10.538241
27.700000,4.613270,24.595280,-0.153776,-12.526273,-0.166971,-10.600037
27.800000,4.629970,24.607530,-0.154332,-12.532512,-0.167629,-10.598340
27.900000,4.646650,24.760190,-0.154888,-12.610261,-0.168287,-10.657079
28.000000,4.663220,24.860490,-0.155441,-12.661344,-0.168940,-10.693256
28.100000,4.679870,24.942310,-0.155996,-12.703014,-0.169598,-10.721399
28.200000,4.696570,25.068640,-0.156552,-12.767354,-0.170257,-10.768595
28.300000,4.713270,25.167010,-0.157109,-12.817453,-0.170918,-10.803716
28.400000,4.729830,25.262760,-0.157661,-12.866218,-0.171573,-10.837717
28.500000,4.746540,25.356250,-0.158218,-12.913832,-0.172234,-10.870631
28.600000,4.763240,25.436250,-0.158775,-12.954576,-0.172896,-10.897717
28.700000,4.779920,25.536250,-0.159331,-13.005505,-0.173557,-10.933329
28.800000,4.796570,25.653340,-0.159886,-13.065139,-0.174217,-10.976210
28.900000,4.813240,25.748570,-0.160441,-13.113639,-0.174879,-11.009669
29.000000,4.829930,25.815560,-0.160998,-13.147757,-0.175542,-11.030999
29.100000,4.846660,25.978370,-0.161555,-13.230675,-0.176207,-11.093189
29.200000,4.863330,26.050970,-0.162111,-13.267650,-0.176870,-11.116818
29.300000,4.879890,26.170430,-0.162663,-13.328491,-0.177529,-11.160438
29.400000,4.896540,26.261370,-0.163218,-13.374806,-0.178192,-11.191797
29.500000,4.913220,26.388830,-0.163774,-13.439721,-0.178856,-11.238644
29.600000,4.929910,26.491460,-0.164330,-13.491990,-0.179522,-11.274847
29.700000,4.946490,26.554840,-0.164883,-13.524269,-0.180183,-11.294347
29.800000,4.963190,26.655280,-0.165440,-13.575423,-0.180850,-11.329509
29.900000,4.979930,26.765070,-0.165998,-13.631338,-0.181519,-11.368568
30.000000,4.996530,26.873770,-0.166551,-13.686699,-0.182183,-11.407165
30.100000,5.013190,26.957740,-0.167106,-13.729464,-0.182849,-11.435184
30.200000,5.029860,27.065860,-0.167662,-13.784529,-0.183517,-11.473388
30.300000,5.046590,27.167610,-0.168220,-13.836350,-0.184187,-11.508804
30.400000,5.063280,27.303610,-0.168776,-13.905614,-0.184856,-11.558680
30.500000,5.079970,27.365060,-0.169332,-13.936911,-0.185525,-11.576941
30.600000,5.096590,27.496310,-0.169886,-14.003756,-0.186193,-11.624709
30.700000,5.113230,27.585830,-0.170441,-14.049348,-0.186861,-11.654763
30.800000,5.129920,27.672420,-0.170997,-14.093448,-0.187532,-11.683506
30.900000,5.146610,27.821570,-0.171554,-14.169409,-0.188203,-11.738595
31.000000,5.163250,27.890180,-0.172108,-14.204352,-0.188873,-11.759665
31.100000,5.179900,28.014060,-0.172663,-14.267444,-0.189544,-11.803979
31.200000,5.196610,28.128270,-0.173220,-14.325610,-0.190217,-11.844123
31.300000,5.213290,28.203560,-0.173776,-14.363955,-0.190890,-11.867840
31.400000,5.229970,28.293970,-0.174332,-14.410001,-0.191563,-11.897872
31.500000,5.246600,28.373780,-0.174887,-14.450647,-0.192235,-11.923422
31.600000,5.263270,28.500560,-0.175442,-14.515216,-0.192908,-11.968633
31.700000,5.279890,28.584840,-0.175996,-14.558139,-0.193580,-11.995960
31.800000,5.296580,28.738910,-0.176553,-14.636607,-0.194256,-12.052475
31.900000,5.313230,28.802150,-0.177108,-14.668815,-0.194930,-12.070855
32.000000,5.329910,28.944340,-0.177664,-14.741231,-0.195606,-12.122250
32.100000,5.346600,29.029250,-0.178220,-14.784476,-0.196283,-12.149586
32.200000,5.363290,29.131770,-0.178776,-14.836689,-0.196960,-12.184240
32.300000,5.379900,29.212430,-0.179330,-14.877768,-0.197634,-12.209738
32.400000,5.396540,29.301900,-0.179885,-14.923335,-0.198310,-12.238856
32.500000,5.413300,29.419430,-0.180443,-14.983193,-0.198992,-12.279575
32.600000,5.430040,29.534730,-0.181001,-15.041914,-0.199673,-12.319308
32.700000,5.446600,29.683980,-0.181553,-15.117927,-0.200347,-12.373217
32.800000,5.463230,29.742470,-0.182108,-15.147716,-0.201025,-12.389200
32.900000,5.479900,29.839130,-0.182663,-15.196944,-0.201704,-12.421020
33.000000,5.496590,30.005080,-0.183220,-15.281462,-0.202385,-12.481597
33.100000,5.513290,30.112260,-0.183776,-15.336048,-0.203067,-12.517645
33.200000,5.529880,30.179930,-0.184329,-15.370512,-0.203745,-12.537276
33.300000,5.546540,30.261110,-0.184885,-15.411857,-0.204426,-12.562441
33.400000,5.563230,30.401880,-0.185441,-15.483550,-0.205108,-12.612265
33.500000,5.579890,30.486010,-0.185996,-15.526397,-0.205790,-12.638544
33.600000,5.596510,30.615990,-0.186550,-15.592596,-0.206471,-12.683792
33.700000,5.613190,30.741900,-0.187106,-15.656721,-0.207155,-12.727249
33.800000,5.629890,30.824540,-0.187663,-15.698809,-0.207840,-12.752724
33.900000,5.646610,30.938120,-0.188220,-15.756655,-0.208526,-12.790932
34.000000,5.663240,31.023370,-0.188775,-15.800073,-0.209209,-12.817419
34.100000,5.679880,31.132900,-0.189329,-15.855856,-0.209893,-12.853877
34.200000,5.696570,31.239310,-0.189886,-15.910050,-0.210580,-12.888959
34.300000,5.713260,31.344930,-0.190442,-15.963842,-0.211267,-12.923656
34.400000,5.729900,31.445520,-0.190997,-16.015072,-0.211952,-12.956246
34.500000,5.746530,31.551140,-0.191551,-16.068864,-0.212638,-12.990857
34.600000,5.763210,31.641280,-0.192107,-16.114772,-0.213326,-13.019011
34.700000,5.779890,31.739310,-0.192663,-16.164698,-0.214014,-13.050359
34.800000,5.796580,31.892120,-0.193219,-16.242523,-0.214703,-13.104154
34.900000,5.813230,31.983990,-0.193774,-16.289312,-0.215392,-13.132862
35.000000,5.829820,32.095150,-0.194327,-16.345926,-0.216078,-13.169466
35.100000,5.846540,32.147490,-0.194885,-16.372582,-0.216770,-13.181817
35.200000,5.863280,32.289490,-0.195443,-16.444902,-0.217463,-13.230867
35.300000,5.879910,32.424620,-0.195997,-16.513723,-0.218152,-13.277083
35.400000,5.896530,32.541390,-0.196551,-16.573194,-0.218842,-13.315716
35.500000,5.913240,32.621800,-0.197108,-16.614146,-0.219535,-13.339365
35.600000,5.929960,32.744750,-0.197665,-16.676764,-0.220229,-13.380346
35.700000,5.946650,32.829010,-0.198222,-16.719677,-0.220923,-13.405475
35.800000,5.963260,32.943910,-0.198775,-16.778196,-0.221614,-13.443104
35.900000,5.979940,33.054060,-0.199331,-16.834295,-0.222308,-13.478692
36.000000,5.996600,33.169800,-0.199887,-16.893240,-0.223002,-13.516507
36.100000,6.013300,33.235370,-0.200443,-16.926635,-0.223698,-13.533804
36.200000,6.029920,33.386470,-0.200997,-17.003590,-0.224391,-13.585913
36.300000,6.046580,33.513730,-0.201553,-17.068403,-0.225086,-13.628220
36.400000,6.063250,33.617260,-0.202108,-17.121130,-0.225782,-13.660807
36.500000,6.079910,33.695120,-0.202664,-17.160784,-0.226479,-13.682916
36.600000,6.096530,33.799110,-0.203218,-17.213745,-0.227174,-13.715608
36.700000,6.113190,33.922850,-0.203773,-17.276766,-0.227871,-13.756227
36.800000,6.129950,34.052670,-0.204332,-17.342882,-0.228573,-13.799182
36.900000,6.146680,34.129670,-0.204889,-17.382098,-0.229274,-13.820692
37.000000,6.163280,34.251500,-0.205443,-17.444146,-0.229970,-13.860374
37.100000,6.179880,34.340470,-0.205996,-17.489458,-0.230667,-13.886699
37.200000,6.196580,34.472340,-0.206553,-17.556619,-0.231368,-13.930252
37.300000,6.213250,34.550300,-0.207108,-17.596323,-0.232069,-13.951978
37.400000,6.229980,34.684410,-0.207666,-17.664625,-0.232772,-13.996283
37.500000,6.246640,34.773870,-0.208221,-17.710187,-0.233473,-14.022548
37.600000,6.263230,34.885930,-0.208774,-17.767258,-0.234172,-14.057911
37.700000,6.279910,34.977350,-0.209330,-17.813818,-0.234875,-14.084846
37.800000,6.296600,35.130940,-0.209887,-17.892041,-0.235579,-14.136740
37.900000,6.313290,35.222900,-0.210443,-17.938876,-0.236283,-14.163765
38.000000,6.329850,35.313500,-0.210995,-17.985018,-0.236983,-14.190269
38.100000,6.346520,35.445930,-0.211551,-18.052464,-0.237687,-14.233453
38.200000,6.363200,35.539650,-0.212107,-18.100195,-0.238393,-14.261023
38.300000,6.379890,35.645340,-0.212663,-18.154023,-0.239099,-14.293334
38.400000,6.396500,35.792840,-0.213217,-18.229144,-0.239802,-14.342386
38.500000,6.413240,35.902240,-0.213775,-18.284861,-0.240512,-14.376021
38.600000,6.429890,35.993480,-0.214330,-18.331329,-0.241218,-14.402381
38.700000,6.446570,36.146400,-0.214886,-18.409210,-0.241926,-14.453335
38.800000,6.463250,36.229460,-0.215442,-18.451512,-0.242634,-14.476288
38.900000,6.479880,36.332530,-0.215996,-18.504006,-0.243341,-14.507214
39.000000,6.496570,36.501770,-0.216552,-18.590199,-0.244051,-14.564448
39.100000,6.513290,36.580280,-0.217110,-18.630184,-0.244763,-14.585391
39.200000,6.529940,36.659440,-0.217665,-18.670499,-0.245472,-14.606591
39.300000,6.546510,36.801120,-0.218217,-18.742657,-0.246178,-14.652690
39.400000,6.563260,36.917880,-0.218775,-18.802122,-0.246893,-14.688681
39.500000,6.579960,37.015460,-0.219332,-18.851819,-0.247605,-14.717012
39.600000,6.596610,37.146090,-0.219887,-18.918348,-0.248316,-14.758449
39.700000,6.613230,37.212850,-0.220441,-18.952349,-0.249027,-14.774474
39.800000,6.629940,37.368370,-0.220998,-19.031555,-0.249742,-14.825619
39.900000,6.646600,37.456220,-0.221553,-19.076296,-0.250455,-14.849879
40.000000,6.663270,37.608090,-0.222109,-19.153643,-0.251169,-14.899446
40.100000,6.679940,37.684380,-0.222665,-19.192497,-0.251883,-14.919006
40.200000,6.696510,37.780800,-0.223217,-19.241603,-0.252594,-14.946550
40.300000,6.713240,37.921430,-0.223775,-19.313226,-0.253312,-14.991415
40.400000,6.729930,38.025730,-0.224331,-19.366345,-0.254029,-15.021874
40.500000,6.746630,38.140420,-0.224888,-19.424756,-0.254747,-15.056368
40.600000,6.763200,38.251220,-0.225440,-19.481186,-0.255460,-15.089348
40.700000,6.779880,38.379620,-0.225996,-19.546580,-0.256178,-15.129131
40.800000,6.796600,38.478550,-0.226553,-19.596965,-0.256899,-15.157207
40.900000,6.813280,38.607290,-0.227109,-19.662531,-0.257618,-15.196987
41.000000,6.829930,38.715980,-0.227664,-19.717887,-0.258336,-15.228827
41.100000,6.846560,38.834420,-0.228219,-19.778208,-0.259054,-15.264452
41.200000,6.863290,38.978830,-0.228776,-19.851755,-0.259777,-15.310143
41.300000,6.879960,39.027770,-0.229332,-19.876680,-0.260498,-15.318321
41.400000,6.896640,39.151810,-0.229888,-19.939853,-0.261219,-15.355920
41.500000,6.913260,39.311920,-0.230442,-20.021396,-0.261939,-15.407626
41.600000,6.929930,39.376140,-0.230998,-20.054103,-0.262661,-15.421652
41.700000,6.946590,39.531730,-0.231553,-20.133345,-0.263384,-15.471408
41.800000,6.963280,39.623920,-0.232109,-20.180297,-0.264108,-15.496262
41.900000,6.979890,39.712520,-0.232663,-20.225420,-0.264829,-15.519713
42.000000,6.996500,39.868250,-0.233217,-20.304733,-0.265551,-15.569331
42.100000,7.013260,39.964310,-0.233775,-20.353656,-0.266280,-15.595473
42.200000,7.029930,40.062190,-0.234331,-20.403506,-0.267005,-15.622332
42.300000,7.046580,40.231900,-0.234886,-20.489938,-0.267730,-15.677139
42.400000,7.063240,40.380180,-0.235441,-20.565457,-0.268457,-15.723498
42.500000,7.079940,40.455290,-0.235998,-20.603710,-0.269185,-15.741276
42.600000,7.096610,40.546050,-0.236554,-20.649934,-0.269912,-15.765116
42.700000,7.113290,40.689270,-0.237110,-20.722875,-0.270641,-15.809281
42.800000,7.129910,40.794870,-0.237664,-20.776657,-0.271367,-15.838800
42.900000,7.146610,40.918940,-0.238220,-20.839845,-0.272098,-15.875370
43.000000,7.163300,40.998950,-0.238777,-20.880594,-0.272828,-15.894795
43.100000,7.179960,41.145280,-0.239332,-20.955119,-0.273558,-15.939888
43.200000,7.196570,41.243570,-0.239886,-21.005178,-0.274286,-15.966337
43.300000,7.213200,41.353880,-0.240440,-21.061358,-0.275016,-15.997365
43.400000,7.229920,41.514480,-0.240997,-21.143151,-0.275750,-16.047708
43.500000,7.246580,41.621700,-0.241553,-21.197758,-0.276482,-16.077383
43.600000,7.263210,41.745460,-0.242107,-21.260788,-0.277213,-16.113403
43.700000,7.279810,41.866260,-0.242660,-21.322311,-0.277943,-16.148232
43.800000,7.296620,41.961330,-0.243221,-21.370730,-0.278684,-16.172927
43.900000,7.313330,42.090950,-0.243778,-21.436745,-0.279420,-16.210945
44.000000,7.329920,42.177260,-0.244331,-21.480702,-0.280151,-16.232308
44.100000,7.346570,42.332070,-0.244886,-21.559546,-0.280886,-16.279922
44.200000,7.363230,42.451020,-0.245441,-21.620127,-0.281622,-16.313661
44.300000,7.379940,42.557680,-0.245998,-21.674448,-0.282360,-16.342577
44.400000,7.396630,42.676370,-0.246554,-21.734897,-0.283098,-16.376064
44.500000,7.413260,42.809640,-0.247109,-21.802771,-0.283834,-16.415117
44.600000,7.429900,42.913590,-0.247663,-21.855712,-0.284571,-16.442853
44.700000,7.446590,43.054280,-0.248220,-21.927365,-0.285311,-16.484562
44.800000,7.463270,43.151360,-0.248776,-21.976807,-0.286051,-16.509512
44.900000,7.479950,43.241240,-0.249332,-22.022583,-0.286791,-16.531655
45.000000,7.496590,43.423020,-0.249886,-22.115162,-0.287531,-16.588886
45.100000,7.513270,43.524410,-0.250442,-22.166800,-0.288272,-16.615295
45.200000,7.529900,43.624990,-0.250997,-22.218025,-0.289012,-16.641375
45.300000,7.546570,43.720700,-0.251552,-22.266770,-0.289754,-16.665512
45.400000,7.563240,43.883580,-0.252108,-22.349724,-0.290497,-16.715180
45.500000,7.579890,44.029110,-0.252663,-22.423842,-0.291239,-16.758167
45.600000,7.596580,44.098070,-0.253219,-22.458963,-0.291984,-16.771919
45.700000,7.613260,44.250830,-0.253775,-22.536763,-0.292729,-16.817488
45.800000,7.629860,44.355640,-0.254329,-22.590142,-0.293470,-16.844821
45.900000,7.646560,44.484600,-0.254885,-22.655821,-0.294217,-16.881184
46.000000,7.663250,44.616640,-0.255442,-22.723068,-0.294964,-16.918650
46.100000,7.679980,44.728370,-0.255999,-22.779972,-0.295713,-16.948314
46.200000,7.696570,44.856410,-0.256552,-22.845182,-0.296457,-16.984197
46.300000,7.713190,44.988990,-0.257106,-22.912704,-0.297202,-17.021703
46.400000,7.729900,45.112030,-0.257663,-22.975368,-0.297952,-17.055458
46.500000,7.746630,45.235960,-0.258221,-23.038485,-0.298704,-17.089465
46.600000,7.763290,45.338610,-0.258776,-23.090764,-0.299453,-17.115421
46.700000,7.779910,45.471160,-0.259330,-23.158272,-0.300201,-17.152629
46.800000,7.796560,45.586960,-0.259885,-23.217248,-0.300950,-17.183426
46.900000,7.813230,45.725350,-0.260441,-23.287730,-0.301701,-17.222650
47.000000,7.829930,45.797550,-0.260998,-23.324501,-0.302454,-17.236860
47.100000,7.846580,45.931850,-0.261553,-23.392899,-0.303205,-17.274424
47.200000,7.863220,46.084870,-0.262107,-23.470832,-0.303957,-17.318954
47.300000,7.879960,46.185560,-0.262665,-23.522113,-0.304713,-17.343669
47.400000,7.896640,46.365140,-0.263221,-23.613572,-0.305468,-17.397976
47.500000,7.913310,46.466740,-0.263777,-23.665316,-0.306222,-17.422950
47.600000,7.929940,46.579750,-0.264331,-23.722872,-0.306975,-17.452174
47.700000,7.946580,46.731530,-0.264886,-23.800173,-0.307730,-17.495840
47.800000,7.963270,46.807190,-0.265442,-23.838706,-0.308487,-17.510904
47.900000,7.979940,46.956160,-0.265998,-23.914576,-0.309244,-17.553347
48.000000,7.996590,47.048190,-0.266553,-23.961446,-0.310000,-17.574451
48.100000,8.013280,47.198020,-0.267109,-24.037754,-0.310759,-17.617046
48.200000,8.029960,47.347730,-0.267665,-24.114001,-0.311518,-17.659519
48.300000,8.046620,47.451040,-0.268221,-24.166616,-0.312276,-17.684630
48.400000,8.063260,47.596810,-0.268775,-24.240856,-0.313035,-17.725512
48.500000,8.079900,47.716130,-0.269330,-24.301625,-0.313793,-17.756469
48.600000,8.096590,47.823730,-0.269886,-24.356426,-0.314555,-17.782959
48.700000,8.113310,47.956990,-0.270444,-24.424294,-0.315319,-17.818899
48.800000,8.129960,48.076030,-0.270999,-24.484921,-0.316080,-17.849540
48.900000,8.146530,48.222720,-0.271551,-24.559630,-0.316838,-17.890438
49.000000,8.163250,48.326510,-0.272108,-24.612489,-0.317603,-17.915226
49.100000,8.179920,48.475120,-0.272664,-24.688176,-0.318367,-17.956599
49.200000,8.196600,48.578500,-0.273220,-24.740827,-0.319131,-17.981138
49.300000,8.213230,48.719970,-0.273774,-24.812877,-0.319894,-18.019748
49.400000,8.229920,48.900800,-0.274331,-24.904973,-0.320661,-18.072775
49.500000,8.246570,48.967590,-0.274886,-24.938989,-0.321426,-18.083618
49.600000,8.263300,49.122400,-0.275443,-25.017833,-0.322195,-18.126838
49.700000,8.279950,49.230910,-0.275998,-25.073097,-0.322962,-18.152964
49.800000,8.296570,49.382120,-0.276552,-25.150107,-0.323727,-18.194786
49.900000,8.313240,49.472570,-0.277108,-25.196173,-0.324495,-18.214112
50.000000,8.329950,49.643850,-0.277665,-25.283405,-0.325266,-18.263088
50.100000,8.346590,49.731820,-0.278220,-25.328208,-0.326034,-18.281402
50.200000,8.363180,49.875870,-0.278773,-25.401572,-0.326801,-18.320308
50.300000,8.379900,49.985870,-0.279330,-25.457595,-0.327574,-18.346525
50.400000,8.396570,50.123980,-0.279886,-25.527933,-0.328345,-18.383031
50.500000,8.413270,50.274230,-0.280442,-25.604455,-0.329119,-18.423882
50.600000,8.429860,50.392050,-0.280995,-25.664460,-0.329887,-18.452867
50.700000,8.446590,50.536750,-0.281553,-25.738155,-0.330663,-18.491501
50.800000,8.463320,50.662250,-0.282111,-25.802072,-0.331440,-18.523032
50.900000,8.479960,50.803480,-0.282665,-25.874000,-0.332213,-18.560317
51.000000,8.496580,50.969320,-0.283219,-25.958462,-0.332985,-18.606523
51.100000,8.513220,51.076350,-0.283774,-26.012971,-0.333760,-18.631166
51.200000,8.529860,51.187050,-0.284329,-26.069350,-0.334534,-18.657087
51.300000,8.546590,51.294730,-0.284886,-26.124191,-0.335314,-18.681766
51.400000,8.563290,51.472900,-0.285443,-26.214933,-0.336093,-18.732064
51.500000,8.579860,51.590370,-0.285995,-26.274760,-0.336866,-18.760301
51.600000,8.596590,51.696040,-0.286553,-26.328577,-0.337647,-18.784044
51.700000,8.613250,51.830930,-0.287108,-26.397276,-0.338426,-18.818398
51.800000,8.629920,52.001820,-0.287664,-26.484309,-0.339206,-18.865727
51.900000,8.646590,52.111200,-0.288220,-26.540016,-0.339986,-18.890662
52.000000,8.663250,52.284970,-0.288775,-26.628517,-0.340766,-18.938867
52.100000,8.679940,52.383850,-0.289331,-26.678876,-0.341549,-18.959841
52.200000,8.696610,52.481290,-0.289887,-26.728502,-0.342331,-18.980256
52.300000,8.713290,52.667570,-0.290443,-26.823373,-0.343114,-19.032712
52.400000,8.729880,52.801400,-0.290996,-26.891532,-0.343894,-19.066204
52.500000,8.746570,52.916920,-0.291552,-26.950366,-0.344679,-19.092924
52.600000,8.763240,53.033630,-0.292108,-27.009806,-0.345464,-19.120026
52.700000,8.779910,53.206630,-0.292664,-27.097914,-0.346249,-19.167339
52.800000,8.796550,53.356830,-0.293218,-27.174410,-0.347033,-19.206375
52.900000,8.813250,53.476820,-0.293775,-27.235521,-0.347821,-19.234406
53.000000,8.829920,53.560120,-0.294331,-27.277945,-0.348609,-19.249209
53.100000,8.846620,53.750460,-0.294887,-27.374884,-0.349398,-19.302378
53.200000,8.863290,53.854940,-0.295443,-27.428096,-0.350186,-19.324657
53.300000,8.879940,53.994650,-0.295998,-27.499249,-0.350974,-19.359527
53.400000,8.896620,54.137900,-0.296554,-27.572206,-0.351764,-19.395558
53.500000,8.913310,54.270060,-0.297110,-27.639515,-0.352555,-19.427529
53.600000,8.929980,54.442500,-0.297666,-27.727338,-0.353346,-19.473852
53.700000,8.946580,54.528270,-0.298219,-27.771020,-0.354134,-19.489165
53.800000,8.963220,54.699810,-0.298774,-27.858384,-0.354925,-19.535024
53.900000,8.979900,54.810900,-0.299330,-27.914962,-0.355718,-19.559177
54.000000,8.996580,54.974400,-0.299886,-27.998232,-0.356512,-19.601954
54.100000,9.013200,55.078050,-0.300440,-28.051021,-0.357304,-19.623372
54.200000,9.029890,55.264840,-0.300996,-28.146152,-0.358099,-19.674263
54.300000,9.046640,55.378330,-0.301555,-28.203952,-0.358898,-19.698919
54.400000,9.063220,55.506930,-0.302107,-28.269447,-0.359690,-19.729040
54.500000,9.079830,55.645350,-0.302661,-28.339944,-0.360484,-19.762548
54.600000,9.096520,55.776020,-0.303217,-28.406494,-0.361282,-19.793152
54.700000,9.113230,55.904000,-0.303774,-28.471673,-0.362081,-19.822710
54.800000,9.129910,56.088120,-0.304330,-28.565445,-0.362880,-19.872114
54.900000,9.146610,56.219150,-0.304887,-28.632178,-0.363681,-19.902599
55.000000,9.163230,56.364440,-0.305441,-28.706174,-0.364478,-19.938131
55.100000,9.179930,56.504810,-0.305998,-28.777663,-0.365280,-19.971766
55.200000,9.196640,56.676730,-0.306555,-28.865222,-0.366083,-20.016453
55.300000,9.213280,56.775070,-0.307109,-28.915306,-0.366883,-20.035145
55.400000,9.229890,56.908470,-0.307663,-28.983246,-0.367682,-20.066173
55.500000,9.246550,57.074350,-0.308218,-29.067728,-0.368485,-20.108521
55.600000,9.263260,57.205370,-0.308775,-29.134456,-0.369290,-20.138454
55.700000,9.279940,57.366550,-0.309331,-29.216544,-0.370095,-20.178951
55.800000,9.296560,57.488490,-0.309885,-29.278648,-0.370898,-20.205624
55.900000,9.313190,57.647480,-0.310440,-29.359620,-0.371701,-20.245230
56.000000,9.329900,57.784630,-0.310997,-29.429470,-0.372509,-20.277003
56.100000,9.346600,57.928840,-0.311553,-29.502916,-0.373317,-20.311184
56.200000,9.363290,58.053380,-0.312110,-29.566344,-0.374126,-20.338402
56.300000,9.379920,58.221040,-0.312664,-29.651732,-0.374932,-20.380703
56.400000,9.396590,58.365620,-0.313220,-29.725366,-0.375741,-20.414797
56.500000,9.413270,58.532950,-0.313776,-29.810587,-0.376551,-20.456750
56.600000,9.429960,58.626580,-0.314332,-29.858272,-0.377362,-20.472862
56.700000,9.446570,58.742510,-0.314886,-29.917315,-0.378170,-20.496781
56.800000,9.463220,58.904350,-0.315441,-29.999739,-0.378980,-20.536601
