Repository: abubakardawood/tissue-phantom-material-database

Title:
A Database of Silicone Phantom Materials for Modeling Human Tissue Mechanics Across Varying Stiffnesses

Description:
This dataset contains processed mechanical compression test data for soft silicone phantoms
fabricated using Ecoflex (Smooth-On) with varying base materials and thinner concentrations.
The dataset provides force–compression measurements together with derived engineering and
true stress–strain quantities, intended for mechanical characterization, constitutive model
fitting, and the design of tissue-equivalent phantoms.

All files in this dataset are processed outputs generated from raw experimental measurements.
The raw data files are not included in this archive.

File: data/EF30_12_5T/EF30_12_5T_B2.csv (part 2 of 2)
Speed (mm/min): 10;
Machine: INSTRON 5900;
Load cell: 10kN;
Time (s),Compression (mm),Load (N),Engineering Strain [-],Engineering Stress (kPa),True Strain [-],True Stress (kPa)
56.900000,9.479900,58.707950,-0.315997,-29.899713,-0.379792,-20.451504
57.000000,9.496600,58.856770,-0.316553,-29.975507,-0.380607,-20.486660
57.100000,9.513240,58.982600,-0.317108,-30.039592,-0.381419,-20.513797
57.200000,9.529930,59.130800,-0.317664,-30.115069,-0.382234,-20.548586
57.300000,9.546610,59.289580,-0.318220,-30.195935,-0.383049,-20.586975
57.400000,9.563260,59.433980,-0.318775,-30.269477,-0.383863,-20.620315
57.500000,9.579920,59.570740,-0.319331,-30.339129,-0.384679,-20.650915
57.600000,9.596570,59.720590,-0.319886,-30.415447,-0.385494,-20.685981
57.700000,9.613280,59.847290,-0.320443,-30.479975,-0.386314,-20.712890
57.800000,9.629980,60.003190,-0.320999,-30.559374,-0.387133,-20.749835
57.900000,9.646650,60.147800,-0.321555,-30.633023,-0.387952,-20.782821
58.000000,9.663240,60.299060,-0.322108,-30.710059,-0.388767,-20.818103
58.100000,9.679860,60.444360,-0.322662,-30.784060,-0.389585,-20.851213
58.200000,9.696540,60.602460,-0.323218,-30.864579,-0.390406,-20.888592
58.300000,9.713260,60.742510,-0.323775,-30.935906,-0.391230,-20.919623
58.400000,9.729900,60.878760,-0.324330,-31.005298,-0.392050,-20.949350
58.500000,9.746570,61.040470,-0.324886,-31.087656,-0.392873,-20.987722
58.600000,9.763270,61.209220,-0.325442,-31.173600,-0.393698,-21.028391
58.700000,9.779950,61.344550,-0.325998,-31.242523,-0.394523,-21.057512
58.800000,9.796590,61.497270,-0.326553,-31.320302,-0.395346,-21.092564
58.900000,9.813240,61.629490,-0.327108,-31.387642,-0.396170,-21.120493
59.000000,9.829910,61.772090,-0.327664,-31.460267,-0.396997,-21.151881
59.100000,9.846580,61.921280,-0.328219,-31.536249,-0.397823,-21.185442
59.200000,9.863270,62.093260,-0.328776,-31.623838,-0.398652,-21.226689
59.300000,9.879880,62.245670,-0.329329,-31.701459,-0.399477,-21.261239
59.400000,9.896520,62.395240,-0.329884,-31.777635,-0.400304,-21.294702
59.500000,9.913220,62.549920,-0.330441,-31.856413,-0.401135,-21.329758
59.600000,9.929900,62.692450,-0.330997,-31.929003,-0.401966,-21.360609
59.700000,9.946530,62.873740,-0.331551,-32.021333,-0.402795,-21.404628
59.800000,9.963170,62.997090,-0.332106,-32.084154,-0.403625,-21.428825
59.900000,9.979910,63.129390,-0.332664,-32.151534,-0.404461,-21.455887
60.000000,9.996620,63.322480,-0.333221,-32.249874,-0.405296,-21.503550
60.100000,10.013290,63.472970,-0.333776,-32.326518,-0.406130,-21.536691
60.200000,10.029900,63.629560,-0.334330,-32.406269,-0.406961,-21.571881
60.300000,10.046580,63.793090,-0.334886,-32.489554,-0.407797,-21.609257
60.400000,10.063240,63.922260,-0.335441,-32.555340,-0.408632,-21.634933
60.500000,10.079970,64.083410,-0.335999,-32.637413,-0.409472,-21.671275
60.600000,10.096640,64.270480,-0.336555,-32.732687,-0.410309,-21.716348
60.700000,10.113230,64.384720,-0.337108,-32.790869,-0.411143,-21.736815
60.800000,10.129920,64.556300,-0.337664,-32.878254,-0.411982,-21.776451
60.900000,10.146630,64.704570,-0.338221,-32.953767,-0.412824,-21.808111
61.000000,10.163270,64.888640,-0.338776,-33.047513,-0.413662,-21.851820
61.100000,10.179850,64.984580,-0.339328,-33.096375,-0.414498,-21.865837
61.200000,10.196570,65.168850,-0.339886,-33.190223,-0.415342,-21.909342
61.300000,10.213240,65.339640,-0.340441,-33.277205,-0.416184,-21.948269
61.400000,10.229920,65.516800,-0.340997,-33.367432,-0.417028,-21.989227
61.500000,10.246590,65.683720,-0.341553,-33.452444,-0.417871,-22.026661
61.600000,10.263230,65.813030,-0.342108,-33.518301,-0.418714,-22.051433
61.700000,10.279890,65.997270,-0.342663,-33.612134,-0.419558,-22.094499
61.800000,10.296610,66.135910,-0.343220,-33.682742,-0.420407,-22.122140
61.900000,10.313230,66.296770,-0.343774,-33.764668,-0.421251,-22.157242
62.000000,10.329880,66.438130,-0.344329,-33.836662,-0.422097,-22.185707
62.100000,10.346640,66.633420,-0.344888,-33.936122,-0.422949,-22.231961
62.200000,10.363290,66.789300,-0.345443,-34.015511,-0.423797,-22.265091
62.300000,10.379960,66.951870,-0.345999,-34.098307,-0.424646,-22.300338
62.400000,10.396540,67.131850,-0.346551,-34.189970,-0.425491,-22.341391
62.500000,10.413260,67.266960,-0.347109,-34.258781,-0.426345,-22.367261
62.600000,10.429910,67.410880,-0.347664,-34.332079,-0.427195,-22.396063
62.700000,10.446560,67.612060,-0.348219,-34.434539,-0.428046,-22.443790
62.800000,10.463130,67.780690,-0.348771,-34.520422,-0.428894,-22.480700
62.900000,10.479880,67.915860,-0.349329,-34.589263,-0.429752,-22.506219
63.000000,10.496550,68.081760,-0.349885,-34.673756,-0.430606,-22.541929
63.100000,10.513260,68.253820,-0.350442,-34.761385,-0.431463,-22.579536
63.200000,10.529930,68.426480,-0.350998,-34.849320,-0.432319,-22.617290
63.300000,10.546550,68.626300,-0.351552,-34.951088,-0.433173,-22.663974
63.400000,10.563270,68.720050,-0.352109,-34.998834,-0.434033,-22.675430
63.500000,10.579980,68.936870,-0.352666,-35.109260,-0.434893,-22.727417
63.600000,10.596660,69.048710,-0.353222,-35.166219,-0.435752,-22.744737
63.700000,10.613260,69.240210,-0.353775,-35.263749,-0.436608,-22.788305
63.800000,10.629960,69.461330,-0.354332,-35.376365,-0.437470,-22.841387
63.900000,10.646620,69.621990,-0.354887,-35.458188,-0.438330,-22.874526
64.000000,10.663290,69.777400,-0.355443,-35.537338,-0.439192,-22.905840
64.100000,10.679940,69.956230,-0.355998,-35.628415,-0.440053,-22.944771
64.200000,10.696600,70.094640,-0.356553,-35.698907,-0.440916,-22.970343
64.300000,10.713290,70.306480,-0.357110,-35.806796,-0.441781,-23.019843
64.400000,10.729960,70.419690,-0.357665,-35.864454,-0.442646,-23.036982
64.500000,10.746650,70.640430,-0.358222,-35.976876,-0.443512,-23.089179
64.600000,10.763220,70.766880,-0.358774,-36.041276,-0.444373,-23.110603
64.700000,10.779910,70.953440,-0.359330,-36.136290,-0.445241,-23.151425
64.800000,10.796640,71.126270,-0.359888,-36.224312,-0.446112,-23.187617
64.900000,10.813300,71.309090,-0.360443,-36.317421,-0.446980,-23.227049
65.000000,10.829860,71.478920,-0.360995,-36.403915,-0.447844,-23.262272
65.100000,10.846520,71.655320,-0.361551,-36.493755,-0.448713,-23.299413
65.200000,10.863230,71.815190,-0.362108,-36.575176,-0.449586,-23.331024
65.300000,10.879900,71.987800,-0.362663,-36.663085,-0.450457,-23.366729
65.400000,10.896560,72.156830,-0.363219,-36.749172,-0.451329,-23.401187
65.500000,10.913210,72.337300,-0.363774,-36.841084,-0.452201,-23.439268
65.600000,10.929920,72.539990,-0.364331,-36.944314,-0.453077,-23.484367
65.700000,10.946590,72.685560,-0.364886,-37.018452,-0.453951,-23.510925
65.800000,10.963290,72.860000,-0.365443,-37.107293,-0.454828,-23.546693
65.900000,10.979900,73.052960,-0.365997,-37.205567,-0.455701,-23.588454
66.000000,10.996580,73.218710,-0.366553,-37.289983,-0.456578,-23.621240
66.100000,11.013310,73.411250,-0.367110,-37.388043,-0.457459,-23.662506
66.200000,11.029940,73.627740,-0.367665,-37.498300,-0.458335,-23.711500
66.300000,11.046540,73.786850,-0.368218,-37.579334,-0.459211,-23.741947
66.400000,11.063210,73.938920,-0.368774,-37.656783,-0.460091,-23.769953
66.500000,11.079880,74.142360,-0.369329,-37.760394,-0.460971,-23.814373
66.600000,11.096510,74.321910,-0.369884,-37.851838,-0.461851,-23.851061
66.700000,11.113190,74.490270,-0.370440,-37.937583,-0.462734,-23.883997
66.800000,11.129850,74.650380,-0.370995,-38.019126,-0.463616,-23.914221
66.900000,11.146580,74.876770,-0.371553,-38.134426,-0.464503,-23.965478
67.000000,11.163280,75.013160,-0.372109,-38.203889,-0.465389,-23.987865
67.100000,11.179940,75.222340,-0.372665,-38.310423,-0.466274,-24.033482
67.200000,11.196560,75.423670,-0.373219,-38.412960,-0.467158,-24.076526
67.300000,11.213190,75.591520,-0.373773,-38.498445,-0.468042,-24.108766
67.400000,11.229920,75.782540,-0.374331,-38.595731,-0.468933,-24.148165
67.500000,11.246610,75.958020,-0.374887,-38.685102,-0.469823,-24.182560
67.600000,11.263210,76.147290,-0.375440,-38.781496,-0.470708,-24.221358
67.700000,11.279890,76.328830,-0.375996,-38.873954,-0.471599,-24.257490
67.800000,11.296590,76.521100,-0.376553,-38.971876,-0.472492,-24.296899
67.900000,11.313260,76.726960,-0.377109,-39.076720,-0.473383,-24.340550
68.000000,11.329920,76.916540,-0.377664,-39.173272,-0.474275,-24.378937
68.100000,11.346630,77.093480,-0.378221,-39.263387,-0.475171,-24.413149
68.200000,11.363290,77.313770,-0.378776,-39.375580,-0.476064,-24.461042
68.300000,11.379980,77.479100,-0.379333,-39.459782,-0.476960,-24.491397
68.400000,11.396640,77.682060,-0.379888,-39.563148,-0.477855,-24.533583
68.500000,11.413230,77.849710,-0.380441,-39.648532,-0.478747,-24.564605
68.600000,11.429850,78.059540,-0.380995,-39.755397,-0.479642,-24.608790
68.700000,11.446540,78.218230,-0.381551,-39.836217,-0.480541,-24.636656
68.800000,11.463250,78.431960,-0.382108,-39.945069,-0.481442,-24.681725
68.900000,11.479850,78.649360,-0.382662,-40.055790,-0.482338,-24.727975
69.000000,11.496580,78.794650,-0.383219,-40.129786,-0.483242,-24.751276
69.100000,11.513250,79.011910,-0.383775,-40.240435,-0.484143,-24.797162
69.200000,11.529950,79.146000,-0.384332,-40.308727,-0.485047,-24.816807
69.300000,11.546560,79.398420,-0.384885,-40.437283,-0.485947,-24.873566
69.400000,11.563210,79.590590,-0.385440,-40.535155,-0.486849,-24.911271
69.500000,11.579930,79.789130,-0.385998,-40.636270,-0.487757,-24.950765
69.600000,11.596630,80.016150,-0.386554,-40.751891,-0.488664,-24.999071
69.700000,11.613310,80.197810,-0.387110,-40.844409,-0.489570,-25.033116
69.800000,11.629930,80.398810,-0.387664,-40.946778,-0.490475,-25.073172
69.900000,11.646540,80.598250,-0.388218,-41.048352,-0.491379,-25.112643
70.000000,11.663230,80.800640,-0.388774,-41.151428,-0.492289,-25.152809
70.100000,11.679940,80.991040,-0.389331,-41.248398,-0.493201,-25.189104
70.200000,11.696560,81.194450,-0.389885,-41.351994,-0.494108,-25.229458
70.300000,11.713200,81.392720,-0.390440,-41.452972,-0.495018,-25.268074
70.400000,11.729890,81.594630,-0.390996,-41.555804,-0.495931,-25.307637
70.500000,11.746600,81.781140,-0.391553,-41.650793,-0.496846,-25.342286
70.600000,11.763220,82.033290,-0.392107,-41.779212,-0.497757,-25.397276
70.700000,11.779860,82.186810,-0.392662,-41.857399,-0.498670,-25.421589
70.800000,11.796550,82.446320,-0.393218,-41.989566,-0.499586,-25.478499
70.900000,11.813200,82.570780,-0.393773,-42.052953,-0.500501,-25.493621
71.000000,11.829830,82.837490,-0.394328,-42.188787,-0.501416,-25.552581
71.100000,11.846530,83.051790,-0.394884,-42.297929,-0.502336,-25.595140
71.200000,11.863220,83.225770,-0.395441,-42.386537,-0.503255,-25.625176
71.300000,11.879910,83.461240,-0.395997,-42.506460,-0.504176,-25.674030
71.400000,11.896600,83.664060,-0.396553,-42.609756,-0.505098,-25.712715
71.500000,11.913220,83.876880,-0.397107,-42.718144,-0.506016,-25.754456
71.600000,11.929910,84.079440,-0.397664,-42.821307,-0.506939,-25.792829
71.700000,11.946610,84.281970,-0.398220,-42.924455,-0.507864,-25.831064
71.800000,11.963290,84.506690,-0.398776,-43.038904,-0.508788,-25.876008
71.900000,11.979920,84.699570,-0.399331,-43.137137,-0.509711,-25.911155
72.000000,11.996540,84.957450,-0.399885,-43.268474,-0.510633,-25.966075
72.100000,12.013230,85.142820,-0.400441,-43.362882,-0.511561,-25.998606
72.200000,12.029930,85.366230,-0.400998,-43.476664,-0.512490,-26.042623
72.300000,12.046600,85.569600,-0.401553,-43.580239,-0.513418,-26.080449
72.400000,12.063250,85.787210,-0.402108,-43.691067,-0.514346,-26.122525
72.500000,12.079960,85.991580,-0.402665,-43.795152,-0.515278,-26.160363
72.600000,12.096580,86.217860,-0.403219,-43.910396,-0.516206,-26.204875
72.700000,12.113300,86.425780,-0.403777,-44.016288,-0.517140,-26.243538
72.800000,12.129920,86.669790,-0.404331,-44.140562,-0.518070,-26.293179
72.900000,12.146520,86.853450,-0.404884,-44.234099,-0.518999,-26.324420
73.000000,12.163230,87.094210,-0.405441,-44.356717,-0.519935,-26.372685
73.100000,12.179920,87.321420,-0.405997,-44.472434,-0.520871,-26.416744
73.200000,12.196590,87.557760,-0.406553,-44.592801,-0.521807,-26.463464
73.300000,12.213180,87.759000,-0.407106,-44.695292,-0.522740,-26.499570
73.400000,12.229930,87.972470,-0.407664,-44.804011,-0.523682,-26.539014
73.500000,12.246580,88.218720,-0.408219,-44.929425,-0.524619,-26.588365
73.600000,12.263280,88.438230,-0.408776,-45.041221,-0.525560,-26.629451
73.700000,12.279900,88.660410,-0.409330,-45.154376,-0.526498,-26.671335
73.800000,12.296620,88.906880,-0.409887,-45.279902,-0.527442,-26.720244
73.900000,12.313260,89.104320,-0.410442,-45.380458,-0.528382,-26.754412
74.000000,12.329950,89.367160,-0.410998,-45.514321,-0.529326,-26.808011
74.100000,12.346600,89.566700,-0.411553,-45.615946,-0.530269,-26.842551
74.200000,12.363220,89.790410,-0.412107,-45.729880,-0.531211,-26.884261
74.300000,12.379930,90.028310,-0.412664,-45.851042,-0.532159,-26.929952
74.400000,12.396630,90.217320,-0.413221,-45.947304,-0.533107,-26.960913
74.500000,12.413260,90.455190,-0.413775,-46.068450,-0.534052,-27.006462
74.600000,12.429840,90.736950,-0.414328,-46.211949,-0.534995,-27.065045
74.700000,12.446560,90.961780,-0.414885,-46.326454,-0.535947,-27.106288
74.800000,12.463230,91.241720,-0.415441,-46.469026,-0.536898,-27.163888
74.900000,12.479910,91.397880,-0.415997,-46.548558,-0.537849,-27.184498
75.000000,12.496570,91.671690,-0.416552,-46.688008,-0.538801,-27.240010
75.100000,12.513240,91.885350,-0.417108,-46.796824,-0.539753,-27.277495
75.200000,12.529900,92.094990,-0.417663,-46.903593,-0.540707,-27.313682
75.300000,12.546590,92.365660,-0.418220,-47.041444,-0.541662,-27.367787
75.400000,12.563250,92.609250,-0.418775,-47.165504,-0.542617,-27.413770
75.500000,12.579850,92.820250,-0.419328,-47.272965,-0.543570,-27.450071
75.600000,12.596520,93.083130,-0.419884,-47.406849,-0.544527,-27.501472
75.700000,12.613230,93.283520,-0.420441,-47.508907,-0.545488,-27.534214
75.800000,12.629940,93.573100,-0.420998,-47.656388,-0.546449,-27.593144
75.900000,12.646580,93.796570,-0.421553,-47.770201,-0.547408,-27.632545
76.000000,12.663290,94.039790,-0.422110,-47.894072,-0.548371,-27.677521
76.100000,12.679960,94.287120,-0.422665,-48.020036,-0.549333,-27.723631
76.200000,12.696650,94.543020,-0.423222,-48.150365,-0.550297,-27.772087
76.300000,12.713240,94.807140,-0.423775,-48.284880,-0.551256,-27.822971
76.400000,12.729890,95.037190,-0.424330,-48.402043,-0.552220,-27.863620
76.500000,12.746600,95.268100,-0.424887,-48.519645,-0.553188,-27.904295
76.600000,12.763310,95.543710,-0.425444,-48.660012,-0.554157,-27.957918
76.700000,12.779970,95.765400,-0.425999,-48.772918,-0.555124,-27.995704
76.800000,12.796560,96.060490,-0.426552,-48.923206,-0.556088,-28.054915
76.900000,12.813230,96.304220,-0.427108,-49.047336,-0.557057,-28.098843
77.000000,12.829890,96.565560,-0.427663,-49.180436,-0.558027,-28.147783
77.100000,12.846580,96.827790,-0.428219,-49.313989,-0.559000,-28.196785
77.200000,12.863180,97.035100,-0.428773,-49.419571,-0.559968,-28.229810
77.300000,12.879870,97.306800,-0.429329,-49.557946,-0.560942,-28.281283
77.400000,12.896570,97.591100,-0.429886,-49.702739,-0.561918,-28.336244
77.500000,12.913220,97.850410,-0.430441,-49.834805,-0.562892,-28.383878
77.600000,12.929860,98.040520,-0.430995,-49.931627,-0.563867,-28.411329
77.700000,12.946540,98.346620,-0.431551,-50.087522,-0.564844,-28.472185
77.800000,12.963260,98.633170,-0.432109,-50.233461,-0.565825,-28.527147
77.900000,12.979940,98.867780,-0.432665,-50.352947,-0.566805,-28.567006
78.000000,12.996630,99.143650,-0.433221,-50.493446,-0.567786,-28.618625
78.100000,13.013240,99.407980,-0.433775,-50.628068,-0.568763,-28.666895
78.200000,13.029930,99.683010,-0.434331,-50.768140,-0.569746,-28.717963
78.300000,13.046630,99.935460,-0.434888,-50.896712,-0.570731,-28.762360
78.400000,13.063290,100.169850,-0.435443,-51.016086,-0.571714,-28.801488
78.500000,13.079930,100.444830,-0.435998,-51.156132,-0.572697,-28.852178
78.600000,13.096550,100.772420,-0.436552,-51.322972,-0.573680,-28.917843
78.700000,13.113290,100.977750,-0.437110,-51.427546,-0.574670,-28.948068
78.800000,13.129940,101.261190,-0.437665,-51.571901,-0.575657,-29.000702
78.900000,13.146550,101.545980,-0.438218,-51.716943,-0.576642,-29.053630
79.000000,13.163200,101.811360,-0.438773,-51.852100,-0.577630,-29.100781
79.100000,13.179860,102.108740,-0.439329,-52.003554,-0.578620,-29.156902
79.200000,13.196560,102.348380,-0.439885,-52.125602,-0.579614,-29.196314
79.300000,13.213250,102.623200,-0.440442,-52.265567,-0.580607,-29.245633
79.400000,13.229940,102.915260,-0.440998,-52.414312,-0.581602,-29.299705
79.500000,13.246610,103.181730,-0.441554,-52.550024,-0.582597,-29.346368
79.600000,13.263290,103.467700,-0.442110,-52.695667,-0.583593,-29.398403
79.700000,13.280010,103.747540,-0.442667,-52.838188,-0.584592,-29.448466
79.800000,13.296570,104.031020,-0.443219,-52.982563,-0.585583,-29.499685
79.900000,13.313220,104.308670,-0.443774,-53.123969,-0.586581,-29.548933
80.000000,13.329930,104.599290,-0.444331,-53.271981,-0.587582,-29.601588
80.100000,13.346640,104.871020,-0.444888,-53.410372,-0.588585,-29.648738
80.200000,13.363230,105.166610,-0.445441,-53.560915,-0.589582,-29.702687
80.300000,13.379900,105.467730,-0.445997,-53.714274,-0.590585,-29.757887
80.400000,13.396590,105.756900,-0.446553,-53.861547,-0.591589,-29.809512
80.500000,13.413250,106.017650,-0.447108,-53.994346,-0.592593,-29.853024
80.600000,13.429930,106.296080,-0.447664,-54.136149,-0.593599,-29.901326
80.700000,13.446600,106.557380,-0.448220,-54.269228,-0.594606,-29.944675
80.800000,13.463290,106.862370,-0.448776,-54.424558,-0.595615,-30.000104
80.900000,13.479960,107.191180,-0.449332,-54.592020,-0.596623,-30.062078
81.000000,13.496640,107.500110,-0.449888,-54.749356,-0.597633,-30.118278
81.100000,13.513230,107.760480,-0.450441,-54.881962,-0.598639,-30.160876
81.200000,13.529900,108.078850,-0.450997,-55.044106,-0.599651,-30.219398
81.300000,13.546600,108.360100,-0.451553,-55.187346,-0.600665,-30.267316
81.400000,13.563300,108.664130,-0.452110,-55.342187,-0.601681,-30.321431
81.500000,13.579920,108.996630,-0.452664,-55.511528,-0.602692,-30.383458
81.600000,13.596580,109.294400,-0.453219,-55.663181,-0.603708,-30.435551
81.700000,13.613260,109.599660,-0.453775,-55.818648,-0.604725,-30.489523
81.800000,13.629960,109.886470,-0.454332,-55.964720,-0.605745,-30.538157
81.900000,13.646620,110.174070,-0.454887,-56.111193,-0.606763,-30.586922
82.000000,13.663250,110.543010,-0.455442,-56.299093,-0.607780,-30.658140
82.100000,13.679900,110.835870,-0.455997,-56.448245,-0.608800,-30.708033
82.200000,13.696570,111.083420,-0.456552,-56.574321,-0.609822,-30.745183
82.300000,13.713280,111.417350,-0.457109,-56.744390,-0.610847,-30.806000
82.400000,13.729920,111.717900,-0.457664,-56.897459,-0.611870,-30.857540
82.500000,13.746560,112.063130,-0.458219,-57.073283,-0.612893,-30.921240
82.600000,13.763230,112.391250,-0.458774,-57.240394,-0.613919,-30.979970
82.700000,13.779930,112.690830,-0.459331,-57.392968,-0.614948,-31.030599
82.800000,13.796550,113.024540,-0.459885,-57.562926,-0.615973,-31.090600
82.900000,13.813230,113.327730,-0.460441,-57.717339,-0.617003,-31.141910
83.000000,13.829970,113.646050,-0.460999,-57.879458,-0.618038,-31.197086
83.100000,13.846640,113.973080,-0.461555,-58.046013,-0.619069,-31.254605
83.200000,13.863260,114.293590,-0.462109,-58.209247,-0.620099,-31.310250
83.300000,13.879890,114.605410,-0.462663,-58.368056,-0.621130,-31.363316
83.400000,13.896590,114.931720,-0.463220,-58.534244,-0.622166,-31.420031
83.500000,13.913250,115.228180,-0.463775,-58.685230,-0.623201,-31.468488
83.600000,13.929960,115.565790,-0.464332,-58.857174,-0.624241,-31.527904
83.700000,13.946580,115.911190,-0.464886,-59.033084,-0.625275,-31.589430
83.800000,13.963180,116.258690,-0.465439,-59.210065,-0.626310,-31.651372
83.900000,13.979910,116.564820,-0.465997,-59.365975,-0.627354,-31.701609
84.000000,13.996610,116.912160,-0.466554,-59.542874,-0.628397,-31.762928
84.100000,14.013250,117.231480,-0.467108,-59.705502,-0.629437,-31.816565
84.200000,14.029880,117.595090,-0.467663,-59.890688,-0.630478,-31.882049
84.300000,14.046560,117.904410,-0.468219,-60.048223,-0.631523,-31.932524
84.400000,14.063250,118.231950,-0.468775,-60.215038,-0.632570,-31.987733
84.500000,14.079940,118.613270,-0.469331,-60.409242,-0.633617,-32.057292
84.600000,14.096560,118.914930,-0.469885,-60.562877,-0.634662,-32.105269
84.700000,14.113270,119.243210,-0.470442,-60.730068,-0.635713,-32.160073
84.800000,14.129910,119.601650,-0.470997,-60.912620,-0.636761,-32.222959
84.900000,14.146630,119.973300,-0.471554,-61.101900,-0.637815,-32.289034
85.000000,14.163270,120.309810,-0.472109,-61.273283,-0.638865,-32.345615
85.100000,14.179920,120.650800,-0.472664,-61.446948,-0.639917,-32.403188
85.200000,14.196640,121.011310,-0.473221,-61.630554,-0.640975,-32.465661
85.300000,14.213340,121.364600,-0.473778,-61.810483,-0.642032,-32.526036
85.400000,14.229950,121.709980,-0.474332,-61.986384,-0.643085,-32.584279
85.500000,14.246520,122.095560,-0.474884,-62.182758,-0.644136,-32.653161
85.600000,14.263250,122.424690,-0.475442,-62.350383,-0.645199,-32.706413
85.700000,14.279900,122.787130,-0.475997,-62.534972,-0.646257,-32.768534
85.800000,14.296580,123.168470,-0.476553,-62.729187,-0.647319,-32.835425
85.900000,14.313200,123.503260,-0.477107,-62.899694,-0.648378,-32.889831
86.000000,14.329870,123.861910,-0.477662,-63.082353,-0.649441,-32.950289
86.100000,14.346550,124.240430,-0.478218,-63.275131,-0.650506,-33.015804
86.200000,14.363260,124.592660,-0.478775,-63.454521,-0.651574,-33.074061
86.300000,14.379930,124.984210,-0.479331,-63.653935,-0.652641,-33.142631
86.400000,14.396580,125.341910,-0.479886,-63.836111,-0.653707,-33.202055
86.500000,14.413300,125.692980,-0.480443,-64.014909,-0.654779,-33.259373
86.600000,14.429980,126.061450,-0.480999,-64.202569,-0.655850,-33.321176
86.700000,14.446630,126.435010,-0.481554,-64.392822,-0.656920,-33.384179
86.800000,14.463190,126.822040,-0.482106,-64.589935,-0.657985,-33.450718
86.900000,14.479890,127.160950,-0.482663,-64.762540,-0.659061,-33.504058
87.000000,14.496560,127.583400,-0.483219,-64.977692,-0.660135,-33.579258
87.100000,14.513220,127.939870,-0.483774,-65.159241,-0.661211,-33.636894
87.200000,14.529860,128.364790,-0.484329,-65.375651,-0.662286,-33.712349
87.300000,14.546550,128.694690,-0.484885,-65.543667,-0.663365,-33.762526
87.400000,14.563200,129.111790,-0.485440,-65.756095,-0.664443,-33.835456
87.500000,14.579890,129.481870,-0.485996,-65.944575,-0.665525,-33.895753
87.600000,14.596540,129.863460,-0.486551,-66.138917,-0.666605,-33.958939
87.700000,14.613220,130.245320,-0.487107,-66.333397,-0.667689,-34.021913
87.800000,14.629910,130.693650,-0.487664,-66.561729,-0.668774,-34.101992
87.900000,14.646620,131.070660,-0.488221,-66.753739,-0.669862,-34.163184
88.000000,14.663290,131.468780,-0.488776,-66.956500,-0.670948,-34.229747
88.100000,14.679870,131.841090,-0.489329,-67.146116,-0.672030,-34.289574
88.200000,14.696560,132.260310,-0.489885,-67.359623,-0.673120,-34.361132
88.300000,14.713280,132.647320,-0.490443,-67.556725,-0.674213,-34.424025
88.400000,14.729950,133.055820,-0.490998,-67.764773,-0.675304,-34.492382
88.500000,14.746580,133.442930,-0.491553,-67.961926,-0.676394,-34.555060
88.600000,14.763240,133.881290,-0.492108,-68.185181,-0.677486,-34.630708
88.700000,14.779960,134.280200,-0.492665,-68.388344,-0.678584,-34.695778
88.800000,14.796620,134.714710,-0.493221,-68.609638,-0.679680,-34.769947
88.900000,14.813300,135.152600,-0.493777,-68.832654,-0.680777,-34.844696
89.000000,14.829910,135.540790,-0.494330,-69.030358,-0.681872,-34.906558
89.100000,14.846540,135.940570,-0.494885,-69.233964,-0.682968,-34.971137
89.200000,14.863240,136.381530,-0.495441,-69.458543,-0.684071,-35.045910
89.300000,14.879930,136.817140,-0.495998,-69.680397,-0.685174,-35.119083
89.400000,14.896550,137.225140,-0.496552,-69.888190,-0.686274,-35.185093
89.500000,14.913220,137.657840,-0.497107,-70.108562,-0.687379,-35.257082
89.600000,14.929940,138.062010,-0.497665,-70.314404,-0.688487,-35.321410
89.700000,14.946610,138.515180,-0.498220,-70.545202,-0.689594,-35.398148
89.800000,14.963240,138.944750,-0.498775,-70.763980,-0.690700,-35.468700
89.900000,14.979930,139.340870,-0.499331,-70.965722,-0.691810,-35.530337
90.000000,14.996650,139.800480,-0.499888,-71.199800,-0.692924,-35.607851
90.100000,15.013310,140.207950,-0.500444,-71.407323,-0.694035,-35.671980
90.200000,15.029960,140.653630,-0.500999,-71.634306,-0.695147,-35.745614
90.300000,15.046520,141.101590,-0.501551,-71.862450,-0.696253,-35.819790
90.400000,15.063200,141.555970,-0.502107,-72.093864,-0.697369,-35.895054
90.500000,15.079930,141.995500,-0.502664,-72.317714,-0.698490,-35.966179
90.600000,15.096610,142.420700,-0.503220,-72.534267,-0.699609,-36.033549
90.700000,15.113240,142.878970,-0.503775,-72.767662,-0.700725,-36.109157
90.800000,15.129880,143.334150,-0.504329,-72.999483,-0.701844,-36.183702
90.900000,15.146550,143.805240,-0.504885,-73.239407,-0.702965,-36.261929
91.000000,15.163230,144.270420,-0.505441,-73.476322,-0.704089,-36.338376
91.100000,15.179840,144.724490,-0.505995,-73.707578,-0.705209,-36.411936
91.200000,15.196540,145.174100,-0.506551,-73.936562,-0.706336,-36.483898
91.300000,15.213270,145.570010,-0.507109,-74.138197,-0.707467,-36.542050
91.400000,15.229970,146.088460,-0.507666,-74.402242,-0.708597,-36.630778
91.500000,15.246620,146.519500,-0.508221,-74.621769,-0.709725,-36.697444
91.600000,15.263260,147.001600,-0.508775,-74.867300,-0.710854,-36.776665
91.700000,15.279910,147.452970,-0.509330,-75.097181,-0.711984,-36.847909
91.800000,15.296590,147.954410,-0.509886,-75.352562,-0.713118,-36.931321
91.900000,15.313270,148.452010,-0.510442,-75.605988,-0.714253,-37.013491
92.000000,15.329900,148.915890,-0.510997,-75.842240,-0.715386,-37.087108
92.100000,15.346550,149.391630,-0.511552,-76.084532,-0.716522,-37.163363
92.200000,15.363260,149.859020,-0.512109,-76.322572,-0.717663,-37.237121
92.300000,15.379980,150.355160,-0.512666,-76.575254,-0.718806,-37.317725
92.400000,15.396570,150.808140,-0.513219,-76.805955,-0.719941,-37.387680
92.500000,15.413180,151.281850,-0.513773,-77.047214,-0.721079,-37.462461
92.600000,15.429890,151.787570,-0.514330,-77.304775,-0.722225,-37.544636
92.700000,15.446600,152.268740,-0.514887,-77.549832,-0.723373,-37.620458
92.800000,15.463260,152.816620,-0.515442,-77.828865,-0.724518,-37.712599
92.900000,15.479920,153.319700,-0.515997,-78.085082,-0.725665,-37.793388
93.000000,15.496570,153.810420,-0.516552,-78.335004,-0.726812,-37.870875
93.100000,15.513280,154.290850,-0.517109,-78.579685,-0.727965,-37.945396
93.200000,15.529990,154.812940,-0.517666,-78.845583,-0.729119,-38.029879
93.300000,15.546560,155.297290,-0.518219,-79.092260,-0.730265,-38.105175
93.400000,15.563250,155.809630,-0.518775,-79.353193,-0.731420,-38.186740
93.500000,15.579940,156.335170,-0.519331,-79.620848,-0.732577,-38.271247
93.600000,15.596660,156.838000,-0.519889,-79.876937,-0.733737,-38.349823
93.700000,15.613240,157.336620,-0.520441,-80.130883,-0.734889,-38.427459
93.800000,15.629880,157.870640,-0.520996,-80.402857,-0.736046,-38.513290
93.900000,15.646570,158.430940,-0.521552,-80.688215,-0.737208,-38.605088
94.000000,15.663210,158.931120,-0.522107,-80.942955,-0.738368,-38.682071
94.100000,15.679920,159.474170,-0.522664,-81.219528,-0.739535,-38.769005
94.200000,15.696570,159.978670,-0.523219,-81.476468,-0.740698,-38.846432
94.300000,15.713260,160.543910,-0.523775,-81.764342,-0.741866,-38.938196
94.400000,15.729910,161.031980,-0.524330,-82.012914,-0.743032,-39.011055
94.500000,15.746580,161.624950,-0.524886,-82.314911,-0.744201,-39.108967
94.600000,15.763190,162.141280,-0.525440,-82.577876,-0.745367,-39.188184
94.700000,15.779880,162.662490,-0.525996,-82.843326,-0.746540,-39.268068
94.800000,15.796590,163.240680,-0.526553,-83.137796,-0.747715,-39.361340
94.900000,15.813290,163.736690,-0.527110,-83.390411,-0.748892,-39.434519
95.000000,15.829940,164.304820,-0.527665,-83.679758,-0.750066,-39.524906
95.100000,15.846570,164.851610,-0.528219,-83.958236,-0.751240,-39.609900
95.200000,15.863280,165.410810,-0.528776,-84.243034,-0.752422,-39.697339
95.300000,15.879980,165.965840,-0.529333,-84.525708,-0.753604,-39.783490
95.400000,15.896620,166.525070,-0.529887,-84.810522,-0.754783,-39.870501
95.500000,15.913200,167.065520,-0.530440,-85.085771,-0.755959,-39.952874
95.600000,15.929870,167.668850,-0.530996,-85.393044,-0.757143,-40.049708
95.700000,15.946580,168.232060,-0.531553,-85.679885,-0.758332,-40.136513
95.800000,15.963270,168.781080,-0.532109,-85.959498,-0.759520,-40.219676
95.900000,15.979900,169.392720,-0.532663,-86.271004,-0.760705,-40.317603
96.000000,15.996530,169.964250,-0.533218,-86.562082,-0.761892,-40.405650
96.100000,16.013230,170.525410,-0.533774,-86.847878,-0.763085,-40.490710
96.200000,16.029950,171.178940,-0.534332,-87.180718,-0.764282,-40.597300
96.300000,16.046590,171.699190,-0.534886,-87.445679,-0.765473,-40.672181
96.400000,16.063230,172.369160,-0.535441,-87.786892,-0.766667,-40.782191
96.500000,16.079940,172.918850,-0.535998,-88.066847,-0.767866,-40.863193
96.600000,16.096590,173.511280,-0.536553,-88.368569,-0.769063,-40.954148
96.700000,16.113290,174.114010,-0.537110,-88.675537,-0.770265,-41.047049
96.800000,16.129920,174.714650,-0.537664,-88.981441,-0.771463,-41.139323
96.900000,16.146620,175.297590,-0.538221,-89.278329,-0.772668,-41.226887
97.000000,16.163300,175.918590,-0.538777,-89.594602,-0.773873,-41.323121
97.100000,16.180000,176.504850,-0.539333,-89.893182,-0.775081,-41.410792
97.200000,16.196540,177.108610,-0.539885,-90.200674,-0.776278,-41.502713
97.300000,16.213190,177.723480,-0.540440,-90.513825,-0.777485,-41.596564
97.400000,16.229890,178.341640,-0.540996,-90.828651,-0.778697,-41.690684
97.500000,16.246570,179.007800,-0.541552,-91.167924,-0.779909,-41.795722
97.600000,16.263300,179.613450,-0.542110,-91.476379,-0.781126,-41.886119
97.700000,16.279890,180.211880,-0.542663,-91.781157,-0.782335,-41.974919
97.800000,16.296560,180.869930,-0.543219,-92.116299,-0.783550,-42.077006
97.900000,16.313260,181.491930,-0.543775,-92.433081,-0.784770,-42.170252
98.000000,16.329920,182.173840,-0.544331,-92.780375,-0.785988,-42.277172
98.100000,16.346530,182.752750,-0.544884,-93.075211,-0.787204,-42.359987
98.200000,16.363260,183.401020,-0.545442,-93.405372,-0.788430,-42.458159
98.300000,16.379930,184.063190,-0.545998,-93.742613,-0.789653,-42.559365
98.400000,16.396640,184.725540,-0.546555,-94.079945,-0.790881,-42.660112
98.500000,16.413270,185.373260,-0.547109,-94.409826,-0.792104,-42.757361
98.600000,16.429860,186.036590,-0.547662,-94.747657,-0.793326,-42.857966
98.700000,16.446580,186.690520,-0.548219,-95.080701,-0.794558,-42.955623
98.800000,16.463280,187.336400,-0.548776,-95.409645,-0.795791,-43.051122
98.900000,16.479980,188.031660,-0.549333,-95.763738,-0.797026,-43.157588
99.000000,16.496570,188.674670,-0.549886,-96.091220,-0.798254,-43.252036
99.100000,16.513260,189.373210,-0.550442,-96.446984,-0.799490,-43.358513
99.200000,16.529930,190.060650,-0.550998,-96.797094,-0.800727,-43.462121
99.300000,16.546560,190.700200,-0.551552,-97.122814,-0.801963,-43.554532
99.400000,16.563170,191.450560,-0.552106,-97.504970,-0.803198,-43.671923
99.500000,16.579880,192.088710,-0.552663,-97.829977,-0.804442,-43.763001
99.600000,16.596590,192.765850,-0.553220,-98.174841,-0.805688,-43.862588
99.700000,16.613280,193.526500,-0.553776,-98.562237,-0.806934,-43.980836
99.800000,16.629920,194.191440,-0.554331,-98.900888,-0.808178,-44.077093
99.900000,16.646540,194.874970,-0.554885,-99.249007,-0.809422,-44.177255
100.000000,16.663250,195.605550,-0.555442,-99.621089,-0.810674,-44.287385
100.100000,16.679960,196.287050,-0.555999,-99.968174,-0.811928,-44.386002
100.200000,16.696630,197.014250,-0.556554,-100.338534,-0.813180,-44.494688
100.300000,16.713240,197.751850,-0.557108,-100.714190,-0.814429,-44.605509
100.400000,16.729910,198.432950,-0.557664,-101.061072,-0.815685,-44.702984
100.500000,16.746630,199.159770,-0.558221,-101.431238,-0.816946,-44.810191
100.600000,16.763270,199.906980,-0.558776,-101.811789,-0.818202,-44.921839
100.700000,16.779870,200.634170,-0.559329,-102.182144,-0.819457,-45.028707
100.800000,16.796540,201.342060,-0.559885,-102.542669,-0.820718,-45.130601
100.900000,16.813260,202.091060,-0.560442,-102.924132,-0.821986,-45.241125
101.000000,16.829930,202.864670,-0.560998,-103.318128,-0.823251,-45.356899
101.100000,16.846610,203.609380,-0.561554,-103.697406,-0.824518,-45.465747
101.200000,16.863250,204.369430,-0.562108,-104.084496,-0.825784,-45.577733
101.300000,16.879970,205.064100,-0.562666,-104.438289,-0.827057,-45.674449
101.400000,16.896630,205.869520,-0.563221,-104.848486,-0.828328,-45.795617
101.500000,16.913250,206.622330,-0.563775,-105.231889,-0.829597,-45.904781
101.600000,16.929870,207.367000,-0.564329,-105.611146,-0.830868,-46.011714
101.700000,16.946560,208.134550,-0.564885,-106.002056,-0.832146,-46.123049
101.800000,16.963290,208.914690,-0.565443,-106.399378,-0.833428,-46.236594
101.900000,16.979950,209.673250,-0.565998,-106.785709,-0.834707,-46.345176
102.000000,16.996570,210.458890,-0.566552,-107.185833,-0.835984,-46.459449
102.100000,17.013220,211.254580,-0.567107,-107.591074,-0.837265,-46.575387
102.200000,17.029910,212.042680,-0.567664,-107.992450,-0.838551,-46.689060
102.300000,17.046620,212.822100,-0.568221,-108.389405,-0.839841,-46.800305
102.400000,17.063310,213.590450,-0.568777,-108.780723,-0.841130,-46.908750
102.500000,17.079940,214.454570,-0.569331,-109.220816,-0.842416,-47.037983
102.600000,17.096570,215.252720,-0.569886,-109.627310,-0.843704,-47.152277
102.700000,17.113260,216.041720,-0.570442,-110.029144,-0.844999,-47.263899
102.800000,17.129940,216.854000,-0.570998,-110.442835,-0.846294,-47.380197
102.900000,17.146560,217.691250,-0.571552,-110.869243,-0.847586,-47.501706
103.000000,17.163160,218.468250,-0.572105,-111.264966,-0.848878,-47.609686
103.100000,17.179910,219.343830,-0.572664,-111.710895,-0.850184,-47.738124
103.200000,17.196570,220.192170,-0.573219,-112.142951,-0.851484,-47.860481
103.300000,17.213210,221.007930,-0.573774,-112.558414,-0.852785,-47.975360
103.400000,17.229910,221.861680,-0.574330,-112.993226,-0.854092,-48.097789
103.500000,17.246600,222.719590,-0.574887,-113.430156,-0.855399,-48.220672
103.600000,17.263240,223.551360,-0.575441,-113.853773,-0.856705,-48.337606
103.700000,17.279870,224.443770,-0.575996,-114.308273,-0.858012,-48.467203
103.800000,17.296550,225.245700,-0.576552,-114.716693,-0.859324,-48.576592
103.900000,17.313220,226.134160,-0.577107,-115.169182,-0.860637,-48.704202
104.000000,17.329960,227.021410,-0.577665,-115.621055,-0.861957,-48.830780
104.100000,17.346590,227.895260,-0.578220,-116.066103,-0.863271,-48.954400
104.200000,17.363180,228.714510,-0.578773,-116.483343,-0.864583,-49.065968
104.300000,17.379880,229.617030,-0.579329,-116.942993,-0.865905,-49.194487
104.400000,17.396570,230.509230,-0.579886,-117.397387,-0.867228,-49.320325
104.500000,17.413300,231.408540,-0.580443,-117.855402,-0.868557,-49.447019
104.600000,17.429870,232.287890,-0.580996,-118.303251,-0.869874,-49.569575
104.700000,17.446540,233.151600,-0.581551,-118.743135,-0.871201,-49.687906
104.800000,17.463210,234.108290,-0.582107,-119.230373,-0.872530,-49.825538
104.900000,17.479940,235.045940,-0.582665,-119.707914,-0.873865,-49.958342
105.000000,17.496560,235.938420,-0.583219,-120.162451,-0.875194,-50.081466
105.100000,17.513230,236.823070,-0.583774,-120.612999,-0.876528,-50.202226
105.200000,17.529870,237.783170,-0.584329,-121.101974,-0.877861,-50.338579
105.300000,17.546600,238.733220,-0.584887,-121.585831,-0.879204,-50.471899
105.400000,17.563360,239.661960,-0.585445,-122.058834,-0.880550,-50.600059
105.500000,17.579890,240.575550,-0.585996,-122.524122,-0.881880,-50.725436
105.600000,17.596530,241.521500,-0.586551,-123.005890,-0.883221,-50.856662
105.700000,17.613230,242.471280,-0.587108,-123.489609,-0.884568,-50.987913
105.800000,17.629940,243.439820,-0.587665,-123.982882,-0.885918,-51.122523
105.900000,17.646570,244.398730,-0.588219,-124.471251,-0.887264,-51.254896
106.000000,17.663240,245.362200,-0.588775,-124.961942,-0.888614,-51.387516
106.100000,17.679940,246.365860,-0.589331,-125.473102,-0.889969,-51.527872
106.200000,17.696610,247.293320,-0.589887,-125.945454,-0.891323,-51.651868
106.300000,17.713250,248.282870,-0.590442,-126.449427,-0.892676,-51.788417
106.400000,17.729890,249.274230,-0.590996,-126.954323,-0.894031,-51.924784
106.500000,17.746600,250.291810,-0.591553,-127.472572,-0.895394,-52.065747
106.600000,17.763280,251.307340,-0.592109,-127.989777,-0.896756,-52.205836
106.700000,17.779980,252.327990,-0.592666,-128.509590,-0.898122,-52.346325
106.800000,17.796560,253.297130,-0.593219,-129.003169,-0.899480,-52.476081
106.900000,17.813290,254.354230,-0.593776,-129.541546,-0.900851,-52.622842
107.000000,17.829990,255.373030,-0.594333,-130.060416,-0.902223,-52.761219
107.100000,17.846690,256.450230,-0.594890,-130.609030,-0.903596,-52.911068
107.200000,17.863250,257.470180,-0.595442,-131.128486,-0.904959,-53.049122
107.300000,17.879890,258.493040,-0.595996,-131.649424,-0.906331,-53.186850
107.400000,17.896580,259.543880,-0.596553,-132.184613,-0.907709,-53.329529
107.500000,17.913260,260.572390,-0.597109,-132.708428,-0.909088,-53.467076
107.600000,17.929930,261.626370,-0.597664,-133.245216,-0.910469,-53.609303
107.700000,17.946530,262.687840,-0.598218,-133.785818,-0.911845,-53.752778
107.800000,17.963220,263.759520,-0.598774,-134.331620,-0.913230,-53.897339
107.900000,17.979900,264.857030,-0.599330,-134.890578,-0.914617,-54.046608
108.000000,17.996590,265.952270,-0.599886,-135.448379,-0.916007,-54.194748
108.100000,18.013250,267.020600,-0.600442,-135.992475,-0.917396,-54.336927
108.200000,18.029910,268.107850,-0.600997,-136.546207,-0.918786,-54.482346
108.300000,18.046570,269.213590,-0.601552,-137.109356,-0.920179,-54.630903
108.400000,18.063260,270.304930,-0.602109,-137.665170,-0.921576,-54.775778
108.500000,18.079880,271.410980,-0.602663,-138.228477,-0.922970,-54.923334
108.600000,18.096500,272.577510,-0.603217,-138.822586,-0.924365,-55.082488
108.700000,18.113270,273.672850,-0.603776,-139.380438,-0.925775,-55.225921
108.800000,18.129930,274.847470,-0.604331,-139.978667,-0.927177,-55.385219
108.900000,18.146630,275.949950,-0.604888,-140.540155,-0.928585,-55.529149
109.000000,18.163230,277.112340,-0.605441,-141.132156,-0.929987,-55.684962
109.100000,18.179930,278.248870,-0.605998,-141.710986,-0.931398,-55.834459
109.200000,18.196600,279.389560,-0.606553,-142.291934,-0.932810,-55.984287
109.300000,18.213290,280.591920,-0.607110,-142.904291,-0.934225,-56.145715
109.400000,18.229960,281.744290,-0.607665,-143.491189,-0.935640,-56.296568
109.500000,18.246590,282.930080,-0.608220,-144.095107,-0.937054,-56.453629
109.600000,18.263230,284.087400,-0.608774,-144.684525,-0.938471,-56.604300
109.700000,18.279950,285.302000,-0.609332,-145.303115,-0.939896,-56.765326
109.800000,18.296610,286.493500,-0.609887,-145.909941,-0.941319,-56.921365
109.900000,18.313190,287.708100,-0.610440,-146.528532,-0.942737,-57.081704
110.000000,18.329880,288.911960,-0.610996,-147.141653,-0.944166,-57.238692
110.100000,18.346540,290.151060,-0.611551,-147.772721,-0.945594,-57.402117
110.200000,18.363240,291.400020,-0.612108,-148.408812,-0.947028,-57.566591
110.300000,18.379880,292.662290,-0.612663,-149.051680,-0.948459,-57.733280
110.400000,18.396570,293.857540,-0.613219,-149.660416,-0.949897,-57.885805
110.500000,18.413260,295.127110,-0.613775,-150.307003,-0.951336,-58.052272
110.600000,18.429960,296.362000,-0.614332,-150.935927,-0.952778,-58.211157
110.700000,18.446600,297.625490,-0.614887,-151.579417,-0.954218,-58.375255
110.800000,18.463250,298.933810,-0.615442,-152.245739,-0.955660,-58.547368
110.900000,18.479940,300.219640,-0.615998,-152.900607,-0.957108,-58.714139
111.000000,18.496640,301.523860,-0.616555,-153.564841,-0.958558,-58.883722
111.100000,18.513310,302.772220,-0.617110,-154.200625,-0.960008,-59.041826
111.200000,18.529870,304.108950,-0.617662,-154.881416,-0.961451,-59.216999
111.300000,18.546610,305.385310,-0.618220,-155.531461,-0.962912,-59.378749
111.400000,18.563320,306.758760,-0.618777,-156.230954,-0.964372,-59.558781
111.500000,18.579950,308.079130,-0.619332,-156.903412,-0.965827,-59.728161
111.600000,18.596540,309.414280,-0.619885,-157.583399,-0.967281,-59.899866
111.700000,18.613250,310.755310,-0.620442,-158.266380,-0.968747,-60.071323
111.800000,18.629940,312.090090,-0.620998,-158.946178,-0.970214,-60.240919
111.900000,18.646580,313.467710,-0.621553,-159.647794,-0.971678,-60.418282
112.000000,18.663190,314.804960,-0.622106,-160.328850,-0.973142,-60.587257
112.100000,18.679860,316.188600,-0.622662,-161.033532,-0.974614,-60.764071
112.200000,18.696540,317.608490,-0.623218,-161.756676,-0.976089,-60.947004
112.300000,18.713250,318.985050,-0.623775,-162.457752,-0.977568,-61.120668
112.400000,18.729950,320.339840,-0.624332,-163.147741,-0.979049,-61.289440
112.500000,18.746560,321.789400,-0.624885,-163.885996,-0.980524,-61.476041
112.600000,18.763240,323.165740,-0.625441,-164.586960,-0.982007,-61.647472
112.700000,18.779940,324.643250,-0.625998,-165.339450,-0.983494,-61.837285
112.800000,18.796600,326.035460,-0.626553,-166.048496,-0.984980,-62.010257
112.900000,18.813280,327.532230,-0.627109,-166.810795,-0.986470,-62.202189
113.000000,18.829940,328.996430,-0.627665,-167.556506,-0.987960,-62.387207
113.100000,18.846620,330.416350,-0.628221,-168.279665,-0.989455,-62.562902
113.200000,18.863290,331.910860,-0.628776,-169.040813,-0.990951,-62.751950
113.300000,18.879950,333.385310,-0.629332,-169.791744,-0.992448,-62.936423
113.400000,18.896540,334.859590,-0.629885,-170.542589,-0.993941,-63.120427
113.500000,18.913230,336.372680,-0.630441,-171.313199,-0.995445,-63.310335
113.600000,18.929900,337.838410,-0.630997,-172.059689,-0.996950,-63.490599
113.700000,18.946570,339.373170,-0.631552,-172.841336,-0.998457,-63.682987
113.800000,18.963210,340.942050,-0.632107,-173.640360,-0.999963,-63.881073
113.900000,18.979890,342.430820,-0.632663,-174.398585,-1.001476,-64.063053
114.000000,18.996630,344.006990,-0.633221,-175.201321,-1.002996,-64.260165
114.100000,19.013290,345.573030,-0.633776,-175.998899,-1.004511,-64.454962
114.200000,19.029900,347.117830,-0.634330,-176.785659,-1.006024,-64.645212
114.300000,19.046580,348.694000,-0.634886,-177.588396,-1.007546,-64.840010
114.400000,19.063300,350.329620,-0.635443,-178.421410,-1.009073,-65.044715
114.500000,19.079950,351.919370,-0.635998,-179.231063,-1.010597,-65.240406
114.600000,19.096630,353.524350,-0.636554,-180.048473,-1.012125,-65.437837
114.700000,19.113230,355.105800,-0.637108,-180.853899,-1.013649,-65.630493
114.800000,19.129880,356.732880,-0.637663,-181.682564,-1.015180,-65.830376
114.900000,19.146570,358.371770,-0.638219,-182.517244,-1.016716,-66.031271
115.000000,19.163300,359.994350,-0.638777,-183.343617,-1.018259,-66.227992
115.100000,19.179930,361.610840,-0.639331,-184.166889,-1.019795,-66.423288
115.200000,19.196570,363.308040,-0.639886,-185.031265,-1.021334,-66.632411
115.300000,19.213320,365.003540,-0.640444,-185.894776,-1.022885,-66.839582
115.400000,19.229920,366.674410,-0.640997,-186.745744,-1.024425,-67.042220
115.500000,19.246480,368.354250,-0.641549,-187.601279,-1.025964,-67.245804
115.600000,19.263200,370.085080,-0.642107,-188.482784,-1.027520,-67.456732
115.700000,19.279850,371.721800,-0.642662,-189.316358,-1.029072,-67.649992
115.800000,19.296570,373.512240,-0.643219,-190.228222,-1.030633,-67.869815
115.900000,19.313250,375.243010,-0.643775,-191.109696,-1.032193,-68.078051
116.000000,19.329900,377.009030,-0.644330,-192.009122,-1.033752,-68.291885
116.100000,19.346560,378.811370,-0.644885,-192.927047,-1.035315,-68.511224
116.200000,19.363270,380.577730,-0.645442,-193.826646,-1.036884,-68.722723
116.300000,19.379970,382.372530,-0.645999,-194.740730,-1.038456,-68.938413
116.400000,19.396550,384.142030,-0.646552,-195.641929,-1.040018,-69.149314
116.500000,19.413190,385.957120,-0.647106,-196.566347,-1.041588,-69.367019
116.600000,19.429900,387.774840,-0.647663,-197.492104,-1.043168,-69.583710
116.700000,19.446600,389.594510,-0.648220,-198.418855,-1.044749,-69.799785
116.800000,19.463210,391.464110,-0.648774,-199.371034,-1.046324,-70.024357
116.900000,19.479880,393.304230,-0.649329,-200.308199,-1.047908,-70.242210
117.000000,19.496540,395.173400,-0.649885,-201.260160,-1.049493,-70.464268
117.100000,19.513200,397.058650,-0.650440,-202.220310,-1.051080,-70.688132
117.200000,19.529900,398.961910,-0.650997,-203.189632,-1.052674,-70.913859
117.300000,19.546570,400.852230,-0.651552,-204.152364,-1.054267,-71.136415
117.400000,19.563230,402.779880,-0.652108,-205.134108,-1.055862,-71.364584
117.500000,19.579930,404.730440,-0.652664,-206.127520,-1.057464,-71.595440
117.600000,19.596630,406.715910,-0.653221,-207.138712,-1.059068,-71.831355
117.700000,19.613220,408.640010,-0.653774,-208.118648,-1.060664,-72.056087
117.800000,19.629900,410.604710,-0.654330,-209.119262,-1.062271,-72.286255
117.900000,19.646600,412.647920,-0.654887,-210.159860,-1.063882,-72.528970
118.000000,19.663280,414.622590,-0.655443,-211.165551,-1.065495,-72.758639
118.100000,19.679890,416.672790,-0.655996,-212.209709,-1.067103,-73.000918
118.200000,19.696560,418.690030,-0.656552,-213.237081,-1.068720,-73.235849
118.300000,19.713270,420.703280,-0.657109,-214.262421,-1.070343,-73.468656
118.400000,19.729930,422.748020,-0.657664,-215.303799,-1.071964,-73.706169
118.500000,19.746600,424.783230,-0.658220,-216.340323,-1.073588,-73.940795
118.600000,19.763250,426.889770,-0.658775,-217.413175,-1.075213,-74.186810
118.700000,19.779950,428.962220,-0.659332,-218.468665,-1.076846,-74.425356
118.800000,19.796660,431.082430,-0.659889,-219.548479,-1.078482,-74.670926
118.900000,19.813300,433.198210,-0.660443,-220.626037,-1.080114,-74.915042
119.000000,19.829850,435.318080,-0.660995,-221.705678,-1.081740,-75.159333
119.100000,19.846540,437.468690,-0.661551,-222.800974,-1.083383,-75.406693
119.200000,19.863260,439.730930,-0.662109,-223.953124,-1.085031,-75.671820
119.300000,19.879950,441.867830,-0.662665,-225.041438,-1.086679,-75.914353
119.400000,19.896580,443.991940,-0.663219,-226.123238,-1.088323,-76.153935
119.500000,19.913220,446.232820,-0.663774,-227.264509,-1.089972,-76.412237
119.600000,19.929930,448.463810,-0.664331,-228.400743,-1.091630,-76.667049
119.700000,19.946600,450.732790,-0.664887,-229.556325,-1.093286,-76.927385
119.800000,19.963290,453.022250,-0.665443,-230.722337,-1.094948,-77.189773
119.900000,19.979910,455.238160,-0.665997,-231.850891,-1.096605,-77.438893
120.000000,19.996570,457.564390,-0.666552,-233.035630,-1.098269,-77.705187
120.021000,20.000060,458.023040,-0.666669,-233.269219,-1.098618,-77.755940
