Repository: abubakardawood/tissue-phantom-material-database

Title:
A Database of Silicone Phantom Materials for Modeling Human Tissue Mechanics Across Varying Stiffnesses

Description:
This dataset contains processed mechanical compression test data for soft silicone phantoms
fabricated using Ecoflex (Smooth-On) with varying base materials and thinner concentrations.
The dataset provides force–compression measurements together with derived engineering and
true stress–strain quantities, intended for mechanical characterization, constitutive model
fitting, and the design of tissue-equivalent phantoms.

All files in this dataset are processed outputs generated from raw experimental measurements.
The raw data files are not included in this archive.

File: data/EF30_12_5T/EF30_12_5T_B3.csv (part 2 of 2)
Speed (mm/min): 10;
Machine: INSTRON 5900;
Load cell: 10kN;
Time (s),Compression (mm),Load (N),Engineering Strain [-],Engineering Stress (kPa),True Strain [-],True Stress (kPa)
56.900000,9.479900,59.150010,-0.315997,-30.124853,-0.379792,-20.605500
57.000000,9.496610,59.255240,-0.316554,-30.178446,-0.380607,-20.625348
57.100000,9.513240,59.431530,-0.317108,-30.268230,-0.381419,-20.669932
57.200000,9.529920,59.558790,-0.317664,-30.333043,-0.382233,-20.697327
57.300000,9.546600,59.732820,-0.318220,-30.421675,-0.383048,-20.740890
57.400000,9.563250,59.863890,-0.318775,-30.488429,-0.383863,-20.769480
57.500000,9.579900,60.036270,-0.319330,-30.576221,-0.384678,-20.812317
57.600000,9.596560,60.172310,-0.319885,-30.645506,-0.385494,-20.842458
57.700000,9.613280,60.300510,-0.320443,-30.710798,-0.386314,-20.869748
57.800000,9.629980,60.465400,-0.320999,-30.794775,-0.387133,-20.909673
57.900000,9.646650,60.594760,-0.321555,-30.860658,-0.387952,-20.937259
58.000000,9.663230,60.733940,-0.322108,-30.931542,-0.388767,-20.968255
58.100000,9.679850,60.916440,-0.322662,-31.024488,-0.389584,-21.014075
58.200000,9.696550,61.045010,-0.323218,-31.089968,-0.390407,-21.041121
58.300000,9.713260,61.207200,-0.323775,-31.172571,-0.391230,-21.079661
58.400000,9.729890,61.330090,-0.324330,-31.235158,-0.392050,-21.104670
58.500000,9.746560,61.512080,-0.324885,-31.327845,-0.392873,-21.149888
58.600000,9.763270,61.665420,-0.325442,-31.405941,-0.393698,-21.185118
58.700000,9.779950,61.836240,-0.325998,-31.492938,-0.394523,-21.226293
58.800000,9.796590,61.983090,-0.326553,-31.567729,-0.395346,-21.259192
58.900000,9.813240,62.087460,-0.327108,-31.620884,-0.396170,-21.277440
59.000000,9.829910,62.260470,-0.327664,-31.708997,-0.396997,-21.319111
59.100000,9.846580,62.458560,-0.328219,-31.809883,-0.397823,-21.369265
59.200000,9.863270,62.547310,-0.328776,-31.855083,-0.398652,-21.381907
59.300000,9.879890,62.710880,-0.329330,-31.938389,-0.399478,-21.420130
59.400000,9.896520,62.871490,-0.329884,-32.020187,-0.400304,-21.457240
59.500000,9.913210,63.050720,-0.330440,-32.111468,-0.401135,-21.500544
59.600000,9.929890,63.208350,-0.330996,-32.191748,-0.401966,-21.536398
59.700000,9.946530,63.349320,-0.331551,-32.263544,-0.402795,-21.566534
59.800000,9.963190,63.503880,-0.332106,-32.342261,-0.403626,-21.601191
59.900000,9.979910,63.636560,-0.332664,-32.409834,-0.404461,-21.628260
60.000000,9.996630,63.835560,-0.333221,-32.511184,-0.405297,-21.677775
60.100000,10.013290,63.960130,-0.333776,-32.574627,-0.406130,-21.701987
60.200000,10.029910,64.115140,-0.334330,-32.653573,-0.406962,-21.736493
60.300000,10.046590,64.270570,-0.334886,-32.732733,-0.407797,-21.770988
60.400000,10.063250,64.434270,-0.335442,-32.816104,-0.408633,-21.808216
60.500000,10.079960,64.602630,-0.335999,-32.901849,-0.409471,-21.846872
60.600000,10.096620,64.760190,-0.336554,-32.982094,-0.410308,-21.881838
60.700000,10.113220,64.921600,-0.337107,-33.064299,-0.411142,-21.918082
60.800000,10.129920,65.069060,-0.337664,-33.139400,-0.411982,-21.949418
60.900000,10.146620,65.254750,-0.338221,-33.233971,-0.412823,-21.993555
61.000000,10.163260,65.381320,-0.338775,-33.298433,-0.413662,-22.017745
61.100000,10.179840,65.513390,-0.339328,-33.365696,-0.414498,-22.043781
61.200000,10.196570,65.712390,-0.339886,-33.467045,-0.415342,-22.092076
61.300000,10.213240,65.864870,-0.340441,-33.544703,-0.416184,-22.124699
61.400000,10.229910,65.992880,-0.340997,-33.609898,-0.417027,-22.149023
61.500000,10.246600,66.181110,-0.341553,-33.705763,-0.417872,-22.193447
61.600000,10.263240,66.370410,-0.342108,-33.802172,-0.418714,-22.238179
61.700000,10.279900,66.535140,-0.342663,-33.886069,-0.419559,-22.274555
61.800000,10.296610,66.662370,-0.343220,-33.950866,-0.420407,-22.298239
61.900000,10.313220,66.770890,-0.343774,-34.006135,-0.421250,-22.315710
62.000000,10.329890,66.968520,-0.344330,-34.106787,-0.422097,-22.362809
62.100000,10.346650,67.177100,-0.344888,-34.213016,-0.422950,-22.413346
62.200000,10.363300,67.301570,-0.345443,-34.276408,-0.423797,-22.435851
62.300000,10.379950,67.489280,-0.345998,-34.372008,-0.424645,-22.479351
62.400000,10.396540,67.645590,-0.346551,-34.451616,-0.425491,-22.512363
62.500000,10.413250,67.837220,-0.347108,-34.549212,-0.426344,-22.556893
62.600000,10.429910,67.934330,-0.347664,-34.598670,-0.427195,-22.569970
62.700000,10.446560,68.123620,-0.348219,-34.695075,-0.428046,-22.613602
62.800000,10.463130,68.267630,-0.348771,-34.768418,-0.428894,-22.642202
62.900000,10.479880,68.455020,-0.349329,-34.863855,-0.429752,-22.684888
63.000000,10.496560,68.666660,-0.349885,-34.971643,-0.430607,-22.735578
63.100000,10.513260,68.811120,-0.350442,-35.045216,-0.431463,-22.763900
63.200000,10.529940,68.991790,-0.350998,-35.137230,-0.432319,-22.804133
63.300000,10.546560,69.133710,-0.351552,-35.209509,-0.433173,-22.831536
63.400000,10.563260,69.325960,-0.352109,-35.307421,-0.434032,-22.875372
63.500000,10.579960,69.493350,-0.352665,-35.392673,-0.434892,-22.910904
63.600000,10.596650,69.639610,-0.353222,-35.467162,-0.435752,-22.939392
63.700000,10.613230,69.833870,-0.353774,-35.566098,-0.436607,-22.983725
63.800000,10.629940,70.016460,-0.354331,-35.659090,-0.437469,-23.023957
63.900000,10.646620,70.164490,-0.354887,-35.734481,-0.438330,-23.052767
64.000000,10.663290,70.326630,-0.355443,-35.817059,-0.439192,-23.086136
64.100000,10.679940,70.485390,-0.355998,-35.897914,-0.440053,-23.118329
64.200000,10.696610,70.711900,-0.356554,-36.013275,-0.440917,-23.172610
64.300000,10.713290,70.818580,-0.357110,-36.067607,-0.441781,-23.187516
64.400000,10.729970,71.035630,-0.357666,-36.178149,-0.442646,-23.238467
64.500000,10.746640,71.195660,-0.358221,-36.259652,-0.443512,-23.270671
64.600000,10.763230,71.385220,-0.358774,-36.356194,-0.444374,-23.312525
64.700000,10.779930,71.558430,-0.359331,-36.444409,-0.445242,-23.348803
64.800000,10.796640,71.736370,-0.359888,-36.535033,-0.446112,-23.386513
64.900000,10.813300,71.901970,-0.360443,-36.619373,-0.446980,-23.420164
65.000000,10.829860,72.060410,-0.360995,-36.700065,-0.447844,-23.451513
65.100000,10.846530,72.270290,-0.361551,-36.806956,-0.448713,-23.499365
65.200000,10.863230,72.415530,-0.362108,-36.880927,-0.449586,-23.526060
65.300000,10.879900,72.602810,-0.362663,-36.976308,-0.450457,-23.566357
65.400000,10.896560,72.755700,-0.363219,-37.054174,-0.451329,-23.595406
65.500000,10.913210,72.922410,-0.363774,-37.139078,-0.452201,-23.628860
65.600000,10.929920,73.144610,-0.364331,-37.252244,-0.453077,-23.680109
65.700000,10.946580,73.325410,-0.364886,-37.344325,-0.453951,-23.717903
65.800000,10.963280,73.485390,-0.365443,-37.425802,-0.454828,-23.748817
65.900000,10.979910,73.694600,-0.365997,-37.532352,-0.455702,-23.795623
66.000000,10.996590,73.858420,-0.366553,-37.615784,-0.456579,-23.827606
66.100000,11.013320,74.036290,-0.367111,-37.706373,-0.457460,-23.863961
66.200000,11.029940,74.218320,-0.367665,-37.799080,-0.458335,-23.901694
66.300000,11.046530,74.424920,-0.368218,-37.904301,-0.459210,-23.947267
66.400000,11.063200,74.598360,-0.368773,-37.992633,-0.460090,-23.981963
66.500000,11.079890,74.771250,-0.369330,-38.080685,-0.460972,-24.016358
66.600000,11.096510,74.959340,-0.369884,-38.176478,-0.461851,-24.055623
66.700000,11.113180,75.123260,-0.370439,-38.259962,-0.462733,-24.086967
66.800000,11.129850,75.336860,-0.370995,-38.368748,-0.463616,-24.134134
66.900000,11.146590,75.486320,-0.371553,-38.444867,-0.464504,-24.160561
67.000000,11.163270,75.674020,-0.372109,-38.540462,-0.465389,-24.199209
67.100000,11.179930,75.860580,-0.372664,-38.635476,-0.466274,-24.237412
67.200000,11.196560,76.065990,-0.373219,-38.740091,-0.467158,-24.281566
67.300000,11.213210,76.273840,-0.373774,-38.845948,-0.468043,-24.326355
67.400000,11.229930,76.450710,-0.374331,-38.936027,-0.468934,-24.361065
67.500000,11.246610,76.621600,-0.374887,-39.023060,-0.469823,-24.393822
67.600000,11.263200,76.832310,-0.375440,-39.130374,-0.470708,-24.439266
67.700000,11.279860,77.045620,-0.375995,-39.239012,-0.471597,-24.485327
67.800000,11.296580,77.202040,-0.376553,-39.318676,-0.472491,-24.513124
67.900000,11.313250,77.354980,-0.377108,-39.396568,-0.473383,-24.539794
68.000000,11.329910,77.547460,-0.377664,-39.494597,-0.474275,-24.578923
68.100000,11.346620,77.760170,-0.378221,-39.602929,-0.475170,-24.624283
68.200000,11.363300,77.984480,-0.378777,-39.717170,-0.476065,-24.673232
68.300000,11.379980,78.141800,-0.379333,-39.797292,-0.476960,-24.700879
68.400000,11.396630,78.360400,-0.379888,-39.908624,-0.477855,-24.747830
68.500000,11.413230,78.553650,-0.380441,-40.007045,-0.478747,-24.786725
68.600000,11.429860,78.743280,-0.380995,-40.103623,-0.479642,-24.824330
68.700000,11.446560,78.939040,-0.381552,-40.203323,-0.480542,-24.863665
68.800000,11.463260,79.134280,-0.382109,-40.302758,-0.481443,-24.902725
68.900000,11.479870,79.278190,-0.382662,-40.376051,-0.482339,-24.925657
69.000000,11.496580,79.536230,-0.383219,-40.507469,-0.483242,-24.984224
69.100000,11.513240,79.754750,-0.383775,-40.618761,-0.484143,-25.030309
69.200000,11.529950,79.916400,-0.384332,-40.701088,-0.485047,-25.058371
69.300000,11.546560,80.108460,-0.384885,-40.798904,-0.485947,-25.096004
69.400000,11.563200,80.288480,-0.385440,-40.890587,-0.486849,-25.129719
69.500000,11.579930,80.533990,-0.385998,-41.015624,-0.487757,-25.183689
69.600000,11.596620,80.688990,-0.386554,-41.094565,-0.488663,-25.209297
69.700000,11.613310,80.928590,-0.387110,-41.216592,-0.489570,-25.261224
69.800000,11.629920,81.142970,-0.387664,-41.325775,-0.490474,-25.305260
69.900000,11.646530,81.300990,-0.388218,-41.406254,-0.491379,-25.331615
70.000000,11.663230,81.525870,-0.388774,-41.520785,-0.492289,-25.378569
70.100000,11.679940,81.720700,-0.389331,-41.620011,-0.493201,-25.416036
70.200000,11.696570,81.932130,-0.389886,-41.727691,-0.494109,-25.458662
70.300000,11.713230,82.136520,-0.390441,-41.831786,-0.495020,-25.498942
70.400000,11.729910,82.350230,-0.390997,-41.940628,-0.495932,-25.541968
70.500000,11.746620,82.547590,-0.391554,-42.041142,-0.496847,-25.579765
70.600000,11.763240,82.729730,-0.392108,-42.133906,-0.497758,-25.612864
70.700000,11.779870,82.950000,-0.392662,-42.246088,-0.498670,-25.657641
70.800000,11.796570,83.141400,-0.393219,-42.343567,-0.499587,-25.693272
70.900000,11.813210,83.353650,-0.393774,-42.451665,-0.500502,-25.735317
71.000000,11.829860,83.586250,-0.394329,-42.570128,-0.501418,-25.783506
71.100000,11.846520,83.794430,-0.394884,-42.676153,-0.502335,-25.824023
71.200000,11.863220,84.036310,-0.395441,-42.799341,-0.503255,-25.874741
71.300000,11.879910,84.217360,-0.395997,-42.891549,-0.504176,-25.906624
71.400000,11.896610,84.427190,-0.396554,-42.998415,-0.505098,-25.947236
71.500000,11.913230,84.630150,-0.397108,-43.101781,-0.506017,-25.985734
71.600000,11.929920,84.854140,-0.397664,-43.215859,-0.506940,-26.030467
71.700000,11.946620,85.064290,-0.398221,-43.322887,-0.507864,-26.070818
71.800000,11.963290,85.270900,-0.398776,-43.428113,-0.508788,-26.110009
71.900000,11.979910,85.490150,-0.399330,-43.539776,-0.509710,-26.153023
72.000000,11.996530,85.725440,-0.399884,-43.659608,-0.510633,-26.200815
72.100000,12.013220,85.946890,-0.400441,-43.772392,-0.511560,-26.244146
72.200000,12.029920,86.155850,-0.400997,-43.878814,-0.512489,-26.283527
72.300000,12.046590,86.365620,-0.401553,-43.985649,-0.513417,-26.323080
72.400000,12.063240,86.617300,-0.402108,-44.113829,-0.514345,-26.375305
72.500000,12.079950,86.785150,-0.402665,-44.199314,-0.515277,-26.401797
72.600000,12.096580,87.002750,-0.403219,-44.310137,-0.516206,-26.443433
72.700000,12.113300,87.247530,-0.403777,-44.434802,-0.517140,-26.493066
72.800000,12.129930,87.451140,-0.404331,-44.538500,-0.518070,-26.530204
72.900000,12.146530,87.708860,-0.404884,-44.669756,-0.518999,-26.583671
73.000000,12.163230,87.912280,-0.405441,-44.773357,-0.519935,-26.620402
73.100000,12.179920,88.138630,-0.405997,-44.888636,-0.520871,-26.663969
73.200000,12.196580,88.361480,-0.406553,-45.002132,-0.521807,-26.706395
73.300000,12.213190,88.566800,-0.407106,-45.106701,-0.522740,-26.743477
73.400000,12.229930,88.793880,-0.407664,-45.222352,-0.523682,-26.786812
73.500000,12.246580,89.056470,-0.408219,-45.356088,-0.524619,-26.840856
73.600000,12.263270,89.269350,-0.408776,-45.464507,-0.525560,-26.879723
73.700000,12.279890,89.509120,-0.409330,-45.586620,-0.526497,-26.926664
73.800000,12.296600,89.727290,-0.409887,-45.697734,-0.527441,-26.966842
73.900000,12.313240,89.934300,-0.410441,-45.803163,-0.528381,-27.003652
74.000000,12.329940,90.185530,-0.410998,-45.931113,-0.529326,-27.053518
74.100000,12.346610,90.408810,-0.411554,-46.044829,-0.530270,-27.094911
74.200000,12.363230,90.630270,-0.412108,-46.157617,-0.531211,-27.135709
74.300000,12.379950,90.878550,-0.412665,-46.284065,-0.532160,-27.184252
74.400000,12.396640,91.101680,-0.413221,-46.397705,-0.533108,-27.225183
74.500000,12.413260,91.325550,-0.413775,-46.511721,-0.534052,-27.266318
74.600000,12.429850,91.612960,-0.414328,-46.658097,-0.534996,-27.326326
74.700000,12.446580,91.834080,-0.414886,-46.770713,-0.535949,-27.366199
74.800000,12.463250,92.108430,-0.415442,-46.910438,-0.536899,-27.421888
74.900000,12.479930,92.301660,-0.415998,-47.008849,-0.537850,-27.453278
75.000000,12.496590,92.560410,-0.416553,-47.140630,-0.538802,-27.504059
75.100000,12.513240,92.784760,-0.417108,-47.254890,-0.539753,-27.544497
75.200000,12.529920,93.029370,-0.417664,-47.379469,-0.540708,-27.590771
75.300000,12.546590,93.261480,-0.418220,-47.497682,-0.541662,-27.633217
75.400000,12.563250,93.505320,-0.418775,-47.621868,-0.542617,-27.679020
75.500000,12.579840,93.773020,-0.419328,-47.758207,-0.543569,-27.731854
75.600000,12.596540,94.002870,-0.419885,-47.875269,-0.544528,-27.773177
75.700000,12.613240,94.217660,-0.420441,-47.984660,-0.545488,-27.809926
75.800000,12.629940,94.483380,-0.420998,-48.119990,-0.546449,-27.861571
75.900000,12.646570,94.756400,-0.421552,-48.259038,-0.547407,-27.915328
76.000000,12.663290,94.963680,-0.422110,-48.364605,-0.548371,-27.949438
76.100000,12.679960,95.220620,-0.422665,-48.495464,-0.549333,-27.998112
76.200000,12.696640,95.474300,-0.423221,-48.624662,-0.550297,-28.045668
76.300000,12.713230,95.707520,-0.423774,-48.743440,-0.551256,-28.087221
76.400000,12.729890,95.959630,-0.424330,-48.871838,-0.552220,-28.134067
76.500000,12.746590,96.225410,-0.424886,-49.007199,-0.553188,-28.184710
76.600000,12.763290,96.491260,-0.425443,-49.142595,-0.554156,-28.235222
76.700000,12.779970,96.709840,-0.425999,-49.253917,-0.555124,-28.271798
76.800000,12.796550,96.996480,-0.426552,-49.399902,-0.556087,-28.328291
76.900000,12.813230,97.236290,-0.427108,-49.522036,-0.557057,-28.370795
77.000000,12.829890,97.507220,-0.427663,-49.660019,-0.558027,-28.422267
77.100000,12.846570,97.779940,-0.428219,-49.798915,-0.558999,-28.474073
77.200000,12.863180,97.998730,-0.428773,-49.910343,-0.559968,-28.510152
77.300000,12.879880,98.289540,-0.429329,-50.058452,-0.560943,-28.566890
77.400000,12.896580,98.554560,-0.429886,-50.193425,-0.561919,-28.615974
77.500000,12.913230,98.751040,-0.430441,-50.293492,-0.562893,-28.645111
77.600000,12.929870,99.073100,-0.430996,-50.457515,-0.563867,-28.710545
77.700000,12.946530,99.319850,-0.431551,-50.583184,-0.564844,-28.753960
77.800000,12.963250,99.619470,-0.432108,-50.735779,-0.565825,-28.812426
77.900000,12.979930,99.837010,-0.432664,-50.846572,-0.566804,-28.847074
78.000000,12.996620,100.137860,-0.433221,-50.999793,-0.567785,-28.905629
78.100000,13.013250,100.399060,-0.433775,-51.132821,-0.568764,-28.952682
78.200000,13.029940,100.655350,-0.434331,-51.263349,-0.569747,-28.998070
78.300000,13.046640,100.928320,-0.434888,-51.402371,-0.570731,-29.048097
78.400000,13.063300,101.223460,-0.435443,-51.552685,-0.571715,-29.104412
78.500000,13.079940,101.485860,-0.435998,-51.686324,-0.572697,-29.151190
78.600000,13.096560,101.771610,-0.436552,-51.831855,-0.573680,-29.204555
78.700000,13.113300,102.076230,-0.437110,-51.986997,-0.574671,-29.262961
78.800000,13.129930,102.247700,-0.437664,-52.074326,-0.575656,-29.283251
78.900000,13.146540,102.593580,-0.438218,-52.250481,-0.576641,-29.353380
79.000000,13.163210,102.859040,-0.438774,-52.385679,-0.577631,-29.400222
79.100000,13.179870,103.140850,-0.439329,-52.529204,-0.578621,-29.451601
79.200000,13.196570,103.402930,-0.439886,-52.662680,-0.579614,-29.497122
79.300000,13.213250,103.636120,-0.440442,-52.781442,-0.580607,-29.534296
79.400000,13.229950,103.968640,-0.440998,-52.950794,-0.581603,-29.599582
79.500000,13.246600,104.221490,-0.441553,-53.079569,-0.582596,-29.642108
79.600000,13.263290,104.510800,-0.442110,-53.226913,-0.583593,-29.694780
79.700000,13.280010,104.851230,-0.442667,-53.400293,-0.584592,-29.761745
79.800000,13.296570,105.095470,-0.443219,-53.524683,-0.585583,-29.801527
79.900000,13.313220,105.379100,-0.443774,-53.669135,-0.586581,-29.852168
80.000000,13.329920,105.637450,-0.444331,-53.800711,-0.587582,-29.895405
80.100000,13.346620,105.961870,-0.444887,-53.965937,-0.588584,-29.957175
80.200000,13.363230,106.252690,-0.445441,-54.114051,-0.589582,-30.009434
80.300000,13.379900,106.512150,-0.445997,-54.246193,-0.590585,-30.052571
80.400000,13.396600,106.852040,-0.446553,-54.419297,-0.591590,-30.118179
80.500000,13.413260,107.085730,-0.447109,-54.538314,-0.592594,-30.153761
80.600000,13.429940,107.386340,-0.447665,-54.691414,-0.593600,-30.208000
80.700000,13.446600,107.709130,-0.448220,-54.855809,-0.594606,-30.268339
80.800000,13.463290,108.013660,-0.448776,-55.010905,-0.595615,-30.323313
80.900000,13.479980,108.302740,-0.449333,-55.158133,-0.596624,-30.373782
81.000000,13.496640,108.587600,-0.449888,-55.303211,-0.597633,-30.422960
81.100000,13.513220,108.919190,-0.450441,-55.472088,-0.598639,-30.485204
81.200000,13.529890,109.224990,-0.450996,-55.627831,-0.599650,-30.539883
81.300000,13.546590,109.497890,-0.451553,-55.766817,-0.600665,-30.585144
81.400000,13.563280,109.812110,-0.452109,-55.926848,-0.601680,-30.641798
81.500000,13.579920,110.138040,-0.452664,-56.092843,-0.602692,-30.701632
81.600000,13.596600,110.420890,-0.453220,-56.236897,-0.603709,-30.749211
81.700000,13.613280,110.730800,-0.453776,-56.394733,-0.604726,-30.804157
81.800000,13.629980,111.035430,-0.454333,-56.549880,-0.605746,-30.857422
81.900000,13.646630,111.363980,-0.454888,-56.717209,-0.606763,-30.917250
82.000000,13.663260,111.698340,-0.455442,-56.887497,-0.607781,-30.978542
82.100000,13.679890,111.986820,-0.455996,-57.034419,-0.608799,-31.026933
82.200000,13.696560,112.257030,-0.456552,-57.172036,-0.609821,-31.070029
82.300000,13.713280,112.589230,-0.457109,-57.341224,-0.610847,-31.130015
82.400000,13.729910,112.906510,-0.457664,-57.502813,-0.611869,-31.185865
82.500000,13.746550,113.251750,-0.458218,-57.678643,-0.612892,-31.249231
82.600000,13.763220,113.573250,-0.458774,-57.842381,-0.613918,-31.305801
82.700000,13.779920,113.900980,-0.459331,-58.009293,-0.614947,-31.363846
82.800000,13.796540,114.216810,-0.459885,-58.170144,-0.615973,-31.418587
82.900000,13.813230,114.519530,-0.460441,-58.324318,-0.617003,-31.469411
83.000000,13.829980,114.871370,-0.460999,-58.503508,-0.618038,-31.533430
83.100000,13.846640,115.173590,-0.461555,-58.657428,-0.619069,-31.583818
83.200000,13.863270,115.486910,-0.462109,-58.817000,-0.620099,-31.637135
83.300000,13.879900,115.820710,-0.462663,-58.987003,-0.621130,-31.695880
83.400000,13.896590,116.174460,-0.463220,-59.167167,-0.622166,-31.759771
83.500000,13.913250,116.501750,-0.463775,-59.333854,-0.623201,-31.816296
83.600000,13.929970,116.821670,-0.464332,-59.496788,-0.624241,-31.870506
83.700000,13.946600,117.173020,-0.464887,-59.675729,-0.625277,-31.933278
83.800000,13.963180,117.475530,-0.465439,-59.829796,-0.626310,-31.982656
83.900000,13.979910,117.842250,-0.465997,-60.016565,-0.627354,-32.049026
84.000000,13.996610,118.173270,-0.466554,-60.185152,-0.628397,-32.105549
84.100000,14.013260,118.495040,-0.467109,-60.349028,-0.629438,-32.159474
84.200000,14.029890,118.844310,-0.467663,-60.526910,-0.630479,-32.220714
84.300000,14.046570,119.217290,-0.468219,-60.716867,-0.631524,-32.288076
84.400000,14.063260,119.549160,-0.468775,-60.885887,-0.632570,-32.344085
84.500000,14.079960,119.876300,-0.469332,-61.052498,-0.633619,-32.398607
84.600000,14.096570,120.215790,-0.469886,-61.225399,-0.634663,-32.456462
84.700000,14.113260,120.554150,-0.470442,-61.397724,-0.635713,-32.513656
84.800000,14.129920,120.918060,-0.470997,-61.583062,-0.636762,-32.577604
84.900000,14.146640,121.268010,-0.471555,-61.761290,-0.637816,-32.637466
85.000000,14.163280,121.668940,-0.472109,-61.965482,-0.638866,-32.711000
85.100000,14.179940,122.024370,-0.472665,-62.146501,-0.639919,-32.772046
85.200000,14.196650,122.370620,-0.473222,-62.322845,-0.640975,-32.830324
85.300000,14.213330,122.740230,-0.473778,-62.511086,-0.642031,-32.894729
85.400000,14.229930,123.081760,-0.474331,-62.685026,-0.643084,-32.951575
85.500000,14.246500,123.420820,-0.474883,-62.857707,-0.644135,-33.007630
85.600000,14.263270,123.829380,-0.475442,-63.065785,-0.645200,-33.081641
85.700000,14.279920,124.165410,-0.475997,-63.236924,-0.646259,-33.136317
85.800000,14.296590,124.539980,-0.476553,-63.427691,-0.647319,-33.201035
85.900000,14.313220,124.886320,-0.477107,-63.604080,-0.648379,-33.258107
86.000000,14.329890,125.245800,-0.477663,-63.787162,-0.649442,-33.318395
86.100000,14.346570,125.630390,-0.478219,-63.983032,-0.650507,-33.385131
86.200000,14.363260,126.021760,-0.478775,-64.182355,-0.651574,-33.453427
86.300000,14.379930,126.389210,-0.479331,-64.369496,-0.652641,-33.515201
86.400000,14.396590,126.723480,-0.479886,-64.539738,-0.653708,-33.568000
86.500000,14.413300,127.131130,-0.480443,-64.747353,-0.654779,-33.639919
86.600000,14.429980,127.512180,-0.480999,-64.941420,-0.655850,-33.704640
86.700000,14.446640,127.885390,-0.481555,-65.131494,-0.656921,-33.767119
86.800000,14.463210,128.282880,-0.482107,-65.333934,-0.657987,-33.835987
86.900000,14.479890,128.667110,-0.482663,-65.529621,-0.659061,-33.900898
87.000000,14.496560,129.055940,-0.483219,-65.727651,-0.660135,-33.966823
87.100000,14.513220,129.436840,-0.483774,-65.921641,-0.661211,-34.030465
87.200000,14.529850,129.820630,-0.484328,-66.117104,-0.662285,-34.094717
87.300000,14.546540,130.208660,-0.484885,-66.314726,-0.663364,-34.159732
87.400000,14.563200,130.599210,-0.485440,-66.513631,-0.664443,-34.225254
87.500000,14.579880,131.008160,-0.485996,-66.721908,-0.665524,-34.295328
87.600000,14.596550,131.355190,-0.486552,-66.898649,-0.666606,-34.349000
87.700000,14.613210,131.795240,-0.487107,-67.122765,-0.667688,-34.426796
87.800000,14.629900,132.168550,-0.487663,-67.312890,-0.668773,-34.486862
87.900000,14.646620,132.589740,-0.488221,-67.527400,-0.669862,-34.559128
88.000000,14.663300,132.979570,-0.488777,-67.725939,-0.670949,-34.623080
88.100000,14.679880,133.391490,-0.489329,-67.935728,-0.672030,-34.692784
88.200000,14.696560,133.793980,-0.489885,-68.140714,-0.673120,-34.759578
88.300000,14.713270,134.216980,-0.490442,-68.356147,-0.674212,-34.831399
88.400000,14.729950,134.614430,-0.490998,-68.558566,-0.675304,-34.896424
88.500000,14.746580,135.058900,-0.491553,-68.784933,-0.676394,-34.973516
88.600000,14.763250,135.464450,-0.492108,-68.991478,-0.677487,-35.040197
88.700000,14.779980,135.878330,-0.492666,-69.202265,-0.678586,-35.108662
88.800000,14.796620,136.273150,-0.493221,-69.403345,-0.679680,-35.172181
88.900000,14.813310,136.730620,-0.493777,-69.636333,-0.680778,-35.251513
89.000000,14.829910,137.106370,-0.494330,-69.827701,-0.681872,-35.309750
89.100000,14.846550,137.533370,-0.494885,-70.045170,-0.682969,-35.380866
89.200000,14.863240,137.984830,-0.495441,-70.275097,-0.684071,-35.457909
89.300000,14.879930,138.416520,-0.495998,-70.494955,-0.685174,-35.529622
89.400000,14.896540,138.831540,-0.496551,-70.706323,-0.686274,-35.597004
89.500000,14.913210,139.243530,-0.497107,-70.916147,-0.687378,-35.663234
89.600000,14.929920,139.674410,-0.497664,-71.135593,-0.688486,-35.733969
89.700000,14.946600,140.138080,-0.498220,-71.371738,-0.689594,-35.812911
89.800000,14.963230,140.584760,-0.498774,-71.599230,-0.690699,-35.887372
89.900000,14.979920,141.017230,-0.499331,-71.819485,-0.691809,-35.957814
90.000000,14.996640,141.466230,-0.499888,-72.048159,-0.692923,-36.032149
90.100000,15.013290,141.840740,-0.500443,-72.238896,-0.694034,-36.087446
90.200000,15.029950,142.306370,-0.500998,-72.476039,-0.695146,-36.165664
90.300000,15.046520,142.770970,-0.501551,-72.712658,-0.696253,-36.243576
90.400000,15.063200,143.234010,-0.502107,-72.948482,-0.697369,-36.320563
90.500000,15.079940,143.702190,-0.502665,-73.186924,-0.698491,-36.398443
90.600000,15.096620,144.116420,-0.503221,-73.397890,-0.699609,-36.462555
90.700000,15.113240,144.605480,-0.503775,-73.646966,-0.700725,-36.545490
90.800000,15.129880,145.053540,-0.504329,-73.875161,-0.701844,-36.617750
90.900000,15.146570,145.532530,-0.504886,-74.119109,-0.702967,-36.697433
91.000000,15.163250,145.980160,-0.505442,-74.347085,-0.704090,-36.768970
91.100000,15.179850,146.435030,-0.505995,-74.578748,-0.705210,-36.842275
91.200000,15.196540,146.886860,-0.506551,-74.808864,-0.706336,-36.914334
91.300000,15.213280,147.378010,-0.507109,-75.059004,-0.707468,-36.995883
91.400000,15.229970,147.858900,-0.507666,-75.303919,-0.708597,-37.074705
91.500000,15.246620,148.359710,-0.508221,-75.558980,-0.709725,-37.158345
91.600000,15.263240,148.745270,-0.508775,-75.755344,-0.710852,-37.212944
91.700000,15.279910,149.243100,-0.509330,-76.008887,-0.711984,-37.295255
91.800000,15.296600,149.739750,-0.509887,-76.261828,-0.713119,-37.376939
91.900000,15.313280,150.203160,-0.510443,-76.497841,-0.714254,-37.450079
92.000000,15.329910,150.733810,-0.510997,-76.768099,-0.715387,-37.539831
92.100000,15.346570,151.189470,-0.511552,-77.000165,-0.716523,-37.610551
92.200000,15.363270,151.672670,-0.512109,-77.246257,-0.717663,-37.687753
92.300000,15.379980,152.179090,-0.512666,-77.504174,-0.718806,-37.770419
92.400000,15.396580,152.660490,-0.513219,-77.749349,-0.719942,-37.846880
92.500000,15.413190,153.164540,-0.513773,-78.006060,-0.721080,-37.928652
92.600000,15.429890,153.624110,-0.514330,-78.240117,-0.722225,-37.998904
92.700000,15.446600,154.147460,-0.514887,-78.506657,-0.723373,-38.084626
92.800000,15.463250,154.656400,-0.515442,-78.765858,-0.724517,-38.166653
92.900000,15.479910,155.164090,-0.515997,-79.024422,-0.725664,-38.248057
93.000000,15.496580,155.667680,-0.516553,-79.280898,-0.726813,-38.328139
93.100000,15.513280,156.225780,-0.517109,-79.565136,-0.727965,-38.421262
93.200000,15.529990,156.721850,-0.517666,-79.817783,-0.729119,-38.498804
93.300000,15.546570,157.213870,-0.518219,-80.068367,-0.730266,-38.575418
93.400000,15.563240,157.712140,-0.518775,-80.322133,-0.731420,-38.653045
93.500000,15.579930,158.234650,-0.519331,-80.588245,-0.732576,-38.736271
93.600000,15.596650,158.753950,-0.519888,-80.852723,-0.733737,-38.818336
93.700000,15.613240,159.264910,-0.520441,-81.112953,-0.734889,-38.898419
93.800000,15.629890,159.802490,-0.520996,-81.386740,-0.736047,-38.984547
93.900000,15.646560,160.338960,-0.521552,-81.659962,-0.737208,-39.070045
94.000000,15.663210,160.874370,-0.522107,-81.932644,-0.738368,-39.155037
94.100000,15.679920,161.419920,-0.522664,-82.210490,-0.739535,-39.242027
94.200000,15.696580,161.924900,-0.523219,-82.467674,-0.740699,-39.318993
94.300000,15.713270,162.490170,-0.523776,-82.755564,-0.741866,-39.410213
94.400000,15.729920,162.984480,-0.524331,-83.007314,-0.743032,-39.484034
94.500000,15.746590,163.590670,-0.524886,-83.316044,-0.744201,-39.584591
94.600000,15.763200,164.098510,-0.525440,-83.574685,-0.745367,-39.661202
94.700000,15.779890,164.661560,-0.525996,-83.861444,-0.746540,-39.750632
94.800000,15.796580,165.204220,-0.526553,-84.137818,-0.747715,-39.834826
94.900000,15.813270,165.776310,-0.527109,-84.429181,-0.748890,-39.925800
95.000000,15.829920,166.312010,-0.527664,-84.702011,-0.750065,-40.007809
95.100000,15.846540,166.917140,-0.528218,-85.010201,-0.751238,-40.106283
95.200000,15.863250,167.429870,-0.528775,-85.271333,-0.752420,-40.181984
95.300000,15.879960,168.051680,-0.529332,-85.588018,-0.753602,-40.283541
95.400000,15.896630,168.569050,-0.529888,-85.851512,-0.754784,-40.359855
95.500000,15.913210,169.162890,-0.530440,-86.153952,-0.755960,-40.454421
95.600000,15.929880,169.722030,-0.530996,-86.438720,-0.757144,-40.540105
95.700000,15.946580,170.305130,-0.531553,-86.735690,-0.758332,-40.631103
95.800000,15.963260,170.867130,-0.532109,-87.021915,-0.759519,-40.716800
95.900000,15.979900,171.441440,-0.532663,-87.314408,-0.760705,-40.805225
96.000000,15.996540,172.042820,-0.533218,-87.620689,-0.761893,-40.899760
96.100000,16.013230,172.624690,-0.533774,-87.917033,-0.763085,-40.989177
96.200000,16.029950,173.237170,-0.534332,-88.228966,-0.764282,-41.085436
96.300000,16.046590,173.880170,-0.534886,-88.556443,-0.765473,-41.188812
96.400000,16.063230,174.462800,-0.535441,-88.853174,-0.766667,-41.277542
96.500000,16.079950,175.065840,-0.535998,-89.160300,-0.767867,-41.370528
96.600000,16.096610,175.613190,-0.536554,-89.439063,-0.769065,-41.450206
96.700000,16.113310,176.267970,-0.537110,-89.772540,-0.770267,-41.554781
96.800000,16.129940,176.884950,-0.537665,-90.086765,-0.771465,-41.650295
96.900000,16.146640,177.453350,-0.538221,-90.376249,-0.772670,-41.733824
97.000000,16.163310,178.136340,-0.538777,-90.724093,-0.773874,-41.844038
97.100000,16.180010,178.705810,-0.539334,-91.014122,-0.775081,-41.927142
97.200000,16.196540,179.299300,-0.539885,-91.316384,-0.776278,-42.016068
97.300000,16.213190,179.967320,-0.540440,-91.656603,-0.777485,-42.121739
97.400000,16.229910,180.592500,-0.540997,-91.975005,-0.778699,-42.216803
97.500000,16.246580,181.217000,-0.541553,-92.293060,-0.779910,-42.311507
97.600000,16.263280,181.828550,-0.542109,-92.604520,-0.781125,-42.402745
97.700000,16.279880,182.483290,-0.542663,-92.937976,-0.782334,-42.504006
97.800000,16.296560,183.142520,-0.543219,-93.273720,-0.783550,-42.605694
97.900000,16.313260,183.764280,-0.543775,-93.590379,-0.784770,-42.698240
98.000000,16.329940,184.433720,-0.544331,-93.931322,-0.785989,-42.801560
98.100000,16.346540,185.081740,-0.544885,-94.261356,-0.787204,-42.899789
98.200000,16.363260,185.737690,-0.545442,-94.595429,-0.788430,-42.999109
98.300000,16.379920,186.328490,-0.545997,-94.896321,-0.789652,-43.083183
98.400000,16.396630,187.025710,-0.546554,-95.251412,-0.790880,-43.191340
98.500000,16.413260,187.678100,-0.547109,-95.583671,-0.792103,-43.289016
98.600000,16.429860,188.349410,-0.547662,-95.925567,-0.793326,-43.390779
98.700000,16.446590,189.038680,-0.548220,-96.276609,-0.794559,-43.495879
98.800000,16.463290,189.706740,-0.548776,-96.616849,-0.795792,-43.595809
98.900000,16.479980,190.403380,-0.549333,-96.971645,-0.797026,-43.701953
99.000000,16.496570,191.068040,-0.549886,-97.310154,-0.798254,-43.800695
99.100000,16.513260,191.733380,-0.550442,-97.649009,-0.799490,-43.898893
99.200000,16.529940,192.430070,-0.550998,-98.003830,-0.800728,-44.003916
99.300000,16.546570,193.102420,-0.551552,-98.346255,-0.801963,-44.103149
99.400000,16.563180,193.801120,-0.552106,-98.702100,-0.803199,-44.208078
99.500000,16.579880,194.520340,-0.552663,-99.068396,-0.804442,-44.316992
99.600000,16.596580,195.228790,-0.553219,-99.429206,-0.805687,-44.423047
99.700000,16.613270,195.899150,-0.553776,-99.770618,-0.806933,-44.520077
99.800000,16.629920,196.626540,-0.554331,-100.141075,-0.808178,-44.629806
99.900000,16.646550,197.293980,-0.554885,-100.480999,-0.809423,-44.725600
100.000000,16.663270,198.046340,-0.555442,-100.864173,-0.810675,-44.839941
100.100000,16.679960,198.770540,-0.555999,-101.233005,-0.811928,-44.947589
100.200000,16.696630,199.484390,-0.556554,-101.596566,-0.813180,-45.052557
100.300000,16.713240,200.220090,-0.557108,-101.971254,-0.814429,-45.162253
100.400000,16.729910,200.945500,-0.557664,-102.340703,-0.815685,-45.269011
100.500000,16.746630,201.694760,-0.558221,-102.722298,-0.816946,-45.380554
100.600000,16.763270,202.411330,-0.558776,-103.087244,-0.818202,-45.484600
100.700000,16.779880,203.157070,-0.559329,-103.467046,-0.819457,-45.594892
100.800000,16.796550,203.896210,-0.559885,-103.843487,-0.820719,-45.703076
100.900000,16.813250,204.621990,-0.560442,-104.213124,-0.821985,-45.807747
101.000000,16.829930,205.397740,-0.560998,-104.608210,-0.823251,-45.923248
101.100000,16.846610,206.149170,-0.561554,-104.990910,-0.824518,-46.032880
101.200000,16.863270,206.933230,-0.562109,-105.390229,-0.825785,-46.149433
101.300000,16.879970,207.692550,-0.562666,-105.776947,-0.827057,-46.259891
101.400000,16.896630,208.453430,-0.563221,-106.164460,-0.828328,-46.370407
101.500000,16.913260,209.232700,-0.563775,-106.561339,-0.829598,-46.484685
101.600000,16.929870,209.980330,-0.564329,-106.942104,-0.830868,-46.591573
101.700000,16.946570,210.770070,-0.564886,-107.344315,-0.832146,-46.707050
101.800000,16.963300,211.549930,-0.565443,-107.741495,-0.833429,-46.819785
101.900000,16.979960,212.326660,-0.565999,-108.137080,-0.834708,-46.931637
102.000000,16.996570,213.094830,-0.566552,-108.528306,-0.835984,-47.041341
102.100000,17.013210,213.896210,-0.567107,-108.936445,-0.837265,-47.157825
102.200000,17.029920,214.718860,-0.567664,-109.355417,-0.838552,-47.278284
102.300000,17.046610,215.515270,-0.568220,-109.761026,-0.839840,-47.392579
102.400000,17.063300,216.313810,-0.568777,-110.167719,-0.841129,-47.506891
102.500000,17.079940,217.136020,-0.569331,-110.586467,-0.842416,-47.626126
102.600000,17.096570,217.958570,-0.569886,-111.005388,-0.843704,-47.745009
102.700000,17.113270,218.734180,-0.570442,-111.400403,-0.844999,-47.852897
102.800000,17.129950,219.624680,-0.570998,-111.853931,-0.846294,-47.985523
102.900000,17.146570,220.425540,-0.571552,-112.261806,-0.847587,-48.098309
103.000000,17.163170,221.255000,-0.572106,-112.684246,-0.848879,-48.216950
103.100000,17.179910,222.109680,-0.572664,-113.119531,-0.850184,-48.340086
103.200000,17.196560,222.930710,-0.573219,-113.537678,-0.851483,-48.455762
103.300000,17.213210,223.808820,-0.573774,-113.984896,-0.852785,-48.583364
103.400000,17.229900,224.668590,-0.574330,-114.422773,-0.854091,-48.706342
103.500000,17.246590,225.488300,-0.574886,-114.840248,-0.855399,-48.820159
103.600000,17.263240,226.370620,-0.575441,-115.289610,-0.856705,-48.947203
103.700000,17.279870,227.283160,-0.575996,-115.754363,-0.858012,-49.080351
103.800000,17.296540,228.096650,-0.576551,-116.168670,-0.859323,-49.191468
103.900000,17.313210,228.960980,-0.577107,-116.608870,-0.860636,-49.313075
104.000000,17.329950,229.854950,-0.577665,-117.064165,-0.861956,-49.440294
104.100000,17.346600,230.689180,-0.578220,-117.489035,-0.863271,-49.554525
104.200000,17.363190,231.593510,-0.578773,-117.949606,-0.864583,-49.683559
104.300000,17.379880,232.489590,-0.579329,-118.405976,-0.865905,-49.809921
104.400000,17.396580,233.416700,-0.579886,-118.878149,-0.867229,-49.942375
104.500000,17.413300,234.288390,-0.580443,-119.322097,-0.868557,-50.062381
104.600000,17.429870,235.227400,-0.580996,-119.800331,-0.869874,-50.196858
104.700000,17.446550,236.116670,-0.581552,-120.253233,-0.871202,-50.319765
104.800000,17.463210,237.009170,-0.582107,-120.707779,-0.872530,-50.442936
104.900000,17.479950,237.958540,-0.582665,-121.191289,-0.873866,-50.577367
105.000000,17.496560,238.878360,-0.583219,-121.659750,-0.875194,-50.705513
105.100000,17.513240,239.819780,-0.583775,-122.139211,-0.876528,-50.837434
105.200000,17.529880,240.767060,-0.584329,-122.621657,-0.877862,-50.970226
105.300000,17.546590,241.679950,-0.584886,-123.086588,-0.879203,-51.094925
105.400000,17.563340,242.646740,-0.585445,-123.578970,-0.880549,-51.230321
105.500000,17.579870,243.603760,-0.585996,-124.066376,-0.881879,-51.364017
105.600000,17.596520,244.577300,-0.586551,-124.562196,-0.883220,-51.500157
105.700000,17.613230,245.500600,-0.587108,-125.032429,-0.884568,-51.624931
105.800000,17.629930,246.493850,-0.587664,-125.538287,-0.885918,-51.763913
105.900000,17.646570,247.435880,-0.588219,-126.018059,-0.887264,-51.891842
106.000000,17.663240,248.423860,-0.588775,-126.521233,-0.888614,-52.028736
106.100000,17.679940,249.374620,-0.589331,-127.005451,-0.889969,-52.157159
106.200000,17.696590,250.391820,-0.589886,-127.523507,-0.891321,-52.299133
106.300000,17.713250,251.355380,-0.590442,-128.014244,-0.892676,-52.429300
106.400000,17.729890,252.360860,-0.590996,-128.526331,-0.894031,-52.567740
106.500000,17.746590,253.386800,-0.591553,-129.048838,-0.895393,-52.709611
106.600000,17.763270,254.429700,-0.592109,-129.579982,-0.896755,-52.854509
106.700000,17.779970,255.428790,-0.592666,-130.088815,-0.898121,-52.989641
106.800000,17.796560,256.451450,-0.593219,-130.609651,-0.899480,-53.129568
106.900000,17.813280,257.496000,-0.593776,-131.141636,-0.900851,-53.272880
107.000000,17.829980,258.529300,-0.594333,-131.667891,-0.902222,-53.413362
107.100000,17.846680,259.590030,-0.594889,-132.208117,-0.903595,-53.558918
107.200000,17.863250,260.637050,-0.595442,-132.741360,-0.904959,-53.701623
107.300000,17.879890,261.709720,-0.595996,-133.287666,-0.906331,-53.848706
107.400000,17.896600,262.738680,-0.596553,-133.811711,-0.907711,-53.985889
107.500000,17.913270,263.840180,-0.597109,-134.372700,-0.909089,-54.137552
107.600000,17.929920,264.869930,-0.597664,-134.897148,-0.910468,-54.273979
107.700000,17.946530,265.941990,-0.598218,-135.443143,-0.911845,-54.418662
107.800000,17.963210,266.976350,-0.598774,-135.969939,-0.913230,-54.554720
107.900000,17.979900,268.093320,-0.599330,-136.538807,-0.914617,-54.707004
108.000000,17.996600,269.212800,-0.599887,-137.108953,-0.916007,-54.859120
108.100000,18.013250,270.255800,-0.600442,-137.640149,-0.917396,-54.995268
108.200000,18.029910,271.376430,-0.600997,-138.210881,-0.918786,-55.146556
108.300000,18.046580,272.499850,-0.601553,-138.783034,-0.920180,-55.297730
108.400000,18.063250,273.587830,-0.602108,-139.337138,-0.921576,-55.441086
108.500000,18.079860,274.727600,-0.602662,-139.917618,-0.922968,-55.594586
108.600000,18.096490,275.854800,-0.603216,-140.491696,-0.924364,-55.744810
108.700000,18.113260,277.036500,-0.603775,-141.093531,-0.925774,-55.904737
108.800000,18.129920,278.128750,-0.604331,-141.649809,-0.927176,-56.046486
108.900000,18.146610,279.275210,-0.604887,-142.233696,-0.928583,-56.198383
109.000000,18.163210,280.462370,-0.605440,-142.838312,-0.929985,-56.358237
109.100000,18.179920,281.574650,-0.605997,-143.404792,-0.931398,-56.501870
109.200000,18.196580,282.740570,-0.606553,-143.998590,-0.932808,-56.655861
109.300000,18.213290,283.959230,-0.607110,-144.619248,-0.934225,-56.819505
109.400000,18.229950,285.129430,-0.607665,-145.215226,-0.935639,-56.973016
109.500000,18.246590,286.326810,-0.608220,-145.825047,-0.937054,-57.131385
109.600000,18.263230,287.538600,-0.608774,-146.442206,-0.938471,-57.291950
109.700000,18.279950,288.743070,-0.609332,-147.055638,-0.939896,-57.449981
109.800000,18.296610,289.902040,-0.609887,-147.645897,-0.941319,-57.598584
109.900000,18.313180,291.174190,-0.610439,-148.293797,-0.942736,-57.769431
110.000000,18.329890,292.371770,-0.610996,-148.903720,-0.944167,-57.924093
110.100000,18.346560,293.641050,-0.611552,-149.550159,-0.945596,-58.092460
110.200000,18.363260,294.854460,-0.612109,-150.168143,-0.947030,-58.248921
110.300000,18.379870,296.106600,-0.612662,-150.805853,-0.948458,-58.412787
110.400000,18.396560,297.317780,-0.613219,-151.422702,-0.949896,-58.567475
110.500000,18.413250,298.587190,-0.613775,-152.069207,-0.951335,-58.732930
110.600000,18.429950,299.903050,-0.614332,-152.739369,-0.952778,-58.906738
110.700000,18.446600,301.180480,-0.614887,-153.389959,-0.954218,-59.072518
110.800000,18.463250,302.460050,-0.615442,-154.041639,-0.955660,-59.237996
110.900000,18.479950,303.749690,-0.615998,-154.698447,-0.957108,-59.404461
111.000000,18.496640,305.044280,-0.616555,-155.357776,-0.958558,-59.571214
111.100000,18.513300,306.382660,-0.617110,-156.039407,-0.960008,-59.745929
111.200000,18.529880,307.673610,-0.617663,-156.696883,-0.961452,-59.911068
111.300000,18.546600,309.013400,-0.618220,-157.379232,-0.962911,-60.084243
111.400000,18.563310,310.347840,-0.618777,-158.058857,-0.964371,-60.255672
111.500000,18.579940,311.675480,-0.619331,-158.735019,-0.965826,-60.425448
111.600000,18.596540,313.037320,-0.619885,-159.428598,-0.967281,-60.601255
111.700000,18.613260,314.390780,-0.620442,-160.117909,-0.968748,-60.774033
111.800000,18.629950,315.708710,-0.620998,-160.789126,-0.970215,-60.939347
111.900000,18.646580,317.077940,-0.621553,-161.486469,-0.971678,-61.114123
112.000000,18.663190,318.444120,-0.622106,-162.182259,-0.973142,-61.287648
112.100000,18.679860,319.823700,-0.622662,-162.884873,-0.974614,-61.462652
112.200000,18.696540,321.224180,-0.623218,-163.598131,-0.976089,-61.640831
112.300000,18.713260,322.676120,-0.623775,-164.337598,-0.977569,-61.827858
112.400000,18.729960,324.043150,-0.624332,-165.033821,-0.979050,-61.997926
112.500000,18.746560,325.413150,-0.624885,-165.731556,-0.980524,-62.168338
112.600000,18.763230,326.883940,-0.625441,-166.480624,-0.982006,-62.356816
112.700000,18.779930,328.353790,-0.625998,-167.229212,-0.983493,-62.544116
112.800000,18.796590,329.774810,-0.626553,-167.952932,-0.984979,-62.721518
112.900000,18.813250,331.266390,-0.627108,-168.712587,-0.986467,-62.911518
113.000000,18.829920,332.693910,-0.627664,-169.439617,-0.987959,-63.088469
113.100000,18.846600,334.158540,-0.628220,-170.185547,-0.989453,-63.271583
113.200000,18.863290,335.655940,-0.628776,-170.948166,-0.990951,-63.460005
113.300000,18.879940,337.190190,-0.629331,-171.729554,-0.992447,-63.654765
113.400000,18.896540,338.647090,-0.629885,-172.471547,-0.993941,-63.834364
113.500000,18.913230,340.125950,-0.630441,-173.224724,-0.995445,-64.016756
113.600000,18.929910,341.671330,-0.630997,-174.011779,-0.996951,-64.210869
113.700000,18.946580,343.206120,-0.631553,-174.793442,-0.998457,-64.402177
113.800000,18.963220,344.762050,-0.632107,-175.585870,-0.999964,-64.596754
113.900000,18.979890,346.247770,-0.632663,-176.342541,-1.001476,-64.777140
114.000000,18.996610,347.864500,-0.633220,-177.165935,-1.002994,-64.980863
114.100000,19.013280,349.395690,-0.633776,-177.945764,-1.004510,-65.168009
114.200000,19.029880,350.978940,-0.634329,-178.752106,-1.006022,-65.364402
114.300000,19.046560,352.577390,-0.634885,-179.566190,-1.007544,-65.562250
114.400000,19.063270,354.152890,-0.635442,-180.368586,-1.009071,-65.754751
114.500000,19.079930,355.757200,-0.635998,-181.185654,-1.010595,-65.952001
114.600000,19.096620,357.394380,-0.636554,-182.019463,-1.012125,-66.154246
114.700000,19.113250,359.021910,-0.637108,-182.848357,-1.013651,-66.354145
114.800000,19.129880,360.660580,-0.637663,-183.682925,-1.015180,-66.555181
114.900000,19.146580,362.275390,-0.638219,-184.505341,-1.016717,-66.750465
115.000000,19.163310,363.974430,-0.638777,-185.370655,-1.018260,-66.960144
115.100000,19.179930,365.569150,-0.639331,-186.182839,-1.019795,-67.150378
115.200000,19.196560,367.260500,-0.639885,-187.044237,-1.021333,-67.357373
115.300000,19.213320,368.978000,-0.640444,-187.918952,-1.022885,-67.567387
115.400000,19.229920,370.661320,-0.640997,-188.776260,-1.024425,-67.771181
115.500000,19.246490,372.369810,-0.641550,-189.646387,-1.025965,-67.978811
115.600000,19.263210,374.099300,-0.642107,-190.527209,-1.027521,-68.188354
115.700000,19.279850,375.782810,-0.642662,-191.384614,-1.029072,-68.389059
115.800000,19.296570,377.580780,-0.643219,-192.300312,-1.030633,-68.609098
115.900000,19.313260,379.339390,-0.643775,-193.195965,-1.032194,-68.821168
116.000000,19.329920,381.100130,-0.644331,-194.092702,-1.033754,-69.032822
116.100000,19.346580,382.884550,-0.644886,-195.001500,-1.035316,-69.247763
116.200000,19.363280,384.673340,-0.645443,-195.912523,-1.036885,-69.462222
116.300000,19.379970,386.444180,-0.645999,-196.814405,-1.038456,-69.672496
116.400000,19.396570,388.258330,-0.646552,-197.738344,-1.040020,-69.890156
116.500000,19.413210,390.147370,-0.647107,-198.700424,-1.041590,-70.119989
116.600000,19.429910,391.909730,-0.647664,-199.597986,-1.043169,-70.325623
116.700000,19.446610,393.753600,-0.648220,-200.537062,-1.044750,-70.544861
116.800000,19.463220,395.602570,-0.648774,-201.478734,-1.046325,-70.764570
116.900000,19.479890,397.501130,-0.649330,-202.445663,-1.047909,-70.991688
117.000000,19.496550,399.396670,-0.649885,-203.411054,-1.049494,-71.217261
117.100000,19.513220,401.271820,-0.650441,-204.366060,-1.051082,-71.438064
117.200000,19.529900,403.220090,-0.650997,-205.358306,-1.052674,-71.670733
117.300000,19.546580,405.114260,-0.651553,-206.322998,-1.054268,-71.892699
117.400000,19.563230,407.046300,-0.652108,-207.306978,-1.055862,-72.120508
117.500000,19.579920,409.011140,-0.652664,-208.307663,-1.057463,-72.352750
117.600000,19.596640,411.044310,-0.653221,-209.343148,-1.059069,-72.595738
117.700000,19.613230,412.951750,-0.653774,-210.314599,-1.060665,-72.816312
117.800000,19.629900,414.963900,-0.654330,-211.339379,-1.062271,-73.053683
117.900000,19.646610,416.996190,-0.654887,-212.374416,-1.063883,-73.293172
118.000000,19.663290,418.999760,-0.655443,-213.394825,-1.065496,-73.526681
118.100000,19.679900,421.066250,-0.655997,-214.447280,-1.067104,-73.770579
118.200000,19.696570,423.104130,-0.656552,-215.485164,-1.068721,-74.007877
118.300000,19.713280,425.188140,-0.657109,-216.546542,-1.070344,-74.251788
118.400000,19.729930,427.218600,-0.657664,-217.580646,-1.071964,-74.485616
118.500000,19.746610,429.281770,-0.658220,-218.631410,-1.073589,-74.723770
118.600000,19.763240,431.384920,-0.658775,-219.702536,-1.075212,-74.968071
118.700000,19.779940,433.438230,-0.659331,-220.748278,-1.076845,-75.202021
118.800000,19.796640,435.599400,-0.659888,-221.848953,-1.078480,-75.453491
118.900000,19.813310,437.717440,-0.660444,-222.927662,-1.080115,-75.696499
119.000000,19.829840,439.837800,-0.660995,-224.007552,-1.081739,-75.939755
119.100000,19.846540,442.058750,-0.661551,-225.138673,-1.083383,-76.197884
119.200000,19.863260,444.242370,-0.662109,-226.250781,-1.085031,-76.448178
119.300000,19.879950,446.417690,-0.662665,-227.358663,-1.086679,-76.696034
119.400000,19.896570,448.615630,-0.663219,-228.478064,-1.088322,-76.947071
119.500000,19.913200,450.881870,-0.663773,-229.632251,-1.089970,-77.208486
119.600000,19.929930,453.101200,-0.664331,-230.762546,-1.091630,-77.459833
119.700000,19.946600,455.358730,-0.664887,-231.912297,-1.093286,-77.716903
119.800000,19.963280,457.721100,-0.665443,-233.115442,-1.094947,-77.990481
119.900000,19.979910,459.965580,-0.665997,-234.258546,-1.096605,-78.243057
120.000000,19.996570,462.287140,-0.666552,-235.440907,-1.098269,-78.507221
120.021000,20.000060,462.776090,-0.666669,-235.689927,-1.098618,-78.562838
