Repository: abubakardawood/tissue-phantom-material-database

Title:
A Database of Silicone Phantom Materials for Modeling Human Tissue Mechanics Across Varying Stiffnesses

Description:
This dataset contains processed mechanical compression test data for soft silicone phantoms
fabricated using Ecoflex (Smooth-On) with varying base materials and thinner concentrations.
The dataset provides force–compression measurements together with derived engineering and
true stress–strain quantities, intended for mechanical characterization, constitutive model
fitting, and the design of tissue-equivalent phantoms.

All files in this dataset are processed outputs generated from raw experimental measurements.
The raw data files are not included in this archive.

File: data/EF30_12_5T/EF30_12_5T_B5.csv (part 2 of 2)
Speed (mm/min): 10;
Machine: INSTRON 5900;
Load cell: 10kN;
Time (s),Compression (mm),Load (N),Engineering Strain [-],Engineering Stress (kPa),True Strain [-],True Stress (kPa)
56.900000,9.479910,59.082020,-0.315997,-30.090226,-0.379793,-20.581805
57.000000,9.496630,59.235310,-0.316554,-30.168296,-0.380608,-20.618391
57.100000,9.513250,59.342590,-0.317108,-30.222933,-0.381419,-20.638989
57.200000,9.529940,59.530980,-0.317665,-30.318879,-0.382234,-20.687643
57.300000,9.546620,59.694810,-0.318221,-30.402317,-0.383049,-20.727671
57.400000,9.563250,59.807980,-0.318775,-30.459954,-0.383863,-20.750082
57.500000,9.579900,59.992870,-0.319330,-30.554118,-0.384678,-20.797271
57.600000,9.596560,60.114670,-0.319885,-30.616150,-0.385494,-20.822493
57.700000,9.613290,60.287660,-0.320443,-30.704253,-0.386314,-20.865290
57.800000,9.629980,60.421140,-0.320999,-30.772234,-0.387133,-20.894367
57.900000,9.646660,60.563620,-0.321555,-30.844798,-0.387952,-20.926489
58.000000,9.663230,60.708530,-0.322108,-30.918600,-0.388767,-20.959482
58.100000,9.679860,60.870510,-0.322662,-31.001096,-0.389585,-20.998220
58.200000,9.696550,60.992920,-0.323218,-31.063439,-0.390407,-21.023166
58.300000,9.713260,61.173110,-0.323775,-31.155209,-0.391230,-21.067921
58.400000,9.729890,61.337840,-0.324330,-31.239105,-0.392050,-21.107337
58.500000,9.746560,61.457850,-0.324885,-31.300226,-0.392873,-21.131242
58.600000,9.763260,61.623440,-0.325442,-31.384560,-0.393698,-21.170706
58.700000,9.779950,61.797550,-0.325998,-31.473234,-0.394523,-21.213012
58.800000,9.796590,61.894660,-0.326553,-31.522691,-0.395346,-21.228862
58.900000,9.813250,62.035510,-0.327108,-31.594426,-0.396171,-21.259626
59.000000,9.829900,62.204300,-0.327663,-31.680390,-0.396996,-21.299888
59.100000,9.846570,62.384550,-0.328219,-31.772190,-0.397823,-21.343954
59.200000,9.863260,62.531070,-0.328775,-31.846812,-0.398651,-21.376366
59.300000,9.879890,62.673440,-0.329330,-31.919321,-0.399478,-21.407342
59.400000,9.896530,62.825760,-0.329884,-31.996897,-0.400305,-21.441622
59.500000,9.913230,63.012270,-0.330441,-32.091886,-0.401136,-21.487411
59.600000,9.929900,63.114220,-0.330997,-32.143808,-0.401966,-21.504315
59.700000,9.946530,63.317510,-0.331551,-32.247343,-0.402795,-21.555704
59.800000,9.963190,63.454190,-0.332106,-32.316954,-0.403626,-21.584289
59.900000,9.979900,63.582660,-0.332663,-32.382383,-0.404461,-21.609951
60.000000,9.996600,63.755260,-0.333220,-32.470287,-0.405295,-21.650538
60.100000,10.013250,63.928870,-0.333775,-32.558706,-0.406128,-21.691424
60.200000,10.029860,64.075590,-0.334329,-32.633430,-0.406959,-21.723139
60.300000,10.046570,64.267050,-0.334886,-32.730940,-0.407796,-21.769817
60.400000,10.063230,64.402830,-0.335441,-32.800092,-0.408632,-21.797596
60.500000,10.079960,64.573870,-0.335999,-32.887202,-0.409471,-21.837146
60.600000,10.096630,64.701120,-0.336554,-32.952010,-0.410308,-21.861868
60.700000,10.113240,64.929390,-0.337108,-33.068267,-0.411143,-21.920690
60.800000,10.129920,65.032410,-0.337664,-33.120734,-0.411982,-21.937055
60.900000,10.146620,65.215570,-0.338221,-33.214017,-0.412823,-21.980350
61.000000,10.163280,65.371370,-0.338776,-33.293365,-0.413663,-22.014372
61.100000,10.179860,65.528320,-0.339329,-33.373299,-0.414499,-22.048782
61.200000,10.196570,65.682540,-0.339886,-33.451843,-0.415342,-22.082041
61.300000,10.213240,65.848610,-0.340441,-33.536422,-0.416184,-22.119238
61.400000,10.229910,66.003510,-0.340997,-33.615312,-0.417027,-22.152591
61.500000,10.246600,66.171710,-0.341553,-33.700975,-0.417872,-22.190295
61.600000,10.263230,66.345150,-0.342108,-33.789307,-0.418714,-22.229726
61.700000,10.279890,66.499060,-0.342663,-33.867693,-0.419558,-22.262488
61.800000,10.296600,66.670460,-0.343220,-33.954986,-0.420406,-22.300956
61.900000,10.313220,66.804790,-0.343774,-34.023400,-0.421250,-22.327040
62.000000,10.329890,66.996250,-0.344330,-34.120910,-0.422097,-22.372068
62.100000,10.346650,67.157620,-0.344888,-34.203095,-0.422950,-22.406847
62.200000,10.363300,67.318530,-0.345443,-34.285046,-0.423797,-22.441505
62.300000,10.379960,67.505200,-0.345999,-34.380116,-0.424646,-22.484642
62.400000,10.396540,67.677440,-0.346551,-34.467837,-0.425491,-22.522962
62.500000,10.413270,67.808080,-0.347109,-34.534372,-0.426345,-22.547180
62.600000,10.429910,68.032300,-0.347664,-34.648566,-0.427195,-22.602518
62.700000,10.446560,68.129630,-0.348219,-34.698136,-0.428046,-22.615597
62.800000,10.463130,68.347790,-0.348771,-34.809244,-0.428894,-22.668789
62.900000,10.479880,68.479540,-0.349329,-34.876343,-0.429752,-22.693014
63.000000,10.496550,68.638980,-0.349885,-34.957545,-0.430606,-22.726425
63.100000,10.513260,68.821520,-0.350442,-35.050512,-0.431463,-22.767341
63.200000,10.529940,69.018810,-0.350998,-35.150991,-0.432319,-22.813064
63.300000,10.546570,69.194000,-0.351552,-35.240215,-0.433174,-22.851435
63.400000,10.563280,69.350460,-0.352109,-35.319899,-0.434033,-22.883433
63.500000,10.579980,69.501700,-0.352666,-35.396925,-0.434893,-22.913633
63.600000,10.596660,69.687080,-0.353222,-35.491338,-0.435752,-22.955017
63.700000,10.613250,69.852750,-0.353775,-35.575713,-0.436608,-22.989915
63.800000,10.629960,70.053480,-0.354332,-35.677944,-0.437470,-23.036107
63.900000,10.646620,70.229100,-0.354887,-35.767387,-0.438330,-23.073994
64.000000,10.663280,70.390060,-0.355443,-35.849363,-0.439192,-23.106970
64.100000,10.679920,70.545640,-0.355997,-35.928599,-0.440052,-23.138114
64.200000,10.696600,70.737130,-0.356553,-36.026124,-0.440916,-23.180890
64.300000,10.713270,70.924060,-0.357109,-36.121327,-0.441780,-23.222076
64.400000,10.729950,71.080180,-0.357665,-36.200838,-0.442645,-23.253066
64.500000,10.746640,71.233360,-0.358221,-36.278852,-0.443512,-23.282993
64.600000,10.763220,71.427540,-0.358774,-36.377747,-0.444373,-23.326357
64.700000,10.779920,71.622440,-0.359331,-36.477009,-0.445242,-23.369701
64.800000,10.796640,71.787020,-0.359888,-36.560829,-0.446112,-23.403025
64.900000,10.813290,71.991460,-0.360443,-36.664950,-0.446980,-23.449325
65.000000,10.829870,72.130130,-0.360996,-36.735574,-0.447844,-23.474191
65.100000,10.846530,72.323270,-0.361551,-36.833939,-0.448713,-23.516591
65.200000,10.863230,72.484310,-0.362108,-36.915956,-0.449586,-23.548405
65.300000,10.879910,72.685940,-0.362664,-37.018645,-0.450458,-23.593328
65.400000,10.896570,72.842290,-0.363219,-37.098274,-0.451329,-23.623476
65.500000,10.913210,73.032220,-0.363774,-37.195004,-0.452201,-23.664441
65.600000,10.929930,73.228950,-0.364331,-37.295198,-0.453077,-23.707401
65.700000,10.946590,73.355670,-0.364886,-37.359736,-0.453951,-23.727679
65.800000,10.963300,73.564320,-0.365443,-37.466001,-0.454829,-23.774300
65.900000,10.979910,73.763010,-0.365997,-37.567193,-0.455702,-23.817713
66.000000,10.996580,73.941360,-0.366553,-37.658025,-0.456578,-23.854376
66.100000,11.013300,74.129260,-0.367110,-37.753722,-0.457459,-23.893953
66.200000,11.029940,74.346570,-0.367665,-37.864397,-0.458335,-23.942996
66.300000,11.046540,74.486010,-0.368218,-37.935413,-0.459211,-23.966911
66.400000,11.063210,74.673480,-0.368774,-38.030891,-0.460091,-24.006100
66.500000,11.079880,74.846310,-0.369329,-38.118913,-0.460971,-24.040480
66.600000,11.096520,75.100060,-0.369884,-38.248146,-0.461851,-24.100769
66.700000,11.113180,75.235180,-0.370439,-38.316963,-0.462733,-24.122852
66.800000,11.129840,75.428720,-0.370995,-38.415532,-0.463616,-24.163574
66.900000,11.146590,75.611370,-0.371553,-38.508555,-0.464504,-24.200586
67.000000,11.163290,75.778930,-0.372110,-38.593892,-0.465390,-24.232732
67.100000,11.179940,75.983170,-0.372665,-38.697911,-0.466274,-24.276567
67.200000,11.196560,76.182820,-0.373219,-38.799592,-0.467158,-24.318860
67.300000,11.213200,76.345690,-0.373773,-38.882541,-0.468043,-24.349284
67.400000,11.229930,76.583730,-0.374331,-39.003773,-0.468934,-24.403452
67.500000,11.246610,76.748300,-0.374887,-39.087588,-0.469823,-24.434160
67.600000,11.263210,76.948300,-0.375440,-39.189447,-0.470708,-24.476148
67.700000,11.279880,77.129390,-0.375996,-39.281676,-0.471599,-24.511923
67.800000,11.296590,77.284210,-0.376553,-39.360525,-0.472492,-24.539201
67.900000,11.313260,77.497430,-0.377109,-39.469117,-0.473383,-24.584971
68.000000,11.329910,77.714070,-0.377664,-39.579451,-0.474275,-24.631730
68.100000,11.346610,77.875390,-0.378220,-39.661610,-0.475169,-24.660783
68.200000,11.363280,78.110180,-0.378776,-39.781188,-0.476064,-24.713029
68.300000,11.379960,78.291880,-0.379332,-39.873727,-0.476959,-24.748346
68.400000,11.396630,78.484280,-0.379888,-39.971716,-0.477855,-24.786954
68.500000,11.413220,78.651120,-0.380441,-40.056686,-0.478747,-24.817494
68.600000,11.429850,78.838220,-0.380995,-40.151976,-0.479642,-24.854274
68.700000,11.446540,79.072100,-0.381551,-40.271090,-0.480541,-24.905602
68.800000,11.463250,79.227840,-0.382108,-40.350408,-0.481442,-24.932181
68.900000,11.479860,79.450330,-0.382662,-40.463721,-0.482339,-24.979792
69.000000,11.496590,79.670370,-0.383220,-40.575786,-0.483242,-25.026347
69.100000,11.513250,79.820760,-0.383775,-40.652379,-0.484143,-25.051012
69.200000,11.529970,80.070660,-0.384332,-40.779652,-0.485048,-25.106713
69.300000,11.546550,80.259960,-0.384885,-40.876062,-0.485946,-25.143479
69.400000,11.563200,80.453990,-0.385440,-40.974881,-0.486849,-25.181523
69.500000,11.579940,80.632870,-0.385998,-41.065983,-0.487757,-25.214596
69.600000,11.596620,80.854770,-0.386554,-41.178996,-0.488663,-25.261091
69.700000,11.613310,81.047040,-0.387110,-41.276919,-0.489570,-25.298197
69.800000,11.629930,81.219260,-0.387664,-41.364629,-0.490475,-25.329038
69.900000,11.646540,81.485070,-0.388218,-41.500005,-0.491379,-25.388956
70.000000,11.663250,81.642690,-0.388775,-41.580281,-0.492290,-25.414907
70.100000,11.679960,81.873190,-0.389332,-41.697673,-0.493202,-25.463435
70.200000,11.696580,82.079060,-0.389886,-41.802522,-0.494109,-25.504304
70.300000,11.713220,82.305180,-0.390441,-41.917684,-0.495019,-25.551315
70.400000,11.729910,82.502110,-0.390997,-42.017980,-0.495932,-25.589076
70.500000,11.746620,82.695670,-0.391554,-42.116559,-0.496847,-25.625652
70.600000,11.763230,82.890250,-0.392108,-42.215658,-0.497757,-25.662575
70.700000,11.779870,83.094190,-0.392662,-42.319523,-0.498670,-25.702241
70.800000,11.796570,83.299240,-0.393219,-42.423955,-0.499587,-25.742050
70.900000,11.813210,83.514350,-0.393774,-42.533509,-0.500502,-25.784933
71.000000,11.829850,83.746400,-0.394328,-42.651691,-0.501417,-25.832921
71.100000,11.846540,83.942830,-0.394885,-42.751732,-0.502336,-25.869729
71.200000,11.863220,84.154370,-0.395441,-42.859469,-0.503255,-25.911092
71.300000,11.879900,84.413290,-0.395997,-42.991336,-0.504176,-25.966910
71.400000,11.896610,84.590710,-0.396554,-43.081695,-0.505098,-25.997491
71.500000,11.913230,84.818020,-0.397108,-43.197463,-0.506017,-26.043419
71.600000,11.929900,85.006310,-0.397663,-43.293358,-0.506939,-26.077177
71.700000,11.946610,85.210890,-0.398220,-43.397550,-0.507864,-26.115763
71.800000,11.963290,85.487780,-0.398776,-43.538569,-0.508788,-26.176418
71.900000,11.979900,85.680460,-0.399330,-43.636700,-0.509710,-26.211257
72.000000,11.996520,85.924550,-0.399884,-43.761014,-0.510632,-26.261685
72.100000,12.013220,86.119670,-0.400441,-43.860388,-0.511560,-26.296905
72.200000,12.029900,86.337040,-0.400997,-43.971093,-0.512488,-26.338832
72.300000,12.046580,86.553580,-0.401553,-44.081376,-0.513417,-26.380382
72.400000,12.063240,86.710720,-0.402108,-44.161407,-0.514345,-26.403752
72.500000,12.079960,86.960890,-0.402665,-44.288818,-0.515278,-26.455246
72.600000,12.096580,87.215710,-0.403219,-44.418596,-0.516206,-26.508160
72.700000,12.113290,87.412120,-0.403776,-44.518627,-0.517139,-26.543059
72.800000,12.129910,87.638080,-0.404330,-44.633708,-0.518069,-26.586946
72.900000,12.146510,87.836590,-0.404884,-44.734808,-0.518998,-26.622415
73.000000,12.163240,88.130060,-0.405441,-44.884271,-0.519936,-26.686332
73.100000,12.179930,88.320170,-0.405998,-44.981093,-0.520872,-26.718874
73.200000,12.196580,88.520040,-0.406553,-45.082886,-0.521807,-26.754319
73.300000,12.213180,88.762760,-0.407106,-45.206502,-0.522740,-26.802664
73.400000,12.229930,88.994130,-0.407664,-45.324338,-0.523682,-26.847222
73.500000,12.246570,89.250920,-0.408219,-45.455120,-0.524619,-26.899477
73.600000,12.263260,89.455160,-0.408775,-45.559139,-0.525559,-26.935687
73.700000,12.279880,89.673320,-0.409329,-45.670247,-0.526497,-26.976075
73.800000,12.296600,89.901600,-0.409887,-45.786509,-0.527441,-27.019229
73.900000,12.313240,90.123470,-0.410441,-45.899506,-0.528381,-27.060452
74.000000,12.329950,90.376550,-0.410998,-46.028399,-0.529326,-27.110804
74.100000,12.346600,90.608640,-0.411553,-46.146601,-0.530269,-27.154814
74.200000,12.363220,90.825290,-0.412107,-46.256940,-0.531211,-27.194116
74.300000,12.379940,91.052690,-0.412665,-46.372754,-0.532159,-27.236357
74.400000,12.396640,91.313230,-0.413221,-46.505446,-0.533108,-27.288404
74.500000,12.413280,91.524480,-0.413776,-46.613035,-0.534053,-27.325680
74.600000,12.429870,91.760680,-0.414329,-46.733331,-0.534997,-27.370356
74.700000,12.446570,91.987990,-0.414886,-46.849099,-0.535948,-27.412079
74.800000,12.463250,92.233010,-0.415442,-46.973886,-0.536899,-27.458977
74.900000,12.479930,92.482660,-0.415998,-47.101032,-0.537850,-27.507113
75.000000,12.496580,92.729650,-0.416553,-47.226823,-0.538801,-27.554364
75.100000,12.513240,92.974250,-0.417108,-47.351397,-0.539753,-27.600750
75.200000,12.529920,93.211530,-0.417664,-47.472242,-0.540708,-27.644796
75.300000,12.546610,93.424590,-0.418220,-47.580753,-0.541663,-27.681515
75.400000,12.563250,93.711240,-0.418775,-47.726743,-0.542617,-27.739976
75.500000,12.579840,93.931110,-0.419328,-47.838721,-0.543569,-27.778606
75.600000,12.596540,94.172420,-0.419885,-47.961620,-0.544528,-27.823271
75.700000,12.613240,94.461160,-0.420441,-48.108674,-0.545488,-27.881799
75.800000,12.629930,94.700500,-0.420998,-48.230569,-0.546449,-27.925612
75.900000,12.646550,94.952580,-0.421552,-48.358952,-0.547406,-27.973155
76.000000,12.663280,95.202350,-0.422109,-48.486159,-0.548371,-28.019699
76.100000,12.679940,95.414480,-0.422665,-48.594196,-0.549332,-28.055146
76.200000,12.696630,95.701650,-0.423221,-48.740450,-0.550296,-28.112468
76.300000,12.713220,95.944970,-0.423774,-48.864372,-0.551255,-28.156922
76.400000,12.729890,96.203490,-0.424330,-48.996035,-0.552220,-28.205564
76.500000,12.746590,96.460430,-0.424886,-49.126894,-0.553188,-28.253548
76.600000,12.763300,96.711110,-0.425443,-49.254564,-0.554157,-28.299538
76.700000,12.779970,96.964330,-0.425999,-49.383528,-0.555124,-28.346194
76.800000,12.796550,97.203480,-0.426552,-49.505326,-0.556087,-28.388747
76.900000,12.813220,97.468100,-0.427107,-49.640096,-0.557057,-28.438447
77.000000,12.829880,97.689450,-0.427663,-49.752828,-0.558027,-28.475401
77.100000,12.846580,97.952010,-0.428219,-49.886549,-0.559000,-28.524164
77.200000,12.863180,98.242320,-0.428773,-50.034403,-0.559968,-28.581018
77.300000,12.879880,98.506940,-0.429329,-50.169173,-0.560943,-28.630075
77.400000,12.896580,98.755640,-0.429886,-50.295834,-0.561919,-28.674359
77.500000,12.913230,98.999480,-0.430441,-50.420021,-0.562893,-28.717177
77.600000,12.929870,99.274750,-0.430996,-50.560215,-0.563867,-28.768981
77.700000,12.946530,99.509200,-0.431551,-50.679619,-0.564844,-28.808779
77.800000,12.963250,99.803080,-0.432108,-50.829291,-0.565825,-28.865531
77.900000,12.979930,100.097090,-0.432664,-50.979029,-0.566804,-28.922222
78.000000,12.996620,100.339750,-0.433221,-51.102615,-0.567785,-28.963906
78.100000,13.013240,100.616350,-0.433775,-51.243486,-0.568763,-29.015360
78.200000,13.029920,100.862560,-0.434331,-51.368880,-0.569746,-29.057800
78.300000,13.046630,101.178150,-0.434888,-51.529609,-0.570731,-29.120017
78.400000,13.063300,101.464740,-0.435443,-51.675568,-0.571715,-29.173786
78.500000,13.079920,101.702160,-0.435997,-51.796485,-0.572696,-29.213356
78.600000,13.096550,101.990110,-0.436552,-51.943136,-0.573680,-29.267274
78.700000,13.113300,102.280040,-0.437110,-52.090797,-0.574671,-29.321389
78.800000,13.129940,102.543420,-0.437665,-52.224935,-0.575657,-29.367926
78.900000,13.146550,102.821010,-0.438218,-52.366310,-0.576642,-29.418433
79.000000,13.163200,103.114040,-0.438773,-52.515549,-0.577630,-29.473127
79.100000,13.179860,103.391130,-0.439329,-52.656670,-0.578620,-29.523085
79.200000,13.196570,103.663400,-0.439886,-52.795336,-0.579614,-29.571424
79.300000,13.213260,103.956540,-0.440442,-52.944631,-0.580608,-29.625592
79.400000,13.229970,104.214900,-0.440999,-53.076213,-0.581604,-29.669656
79.500000,13.246600,104.492370,-0.441553,-53.217527,-0.582596,-29.719151
79.600000,13.263300,104.796070,-0.442110,-53.372200,-0.583593,-29.775817
79.700000,13.279990,105.063900,-0.442666,-53.508605,-0.584591,-29.822147
79.800000,13.296570,105.356190,-0.443219,-53.657467,-0.585583,-29.875458
79.900000,13.313220,105.662740,-0.443774,-53.813592,-0.586581,-29.932519
80.000000,13.329930,105.913980,-0.444331,-53.941547,-0.587582,-29.973646
80.100000,13.346630,106.217260,-0.444888,-54.096006,-0.588585,-30.029360
80.200000,13.363230,106.532340,-0.445441,-54.256475,-0.589582,-30.088417
80.300000,13.379880,106.829530,-0.445996,-54.407833,-0.590583,-30.142157
80.400000,13.396570,107.088540,-0.446552,-54.539746,-0.591588,-30.184895
80.500000,13.413250,107.430490,-0.447108,-54.713899,-0.592593,-30.250859
80.600000,13.429920,107.698300,-0.447664,-54.850294,-0.593599,-30.295792
80.700000,13.446590,107.973080,-0.448220,-54.990238,-0.594605,-30.342532
80.800000,13.463260,108.275070,-0.448775,-55.144040,-0.595613,-30.396755
80.900000,13.479940,108.581500,-0.449331,-55.300104,-0.596622,-30.452034
81.000000,13.496630,108.861960,-0.449888,-55.442941,-0.597633,-30.499846
81.100000,13.513220,109.200520,-0.450441,-55.615368,-0.598639,-30.563945
81.200000,13.529900,109.510460,-0.450997,-55.773219,-0.599651,-30.619683
81.300000,13.546610,109.800330,-0.451554,-55.920849,-0.600666,-30.669585
81.400000,13.563310,110.088240,-0.452110,-56.067480,-0.601681,-30.718793
81.500000,13.579930,110.421070,-0.452664,-56.236989,-0.602693,-30.780510
81.600000,13.596590,110.749030,-0.453220,-56.404018,-0.603708,-30.840608
81.700000,13.613260,111.040650,-0.453775,-56.552539,-0.604725,-30.890392
81.800000,13.629960,111.357100,-0.454332,-56.713705,-0.605745,-30.946854
81.900000,13.646620,111.653180,-0.454887,-56.864498,-0.606763,-30.997558
82.000000,13.663250,111.960170,-0.455442,-57.020846,-0.607780,-31.051177
82.100000,13.679890,112.293010,-0.455996,-57.190360,-0.608799,-31.111766
82.200000,13.696550,112.612620,-0.456552,-57.353136,-0.609821,-31.168466
82.300000,13.713270,112.959920,-0.457109,-57.530015,-0.610847,-31.232527
82.400000,13.729890,113.225060,-0.457663,-57.665050,-0.611868,-31.273890
82.500000,13.746530,113.560750,-0.458218,-57.836015,-0.612891,-31.334531
82.600000,13.763200,113.902610,-0.458773,-58.010123,-0.613917,-31.396625
82.700000,13.779910,114.217790,-0.459330,-58.170643,-0.614947,-31.451102
82.800000,13.796530,114.534250,-0.459884,-58.331815,-0.615972,-31.505927
82.900000,13.813220,114.842760,-0.460441,-58.488937,-0.617003,-31.558252
83.000000,13.829970,115.154890,-0.460999,-58.647904,-0.618038,-31.611279
83.100000,13.846640,115.497020,-0.461555,-58.822149,-0.619069,-31.672512
83.200000,13.863270,115.825550,-0.462109,-58.989468,-0.620099,-31.729904
83.300000,13.879910,116.180990,-0.462664,-59.170492,-0.621131,-31.794455
83.400000,13.896590,116.471640,-0.463220,-59.318519,-0.622166,-31.841014
83.500000,13.913250,116.850270,-0.463775,-59.511354,-0.623201,-31.911476
83.600000,13.929960,117.126050,-0.464332,-59.651807,-0.624241,-31.953564
83.700000,13.946580,117.477970,-0.464886,-59.831039,-0.625275,-32.016427
83.800000,13.963170,117.807510,-0.465439,-59.998872,-0.626309,-32.073057
83.900000,13.979910,118.167370,-0.465997,-60.182147,-0.627354,-32.137447
84.000000,13.996610,118.507720,-0.466554,-60.355486,-0.628397,-32.196413
84.100000,14.013250,118.851990,-0.467108,-60.530821,-0.629437,-32.256370
84.200000,14.029890,119.191440,-0.467663,-60.703702,-0.630479,-32.314827
84.300000,14.046570,119.535850,-0.468219,-60.879108,-0.631524,-32.374353
84.400000,14.063270,119.902550,-0.468776,-61.065867,-0.632571,-32.439675
84.500000,14.079980,120.218570,-0.469333,-61.226815,-0.633620,-32.491071
84.600000,14.096580,120.604130,-0.469886,-61.423179,-0.634663,-32.561287
84.700000,14.113260,120.909020,-0.470442,-61.578458,-0.635713,-32.609365
84.800000,14.129920,121.290150,-0.470997,-61.772566,-0.636762,-32.677852
84.900000,14.146640,121.654110,-0.471555,-61.957929,-0.637816,-32.741379
85.000000,14.163280,121.977690,-0.472109,-62.122727,-0.638866,-32.794008
85.100000,14.179930,122.335980,-0.472664,-62.305203,-0.639918,-32.855756
85.200000,14.196650,122.707550,-0.473222,-62.494442,-0.640975,-32.920718
85.300000,14.213340,123.077290,-0.473778,-62.682749,-0.642032,-32.985042
85.400000,14.229950,123.442500,-0.474332,-62.868749,-0.643085,-33.048111
85.500000,14.246520,123.778110,-0.474884,-63.039674,-0.644136,-33.103141
85.600000,14.263260,124.195270,-0.475442,-63.252132,-0.645199,-33.179412
85.700000,14.279920,124.553830,-0.475997,-63.434745,-0.646259,-33.239975
85.800000,14.296580,124.878410,-0.476553,-63.600052,-0.647319,-33.291278
85.900000,14.313200,125.234470,-0.477107,-63.781392,-0.648378,-33.350865
86.000000,14.329880,125.629930,-0.477663,-63.982798,-0.649442,-33.420604
86.100000,14.346560,125.976910,-0.478219,-64.159513,-0.650507,-33.477236
86.200000,14.363250,126.344000,-0.478775,-64.346471,-0.651573,-33.538989
86.300000,14.379930,126.762440,-0.479331,-64.559581,-0.652641,-33.614172
86.400000,14.396580,127.113820,-0.479886,-64.738537,-0.653707,-33.671419
86.500000,14.413300,127.495470,-0.480443,-64.932910,-0.654779,-33.736326
86.600000,14.429980,127.874050,-0.480999,-65.125719,-0.655850,-33.800292
86.700000,14.446630,128.285540,-0.481554,-65.335289,-0.656920,-33.872797
86.800000,14.463200,128.676560,-0.482107,-65.534434,-0.657986,-33.939846
86.900000,14.479900,129.037870,-0.482663,-65.718448,-0.659061,-33.998563
87.000000,14.496580,129.454350,-0.483219,-65.930559,-0.660137,-34.071638
87.100000,14.513230,129.844590,-0.483774,-66.129307,-0.661211,-34.137645
87.200000,14.529880,130.200500,-0.484329,-66.310570,-0.662287,-34.194416
87.300000,14.546540,130.606990,-0.484885,-66.517594,-0.663364,-34.264233
87.400000,14.563200,130.981550,-0.485440,-66.708356,-0.664443,-34.325451
87.500000,14.579880,131.382080,-0.485996,-66.912344,-0.665524,-34.393212
87.600000,14.596550,131.788420,-0.486552,-67.119291,-0.666606,-34.462288
87.700000,14.613220,132.175510,-0.487107,-67.316434,-0.667689,-34.526106
87.800000,14.629900,132.571460,-0.487663,-67.518090,-0.668773,-34.591993
87.900000,14.646610,132.998380,-0.488220,-67.735519,-0.669861,-34.665661
88.000000,14.663280,133.428270,-0.488776,-67.954460,-0.670947,-34.739951
88.100000,14.679870,133.804760,-0.489329,-68.146205,-0.672030,-34.800290
88.200000,14.696570,134.220870,-0.489886,-68.358128,-0.673120,-34.870461
88.300000,14.713270,134.612640,-0.490442,-68.557655,-0.674212,-34.934079
88.400000,14.729950,135.071610,-0.490998,-68.791406,-0.675304,-35.014940
88.500000,14.746580,135.426590,-0.491553,-68.972196,-0.676394,-35.068729
88.600000,14.763240,135.882400,-0.492108,-69.204338,-0.677486,-35.148330
88.700000,14.779960,136.293400,-0.492665,-69.413659,-0.678584,-35.215955
88.800000,14.796620,136.744350,-0.493221,-69.643326,-0.679680,-35.293798
88.900000,14.813300,137.141340,-0.493777,-69.845511,-0.680777,-35.357427
89.000000,14.829900,137.551700,-0.494330,-70.054506,-0.681871,-35.424462
89.100000,14.846550,137.999730,-0.494885,-70.282685,-0.682969,-35.500839
89.200000,14.863250,138.414000,-0.495442,-70.493671,-0.684072,-35.568169
89.300000,14.879930,138.848630,-0.495998,-70.715027,-0.685174,-35.640538
89.400000,14.896550,139.278760,-0.496552,-70.934090,-0.686274,-35.711649
89.500000,14.913210,139.727600,-0.497107,-71.162682,-0.687378,-35.787215
89.600000,14.929930,140.156510,-0.497664,-71.381124,-0.688487,-35.857285
89.700000,14.946600,140.566710,-0.498220,-71.590038,-0.689594,-35.922449
89.800000,14.963230,141.005040,-0.498774,-71.813277,-0.690699,-35.994658
89.900000,14.979930,141.478580,-0.499331,-72.054449,-0.691810,-36.075429
90.000000,14.996640,141.932980,-0.499888,-72.285873,-0.692923,-36.151033
90.100000,15.013310,142.341830,-0.500444,-72.494099,-0.694035,-36.214886
90.200000,15.029960,142.803270,-0.500999,-72.729108,-0.695147,-36.291922
90.300000,15.046530,143.248990,-0.501551,-72.956112,-0.696254,-36.364901
90.400000,15.063210,143.710130,-0.502107,-73.190968,-0.697370,-36.441271
90.500000,15.079930,144.128450,-0.502664,-73.404017,-0.698490,-36.506436
90.600000,15.096610,144.578690,-0.503220,-73.633322,-0.699609,-36.579537
90.700000,15.113230,145.049320,-0.503774,-73.873012,-0.700724,-36.657685
90.800000,15.129870,145.518420,-0.504329,-74.111923,-0.701843,-36.735131
90.900000,15.146560,145.988690,-0.504885,-74.351429,-0.702966,-36.812483
91.000000,15.163240,146.434480,-0.505441,-74.578468,-0.704089,-36.883428
91.100000,15.179840,146.912840,-0.505995,-74.822095,-0.705209,-36.962514
91.200000,15.196530,147.426380,-0.506551,-75.083639,-0.706336,-37.049946
91.300000,15.213270,147.907180,-0.507109,-75.328508,-0.707467,-37.128744
91.400000,15.229960,148.346210,-0.507665,-75.552104,-0.708597,-37.196920
91.500000,15.246630,148.778840,-0.508221,-75.772441,-0.709726,-37.263295
91.600000,15.263250,149.253570,-0.508775,-76.014219,-0.710853,-37.340085
91.700000,15.279910,149.729390,-0.509330,-76.256552,-0.711984,-37.416777
91.800000,15.296600,150.228000,-0.509887,-76.510492,-0.713119,-37.498812
91.900000,15.313270,150.726140,-0.510442,-76.764193,-0.714253,-37.580499
92.000000,15.329900,151.237300,-0.510997,-77.024524,-0.715386,-37.665249
92.100000,15.346560,151.667140,-0.511552,-77.243440,-0.716522,-37.729404
92.200000,15.363270,152.179930,-0.512109,-77.504602,-0.717663,-37.813798
92.300000,15.379980,152.698430,-0.512666,-77.768672,-0.718806,-37.899318
92.400000,15.396580,153.186050,-0.513219,-78.017015,-0.719942,-37.977174
92.500000,15.413190,153.678650,-0.513773,-78.267894,-0.721080,-38.055963
92.600000,15.429890,154.180530,-0.514330,-78.523499,-0.722225,-38.136534
92.700000,15.446590,154.707780,-0.514886,-78.792025,-0.723372,-38.223088
92.800000,15.463250,155.215030,-0.515442,-79.050366,-0.724517,-38.304513
92.900000,15.479910,155.676530,-0.515997,-79.285406,-0.725664,-38.374374
93.000000,15.496570,156.189640,-0.516552,-79.546730,-0.726812,-38.456681
93.100000,15.513280,156.675750,-0.517109,-79.794304,-0.727965,-38.531925
93.200000,15.530010,157.284940,-0.517667,-80.104562,-0.729121,-38.637074
93.300000,15.546570,157.738860,-0.518219,-80.335742,-0.730266,-38.704234
93.400000,15.563240,158.267720,-0.518775,-80.605088,-0.731420,-38.789210
93.500000,15.579950,158.809300,-0.519332,-80.880912,-0.732578,-38.876893
93.600000,15.596660,159.322620,-0.519889,-81.142344,-0.733737,-38.957359
93.700000,15.613240,159.811100,-0.520441,-81.391125,-0.734889,-39.031819
93.800000,15.629880,160.336880,-0.520996,-81.658902,-0.736046,-39.114941
93.900000,15.646550,160.939070,-0.521552,-81.965595,-0.737207,-39.216302
94.000000,15.663200,161.454790,-0.522107,-82.228249,-0.738368,-39.296332
94.100000,15.679920,161.972810,-0.522664,-82.492075,-0.739535,-39.376437
94.200000,15.696580,162.531070,-0.523219,-82.776394,-0.740699,-39.466184
94.300000,15.713270,163.022920,-0.523776,-83.026891,-0.741866,-39.539426
94.400000,15.729920,163.574980,-0.524331,-83.308053,-0.743032,-39.627086
94.500000,15.746590,164.198380,-0.524886,-83.625548,-0.744201,-39.731641
94.600000,15.763200,164.664470,-0.525440,-83.862926,-0.745367,-39.797990
94.700000,15.779880,165.270420,-0.525996,-84.171534,-0.746540,-39.897644
94.800000,15.796590,165.791210,-0.526553,-84.436770,-0.747715,-39.976335
94.900000,15.813280,166.328050,-0.527109,-84.710180,-0.748891,-40.058654
95.000000,15.829920,166.904970,-0.527664,-85.004003,-0.750065,-40.150451
95.100000,15.846550,167.481060,-0.528218,-85.297403,-0.751239,-40.241751
95.200000,15.863250,168.068020,-0.528775,-85.596340,-0.752420,-40.335135
95.300000,15.879950,168.626050,-0.529332,-85.880542,-0.753602,-40.421252
95.400000,15.896610,169.235280,-0.529887,-86.190820,-0.754782,-40.519425
95.500000,15.913180,169.752430,-0.530439,-86.454203,-0.755958,-40.595493
95.600000,15.929870,170.304200,-0.530996,-86.735217,-0.757143,-40.679193
95.700000,15.946580,170.921400,-0.531553,-87.049554,-0.758332,-40.778132
95.800000,15.963270,171.527070,-0.532109,-87.358019,-0.759520,-40.874031
95.900000,15.979910,172.093310,-0.532664,-87.646403,-0.760706,-40.960349
96.000000,15.996530,172.714040,-0.533218,-87.962538,-0.761892,-41.059359
96.100000,16.013230,173.289960,-0.533774,-88.255852,-0.763085,-41.147143
96.200000,16.029940,173.905080,-0.534331,-88.569130,-0.764281,-41.243869
96.300000,16.046580,174.466840,-0.534886,-88.855232,-0.765473,-41.327812
96.400000,16.063220,175.091160,-0.535441,-89.173196,-0.766666,-41.426240
96.500000,16.079940,175.662830,-0.535998,-89.464345,-0.767866,-41.511635
96.600000,16.096600,176.322480,-0.536553,-89.800302,-0.769064,-41.617650
96.700000,16.113300,176.920500,-0.537110,-90.104871,-0.770266,-41.708644
96.800000,16.129940,177.549740,-0.537665,-90.425340,-0.771465,-41.806830
96.900000,16.146640,178.163100,-0.538221,-90.737722,-0.772670,-41.900744
97.000000,16.163300,178.769180,-0.538777,-91.046396,-0.773873,-41.992722
97.100000,16.180000,179.377670,-0.539333,-91.356297,-0.775081,-42.084801
97.200000,16.196530,180.032680,-0.539884,-91.689891,-0.776277,-42.187955
97.300000,16.213190,180.636440,-0.540440,-91.997383,-0.777485,-42.278348
97.400000,16.229910,181.244690,-0.540997,-92.307163,-0.778699,-42.369265
97.500000,16.246580,181.877410,-0.541553,-92.629404,-0.779910,-42.465703
97.600000,16.263290,182.505480,-0.542110,-92.949278,-0.781126,-42.560576
97.700000,16.279880,183.226490,-0.542663,-93.316485,-0.782334,-42.677112
97.800000,16.296560,183.819930,-0.543219,-93.618722,-0.783550,-42.763284
97.900000,16.313270,184.474030,-0.543776,-93.951852,-0.784771,-42.863121
98.000000,16.329940,185.080600,-0.544331,-94.260776,-0.785989,-42.951682
98.100000,16.346540,185.755100,-0.544885,-94.604296,-0.787204,-43.055866
98.200000,16.363260,186.427140,-0.545442,-94.946563,-0.788430,-43.158720
98.300000,16.379930,187.104970,-0.545998,-95.291779,-0.789653,-43.262690
98.400000,16.396620,187.709700,-0.546554,-95.599765,-0.790879,-43.349331
98.500000,16.413270,188.406480,-0.547109,-95.954632,-0.792104,-43.456989
98.600000,16.429870,189.064470,-0.547662,-96.289744,-0.793326,-43.555478
98.700000,16.446580,189.745570,-0.548219,-96.636625,-0.794558,-43.658559
98.800000,16.463260,190.433060,-0.548775,-96.986761,-0.795790,-43.762819
98.900000,16.479970,191.087140,-0.549332,-97.319881,-0.797025,-43.858924
99.000000,16.496570,191.773800,-0.549886,-97.669594,-0.798254,-43.962484
99.100000,16.513260,192.456910,-0.550442,-98.017499,-0.799490,-44.064551
99.200000,16.529950,193.148610,-0.550998,-98.369779,-0.800729,-44.168195
99.300000,16.546570,193.857210,-0.551552,-98.730666,-0.801963,-44.275537
99.400000,16.563170,194.540820,-0.552106,-99.078826,-0.803198,-44.376845
99.500000,16.579880,195.212250,-0.552663,-99.420783,-0.804442,-44.474628
99.600000,16.596590,195.942280,-0.553220,-99.792584,-0.805688,-44.585364
99.700000,16.613270,196.675260,-0.553776,-100.165887,-0.806933,-44.696456
99.800000,16.629920,197.372530,-0.554331,-100.521004,-0.808178,-44.799129
99.900000,16.646540,198.067660,-0.554885,-100.875031,-0.809422,-44.901023
100.000000,16.663260,198.802580,-0.555442,-101.249323,-0.810675,-45.011196
100.100000,16.679950,199.570330,-0.555998,-101.640334,-0.811927,-45.128478
100.200000,16.696620,200.253140,-0.556554,-101.988087,-0.813179,-45.226209
100.300000,16.713240,201.007130,-0.557108,-102.372091,-0.814429,-45.339780
100.400000,16.729910,201.746670,-0.557664,-102.748735,-0.815685,-45.449499
100.500000,16.746630,202.452220,-0.558221,-103.108069,-0.816946,-45.550980
100.600000,16.763270,203.198260,-0.558776,-103.488024,-0.818202,-45.661434
100.700000,16.779870,203.918960,-0.559329,-103.855074,-0.819457,-45.765919
100.800000,16.796540,204.670470,-0.559885,-104.237814,-0.820718,-45.876660
100.900000,16.813270,205.432110,-0.560442,-104.625714,-0.821986,-45.989035
101.000000,16.829940,206.167020,-0.560998,-105.000001,-0.823251,-46.095210
101.100000,16.846620,206.938310,-0.561554,-105.392816,-0.824519,-46.209059
101.200000,16.863260,207.719700,-0.562109,-105.790775,-0.825784,-46.324863
101.300000,16.879960,208.487520,-0.562665,-106.181822,-0.827057,-46.436992
101.400000,16.896630,209.259200,-0.563221,-106.574835,-0.828328,-46.549650
101.500000,16.913270,209.995960,-0.563776,-106.950064,-0.829599,-46.654220
101.600000,16.929880,210.815260,-0.564329,-107.367330,-0.830869,-46.776796
101.700000,16.946550,211.513580,-0.564885,-107.722982,-0.832145,-46.871885
101.800000,16.963280,212.391270,-0.565443,-108.169986,-0.833427,-47.006060
101.900000,16.979950,213.141510,-0.565998,-108.552080,-0.834707,-47.111783
102.000000,16.996580,213.940690,-0.566553,-108.959099,-0.835985,-47.228031
102.100000,17.013230,214.765120,-0.567108,-109.378977,-0.837266,-47.349321
102.200000,17.029920,215.544250,-0.567664,-109.775785,-0.838552,-47.460024
102.300000,17.046620,216.372240,-0.568221,-110.197477,-0.839841,-47.580993
102.400000,17.063310,217.181820,-0.568777,-110.609793,-0.841130,-47.697487
102.500000,17.079940,217.995330,-0.569331,-111.024110,-0.842416,-47.814605
102.600000,17.096570,218.822710,-0.569886,-111.445491,-0.843704,-47.934303
102.700000,17.113260,219.639050,-0.570442,-111.861250,-0.844999,-48.050895
102.800000,17.129940,220.471790,-0.570998,-112.285361,-0.846294,-48.170644
102.900000,17.146560,221.310270,-0.571552,-112.712395,-0.847586,-48.291400
103.000000,17.163170,222.164960,-0.572106,-113.147685,-0.848879,-48.415253
103.100000,17.179920,222.989090,-0.572664,-113.567411,-0.850185,-48.531443
103.200000,17.196570,223.818470,-0.573219,-113.989811,-0.851484,-48.648685
103.300000,17.213210,224.690600,-0.573774,-114.433983,-0.852785,-48.774777
103.400000,17.229900,225.547960,-0.574330,-114.870633,-0.854091,-48.896982
103.500000,17.246600,226.400830,-0.574887,-115.304996,-0.855399,-49.017691
103.600000,17.263240,227.270400,-0.575441,-115.747864,-0.856705,-49.141759
103.700000,17.279870,228.151950,-0.575996,-116.196834,-0.858012,-49.267961
103.800000,17.296540,228.995360,-0.576551,-116.626379,-0.859323,-49.385285
103.900000,17.313220,229.897690,-0.577107,-117.085932,-0.860637,-49.514782
104.000000,17.329950,230.755940,-0.577665,-117.523035,-0.861956,-49.634091
104.100000,17.346590,231.643330,-0.578220,-117.974979,-0.863271,-49.759526
104.200000,17.363180,232.527600,-0.578773,-118.425334,-0.864583,-49.883988
104.300000,17.379880,233.424560,-0.579329,-118.882152,-0.865905,-50.010234
104.400000,17.396570,234.302110,-0.579886,-119.329085,-0.867228,-50.131859
104.500000,17.413290,235.219160,-0.580443,-119.796134,-0.868556,-50.261307
104.600000,17.429870,236.122740,-0.580996,-120.256324,-0.869874,-50.387921
104.700000,17.446550,237.039310,-0.581552,-120.723129,-0.871202,-50.516392
104.800000,17.463210,237.964190,-0.582107,-121.194167,-0.872530,-50.646194
104.900000,17.479960,238.875310,-0.582665,-121.658196,-0.873867,-50.772183
105.000000,17.496580,239.796690,-0.583219,-122.127451,-0.875195,-50.900361
105.100000,17.513240,240.711350,-0.583775,-122.593284,-0.876528,-51.026430
105.200000,17.529880,241.672740,-0.584329,-123.082916,-0.877862,-51.161958
105.300000,17.546590,242.636890,-0.584886,-123.573953,-0.879203,-51.297237
105.400000,17.563340,243.575030,-0.585445,-124.051744,-0.880549,-51.426312
105.500000,17.579890,244.513730,-0.585996,-124.529820,-0.881880,-51.555802
105.600000,17.596530,245.451930,-0.586551,-125.007641,-0.883221,-51.684284
105.700000,17.613250,246.439640,-0.587108,-125.510678,-0.884570,-51.822313
105.800000,17.629950,247.447340,-0.587665,-126.023895,-0.885919,-51.964063
105.900000,17.646590,248.382280,-0.588220,-126.500056,-0.887265,-52.090235
106.000000,17.663250,249.359150,-0.588775,-126.997572,-0.888615,-52.224577
106.100000,17.679940,250.348020,-0.589331,-127.501200,-0.889969,-52.360748
106.200000,17.696610,251.365280,-0.589887,-128.019286,-0.891323,-52.502373
106.300000,17.713260,252.350660,-0.590442,-128.521136,-0.892677,-52.636859
106.400000,17.729910,253.355290,-0.590997,-129.032790,-0.894033,-52.774798
106.500000,17.746600,254.428050,-0.591553,-129.579142,-0.895394,-52.926169
106.600000,17.763260,255.415150,-0.592109,-130.081868,-0.896754,-53.059266
106.700000,17.779970,256.417450,-0.592666,-130.592335,-0.898121,-53.194742
106.800000,17.796560,257.465330,-0.593219,-131.126016,-0.899480,-53.339616
106.900000,17.813280,258.488980,-0.593776,-131.647356,-0.900851,-53.478316
107.000000,17.829980,259.581570,-0.594333,-132.203808,-0.902222,-53.630766
107.100000,17.846690,260.612120,-0.594890,-132.728663,-0.903596,-53.769753
107.200000,17.863260,261.617490,-0.595442,-133.240694,-0.904960,-53.903588
107.300000,17.879900,262.660250,-0.595997,-133.771767,-0.906332,-54.044240
107.400000,17.896600,263.776730,-0.596553,-134.340385,-0.907711,-54.199181
107.500000,17.913260,264.850100,-0.597109,-134.887048,-0.909088,-54.344823
107.600000,17.929920,265.870760,-0.597664,-135.406866,-0.910468,-54.479057
107.700000,17.946520,266.943080,-0.598217,-135.952994,-0.911844,-54.623557
107.800000,17.963230,268.040650,-0.598774,-136.511982,-0.913231,-54.772111
107.900000,17.979910,269.149230,-0.599330,-137.076577,-0.914618,-54.922427
108.000000,17.996600,270.233980,-0.599887,-137.629036,-0.916007,-55.067212
108.100000,18.013270,271.335360,-0.600442,-138.189964,-0.917397,-55.214860
108.200000,18.029930,272.459840,-0.600998,-138.762657,-0.918788,-55.366624
108.300000,18.046590,273.580410,-0.601553,-139.333359,-0.920181,-55.516959
108.400000,18.063260,274.659240,-0.602109,-139.882802,-0.921576,-55.658155
108.500000,18.079890,275.791260,-0.602663,-140.459335,-0.922970,-55.809691
108.600000,18.096510,276.950100,-0.603217,-141.049528,-0.924366,-55.966055
108.700000,18.113260,278.063870,-0.603775,-141.616766,-0.925774,-56.112056
108.800000,18.129910,279.203190,-0.604330,-142.197017,-0.927176,-56.263046
108.900000,18.146600,280.416230,-0.604887,-142.814813,-0.928583,-56.428037
109.000000,18.163210,281.546660,-0.605440,-143.390536,-0.929985,-56.576122
109.100000,18.179920,282.675780,-0.605997,-143.965593,-0.931398,-56.722827
109.200000,18.196580,283.900270,-0.606553,-144.589220,-0.932808,-56.888243
109.300000,18.213280,285.072050,-0.607109,-145.186003,-0.934224,-57.042225
109.400000,18.229930,286.228330,-0.607664,-145.774891,-0.935638,-57.192689
109.500000,18.246570,287.416900,-0.608219,-146.380225,-0.937052,-57.348991
109.600000,18.263220,288.626710,-0.608774,-146.996376,-0.938470,-57.508804
109.700000,18.279940,289.823460,-0.609331,-147.605876,-0.939895,-57.664991
109.800000,18.296610,291.022130,-0.609887,-148.216354,-0.941319,-57.821126
109.900000,18.313200,292.273190,-0.610440,-148.853513,-0.942737,-57.987375
110.000000,18.329900,293.469760,-0.610997,-149.462921,-0.944167,-58.141575
110.100000,18.346570,294.746280,-0.611552,-150.113048,-0.945597,-58.311063
110.200000,18.363270,296.021420,-0.612109,-150.762471,-0.947031,-58.479406
110.300000,18.379880,297.228270,-0.612663,-151.377115,-0.948459,-58.634008
110.400000,18.396560,298.485690,-0.613219,-152.017514,-0.949896,-58.797537
110.500000,18.413250,299.774020,-0.613775,-152.673655,-0.951335,-58.966382
110.600000,18.429960,301.052890,-0.614332,-153.324978,-0.952778,-59.132538
110.700000,18.446590,302.356480,-0.614886,-153.988891,-0.954217,-59.303226
110.800000,18.463240,303.613010,-0.615441,-154.628836,-0.955659,-59.463859
110.900000,18.479940,304.929380,-0.615998,-155.299258,-0.957108,-59.635226
111.000000,18.496630,306.193910,-0.616554,-155.943278,-0.958557,-59.795774
111.100000,18.513300,307.538570,-0.617110,-156.628108,-0.960008,-59.971336
111.200000,18.529870,308.857570,-0.617662,-157.299869,-0.961451,-60.141665
111.300000,18.546590,310.194700,-0.618220,-157.980863,-0.962910,-60.313987
111.400000,18.563310,311.504090,-0.618777,-158.647730,-0.964371,-60.480164
111.500000,18.579940,312.844510,-0.619331,-159.330401,-0.965826,-60.652091
111.600000,18.596530,314.215150,-0.619884,-160.028462,-0.967280,-60.829325
111.700000,18.613270,315.605900,-0.620442,-160.736765,-0.968749,-61.008871
111.800000,18.629950,316.925110,-0.620998,-161.408633,-0.970215,-61.174141
111.900000,18.646580,318.301760,-0.621553,-162.109755,-0.971678,-61.350005
112.000000,18.663200,319.683500,-0.622107,-162.813470,-0.973143,-61.526125
112.100000,18.679850,321.049960,-0.622662,-163.509402,-0.974613,-61.698365
112.200000,18.696540,322.425320,-0.623218,-164.209867,-0.976089,-61.871322
112.300000,18.713260,323.860500,-0.623775,-164.940798,-0.977569,-62.054797
112.400000,18.729960,325.252960,-0.624332,-165.649972,-0.979050,-62.229394
112.500000,18.746570,326.663940,-0.624886,-166.368578,-0.980524,-62.407238
112.600000,18.763240,328.079900,-0.625441,-167.089721,-0.982007,-62.584903
112.700000,18.779940,329.528590,-0.625998,-167.827533,-0.983494,-62.767833
112.800000,18.796610,330.983430,-0.626554,-168.568477,-0.984981,-62.951280
112.900000,18.813260,332.477570,-0.627109,-169.329436,-0.986468,-63.141479
113.000000,18.829940,333.928470,-0.627665,-170.068373,-0.987960,-63.322464
113.100000,18.846620,335.343260,-0.628221,-170.788920,-0.989455,-63.495791
113.200000,18.863290,336.895390,-0.628776,-171.579413,-0.990951,-63.694339
113.300000,18.879940,338.390990,-0.629331,-172.341116,-0.992447,-63.881452
113.400000,18.896540,339.869960,-0.629885,-173.094349,-0.993941,-64.064873
113.500000,18.913230,341.364810,-0.630441,-173.855670,-0.995445,-64.249928
113.600000,18.929900,342.879730,-0.630997,-174.627213,-0.996950,-64.438024
113.700000,18.946580,344.390350,-0.631553,-175.396565,-0.998457,-64.624397
113.800000,18.963220,345.998720,-0.632107,-176.215701,-0.999964,-64.828464
113.900000,18.979900,347.523960,-0.632663,-176.992499,-1.001477,-65.015835
114.000000,18.996620,349.114320,-0.633221,-177.802463,-1.002995,-65.214269
114.100000,19.013290,350.638920,-0.633776,-178.578936,-1.004511,-65.399833
114.200000,19.029890,352.217900,-0.634330,-179.383103,-1.006023,-65.595079
114.300000,19.046550,353.840670,-0.634885,-180.209573,-1.007543,-65.797218
114.400000,19.063270,355.436890,-0.635442,-181.022522,-1.009071,-65.993148
114.500000,19.079940,357.019990,-0.635998,-181.828788,-1.010596,-66.186042
114.600000,19.096630,358.706760,-0.636554,-182.687853,-1.012125,-66.397108
114.700000,19.113230,360.284520,-0.637108,-183.491399,-1.013649,-66.587622
114.800000,19.129860,361.978420,-0.637662,-184.354095,-1.015178,-66.798494
114.900000,19.146560,363.629940,-0.638219,-185.195208,-1.016715,-67.000169
115.000000,19.163300,365.248470,-0.638777,-186.019518,-1.018259,-67.194590
115.100000,19.179930,366.882780,-0.639331,-186.851866,-1.019795,-67.391675
115.200000,19.196560,368.554840,-0.639885,-187.703439,-1.021333,-67.594761
115.300000,19.213320,370.299650,-0.640444,-188.592063,-1.022885,-67.809408
115.400000,19.229930,372.002900,-0.640998,-189.459521,-1.024426,-68.016410
115.500000,19.246490,373.755490,-0.641550,-190.352108,-1.025965,-68.231777
115.600000,19.263220,375.461300,-0.642107,-191.220870,-1.027522,-68.436547
115.700000,19.279860,377.204860,-0.642662,-192.108858,-1.029073,-68.647795
115.800000,19.296570,378.921510,-0.643219,-192.983140,-1.030633,-68.852718
115.900000,19.313250,380.756810,-0.643775,-193.917851,-1.032193,-69.078386
116.000000,19.329890,382.501280,-0.644330,-194.806302,-1.033751,-69.286822
116.100000,19.346560,384.266110,-0.644885,-195.705123,-1.035315,-69.497759
116.200000,19.363260,386.107450,-0.645442,-196.642910,-1.036883,-69.721317
116.300000,19.379960,387.880340,-0.645999,-197.545835,-1.038455,-69.931489
116.400000,19.396560,389.655330,-0.646552,-198.449830,-1.040019,-70.141696
116.500000,19.413220,391.513370,-0.647107,-199.396122,-1.041591,-70.365429
116.600000,19.429900,393.340120,-0.647663,-200.326478,-1.043168,-70.582364
116.700000,19.446600,395.182340,-0.648220,-201.264713,-1.044749,-70.800901
116.800000,19.463210,397.077120,-0.648774,-202.229717,-1.046324,-71.028402
116.900000,19.479880,398.912990,-0.649329,-203.164718,-1.047908,-71.243907
117.000000,19.496540,400.826140,-0.649885,-204.139077,-1.049493,-71.472221
117.100000,19.513220,402.687380,-0.650441,-205.086999,-1.051082,-71.690074
117.200000,19.529900,404.641780,-0.650997,-206.082366,-1.052674,-71.923433
117.300000,19.546570,406.564540,-0.651552,-207.061620,-1.054267,-72.150138
117.400000,19.563220,408.533290,-0.652107,-208.064296,-1.055861,-72.384043
117.500000,19.579930,410.494170,-0.652664,-209.062964,-1.057464,-72.615024
117.600000,19.596640,412.474950,-0.653221,-210.071767,-1.059069,-72.848407
117.700000,19.613230,414.442380,-0.653774,-211.073771,-1.060665,-73.079157
117.800000,19.629900,416.434140,-0.654330,-212.088166,-1.062271,-73.312516
117.900000,19.646600,418.491550,-0.654887,-213.135996,-1.063882,-73.556074
118.000000,19.663290,420.545590,-0.655443,-214.182110,-1.065496,-73.797945
118.100000,19.679900,422.588350,-0.655997,-215.222479,-1.067104,-74.037250
118.200000,19.696560,424.610630,-0.656552,-216.252418,-1.068720,-74.271460
118.300000,19.713280,426.685580,-0.657109,-217.309181,-1.070344,-74.513290
118.400000,19.729920,428.712370,-0.657664,-218.341417,-1.071963,-74.746127
118.500000,19.746590,430.833400,-0.658220,-219.421649,-1.073587,-74.994004
118.600000,19.763250,432.939760,-0.658775,-220.494409,-1.075213,-75.238205
118.700000,19.779940,435.050420,-0.659331,-221.569359,-1.076845,-75.481738
118.800000,19.796650,437.165950,-0.659888,-222.646790,-1.078481,-75.724771
118.900000,19.813300,439.347780,-0.660443,-223.757987,-1.080114,-75.978516
119.000000,19.829830,441.461240,-0.660994,-224.834363,-1.081738,-76.220123
119.100000,19.846520,443.658870,-0.661551,-225.953607,-1.083381,-76.473848
119.200000,19.863250,445.933720,-0.662108,-227.112179,-1.085030,-76.739313
119.300000,19.879970,448.142490,-0.662666,-228.237096,-1.086681,-76.992209
119.400000,19.896600,450.335540,-0.663220,-229.354007,-1.088325,-77.241843
119.500000,19.913230,452.560730,-0.663774,-230.487287,-1.089973,-77.495742
119.600000,19.929930,454.832980,-0.664331,-231.644535,-1.091630,-77.755889
119.700000,19.946600,457.135590,-0.664887,-232.817244,-1.093286,-78.020163
119.800000,19.963280,459.458470,-0.665443,-234.000277,-1.094947,-78.286509
119.900000,19.979910,461.716130,-0.665997,-235.150094,-1.096605,-78.540837
120.000000,19.996570,464.055180,-0.666552,-236.341362,-1.098269,-78.807476
120.021000,20.000060,464.534610,-0.666669,-236.585534,-1.098618,-78.861372
