Repository: abubakardawood/tissue-phantom-material-database

# Tissue Phantom Materials Database

Open-access database of silicone tissue phantoms for modelling the mechanical behaviour of human soft tissues, including compression-derived hyperelastic material parameters, model selection guidance, and an inverse design framework.

## Overview

This repository provides a comprehensive, open-access dataset of soft silicone phantoms and accompanying analysis code for modelling the mechanical behaviour of human soft tissues under compressive loading.

The database comprises nineteen silicone phantoms fabricated from three EcoFlex families (00-10, 00-30, and 00-50) with systematically varied thinner concentrations, spanning an elastic modulus range of 6.19 to 158.80 kPa. This range covers the stiffness of a wide variety of healthy and pathological human soft tissues, including adipose, liver, kidney, prostate, lung, cardiac muscle, and skeletal muscle.

Each phantom was characterised through ten repeated uniaxial compression tests. Both engineering and true stress-strain responses were used to estimate parameters for six hyperelastic material models: Neo-Hookean, Mooney-Rivlin, Yeoh, Ogden, Veronda-Westmann, and Humphrey. 
The resulting dataset provides validated hyperelastic material model parameters, raw experimental data, and model performance metrics (Standard Error and Akaike Information Criterion) to support reproducible biomechanical simulation, surgical training, and medical device evaluation.

## Repository Contents

- Raw compression stress-strain data (engineering and true) for all nineteen phantoms, each across ten repeated tests

Title:
A Database of Silicone Phantom Materials for Modeling Human Tissue Mechanics Across Varying Stiffnesses

Description:
This dataset contains processed mechanical compression test data for soft silicone phantoms
fabricated using Ecoflex (Smooth-On) with varying base materials and thinner concentrations.
The dataset provides force–compression measurements together with derived engineering and
true stress–strain quantities, intended for mechanical characterization, constitutive model
fitting, and the design of tissue-equivalent phantoms.

All files in this dataset are processed outputs generated from raw experimental measurements.
The raw data files are not included in this archive.

------------------------------------------------------------

Directory structure
------------------------------------------------------------

Each material has a dedicated folder. Example:

<material_name>/
  ├── sample_A_01_processed.csv
  ├── ...
  ├── sample_A_05_processed.csv  
  ├── sample_B_01_processed.csv
  ├── ...
  └── sample_B_5_processed.csv

Each CSV file corresponds to a single compression test and contains both measured and
derived quantities, preceded by a metadata header.

------------------------------------------------------------

File format
------------------------------------------------------------

File type:
- CSV 

Each CSV file consists of:
1. A metadata header describing specimen geometry, test conditions, and material information
2. A blank line
3. A data table with the following columns:

- Time
- Compression (mm)
- Load (N)
- Engineering strain (-)
- Engineering stress (N/mm^2)
- True strain (-)
- True stress (N/mm^2)

------------------------------------------------------------

Experimental conditions (summary)
------------------------------------------------------------

- Test type: Uniaxial compression
- Testing machine: Instron 5900
- Load cell: 1 kN / 10 kN
- Compression speed: 10 mm/min
- Laboratory: Centre for Advanced Robotics @ QM, Queen Mary University of London, UK

Specimen geometry and additional details are recorded in the metadata header of each file.

------------------------------------------------------------

Derivation of strain and stress measures
------------------------------------------------------------

Measured quantities:
- Compression (mm): crosshead displacement during compression
- Load (N): measured compressive force

Engineering strain is calculated as:

  engineering strain = compression / initial specimen height

Engineering stress is calculated as:

  engineering stress = load / initial cross-sectional area

True strain is calculated from engineering strain as:

  true strain = | ln(1 − engineering strain) |

True stress is calculated from engineering stress as:

  true stress = | engineering stress × (1 − engineering strain) |

Compressive stress and strain are reported using a negative sign convention.

------------------------------------------------------------

Notes
------------------------------------------------------------

- No filtering or smoothing is applied to the data.
- Engineering and true measures are derived solely from force and compression measurements.
- Each file represents one independent compression test.

------------------------------------------------------------

File: data/EF30_25T/EF30_25T_A1.csv (part 1 of 2)
EF30_25T_A_sample_1
Compression test;
Cylinder Diameter: 50mm;
Cylinder Height: 30mm;
Speed (mm/min): 10;
Machine: INSTRON 5900;
Load cell: 10kN;
Time (s),Compression (mm),Load (N),Engineering Strain [-],Engineering Stress (kPa),True Strain [-],True Stress (kPa)
0.000000,0.000000,-0.012210,-0.000000,0.006219,0.000000,0.006219
0.100000,0.006320,0.021310,-0.000211,-0.010853,-0.000211,-0.010851
0.200000,0.027040,0.081830,-0.000901,-0.041676,-0.000902,-0.041638
0.300000,0.046160,0.109400,-0.001539,-0.055717,-0.001540,-0.055631
0.400000,0.063350,0.143130,-0.002112,-0.072896,-0.002114,-0.072742
0.500000,0.080050,0.186300,-0.002668,-0.094882,-0.002672,-0.094629
0.600000,0.096650,0.256990,-0.003222,-0.130884,-0.003227,-0.130462
0.700000,0.113400,0.287590,-0.003780,-0.146468,-0.003787,-0.145915
0.800000,0.130040,0.296930,-0.004335,-0.151225,-0.004344,-0.150570
0.900000,0.146730,0.340950,-0.004891,-0.173644,-0.004903,-0.172795
1.000000,0.163350,0.392000,-0.005445,-0.199644,-0.005460,-0.198557
1.100000,0.180000,0.408110,-0.006000,-0.207849,-0.006018,-0.206602
1.200000,0.196690,0.495610,-0.006556,-0.252412,-0.006578,-0.250757
1.300000,0.213340,0.523550,-0.007111,-0.266642,-0.007137,-0.264746
1.400000,0.230000,0.576490,-0.007667,-0.293604,-0.007696,-0.291353
1.500000,0.246600,0.630840,-0.008220,-0.321284,-0.008254,-0.318643
1.600000,0.263320,0.647780,-0.008777,-0.329912,-0.008816,-0.327016
1.700000,0.280040,0.685430,-0.009335,-0.349087,-0.009379,-0.345828
1.800000,0.296670,0.764320,-0.009889,-0.389265,-0.009938,-0.385416
1.900000,0.313220,0.767280,-0.010441,-0.390772,-0.010496,-0.386693
2.000000,0.329920,0.844020,-0.010997,-0.429856,-0.011058,-0.425129
2.100000,0.346600,0.858990,-0.011553,-0.437480,-0.011621,-0.432426
2.200000,0.363320,0.919970,-0.012111,-0.468537,-0.012185,-0.462863
2.300000,0.379960,0.939990,-0.012665,-0.478733,-0.012746,-0.472670
2.400000,0.396610,1.031360,-0.013220,-0.525267,-0.013308,-0.518323
2.500000,0.413310,1.062570,-0.013777,-0.541162,-0.013873,-0.533707
2.600000,0.430020,1.133990,-0.014334,-0.577536,-0.014438,-0.569258
2.700000,0.446670,1.159750,-0.014889,-0.590656,-0.015001,-0.581862
2.800000,0.463270,1.193620,-0.015442,-0.607906,-0.015563,-0.598518
2.900000,0.479960,1.241540,-0.015999,-0.632311,-0.016128,-0.622195
3.000000,0.496620,1.295800,-0.016554,-0.659946,-0.016693,-0.649021
3.100000,0.513310,1.336580,-0.017110,-0.680715,-0.017258,-0.669067
3.200000,0.529890,1.405820,-0.017663,-0.715978,-0.017821,-0.703332
3.300000,0.546570,1.489950,-0.018219,-0.758825,-0.018387,-0.745000
3.400000,0.563230,1.506960,-0.018774,-0.767488,-0.018953,-0.753079
3.500000,0.579880,1.559710,-0.019329,-0.794354,-0.019519,-0.778999
3.600000,0.596540,1.634470,-0.019885,-0.832429,-0.020085,-0.815876
3.700000,0.613210,1.658250,-0.020440,-0.844540,-0.020652,-0.827277
3.800000,0.629950,1.732800,-0.020998,-0.882508,-0.021222,-0.863977
3.900000,0.646670,1.765930,-0.021556,-0.899381,-0.021791,-0.879994
4.000000,0.663320,1.861860,-0.022111,-0.948238,-0.022359,-0.927271
4.100000,0.679900,1.886430,-0.022663,-0.960751,-0.022924,-0.938977
4.200000,0.696550,1.987060,-0.023218,-1.012001,-0.023492,-0.988504
4.300000,0.713290,2.060680,-0.023776,-1.049496,-0.024064,-1.024543
4.400000,0.729990,2.041950,-0.024333,-1.039957,-0.024634,-1.014651
4.500000,0.746600,2.093380,-0.024887,-1.066150,-0.025202,-1.039617
4.600000,0.763230,2.164910,-0.025441,-1.102580,-0.025770,-1.074529
4.700000,0.779910,2.244470,-0.025997,-1.143099,-0.026341,-1.113382
4.800000,0.796560,2.254940,-0.026552,-1.148432,-0.026911,-1.117938
4.900000,0.813190,2.344520,-0.027106,-1.194054,-0.027480,-1.161688
5.000000,0.829820,2.384500,-0.027661,-1.214416,-0.028050,-1.180824
5.100000,0.846550,2.511190,-0.028218,-1.278939,-0.028624,-1.242849
5.200000,0.863260,2.518060,-0.028775,-1.282437,-0.029197,-1.245535
5.300000,0.879940,2.567410,-0.029331,-1.307571,-0.029770,-1.269218
5.400000,0.896550,2.656650,-0.029885,-1.353021,-0.030341,-1.312586
5.500000,0.913220,2.695520,-0.030441,-1.372817,-0.030914,-1.331028
5.600000,0.929960,2.761090,-0.030999,-1.406212,-0.031489,-1.362621
5.700000,0.946640,2.780310,-0.031555,-1.416000,-0.032063,-1.371319
5.800000,0.963240,2.855280,-0.032108,-1.454182,-0.032635,-1.407491
5.900000,0.979910,2.897740,-0.032664,-1.475807,-0.033209,-1.427602
6.000000,0.996610,2.983810,-0.033220,-1.519642,-0.033785,-1.469159
6.100000,1.013300,3.040880,-0.033777,-1.548707,-0.034360,-1.496397
6.200000,1.029960,3.081170,-0.034332,-1.569227,-0.034935,-1.515352
6.300000,1.046590,3.165680,-0.034886,-1.612268,-0.035509,-1.556021
6.400000,1.063280,3.198380,-0.035443,-1.628922,-0.036086,-1.571188
6.500000,1.079940,3.242010,-0.035998,-1.651142,-0.036662,-1.591704
6.600000,1.096620,3.352940,-0.036554,-1.707638,-0.037239,-1.645217
6.700000,1.113220,3.370720,-0.037107,-1.716694,-0.037813,-1.652992
6.800000,1.129850,3.438420,-0.037662,-1.751173,-0.038389,-1.685221
6.900000,1.146570,3.495700,-0.038219,-1.780345,-0.038969,-1.712302
7.000000,1.163260,3.534560,-0.038775,-1.800137,-0.039547,-1.730336
7.100000,1.179920,3.610330,-0.039331,-1.838726,-0.040125,-1.766408
7.200000,1.196540,3.694590,-0.039885,-1.881639,-0.040702,-1.806591
7.300000,1.213330,3.727830,-0.040444,-1.898568,-0.041285,-1.821782
7.400000,1.229980,3.801540,-0.040999,-1.936108,-0.041864,-1.856729
7.500000,1.246590,3.862560,-0.041553,-1.967186,-0.042441,-1.885443
7.600000,1.263250,3.887990,-0.042108,-1.980137,-0.043021,-1.896757
7.700000,1.279910,3.957280,-0.042664,-2.015426,-0.043601,-1.929441
7.800000,1.296600,4.029170,-0.043220,-2.052039,-0.044182,-1.963350
7.900000,1.313290,4.057530,-0.043776,-2.066483,-0.044763,-1.976020
8.000000,1.329940,4.141970,-0.044331,-2.109488,-0.045344,-2.015972
8.100000,1.346590,4.190500,-0.044886,-2.134204,-0.045925,-2.038408
8.200000,1.363280,4.252510,-0.045443,-2.165786,-0.046508,-2.067366
8.300000,1.379950,4.333310,-0.045998,-2.206937,-0.047090,-2.105421
8.400000,1.396560,4.368050,-0.046552,-2.224630,-0.047670,-2.121069
8.500000,1.413200,4.431160,-0.047107,-2.256771,-0.048252,-2.150462
8.600000,1.429920,4.457800,-0.047664,-2.270339,-0.048837,-2.162125
8.700000,1.446600,4.556550,-0.048220,-2.320632,-0.049421,-2.208731
8.800000,1.463220,4.582310,-0.048774,-2.333751,-0.050004,-2.219925
8.900000,1.479860,4.701610,-0.049329,-2.394510,-0.050587,-2.276392
9.000000,1.496510,4.737830,-0.049884,-2.412957,-0.051171,-2.292590
9.100000,1.513250,4.814080,-0.050442,-2.451791,-0.051758,-2.328118
9.200000,1.529950,4.846680,-0.050998,-2.468394,-0.052345,-2.342510
9.300000,1.546580,4.889710,-0.051553,-2.490309,-0.052929,-2.361927
9.400000,1.563230,4.972080,-0.052108,-2.532260,-0.053514,-2.400309
9.500000,1.579920,5.071130,-0.052664,-2.582705,-0.054101,-2.446690
9.600000,1.596640,5.067750,-0.053221,-2.580984,-0.054690,-2.443620
9.700000,1.613270,5.187840,-0.053776,-2.642145,-0.055276,-2.500062
9.800000,1.629890,5.197890,-0.054330,-2.647264,-0.055861,-2.503439
9.900000,1.646560,5.301730,-0.054885,-2.700149,-0.056449,-2.551950
10.000000,1.663230,5.360880,-0.055441,-2.730274,-0.057037,-2.578905
10.100000,1.679860,5.370380,-0.055995,-2.735112,-0.057624,-2.581959
10.200000,1.696510,5.419930,-0.056550,-2.760348,-0.058212,-2.604249
10.300000,1.713230,5.534490,-0.057108,-2.818693,-0.058803,-2.657724
10.400000,1.729880,5.583080,-0.057663,-2.843439,-0.059392,-2.679479
10.500000,1.746580,5.651240,-0.058219,-2.878153,-0.059983,-2.710589
10.600000,1.763230,5.693260,-0.058774,-2.899554,-0.060572,-2.729134
10.700000,1.779910,5.753360,-0.059330,-2.930162,-0.061163,-2.756315
10.800000,1.796620,5.868740,-0.059887,-2.988925,-0.061756,-2.809926
10.900000,1.813350,5.846030,-0.060445,-2.977359,-0.062349,-2.797392
11.000000,1.829930,5.947320,-0.060998,-3.028945,-0.062937,-2.844187
11.100000,1.846530,6.011040,-0.061551,-3.061398,-0.063527,-2.872965
11.200000,1.863260,6.106370,-0.062109,-3.109949,-0.064121,-2.916794
11.300000,1.879980,6.151760,-0.062666,-3.133066,-0.064716,-2.936729
11.400000,1.896580,6.201070,-0.063219,-3.158179,-0.065306,-2.958521
11.500000,1.913200,6.236550,-0.063773,-3.176249,-0.065898,-2.973689
11.600000,1.929910,6.324230,-0.064330,-3.220904,-0.066493,-3.013702
11.700000,1.946560,6.381650,-0.064885,-3.250148,-0.067086,-3.039261
11.800000,1.963270,6.456350,-0.065442,-3.288192,-0.067682,-3.073005
11.900000,1.979920,6.563250,-0.065997,-3.342636,-0.068276,-3.122031
12.000000,1.996570,6.584540,-0.066552,-3.353479,-0.068870,-3.130297
12.100000,2.013250,6.663650,-0.067108,-3.393769,-0.069466,-3.166019
12.200000,2.029940,6.686250,-0.067665,-3.405279,-0.070063,-3.174862
12.300000,2.046610,6.774580,-0.068220,-3.450265,-0.070659,-3.214887
12.400000,2.063230,6.831100,-0.068774,-3.479051,-0.071254,-3.239781
12.500000,2.079930,6.874180,-0.069331,-3.500991,-0.071852,-3.258264
12.600000,2.096620,6.982450,-0.069887,-3.556133,-0.072450,-3.307604
12.700000,2.113280,7.009120,-0.070443,-3.569716,-0.073047,-3.318255
12.800000,2.129880,7.062380,-0.070996,-3.596841,-0.073642,-3.341479
12.900000,2.146590,7.157220,-0.071553,-3.645142,-0.074242,-3.384321
13.000000,2.163270,7.197980,-0.072109,-3.665901,-0.074841,-3.401557
13.100000,2.179970,7.263720,-0.072666,-3.699382,-0.075441,-3.430564
13.200000,2.196560,7.342230,-0.073219,-3.739367,-0.076038,-3.465576
13.300000,2.213210,7.384330,-0.073774,-3.760808,-0.076637,-3.483360
13.400000,2.229890,7.461080,-0.074330,-3.799897,-0.077237,-3.517452
13.500000,2.246600,7.557180,-0.074887,-3.848840,-0.077839,-3.560613
13.600000,2.263270,7.602760,-0.075442,-3.872054,-0.078440,-3.579937
13.700000,2.279870,7.662040,-0.075996,-3.902245,-0.079039,-3.605691
13.800000,2.296600,7.678980,-0.076553,-3.910872,-0.079642,-3.611482
13.900000,2.313280,7.766690,-0.077109,-3.955543,-0.080245,-3.650533
14.000000,2.329940,7.877010,-0.077665,-4.011728,-0.080846,-3.700159
14.100000,2.346550,7.924130,-0.078218,-4.035726,-0.081447,-3.720058
14.200000,2.363240,7.942450,-0.078775,-4.045057,-0.082051,-3.726409
14.300000,2.379920,8.011160,-0.079331,-4.080050,-0.082654,-3.756377
14.400000,2.396600,8.100670,-0.079887,-4.125637,-0.083258,-3.796054
14.500000,2.413260,8.165670,-0.080442,-4.158742,-0.083862,-3.824204
14.600000,2.429890,8.183990,-0.080996,-4.168072,-0.084465,-3.830473
14.700000,2.446570,8.289290,-0.081552,-4.221701,-0.085070,-3.877411
14.800000,2.463240,8.329110,-0.082108,-4.241981,-0.085676,-3.893680
14.900000,2.479920,8.453090,-0.082664,-4.305123,-0.086281,-3.949245
15.000000,2.496550,8.470460,-0.083218,-4.313970,-0.086886,-3.954968
15.100000,2.513280,8.550380,-0.083776,-4.354673,-0.087494,-3.989856
15.200000,2.529950,8.641290,-0.084332,-4.400973,-0.088101,-4.029831
15.300000,2.546620,8.655830,-0.084887,-4.408378,-0.088708,-4.034163
15.400000,2.563230,8.752570,-0.085441,-4.457647,-0.089313,-4.076781
15.500000,2.579920,8.864650,-0.085997,-4.514729,-0.089922,-4.126475
15.600000,2.596650,8.870880,-0.086555,-4.517902,-0.090532,-4.126855
15.700000,2.613300,8.957540,-0.087110,-4.562038,-0.091140,-4.164639
15.800000,2.629960,8.999610,-0.087665,-4.583464,-0.091748,-4.181653
15.900000,2.646560,9.078140,-0.088219,-4.623459,-0.092355,-4.215583
16.000000,2.663240,9.112580,-0.088775,-4.640999,-0.092965,-4.228996
16.100000,2.679920,9.232550,-0.089331,-4.702099,-0.093575,-4.282057
16.200000,2.696640,9.262820,-0.089888,-4.717515,-0.094188,-4.293467
16.300000,2.713260,9.313220,-0.090442,-4.743184,-0.094797,-4.314201
16.400000,2.729930,9.426530,-0.090998,-4.800892,-0.095408,-4.364022
16.500000,2.746610,9.497280,-0.091554,-4.836925,-0.096019,-4.394087
16.600000,2.763330,9.564580,-0.092111,-4.871201,-0.096633,-4.422509
16.700000,2.779900,9.622280,-0.092663,-4.900587,-0.097242,-4.446482
16.800000,2.796550,9.696480,-0.093218,-4.938377,-0.097854,-4.478029
16.900000,2.813270,9.764190,-0.093776,-4.972861,-0.098468,-4.506528
17.000000,2.829900,9.814530,-0.094330,-4.998499,-0.099080,-4.526991
17.100000,2.846550,9.906190,-0.094885,-5.045181,-0.099693,-4.566469
17.200000,2.863180,9.966370,-0.095439,-5.075831,-0.100306,-4.591397
17.300000,2.879920,9.975170,-0.095997,-5.080312,-0.100923,-4.592616
17.400000,2.896580,10.059470,-0.096553,-5.123246,-0.101537,-4.628583
17.500000,2.913260,10.147770,-0.097109,-5.168217,-0.102153,-4.666338
17.600000,2.929900,10.236980,-0.097663,-5.213651,-0.102768,-4.704469
17.700000,2.946580,10.294520,-0.098219,-5.242956,-0.103384,-4.727996
17.800000,2.963300,10.330660,-0.098777,-5.261362,-0.104002,-4.741662
17.900000,2.979970,10.425920,-0.099332,-5.309877,-0.104619,-4.782435
18.000000,2.996550,10.452800,-0.099885,-5.323567,-0.105233,-4.791823
18.100000,3.013200,10.546210,-0.100440,-5.371141,-0.105850,-4.831663
18.200000,3.029910,10.605870,-0.100997,-5.401525,-0.106469,-4.855987
18.300000,3.046570,10.680820,-0.101552,-5.439697,-0.107087,-4.887283
18.400000,3.063250,10.709580,-0.102108,-5.454344,-0.107706,-4.897410
18.500000,3.079920,10.810600,-0.102664,-5.505793,-0.108325,-4.940547
18.600000,3.096600,10.893330,-0.103220,-5.547927,-0.108945,-4.975270
18.700000,3.113270,10.960570,-0.103776,-5.582172,-0.109565,-5.002879
18.800000,3.129930,11.026890,-0.104331,-5.615949,-0.110184,-5.030031
18.900000,3.146570,11.116340,-0.104886,-5.661505,-0.110804,-5.067695
19.000000,3.163200,11.136840,-0.105440,-5.671946,-0.111423,-5.073896
19.100000,3.179900,11.205990,-0.105997,-5.707164,-0.112046,-5.102223
19.200000,3.196610,11.292350,-0.106554,-5.751147,-0.112669,-5.138341
19.300000,3.213230,11.332460,-0.107108,-5.771574,-0.113289,-5.153395
19.400000,3.229880,11.423090,-0.107663,-5.817732,-0.113911,-5.191379
19.500000,3.246570,11.488650,-0.108219,-5.851121,-0.114535,-5.217919
19.600000,3.263250,11.545420,-0.108775,-5.880034,-0.115158,-5.240433
19.700000,3.279890,11.659560,-0.109330,-5.938165,-0.115781,-5.288948
19.800000,3.296550,11.680420,-0.109885,-5.948789,-0.116405,-5.295106
19.900000,3.313250,11.765730,-0.110442,-5.992237,-0.117030,-5.330444
20.000000,3.329970,11.827270,-0.110999,-6.023579,-0.117657,-5.354968
20.100000,3.346630,11.899310,-0.111554,-6.060269,-0.118282,-5.384220
20.200000,3.363250,11.957590,-0.112108,-6.089951,-0.118906,-5.407216
20.300000,3.379910,12.056180,-0.112664,-6.140162,-0.119531,-5.448389
20.400000,3.396620,12.134820,-0.113221,-6.180213,-0.120159,-5.480485
20.500000,3.413310,12.158410,-0.113777,-6.192227,-0.120787,-5.487694
20.600000,3.429920,12.250770,-0.114331,-6.239266,-0.121412,-5.525926
20.700000,3.446550,12.328240,-0.114885,-6.278721,-0.122038,-5.557390
20.800000,3.463270,12.435980,-0.115442,-6.333593,-0.122668,-5.602428
20.900000,3.479970,12.461740,-0.115999,-6.346712,-0.123297,-5.610500
21.000000,3.496620,12.519550,-0.116554,-6.376154,-0.123925,-5.632988
21.100000,3.513280,12.622480,-0.117109,-6.428576,-0.124554,-5.675730
21.200000,3.529930,12.671110,-0.117664,-6.453343,-0.125183,-5.694015
21.300000,3.546580,12.763280,-0.118219,-6.500285,-0.125812,-5.731826
21.400000,3.563240,12.791840,-0.118775,-6.514831,-0.126442,-5.741034
21.500000,3.579900,12.899700,-0.119330,-6.569763,-0.127072,-5.785793
21.600000,3.596570,12.906940,-0.119886,-6.573451,-0.127703,-5.785388
21.700000,3.613230,13.027580,-0.120441,-6.634892,-0.128335,-5.835779
21.800000,3.629940,13.102570,-0.120998,-6.673084,-0.128968,-5.865654
21.900000,3.646550,13.159510,-0.121552,-6.702083,-0.129598,-5.887434
22.000000,3.663260,13.233820,-0.122109,-6.739929,-0.130232,-5.916925
22.100000,3.679950,13.301660,-0.122665,-6.774480,-0.130866,-5.943488
22.200000,3.696630,13.373140,-0.123221,-6.810884,-0.131500,-5.971640
22.300000,3.713270,13.454180,-0.123776,-6.852158,-0.132133,-6.004027
22.400000,3.729840,13.506210,-0.124328,-6.878656,-0.132764,-6.023447
22.500000,3.746540,13.584670,-0.124885,-6.918616,-0.133400,-6.054587
22.600000,3.763250,13.645390,-0.125442,-6.949540,-0.134036,-6.077778
22.700000,3.779960,13.717080,-0.125999,-6.986051,-0.134673,-6.105818
22.800000,3.796540,13.783640,-0.126551,-7.019950,-0.135306,-6.131566
22.900000,3.813230,13.872180,-0.127108,-7.065043,-0.135943,-6.167022
23.000000,3.829870,13.955980,-0.127662,-7.107722,-0.136579,-6.200334
23.100000,3.846600,13.983220,-0.128220,-7.121595,-0.137218,-6.208464
23.200000,3.863250,14.117070,-0.128775,-7.189765,-0.137855,-6.263903
23.300000,3.879890,14.164200,-0.129330,-7.213768,-0.138492,-6.280814
23.400000,3.896580,14.217760,-0.129886,-7.241046,-0.139131,-6.300535
23.500000,3.913270,14.308920,-0.130442,-7.287473,-0.139771,-6.336878
23.600000,3.929940,14.326860,-0.130998,-7.296610,-0.140410,-6.340769
23.700000,3.946560,14.449940,-0.131552,-7.359294,-0.141048,-6.391164
23.800000,3.963300,14.535870,-0.132110,-7.403058,-0.141690,-6.425040
23.900000,3.979940,14.607690,-0.132665,-7.439635,-0.142330,-6.452659
24.000000,3.996640,14.637160,-0.133221,-7.454644,-0.142972,-6.461527
24.100000,4.013250,14.700440,-0.133775,-7.486873,-0.143611,-6.485316
24.200000,4.029910,14.815230,-0.134330,-7.545335,-0.144252,-6.531767
24.300000,4.046590,14.855870,-0.134886,-7.566032,-0.144894,-6.545478
24.400000,4.063290,14.936240,-0.135443,-7.606965,-0.145538,-6.576654
24.500000,4.079940,15.006440,-0.135998,-7.642717,-0.146180,-6.603323
24.600000,4.096620,15.079480,-0.136554,-7.679916,-0.146824,-6.631193
24.700000,4.113320,15.161950,-0.137111,-7.721918,-0.147469,-6.663160
24.800000,4.129970,15.250390,-0.137666,-7.766960,-0.148112,-6.697716
24.900000,4.146610,15.314540,-0.138220,-7.799631,-0.148756,-6.721564
25.000000,4.163180,15.381040,-0.138773,-7.833499,-0.149397,-6.746424
25.100000,4.179850,15.462850,-0.139328,-7.875165,-0.150042,-6.777931
25.200000,4.196550,15.537770,-0.139885,-7.913321,-0.150689,-6.806366
25.300000,4.213250,15.612280,-0.140442,-7.951269,-0.151337,-6.834579
25.400000,4.229870,15.673480,-0.140996,-7.982438,-0.151981,-6.856949
25.500000,4.246600,15.760190,-0.141553,-8.026599,-0.152631,-6.890407
25.600000,4.263280,15.841920,-0.142109,-8.068224,-0.153279,-6.921654
25.700000,4.279930,15.897210,-0.142664,-8.096383,-0.153926,-6.941318
25.800000,4.296660,15.957250,-0.143222,-8.126961,-0.154576,-6.963001
25.900000,4.313200,16.040530,-0.143773,-8.169375,-0.155220,-6.994837
26.000000,4.329890,16.113490,-0.144330,-8.206533,-0.155870,-7.022087
26.100000,4.346570,16.215460,-0.144886,-8.258466,-0.156520,-7.061933
26.200000,4.363270,16.267880,-0.145442,-8.285163,-0.157171,-7.080150
26.300000,4.379860,16.311820,-0.145995,-8.307542,-0.157819,-7.094679
26.400000,4.396550,16.396020,-0.146552,-8.350424,-0.158470,-7.126656
26.500000,4.413210,16.485580,-0.147107,-8.396037,-0.159121,-7.160921
26.600000,4.429910,16.568070,-0.147664,-8.438049,-0.159774,-7.192056
26.700000,4.446570,16.582330,-0.148219,-8.445311,-0.160426,-7.193556
26.800000,4.463220,16.694090,-0.148774,-8.502230,-0.161078,-7.237319
26.900000,4.479900,16.782520,-0.149330,-8.547267,-0.161731,-7.270904
27.000000,4.496600,16.827990,-0.149887,-8.570425,-0.162386,-7.285833
27.100000,4.513290,16.935360,-0.150443,-8.625108,-0.163040,-7.327521
27.200000,4.529890,17.007300,-0.150996,-8.661747,-0.163692,-7.353855
27.300000,4.546580,17.097290,-0.151553,-8.707578,-0.164347,-7.387922
27.400000,4.563280,17.136740,-0.152109,-8.727670,-0.165004,-7.400110
27.500000,4.579950,17.243990,-0.152665,-8.782292,-0.165659,-7.441543
27.600000,4.596550,17.316250,-0.153218,-8.819094,-0.166312,-7.467847
27.700000,4.613190,17.373330,-0.153773,-8.848164,-0.166968,-7.487556
27.800000,4.629910,17.450130,-0.154330,-8.887278,-0.167626,-7.515702
27.900000,4.646590,17.525970,-0.154886,-8.925903,-0.168284,-7.543403
28.000000,4.663230,17.621310,-0.155441,-8.974459,-0.168941,-7.579461
28.100000,4.679890,17.717780,-0.155996,-9.023591,-0.169598,-7.615944
28.200000,4.696580,17.791330,-0.156553,-9.061050,-0.170258,-7.642518
28.300000,4.713270,17.848230,-0.157109,-9.090029,-0.170918,-7.661904
28.400000,4.729940,17.913560,-0.157665,-9.123301,-0.171577,-7.684879
28.500000,4.746550,17.952360,-0.158218,-9.143062,-0.172235,-7.696462
28.600000,4.763210,18.031190,-0.158774,-9.183210,-0.172895,-7.725158
28.700000,4.779910,18.114790,-0.159330,-9.225787,-0.173556,-7.755839
28.800000,4.796610,18.219910,-0.159887,-9.279324,-0.174219,-7.795681
28.900000,4.813240,18.285980,-0.160441,-9.312973,-0.174879,-7.818787
29.000000,4.829920,18.344570,-0.160997,-9.342813,-0.175541,-7.838645
29.100000,4.846630,18.451150,-0.161554,-9.397094,-0.176205,-7.878952
29.200000,4.863330,18.499500,-0.162111,-9.421718,-0.176870,-7.894354
29.300000,4.879910,18.586020,-0.162664,-9.465782,-0.177529,-7.926043
29.400000,4.896510,18.654290,-0.163217,-9.500552,-0.178191,-7.949900
29.500000,4.913200,18.727740,-0.163773,-9.537960,-0.178856,-7.975896
29.600000,4.929870,18.772690,-0.164329,-9.560853,-0.179520,-7.989727
29.700000,4.946590,18.852830,-0.164886,-9.601667,-0.180187,-8.018484
29.800000,4.963210,18.955590,-0.165440,-9.654003,-0.180851,-8.056841
29.900000,4.979860,19.018330,-0.165995,-9.685956,-0.181516,-8.078132
30.000000,4.996590,19.108490,-0.166553,-9.731874,-0.182185,-8.111001
30.100000,5.013300,19.194340,-0.167110,-9.775597,-0.182854,-8.141997
30.200000,5.029940,19.270820,-0.167665,-9.814548,-0.183520,-8.168995
30.300000,5.046580,19.370150,-0.168219,-9.865136,-0.184186,-8.205630
30.400000,5.063280,19.400130,-0.168776,-9.880405,-0.184856,-8.212830
30.500000,5.079960,19.514150,-0.169332,-9.938475,-0.185525,-8.255573
30.600000,5.096600,19.573310,-0.169887,-9.968605,-0.186193,-8.275072
30.700000,5.113250,19.685260,-0.170442,-10.025621,-0.186862,-8.316837
30.800000,5.129920,19.752410,-0.170997,-10.059820,-0.187532,-8.339617
30.900000,5.146590,19.824720,-0.171553,-10.096647,-0.188202,-8.364537
31.000000,5.163280,19.877360,-0.172109,-10.123456,-0.188874,-8.381115
31.100000,5.179910,19.950580,-0.172664,-10.160747,-0.189544,-8.406355
31.200000,5.196560,20.011570,-0.173219,-10.191809,-0.190215,-8.426397
31.300000,5.213280,20.119350,-0.173776,-10.246701,-0.190889,-8.466070
31.400000,5.229950,20.182770,-0.174332,-10.279000,-0.191562,-8.487045
31.500000,5.246560,20.275500,-0.174885,-10.326227,-0.192233,-8.520322
31.600000,5.263230,20.319210,-0.175441,-10.348489,-0.192907,-8.532939
31.700000,5.279920,20.392000,-0.175997,-10.385560,-0.193582,-8.557729
31.800000,5.296590,20.492370,-0.176553,-10.436678,-0.194256,-8.594051
31.900000,5.313240,20.579580,-0.177108,-10.481094,-0.194930,-8.624808
32.000000,5.329890,20.691930,-0.177663,-10.538313,-0.195605,-8.666045
32.100000,5.346570,20.746360,-0.178219,-10.566034,-0.196281,-8.682966
32.200000,5.363290,20.790420,-0.178776,-10.588474,-0.196960,-8.695505
32.300000,5.379940,20.917650,-0.179331,-10.653272,-0.197636,-8.742806
32.400000,5.396560,20.995210,-0.179885,-10.692773,-0.198311,-8.769300
32.500000,5.413230,21.056000,-0.180441,-10.723733,-0.198989,-8.788732
32.600000,5.429950,21.143670,-0.180998,-10.768383,-0.199669,-8.819323
32.700000,5.446630,21.219550,-0.181554,-10.807028,-0.200348,-8.844965
32.800000,5.463290,21.313080,-0.182110,-10.854663,-0.201027,-8.877924
32.900000,5.479840,21.405770,-0.182661,-10.901869,-0.201702,-8.910519
33.000000,5.496570,21.472510,-0.183219,-10.935860,-0.202384,-8.932202
33.100000,5.513240,21.500000,-0.183775,-10.949860,-0.203065,-8.937553
33.200000,5.529870,21.646960,-0.184329,-11.024706,-0.203744,-8.992533
33.300000,5.546550,21.665620,-0.184885,-11.034210,-0.204426,-8.994150
33.400000,5.563200,21.745010,-0.185440,-11.074643,-0.205107,-9.020961
33.500000,5.579880,21.877240,-0.185996,-11.141987,-0.205790,-9.069622
33.600000,5.596580,21.951770,-0.186553,-11.179945,-0.206474,-9.094296
33.700000,5.613200,22.011050,-0.187107,-11.210136,-0.207155,-9.112645
33.800000,5.629880,22.107610,-0.187663,-11.259313,-0.207840,-9.146361
33.900000,5.646580,22.148370,-0.188219,-11.280072,-0.208525,-9.156945
34.000000,5.663290,22.229060,-0.188776,-11.321167,-0.209211,-9.183999
34.100000,5.679890,22.316100,-0.189330,-11.365496,-0.209894,-9.213671
34.200000,5.696530,22.382570,-0.189884,-11.399349,-0.210578,-9.234791
34.300000,5.713220,22.521690,-0.190441,-11.470203,-0.211265,-9.285810
34.400000,5.729930,22.568850,-0.190998,-11.494221,-0.211953,-9.298852
34.500000,5.746600,22.623650,-0.191553,-11.522130,-0.212641,-9.315028
34.600000,5.763200,22.763500,-0.192107,-11.593355,-0.213325,-9.366194
34.700000,5.779890,22.828160,-0.192663,-11.626286,-0.214014,-9.386331
34.800000,5.796590,22.896810,-0.193220,-11.661250,-0.214704,-9.408067
34.900000,5.813320,22.991920,-0.193777,-11.709689,-0.215395,-9.440616
35.000000,5.829900,23.022140,-0.194330,-11.725080,-0.216081,-9.446545
35.100000,5.846570,23.181370,-0.194886,-11.806175,-0.216771,-9.505321
35.200000,5.863270,23.237750,-0.195442,-11.834889,-0.217463,-9.521851
35.300000,5.879980,23.332820,-0.195999,-11.883308,-0.218155,-9.554187
35.400000,5.896600,23.389260,-0.196553,-11.912052,-0.218844,-9.570699
35.500000,5.913240,23.423640,-0.197108,-11.929562,-0.219535,-9.578150
35.600000,5.929890,23.525890,-0.197663,-11.981637,-0.220227,-9.613311
35.700000,5.946570,23.612620,-0.198219,-12.025809,-0.220920,-9.642065
35.800000,5.963240,23.718490,-0.198775,-12.079728,-0.221613,-9.678584
35.900000,5.979860,23.791770,-0.199329,-12.117049,-0.222305,-9.701774
36.000000,5.996620,23.860990,-0.199887,-12.152302,-0.223003,-9.723211
36.100000,6.013280,23.955300,-0.200443,-12.200334,-0.223697,-9.754867
36.200000,6.029920,24.018920,-0.200997,-12.232736,-0.224391,-9.773988
36.300000,6.046520,24.104590,-0.201551,-12.276367,-0.225084,-9.802057
36.400000,6.063190,24.184810,-0.202106,-12.317223,-0.225780,-9.827834
36.500000,6.079930,24.301030,-0.202664,-12.376413,-0.226480,-9.868155
36.600000,6.096630,24.383420,-0.203221,-12.418374,-0.227178,-9.894699
36.700000,6.113290,24.427620,-0.203776,-12.440885,-0.227875,-9.905727
36.800000,6.129910,24.537930,-0.204330,-12.497065,-0.228571,-9.943536
36.900000,6.146590,24.633480,-0.204886,-12.545728,-0.229270,-9.975280
37.000000,6.163270,24.656080,-0.205442,-12.557238,-0.229970,-9.977450
37.100000,6.179960,24.773340,-0.205999,-12.616958,-0.230670,-10.017882
37.200000,6.196550,24.863440,-0.206552,-12.662846,-0.231367,-10.047314
37.300000,6.213260,24.916350,-0.207109,-12.689793,-0.232069,-10.061627
37.400000,6.229930,25.049230,-0.207664,-12.757468,-0.232770,-10.108197
37.500000,6.246620,25.126860,-0.208221,-12.797005,-0.233473,-10.132404
37.600000,6.263230,25.181250,-0.208774,-12.824705,-0.234172,-10.147236
37.700000,6.279850,25.291290,-0.209328,-12.880748,-0.234872,-10.184443
37.800000,6.296520,25.393840,-0.209884,-12.932977,-0.235576,-10.218552
37.900000,6.313230,25.453680,-0.210441,-12.963453,-0.236281,-10.235411
38.000000,6.329920,25.506120,-0.210997,-12.990160,-0.236986,-10.249271
38.100000,6.346560,25.625280,-0.211552,-13.050848,-0.237689,-10.289915
38.200000,6.363250,25.711280,-0.212108,-13.094647,-0.238395,-10.317164
38.300000,6.379920,25.784980,-0.212664,-13.132182,-0.239100,-10.339440
38.400000,6.396620,25.872240,-0.213221,-13.176624,-0.239807,-10.367095
38.500000,6.413210,25.956750,-0.213774,-13.219664,-0.240511,-10.393648
38.600000,6.429870,26.078740,-0.214329,-13.281793,-0.241217,-10.435120
38.700000,6.446610,26.122720,-0.214887,-13.304192,-0.241928,-10.445294
38.800000,6.463270,26.211640,-0.215442,-13.349479,-0.242635,-10.473436
38.900000,6.479890,26.305330,-0.215996,-13.397195,-0.243342,-10.503450
39.000000,6.496560,26.360230,-0.216552,-13.425155,-0.244051,-10.517911
39.100000,6.513250,26.452120,-0.217108,-13.471954,-0.244761,-10.547081
39.200000,6.529940,26.493420,-0.217665,-13.492988,-0.245472,-10.556041
39.300000,6.546630,26.629100,-0.218221,-13.562089,-0.246183,-10.602557
39.400000,6.563250,26.675160,-0.218775,-13.585547,-0.246892,-10.613369
39.500000,6.579920,26.801250,-0.219331,-13.649765,-0.247604,-10.655953
39.600000,6.596630,26.919590,-0.219888,-13.710035,-0.248317,-10.695367
39.700000,6.613300,27.012400,-0.220443,-13.757302,-0.249030,-10.724597
39.800000,6.629850,27.025380,-0.220995,-13.763913,-0.249738,-10.722157
39.900000,6.646510,27.151000,-0.221550,-13.827891,-0.250451,-10.764317
40.000000,6.663210,27.260300,-0.222107,-13.883557,-0.251166,-10.799922
40.100000,6.679880,27.290620,-0.222663,-13.898999,-0.251881,-10.804211
40.200000,6.696580,27.417330,-0.223219,-13.963532,-0.252597,-10.846601
40.300000,6.713260,27.497390,-0.223775,-14.004306,-0.253313,-10.870488
40.400000,6.729960,27.559330,-0.224332,-14.035852,-0.254031,-10.887161
40.500000,6.746620,27.666600,-0.224887,-14.090484,-0.254747,-10.921712
40.600000,6.763290,27.789280,-0.225443,-14.152964,-0.255464,-10.962277
40.700000,6.779920,27.841580,-0.225997,-14.179600,-0.256180,-10.975048
40.800000,6.796630,27.920210,-0.226554,-14.219646,-0.256900,-10.998124
40.900000,6.813330,28.015830,-0.227111,-14.268345,-0.257620,-11.027847
41.000000,6.829990,28.098300,-0.227666,-14.310347,-0.258339,-11.052363
41.100000,6.846560,28.172820,-0.228219,-14.348299,-0.259054,-11.073750
41.200000,6.863230,28.281360,-0.228774,-14.403578,-0.259774,-11.108409
41.300000,6.879910,28.318540,-0.229330,-14.422514,-0.260495,-11.114994
41.400000,6.896600,28.470170,-0.229887,-14.499739,-0.261218,-11.166442
41.500000,6.913240,28.507020,-0.230441,-14.518506,-0.261938,-11.172842
41.600000,6.929860,28.648750,-0.230995,-14.590689,-0.262658,-11.220308
41.700000,6.946570,28.694780,-0.231552,-14.614131,-0.263383,-11.230195
41.800000,6.963280,28.792240,-0.232109,-14.663767,-0.264108,-11.260170
41.900000,6.979970,28.907870,-0.232666,-14.722657,-0.264833,-11.297200
42.000000,6.996590,28.984940,-0.233220,-14.761909,-0.265555,-11.319141
42.100000,7.013220,29.049330,-0.233774,-14.794702,-0.266278,-11.336086
42.200000,7.029910,29.145680,-0.234330,-14.843773,-0.267004,-11.365427
42.300000,7.046610,29.188490,-0.234887,-14.865576,-0.267732,-11.373845
42.400000,7.063210,29.308200,-0.235440,-14.926544,-0.268455,-11.412233
42.500000,7.079890,29.398790,-0.235996,-14.972681,-0.269183,-11.439183
42.600000,7.096570,29.526620,-0.236552,-15.037784,-0.269911,-11.480561
42.700000,7.113240,29.598590,-0.237108,-15.074438,-0.270639,-11.500168
42.800000,7.129890,29.681100,-0.237663,-15.116460,-0.271367,-11.523837
42.900000,7.146590,29.780900,-0.238220,-15.167288,-0.272097,-11.554142
43.000000,7.163270,29.872800,-0.238776,-15.214092,-0.272827,-11.581337
43.100000,7.179940,29.942790,-0.239331,-15.249738,-0.273557,-11.599998
43.200000,7.196640,30.024670,-0.239888,-15.291439,-0.274289,-11.623206
43.300000,7.213200,30.122490,-0.240440,-15.341258,-0.275016,-11.652606
43.400000,7.229880,30.192630,-0.240996,-15.376980,-0.275748,-11.671189
43.500000,7.246580,30.315810,-0.241553,-15.439715,-0.276482,-11.710211
43.600000,7.263230,30.423070,-0.242108,-15.494342,-0.277214,-11.743043
43.700000,7.279860,30.491510,-0.242662,-15.529199,-0.277946,-11.760852
43.800000,7.296570,30.555680,-0.243219,-15.561880,-0.278681,-11.776935
43.900000,7.313220,30.704970,-0.243774,-15.637913,-0.279415,-11.825796
44.000000,7.329920,30.744330,-0.244331,-15.657959,-0.280151,-11.832239
44.100000,7.346520,30.827130,-0.244884,-15.700128,-0.280884,-11.855418
44.200000,7.363180,30.949740,-0.245439,-15.762573,-0.281620,-11.893818
44.300000,7.379900,31.034820,-0.245997,-15.805904,-0.282358,-11.917704
44.400000,7.396610,31.127470,-0.246554,-15.853090,-0.283097,-11.944453
44.500000,7.413310,31.246980,-0.247110,-15.913956,-0.283837,-11.981453
44.600000,7.429940,31.288430,-0.247665,-15.935067,-0.284573,-11.988514
44.700000,7.446580,31.384910,-0.248219,-15.984203,-0.285311,-12.016615
44.800000,7.463250,31.459320,-0.248775,-16.022100,-0.286050,-12.036202
44.900000,7.479960,31.571900,-0.249332,-16.079437,-0.286792,-12.070319
45.000000,7.496580,31.660990,-0.249886,-16.124810,-0.287530,-12.095446
45.100000,7.513260,31.755150,-0.250442,-16.172765,-0.288272,-12.122425
45.200000,7.529960,31.838610,-0.250999,-16.215271,-0.289015,-12.145260
45.300000,7.546640,31.929410,-0.251555,-16.261515,-0.289757,-12.170855
45.400000,7.563260,32.009410,-0.252109,-16.302259,-0.290498,-12.192318
45.500000,7.579910,32.147950,-0.252664,-16.372816,-0.291240,-12.236001
45.600000,7.596580,32.217540,-0.253219,-16.408258,-0.291984,-12.253370
45.700000,7.613240,32.280870,-0.253775,-16.440512,-0.292728,-12.268327
45.800000,7.629920,32.412810,-0.254331,-16.507709,-0.293473,-12.309292
45.900000,7.646510,32.523330,-0.254884,-16.563996,-0.294215,-12.342104
46.000000,7.663190,32.592990,-0.255440,-16.599473,-0.294961,-12.359310
46.100000,7.679930,32.666870,-0.255998,-16.637100,-0.295711,-12.378041
46.200000,7.696670,32.755110,-0.256556,-16.682041,-0.296461,-12.402169
46.300000,7.713270,32.902380,-0.257109,-16.757045,-0.297206,-12.448658
46.400000,7.729940,32.971500,-0.257665,-16.792247,-0.297954,-12.465478
46.500000,7.746660,33.036410,-0.258222,-16.825305,-0.298705,-12.480641
46.600000,7.763310,33.158650,-0.258777,-16.887562,-0.299454,-12.517449
46.700000,7.779940,33.251270,-0.259331,-16.934733,-0.300202,-12.543026
46.800000,7.796530,33.334580,-0.259884,-16.977162,-0.300949,-12.565064
46.900000,7.813200,33.405810,-0.260440,-17.013439,-0.301700,-12.582459
47.000000,7.829870,33.508170,-0.260996,-17.065571,-0.302451,-12.611531
47.100000,7.846590,33.610080,-0.261553,-17.117473,-0.303206,-12.640347
47.200000,7.863220,33.693530,-0.262107,-17.159974,-0.303957,-12.662219
47.300000,7.879940,33.851550,-0.262665,-17.240453,-0.304712,-12.711995
47.400000,7.896580,33.895730,-0.263219,-17.262954,-0.305465,-12.719010
47.500000,7.913300,34.018570,-0.263777,-17.325515,-0.306222,-12.755449
47.600000,7.929930,34.134660,-0.264331,-17.384640,-0.306975,-12.789340
47.700000,7.946580,34.211990,-0.264886,-17.424023,-0.307730,-12.808644
47.800000,7.963300,34.306520,-0.265443,-17.472167,-0.308488,-12.834297
47.900000,7.979980,34.401200,-0.265999,-17.520387,-0.309245,-12.859976
48.000000,7.996620,34.462500,-0.266554,-17.551607,-0.310001,-12.873156
48.100000,8.013200,34.579740,-0.267107,-17.611317,-0.310755,-12.907217
48.200000,8.029900,34.675620,-0.267663,-17.660148,-0.311515,-12.933174
48.300000,8.046590,34.789250,-0.268220,-17.718020,-0.312275,-12.965698
48.400000,8.063270,34.851470,-0.268776,-17.749708,-0.313035,-12.979018
48.500000,8.079870,34.928980,-0.269329,-17.789183,-0.313792,-12.998040
48.600000,8.096550,35.067830,-0.269885,-17.859899,-0.314553,-13.039780
48.700000,8.113250,35.160180,-0.270442,-17.906933,-0.315316,-13.064152
48.800000,8.129920,35.227950,-0.270997,-17.941448,-0.316078,-13.079363
48.900000,8.146610,35.360790,-0.271554,-18.009102,-0.316841,-13.118665
49.000000,8.163240,35.452290,-0.272108,-18.055703,-0.317603,-13.142602
49.100000,8.179920,35.550860,-0.272664,-18.105904,-0.318367,-13.169076
49.200000,8.196590,35.620790,-0.273220,-18.141519,-0.319131,-13.184900
49.300000,8.213280,35.742420,-0.273776,-18.203465,-0.319897,-13.219793
49.400000,8.229890,35.863500,-0.274330,-18.265131,-0.320659,-13.254463
49.500000,8.246560,35.932790,-0.274885,-18.300420,-0.321425,-13.269903
49.600000,8.263260,36.035970,-0.275442,-18.352969,-0.322193,-13.297790
49.700000,8.279920,36.121700,-0.275997,-18.396631,-0.322960,-13.319210
49.800000,8.296590,36.227050,-0.276553,-18.450285,-0.323728,-13.347803
49.900000,8.313260,36.346750,-0.277109,-18.511248,-0.324496,-13.381621
50.000000,8.329950,36.411900,-0.277665,-18.544428,-0.325266,-13.395290
50.100000,8.346640,36.514660,-0.278221,-18.596764,-0.326037,-13.422747
50.200000,8.363260,36.645770,-0.278775,-18.663537,-0.326805,-13.460604
50.300000,8.379820,36.688490,-0.279327,-18.685295,-0.327570,-13.465981
50.400000,8.396580,36.816210,-0.279886,-18.750342,-0.328346,-13.502384
50.500000,8.413260,36.906700,-0.280442,-18.796428,-0.329118,-13.525120
50.600000,8.429920,37.010530,-0.280997,-18.849308,-0.329890,-13.552703
50.700000,8.446570,37.129730,-0.281552,-18.910016,-0.330662,-13.585857
50.800000,8.463220,37.231300,-0.282107,-18.961745,-0.331435,-13.612498
50.900000,8.479950,37.335550,-0.282665,-19.014839,-0.332212,-13.640010
51.000000,8.496590,37.434310,-0.283220,-19.065138,-0.332986,-13.665516
51.100000,8.513220,37.524800,-0.283774,-19.111224,-0.333760,-13.687955
51.200000,8.529890,37.589150,-0.284330,-19.143997,-0.334536,-13.700791
51.300000,8.546590,37.708470,-0.284886,-19.204766,-0.335314,-13.733591
51.400000,8.563270,37.837550,-0.285442,-19.270506,-0.336092,-13.769888
51.500000,8.579980,37.900550,-0.285999,-19.302592,-0.336871,-13.782063
51.600000,8.596590,38.039940,-0.286553,-19.373582,-0.337647,-13.822024
51.700000,8.613240,38.173340,-0.287108,-19.441522,-0.338425,-13.859706
51.800000,8.629920,38.205660,-0.287664,-19.457983,-0.339206,-13.860622
51.900000,8.646590,38.357130,-0.288220,-19.535126,-0.339986,-13.904718
52.000000,8.663210,38.423430,-0.288774,-19.568892,-0.340765,-13.917911
52.100000,8.679900,38.520750,-0.289330,-19.618457,-0.341547,-13.942249
52.200000,8.696610,38.628930,-0.289887,-19.673552,-0.342331,-13.970445
52.300000,8.713230,38.756350,-0.290441,-19.738447,-0.343112,-14.005593
52.400000,8.729860,38.835860,-0.290995,-19.778941,-0.343893,-14.023362
52.500000,8.746560,38.938970,-0.291552,-19.831455,-0.344679,-14.049554
52.600000,8.763210,39.063550,-0.292107,-19.894903,-0.345462,-14.083462
52.700000,8.779930,39.106420,-0.292664,-19.916736,-0.346250,-14.087818
52.800000,8.796630,39.244140,-0.293221,-19.986876,-0.347037,-14.126305
52.900000,8.813260,39.374540,-0.293775,-20.053289,-0.347822,-14.162127
53.000000,8.829920,39.451030,-0.294331,-20.092245,-0.348609,-14.178481
53.100000,8.846660,39.539020,-0.294889,-20.137058,-0.349400,-14.198867
53.200000,8.863320,39.669900,-0.295444,-20.203714,-0.350187,-14.234648
53.300000,8.879940,39.780720,-0.295998,-20.260154,-0.350974,-14.263189
53.400000,8.896610,39.820950,-0.296554,-20.280643,-0.351764,-14.266344
53.500000,8.913270,39.928400,-0.297109,-20.335367,-0.352553,-14.293547
53.600000,8.929950,40.047190,-0.297665,-20.395866,-0.353345,-14.324731
53.700000,8.946600,40.182620,-0.298220,-20.464840,-0.354135,-14.361816
53.800000,8.963200,40.239150,-0.298773,-20.493631,-0.354924,-14.370680
53.900000,8.979880,40.388280,-0.299329,-20.569582,-0.355717,-14.412503
54.000000,8.996520,40.469380,-0.299884,-20.610886,-0.356509,-14.430011
54.100000,9.013230,40.581250,-0.300441,-20.667861,-0.357305,-14.458388
54.200000,9.029900,40.692690,-0.300997,-20.724617,-0.358100,-14.486576
54.300000,9.046560,40.801220,-0.301552,-20.779891,-0.358895,-14.513673
54.400000,9.063260,40.891300,-0.302109,-20.825768,-0.359692,-14.534123
54.500000,9.079950,41.053720,-0.302665,-20.908488,-0.360489,-14.580220
54.600000,9.096520,41.137770,-0.303217,-20.951294,-0.361282,-14.598499
54.700000,9.113230,41.279850,-0.303774,-21.023655,-0.362081,-14.637208
54.800000,9.129990,41.336400,-0.304333,-21.052456,-0.362884,-14.645499
54.900000,9.146660,41.416310,-0.304889,-21.093153,-0.363683,-14.662090
55.000000,9.163270,41.543720,-0.305442,-21.158043,-0.364480,-14.695481
55.100000,9.179920,41.661730,-0.305997,-21.218145,-0.365279,-14.725449
55.200000,9.196560,41.762390,-0.306552,-21.269411,-0.366079,-14.749230
55.300000,9.213230,41.870940,-0.307108,-21.324695,-0.366881,-14.775717
55.400000,9.229950,41.969800,-0.307665,-21.375044,-0.367685,-14.798691
55.500000,9.246590,42.067570,-0.308220,-21.424837,-0.368487,-14.821281
55.600000,9.263190,42.175970,-0.308773,-21.480045,-0.369287,-14.847587
55.700000,9.279900,42.322410,-0.309330,-21.554626,-0.370093,-14.887134
55.800000,9.296590,42.348030,-0.309886,-21.567675,-0.370899,-14.884147
55.900000,9.313200,42.527850,-0.310440,-21.659256,-0.371702,-14.935357
56.000000,9.329880,42.633260,-0.310996,-21.712941,-0.372508,-14.960303
56.100000,9.346560,42.762210,-0.311552,-21.778615,-0.373315,-14.993444
56.200000,9.363250,42.810810,-0.312108,-21.803366,-0.374124,-14.998354
56.300000,9.379870,42.959150,-0.312662,-21.878915,-0.374930,-15.038203
56.400000,9.396550,43.068630,-0.313218,-21.934673,-0.375739,-15.064331
56.500000,9.413260,43.171630,-0.313775,-21.987131,-0.376550,-15.088111
56.600000,9.429950,43.289070,-0.314332,-22.046942,-0.377361,-15.116890
56.700000,9.446630,43.359110,-0.314888,-22.082613,-0.378172,-15.129071
56.800000,9.463300,43.511330,-0.315443,-22.160138,-0.378984,-15.169870
56.900000,9.479970,43.598150,-0.315999,-22.204355,-0.379796,-15.187801
57.000000,9.496630,43.751350,-0.316554,-22.282380,-0.380608,-15.228796
57.100000,9.513320,43.866110,-0.317111,-22.340826,-0.381422,-15.256312
57.200000,9.529870,43.949000,-0.317662,-22.383042,-0.382231,-15.272793
