Repository: abubakardawood/tissue-phantom-material-database

Title:
A Database of Silicone Phantom Materials for Modeling Human Tissue Mechanics Across Varying Stiffnesses

Description:
This dataset contains processed mechanical compression test data for soft silicone phantoms
fabricated using Ecoflex (Smooth-On) with varying base materials and thinner concentrations.
The dataset provides force–compression measurements together with derived engineering and
true stress–strain quantities, intended for mechanical characterization, constitutive model
fitting, and the design of tissue-equivalent phantoms.

All files in this dataset are processed outputs generated from raw experimental measurements.
The raw data files are not included in this archive.

File: data/EF30_25T/EF30_25T_A2.csv (part 1 of 2)
EF30_25T_A_sample_2
Compression test;
Cylinder Diameter: 50mm;
Cylinder Height: 30mm;
Speed (mm/min): 10;
Machine: INSTRON 5900;
Load cell: 10kN;
Time (s),Compression (mm),Load (N),Engineering Strain [-],Engineering Stress (kPa),True Strain [-],True Stress (kPa)
0.000000,0.000000,-0.011890,-0.000000,0.006056,0.000000,0.006056
0.100000,0.007120,-0.022430,-0.000237,0.011424,-0.000237,0.011421
0.200000,0.027570,0.058280,-0.000919,-0.029682,-0.000919,-0.029654
0.300000,0.046210,0.101830,-0.001540,-0.051862,-0.001542,-0.051782
0.400000,0.063320,0.140330,-0.002111,-0.071469,-0.002113,-0.071319
0.500000,0.080020,0.176620,-0.002667,-0.089952,-0.002671,-0.089712
0.600000,0.096630,0.199680,-0.003221,-0.101696,-0.003226,-0.101369
0.700000,0.113360,0.277440,-0.003779,-0.141299,-0.003786,-0.140765
0.800000,0.130020,0.326290,-0.004334,-0.166178,-0.004343,-0.165458
0.900000,0.146720,0.351980,-0.004891,-0.179262,-0.004903,-0.178385
1.000000,0.163340,0.391820,-0.005445,-0.199552,-0.005460,-0.198466
1.100000,0.179980,0.417710,-0.005999,-0.212738,-0.006017,-0.211462
1.200000,0.196680,0.471950,-0.006556,-0.240362,-0.006578,-0.238786
1.300000,0.213340,0.510670,-0.007111,-0.260082,-0.007137,-0.258233
1.400000,0.229990,0.533590,-0.007666,-0.271755,-0.007696,-0.269672
1.500000,0.246580,0.593280,-0.008219,-0.302155,-0.008253,-0.299672
1.600000,0.263300,0.642610,-0.008777,-0.327279,-0.008815,-0.324406
1.700000,0.280020,0.633020,-0.009334,-0.322394,-0.009378,-0.319385
1.800000,0.296650,0.668210,-0.009888,-0.340317,-0.009938,-0.336951
1.900000,0.313210,0.744610,-0.010440,-0.379227,-0.010495,-0.375268
2.000000,0.329920,0.800180,-0.010997,-0.407528,-0.011058,-0.403047
2.100000,0.346600,0.806880,-0.011553,-0.410941,-0.011621,-0.406193
2.200000,0.363300,0.874930,-0.012110,-0.445598,-0.012184,-0.440202
2.300000,0.379950,0.937650,-0.012665,-0.477541,-0.012746,-0.471493
2.400000,0.396600,0.955180,-0.013220,-0.486469,-0.013308,-0.480038
2.500000,0.413300,1.000830,-0.013777,-0.509719,-0.013872,-0.502696
2.600000,0.429980,1.010340,-0.014333,-0.514562,-0.014436,-0.507187
2.700000,0.446680,1.088490,-0.014889,-0.554363,-0.015001,-0.546109
2.800000,0.463260,1.123940,-0.015442,-0.572418,-0.015562,-0.563579
2.900000,0.479920,1.167390,-0.015997,-0.594547,-0.016127,-0.585036
3.000000,0.496580,1.231660,-0.016553,-0.627279,-0.016691,-0.616896
3.100000,0.513290,1.274640,-0.017110,-0.649169,-0.017258,-0.638062
3.200000,0.529890,1.305110,-0.017663,-0.664687,-0.017821,-0.652947
3.300000,0.546560,1.385580,-0.018219,-0.705670,-0.018387,-0.692814
3.400000,0.563230,1.427320,-0.018774,-0.726928,-0.018953,-0.713281
3.500000,0.579880,1.445790,-0.019329,-0.736335,-0.019519,-0.722102
3.600000,0.596530,1.509550,-0.019884,-0.768808,-0.020085,-0.753520
3.700000,0.613190,1.549020,-0.020440,-0.788909,-0.020651,-0.772784
3.800000,0.629930,1.597150,-0.020998,-0.813422,-0.021221,-0.796342
3.900000,0.646660,1.661390,-0.021555,-0.846139,-0.021791,-0.827900
4.000000,0.663320,1.724590,-0.022111,-0.878326,-0.022359,-0.858906
4.100000,0.679900,1.789430,-0.022663,-0.911349,-0.022924,-0.890695
4.200000,0.696550,1.794040,-0.023218,-0.913697,-0.023492,-0.892483
4.300000,0.713290,1.852110,-0.023776,-0.943272,-0.024064,-0.920844
4.400000,0.730000,1.947360,-0.024333,-0.991782,-0.024634,-0.967649
4.500000,0.746620,1.995380,-0.024887,-1.016239,-0.025202,-0.990947
4.600000,0.763250,2.058030,-0.025442,-1.048146,-0.025771,-1.021479
4.700000,0.779930,2.074750,-0.025998,-1.056661,-0.026342,-1.029191
4.800000,0.796570,2.176600,-0.026552,-1.108533,-0.026911,-1.079099
4.900000,0.813210,2.181780,-0.027107,-1.111171,-0.027481,-1.081051
5.000000,0.829830,2.286690,-0.027661,-1.164602,-0.028051,-1.132388
5.100000,0.846550,2.327560,-0.028218,-1.185417,-0.028624,-1.151966
5.200000,0.863260,2.390520,-0.028775,-1.217482,-0.029197,-1.182448
5.300000,0.879950,2.432530,-0.029332,-1.238877,-0.029770,-1.202539
5.400000,0.896550,2.485460,-0.029885,-1.265834,-0.030341,-1.228005
5.500000,0.913220,2.555170,-0.030441,-1.301337,-0.030914,-1.261724
5.600000,0.929970,2.606790,-0.030999,-1.327627,-0.031490,-1.286472
5.700000,0.946640,2.655860,-0.031555,-1.352618,-0.032063,-1.309937
5.800000,0.963240,2.723630,-0.032108,-1.387133,-0.032635,-1.342595
5.900000,0.979920,2.756030,-0.032664,-1.403635,-0.033209,-1.357786
6.000000,0.996630,2.834830,-0.033221,-1.443767,-0.033785,-1.395804
6.100000,1.013310,2.865070,-0.033777,-1.459168,-0.034361,-1.409882
6.200000,1.029960,2.935500,-0.034332,-1.495038,-0.034935,-1.443710
6.300000,1.046580,3.018300,-0.034886,-1.537208,-0.035509,-1.483581
6.400000,1.063280,3.049200,-0.035443,-1.552945,-0.036086,-1.497904
6.500000,1.079920,3.134810,-0.035997,-1.596546,-0.036661,-1.539074
6.600000,1.096600,3.175200,-0.036553,-1.617116,-0.037238,-1.558005
6.700000,1.113200,3.249070,-0.037107,-1.654738,-0.037813,-1.593336
6.800000,1.129840,3.295870,-0.037661,-1.678573,-0.038389,-1.615356
6.900000,1.146560,3.356180,-0.038219,-1.709288,-0.038968,-1.643962
7.000000,1.163250,3.405140,-0.038775,-1.734224,-0.039547,-1.666979
7.100000,1.179910,3.486530,-0.039330,-1.775675,-0.040125,-1.705837
7.200000,1.196540,3.520780,-0.039885,-1.793119,-0.040702,-1.721601
7.300000,1.213330,3.572960,-0.040444,-1.819694,-0.041285,-1.746097
7.400000,1.229990,3.629110,-0.041000,-1.848291,-0.041864,-1.772511
7.500000,1.246600,3.677390,-0.041553,-1.872879,-0.042441,-1.795055
7.600000,1.263280,3.756430,-0.042109,-1.913134,-0.043022,-1.832573
7.700000,1.279950,3.803390,-0.042665,-1.937051,-0.043602,-1.854406
7.800000,1.296620,3.845260,-0.043221,-1.958375,-0.044182,-1.873733
7.900000,1.313300,3.930400,-0.043777,-2.001736,-0.044764,-1.914107
8.000000,1.329950,4.011670,-0.044332,-2.043127,-0.045344,-1.952552
8.100000,1.346610,4.056910,-0.044887,-2.066167,-0.045926,-1.973423
8.200000,1.363290,4.089690,-0.045443,-2.082862,-0.046508,-1.988211
8.300000,1.379960,4.140090,-0.045999,-2.108531,-0.047090,-2.011541
8.400000,1.396560,4.221860,-0.046552,-2.150176,-0.047670,-2.050081
8.500000,1.413200,4.307790,-0.047107,-2.193939,-0.048252,-2.090590
8.600000,1.429920,4.338860,-0.047664,-2.209763,-0.048837,-2.104437
8.700000,1.446610,4.382150,-0.048220,-2.231811,-0.049422,-2.124192
8.800000,1.463220,4.464590,-0.048774,-2.273797,-0.050004,-2.162895
8.900000,1.479870,4.484280,-0.049329,-2.283825,-0.050587,-2.171166
9.000000,1.496540,4.577720,-0.049885,-2.331414,-0.051172,-2.215112
9.100000,1.513250,4.592940,-0.050442,-2.339165,-0.051758,-2.221174
9.200000,1.529950,4.701610,-0.050998,-2.394510,-0.052345,-2.272394
9.300000,1.546570,4.752940,-0.051552,-2.420652,-0.052929,-2.295862
9.400000,1.563240,4.826370,-0.052108,-2.458050,-0.053515,-2.329966
9.500000,1.579930,4.903950,-0.052664,-2.497561,-0.054102,-2.366029
9.600000,1.596660,4.906990,-0.053222,-2.499109,-0.054691,-2.366102
9.700000,1.613270,4.995660,-0.053776,-2.544269,-0.055276,-2.407449
9.800000,1.629890,5.031720,-0.054330,-2.562634,-0.055861,-2.423407
9.900000,1.646590,5.096990,-0.054886,-2.595876,-0.056450,-2.453398
10.000000,1.663270,5.179970,-0.055442,-2.638137,-0.057039,-2.491873
10.100000,1.679900,5.251540,-0.055997,-2.674587,-0.057626,-2.524819
10.200000,1.696550,5.285380,-0.056552,-2.691822,-0.058214,-2.539595
10.300000,1.713240,5.384970,-0.057108,-2.742543,-0.058804,-2.585922
10.400000,1.729880,5.389560,-0.057663,-2.744880,-0.059392,-2.586603
10.500000,1.746580,5.470000,-0.058219,-2.785848,-0.059983,-2.623658
10.600000,1.763220,5.505040,-0.058774,-2.803694,-0.060572,-2.638910
10.700000,1.779890,5.550130,-0.059330,-2.826658,-0.061163,-2.658953
10.800000,1.796600,5.681170,-0.059887,-2.893396,-0.061755,-2.720120
10.900000,1.813330,5.688730,-0.060444,-2.897246,-0.062348,-2.722124
11.000000,1.829910,5.750270,-0.060997,-2.928588,-0.062937,-2.749953
11.100000,1.846520,5.820790,-0.061551,-2.964504,-0.063526,-2.782037
11.200000,1.863230,5.875600,-0.062108,-2.992419,-0.064120,-2.806566
11.300000,1.879960,5.939430,-0.062665,-3.024927,-0.064715,-2.835369
11.400000,1.896570,5.986620,-0.063219,-3.048961,-0.065306,-2.856208
11.500000,1.913200,6.044120,-0.063773,-3.078245,-0.065898,-2.881935
11.600000,1.929930,6.145100,-0.064331,-3.129674,-0.066493,-2.928339
11.700000,1.946590,6.179660,-0.064886,-3.147275,-0.067087,-2.943060
11.800000,1.963300,6.235750,-0.065443,-3.175841,-0.067683,-2.968004
11.900000,1.979920,6.281380,-0.065997,-3.199081,-0.068276,-2.987950
12.000000,1.996580,6.369940,-0.066553,-3.244184,-0.068871,-3.028275
12.100000,2.013270,6.440580,-0.067109,-3.280160,-0.069467,-3.060032
12.200000,2.029950,6.493590,-0.067665,-3.307158,-0.070063,-3.083379
12.300000,2.046610,6.541910,-0.068220,-3.331767,-0.070659,-3.104473
12.400000,2.063230,6.581960,-0.068774,-3.352165,-0.071254,-3.121622
12.500000,2.079930,6.625360,-0.069331,-3.374268,-0.071852,-3.140327
12.600000,2.096620,6.699100,-0.069887,-3.411824,-0.072450,-3.173380
12.700000,2.113300,6.809270,-0.070443,-3.467933,-0.073048,-3.223640
12.800000,2.129910,6.849000,-0.070997,-3.488167,-0.073643,-3.240518
12.900000,2.146610,6.897850,-0.071554,-3.513046,-0.074243,-3.261675
13.000000,2.163270,6.965750,-0.072109,-3.547627,-0.074841,-3.291811
13.100000,2.179970,7.034100,-0.072666,-3.582438,-0.075441,-3.322117
13.200000,2.196570,7.050230,-0.073219,-3.590653,-0.076038,-3.327749
13.300000,2.213220,7.139170,-0.073774,-3.635949,-0.076637,-3.367711
13.400000,2.229900,7.187330,-0.074330,-3.660477,-0.077237,-3.388394
13.500000,2.246600,7.259500,-0.074887,-3.697233,-0.077839,-3.420360
13.600000,2.263270,7.283030,-0.075442,-3.709217,-0.078440,-3.429385
13.700000,2.279880,7.385110,-0.075996,-3.761206,-0.079039,-3.475369
13.800000,2.296590,7.443410,-0.076553,-3.790898,-0.079642,-3.500693
13.900000,2.313260,7.498080,-0.077109,-3.818741,-0.080244,-3.524283
14.000000,2.329940,7.572620,-0.077665,-3.856704,-0.080846,-3.557174
14.100000,2.346560,7.592520,-0.078219,-3.866839,-0.081447,-3.564380
14.200000,2.363260,7.703040,-0.078775,-3.923126,-0.082051,-3.614080
14.300000,2.379940,7.726290,-0.079331,-3.934967,-0.082655,-3.622801
14.400000,2.396630,7.788790,-0.079888,-3.966798,-0.083260,-3.649900
14.500000,2.413270,7.844720,-0.080442,-3.995283,-0.083863,-3.673893
14.600000,2.429900,7.969910,-0.080997,-4.059042,-0.084466,-3.730273
14.700000,2.446570,7.947790,-0.081552,-4.047776,-0.085070,-3.717671
14.800000,2.463230,8.032120,-0.082108,-4.090725,-0.085675,-3.754845
14.900000,2.479910,8.109150,-0.082664,-4.129956,-0.086281,-3.788559
15.000000,2.496540,8.108550,-0.083218,-4.129651,-0.086886,-3.785989
15.100000,2.513280,8.216560,-0.083776,-4.184660,-0.087494,-3.834086
15.200000,2.529950,8.279190,-0.084332,-4.216557,-0.088101,-3.860968
15.300000,2.546590,8.343490,-0.084886,-4.249305,-0.088707,-3.888597
15.400000,2.563190,8.363260,-0.085440,-4.259373,-0.089312,-3.895454
15.500000,2.579890,8.434850,-0.085996,-4.295834,-0.089921,-3.926408
15.600000,2.596620,8.523460,-0.086554,-4.340963,-0.090531,-3.965235
15.700000,2.613290,8.565950,-0.087110,-4.362603,-0.091140,-3.982578
15.800000,2.629980,8.627110,-0.087666,-4.393751,-0.091749,-4.008568
15.900000,2.646590,8.694850,-0.088220,-4.428251,-0.092356,-4.037592
16.000000,2.663280,8.717410,-0.088776,-4.439740,-0.092967,-4.045598
16.100000,2.679960,8.803810,-0.089332,-4.483744,-0.093577,-4.083202
16.200000,2.696670,8.845680,-0.089889,-4.505068,-0.094189,-4.100112
16.300000,2.713270,8.906820,-0.090442,-4.536206,-0.094797,-4.125941
16.400000,2.729940,8.949500,-0.090998,-4.557943,-0.095408,-4.143179
16.500000,2.746610,9.034940,-0.091554,-4.601457,-0.096019,-4.180177
16.600000,2.763330,9.111980,-0.092111,-4.640693,-0.096633,-4.213234
16.700000,2.779890,9.147340,-0.092663,-4.658702,-0.097241,-4.227013
16.800000,2.796550,9.136250,-0.093218,-4.653054,-0.097854,-4.219304
16.900000,2.813260,9.199880,-0.093775,-4.685460,-0.098468,-4.246080
17.000000,2.829900,9.272100,-0.094330,-4.722242,-0.099080,-4.276793
17.100000,2.846550,9.314170,-0.094885,-4.743668,-0.099693,-4.293565
17.200000,2.863200,9.386890,-0.095440,-4.780704,-0.100307,-4.324433
17.300000,2.879930,9.402210,-0.095998,-4.788506,-0.100923,-4.328821
17.400000,2.896590,9.496030,-0.096553,-4.836288,-0.101538,-4.369330
17.500000,2.913270,9.571910,-0.097109,-4.874934,-0.102153,-4.401534
17.600000,2.929910,9.661170,-0.097664,-4.920393,-0.102768,-4.439850
17.700000,2.946590,9.679560,-0.098220,-4.929759,-0.103384,-4.445560
17.800000,2.963310,9.771370,-0.098777,-4.976518,-0.104003,-4.484952
17.900000,2.979960,9.852330,-0.099332,-5.017750,-0.104619,-4.519327
18.000000,2.996550,9.879570,-0.099885,-5.031624,-0.105233,-4.529040
18.100000,3.013210,9.957940,-0.100440,-5.071537,-0.105850,-4.562150
18.200000,3.029920,10.036920,-0.100997,-5.111761,-0.106469,-4.595487
18.300000,3.046580,10.087560,-0.101553,-5.137552,-0.107087,-4.615820
18.400000,3.063250,10.142540,-0.102108,-5.165553,-0.107706,-4.638107
18.500000,3.079920,10.225010,-0.102664,-5.207555,-0.108325,-4.672926
18.600000,3.096590,10.295480,-0.103220,-5.243445,-0.108944,-4.702218
18.700000,3.113250,10.327520,-0.103775,-5.259763,-0.109564,-4.713931
18.800000,3.129940,10.425070,-0.104331,-5.309445,-0.110185,-4.755503
18.900000,3.146580,10.461990,-0.104886,-5.328248,-0.110804,-4.769389
19.000000,3.163210,10.540970,-0.105440,-5.368472,-0.111424,-4.802418
19.100000,3.179920,10.624860,-0.105997,-5.411197,-0.112047,-4.837624
19.200000,3.196620,10.693510,-0.106554,-5.446160,-0.112669,-4.865850
19.300000,3.213210,10.784860,-0.107107,-5.492684,-0.113289,-4.904379
19.400000,3.229860,10.807420,-0.107662,-5.504174,-0.113910,-4.911583
19.500000,3.246550,10.878020,-0.108218,-5.540130,-0.114534,-4.940586
19.600000,3.263240,10.986430,-0.108775,-5.595343,-0.115158,-4.986711
19.700000,3.279890,11.009280,-0.109330,-5.606980,-0.115781,-4.993971
19.800000,3.296560,11.129350,-0.109885,-5.668131,-0.116405,-5.045287
19.900000,3.313240,11.154270,-0.110441,-5.680823,-0.117030,-5.053425
20.000000,3.329950,11.227170,-0.110998,-5.717951,-0.117656,-5.083268
20.100000,3.346620,11.280620,-0.111554,-5.745173,-0.118281,-5.104276
20.200000,3.363240,11.372620,-0.112108,-5.792028,-0.118905,-5.142695
20.300000,3.379910,11.398330,-0.112664,-5.805122,-0.119531,-5.151095
20.400000,3.396600,11.469480,-0.113220,-5.841358,-0.120158,-5.180000
20.500000,3.413300,11.559580,-0.113777,-5.887246,-0.120786,-5.217415
20.600000,3.429920,11.618350,-0.114331,-5.917177,-0.121412,-5.240662
20.700000,3.446550,11.699990,-0.114885,-5.958756,-0.122038,-5.274184
20.800000,3.463260,11.771350,-0.115442,-5.995099,-0.122667,-5.303013
20.900000,3.479970,11.826040,-0.115999,-6.022953,-0.123297,-5.324296
21.000000,3.496610,11.881940,-0.116554,-6.051422,-0.123925,-5.346107
21.100000,3.513280,11.948490,-0.117109,-6.085316,-0.124554,-5.372669
21.200000,3.529920,12.090480,-0.117664,-6.157631,-0.125182,-5.433099
21.300000,3.546580,12.124180,-0.118219,-6.174794,-0.125812,-5.444814
21.400000,3.563250,12.174530,-0.118775,-6.200437,-0.126442,-5.463980
21.500000,3.579910,12.250260,-0.119330,-6.239006,-0.127073,-5.494503
21.600000,3.596580,12.327680,-0.119886,-6.278436,-0.127704,-5.525739
21.700000,3.613230,12.400150,-0.120441,-6.315345,-0.128335,-5.554718
21.800000,3.629940,12.439980,-0.120998,-6.335630,-0.128968,-5.569031
21.900000,3.646560,12.557900,-0.121552,-6.395686,-0.129599,-5.618278
22.000000,3.663260,12.628740,-0.122109,-6.431764,-0.130232,-5.646390
22.100000,3.679950,12.670280,-0.122665,-6.452921,-0.130866,-5.661373
22.200000,3.696640,12.721740,-0.123221,-6.479129,-0.131501,-5.680762
22.300000,3.713280,12.822590,-0.123776,-6.530491,-0.132134,-5.722173
22.400000,3.729840,12.834480,-0.124328,-6.536547,-0.132764,-5.723871
22.500000,3.746540,12.925900,-0.124885,-6.583107,-0.133400,-5.760978
22.600000,3.763240,13.062600,-0.125441,-6.652728,-0.134036,-5.818201
22.700000,3.779960,13.099270,-0.125999,-6.671403,-0.134673,-5.830815
22.800000,3.796540,13.160830,-0.126551,-6.702756,-0.135306,-5.854513
22.900000,3.813230,13.242210,-0.127108,-6.744202,-0.135943,-5.886962
23.000000,3.829880,13.315930,-0.127663,-6.781747,-0.136579,-5.915971
23.100000,3.846600,13.374670,-0.128220,-6.811663,-0.137218,-5.938272
23.200000,3.863260,13.455470,-0.128775,-6.852815,-0.137855,-5.970341
23.300000,3.879890,13.553430,-0.129330,-6.902705,-0.138492,-6.009981
23.400000,3.896560,13.557640,-0.129885,-6.904849,-0.139130,-6.008011
23.500000,3.913270,13.649370,-0.130442,-6.951567,-0.139771,-6.044788
23.600000,3.929940,13.738210,-0.130998,-6.996813,-0.140410,-6.080244
23.700000,3.946540,13.785860,-0.131551,-7.021081,-0.141047,-6.097448
23.800000,3.963280,13.892480,-0.132109,-7.075382,-0.141690,-6.140658
23.900000,3.979920,13.913470,-0.132664,-7.086072,-0.142329,-6.146005
24.000000,3.996620,13.985150,-0.133221,-7.122578,-0.142971,-6.173704
24.100000,4.013240,14.130300,-0.133775,-7.196503,-0.143610,-6.233793
24.200000,4.029910,14.172630,-0.134330,-7.218061,-0.144252,-6.248457
24.300000,4.046590,14.241940,-0.134886,-7.253360,-0.144894,-6.274981
24.400000,4.063290,14.318090,-0.135443,-7.292143,-0.145538,-6.304474
24.500000,4.079930,14.372150,-0.135998,-7.319676,-0.146180,-6.324217
24.600000,4.096620,14.454220,-0.136554,-7.361474,-0.146824,-6.356235
24.700000,4.113320,14.518380,-0.137111,-7.394150,-0.147469,-6.380333
24.800000,4.129970,14.572310,-0.137666,-7.421617,-0.148112,-6.399915
24.900000,4.146610,14.680020,-0.138220,-7.476473,-0.148756,-6.443072
25.000000,4.163180,14.726930,-0.138773,-7.500364,-0.149397,-6.459518
25.100000,4.179850,14.768470,-0.139328,-7.521520,-0.150042,-6.473559
25.200000,4.196560,14.884270,-0.139885,-7.580496,-0.150690,-6.520096
25.300000,4.213240,14.977380,-0.140441,-7.627917,-0.151336,-6.556642
25.400000,4.229860,14.999890,-0.140995,-7.639381,-0.151981,-6.562264
25.500000,4.246600,15.081690,-0.141553,-7.681042,-0.152631,-6.593765
25.600000,4.263280,15.144810,-0.142109,-7.713188,-0.153279,-6.617072
25.700000,4.279930,15.224420,-0.142664,-7.753733,-0.153926,-6.647552
25.800000,4.296650,15.325120,-0.143222,-7.805020,-0.154576,-6.687172
25.900000,4.313210,15.388770,-0.143774,-7.837436,-0.155221,-6.710619
26.000000,4.329890,15.413180,-0.144330,-7.849868,-0.155870,-6.716899
26.100000,4.346580,15.500540,-0.144886,-7.894360,-0.156520,-6.750578
26.200000,4.363260,15.563470,-0.145442,-7.926410,-0.157171,-6.773577
26.300000,4.379870,15.696460,-0.145996,-7.994141,-0.157819,-6.827031
26.400000,4.396560,15.724480,-0.146552,-8.008412,-0.158471,-6.834763
26.500000,4.413210,15.798010,-0.147107,-8.045860,-0.159121,-6.862258
26.600000,4.429910,15.879060,-0.147664,-8.087139,-0.159774,-6.892962
26.700000,4.446580,15.973950,-0.148219,-8.135466,-0.160426,-6.929633
26.800000,4.463220,16.045090,-0.148774,-8.171697,-0.161078,-6.955961
26.900000,4.479900,16.124880,-0.149330,-8.212334,-0.161731,-6.985986
27.000000,4.496620,16.142650,-0.149887,-8.221384,-0.162386,-6.989103
27.100000,4.513310,16.269070,-0.150444,-8.285769,-0.163041,-7.039228
27.200000,4.529880,16.334460,-0.150996,-8.319072,-0.163691,-7.062926
27.300000,4.546570,16.388980,-0.151552,-8.346839,-0.164347,-7.081856
27.400000,4.563280,16.474060,-0.152109,-8.390170,-0.165004,-7.113947
27.500000,4.579950,16.532260,-0.152665,-8.419811,-0.165659,-7.134400
27.600000,4.596550,16.591800,-0.153218,-8.450134,-0.166312,-7.155419
27.700000,4.613200,16.711420,-0.153773,-8.511056,-0.166968,-7.202283
27.800000,4.629920,16.789780,-0.154331,-8.550965,-0.167627,-7.231289
27.900000,4.646600,16.826440,-0.154887,-8.569636,-0.168285,-7.242313
28.000000,4.663230,16.908190,-0.155441,-8.611270,-0.168941,-7.272726
28.100000,4.679880,16.983100,-0.155996,-8.649422,-0.169598,-7.300147
28.200000,4.696570,17.053930,-0.156552,-8.685495,-0.170257,-7.325761
28.300000,4.713270,17.158210,-0.157109,-8.738605,-0.170918,-7.365691
28.400000,4.729930,17.185500,-0.157664,-8.752503,-0.171577,-7.372546
28.500000,4.746550,17.291220,-0.158218,-8.806346,-0.172235,-7.413021
28.600000,4.763200,17.323150,-0.158773,-8.822608,-0.172894,-7.421813
28.700000,4.779910,17.449710,-0.159330,-8.887064,-0.173556,-7.471085
28.800000,4.796610,17.510210,-0.159887,-8.917877,-0.174219,-7.492024
28.900000,4.813250,17.592530,-0.160442,-8.959802,-0.174879,-7.522276
29.000000,4.829930,17.634540,-0.160998,-8.981197,-0.175542,-7.535246
29.100000,4.846640,17.713210,-0.161555,-9.021264,-0.176206,-7.563837
29.200000,4.863330,17.832110,-0.162111,-9.081819,-0.176870,-7.609556
29.300000,4.879920,17.875590,-0.162664,-9.103963,-0.177530,-7.623076
29.400000,4.896510,17.962590,-0.163217,-9.148272,-0.178191,-7.655118
29.500000,4.913210,18.049100,-0.163774,-9.192331,-0.178856,-7.686869
29.600000,4.929860,18.095640,-0.164329,-9.216034,-0.179520,-7.701575
29.700000,4.946590,18.194810,-0.164886,-9.266541,-0.180187,-7.738615
29.800000,4.963220,18.259860,-0.165441,-9.299670,-0.180851,-7.761127
29.900000,4.979870,18.372140,-0.165996,-9.356854,-0.181517,-7.803657
30.000000,4.996570,18.345500,-0.166552,-9.343286,-0.182184,-7.787140
30.100000,5.013290,18.501590,-0.167110,-9.422782,-0.182853,-7.848144
30.200000,5.029930,18.578860,-0.167664,-9.462136,-0.183519,-7.875673
30.300000,5.046570,18.660640,-0.168219,-9.503786,-0.184186,-7.905069
30.400000,5.063280,18.708850,-0.168776,-9.528339,-0.184856,-7.920184
30.500000,5.079960,18.808870,-0.169332,-9.579279,-0.185525,-7.957200
30.600000,5.096610,18.806440,-0.169887,-9.578041,-0.186193,-7.950857
30.700000,5.113250,18.935850,-0.170442,-9.643949,-0.186862,-8.000218
30.800000,5.129930,19.023560,-0.170998,-9.688620,-0.187532,-8.031888
30.900000,5.146600,19.077470,-0.171553,-9.716076,-0.188203,-8.049251
31.000000,5.163280,19.196760,-0.172109,-9.776830,-0.188874,-8.094146
31.100000,5.179920,19.228490,-0.172664,-9.792990,-0.189544,-8.102093
31.200000,5.196570,19.322760,-0.173219,-9.841001,-0.190215,-8.136353
31.300000,5.213280,19.418840,-0.173776,-9.889934,-0.190889,-8.171301
31.400000,5.229970,19.488550,-0.174332,-9.925437,-0.191563,-8.195112
31.500000,5.246580,19.526260,-0.174886,-9.944643,-0.192234,-8.205464
31.600000,5.263240,19.656370,-0.175441,-10.010907,-0.192907,-8.254580
31.700000,5.279940,19.691950,-0.175998,-10.029028,-0.193582,-8.263939
31.800000,5.296610,19.796010,-0.176554,-10.082025,-0.194257,-8.302007
31.900000,5.313250,19.854380,-0.177108,-10.111753,-0.194931,-8.320877
32.000000,5.329870,19.929570,-0.177662,-10.150047,-0.195604,-8.346766
32.100000,5.346540,20.000860,-0.178218,-10.186354,-0.196280,-8.370963
32.200000,5.363270,20.126930,-0.178776,-10.250561,-0.196959,-8.418010
32.300000,5.379940,20.141230,-0.179331,-10.257844,-0.197636,-8.418291
32.400000,5.396580,20.252330,-0.179886,-10.314427,-0.198312,-8.459006
32.500000,5.413240,20.345990,-0.180441,-10.362128,-0.198989,-8.492371
32.600000,5.429960,20.428640,-0.180999,-10.404221,-0.199670,-8.521071
32.700000,5.446630,20.471190,-0.181554,-10.425891,-0.200348,-8.533026
32.800000,5.463280,20.570050,-0.182109,-10.476240,-0.201027,-8.568419
32.900000,5.479840,20.675940,-0.182661,-10.530170,-0.201702,-8.606715
33.000000,5.496570,20.731180,-0.183219,-10.558303,-0.202384,-8.623822
33.100000,5.513240,20.813450,-0.183775,-10.600203,-0.203065,-8.652154
33.200000,5.529880,20.884400,-0.184329,-10.636338,-0.203745,-8.675749
33.300000,5.546560,20.960600,-0.184885,-10.675146,-0.204426,-8.701468
33.400000,5.563210,21.023460,-0.185440,-10.707160,-0.205108,-8.721621
33.500000,5.579890,21.138290,-0.185996,-10.765643,-0.205790,-8.763273
33.600000,5.596600,21.211520,-0.186553,-10.802938,-0.206475,-8.787614
33.700000,5.613220,21.253400,-0.187107,-10.824268,-0.207156,-8.798968
33.800000,5.629900,21.367380,-0.187663,-10.882317,-0.207840,-8.840105
33.900000,5.646590,21.419550,-0.188220,-10.908887,-0.208526,-8.855620
34.000000,5.663300,21.534520,-0.188777,-10.967441,-0.209212,-8.897044
34.100000,5.679890,21.610670,-0.189330,-11.006224,-0.209894,-8.922419
34.200000,5.696540,21.691840,-0.189885,-11.047563,-0.210579,-8.949801
34.300000,5.713230,21.768350,-0.190441,-11.086530,-0.211266,-8.975200
34.400000,5.729930,21.846820,-0.190998,-11.126494,-0.211953,-9.001360
34.500000,5.746600,21.988450,-0.191553,-11.198626,-0.212641,-9.053492
34.600000,5.763210,21.996340,-0.192107,-11.202644,-0.213326,-9.050538
34.700000,5.779870,22.075970,-0.192662,-11.243199,-0.214013,-9.077058
34.800000,5.796570,22.149100,-0.193219,-11.280444,-0.214703,-9.100848
34.900000,5.813300,22.237280,-0.193777,-11.325354,-0.215394,-9.130764
35.000000,5.829880,22.350610,-0.194329,-11.383072,-0.216080,-9.171007
35.100000,5.846560,22.401600,-0.194885,-11.409041,-0.216771,-9.185586
35.200000,5.863260,22.477240,-0.195442,-11.447564,-0.217462,-9.210229
35.300000,5.879970,22.600180,-0.195999,-11.510177,-0.218155,-9.254194
35.400000,5.896600,22.682460,-0.196553,-11.552082,-0.218844,-9.281482
35.500000,5.913230,22.692300,-0.197108,-11.557093,-0.219535,-9.279102
35.600000,5.929890,22.842340,-0.197663,-11.633508,-0.220227,-9.333994
35.700000,5.946580,22.896780,-0.198219,-11.661234,-0.220920,-9.349752
35.800000,5.963260,22.923480,-0.198775,-11.674832,-0.221614,-9.354164
35.900000,5.979880,23.068700,-0.199329,-11.748792,-0.222306,-9.406913
36.000000,5.996610,23.117340,-0.199887,-11.773565,-0.223002,-9.420182
36.100000,6.013250,23.240630,-0.200442,-11.836356,-0.223696,-9.463857
36.200000,6.029890,23.287220,-0.200996,-11.860084,-0.224390,-9.476250
36.300000,6.046510,23.340270,-0.201550,-11.887102,-0.225083,-9.491253
36.400000,6.063200,23.411530,-0.202107,-11.923394,-0.225780,-9.513597
36.500000,6.079930,23.551700,-0.202664,-11.994782,-0.226480,-9.563868
36.600000,6.096620,23.589180,-0.203221,-12.013871,-0.227178,-9.572404
36.700000,6.113290,23.676220,-0.203776,-12.058200,-0.227875,-9.601024
36.800000,6.129920,23.758680,-0.204331,-12.100196,-0.228572,-9.627755
36.900000,6.146590,23.865010,-0.204886,-12.154350,-0.229270,-9.664090
37.000000,6.163290,23.977370,-0.205443,-12.211574,-0.229971,-9.702792
37.100000,6.179970,24.026080,-0.205999,-12.236382,-0.230671,-9.715700
37.200000,6.196550,24.105020,-0.206552,-12.276586,-0.231367,-9.740837
37.300000,6.213260,24.171730,-0.207109,-12.310561,-0.232069,-9.760937
37.400000,6.229940,24.233350,-0.207665,-12.341944,-0.232771,-9.778958
37.500000,6.246610,24.356600,-0.208220,-12.404715,-0.233472,-9.821801
37.600000,6.263220,24.431870,-0.208774,-12.443049,-0.234172,-9.845264
37.700000,6.279850,24.504270,-0.209328,-12.479922,-0.234872,-9.867521
37.800000,6.296510,24.577860,-0.209884,-12.517401,-0.235575,-9.890203
37.900000,6.313220,24.689560,-0.210441,-12.574290,-0.236280,-9.928148
38.000000,6.329920,24.753050,-0.210997,-12.606625,-0.236986,-9.946661
38.100000,6.346550,24.845570,-0.211552,-12.653745,-0.237688,-9.976824
38.200000,6.363250,24.916270,-0.212108,-12.689752,-0.238395,-9.998150
38.300000,6.379920,25.018180,-0.212664,-12.741654,-0.239100,-10.031963
38.400000,6.396610,25.119350,-0.213220,-12.793180,-0.239807,-10.065414
38.500000,6.413210,25.166010,-0.213774,-12.816944,-0.240511,-10.077019
38.600000,6.429880,25.257930,-0.214329,-12.863758,-0.241218,-10.106677
38.700000,6.446620,25.368020,-0.214887,-12.919826,-0.241928,-10.143519
38.800000,6.463280,25.461970,-0.215443,-12.967675,-0.242636,-10.173884
38.900000,6.479900,25.520350,-0.215997,-12.997408,-0.243342,-10.190011
39.000000,6.496560,25.606040,-0.216552,-13.041049,-0.244051,-10.216984
39.100000,6.513250,25.698410,-0.217108,-13.088093,-0.244761,-10.246559
39.200000,6.529930,25.791440,-0.217664,-13.135473,-0.245471,-10.276349
39.300000,6.546630,25.918790,-0.218221,-13.200331,-0.246183,-10.319742
39.400000,6.563240,25.925850,-0.218775,-13.203927,-0.246892,-10.315242
39.500000,6.579930,26.049150,-0.219331,-13.266723,-0.247604,-10.356919
39.600000,6.596620,26.117640,-0.219887,-13.301605,-0.248317,-10.376750
39.700000,6.613300,26.206680,-0.220443,-13.346953,-0.249030,-10.404706
39.800000,6.629870,26.271760,-0.220996,-13.380097,-0.249739,-10.423154
39.900000,6.646520,26.369080,-0.221551,-13.429662,-0.250451,-10.454312
40.000000,6.663220,26.454220,-0.222107,-13.473024,-0.251167,-10.480566
40.100000,6.679860,26.525590,-0.222662,-13.509372,-0.251880,-10.501348
40.200000,6.696560,26.597330,-0.223219,-13.545909,-0.252596,-10.522209
40.300000,6.713230,26.697360,-0.223774,-13.596854,-0.253312,-10.554227
40.400000,6.729920,26.802710,-0.224331,-13.650508,-0.254029,-10.588281
40.500000,6.746570,26.873730,-0.224886,-13.686678,-0.254745,-10.608741
40.600000,6.763270,26.960480,-0.225442,-13.730860,-0.255463,-10.635343
40.700000,6.779920,27.026390,-0.225997,-13.764427,-0.256180,-10.653704
40.800000,6.796640,27.140830,-0.226555,-13.822711,-0.256900,-10.691111
40.900000,6.813330,27.216940,-0.227111,-13.861474,-0.257620,-10.713381
41.000000,6.829980,27.289310,-0.227666,-13.898331,-0.258338,-10.734154
41.100000,6.846570,27.392750,-0.228219,-13.951013,-0.259054,-10.767127
41.200000,6.863230,27.515990,-0.228774,-14.013779,-0.259774,-10.807786
41.300000,6.879910,27.563300,-0.229330,-14.037873,-0.260495,-10.818563
41.400000,6.896600,27.634860,-0.229887,-14.074319,-0.261218,-10.838820
41.500000,6.913230,27.705510,-0.230441,-14.110300,-0.261938,-10.858709
41.600000,6.929850,27.808730,-0.230995,-14.162870,-0.262658,-10.891318
41.700000,6.946580,27.917350,-0.231553,-14.218190,-0.263383,-10.925930
41.800000,6.963280,27.973090,-0.232109,-14.246578,-0.264108,-10.939814
41.900000,6.979970,28.090690,-0.232666,-14.306471,-0.264833,-10.977846
42.000000,6.996600,28.179270,-0.233220,-14.351584,-0.265555,-11.004508
42.100000,7.013220,28.247130,-0.233774,-14.386145,-0.266278,-11.023038
42.200000,7.029910,28.375770,-0.234330,-14.451661,-0.267004,-11.065198
42.300000,7.046620,28.469120,-0.234887,-14.499204,-0.267732,-11.093524
42.400000,7.063210,28.539410,-0.235440,-14.535002,-0.268455,-11.112876
42.500000,7.079900,28.604410,-0.235997,-14.568106,-0.269183,-11.130082
42.600000,7.096590,28.703280,-0.236553,-14.618460,-0.269912,-11.160420
42.700000,7.113260,28.740090,-0.237109,-14.637208,-0.270640,-11.166599
42.800000,7.129910,28.908870,-0.237664,-14.723167,-0.271367,-11.224005
42.900000,7.146600,28.980550,-0.238220,-14.759673,-0.272097,-11.243624
43.000000,7.163270,29.081490,-0.238776,-14.811081,-0.272827,-11.274555
43.100000,7.179940,29.150320,-0.239331,-14.846136,-0.273557,-11.292991
43.200000,7.196640,29.210950,-0.239888,-14.877015,-0.274289,-11.308197
43.300000,7.213200,29.304860,-0.240440,-14.924843,-0.275016,-11.336313
43.400000,7.229890,29.412510,-0.240996,-14.979668,-0.275749,-11.369623
43.500000,7.246600,29.473130,-0.241553,-15.010542,-0.276483,-11.384695
43.600000,7.263240,29.602830,-0.242108,-15.076598,-0.277214,-11.426433
43.700000,7.279870,29.655390,-0.242662,-15.103366,-0.277946,-11.438348
43.800000,7.296560,29.746900,-0.243219,-15.149972,-0.278681,-11.465216
43.900000,7.313230,29.891320,-0.243774,-15.223524,-0.279415,-11.512420
44.000000,7.329930,29.959890,-0.244331,-15.258447,-0.280152,-11.530335
44.100000,7.346550,30.000300,-0.244885,-15.279027,-0.280885,-11.537423
44.200000,7.363200,30.117680,-0.245440,-15.338808,-0.281620,-11.574051
44.300000,7.379880,30.228180,-0.245996,-15.395086,-0.282358,-11.607956
44.400000,7.396580,30.298960,-0.246553,-15.431134,-0.283096,-11.626546
44.500000,7.413270,30.412670,-0.247109,-15.489046,-0.283835,-11.661563
44.600000,7.429910,30.484140,-0.247664,-15.525445,-0.284572,-11.680356
44.700000,7.446550,30.566510,-0.248218,-15.567396,-0.285309,-11.703283
44.800000,7.463230,30.628210,-0.248774,-15.598819,-0.286049,-11.718233
44.900000,7.479930,30.759640,-0.249331,-15.665756,-0.286790,-11.759797
45.000000,7.496550,30.837120,-0.249885,-15.705216,-0.287529,-11.780718
45.100000,7.513210,30.957300,-0.250440,-15.766423,-0.288269,-11.817875
45.200000,7.529920,31.042410,-0.250997,-15.809770,-0.289013,-11.841560
45.300000,7.546600,31.135360,-0.251553,-15.857109,-0.289755,-11.868200
45.400000,7.563230,31.224560,-0.252108,-15.902538,-0.290496,-11.893386
45.500000,7.579890,31.298370,-0.252663,-15.940129,-0.291239,-11.912648
45.600000,7.596580,31.378320,-0.253219,-15.980847,-0.291984,-11.934188
45.700000,7.613240,31.443750,-0.253775,-16.014170,-0.292728,-11.950180
45.800000,7.629930,31.607760,-0.254331,-16.097700,-0.293473,-12.003556
45.900000,7.646510,31.698660,-0.254884,-16.143995,-0.294215,-12.029154
46.000000,7.663190,31.775450,-0.255440,-16.183104,-0.294961,-12.049297
46.100000,7.679930,31.901060,-0.255998,-16.247076,-0.295711,-12.087863
46.200000,7.696660,31.954250,-0.256555,-16.274166,-0.296461,-12.098942
46.300000,7.713260,32.024850,-0.257109,-16.310122,-0.297205,-12.116648
46.400000,7.729940,32.130870,-0.257665,-16.364118,-0.297954,-12.147663
46.500000,7.746650,32.251220,-0.258222,-16.425411,-0.298705,-12.184014
46.600000,7.763330,32.334300,-0.258778,-16.467724,-0.299455,-12.206245
46.700000,7.779950,32.418310,-0.259332,-16.510510,-0.300202,-12.228812
46.800000,7.796530,32.495750,-0.259884,-16.549950,-0.300949,-12.248877
46.900000,7.813210,32.617150,-0.260440,-16.611778,-0.301700,-12.285401
47.000000,7.829860,32.693540,-0.260995,-16.650683,-0.302451,-12.304933
47.100000,7.846590,32.801610,-0.261553,-16.705723,-0.303206,-12.336291
47.200000,7.863230,32.875120,-0.262108,-16.743161,-0.303957,-12.354650
47.300000,7.879940,32.959520,-0.262665,-16.786146,-0.304712,-12.377018
47.400000,7.896570,33.074730,-0.263219,-16.844822,-0.305465,-12.410945
47.500000,7.913290,33.138580,-0.263776,-16.877340,-0.306221,-12.425497
47.600000,7.929930,33.208070,-0.264331,-16.912731,-0.306975,-12.442172
47.700000,7.946590,33.327320,-0.264886,-16.973465,-0.307730,-12.477426
47.800000,7.963300,33.457080,-0.265443,-17.039551,-0.308488,-12.516516
47.900000,7.979980,33.531030,-0.265999,-17.077213,-0.309245,-12.534686
48.000000,7.996620,33.577490,-0.266554,-17.100875,-0.310001,-12.542569
48.100000,8.013200,33.758860,-0.267107,-17.193246,-0.310755,-12.600816
48.200000,8.029910,33.818530,-0.267664,-17.223636,-0.311515,-12.613494
48.300000,8.046590,33.940650,-0.268220,-17.285831,-0.312275,-12.649431
48.400000,8.063270,34.013680,-0.268776,-17.323025,-0.313035,-12.667017
48.500000,8.079870,34.127390,-0.269329,-17.380937,-0.313792,-12.699747
48.600000,8.096550,34.224050,-0.269885,-17.430166,-0.314553,-12.726025
48.700000,8.113250,34.321130,-0.270442,-17.479608,-0.315316,-12.752394
48.800000,8.129930,34.406330,-0.270998,-17.523000,-0.316078,-12.774308
48.900000,8.146620,34.503650,-0.271554,-17.572565,-0.316842,-12.800664
49.000000,8.163250,34.594570,-0.272108,-17.618870,-0.317603,-12.824629
49.100000,8.179930,34.673610,-0.272664,-17.659125,-0.318367,-12.844111
49.200000,8.196610,34.824920,-0.273220,-17.736186,-0.319132,-12.890299
49.300000,8.213280,34.836860,-0.273776,-17.742267,-0.319897,-12.884860
49.400000,8.229890,34.917920,-0.274330,-17.783551,-0.320659,-12.904995
49.500000,8.246560,35.077490,-0.274885,-17.864819,-0.321425,-12.954042
49.600000,8.263250,35.177170,-0.275442,-17.915586,-0.322193,-12.980887
49.700000,8.279910,35.261640,-0.275997,-17.958606,-0.322960,-13.002084
49.800000,8.296570,35.351380,-0.276552,-18.004310,-0.323727,-13.025176
49.900000,8.313250,35.486340,-0.277108,-18.073045,-0.324496,-13.064853
50.000000,8.329940,35.554320,-0.277665,-18.107666,-0.325266,-13.079807
50.100000,8.346620,35.633140,-0.278221,-18.147809,-0.326036,-13.098714
50.200000,8.363250,35.729280,-0.278775,-18.196773,-0.326804,-13.123968
50.300000,8.379820,35.854200,-0.279327,-18.260394,-0.327570,-13.159767
50.400000,8.396570,35.937110,-0.279886,-18.302620,-0.328345,-13.179979
50.500000,8.413260,36.054440,-0.280442,-18.362376,-0.329118,-13.212794
50.600000,8.429910,36.138050,-0.280997,-18.404958,-0.329890,-13.233220
50.700000,8.446560,36.234260,-0.281552,-18.453957,-0.330662,-13.258209
50.800000,8.463220,36.368400,-0.282107,-18.522274,-0.331435,-13.297005
50.900000,8.479950,36.423380,-0.282665,-18.550275,-0.332212,-13.306762
51.000000,8.496590,36.547240,-0.283220,-18.613356,-0.332986,-13.341688
51.100000,8.513220,36.660670,-0.283774,-18.671126,-0.333760,-13.372746
51.200000,8.529900,36.730550,-0.284330,-18.706716,-0.334536,-13.387835
51.300000,8.546590,36.845790,-0.284886,-18.765407,-0.335314,-13.419399
51.400000,8.563280,36.962400,-0.285443,-18.824796,-0.336092,-13.451396
51.500000,8.579990,37.063630,-0.286000,-18.876352,-0.336872,-13.477721
51.600000,8.596580,37.132200,-0.286553,-18.911274,-0.337647,-13.492198
51.700000,8.613240,37.260270,-0.287108,-18.976500,-0.338425,-13.528195
51.800000,8.629930,37.370080,-0.287664,-19.032425,-0.339206,-13.557475
51.900000,8.646620,37.465040,-0.288221,-19.080788,-0.339987,-13.581311
52.000000,8.663240,37.551280,-0.288775,-19.124710,-0.340766,-13.601978
52.100000,8.679900,37.634030,-0.289330,-19.166854,-0.341547,-13.621308
52.200000,8.696600,37.749670,-0.289887,-19.225749,-0.342331,-13.652461
52.300000,8.713240,37.823050,-0.290441,-19.263121,-0.343112,-13.668315
52.400000,8.729850,37.948280,-0.290995,-19.326900,-0.343893,-13.702869
52.500000,8.746550,38.098510,-0.291552,-19.403412,-0.344678,-13.746315
52.600000,8.763200,38.154360,-0.292107,-19.431856,-0.345462,-13.755681
52.700000,8.779910,38.265240,-0.292664,-19.488327,-0.346249,-13.784802
52.800000,8.796630,38.381900,-0.293221,-19.547741,-0.347037,-13.815933
52.900000,8.813240,38.463260,-0.293775,-19.589177,-0.347821,-13.834373
53.000000,8.829920,38.580060,-0.294331,-19.648663,-0.348609,-13.865459
53.100000,8.846660,38.689800,-0.294889,-19.704553,-0.349400,-13.893904
53.200000,8.863320,38.794070,-0.295444,-19.757658,-0.350187,-13.920376
53.300000,8.879930,38.886930,-0.295998,-19.804951,-0.350974,-13.942732
53.400000,8.896610,38.986600,-0.296554,-19.855712,-0.351764,-13.967428
53.500000,8.913280,39.097480,-0.297109,-19.912183,-0.352554,-13.996088
53.600000,8.929960,39.172660,-0.297665,-19.950472,-0.353345,-14.011908
53.700000,8.946600,39.290770,-0.298220,-20.010625,-0.354135,-14.043056
53.800000,8.963200,39.408000,-0.298773,-20.070330,-0.354924,-14.073850
53.900000,8.979880,39.508710,-0.299329,-20.121621,-0.355717,-14.098629
54.000000,8.996530,39.584930,-0.299884,-20.160439,-0.356510,-14.114639
54.100000,9.013230,39.755860,-0.300441,-20.247493,-0.357305,-14.164316
54.200000,9.029890,39.806820,-0.300996,-20.273447,-0.358099,-14.171214
54.300000,9.046550,39.896690,-0.301552,-20.319217,-0.358894,-14.191924
54.400000,9.063260,40.033490,-0.302109,-20.388889,-0.359692,-14.229229
54.500000,9.079940,40.128640,-0.302665,-20.437349,-0.360489,-14.251685
54.600000,9.096510,40.257820,-0.303217,-20.503139,-0.361281,-14.286239
54.700000,9.113240,40.359270,-0.303775,-20.554807,-0.362082,-14.310778
54.800000,9.129990,40.475400,-0.304333,-20.613952,-0.362884,-14.340446
54.900000,9.146630,40.579330,-0.304888,-20.666883,-0.363682,-14.365805
55.000000,9.163260,40.679760,-0.305442,-20.718032,-0.364480,-14.389875
55.100000,9.179920,40.787090,-0.305997,-20.772694,-0.365279,-14.416305
55.200000,9.196550,40.914660,-0.306552,-20.837665,-0.366079,-14.449844
55.300000,9.213230,40.984410,-0.307108,-20.873189,-0.366881,-14.462872
55.400000,9.229950,41.106760,-0.307665,-20.935501,-0.367685,-14.494380
55.500000,9.246570,41.210290,-0.308219,-20.988228,-0.368486,-14.519258
55.600000,9.263180,41.307010,-0.308773,-21.037487,-0.369287,-14.541686
55.700000,9.279910,41.434550,-0.309330,-21.102443,-0.370094,-14.574817
55.800000,9.296600,41.539520,-0.309887,-21.155904,-0.370899,-14.599971
55.900000,9.313200,41.654910,-0.310440,-21.214671,-0.371702,-14.628789
56.000000,9.329880,41.745450,-0.310996,-21.260783,-0.372508,-14.648765
56.100000,9.346570,41.850350,-0.311552,-21.314208,-0.373316,-14.673717
56.200000,9.363250,41.963260,-0.312108,-21.371713,-0.374124,-14.701423
56.300000,9.379880,42.047040,-0.312663,-21.414382,-0.374930,-14.718904
56.400000,9.396550,42.216640,-0.313218,-21.500758,-0.375739,-14.766327
56.500000,9.413250,42.309250,-0.313775,-21.547924,-0.376550,-14.786724
56.600000,9.429930,42.409450,-0.314331,-21.598956,-0.377360,-14.809734
56.700000,9.446620,42.549260,-0.314887,-21.670160,-0.378172,-14.846501
56.800000,9.463270,42.637510,-0.315442,-21.715106,-0.378982,-14.865242
56.900000,9.479950,42.716620,-0.315998,-21.755396,-0.379795,-14.880727
57.000000,9.496600,42.822940,-0.316553,-21.809544,-0.380607,-14.905660
57.100000,9.513300,42.958020,-0.317110,-21.878340,-0.381421,-14.940500
57.200000,9.529870,43.055040,-0.317662,-21.927752,-0.382231,-14.962131
