Repository: abubakardawood/tissue-phantom-material-database

Title:
A Database of Silicone Phantom Materials for Modeling Human Tissue Mechanics Across Varying Stiffnesses

Description:
This dataset contains processed mechanical compression test data for soft silicone phantoms
fabricated using Ecoflex (Smooth-On) with varying base materials and thinner concentrations.
The dataset provides force–compression measurements together with derived engineering and
true stress–strain quantities, intended for mechanical characterization, constitutive model
fitting, and the design of tissue-equivalent phantoms.

All files in this dataset are processed outputs generated from raw experimental measurements.
The raw data files are not included in this archive.

File: data/EF30_25T/EF30_25T_A3.csv (part 1 of 2)
EF30_25T_A_sample_3
Compression test;
Cylinder Diameter: 50mm;
Cylinder Height: 30mm;
Speed (mm/min): 10;
Machine: INSTRON 5900;
Load cell: 10kN;
Time (s),Compression (mm),Load (N),Engineering Strain [-],Engineering Stress (kPa),True Strain [-],True Stress (kPa)
0.000000,0.000000,0.001180,-0.000000,-0.000601,0.000000,-0.000601
0.100000,0.007290,0.011300,-0.000243,-0.005755,-0.000243,-0.005754
0.200000,0.027710,0.082140,-0.000924,-0.041834,-0.000924,-0.041795
0.300000,0.046220,0.104440,-0.001541,-0.053191,-0.001542,-0.053109
0.400000,0.063290,0.156890,-0.002110,-0.079903,-0.002112,-0.079735
0.500000,0.080000,0.188100,-0.002667,-0.095799,-0.002670,-0.095543
0.600000,0.096610,0.220820,-0.003220,-0.112463,-0.003226,-0.112101
0.700000,0.113330,0.269050,-0.003778,-0.137026,-0.003785,-0.136508
0.800000,0.130000,0.296080,-0.004333,-0.150792,-0.004343,-0.150139
0.900000,0.146700,0.313780,-0.004890,-0.159807,-0.004902,-0.159025
1.000000,0.163320,0.328380,-0.005444,-0.167243,-0.005459,-0.166332
1.100000,0.179980,0.447030,-0.005999,-0.227671,-0.006017,-0.226305
1.200000,0.196670,0.456330,-0.006556,-0.232407,-0.006577,-0.230883
1.300000,0.213310,0.486680,-0.007110,-0.247864,-0.007136,-0.246102
1.400000,0.229960,0.514170,-0.007665,-0.261865,-0.007695,-0.259857
1.500000,0.246570,0.591900,-0.008219,-0.301452,-0.008253,-0.298975
1.600000,0.263280,0.608930,-0.008776,-0.310126,-0.008815,-0.307404
1.700000,0.280000,0.659300,-0.009333,-0.335779,-0.009377,-0.332645
1.800000,0.296650,0.671270,-0.009888,-0.341875,-0.009938,-0.338494
1.900000,0.313200,0.731080,-0.010440,-0.372336,-0.010495,-0.368449
2.000000,0.329890,0.780060,-0.010996,-0.397281,-0.011057,-0.392913
2.100000,0.346570,0.789290,-0.011552,-0.401982,-0.011620,-0.397338
2.200000,0.363290,0.839380,-0.012110,-0.427493,-0.012184,-0.422316
2.300000,0.379950,0.875970,-0.012665,-0.446128,-0.012746,-0.440478
2.400000,0.396600,0.929740,-0.013220,-0.473513,-0.013308,-0.467253
2.500000,0.413280,0.986910,-0.013776,-0.502629,-0.013872,-0.495705
2.600000,0.429970,1.040260,-0.014332,-0.529800,-0.014436,-0.522207
2.700000,0.446670,1.098820,-0.014889,-0.559624,-0.015001,-0.551292
2.800000,0.463270,1.113160,-0.015442,-0.566928,-0.015563,-0.558173
2.900000,0.479930,1.167670,-0.015998,-0.594689,-0.016127,-0.585176
3.000000,0.496600,1.242180,-0.016553,-0.632637,-0.016692,-0.622165
3.100000,0.513280,1.261220,-0.017109,-0.642334,-0.017257,-0.631344
3.200000,0.529890,1.304850,-0.017663,-0.664555,-0.017821,-0.652817
3.300000,0.546550,1.325610,-0.018218,-0.675128,-0.018386,-0.662828
3.400000,0.563240,1.397210,-0.018775,-0.711593,-0.018953,-0.698233
3.500000,0.579880,1.465430,-0.019329,-0.746337,-0.019519,-0.731911
3.600000,0.596540,1.517010,-0.019885,-0.772607,-0.020085,-0.757244
3.700000,0.613200,1.549900,-0.020440,-0.789358,-0.020652,-0.773223
3.800000,0.629930,1.574000,-0.020998,-0.801632,-0.021221,-0.784799
3.900000,0.646650,1.641670,-0.021555,-0.836096,-0.021791,-0.818074
4.000000,0.663330,1.716940,-0.022111,-0.874430,-0.022359,-0.855096
4.100000,0.679900,1.765850,-0.022663,-0.899340,-0.022924,-0.878958
4.200000,0.696550,1.823220,-0.023218,-0.928558,-0.023492,-0.906999
4.300000,0.713290,1.854270,-0.023776,-0.944372,-0.024064,-0.921918
4.400000,0.730000,1.882480,-0.024333,-0.958739,-0.024634,-0.935410
4.500000,0.746610,1.964880,-0.024887,-1.000705,-0.025202,-0.975801
4.600000,0.763240,2.029310,-0.025441,-1.033519,-0.025771,-1.007225
4.700000,0.779920,2.087530,-0.025997,-1.063170,-0.026341,-1.035531
4.800000,0.796580,2.162410,-0.026553,-1.101306,-0.026912,-1.072064
4.900000,0.813210,2.160340,-0.027107,-1.100252,-0.027481,-1.070428
5.000000,0.829840,2.270300,-0.027661,-1.156254,-0.028051,-1.124271
5.100000,0.846560,2.305390,-0.028219,-1.174125,-0.028624,-1.140993
5.200000,0.863260,2.369160,-0.028775,-1.206603,-0.029197,-1.171883
5.300000,0.879930,2.415140,-0.029331,-1.230021,-0.029770,-1.193943
5.400000,0.896540,2.436320,-0.029885,-1.240808,-0.030340,-1.203726
5.500000,0.913210,2.499930,-0.030440,-1.273204,-0.030913,-1.234447
5.600000,0.929950,2.560140,-0.030998,-1.303869,-0.031489,-1.263451
5.700000,0.946630,2.658050,-0.031554,-1.353734,-0.032063,-1.311018
5.800000,0.963250,2.667570,-0.032108,-1.358582,-0.032635,-1.314960
5.900000,0.979920,2.747820,-0.032664,-1.399453,-0.033209,-1.353741
6.000000,0.996640,2.806400,-0.033221,-1.429288,-0.033786,-1.381805
6.100000,1.013320,2.877660,-0.033777,-1.465580,-0.034361,-1.416077
6.200000,1.029950,2.957310,-0.034332,-1.506146,-0.034935,-1.454437
6.300000,1.046590,3.025260,-0.034886,-1.540752,-0.035509,-1.487001
6.400000,1.063290,3.040480,-0.035443,-1.548504,-0.036086,-1.493620
6.500000,1.079940,3.089370,-0.035998,-1.573403,-0.036662,-1.516764
6.600000,1.096620,3.167360,-0.036554,-1.613123,-0.037239,-1.554157
6.700000,1.113200,3.158930,-0.037107,-1.608830,-0.037813,-1.549132
6.800000,1.129830,3.232220,-0.037661,-1.646156,-0.038388,-1.584160
6.900000,1.146560,3.353330,-0.038219,-1.707837,-0.038968,-1.642566
7.000000,1.163240,3.417140,-0.038775,-1.740335,-0.039546,-1.672854
7.100000,1.179900,3.426350,-0.039330,-1.745026,-0.040124,-1.676394
7.200000,1.196530,3.502630,-0.039884,-1.783875,-0.040702,-1.712726
7.300000,1.213320,3.563320,-0.040444,-1.814784,-0.041285,-1.741387
7.400000,1.229990,3.627610,-0.041000,-1.847527,-0.041864,-1.771779
7.500000,1.246590,3.656880,-0.041553,-1.862434,-0.042441,-1.785044
7.600000,1.263250,3.722590,-0.042108,-1.895900,-0.043021,-1.816066
7.700000,1.279920,3.796850,-0.042664,-1.933720,-0.043601,-1.851220
7.800000,1.296600,3.838140,-0.043220,-1.954749,-0.044182,-1.870264
7.900000,1.313280,3.887110,-0.043776,-1.979689,-0.044763,-1.893026
8.000000,1.329960,3.937850,-0.044332,-2.005531,-0.045345,-1.916621
8.100000,1.346630,3.998640,-0.044888,-2.036491,-0.045926,-1.945077
8.200000,1.363310,4.079480,-0.045444,-2.077662,-0.046509,-1.983246
8.300000,1.379960,4.077460,-0.045999,-2.076633,-0.047090,-1.981111
8.400000,1.396550,4.166840,-0.046552,-2.122154,-0.047670,-2.023364
8.500000,1.413200,4.231830,-0.047107,-2.155253,-0.048252,-2.053727
8.600000,1.429920,4.311110,-0.047664,-2.195630,-0.048837,-2.090978
8.700000,1.446600,4.373720,-0.048220,-2.227517,-0.049421,-2.120106
8.800000,1.463210,4.419490,-0.048774,-2.250828,-0.050003,-2.141047
8.900000,1.479860,4.496350,-0.049329,-2.289972,-0.050587,-2.177011
9.000000,1.496530,4.534170,-0.049884,-2.309234,-0.051172,-2.194039
9.100000,1.513240,4.572340,-0.050441,-2.328674,-0.051758,-2.211212
9.200000,1.529950,4.654060,-0.050998,-2.370293,-0.052345,-2.249412
9.300000,1.546560,4.698450,-0.051552,-2.392901,-0.052928,-2.269542
9.400000,1.563240,4.770290,-0.052108,-2.429489,-0.053515,-2.302893
9.500000,1.579910,4.813080,-0.052664,-2.451282,-0.054101,-2.322188
9.600000,1.596630,4.911500,-0.053221,-2.501406,-0.054690,-2.368279
9.700000,1.613260,4.944150,-0.053775,-2.518035,-0.055275,-2.382627
9.800000,1.629900,4.968420,-0.054330,-2.530396,-0.055862,-2.392919
9.900000,1.646590,5.080330,-0.054886,-2.587391,-0.056450,-2.445378
10.000000,1.663270,5.142760,-0.055442,-2.619186,-0.057039,-2.473972
10.100000,1.679910,5.156900,-0.055997,-2.626388,-0.057626,-2.479318
10.200000,1.696540,5.231880,-0.056551,-2.664575,-0.058213,-2.513889
10.300000,1.713230,5.282580,-0.057108,-2.690396,-0.058803,-2.536754
10.400000,1.729880,5.368230,-0.057663,-2.734017,-0.059392,-2.576366
10.500000,1.746590,5.401080,-0.058220,-2.750747,-0.059983,-2.590600
10.600000,1.763230,5.457810,-0.058774,-2.779640,-0.060572,-2.616268
10.700000,1.779910,5.506850,-0.059330,-2.804616,-0.061163,-2.638217
10.800000,1.796620,5.581730,-0.059887,-2.842752,-0.061756,-2.672507
10.900000,1.813350,5.631340,-0.060445,-2.868018,-0.062349,-2.694661
11.000000,1.829920,5.673730,-0.060997,-2.889607,-0.062937,-2.713349
11.100000,1.846520,5.773720,-0.061551,-2.940531,-0.063526,-2.759540
11.200000,1.863210,5.832170,-0.062107,-2.970300,-0.064119,-2.785823
11.300000,1.879940,5.883170,-0.062665,-2.996274,-0.064714,-2.808513
11.400000,1.896570,5.908160,-0.063219,-3.009001,-0.065306,-2.818775
11.500000,1.913190,5.956090,-0.063773,-3.033412,-0.065897,-2.839962
11.600000,1.929890,6.058090,-0.064330,-3.085360,-0.066492,-2.886880
11.700000,1.946530,6.085470,-0.064884,-3.099304,-0.067085,-2.898208
11.800000,1.963240,6.141890,-0.065441,-3.128039,-0.067681,-2.923336
11.900000,1.979900,6.227490,-0.065997,-3.171635,-0.068275,-2.962317
12.000000,1.996560,6.248100,-0.066552,-3.182131,-0.068870,-2.970354
12.100000,2.013240,6.320230,-0.067108,-3.218867,-0.069466,-3.002855
12.200000,2.029950,6.386620,-0.067665,-3.252679,-0.070063,-3.032586
12.300000,2.046620,6.452360,-0.068221,-3.286160,-0.070659,-3.061976
12.400000,2.063250,6.503220,-0.068775,-3.312063,-0.071254,-3.084276
12.500000,2.079960,6.534640,-0.069332,-3.328065,-0.071853,-3.097323
12.600000,2.096640,6.638430,-0.069888,-3.380925,-0.072450,-3.144639
12.700000,2.113300,6.672270,-0.070443,-3.398159,-0.073048,-3.158782
12.800000,2.129890,6.714220,-0.070996,-3.419524,-0.073643,-3.176750
12.900000,2.146610,6.763570,-0.071554,-3.444658,-0.074243,-3.198180
13.000000,2.163290,6.871490,-0.072110,-3.499621,-0.074842,-3.247265
13.100000,2.179990,6.909370,-0.072666,-3.518913,-0.075442,-3.263207
13.200000,2.196570,6.982000,-0.073219,-3.555903,-0.076038,-3.295544
13.300000,2.213220,7.015140,-0.073774,-3.572781,-0.076637,-3.309203
13.400000,2.229890,7.050800,-0.074330,-3.590943,-0.077237,-3.324029
13.500000,2.246600,7.158010,-0.074887,-3.645545,-0.077839,-3.372542
13.600000,2.263270,7.229510,-0.075442,-3.681959,-0.078440,-3.404184
13.700000,2.279860,7.222330,-0.075995,-3.678302,-0.079038,-3.398769
13.800000,2.296590,7.359650,-0.076553,-3.748239,-0.079642,-3.461300
13.900000,2.313260,7.373640,-0.077109,-3.755364,-0.080244,-3.465793
14.000000,2.329940,7.428050,-0.077665,-3.783075,-0.080846,-3.489264
14.100000,2.346550,7.486700,-0.078218,-3.812945,-0.081447,-3.514703
14.200000,2.363260,7.565450,-0.078775,-3.853052,-0.082051,-3.549527
14.300000,2.379940,7.605670,-0.079331,-3.873536,-0.082655,-3.566243
14.400000,2.396620,7.654040,-0.079887,-3.898171,-0.083259,-3.586756
14.500000,2.413280,7.734590,-0.080443,-3.939194,-0.083863,-3.622315
14.600000,2.429890,7.776010,-0.080996,-3.960289,-0.084465,-3.639520
14.700000,2.446580,7.820250,-0.081553,-3.982821,-0.085071,-3.658011
14.800000,2.463250,7.910860,-0.082108,-4.028968,-0.085676,-3.698156
14.900000,2.479930,7.950680,-0.082664,-4.049248,-0.086282,-3.714520
15.000000,2.496540,7.978230,-0.083218,-4.063279,-0.086886,-3.725141
15.100000,2.513260,8.043180,-0.083775,-4.096358,-0.087494,-3.753184
15.200000,2.529920,8.096550,-0.084331,-4.123539,-0.088100,-3.775798
15.300000,2.546570,8.123090,-0.084886,-4.137056,-0.088706,-3.785879
15.400000,2.563170,8.228210,-0.085439,-4.190593,-0.089311,-3.832553
15.500000,2.579870,8.262910,-0.085996,-4.208266,-0.089920,-3.846373
15.600000,2.596610,8.313990,-0.086554,-4.234280,-0.090531,-3.867788
15.700000,2.613270,8.409100,-0.087109,-4.282719,-0.091139,-3.909656
15.800000,2.629920,8.477480,-0.087664,-4.317545,-0.091747,-3.939052
15.900000,2.646530,8.485540,-0.088218,-4.321650,-0.092354,-3.940404
16.000000,2.663220,8.619260,-0.088774,-4.389753,-0.092964,-4.000057
16.100000,2.679900,8.643330,-0.089330,-4.402012,-0.093575,-4.008780
16.200000,2.696610,8.736740,-0.089887,-4.449585,-0.094187,-4.049625
16.300000,2.713260,8.785920,-0.090442,-4.474632,-0.094797,-4.069938
16.400000,2.729950,8.822310,-0.090998,-4.493166,-0.095408,-4.084295
16.500000,2.746640,8.937330,-0.091555,-4.551745,-0.096021,-4.135011
16.600000,2.763350,8.935240,-0.092112,-4.550680,-0.096634,-4.131510
16.700000,2.779900,9.024310,-0.092663,-4.596043,-0.097242,-4.170159
16.800000,2.796550,9.105930,-0.093218,-4.637612,-0.097854,-4.205302
16.900000,2.813250,9.188720,-0.093775,-4.679777,-0.098468,-4.240931
17.000000,2.829890,9.237470,-0.094330,-4.704605,-0.099080,-4.260821
17.100000,2.846550,9.300080,-0.094885,-4.736492,-0.099693,-4.287070
17.200000,2.863200,9.402830,-0.095440,-4.788822,-0.100307,-4.331777
17.300000,2.879930,9.477460,-0.095998,-4.826831,-0.100923,-4.363466
17.400000,2.896590,9.482490,-0.096553,-4.829393,-0.101538,-4.363100
17.500000,2.913270,9.566350,-0.097109,-4.872102,-0.102153,-4.398977
17.600000,2.929910,9.641330,-0.097664,-4.910289,-0.102768,-4.430732
17.700000,2.946590,9.724640,-0.098220,-4.952718,-0.103384,-4.466264
17.800000,2.963310,9.751270,-0.098777,-4.966281,-0.104003,-4.475727
17.900000,2.979980,9.835060,-0.099333,-5.008955,-0.104619,-4.511402
18.000000,2.996550,9.894720,-0.099885,-5.039340,-0.105233,-4.535985
18.100000,3.013210,9.929670,-0.100440,-5.057139,-0.105850,-4.549199
18.200000,3.029920,10.066110,-0.100997,-5.126628,-0.106469,-4.608852
18.300000,3.046580,10.110600,-0.101553,-5.149286,-0.107087,-4.626363
18.400000,3.063240,10.165040,-0.102108,-5.177012,-0.107705,-4.648398
18.500000,3.079910,10.207630,-0.102664,-5.198703,-0.108325,-4.664985
18.600000,3.096590,10.322070,-0.103220,-5.256987,-0.108944,-4.714363
18.700000,3.113270,10.345070,-0.103776,-5.268701,-0.109565,-4.721938
18.800000,3.129940,10.425710,-0.104331,-5.309771,-0.110185,-4.755795
18.900000,3.146580,10.481200,-0.104886,-5.338031,-0.110804,-4.778147
19.000000,3.163220,10.541440,-0.105441,-5.368711,-0.111424,-4.802631
19.100000,3.179920,10.633020,-0.105997,-5.415353,-0.112047,-4.841340
19.200000,3.196610,10.700650,-0.106554,-5.449796,-0.112669,-4.869101
19.300000,3.213210,10.770980,-0.107107,-5.485615,-0.113289,-4.898067
19.400000,3.229860,10.834250,-0.107662,-5.517838,-0.113910,-4.923777
19.500000,3.246550,10.911690,-0.108218,-5.557278,-0.114534,-4.955879
19.600000,3.263230,10.970270,-0.108774,-5.587113,-0.115158,-4.979378
19.700000,3.279860,11.016520,-0.109329,-5.610668,-0.115780,-4.997261
19.800000,3.296520,11.083930,-0.109884,-5.644999,-0.116403,-5.024704
19.900000,3.313240,11.163370,-0.110441,-5.685458,-0.117030,-5.057548
20.000000,3.329960,11.246150,-0.110999,-5.727617,-0.117657,-5.091859
20.100000,3.346620,11.308100,-0.111554,-5.759168,-0.118281,-5.116710
20.200000,3.363250,11.374530,-0.112108,-5.793001,-0.118906,-5.143557
20.300000,3.379920,11.461740,-0.112664,-5.837416,-0.119532,-5.179750
20.400000,3.396620,11.521700,-0.113221,-5.867954,-0.120159,-5.203580
20.500000,3.413310,11.614580,-0.113777,-5.915257,-0.120787,-5.242237
20.600000,3.429910,11.654370,-0.114330,-5.935522,-0.121411,-5.256912
20.700000,3.446550,11.710770,-0.114885,-5.964246,-0.122038,-5.279044
20.800000,3.463270,11.793670,-0.115442,-6.006467,-0.122668,-5.313066
20.900000,3.479980,11.859360,-0.115999,-6.039922,-0.123297,-5.339295
21.000000,3.496600,11.949490,-0.116553,-6.085825,-0.123924,-5.376502
21.100000,3.513270,12.002320,-0.117109,-6.112731,-0.124554,-5.396876
21.200000,3.529920,12.052000,-0.117664,-6.138033,-0.125182,-5.415808
21.300000,3.546590,12.141760,-0.118220,-6.183748,-0.125812,-5.452707
21.400000,3.563250,12.229180,-0.118775,-6.228270,-0.126442,-5.488507
21.500000,3.579900,12.271490,-0.119330,-6.249819,-0.127072,-5.504028
21.600000,3.596570,12.362800,-0.119886,-6.296322,-0.127703,-5.541484
21.700000,3.613230,12.430600,-0.120441,-6.330853,-0.128335,-5.568358
21.800000,3.629940,12.503660,-0.120998,-6.368062,-0.128968,-5.597539
21.900000,3.646560,12.554350,-0.121552,-6.393878,-0.129599,-5.616689
22.000000,3.663260,12.650200,-0.122109,-6.442694,-0.130232,-5.655985
22.100000,3.679950,12.705920,-0.122665,-6.471072,-0.130866,-5.677298
22.200000,3.696650,12.755240,-0.123222,-6.496190,-0.131501,-5.695719
22.300000,3.713270,12.849500,-0.123776,-6.544197,-0.132133,-5.734184
22.400000,3.729830,12.897570,-0.124328,-6.568678,-0.132763,-5.752010
22.500000,3.746540,12.977400,-0.124885,-6.609336,-0.133400,-5.783931
22.600000,3.763250,13.040510,-0.125442,-6.641477,-0.134036,-5.808359
22.700000,3.779970,13.123820,-0.125999,-6.683907,-0.134674,-5.841741
22.800000,3.796550,13.188410,-0.126552,-6.716802,-0.135306,-5.866780
22.900000,3.813240,13.265500,-0.127108,-6.756064,-0.135943,-5.897314
23.000000,3.829880,13.340970,-0.127663,-6.794500,-0.136579,-5.927096
23.100000,3.846610,13.407360,-0.128220,-6.828312,-0.137219,-5.952784
23.200000,3.863250,13.486840,-0.128775,-6.868791,-0.137855,-5.984263
23.300000,3.879890,13.583540,-0.129330,-6.918040,-0.138492,-6.023332
23.400000,3.896570,13.616400,-0.129886,-6.934776,-0.139131,-6.034048
23.500000,3.913270,13.710260,-0.130442,-6.982578,-0.139771,-6.071754
23.600000,3.929920,13.772320,-0.130997,-7.014185,-0.140409,-6.095345
23.700000,3.946530,13.838870,-0.131551,-7.048079,-0.141046,-6.120897
23.800000,3.963270,13.915310,-0.132109,-7.087009,-0.141689,-6.150751
23.900000,3.979910,13.970510,-0.132664,-7.115122,-0.142328,-6.171204
24.000000,3.996610,14.049760,-0.133220,-7.155484,-0.142970,-6.202228
24.100000,4.013240,14.127760,-0.133775,-7.195209,-0.143610,-6.232672
24.200000,4.029910,14.219370,-0.134330,-7.241866,-0.144252,-6.269063
24.300000,4.046580,14.262190,-0.134886,-7.263674,-0.144894,-6.283906
24.400000,4.063270,14.328200,-0.135442,-7.297292,-0.145537,-6.308930
24.500000,4.079930,14.420700,-0.135998,-7.344402,-0.146180,-6.345581
24.600000,4.096620,14.504130,-0.136554,-7.386893,-0.146824,-6.378183
24.700000,4.113320,14.552650,-0.137111,-7.411604,-0.147469,-6.395394
24.800000,4.129960,14.681840,-0.137665,-7.477400,-0.148112,-6.448021
24.900000,4.146600,14.707520,-0.138220,-7.490478,-0.148755,-6.455144
25.000000,4.163180,14.802110,-0.138773,-7.538653,-0.149397,-6.492494
25.100000,4.179840,14.851240,-0.139328,-7.563674,-0.150042,-6.509843
25.200000,4.196550,14.911060,-0.139885,-7.594140,-0.150689,-6.531834
25.300000,4.213240,14.972410,-0.140441,-7.625386,-0.151336,-6.554466
25.400000,4.229860,15.048650,-0.140995,-7.664215,-0.151981,-6.583596
25.500000,4.246620,15.147030,-0.141554,-7.714319,-0.152632,-6.622326
25.600000,4.263290,15.223620,-0.142110,-7.753326,-0.153279,-6.651503
25.700000,4.279930,15.289850,-0.142664,-7.787057,-0.153926,-6.676121
25.800000,4.296660,15.358600,-0.143222,-7.822071,-0.154576,-6.701778
25.900000,4.313210,15.434060,-0.143774,-7.860502,-0.155221,-6.730369
26.000000,4.329900,15.499270,-0.144330,-7.893713,-0.155870,-6.754414
26.100000,4.346590,15.582300,-0.144886,-7.936000,-0.156521,-6.786182
26.200000,4.363270,15.683970,-0.145442,-7.987780,-0.157171,-6.826019
26.300000,4.379880,15.731640,-0.145996,-8.012058,-0.157819,-6.842330
26.400000,4.396560,15.798550,-0.146552,-8.046135,-0.158471,-6.866958
26.500000,4.413220,15.894630,-0.147107,-8.095069,-0.159122,-6.904225
26.600000,4.429910,15.945550,-0.147664,-8.121002,-0.159774,-6.921825
26.700000,4.446570,16.075630,-0.148219,-8.187251,-0.160426,-6.973745
26.800000,4.463230,16.150460,-0.148774,-8.225362,-0.161078,-7.001639
26.900000,4.479900,16.191110,-0.149330,-8.246065,-0.161731,-7.014680
27.000000,4.496610,16.273570,-0.149887,-8.288061,-0.162386,-7.045789
27.100000,4.513310,16.326750,-0.150444,-8.315145,-0.163041,-7.064185
27.200000,4.529890,16.408650,-0.150996,-8.356857,-0.163692,-7.095002
27.300000,4.546590,16.490380,-0.151553,-8.398482,-0.164348,-7.125666
27.400000,4.563300,16.524030,-0.152110,-8.415619,-0.165004,-7.135520
27.500000,4.579970,16.626910,-0.152666,-8.468016,-0.165660,-7.175240
27.600000,4.596570,16.690020,-0.153219,-8.500157,-0.166313,-7.197772
27.700000,4.613210,16.796770,-0.153774,-8.554525,-0.166968,-7.239064
27.800000,4.629930,16.870320,-0.154331,-8.591983,-0.167627,-7.265974
27.900000,4.646600,16.942730,-0.154887,-8.628862,-0.168285,-7.292366
28.000000,4.663230,16.990820,-0.155441,-8.653354,-0.168941,-7.308268
28.100000,4.679890,17.043400,-0.155996,-8.680132,-0.169598,-7.326064
28.200000,4.696580,17.110650,-0.156553,-8.714382,-0.170258,-7.350123
28.300000,4.713260,17.235480,-0.157109,-8.777958,-0.170917,-7.398865
28.400000,4.729930,17.358320,-0.157664,-8.840520,-0.171577,-7.446685
28.500000,4.746550,17.386800,-0.158218,-8.855025,-0.172235,-7.453997
28.600000,4.763190,17.460810,-0.158773,-8.892718,-0.172894,-7.480794
28.700000,4.779900,17.538140,-0.159330,-8.932101,-0.173556,-7.508950
28.800000,4.796600,17.593030,-0.159887,-8.960057,-0.174218,-7.527463
28.900000,4.813250,17.649760,-0.160442,-8.988949,-0.174879,-7.546747
29.000000,4.829940,17.733160,-0.160998,-9.031424,-0.175542,-7.577383
29.100000,4.846640,17.810910,-0.161555,-9.071022,-0.176206,-7.605556
29.200000,4.863330,17.917150,-0.162111,-9.125130,-0.176870,-7.645846
29.300000,4.879920,17.953550,-0.162664,-9.143668,-0.177530,-7.656322
29.400000,4.896510,18.021240,-0.163217,-9.178142,-0.178191,-7.680113
29.500000,4.913210,18.112820,-0.163774,-9.224783,-0.178856,-7.714007
29.600000,4.929870,18.218660,-0.164329,-9.278687,-0.179520,-7.753930
29.700000,4.946600,18.306120,-0.164887,-9.323230,-0.180188,-7.785954
29.800000,4.963220,18.355870,-0.165441,-9.348568,-0.180851,-7.801935
29.900000,4.979870,18.458070,-0.165996,-9.400618,-0.181517,-7.840156
30.000000,4.996580,18.502390,-0.166553,-9.423190,-0.182185,-7.853732
30.100000,5.013300,18.580860,-0.167110,-9.463154,-0.182854,-7.881767
30.200000,5.029930,18.665470,-0.167664,-9.506246,-0.183519,-7.912387
30.300000,5.046580,18.749550,-0.168219,-9.549067,-0.184186,-7.942730
30.400000,5.063280,18.797920,-0.168776,-9.573702,-0.184856,-7.957891
30.500000,5.079970,18.908280,-0.169332,-9.629908,-0.185525,-7.999253
30.600000,5.096610,18.946980,-0.169887,-9.649618,-0.186193,-8.010273
30.700000,5.113250,19.028020,-0.170442,-9.690891,-0.186862,-8.039159
30.800000,5.129930,19.154490,-0.170998,-9.755302,-0.187532,-8.087168
30.900000,5.146600,19.211340,-0.171553,-9.784255,-0.188203,-8.105734
31.000000,5.163280,19.244360,-0.172109,-9.801072,-0.188874,-8.114216
31.100000,5.179910,19.347110,-0.172664,-9.853402,-0.189544,-8.152078
31.200000,5.196560,19.437700,-0.173219,-9.899539,-0.190215,-8.184754
31.300000,5.213280,19.524280,-0.173776,-9.943634,-0.190889,-8.215669
31.400000,5.229950,19.571680,-0.174332,-9.967775,-0.191562,-8.230076
31.500000,5.246570,19.652440,-0.174886,-10.008906,-0.192233,-8.258491
31.600000,5.263230,19.788160,-0.175441,-10.078027,-0.192907,-8.309928
31.700000,5.279930,19.807430,-0.175998,-10.087841,-0.193582,-8.312405
31.800000,5.296600,19.898200,-0.176553,-10.134070,-0.194256,-8.344866
31.900000,5.313250,20.007970,-0.177108,-10.189975,-0.194931,-8.385246
32.000000,5.329880,20.064430,-0.177663,-10.218730,-0.195605,-8.403243
32.100000,5.346560,20.148280,-0.178219,-10.261435,-0.196281,-8.432656
32.200000,5.363300,20.209800,-0.178777,-10.292767,-0.196960,-8.452660
32.300000,5.379960,20.297180,-0.179332,-10.337269,-0.197637,-8.483466
32.400000,5.396580,20.367080,-0.179886,-10.372869,-0.198312,-8.506935
32.500000,5.413230,20.434450,-0.180441,-10.407180,-0.198989,-8.529298
32.600000,5.429940,20.525440,-0.180998,-10.453521,-0.199669,-8.561454
32.700000,5.446640,20.638950,-0.181555,-10.511331,-0.200349,-8.602950
32.800000,5.463290,20.695070,-0.182110,-10.539913,-0.201027,-8.620493
32.900000,5.479830,20.790080,-0.182661,-10.588301,-0.201701,-8.654231
33.000000,5.496560,20.838340,-0.183219,-10.612879,-0.202384,-8.668402
33.100000,5.513250,20.921080,-0.183775,-10.655019,-0.203065,-8.696893
33.200000,5.529880,20.969070,-0.184329,-10.679460,-0.203745,-8.710922
33.300000,5.546550,21.090800,-0.184885,-10.741456,-0.204426,-8.755522
33.400000,5.563190,21.162830,-0.185440,-10.778141,-0.205107,-8.779446
33.500000,5.579880,21.253830,-0.185996,-10.824487,-0.205790,-8.811175
33.600000,5.596590,21.273120,-0.186553,-10.834311,-0.206475,-8.813138
33.700000,5.613210,21.381170,-0.187107,-10.889340,-0.207156,-8.851869
33.800000,5.629910,21.486420,-0.187664,-10.942944,-0.207841,-8.889351
33.900000,5.646610,21.583890,-0.188220,-10.992585,-0.208526,-8.923557
34.000000,5.663300,21.650060,-0.188777,-11.026285,-0.209212,-8.944780
34.100000,5.679890,21.752260,-0.189330,-11.078335,-0.209894,-8.980878
34.200000,5.696550,21.796410,-0.189885,-11.100820,-0.210579,-8.992941
34.300000,5.713240,21.888910,-0.190441,-11.147930,-0.211266,-9.024904
34.400000,5.729950,22.001810,-0.190998,-11.205430,-0.211954,-9.065211
34.500000,5.746610,22.042010,-0.191554,-11.225904,-0.212641,-9.075541
34.600000,5.763230,22.115860,-0.192108,-11.263515,-0.213326,-9.099707
34.700000,5.779900,22.213980,-0.192663,-11.313487,-0.214015,-9.133793
34.800000,5.796580,22.322940,-0.193219,-11.368980,-0.214703,-9.172273
34.900000,5.813310,22.364470,-0.193777,-11.390131,-0.215395,-9.182986
35.000000,5.829890,22.470640,-0.194330,-11.444203,-0.216081,-9.220255
35.100000,5.846570,22.563340,-0.194886,-11.491415,-0.216771,-9.251903
35.200000,5.863270,22.591490,-0.195442,-11.505751,-0.217463,-9.257040
35.300000,5.879970,22.725240,-0.195999,-11.573870,-0.218155,-9.305403
35.400000,5.896590,22.762480,-0.196553,-11.592836,-0.218844,-9.314229
35.500000,5.913220,22.844600,-0.197107,-11.634659,-0.219534,-9.341383
35.600000,5.929900,22.933580,-0.197663,-11.679976,-0.220227,-9.371273
35.700000,5.946570,23.019030,-0.198219,-11.723496,-0.220920,-9.399676
35.800000,5.963250,23.087360,-0.198775,-11.758296,-0.221613,-9.421041
35.900000,5.979880,23.216350,-0.199329,-11.823990,-0.222306,-9.467122
36.000000,5.996620,23.277490,-0.199887,-11.855128,-0.223003,-9.485438
36.100000,6.013260,23.378290,-0.200442,-11.906465,-0.223696,-9.519910
36.200000,6.029900,23.466060,-0.200997,-11.951166,-0.224390,-9.549022
36.300000,6.046500,23.546340,-0.201550,-11.992052,-0.225083,-9.575054
36.400000,6.063190,23.590480,-0.202106,-12.014533,-0.225780,-9.586320
36.500000,6.079930,23.670740,-0.202664,-12.055409,-0.226480,-9.612207
36.600000,6.096610,23.786180,-0.203220,-12.114202,-0.227177,-9.652350
36.700000,6.113280,23.835860,-0.203776,-12.139504,-0.227875,-9.665764
36.800000,6.129920,23.895090,-0.204331,-12.169669,-0.228572,-9.683033
36.900000,6.146600,24.000310,-0.204887,-12.223258,-0.229271,-9.718875
37.000000,6.163290,24.105720,-0.205443,-12.276942,-0.229971,-9.754731
37.100000,6.179970,24.171650,-0.205999,-12.310520,-0.230671,-9.774565
37.200000,6.196540,24.255190,-0.206551,-12.353067,-0.231366,-9.801524
37.300000,6.213250,24.317730,-0.207108,-12.384918,-0.232069,-9.819898
37.400000,6.229920,24.395860,-0.207664,-12.424709,-0.232770,-9.844545
37.500000,6.246590,24.517060,-0.208220,-12.486436,-0.233471,-9.886515
37.600000,6.263220,24.580610,-0.208774,-12.518802,-0.234172,-9.905202
37.700000,6.279860,24.665760,-0.209329,-12.562168,-0.234873,-9.932546
37.800000,6.296520,24.763170,-0.209884,-12.611779,-0.235576,-9.964768
37.900000,6.313230,24.841400,-0.210441,-12.651621,-0.236281,-9.989201
38.000000,6.329920,24.959680,-0.210997,-12.711861,-0.236986,-10.029692
38.100000,6.346560,25.023050,-0.211552,-12.744135,-0.237689,-10.048088
38.200000,6.363250,25.119470,-0.212108,-12.793241,-0.238395,-10.079688
38.300000,6.379920,25.164040,-0.212664,-12.815940,-0.239100,-10.090451
38.400000,6.396610,25.238460,-0.213220,-12.853842,-0.239807,-10.113142
38.500000,6.413220,25.316840,-0.213774,-12.893761,-0.240511,-10.137410
38.600000,6.429890,25.428570,-0.214330,-12.950664,-0.241218,-10.174953
38.700000,6.446620,25.508180,-0.214887,-12.991209,-0.241928,-10.199563
38.800000,6.463280,25.606870,-0.215443,-13.041472,-0.242636,-10.231782
38.900000,6.479900,25.684020,-0.215997,-13.080764,-0.243342,-10.255363
39.000000,6.496570,25.767680,-0.216552,-13.123372,-0.244051,-10.281475
39.100000,6.513240,25.839270,-0.217108,-13.159832,-0.244761,-10.302727
39.200000,6.529930,25.967990,-0.217664,-13.225389,-0.245471,-10.346693
39.300000,6.546620,26.016810,-0.218221,-13.250253,-0.246183,-10.358774
39.400000,6.563240,26.157780,-0.218775,-13.322048,-0.246892,-10.407521
39.500000,6.579930,26.195120,-0.219331,-13.341065,-0.247604,-10.414956
39.600000,6.596640,26.284270,-0.219888,-13.386469,-0.248318,-10.442945
39.700000,6.613300,26.376940,-0.220443,-13.433665,-0.249030,-10.472303
39.800000,6.629870,26.464310,-0.220996,-13.478162,-0.249739,-10.499547
39.900000,6.646510,26.528230,-0.221550,-13.510717,-0.250451,-10.517413
40.000000,6.663230,26.629200,-0.222108,-13.562140,-0.251167,-10.549885
40.100000,6.679890,26.700690,-0.222663,-13.598550,-0.251881,-10.570656
40.200000,6.696570,26.783220,-0.223219,-13.640582,-0.252597,-10.595745
40.300000,6.713230,26.890850,-0.223774,-13.695397,-0.253312,-10.630719
40.400000,6.729900,26.938060,-0.224330,-13.719441,-0.254028,-10.641759
40.500000,6.746550,27.026780,-0.224885,-13.764626,-0.254744,-10.669168
40.600000,6.763240,27.143490,-0.225441,-13.824066,-0.255462,-10.707550
40.700000,6.779870,27.239300,-0.225996,-13.872862,-0.256178,-10.737655
40.800000,6.796590,27.317590,-0.226553,-13.912734,-0.256898,-10.760763
40.900000,6.813300,27.373530,-0.227110,-13.941224,-0.257619,-10.775033
41.000000,6.830000,27.505230,-0.227667,-14.008299,-0.258339,-10.819076
41.100000,6.846590,27.560660,-0.228220,-14.036529,-0.259055,-10.833117
41.200000,6.863240,27.678600,-0.228775,-14.096595,-0.259775,-10.871651
41.300000,6.879940,27.765730,-0.229331,-14.140970,-0.260497,-10.898003
41.400000,6.896610,27.839290,-0.229887,-14.178434,-0.261218,-10.918996
41.500000,6.913260,27.942620,-0.230442,-14.231060,-0.261939,-10.951626
41.600000,6.929870,28.007700,-0.230996,-14.264204,-0.262659,-10.969235
41.700000,6.946570,28.088900,-0.231552,-14.305559,-0.263383,-10.993074
41.800000,6.963270,28.177630,-0.232109,-14.350749,-0.264107,-11.019811
41.900000,6.979970,28.284090,-0.232666,-14.404969,-0.264833,-11.053427
42.000000,6.996600,28.368370,-0.233220,-14.447892,-0.265555,-11.078355
42.100000,7.013230,28.455830,-0.233774,-14.492435,-0.266279,-11.104476
42.200000,7.029930,28.525680,-0.234331,-14.528010,-0.267005,-11.123647
42.300000,7.046630,28.620500,-0.234888,-14.576301,-0.267733,-11.152508
42.400000,7.063220,28.734190,-0.235441,-14.634203,-0.268456,-11.188716
42.500000,7.079910,28.802150,-0.235997,-14.668815,-0.269184,-11.207018
42.600000,7.096580,28.906940,-0.236553,-14.722184,-0.269911,-11.239612
42.700000,7.113250,28.988940,-0.237108,-14.763946,-0.270639,-11.263291
42.800000,7.129910,29.125920,-0.237664,-14.833709,-0.271367,-11.308276
42.900000,7.146610,29.195560,-0.238220,-14.869177,-0.272098,-11.327036
43.000000,7.163300,29.250250,-0.238777,-14.897030,-0.272828,-11.339967
43.100000,7.179950,29.342050,-0.239332,-14.943783,-0.273558,-11.367263
43.200000,7.196630,29.433800,-0.239888,-14.990511,-0.274289,-11.394472
43.300000,7.213180,29.532410,-0.240439,-15.040733,-0.275015,-11.424349
43.400000,7.229890,29.609560,-0.240996,-15.080025,-0.275749,-11.445794
43.500000,7.246590,29.709220,-0.241553,-15.130781,-0.276482,-11.475896
43.600000,7.263230,29.783730,-0.242108,-15.168729,-0.277214,-11.496264
43.700000,7.279860,29.859740,-0.242662,-15.207441,-0.277946,-11.517173
43.800000,7.296570,29.986820,-0.243219,-15.272162,-0.278681,-11.557682
43.900000,7.313230,30.086570,-0.243774,-15.322964,-0.279415,-11.587619
44.000000,7.329920,30.143550,-0.244331,-15.351984,-0.280151,-11.601023
44.100000,7.346540,30.248590,-0.244885,-15.405480,-0.280885,-11.632914
44.200000,7.363200,30.294030,-0.245440,-15.428623,-0.281620,-11.641822
44.300000,7.379900,30.441270,-0.245997,-15.503612,-0.282358,-11.689775
44.400000,7.396590,30.527650,-0.246553,-15.547604,-0.283097,-11.714296
44.500000,7.413280,30.589850,-0.247109,-15.579283,-0.283835,-11.729497
44.600000,7.429920,30.690280,-0.247664,-15.630431,-0.284572,-11.759336
44.700000,7.446550,30.774100,-0.248218,-15.673120,-0.285309,-11.782765
44.800000,7.463240,30.863190,-0.248775,-15.718494,-0.286050,-11.808131
44.900000,7.479920,30.995440,-0.249331,-15.785848,-0.286790,-11.849952
45.000000,7.496540,31.053970,-0.249885,-15.815657,-0.287528,-11.863567
45.100000,7.513210,31.150920,-0.250440,-15.865033,-0.288269,-11.891789
45.200000,7.529940,31.243110,-0.250998,-15.911985,-0.289014,-11.918109
45.300000,7.546620,31.321380,-0.251554,-15.951848,-0.289756,-11.939097
45.400000,7.563260,31.434600,-0.252109,-16.009510,-0.290498,-11.973374
45.500000,7.579900,31.517250,-0.252663,-16.051604,-0.291240,-11.995952
45.600000,7.596570,31.615210,-0.253219,-16.101494,-0.291983,-12.024290
45.700000,7.613230,31.767630,-0.253774,-16.179121,-0.292727,-12.073275
45.800000,7.629920,31.792180,-0.254331,-16.191624,-0.293473,-12.073598
45.900000,7.646500,31.894880,-0.254883,-16.243929,-0.294214,-12.103622
46.000000,7.663190,32.006760,-0.255440,-16.300909,-0.294961,-12.137010
46.100000,7.679930,32.101040,-0.255998,-16.348925,-0.295711,-12.163639
46.200000,7.696660,32.152640,-0.256555,-16.375205,-0.296461,-12.174059
46.300000,7.713260,32.280430,-0.257109,-16.440288,-0.297205,-12.213347
46.400000,7.729920,32.355840,-0.257664,-16.478694,-0.297953,-12.232728
46.500000,7.746650,32.452260,-0.258222,-16.527800,-0.298705,-12.259964
46.600000,7.763320,32.551460,-0.258777,-16.578322,-0.299454,-12.288228
46.700000,7.779950,32.636730,-0.259332,-16.621750,-0.300202,-12.311204
46.800000,7.796540,32.742590,-0.259885,-16.675664,-0.300949,-12.341915
46.900000,7.813200,32.861680,-0.260440,-16.736316,-0.301700,-12.377510
47.000000,7.829860,32.928630,-0.260995,-16.770414,-0.302451,-12.393414
47.100000,7.846590,33.004060,-0.261553,-16.808830,-0.303206,-12.412430
47.200000,7.863230,33.100680,-0.262108,-16.858038,-0.303957,-12.439417
47.300000,7.879950,33.211670,-0.262665,-16.914565,-0.304713,-12.471701
47.400000,7.896580,33.273350,-0.263219,-16.945978,-0.305465,-12.485469
47.500000,7.913300,33.388160,-0.263777,-17.004450,-0.306222,-12.519073
47.600000,7.929930,33.489220,-0.264331,-17.055920,-0.306975,-12.547511
47.700000,7.946590,33.571990,-0.264886,-17.098074,-0.307730,-12.569028
47.800000,7.963310,33.687260,-0.265444,-17.156781,-0.308489,-12.602622
47.900000,7.979980,33.805580,-0.265999,-17.217041,-0.309245,-12.637319
48.000000,7.996620,33.817620,-0.266554,-17.223172,-0.310001,-12.632267
48.100000,8.013200,33.955920,-0.267107,-17.293608,-0.310755,-12.674370
48.200000,8.029910,34.059600,-0.267664,-17.346412,-0.311515,-12.703408
48.300000,8.046590,34.115250,-0.268220,-17.374754,-0.312275,-12.714503
48.400000,8.063260,34.267040,-0.268775,-17.452060,-0.313035,-12.761377
48.500000,8.079860,34.312390,-0.269329,-17.475157,-0.313792,-12.768596
48.600000,8.096550,34.443730,-0.269885,-17.542048,-0.314553,-12.807712
48.700000,8.113240,34.551780,-0.270441,-17.597077,-0.315315,-12.838100
48.800000,8.129920,34.648810,-0.270997,-17.646494,-0.316078,-12.864341
48.900000,8.146620,34.754340,-0.271554,-17.700240,-0.316842,-12.893669
49.000000,8.163240,34.818400,-0.272108,-17.732866,-0.317603,-12.907611
49.100000,8.179910,34.931040,-0.272664,-17.790233,-0.318366,-12.939483
49.200000,8.196600,35.042540,-0.273220,-17.847019,-0.319131,-12.970857
49.300000,8.213280,35.156670,-0.273776,-17.905145,-0.319897,-13.003146
49.400000,8.229890,35.180760,-0.274330,-17.917414,-0.320659,-13.002136
49.500000,8.246560,35.324460,-0.274885,-17.990600,-0.321425,-13.045248
49.600000,8.263260,35.417170,-0.275442,-18.037817,-0.322193,-13.069444
49.700000,8.279920,35.530900,-0.275997,-18.095739,-0.322960,-13.101363
49.800000,8.296590,35.592990,-0.276553,-18.127361,-0.323728,-13.114185
49.900000,8.313250,35.687900,-0.277108,-18.175698,-0.324496,-13.139061
50.000000,8.329940,35.853310,-0.277665,-18.259941,-0.325266,-13.189800
50.100000,8.346630,35.916550,-0.278221,-18.292149,-0.326036,-13.202889
50.200000,8.363270,36.000520,-0.278776,-18.334914,-0.326805,-13.223586
50.300000,8.379830,36.102220,-0.279328,-18.386710,-0.327571,-13.250793
50.400000,8.396570,36.201940,-0.279886,-18.437497,-0.328345,-13.277106
50.500000,8.413260,36.317650,-0.280442,-18.496427,-0.329118,-13.309252
50.600000,8.429910,36.381650,-0.280997,-18.529022,-0.329890,-13.322423
50.700000,8.446570,36.520620,-0.281552,-18.599799,-0.330662,-13.362982
50.800000,8.463220,36.602420,-0.282107,-18.641459,-0.331435,-13.382567
50.900000,8.479940,36.724620,-0.282665,-18.703695,-0.332212,-13.416822
51.000000,8.496580,36.824840,-0.283219,-18.754737,-0.332985,-13.443033
51.100000,8.513220,36.933410,-0.283774,-18.810031,-0.333760,-13.472233
51.200000,8.529890,36.986250,-0.284330,-18.836942,-0.334536,-13.481041
51.300000,8.546590,37.096990,-0.284886,-18.893342,-0.335314,-13.510887
51.400000,8.563280,37.239840,-0.285443,-18.966095,-0.336092,-13.552362
51.500000,8.579990,37.325000,-0.286000,-19.009466,-0.336872,-13.572765
51.600000,8.596590,37.444510,-0.286553,-19.070332,-0.337647,-13.605671
51.700000,8.613250,37.484640,-0.287108,-19.090770,-0.338426,-13.609651
51.800000,8.629940,37.593710,-0.287665,-19.146319,-0.339207,-13.638600
51.900000,8.646610,37.739970,-0.288220,-19.220809,-0.339987,-13.680981
52.000000,8.663240,37.819610,-0.288775,-19.261369,-0.340766,-13.699174
52.100000,8.679890,37.898450,-0.289330,-19.301522,-0.341547,-13.717019
52.200000,8.696600,38.013830,-0.289887,-19.360285,-0.342331,-13.747996
52.300000,8.713230,38.128980,-0.290441,-19.418930,-0.343112,-13.778877
52.400000,8.729840,38.271370,-0.290995,-19.491449,-0.343892,-13.819541
52.500000,8.746560,38.301650,-0.291552,-19.506870,-0.344679,-13.819603
52.600000,8.763220,38.452870,-0.292107,-19.583886,-0.345463,-13.863289
52.700000,8.779920,38.577550,-0.292664,-19.647385,-0.346249,-13.897303
52.800000,8.796630,38.664270,-0.293221,-19.691551,-0.347037,-13.917575
52.900000,8.813250,38.735990,-0.293775,-19.728078,-0.347821,-13.932462
53.000000,8.829920,38.855790,-0.294331,-19.789091,-0.348609,-13.964555
53.100000,8.846640,38.973630,-0.294888,-19.849107,-0.349399,-13.995843
53.200000,8.863320,39.079760,-0.295444,-19.903158,-0.350187,-14.022890
53.300000,8.879940,39.145590,-0.295998,-19.936685,-0.350974,-14.035466
53.400000,8.896620,39.271420,-0.296554,-20.000770,-0.351764,-14.069462
53.500000,8.913290,39.387700,-0.297110,-20.059991,-0.352554,-14.099974
53.600000,8.929960,39.478290,-0.297665,-20.106128,-0.353345,-14.121231
53.700000,8.946590,39.579170,-0.298220,-20.157506,-0.354135,-14.146141
53.800000,8.963210,39.692330,-0.298774,-20.215138,-0.354925,-14.175387
53.900000,8.979890,39.781280,-0.299330,-20.260440,-0.355718,-14.195889
54.000000,8.996530,39.873840,-0.299884,-20.307580,-0.356510,-14.217655
54.100000,9.013230,40.006000,-0.300441,-20.374888,-0.357305,-14.253437
54.200000,9.029900,40.128880,-0.300997,-20.437471,-0.358100,-14.285860
54.300000,9.046560,40.195000,-0.301552,-20.471145,-0.358895,-14.298031
54.400000,9.063270,40.326900,-0.302109,-20.538322,-0.359692,-14.333510
54.500000,9.079950,40.438830,-0.302665,-20.595327,-0.360489,-14.361842
54.600000,9.096530,40.561790,-0.303218,-20.657950,-0.361282,-14.394095
54.700000,9.113230,40.616880,-0.303774,-20.686007,-0.362081,-14.402129
54.800000,9.130000,40.721580,-0.304333,-20.739330,-0.362885,-14.427661
54.900000,9.146640,40.840440,-0.304888,-20.799865,-0.363682,-14.458236
55.000000,9.163250,40.956790,-0.305442,-20.859122,-0.364479,-14.487877
55.100000,9.179930,41.058990,-0.305998,-20.911172,-0.365280,-14.512402
55.200000,9.196550,41.180710,-0.306552,-20.973163,-0.366079,-14.543805
55.300000,9.213230,41.311010,-0.307108,-21.039525,-0.366881,-14.578125
55.400000,9.229950,41.388450,-0.307665,-21.078964,-0.367685,-14.593705
55.500000,9.246580,41.510810,-0.308219,-21.141282,-0.368486,-14.625130
55.600000,9.263190,41.638770,-0.308773,-21.206451,-0.369287,-14.658472
55.700000,9.279900,41.722350,-0.309330,-21.249018,-0.370093,-14.676060
55.800000,9.296590,41.813190,-0.309886,-21.295283,-0.370899,-14.696166
55.900000,9.313180,41.916050,-0.310439,-21.347669,-0.371701,-14.720513
56.000000,9.329870,42.053300,-0.310996,-21.417570,-0.372508,-14.756798
56.100000,9.346570,42.173840,-0.311552,-21.478960,-0.373316,-14.787140
56.200000,9.363260,42.266110,-0.312109,-21.525953,-0.374124,-14.807517
56.300000,9.379880,42.393300,-0.312663,-21.590730,-0.374930,-14.840115
56.400000,9.396540,42.535130,-0.313218,-21.662964,-0.375738,-14.877734
56.500000,9.413250,42.613960,-0.313775,-21.703112,-0.376550,-14.893218
56.600000,9.429930,42.675670,-0.314331,-21.734540,-0.377360,-14.902700
56.700000,9.446620,42.816430,-0.314887,-21.806229,-0.378172,-14.939724
56.800000,9.463280,42.929820,-0.315443,-21.863978,-0.378983,-14.967146
56.900000,9.479960,43.060250,-0.315999,-21.930405,-0.379795,-15.000426
57.000000,9.496620,43.137470,-0.316554,-21.969733,-0.380608,-15.015126
57.100000,9.513290,43.284600,-0.317110,-22.044666,-0.381421,-15.054089
57.200000,9.529850,43.359710,-0.317662,-22.082919,-0.382230,-15.068022
