Repository: abubakardawood/tissue-phantom-material-database

Title:
A Database of Silicone Phantom Materials for Modeling Human Tissue Mechanics Across Varying Stiffnesses

Description:
This dataset contains processed mechanical compression test data for soft silicone phantoms
fabricated using Ecoflex (Smooth-On) with varying base materials and thinner concentrations.
The dataset provides force–compression measurements together with derived engineering and
true stress–strain quantities, intended for mechanical characterization, constitutive model
fitting, and the design of tissue-equivalent phantoms.

All files in this dataset are processed outputs generated from raw experimental measurements.
The raw data files are not included in this archive.

File: data/EF30_25T/EF30_25T_A4.csv (part 1 of 2)
EF30_25T_A_sample_4
Compression test;
Cylinder Diameter: 50mm;
Cylinder Height: 30mm;
Speed (mm/min): 10;
Machine: INSTRON 5900;
Load cell: 10kN;
Time (s),Compression (mm),Load (N),Engineering Strain [-],Engineering Stress (kPa),True Strain [-],True Stress (kPa)
0.000000,0.000000,0.018590,-0.000000,-0.009468,0.000000,-0.009468
0.100000,0.007140,0.034750,-0.000238,-0.017698,-0.000238,-0.017694
0.200000,0.027580,0.079360,-0.000919,-0.040418,-0.000920,-0.040381
0.300000,0.046220,0.107700,-0.001541,-0.054851,-0.001542,-0.054767
0.400000,0.063320,0.162100,-0.002111,-0.082557,-0.002113,-0.082383
0.500000,0.080020,0.173090,-0.002667,-0.088154,-0.002671,-0.087919
0.600000,0.096630,0.194980,-0.003221,-0.099302,-0.003226,-0.098983
0.700000,0.113370,0.260040,-0.003779,-0.132437,-0.003786,-0.131937
0.800000,0.130020,0.276880,-0.004334,-0.141014,-0.004343,-0.140403
0.900000,0.146720,0.339900,-0.004891,-0.173110,-0.004903,-0.172263
1.000000,0.163330,0.406830,-0.005444,-0.207197,-0.005459,-0.206069
1.100000,0.179990,0.434710,-0.006000,-0.221396,-0.006018,-0.220068
1.200000,0.196680,0.472610,-0.006556,-0.240698,-0.006578,-0.239120
1.300000,0.213320,0.506520,-0.007111,-0.257969,-0.007136,-0.256134
1.400000,0.229990,0.550930,-0.007666,-0.280586,-0.007696,-0.278435
1.500000,0.246570,0.541210,-0.008219,-0.275636,-0.008253,-0.273371
1.600000,0.263290,0.606740,-0.008776,-0.309010,-0.008815,-0.306298
1.700000,0.280030,0.623320,-0.009334,-0.317454,-0.009378,-0.314491
1.800000,0.296660,0.697240,-0.009889,-0.355101,-0.009938,-0.351590
1.900000,0.313210,0.729760,-0.010440,-0.371664,-0.010495,-0.367783
2.000000,0.329900,0.796630,-0.010997,-0.405720,-0.011058,-0.401259
2.100000,0.346590,0.809640,-0.011553,-0.412346,-0.011620,-0.407582
2.200000,0.363310,0.877240,-0.012110,-0.446775,-0.012184,-0.441364
2.300000,0.379960,0.936240,-0.012665,-0.476823,-0.012746,-0.470784
2.400000,0.396590,1.000680,-0.013220,-0.509642,-0.013308,-0.502905
2.500000,0.413280,0.985420,-0.013776,-0.501870,-0.013872,-0.494957
2.600000,0.429990,1.025010,-0.014333,-0.522033,-0.014437,-0.514551
2.700000,0.446650,1.068950,-0.014888,-0.544412,-0.015000,-0.536306
2.800000,0.463260,1.155140,-0.015442,-0.588308,-0.015562,-0.579223
2.900000,0.479950,1.165480,-0.015998,-0.593574,-0.016128,-0.584078
3.000000,0.496630,1.231700,-0.016554,-0.627300,-0.016693,-0.616915
3.100000,0.513300,1.263320,-0.017110,-0.643404,-0.017258,-0.632395
3.200000,0.529880,1.323770,-0.017663,-0.674191,-0.017821,-0.662283
3.300000,0.546520,1.370120,-0.018217,-0.697796,-0.018385,-0.685084
3.400000,0.563230,1.473730,-0.018774,-0.750565,-0.018953,-0.736473
3.500000,0.579870,1.486200,-0.019329,-0.756915,-0.019518,-0.742285
3.600000,0.596520,1.521840,-0.019884,-0.775067,-0.020084,-0.759655
3.700000,0.613190,1.560010,-0.020440,-0.794507,-0.020651,-0.778267
3.800000,0.629930,1.612910,-0.020998,-0.821448,-0.021221,-0.804200
3.900000,0.646650,1.669610,-0.021555,-0.850325,-0.021791,-0.831997
4.000000,0.663320,1.707050,-0.022111,-0.869393,-0.022359,-0.850171
4.100000,0.679910,1.800950,-0.022664,-0.917216,-0.022924,-0.896429
4.200000,0.696590,1.847820,-0.023220,-0.941087,-0.023493,-0.919235
4.300000,0.713310,1.859950,-0.023777,-0.947265,-0.024064,-0.924742
4.400000,0.730000,1.945940,-0.024333,-0.991059,-0.024634,-0.966943
4.500000,0.746610,2.002470,-0.024887,-1.019850,-0.025202,-0.994469
4.600000,0.763250,2.062410,-0.025442,-1.050377,-0.025771,-1.023653
4.700000,0.779930,2.107330,-0.025998,-1.073254,-0.026342,-1.045352
4.800000,0.796570,2.157650,-0.026552,-1.098882,-0.026911,-1.069704
4.900000,0.813210,2.203320,-0.027107,-1.122142,-0.027481,-1.091724
5.000000,0.829850,2.289820,-0.027662,-1.166196,-0.028051,-1.133937
5.100000,0.846560,2.304790,-0.028219,-1.173820,-0.028624,-1.140696
5.200000,0.863260,2.414200,-0.028775,-1.229542,-0.029197,-1.194161
5.300000,0.879940,2.457620,-0.029331,-1.251656,-0.029770,-1.214943
5.400000,0.896540,2.493110,-0.029885,-1.269730,-0.030340,-1.231785
5.500000,0.913210,2.535620,-0.030440,-1.291381,-0.030913,-1.252071
5.600000,0.929960,2.620610,-0.030999,-1.334666,-0.031489,-1.293293
5.700000,0.946640,2.691360,-0.031555,-1.370698,-0.032063,-1.327446
5.800000,0.963250,2.712460,-0.032108,-1.381445,-0.032635,-1.337089
5.900000,0.979920,2.775940,-0.032664,-1.413775,-0.033209,-1.367595
6.000000,0.996620,2.815110,-0.033221,-1.433724,-0.033785,-1.386094
6.100000,1.013310,2.907170,-0.033777,-1.480610,-0.034361,-1.430599
6.200000,1.029970,2.969000,-0.034332,-1.512099,-0.034936,-1.460185
6.300000,1.046590,3.000100,-0.034886,-1.527938,-0.035509,-1.474634
6.400000,1.063290,3.069430,-0.035443,-1.563248,-0.036086,-1.507842
6.500000,1.079940,3.156980,-0.035998,-1.607837,-0.036662,-1.549958
6.600000,1.096620,3.175410,-0.036554,-1.617223,-0.037239,-1.558107
6.700000,1.113210,3.194380,-0.037107,-1.626884,-0.037813,-1.566516
6.800000,1.129840,3.297580,-0.037661,-1.679444,-0.038389,-1.616194
6.900000,1.146550,3.323220,-0.038218,-1.692502,-0.038968,-1.627817
7.000000,1.163250,3.443370,-0.038775,-1.753694,-0.039547,-1.685694
7.100000,1.179910,3.497400,-0.039330,-1.781211,-0.040125,-1.711156
7.200000,1.196520,3.504030,-0.039884,-1.784588,-0.040701,-1.713411
7.300000,1.213320,3.583080,-0.040444,-1.824848,-0.041285,-1.751044
7.400000,1.229980,3.625730,-0.040999,-1.846569,-0.041864,-1.770861
7.500000,1.246580,3.717130,-0.041553,-1.893119,-0.042441,-1.814455
7.600000,1.263250,3.754060,-0.042108,-1.911927,-0.043021,-1.831419
7.700000,1.279920,3.820840,-0.042664,-1.945938,-0.043601,-1.862916
7.800000,1.296600,3.838830,-0.043220,-1.955100,-0.044182,-1.870601
7.900000,1.313280,3.931400,-0.043776,-2.002246,-0.044763,-1.914595
8.000000,1.329960,3.999750,-0.044332,-2.037056,-0.045345,-1.946749
8.100000,1.346610,4.068410,-0.044887,-2.072024,-0.045926,-1.979017
8.200000,1.363300,4.075130,-0.045443,-2.075447,-0.046508,-1.981131
8.300000,1.379950,4.187370,-0.045998,-2.132610,-0.047090,-2.034514
8.400000,1.396570,4.202230,-0.046552,-2.140178,-0.047671,-2.040548
8.500000,1.413210,4.282450,-0.047107,-2.181034,-0.048253,-2.078292
8.600000,1.429930,4.351660,-0.047664,-2.216282,-0.048838,-2.110645
8.700000,1.446620,4.416100,-0.048221,-2.249101,-0.049422,-2.140648
8.800000,1.463220,4.443420,-0.048774,-2.263015,-0.050004,-2.152639
8.900000,1.479880,4.536000,-0.049329,-2.310166,-0.050588,-2.196207
9.000000,1.496530,4.573130,-0.049884,-2.329076,-0.051172,-2.212892
9.100000,1.513250,4.622250,-0.050442,-2.354093,-0.051758,-2.235348
9.200000,1.529960,4.744340,-0.050999,-2.416273,-0.052345,-2.293046
9.300000,1.546590,4.749100,-0.051553,-2.418697,-0.052929,-2.294006
9.400000,1.563260,4.822390,-0.052109,-2.456023,-0.053515,-2.328043
9.500000,1.579930,4.862620,-0.052664,-2.476512,-0.054102,-2.346088
9.600000,1.596670,4.895550,-0.053222,-2.493283,-0.054691,-2.360585
9.700000,1.613280,5.003130,-0.053776,-2.548073,-0.055276,-2.411048
9.800000,1.629890,5.027350,-0.054330,-2.560408,-0.055861,-2.421302
9.900000,1.646600,5.133140,-0.054887,-2.614287,-0.056450,-2.470797
10.000000,1.663280,5.181900,-0.055443,-2.639120,-0.057039,-2.492800
10.100000,1.679910,5.214070,-0.055997,-2.655504,-0.057626,-2.506804
10.200000,1.696550,5.324800,-0.056552,-2.711898,-0.058214,-2.558536
10.300000,1.713260,5.325800,-0.057109,-2.712408,-0.058804,-2.557506
10.400000,1.729890,5.378050,-0.057663,-2.739018,-0.059392,-2.581078
10.500000,1.746590,5.450650,-0.058220,-2.775993,-0.059983,-2.614376
10.600000,1.763230,5.485900,-0.058774,-2.793946,-0.060572,-2.629734
10.700000,1.779900,5.630500,-0.059330,-2.867590,-0.061163,-2.697456
10.800000,1.796610,5.645400,-0.059887,-2.875179,-0.061755,-2.702993
10.900000,1.813340,5.668640,-0.060445,-2.887015,-0.062349,-2.712510
11.000000,1.829920,5.760660,-0.060997,-2.933880,-0.062937,-2.754921
11.100000,1.846510,5.854720,-0.061550,-2.981784,-0.063526,-2.798255
11.200000,1.863220,5.906360,-0.062107,-3.008084,-0.064120,-2.821260
11.300000,1.879940,5.910000,-0.062665,-3.009938,-0.064714,-2.821322
11.400000,1.896580,6.026050,-0.063219,-3.069042,-0.065306,-2.875019
11.500000,1.913190,6.081020,-0.063773,-3.097038,-0.065897,-2.899531
11.600000,1.929900,6.114910,-0.064330,-3.114298,-0.066492,-2.913955
11.700000,1.946540,6.183680,-0.064885,-3.149322,-0.067085,-2.944980
11.800000,1.963250,6.225930,-0.065442,-3.170840,-0.067681,-2.963335
11.900000,1.979900,6.277680,-0.065997,-3.197196,-0.068275,-2.986192
12.000000,1.996560,6.339790,-0.066552,-3.228829,-0.068870,-3.013944
12.100000,2.013240,6.391760,-0.067108,-3.255297,-0.069466,-3.036840
12.200000,2.029920,6.468690,-0.067664,-3.294477,-0.070062,-3.071559
12.300000,2.046580,6.539660,-0.068219,-3.330621,-0.070658,-3.103409
12.400000,2.063200,6.612200,-0.068773,-3.367566,-0.071253,-3.135967
12.500000,2.079910,6.631630,-0.069330,-3.377461,-0.071851,-3.143301
12.600000,2.096610,6.723160,-0.069887,-3.424077,-0.072449,-3.184779
12.700000,2.113300,6.797990,-0.070443,-3.462188,-0.073048,-3.218300
12.800000,2.129900,6.840040,-0.070997,-3.483604,-0.073643,-3.236280
12.900000,2.146610,6.876340,-0.071554,-3.502091,-0.074243,-3.251504
13.000000,2.163280,6.976640,-0.072109,-3.553174,-0.074841,-3.296957
13.100000,2.179990,6.992530,-0.072666,-3.561266,-0.075442,-3.302482
13.200000,2.196580,7.089840,-0.073219,-3.610826,-0.076038,-3.346444
13.300000,2.213220,7.140320,-0.073774,-3.636535,-0.076637,-3.368253
13.400000,2.229900,7.208240,-0.074330,-3.671126,-0.077237,-3.398252
13.500000,2.246610,7.238230,-0.074887,-3.686400,-0.077839,-3.410337
13.600000,2.263270,7.321440,-0.075442,-3.728779,-0.078440,-3.447471
13.700000,2.279870,7.359480,-0.075996,-3.748152,-0.079039,-3.463309
13.800000,2.296610,7.438110,-0.076554,-3.788198,-0.079643,-3.498198
13.900000,2.313280,7.500090,-0.077109,-3.819764,-0.080245,-3.525225
14.000000,2.329950,7.534930,-0.077665,-3.837508,-0.080847,-3.539468
14.100000,2.346560,7.635020,-0.078219,-3.888484,-0.081447,-3.584332
14.200000,2.363260,7.671380,-0.078775,-3.907002,-0.082051,-3.599226
14.300000,2.379950,7.752410,-0.079332,-3.948270,-0.082655,-3.635047
14.400000,2.396640,7.798060,-0.079888,-3.971519,-0.083260,-3.654243
14.500000,2.413290,7.850810,-0.080443,-3.998385,-0.083863,-3.676743
14.600000,2.429890,7.884140,-0.080996,-4.015360,-0.084465,-3.690130
14.700000,2.446580,7.959110,-0.081553,-4.053541,-0.085071,-3.722964
14.800000,2.463250,8.057730,-0.082108,-4.103768,-0.085676,-3.766815
14.900000,2.479920,8.095150,-0.082664,-4.122826,-0.086281,-3.782017
15.000000,2.496550,8.160080,-0.083218,-4.155895,-0.086886,-3.810048
15.100000,2.513260,8.201890,-0.083775,-4.177188,-0.087494,-3.827243
15.200000,2.529930,8.229560,-0.084331,-4.191280,-0.088100,-3.837826
15.300000,2.546590,8.310740,-0.084886,-4.232625,-0.088707,-3.873333
15.400000,2.563190,8.386000,-0.085440,-4.270955,-0.089312,-3.906046
15.500000,2.579880,8.443270,-0.085996,-4.300122,-0.089920,-3.930329
15.600000,2.596610,8.446540,-0.086554,-4.301787,-0.090531,-3.929452
15.700000,2.613270,8.514690,-0.087109,-4.336496,-0.091139,-3.958748
15.800000,2.629920,8.591100,-0.087664,-4.375411,-0.091747,-3.991845
15.900000,2.646520,8.651220,-0.088217,-4.406030,-0.092354,-4.017342
16.000000,2.663210,8.697820,-0.088774,-4.429763,-0.092964,-4.036517
16.100000,2.679890,8.750700,-0.089330,-4.456695,-0.093574,-4.058580
16.200000,2.696590,8.824830,-0.089886,-4.494449,-0.094186,-4.090459
16.300000,2.713200,8.879270,-0.090440,-4.522175,-0.094794,-4.113190
16.400000,2.729880,8.948310,-0.090996,-4.557337,-0.095406,-4.142637
16.500000,2.746560,9.030750,-0.091552,-4.599323,-0.096018,-4.178246
16.600000,2.763280,9.072790,-0.092109,-4.620734,-0.096631,-4.195121
16.700000,2.779870,9.131500,-0.092662,-4.650635,-0.097241,-4.219696
16.800000,2.796550,9.246270,-0.093218,-4.709087,-0.097854,-4.270113
16.900000,2.813260,9.293020,-0.093775,-4.732896,-0.098468,-4.289067
17.000000,2.829900,9.358300,-0.094330,-4.766143,-0.099080,-4.316553
17.100000,2.846550,9.416550,-0.094885,-4.795810,-0.099693,-4.340759
17.200000,2.863200,9.477910,-0.095440,-4.827060,-0.100307,-4.366365
17.300000,2.879940,9.566890,-0.095998,-4.872377,-0.100924,-4.404639
17.400000,2.896600,9.562220,-0.096553,-4.869999,-0.101538,-4.399784
17.500000,2.913270,9.656970,-0.097109,-4.918254,-0.102153,-4.440648
17.600000,2.929920,9.760920,-0.097664,-4.971196,-0.102768,-4.485689
17.700000,2.946600,9.813520,-0.098220,-4.997985,-0.103385,-4.507083
17.800000,2.963320,9.845370,-0.098777,-5.014206,-0.104003,-4.518916
17.900000,2.979980,9.948050,-0.099333,-5.066500,-0.104619,-4.563231
18.000000,2.996560,10.033690,-0.099885,-5.110116,-0.105233,-4.599691
18.100000,3.013230,10.068020,-0.100441,-5.127600,-0.105851,-4.612579
18.200000,3.029910,10.128750,-0.100997,-5.158530,-0.106469,-4.637534
18.300000,3.046580,10.232360,-0.101553,-5.211298,-0.107087,-4.682077
18.400000,3.063240,10.298940,-0.102108,-5.245207,-0.107705,-4.709629
18.500000,3.079910,10.329060,-0.102664,-5.260547,-0.108325,-4.720480
18.600000,3.096610,10.395850,-0.103220,-5.294563,-0.108945,-4.748056
18.700000,3.113260,10.464010,-0.103775,-5.329277,-0.109564,-4.776229
18.800000,3.129940,10.526300,-0.104331,-5.361001,-0.110185,-4.801680
18.900000,3.146580,10.599610,-0.104886,-5.398337,-0.110804,-4.832127
19.000000,3.163210,10.665070,-0.105440,-5.431676,-0.111424,-4.858958
19.100000,3.179920,10.762910,-0.105997,-5.481505,-0.112047,-4.900480
19.200000,3.196620,10.832300,-0.106554,-5.516845,-0.112669,-4.929003
19.300000,3.213230,10.875770,-0.107108,-5.538984,-0.113289,-4.945717
19.400000,3.229880,10.947920,-0.107663,-5.575730,-0.113911,-4.975432
19.500000,3.246580,11.000290,-0.108219,-5.602402,-0.114535,-4.996114
19.600000,3.263250,11.109770,-0.108775,-5.658159,-0.115158,-5.042693
19.700000,3.279890,11.167090,-0.109330,-5.687352,-0.115781,-5.065556
19.800000,3.296560,11.244790,-0.109885,-5.726925,-0.116405,-5.097620
19.900000,3.313250,11.292240,-0.110442,-5.751091,-0.117030,-5.115931
20.000000,3.329970,11.347280,-0.110999,-5.779122,-0.117657,-5.137645
20.100000,3.346620,11.428100,-0.111554,-5.820284,-0.118281,-5.171008
20.200000,3.363220,11.487780,-0.112107,-5.850678,-0.118904,-5.194774
20.300000,3.379890,11.544470,-0.112663,-5.879550,-0.119530,-5.217143
20.400000,3.396590,11.632320,-0.113220,-5.924292,-0.120158,-5.253546
20.500000,3.413290,11.697260,-0.113776,-5.957366,-0.120786,-5.279558
20.600000,3.429920,11.795160,-0.114331,-6.007226,-0.121412,-5.320416
20.700000,3.446560,11.818910,-0.114885,-6.019321,-0.122038,-5.327790
20.800000,3.463260,11.888560,-0.115442,-6.054794,-0.122667,-5.355816
20.900000,3.479980,11.935700,-0.115999,-6.078802,-0.123297,-5.373665
21.000000,3.496610,12.044280,-0.116554,-6.134101,-0.123925,-5.419149
21.100000,3.513270,12.109990,-0.117109,-6.167567,-0.124554,-5.445290
21.200000,3.529920,12.194920,-0.117664,-6.210822,-0.125182,-5.480032
21.300000,3.546580,12.240180,-0.118219,-6.233872,-0.125812,-5.496908
21.400000,3.563250,12.325660,-0.118775,-6.277407,-0.126442,-5.531808
21.500000,3.579890,12.424290,-0.119330,-6.327639,-0.127072,-5.572564
21.600000,3.596570,12.441200,-0.119886,-6.336251,-0.127703,-5.576625
21.700000,3.613230,12.537160,-0.120441,-6.385123,-0.128335,-5.616093
21.800000,3.629940,12.615090,-0.120998,-6.424813,-0.128968,-5.647423
21.900000,3.646560,12.658230,-0.121552,-6.446784,-0.129599,-5.663164
22.000000,3.663260,12.738900,-0.122109,-6.487868,-0.130232,-5.695644
22.100000,3.679950,12.834010,-0.122665,-6.536308,-0.130866,-5.734531
22.200000,3.696650,12.851570,-0.123222,-6.545251,-0.131501,-5.738734
22.300000,3.713270,12.958480,-0.123776,-6.599700,-0.132133,-5.782817
22.400000,3.729840,13.014240,-0.124328,-6.628098,-0.132764,-5.804040
22.500000,3.746540,13.157680,-0.124885,-6.701151,-0.133400,-5.864280
22.600000,3.763240,13.173670,-0.125441,-6.709295,-0.134036,-5.867672
22.700000,3.779970,13.217170,-0.125999,-6.731449,-0.134674,-5.883294
22.800000,3.796530,13.308580,-0.126551,-6.778004,-0.135306,-5.920241
22.900000,3.813230,13.419060,-0.127108,-6.834271,-0.135943,-5.965583
23.000000,3.829870,13.442300,-0.127662,-6.846107,-0.136579,-5.972117
23.100000,3.846600,13.515980,-0.128220,-6.883632,-0.137218,-6.001013
23.200000,3.863250,13.582000,-0.128775,-6.917256,-0.137855,-6.026486
23.300000,3.879890,13.670090,-0.129330,-6.962120,-0.138492,-6.061711
23.400000,3.896570,13.753570,-0.129886,-7.004636,-0.139131,-6.094834
23.500000,3.913270,13.791000,-0.130442,-7.023699,-0.139771,-6.107511
23.600000,3.929940,13.884190,-0.130998,-7.071160,-0.140410,-6.144852
23.700000,3.946550,13.967110,-0.131552,-7.113391,-0.141047,-6.177612
23.800000,3.963300,14.021860,-0.132110,-7.141275,-0.141690,-6.197841
23.900000,3.979920,14.077500,-0.132664,-7.169612,-0.142329,-6.218462
24.000000,3.996630,14.154680,-0.133221,-7.208919,-0.142971,-6.248540
24.100000,4.013250,14.228120,-0.133775,-7.246322,-0.143611,-6.276945
24.200000,4.029920,14.321500,-0.134331,-7.293880,-0.144252,-6.314088
24.300000,4.046590,14.385760,-0.134886,-7.326607,-0.144894,-6.338348
24.400000,4.063280,14.441890,-0.135443,-7.355194,-0.145538,-6.358987
24.500000,4.079950,14.493160,-0.135998,-7.381306,-0.146181,-6.377460
24.600000,4.096620,14.576330,-0.136554,-7.423664,-0.146824,-6.409933
24.700000,4.113320,14.684630,-0.137111,-7.478821,-0.147469,-6.453395
24.800000,4.129970,14.746030,-0.137666,-7.510091,-0.148112,-6.476210
24.900000,4.146600,14.815570,-0.138220,-7.545508,-0.148755,-6.502568
25.000000,4.163170,14.881360,-0.138772,-7.579014,-0.149396,-6.527257
25.100000,4.179850,14.972250,-0.139328,-7.625304,-0.150042,-6.562883
25.200000,4.196550,15.042270,-0.139885,-7.660965,-0.150689,-6.589311
25.300000,4.213250,15.097420,-0.140442,-7.689053,-0.151337,-6.609189
25.400000,4.229860,15.183710,-0.140995,-7.733000,-0.151981,-6.642683
25.500000,4.246610,15.229540,-0.141554,-7.756341,-0.152631,-6.658403
25.600000,4.263290,15.315440,-0.142110,-7.800090,-0.153279,-6.691621
25.700000,4.279930,15.367830,-0.142664,-7.826772,-0.153926,-6.710170
25.800000,4.296660,15.447300,-0.143222,-7.867245,-0.154576,-6.740483
25.900000,4.313210,15.548970,-0.143774,-7.919025,-0.155221,-6.780478
26.000000,4.329910,15.590060,-0.144330,-7.939952,-0.155871,-6.793976
26.100000,4.346590,15.668490,-0.144886,-7.979896,-0.156521,-6.823718
26.200000,4.363280,15.731380,-0.145443,-8.011926,-0.157172,-6.846650
26.300000,4.379880,15.857060,-0.145996,-8.075934,-0.157819,-6.896880
26.400000,4.396560,15.929450,-0.146552,-8.112802,-0.158471,-6.923855
26.500000,4.413210,15.964620,-0.147107,-8.130714,-0.159121,-6.934629
26.600000,4.429910,16.065750,-0.147664,-8.182219,-0.159774,-6.974003
26.700000,4.446570,16.137990,-0.148219,-8.219011,-0.160426,-7.000797
26.800000,4.463230,16.200390,-0.148774,-8.250791,-0.161078,-7.023285
26.900000,4.479910,16.300360,-0.149330,-8.301705,-0.161731,-7.062009
27.000000,4.496620,16.361170,-0.149887,-8.332675,-0.162386,-7.083713
27.100000,4.513310,16.417510,-0.150444,-8.361369,-0.163041,-7.103454
27.200000,4.529890,16.501840,-0.150996,-8.404318,-0.163692,-7.135297
27.300000,4.546570,16.553440,-0.151552,-8.430598,-0.164347,-7.152921
27.400000,4.563290,16.643630,-0.152110,-8.476531,-0.165004,-7.187169
27.500000,4.579960,16.706530,-0.152665,-8.508566,-0.165660,-7.209603
27.600000,4.596550,16.787780,-0.153218,-8.549946,-0.166312,-7.239938
27.700000,4.613210,16.865920,-0.153774,-8.589743,-0.166968,-7.268866
27.800000,4.629920,16.937560,-0.154331,-8.626228,-0.167627,-7.294937
27.900000,4.646600,17.010060,-0.154887,-8.663152,-0.168285,-7.321346
28.000000,4.663240,17.089480,-0.155441,-8.703601,-0.168941,-7.350701
28.100000,4.679890,17.144840,-0.155996,-8.731795,-0.169598,-7.369667
28.200000,4.696590,17.247010,-0.156553,-8.783830,-0.170258,-7.408695
28.300000,4.713270,17.316430,-0.157109,-8.819185,-0.170918,-7.433612
28.400000,4.729920,17.387020,-0.157664,-8.855137,-0.171576,-7.459000
28.500000,4.746530,17.495510,-0.158218,-8.910390,-0.172234,-7.500609
28.600000,4.763200,17.528440,-0.158773,-8.927161,-0.172894,-7.509766
28.700000,4.779910,17.656340,-0.159330,-8.992300,-0.173556,-7.559554
28.800000,4.796620,17.682790,-0.159887,-9.005771,-0.174219,-7.565862
28.900000,4.813240,17.768310,-0.160441,-9.049326,-0.174879,-7.597440
29.000000,4.829920,17.891680,-0.160997,-9.112158,-0.175541,-7.645125
29.100000,4.846630,17.909480,-0.161554,-9.121223,-0.176205,-7.647650
29.200000,4.863330,17.976430,-0.162111,-9.155321,-0.176870,-7.671142
29.300000,4.879910,18.091500,-0.162664,-9.213925,-0.177529,-7.715154
29.400000,4.896500,18.128490,-0.163217,-9.232764,-0.178190,-7.725823
29.500000,4.913220,18.217870,-0.163774,-9.278285,-0.178856,-7.758743
29.600000,4.929880,18.303730,-0.164329,-9.322013,-0.179521,-7.790133
29.700000,4.946590,18.375620,-0.164886,-9.358626,-0.180187,-7.815517
29.800000,4.963200,18.433440,-0.165440,-9.388074,-0.180851,-7.834911
29.900000,4.979850,18.536280,-0.165995,-9.440450,-0.181516,-7.873382
30.000000,4.996590,18.578120,-0.166553,-9.461759,-0.182185,-7.885875
30.100000,5.013310,18.646500,-0.167110,-9.496584,-0.182854,-7.909607
30.200000,5.029940,18.764380,-0.167665,-9.556620,-0.183520,-7.954313
30.300000,5.046590,18.820510,-0.168220,-9.585207,-0.184187,-7.972787
30.400000,5.063280,18.918330,-0.168776,-9.635026,-0.184856,-8.008865
30.500000,5.079970,18.957330,-0.169332,-9.654889,-0.185525,-8.020004
30.600000,5.096600,19.035140,-0.169887,-9.694517,-0.186193,-8.047548
30.700000,5.113250,19.099940,-0.170442,-9.727520,-0.186862,-8.069545
30.800000,5.129920,19.207230,-0.170997,-9.782162,-0.187532,-8.109438
30.900000,5.146590,19.295290,-0.171553,-9.827011,-0.188202,-8.141157
31.000000,5.163290,19.379430,-0.172110,-9.869863,-0.188875,-8.171164
31.100000,5.179910,19.398420,-0.172664,-9.879534,-0.189544,-8.173698
31.200000,5.196560,19.485170,-0.173219,-9.923716,-0.190215,-8.204743
31.300000,5.213270,19.573570,-0.173776,-9.968737,-0.190889,-8.236413
31.400000,5.229950,19.665950,-0.174332,-10.015786,-0.191562,-8.269717
31.500000,5.246570,19.738650,-0.174886,-10.052812,-0.192233,-8.294719
31.600000,5.263230,19.859480,-0.175441,-10.114350,-0.192907,-8.339878
31.700000,5.279930,19.903110,-0.175998,-10.136571,-0.193582,-8.352558
31.800000,5.296600,19.995670,-0.176553,-10.183711,-0.194256,-8.385743
31.900000,5.313250,20.034570,-0.177108,-10.203523,-0.194931,-8.396394
32.000000,5.329870,20.131390,-0.177662,-10.252833,-0.195604,-8.431291
32.100000,5.346560,20.195210,-0.178219,-10.285336,-0.196281,-8.452297
32.200000,5.363300,20.307590,-0.178777,-10.342571,-0.196960,-8.493560
32.300000,5.379950,20.369030,-0.179332,-10.373862,-0.197636,-8.513500
32.400000,5.396580,20.443400,-0.179886,-10.411738,-0.198312,-8.538812
32.500000,5.413240,20.514470,-0.180441,-10.447934,-0.198989,-8.562695
32.600000,5.429950,20.609990,-0.180998,-10.496582,-0.199669,-8.596718
32.700000,5.446620,20.683880,-0.181554,-10.534214,-0.200348,-8.621685
32.800000,5.463270,20.773330,-0.182109,-10.579770,-0.201026,-8.653099
32.900000,5.479830,20.840750,-0.182661,-10.614107,-0.201701,-8.675323
33.000000,5.496560,20.933310,-0.183219,-10.661247,-0.202384,-8.707908
33.100000,5.513250,20.983100,-0.183775,-10.686605,-0.203065,-8.722674
33.200000,5.529890,21.086320,-0.184330,-10.739175,-0.203745,-8.759626
33.300000,5.546560,21.161440,-0.184885,-10.777433,-0.204426,-8.784844
33.400000,5.563200,21.230430,-0.185440,-10.812569,-0.205107,-8.807486
33.500000,5.579880,21.312750,-0.185996,-10.854494,-0.205790,-8.835602
33.600000,5.596590,21.388390,-0.186553,-10.893018,-0.206475,-8.860892
33.700000,5.613210,21.461590,-0.187107,-10.930298,-0.207156,-8.885163
33.800000,5.629910,21.543790,-0.187664,-10.972162,-0.207841,-8.913086
33.900000,5.646580,21.655060,-0.188219,-11.028831,-0.208525,-8.952992
34.000000,5.663280,21.718620,-0.188776,-11.061202,-0.209211,-8.973113
34.100000,5.679870,21.801530,-0.189329,-11.103428,-0.209893,-9.001227
34.200000,5.696530,21.876700,-0.189884,-11.141712,-0.210578,-9.026075
34.300000,5.713230,21.947720,-0.190441,-11.177882,-0.211266,-9.049155
34.400000,5.729930,22.052480,-0.190998,-11.231236,-0.211953,-9.086096
34.500000,5.746610,22.096320,-0.191554,-11.253563,-0.212641,-9.097902
34.600000,5.763220,22.152520,-0.192107,-11.282186,-0.213326,-9.114795
34.700000,5.779880,22.239480,-0.192663,-11.326474,-0.214014,-9.144285
34.800000,5.796580,22.341550,-0.193219,-11.378458,-0.214703,-9.179920
34.900000,5.813310,22.445240,-0.193777,-11.431267,-0.215395,-9.216150
35.000000,5.829900,22.518800,-0.194330,-11.468731,-0.216081,-9.240012
35.100000,5.846580,22.572560,-0.194886,-11.496110,-0.216771,-9.255679
35.200000,5.863250,22.681050,-0.195442,-11.551364,-0.217462,-9.293746
35.300000,5.879960,22.759350,-0.195999,-11.591242,-0.218154,-9.319374
35.400000,5.896580,22.864680,-0.196553,-11.644886,-0.218844,-9.356053
35.500000,5.913210,22.937870,-0.197107,-11.682161,-0.219534,-9.379526
35.600000,5.929890,23.012340,-0.197663,-11.720089,-0.220227,-9.403461
35.700000,5.946570,23.057620,-0.198219,-11.743149,-0.220920,-9.415434
35.800000,5.963260,23.170760,-0.198775,-11.800771,-0.221614,-9.455069
35.900000,5.979890,23.230220,-0.199330,-11.831054,-0.222306,-9.472774
36.000000,5.996630,23.348490,-0.199888,-11.891288,-0.223003,-9.514366
36.100000,6.013280,23.388390,-0.200443,-11.911609,-0.223697,-9.524014
36.200000,6.029910,23.491010,-0.200997,-11.963873,-0.224391,-9.559171
36.300000,6.046510,23.562020,-0.201550,-12.000038,-0.225083,-9.581427
36.400000,6.063200,23.643360,-0.202107,-12.041464,-0.225780,-9.607804
36.500000,6.079930,23.747900,-0.202664,-12.094706,-0.226480,-9.643541
36.600000,6.096620,23.812950,-0.203221,-12.127836,-0.227178,-9.663209
36.700000,6.113270,23.876860,-0.203776,-12.160385,-0.227874,-9.682394
36.800000,6.129890,23.981870,-0.204330,-12.213866,-0.228570,-9.718211
36.900000,6.146560,24.043700,-0.204885,-12.245356,-0.229269,-9.736462
37.000000,6.163250,24.148600,-0.205442,-12.298781,-0.229969,-9.772099
37.100000,6.179960,24.180680,-0.205999,-12.315119,-0.230670,-9.778221
37.200000,6.196550,24.315490,-0.206552,-12.383777,-0.231367,-9.825888
37.300000,6.213270,24.410490,-0.207109,-12.432160,-0.232070,-9.857348
37.400000,6.229940,24.463000,-0.207665,-12.458904,-0.232771,-9.871630
37.500000,6.246620,24.552940,-0.208221,-12.504710,-0.233473,-9.900971
37.600000,6.263230,24.623150,-0.208774,-12.540467,-0.234172,-9.922340
37.700000,6.279860,24.739490,-0.209329,-12.599719,-0.234873,-9.962236
37.800000,6.296510,24.790080,-0.209884,-12.625484,-0.235575,-9.975601
37.900000,6.313220,24.868510,-0.210441,-12.665428,-0.236280,-10.000107
38.000000,6.329910,24.970520,-0.210997,-12.717381,-0.236985,-10.034052
38.100000,6.346540,25.032430,-0.211551,-12.748912,-0.237688,-10.051863
38.200000,6.363250,25.130940,-0.212108,-12.799083,-0.238395,-10.084291
38.300000,6.379910,25.211320,-0.212664,-12.840020,-0.239100,-10.109414
38.400000,6.396600,25.300810,-0.213220,-12.885597,-0.239807,-10.138130
38.500000,6.413200,25.382960,-0.213773,-12.927435,-0.240510,-10.163894
38.600000,6.429860,25.482830,-0.214329,-12.978299,-0.241217,-10.196677
38.700000,6.446620,25.532610,-0.214887,-13.003651,-0.241928,-10.209332
38.800000,6.463280,25.632530,-0.215443,-13.054540,-0.242636,-10.242035
38.900000,6.479900,25.678320,-0.215997,-13.077861,-0.243342,-10.253087
39.000000,6.496570,25.811150,-0.216552,-13.145511,-0.244051,-10.298820
39.100000,6.513240,25.858500,-0.217108,-13.169626,-0.244761,-10.310395
39.200000,6.529930,25.961650,-0.217664,-13.222160,-0.245471,-10.344167
39.300000,6.546630,26.066920,-0.218221,-13.275773,-0.246183,-10.378721
39.400000,6.563240,26.171240,-0.218775,-13.328903,-0.246892,-10.412877
39.500000,6.579930,26.219130,-0.219331,-13.353293,-0.247604,-10.424502
39.600000,6.596630,26.333930,-0.219888,-13.411760,-0.248317,-10.462680
39.700000,6.613310,26.371320,-0.220444,-13.430803,-0.249030,-10.470068
39.800000,6.629860,26.481580,-0.220995,-13.486958,-0.249738,-10.506403
39.900000,6.646510,26.562770,-0.221550,-13.528308,-0.250451,-10.531107
40.000000,6.663220,26.634720,-0.222107,-13.564952,-0.251167,-10.552076
40.100000,6.679890,26.724760,-0.222663,-13.610809,-0.251881,-10.580185
40.200000,6.696560,26.836850,-0.223219,-13.667895,-0.252596,-10.616966
40.300000,6.713230,26.934350,-0.223774,-13.717552,-0.253312,-10.647916
40.400000,6.729920,26.983480,-0.224331,-13.742574,-0.254029,-10.659693
40.500000,6.746580,27.105590,-0.224886,-13.804764,-0.254745,-10.700266
40.600000,6.763270,27.145340,-0.225442,-13.825008,-0.255463,-10.708266
40.700000,6.779900,27.249740,-0.225997,-13.878179,-0.256179,-10.741757
40.800000,6.796620,27.335850,-0.226554,-13.922034,-0.256899,-10.767942
40.900000,6.813310,27.424080,-0.227110,-13.966969,-0.257619,-10.794926
41.000000,6.829990,27.495130,-0.227666,-14.003155,-0.258339,-10.815108
41.100000,6.846560,27.587130,-0.228219,-14.050010,-0.259054,-10.843535
41.200000,6.863220,27.671110,-0.228774,-14.092781,-0.259774,-10.868719
41.300000,6.879900,27.765530,-0.229330,-14.140868,-0.260495,-10.897943
41.400000,6.896590,27.842270,-0.229886,-14.179952,-0.261217,-10.920175
41.500000,6.913240,27.952170,-0.230441,-14.235923,-0.261938,-10.955378
41.600000,6.929850,28.019420,-0.230995,-14.270173,-0.262658,-10.973835
41.700000,6.946570,28.123040,-0.231552,-14.322947,-0.263383,-11.006435
41.800000,6.963280,28.212060,-0.232109,-14.368284,-0.264108,-11.033271
41.900000,6.979970,28.247680,-0.232666,-14.386425,-0.264833,-11.039198
42.000000,6.996600,28.366130,-0.233220,-14.446751,-0.265555,-11.077480
42.100000,7.013210,28.488120,-0.233774,-14.508880,-0.266278,-11.117086
42.200000,7.029900,28.535720,-0.234330,-14.533123,-0.267004,-11.127576
42.300000,7.046620,28.633050,-0.234887,-14.582693,-0.267732,-11.157403
42.400000,7.063220,28.729990,-0.235441,-14.632064,-0.268456,-11.187081
42.500000,7.079900,28.813300,-0.235997,-14.674493,-0.269183,-11.211362
42.600000,7.096570,28.901450,-0.236552,-14.719388,-0.269911,-11.237482
42.700000,7.113240,29.011720,-0.237108,-14.775548,-0.270639,-11.272147
42.800000,7.129900,29.087220,-0.237663,-14.814000,-0.271367,-11.293255
42.900000,7.146590,29.185650,-0.238220,-14.864129,-0.272097,-11.323202
43.000000,7.163290,29.269900,-0.238776,-14.907038,-0.272828,-11.347590
43.100000,7.179940,29.386900,-0.239331,-14.966625,-0.273557,-11.384643
43.200000,7.196630,29.440820,-0.239888,-14.994087,-0.274289,-11.397190
43.300000,7.213180,29.513500,-0.240439,-15.031102,-0.275015,-11.417034
43.400000,7.229880,29.669930,-0.240996,-15.110771,-0.275748,-11.469136
43.500000,7.246590,29.676080,-0.241553,-15.113903,-0.276482,-11.463095
43.600000,7.263230,29.821860,-0.242108,-15.188149,-0.277214,-11.510981
43.700000,7.279850,29.842370,-0.242662,-15.198594,-0.277945,-11.510478
43.800000,7.296570,29.985160,-0.243219,-15.271317,-0.278681,-11.557042
43.900000,7.313240,30.063570,-0.243775,-15.311250,-0.279416,-11.578755
44.000000,7.329940,30.119200,-0.244331,-15.339583,-0.280152,-11.591642
44.100000,7.346540,30.251310,-0.244885,-15.406866,-0.280885,-11.633961
44.200000,7.363210,30.329690,-0.245440,-15.446784,-0.281621,-11.655520
44.300000,7.379890,30.414220,-0.245996,-15.489835,-0.282358,-11.679392
44.400000,7.396580,30.510600,-0.246553,-15.538921,-0.283096,-11.707759
44.500000,7.413280,30.628140,-0.247109,-15.598784,-0.283835,-11.744179
44.600000,7.429920,30.692460,-0.247664,-15.631542,-0.284572,-11.760171
44.700000,7.446550,30.821600,-0.248218,-15.697312,-0.285309,-11.800951
44.800000,7.463230,30.889390,-0.248774,-15.731837,-0.286049,-11.818160
44.900000,7.479940,30.959990,-0.249331,-15.767793,-0.286791,-11.836388
45.000000,7.496560,31.073970,-0.249885,-15.825843,-0.287529,-11.871197
45.100000,7.513220,31.166180,-0.250441,-15.872805,-0.288270,-11.897609
45.200000,7.529940,31.254920,-0.250998,-15.918000,-0.289014,-11.922614
45.300000,7.546630,31.325810,-0.251554,-15.954104,-0.289757,-11.940780
45.400000,7.563260,31.437510,-0.252109,-16.010992,-0.290498,-11.974482
45.500000,7.579910,31.534710,-0.252664,-16.060496,-0.291240,-12.002592
45.600000,7.596570,31.600650,-0.253219,-16.094079,-0.291983,-12.018752
45.700000,7.613230,31.700750,-0.253774,-16.145059,-0.292727,-12.047858
45.800000,7.629920,31.783150,-0.254331,-16.187025,-0.293473,-12.070168
45.900000,7.646510,31.882250,-0.254884,-16.237497,-0.294215,-12.098824
46.000000,7.663190,31.994550,-0.255440,-16.294691,-0.294961,-12.132380
46.100000,7.679920,32.054490,-0.255997,-16.325218,-0.295711,-12.146006
46.200000,7.696650,32.193780,-0.256555,-16.396158,-0.296460,-12.189641
46.300000,7.713260,32.267760,-0.257109,-16.433835,-0.297205,-12.208554
46.400000,7.729930,32.363740,-0.257664,-16.482717,-0.297954,-12.235709
46.500000,7.746650,32.457910,-0.258222,-16.530678,-0.298705,-12.262099
46.600000,7.763310,32.526590,-0.258777,-16.565656,-0.299454,-12.278845
46.700000,7.779960,32.615810,-0.259332,-16.611096,-0.300203,-12.303307
46.800000,7.796530,32.751470,-0.259884,-16.680187,-0.300949,-12.345268
46.900000,7.813190,32.807040,-0.260440,-16.708488,-0.301699,-12.356935
47.000000,7.829860,32.878940,-0.260995,-16.745107,-0.302451,-12.374712
47.100000,7.846600,33.023680,-0.261553,-16.818822,-0.303206,-12.419803
47.200000,7.863230,33.092010,-0.262108,-16.853622,-0.303957,-12.436159
47.300000,7.879950,33.203220,-0.262665,-16.910261,-0.304713,-12.468527
47.400000,7.896580,33.312880,-0.263219,-16.966110,-0.305465,-12.500302
47.500000,7.913300,33.413600,-0.263777,-17.017407,-0.306222,-12.528612
47.600000,7.929930,33.482260,-0.264331,-17.052375,-0.306975,-12.544904
47.700000,7.946580,33.561760,-0.264886,-17.092864,-0.307730,-12.565204
47.800000,7.963310,33.655520,-0.265444,-17.140616,-0.308489,-12.590748
47.900000,7.979970,33.756710,-0.265999,-17.192151,-0.309245,-12.619056
48.000000,7.996620,33.831940,-0.266554,-17.230466,-0.310001,-12.637616
48.100000,8.013210,33.962530,-0.267107,-17.296974,-0.310756,-12.676832
48.200000,8.029910,34.047270,-0.267664,-17.340132,-0.311515,-12.698809
48.300000,8.046590,34.121520,-0.268220,-17.377947,-0.312275,-12.716840
48.400000,8.063270,34.265500,-0.268776,-17.451276,-0.313035,-12.760798
48.500000,8.079870,34.309270,-0.269329,-17.473568,-0.313792,-12.767429
48.600000,8.096550,34.424910,-0.269885,-17.532463,-0.314553,-12.800714
48.700000,8.113250,34.532050,-0.270442,-17.587029,-0.315316,-12.830763
48.800000,8.129940,34.591370,-0.270998,-17.617240,-0.316079,-12.843003
48.900000,8.146620,34.672120,-0.271554,-17.658366,-0.316842,-12.863166
49.000000,8.163250,34.796750,-0.272108,-17.721839,-0.317603,-12.899579
49.100000,8.179930,34.887640,-0.272664,-17.768129,-0.318367,-12.923394
49.200000,8.196610,34.995770,-0.273220,-17.823199,-0.319132,-12.953539
49.300000,8.213270,35.098880,-0.273776,-17.875713,-0.319896,-12.981778
49.400000,8.229890,35.199900,-0.274330,-17.927162,-0.320659,-13.009210
49.500000,8.246560,35.313700,-0.274885,-17.985120,-0.321425,-13.041274
49.600000,8.263250,35.381270,-0.275442,-18.019533,-0.322193,-13.056203
49.700000,8.279910,35.479260,-0.275997,-18.069439,-0.322960,-13.082328
49.800000,8.296580,35.597800,-0.276553,-18.129811,-0.323728,-13.115963
49.900000,8.313250,35.728660,-0.277108,-18.196457,-0.324496,-13.154067
50.000000,8.329950,35.795800,-0.277665,-18.230651,-0.325266,-13.168637
50.100000,8.346630,35.861730,-0.278221,-18.264229,-0.326036,-13.182737
50.200000,8.363250,36.025130,-0.278775,-18.347448,-0.326804,-13.232638
50.300000,8.379820,36.121750,-0.279327,-18.396656,-0.327570,-13.257967
50.400000,8.396570,36.166910,-0.279886,-18.419656,-0.328345,-13.264258
50.500000,8.413260,36.306710,-0.280442,-18.490856,-0.329118,-13.305243
50.600000,8.429910,36.371350,-0.280997,-18.523776,-0.329890,-13.318651
50.700000,8.446570,36.509080,-0.281552,-18.593922,-0.330662,-13.358760
50.800000,8.463210,36.572190,-0.282107,-18.626063,-0.331435,-13.371521
50.900000,8.479950,36.699060,-0.282665,-18.690678,-0.332212,-13.407477
51.000000,8.496580,36.777530,-0.283219,-18.730642,-0.332985,-13.425762
51.100000,8.513220,36.867660,-0.283774,-18.776545,-0.333760,-13.448250
51.200000,8.529890,36.957380,-0.284330,-18.822239,-0.334536,-13.470518
51.300000,8.546600,37.050590,-0.284887,-18.869711,-0.335314,-13.493982
51.400000,8.563300,37.147970,-0.285443,-18.919306,-0.336093,-13.518916
51.500000,8.579990,37.283500,-0.286000,-18.988331,-0.336872,-13.557674
51.600000,8.596590,37.406460,-0.286553,-19.050954,-0.337647,-13.591846
51.700000,8.613240,37.488740,-0.287108,-19.092859,-0.338425,-13.611146
51.800000,8.629920,37.574220,-0.287664,-19.136393,-0.339206,-13.631542
51.900000,8.646610,37.655140,-0.288220,-19.177605,-0.339987,-13.650230
52.000000,8.663220,37.794680,-0.288774,-19.248672,-0.340765,-13.690156
52.100000,8.679900,37.882210,-0.289330,-19.293251,-0.341547,-13.711135
52.200000,8.696610,37.996500,-0.289887,-19.351459,-0.342331,-13.741722
52.300000,8.713230,38.122170,-0.290441,-19.415462,-0.343112,-13.776416
52.400000,8.729840,38.189130,-0.290995,-19.449564,-0.343892,-13.789845
52.500000,8.746540,38.298810,-0.291551,-19.505424,-0.344678,-13.818591
52.600000,8.763200,38.388520,-0.292107,-19.551113,-0.345462,-13.840102
52.700000,8.779920,38.508100,-0.292664,-19.612014,-0.346249,-13.872284
52.800000,8.796630,38.595650,-0.293221,-19.656603,-0.347037,-13.892874
52.900000,8.813250,38.698370,-0.293775,-19.708918,-0.347821,-13.918931
53.000000,8.829920,38.832780,-0.294331,-19.777372,-0.348609,-13.956285
53.100000,8.846660,38.917170,-0.294889,-19.820352,-0.349400,-13.975555
53.200000,8.863320,39.015470,-0.295444,-19.870416,-0.350187,-13.999821
53.300000,8.879930,39.108910,-0.295998,-19.918004,-0.350974,-14.022322
53.400000,8.896620,39.240890,-0.296554,-19.985221,-0.351764,-14.058524
53.500000,8.913290,39.306960,-0.297110,-20.018870,-0.352554,-14.071070
53.600000,8.929960,39.417590,-0.297665,-20.075214,-0.353345,-14.099519
53.700000,8.946600,39.544740,-0.298220,-20.139971,-0.354135,-14.133829
53.800000,8.963200,39.643230,-0.298773,-20.190131,-0.354924,-14.157858
53.900000,8.979880,39.746330,-0.299329,-20.242640,-0.355717,-14.183424
54.000000,8.996530,39.875050,-0.299884,-20.308196,-0.356510,-14.218086
54.100000,9.013220,39.981730,-0.300441,-20.362528,-0.357305,-14.244796
54.200000,9.029890,40.057190,-0.300996,-20.400959,-0.358099,-14.260345
54.300000,9.046560,40.205220,-0.301552,-20.476350,-0.358895,-14.301666
54.400000,9.063260,40.267200,-0.302109,-20.507917,-0.359692,-14.312297
54.500000,9.079940,40.363670,-0.302665,-20.557048,-0.360489,-14.335156
54.600000,9.096520,40.491880,-0.303217,-20.622345,-0.361282,-14.369293
54.700000,9.113230,40.593590,-0.303774,-20.674146,-0.362081,-14.393871
54.800000,9.130000,40.698060,-0.304333,-20.727352,-0.362885,-14.419328
54.900000,9.146640,40.812120,-0.304888,-20.785442,-0.363682,-14.448210
55.000000,9.163250,40.931350,-0.305442,-20.846165,-0.364479,-14.478878
55.100000,9.179920,41.041330,-0.305997,-20.902178,-0.365279,-14.506167
55.200000,9.196550,41.124600,-0.306552,-20.944587,-0.366079,-14.523989
55.300000,9.213230,41.244330,-0.307108,-21.005565,-0.366881,-14.554595
55.400000,9.229940,41.379310,-0.307665,-21.074310,-0.367685,-14.590489
55.500000,9.246570,41.444150,-0.308219,-21.107332,-0.368486,-14.601651
55.600000,9.263180,41.493100,-0.308773,-21.132262,-0.369287,-14.607197
55.700000,9.279910,41.653340,-0.309330,-21.213872,-0.370094,-14.651778
55.800000,9.296600,41.792440,-0.309887,-21.284715,-0.370899,-14.688866
55.900000,9.313200,41.885230,-0.310440,-21.331972,-0.371702,-14.709675
56.000000,9.329880,41.978060,-0.310996,-21.379250,-0.372508,-14.730389
56.100000,9.346570,42.104980,-0.311552,-21.443890,-0.373316,-14.762996
56.200000,9.363260,42.207890,-0.312109,-21.496302,-0.374124,-14.787120
56.300000,9.379900,42.318780,-0.312663,-21.552778,-0.374931,-14.814014
56.400000,9.396560,42.419650,-0.313219,-21.604150,-0.375739,-14.837327
56.500000,9.413260,42.543500,-0.313775,-21.667227,-0.376550,-14.868585
56.600000,9.429950,42.655260,-0.314332,-21.724146,-0.377361,-14.895559
56.700000,9.446640,42.746810,-0.314888,-21.770772,-0.378173,-14.915417
56.800000,9.463280,42.870330,-0.315443,-21.833680,-0.378983,-14.946406
56.900000,9.479970,42.974550,-0.315999,-21.886759,-0.379796,-14.970565
57.000000,9.496620,43.099000,-0.316554,-21.950140,-0.380608,-15.001736
57.100000,9.513300,43.212910,-0.317110,-22.008154,-0.381421,-15.029149
57.200000,9.529880,43.343090,-0.317663,-22.074454,-0.382231,-15.062224
