Repository: abubakardawood/tissue-phantom-material-database

Title:
A Database of Silicone Phantom Materials for Modeling Human Tissue Mechanics Across Varying Stiffnesses

Description:
This dataset contains processed mechanical compression test data for soft silicone phantoms
fabricated using Ecoflex (Smooth-On) with varying base materials and thinner concentrations.
The dataset provides force–compression measurements together with derived engineering and
true stress–strain quantities, intended for mechanical characterization, constitutive model
fitting, and the design of tissue-equivalent phantoms.

All files in this dataset are processed outputs generated from raw experimental measurements.
The raw data files are not included in this archive.

File: data/EF30_25T/EF30_25T_B1.csv (part 1 of 2)
EF30_25T_B_sample_1
Compression test;
Cylinder Diameter: 50mm;
Cylinder Height: 30mm;
Speed (mm/min): 10;
Machine: INSTRON 5900;
Load cell: 10kN;
Time (s),Compression (mm),Load (N),Engineering Strain [-],Engineering Stress (kPa),True Strain [-],True Stress (kPa)
0.000000,0.000000,0.027340,-0.000000,-0.013924,0.000000,-0.013924
0.100000,0.005980,0.007040,-0.000199,-0.003585,-0.000199,-0.003585
0.200000,0.026600,0.045080,-0.000887,-0.022959,-0.000887,-0.022939
0.300000,0.046120,0.142980,-0.001537,-0.072819,-0.001539,-0.072707
0.400000,0.063330,0.145430,-0.002111,-0.074067,-0.002113,-0.073911
0.500000,0.080060,0.171030,-0.002669,-0.087105,-0.002672,-0.086872
0.600000,0.096660,0.225240,-0.003222,-0.114714,-0.003227,-0.114344
0.700000,0.113390,0.293190,-0.003780,-0.149320,-0.003787,-0.148756
0.800000,0.130110,0.329190,-0.004337,-0.167655,-0.004346,-0.166928
0.900000,0.146780,0.397640,-0.004893,-0.202516,-0.004905,-0.201526
1.000000,0.163360,0.395890,-0.005445,-0.201625,-0.005460,-0.200527
1.100000,0.180040,0.430260,-0.006001,-0.219130,-0.006019,-0.217815
1.200000,0.196710,0.496800,-0.006557,-0.253018,-0.006579,-0.251359
1.300000,0.213370,0.552300,-0.007112,-0.281284,-0.007138,-0.279283
1.400000,0.229990,0.603260,-0.007666,-0.307238,-0.007696,-0.304882
1.500000,0.246660,0.669890,-0.008222,-0.341172,-0.008256,-0.338367
1.600000,0.263320,0.720230,-0.008777,-0.366810,-0.008816,-0.363591
1.700000,0.280010,0.739700,-0.009334,-0.376726,-0.009377,-0.373210
1.800000,0.296660,0.787240,-0.009889,-0.400938,-0.009938,-0.396973
1.900000,0.313230,0.836410,-0.010441,-0.425980,-0.010496,-0.421532
2.000000,0.329910,0.882200,-0.010997,-0.449301,-0.011058,-0.444360
2.100000,0.346640,0.991910,-0.011555,-0.505176,-0.011622,-0.499338
2.200000,0.363310,0.981560,-0.012110,-0.499904,-0.012184,-0.493850
2.300000,0.379920,1.076490,-0.012664,-0.548252,-0.012745,-0.541309
2.400000,0.396630,1.105130,-0.013221,-0.562838,-0.013309,-0.555397
2.500000,0.413300,1.198660,-0.013777,-0.610473,-0.013872,-0.602062
2.600000,0.429990,1.239470,-0.014333,-0.631257,-0.014437,-0.622209
2.700000,0.446600,1.252010,-0.014887,-0.637643,-0.014999,-0.628151
2.800000,0.463240,1.321560,-0.015441,-0.673065,-0.015562,-0.662672
2.900000,0.479890,1.393590,-0.015996,-0.709750,-0.016126,-0.698396
3.000000,0.496630,1.464950,-0.016554,-0.746093,-0.016693,-0.733742
3.100000,0.513300,1.510400,-0.017110,-0.769240,-0.017258,-0.756079
3.200000,0.529940,1.555810,-0.017665,-0.792368,-0.017823,-0.778371
3.300000,0.546560,1.625750,-0.018219,-0.827988,-0.018387,-0.812903
3.400000,0.563250,1.664970,-0.018775,-0.847962,-0.018953,-0.832042
3.500000,0.579910,1.732530,-0.019330,-0.882370,-0.019520,-0.865314
3.600000,0.596530,1.773260,-0.019884,-0.903114,-0.020085,-0.885156
3.700000,0.613190,1.818950,-0.020440,-0.926384,-0.020651,-0.907449
3.800000,0.629910,1.886270,-0.020997,-0.960669,-0.021221,-0.940498
3.900000,0.646600,1.968280,-0.021553,-1.002437,-0.021789,-0.980831
4.000000,0.663240,1.987150,-0.022108,-1.012047,-0.022356,-0.989673
4.100000,0.679900,2.059240,-0.022663,-1.048762,-0.022924,-1.024994
4.200000,0.696580,2.120440,-0.023219,-1.079931,-0.023493,-1.054856
4.300000,0.713320,2.198130,-0.023777,-1.119498,-0.024065,-1.092880
4.400000,0.729970,2.256100,-0.024332,-1.149022,-0.024633,-1.121064
4.500000,0.746570,2.314790,-0.024886,-1.178913,-0.025201,-1.149575
4.600000,0.763250,2.379290,-0.025442,-1.211762,-0.025771,-1.180933
4.700000,0.779940,2.429510,-0.025998,-1.237339,-0.026342,-1.205171
4.800000,0.796640,2.468620,-0.026555,-1.257258,-0.026914,-1.223872
4.900000,0.813240,2.517560,-0.027108,-1.282183,-0.027482,-1.247425
5.000000,0.829900,2.627630,-0.027663,-1.338241,-0.028053,-1.301221
5.100000,0.846620,2.685340,-0.028221,-1.367632,-0.028627,-1.329037
5.200000,0.863270,2.735130,-0.028776,-1.392990,-0.029198,-1.352906
5.300000,0.879940,2.781340,-0.029331,-1.416525,-0.029770,-1.374976
5.400000,0.896520,2.825350,-0.029884,-1.438939,-0.030340,-1.395938
5.500000,0.913180,2.892250,-0.030439,-1.473011,-0.030912,-1.428173
5.600000,0.929880,2.956090,-0.030996,-1.505524,-0.031487,-1.458859
5.700000,0.946630,3.022510,-0.031554,-1.539352,-0.032063,-1.490778
5.800000,0.963240,3.089540,-0.032108,-1.573490,-0.032635,-1.522968
5.900000,0.979870,3.113230,-0.032662,-1.585555,-0.033208,-1.533767
6.000000,0.996640,3.153620,-0.033221,-1.606125,-0.033786,-1.552768
6.100000,1.013300,3.226200,-0.033777,-1.643090,-0.034360,-1.587592
6.200000,1.029880,3.344470,-0.034329,-1.703325,-0.034932,-1.644851
6.300000,1.046550,3.366540,-0.034885,-1.714565,-0.035508,-1.654752
6.400000,1.063250,3.420260,-0.035442,-1.741924,-0.036085,-1.680187
6.500000,1.079930,3.489130,-0.035998,-1.776999,-0.036662,-1.713031
6.600000,1.096640,3.528680,-0.036555,-1.797142,-0.037240,-1.731448
6.700000,1.113270,3.605820,-0.037109,-1.836429,-0.037815,-1.768281
6.800000,1.129950,3.663440,-0.037665,-1.865775,-0.038393,-1.795500
6.900000,1.146590,3.750790,-0.038220,-1.910262,-0.038969,-1.837252
7.000000,1.163290,3.790580,-0.038776,-1.930527,-0.039548,-1.855668
7.100000,1.179900,3.837680,-0.039330,-1.954514,-0.040124,-1.877643
7.200000,1.196540,3.903130,-0.039885,-1.987848,-0.040702,-1.908563
7.300000,1.213240,3.950360,-0.040441,-2.011902,-0.041282,-1.930538
7.400000,1.229910,4.042360,-0.040997,-2.058757,-0.041861,-1.974354
7.500000,1.246520,4.051950,-0.041551,-2.063641,-0.042439,-1.977896
7.600000,1.263160,4.128350,-0.042105,-2.102551,-0.043017,-2.014023
7.700000,1.279910,4.151230,-0.042664,-2.114204,-0.043601,-2.024004
7.800000,1.296600,4.263950,-0.043220,-2.171612,-0.044182,-2.077755
7.900000,1.313280,4.368650,-0.043776,-2.224935,-0.044763,-2.127536
8.000000,1.329900,4.366440,-0.044330,-2.223810,-0.045343,-2.125228
8.100000,1.346600,4.434760,-0.044887,-2.258605,-0.045925,-2.157223
8.200000,1.363250,4.500720,-0.045442,-2.292198,-0.046507,-2.188037
8.300000,1.379950,4.562390,-0.045998,-2.323606,-0.047090,-2.216724
8.400000,1.396590,4.658850,-0.046553,-2.372733,-0.047671,-2.262275
8.500000,1.413220,4.660920,-0.047107,-2.373787,-0.048253,-2.261964
8.600000,1.429940,4.753300,-0.047665,-2.420836,-0.048838,-2.305447
8.700000,1.446600,4.782870,-0.048220,-2.435896,-0.049421,-2.318437
8.800000,1.463250,4.904150,-0.048775,-2.497663,-0.050005,-2.375840
8.900000,1.479890,4.935410,-0.049330,-2.513584,-0.050588,-2.389589
9.000000,1.496620,4.969080,-0.049887,-2.530732,-0.051175,-2.404480
9.100000,1.513260,5.029850,-0.050442,-2.561682,-0.051759,-2.432465
9.200000,1.529960,5.102870,-0.050999,-2.598870,-0.052345,-2.466331
9.300000,1.546600,5.150410,-0.051553,-2.623082,-0.052930,-2.487854
9.400000,1.563270,5.228590,-0.052109,-2.662899,-0.053516,-2.524138
9.500000,1.579970,5.286340,-0.052666,-2.692311,-0.054103,-2.550519
9.600000,1.596630,5.367220,-0.053221,-2.733503,-0.054690,-2.588023
9.700000,1.613220,5.440930,-0.053774,-2.771043,-0.055274,-2.622033
9.800000,1.629830,5.466710,-0.054328,-2.784173,-0.055859,-2.632915
9.900000,1.646560,5.589370,-0.054885,-2.846643,-0.056449,-2.690404
10.000000,1.663260,5.591920,-0.055442,-2.847941,-0.057038,-2.690046
10.100000,1.679940,5.693330,-0.055998,-2.899589,-0.057627,-2.737218
10.200000,1.696510,5.721330,-0.056550,-2.913849,-0.058212,-2.749070
10.300000,1.713210,5.803490,-0.057107,-2.955693,-0.058802,-2.786902
10.400000,1.729900,5.864610,-0.057663,-2.986821,-0.059393,-2.814591
10.500000,1.746590,5.925190,-0.058220,-3.017674,-0.059983,-2.841986
10.600000,1.763250,5.974950,-0.058775,-3.043017,-0.060573,-2.864164
10.700000,1.779880,6.068620,-0.059329,-3.090723,-0.061162,-2.907352
10.800000,1.796570,6.122670,-0.059886,-3.118250,-0.061754,-2.931512
10.900000,1.813220,6.208990,-0.060441,-3.162213,-0.062344,-2.971086
11.000000,1.829910,6.237920,-0.060997,-3.176947,-0.062937,-2.983162
11.100000,1.846550,6.279750,-0.061552,-3.198250,-0.063527,-3.001393
11.200000,1.863250,6.373440,-0.062108,-3.245966,-0.064121,-3.044365
11.300000,1.879940,6.436340,-0.062665,-3.278001,-0.064714,-3.072586
11.400000,1.896590,6.515960,-0.063220,-3.318551,-0.065306,-3.108753
11.500000,1.913200,6.573600,-0.063773,-3.347907,-0.065898,-3.134400
11.600000,1.929880,6.604480,-0.064329,-3.363634,-0.066492,-3.147254
11.700000,1.946580,6.692320,-0.064886,-3.408371,-0.067087,-3.187215
11.800000,1.963230,6.702050,-0.065441,-3.413326,-0.067681,-3.189955
11.900000,1.979820,6.838340,-0.065994,-3.482738,-0.068272,-3.252898
12.000000,1.996540,6.888020,-0.066551,-3.508040,-0.068869,-3.274575
12.100000,2.013240,6.932010,-0.067108,-3.530444,-0.069466,-3.293523
12.200000,2.029930,7.048420,-0.067664,-3.589731,-0.070062,-3.346834
12.300000,2.046580,7.075160,-0.068219,-3.603349,-0.070658,-3.357531
12.400000,2.063210,7.108730,-0.068774,-3.620446,-0.071253,-3.371455
12.500000,2.079910,7.188160,-0.069330,-3.660900,-0.071851,-3.407088
12.600000,2.096650,7.263340,-0.069888,-3.699189,-0.072451,-3.440659
12.700000,2.113320,7.352740,-0.070444,-3.744720,-0.073048,-3.480927
12.800000,2.129950,7.399510,-0.070998,-3.768539,-0.073645,-3.500979
12.900000,2.146610,7.469360,-0.071554,-3.804114,-0.074243,-3.531916
13.000000,2.163290,7.527030,-0.072110,-3.833485,-0.074842,-3.557054
13.100000,2.179950,7.563160,-0.072665,-3.851886,-0.075440,-3.571988
13.200000,2.196560,7.671960,-0.073219,-3.907297,-0.076038,-3.621210
13.300000,2.213210,7.758110,-0.073774,-3.951173,-0.076637,-3.659680
13.400000,2.229900,7.749120,-0.074330,-3.946594,-0.077237,-3.653244
13.500000,2.246640,7.892850,-0.074888,-4.019795,-0.077840,-3.718761
13.600000,2.263260,7.905350,-0.075442,-4.026162,-0.078439,-3.722420
13.700000,2.279940,7.981470,-0.075998,-4.064929,-0.079041,-3.756003
13.800000,2.296590,8.037060,-0.076553,-4.093241,-0.079642,-3.779891
13.900000,2.313270,8.086650,-0.077109,-4.118497,-0.080244,-3.800924
14.000000,2.329950,8.175850,-0.077665,-4.163926,-0.080847,-3.840535
14.100000,2.346550,8.274730,-0.078218,-4.214285,-0.081447,-3.884651
14.200000,2.363220,8.278560,-0.078774,-4.216236,-0.082050,-3.884106
14.300000,2.379940,8.342480,-0.079331,-4.248790,-0.082655,-3.911728
14.400000,2.396590,8.415830,-0.079886,-4.286147,-0.083258,-3.943742
14.500000,2.413220,8.486950,-0.080441,-4.322368,-0.083861,-3.974674
14.600000,2.429880,8.544890,-0.080996,-4.351877,-0.084465,-3.999392
14.700000,2.446550,8.638220,-0.081552,-4.399409,-0.085070,-4.040630
14.800000,2.463260,8.703930,-0.082109,-4.432875,-0.085676,-4.068898
14.900000,2.479930,8.796850,-0.082664,-4.480199,-0.086282,-4.109846
15.000000,2.496600,8.804390,-0.083220,-4.484039,-0.086888,-4.110877
15.100000,2.513230,8.880960,-0.083774,-4.523036,-0.087493,-4.144121
15.200000,2.529920,8.966160,-0.084331,-4.566428,-0.088100,-4.181338
15.300000,2.546640,9.013710,-0.084888,-4.590645,-0.088709,-4.200954
15.400000,2.563180,9.049710,-0.085439,-4.608979,-0.089311,-4.215191
15.500000,2.579870,9.125300,-0.085996,-4.647477,-0.089920,-4.247814
15.600000,2.596570,9.212540,-0.086552,-4.691908,-0.090529,-4.285813
15.700000,2.613230,9.314210,-0.087108,-4.743688,-0.091137,-4.330477
15.800000,2.629840,9.352870,-0.087661,-4.763378,-0.091744,-4.345814
15.900000,2.646550,9.420210,-0.088218,-4.797674,-0.092355,-4.374431
16.000000,2.663260,9.465000,-0.088775,-4.820485,-0.092966,-4.392545
16.100000,2.679910,9.542210,-0.089330,-4.859808,-0.093575,-4.425679
16.200000,2.696570,9.615180,-0.089886,-4.896971,-0.094185,-4.456803
16.300000,2.713240,9.704840,-0.090441,-4.942634,-0.094796,-4.495616
16.400000,2.729950,9.755360,-0.090998,-4.968364,-0.095408,-4.516251
16.500000,2.746620,9.804360,-0.091554,-4.993320,-0.096020,-4.536161
16.600000,2.763280,9.901440,-0.092109,-5.042762,-0.096631,-4.578277
16.700000,2.779860,9.906290,-0.092662,-5.045232,-0.097240,-4.577731
16.800000,2.796540,10.020970,-0.093218,-5.103638,-0.097853,-4.627887
16.900000,2.813280,10.083610,-0.093776,-5.135540,-0.098469,-4.653950
17.000000,2.830000,10.147890,-0.094333,-5.168278,-0.099084,-4.680737
17.100000,2.846580,10.226390,-0.094886,-5.208258,-0.099694,-4.714067
17.200000,2.863260,10.322800,-0.095442,-5.257359,-0.100309,-4.755586
17.300000,2.879950,10.346990,-0.095998,-5.269679,-0.100924,-4.763798
17.400000,2.896600,10.428880,-0.096553,-5.311385,-0.101538,-4.798553
17.500000,2.913310,10.471460,-0.097110,-5.333071,-0.102155,-4.815175
17.600000,2.929950,10.566020,-0.097665,-5.381230,-0.102769,-4.855672
17.700000,2.946600,10.650450,-0.098220,-5.424230,-0.103385,-4.891462
17.800000,2.963260,10.693110,-0.098775,-5.445956,-0.104001,-4.908030
17.900000,2.979960,10.750520,-0.099332,-5.475195,-0.104619,-4.931333
18.000000,2.996530,10.851880,-0.099884,-5.526817,-0.105232,-4.974775
18.100000,3.013210,10.906760,-0.100440,-5.554767,-0.105850,-4.996845
18.200000,3.029890,10.958280,-0.100996,-5.581006,-0.106468,-5.017345
18.300000,3.046600,11.032390,-0.101553,-5.618750,-0.107088,-5.048147
18.400000,3.063230,11.130830,-0.102108,-5.668885,-0.107705,-5.090049
18.500000,3.079880,11.180410,-0.102663,-5.694136,-0.108323,-5.109561
18.600000,3.096590,11.296050,-0.103220,-5.753031,-0.108944,-5.159205
18.700000,3.113270,11.302170,-0.103776,-5.756148,-0.109565,-5.158800
18.800000,3.129940,11.376650,-0.104331,-5.794080,-0.110185,-5.189576
18.900000,3.146550,11.453320,-0.104885,-5.833128,-0.110803,-5.221320
19.000000,3.163250,11.542070,-0.105442,-5.878328,-0.111425,-5.258507
19.100000,3.179920,11.595590,-0.105997,-5.905585,-0.112047,-5.279609
19.200000,3.196640,11.679650,-0.106555,-5.948397,-0.112670,-5.314567
19.300000,3.213240,11.730950,-0.107108,-5.974524,-0.113290,-5.334604
19.400000,3.229900,11.814680,-0.107663,-6.017167,-0.113912,-5.369339
19.500000,3.246600,11.870770,-0.108220,-6.045734,-0.114536,-5.391464
19.600000,3.263320,11.940850,-0.108777,-6.081425,-0.115161,-5.419904
19.700000,3.279970,12.030420,-0.109332,-6.127043,-0.115784,-5.457159
19.800000,3.296610,12.074340,-0.109887,-6.149411,-0.116407,-5.473671
19.900000,3.313260,12.148640,-0.110442,-6.187252,-0.117031,-5.503919
20.000000,3.329880,12.220140,-0.110996,-6.223666,-0.117654,-5.532864
20.100000,3.346530,12.261940,-0.111551,-6.244955,-0.118278,-5.548324
20.200000,3.363190,12.362130,-0.112106,-6.295981,-0.118903,-5.590162
20.300000,3.379920,12.423600,-0.112664,-6.327288,-0.119532,-5.614430
20.400000,3.396610,12.506510,-0.113220,-6.369513,-0.120159,-5.648355
20.500000,3.413310,12.625100,-0.113777,-6.429911,-0.120787,-5.698335
20.600000,3.429930,12.638300,-0.114331,-6.436633,-0.121412,-5.700727
20.700000,3.446610,12.703740,-0.114887,-6.469962,-0.122040,-5.726647
20.800000,3.463280,12.764600,-0.115443,-6.500957,-0.122668,-5.750470
20.900000,3.479950,12.842150,-0.115998,-6.540453,-0.123296,-5.781772
21.000000,3.496590,12.922610,-0.116553,-6.581431,-0.123924,-5.814346
21.100000,3.513180,12.995250,-0.117106,-6.618426,-0.124550,-5.843369
21.200000,3.529910,13.037200,-0.117664,-6.639791,-0.125182,-5.858529
21.300000,3.546600,13.112630,-0.118220,-6.678208,-0.125813,-5.888710
21.400000,3.563280,13.182640,-0.118776,-6.713863,-0.126443,-5.916418
21.500000,3.579850,13.312550,-0.119328,-6.780026,-0.127070,-5.970977
21.600000,3.596570,13.311550,-0.119886,-6.779517,-0.127703,-5.966750
21.700000,3.613260,13.403500,-0.120442,-6.826346,-0.128336,-6.004168
21.800000,3.629960,13.478060,-0.120999,-6.864320,-0.128969,-6.033746
21.900000,3.646620,13.557330,-0.121554,-6.904691,-0.129601,-6.065399
22.000000,3.663230,13.667750,-0.122108,-6.960928,-0.130231,-6.110945
22.100000,3.679920,13.697490,-0.122664,-6.976074,-0.130865,-6.120361
22.200000,3.696640,13.736530,-0.123221,-6.995957,-0.131501,-6.133906
22.300000,3.713300,13.806330,-0.123777,-7.031506,-0.132134,-6.161170
22.400000,3.729920,13.910200,-0.124331,-7.084407,-0.132767,-6.203598
22.500000,3.746620,13.980590,-0.124887,-7.120256,-0.133403,-6.231026
22.600000,3.763280,14.063570,-0.125443,-7.162517,-0.134037,-6.264032
22.700000,3.779980,14.120250,-0.125999,-7.191384,-0.134674,-6.285275
22.800000,3.796590,14.195800,-0.126553,-7.229862,-0.135308,-6.314901
22.900000,3.813250,14.256900,-0.127108,-7.260980,-0.135944,-6.338049
23.000000,3.829960,14.339480,-0.127665,-7.303037,-0.136582,-6.370693
23.100000,3.846600,14.426320,-0.128220,-7.347264,-0.137218,-6.405198
23.200000,3.863270,14.503980,-0.128776,-7.386816,-0.137856,-6.435574
23.300000,3.879940,14.551200,-0.129331,-7.410865,-0.138494,-6.452408
23.400000,3.896620,14.625850,-0.129887,-7.448884,-0.139133,-6.481369
23.500000,3.913280,14.711400,-0.130443,-7.492454,-0.139771,-6.515119
23.600000,3.929900,14.778570,-0.130997,-7.526664,-0.140408,-6.540696
23.700000,3.946510,14.856810,-0.131550,-7.566511,-0.141046,-6.571134
23.800000,3.963200,14.909540,-0.132107,-7.593366,-0.141686,-6.590232
23.900000,3.979960,14.958200,-0.132665,-7.618149,-0.142330,-6.607484
24.000000,3.996590,15.081850,-0.133220,-7.681123,-0.142970,-6.657846
24.100000,4.013220,15.148560,-0.133774,-7.715098,-0.143609,-6.683019
24.200000,4.029940,15.228430,-0.134331,-7.755776,-0.144253,-6.713932
24.300000,4.046600,15.296610,-0.134887,-7.790500,-0.144895,-6.739665
24.400000,4.063240,15.348910,-0.135441,-7.817136,-0.145536,-6.758372
24.500000,4.079940,15.437500,-0.135998,-7.862254,-0.146180,-6.793003
24.600000,4.096550,15.494090,-0.136552,-7.891075,-0.146821,-6.813536
24.700000,4.113220,15.629400,-0.137107,-7.959988,-0.147465,-6.868615
24.800000,4.129920,15.646880,-0.137664,-7.968891,-0.148110,-6.871861
24.900000,4.146580,15.730630,-0.138219,-8.011544,-0.148754,-6.904194
25.000000,4.163190,15.804100,-0.138773,-8.048962,-0.149397,-6.931983
25.100000,4.179860,15.892830,-0.139329,-8.094152,-0.150043,-6.966404
25.200000,4.196560,15.992050,-0.139885,-8.144684,-0.150690,-7.005362
25.300000,4.213250,16.005220,-0.140442,-8.151392,-0.151337,-7.006597
25.400000,4.229880,16.115500,-0.140996,-8.207557,-0.151982,-7.050324
25.500000,4.246560,16.191970,-0.141552,-8.246503,-0.152629,-7.079194
25.600000,4.263230,16.242500,-0.142108,-8.272237,-0.153277,-7.096689
25.700000,4.279940,16.311410,-0.142665,-8.307333,-0.153926,-7.122170
25.800000,4.296610,16.376520,-0.143220,-8.340493,-0.154574,-7.145965
25.900000,4.313230,16.505050,-0.143774,-8.405953,-0.155221,-7.197393
26.000000,4.329910,16.555720,-0.144330,-8.431759,-0.155871,-7.214800
26.100000,4.346630,16.596410,-0.144888,-8.452482,-0.156522,-7.227822
26.200000,4.363310,16.726640,-0.145444,-8.518808,-0.157173,-7.279801
26.300000,4.379900,16.744410,-0.145997,-8.527858,-0.157820,-7.282819
26.400000,4.396530,16.837980,-0.146551,-8.575513,-0.158469,-7.318763
26.500000,4.413270,16.910060,-0.147109,-8.612223,-0.159124,-7.345287
26.600000,4.429940,17.008350,-0.147665,-8.662282,-0.159775,-7.383169
26.700000,4.446520,17.063300,-0.148217,-8.690267,-0.160424,-7.402219
26.800000,4.463220,17.149870,-0.148774,-8.734357,-0.161078,-7.434912
26.900000,4.479900,17.190350,-0.149330,-8.754973,-0.161731,-7.447593
27.000000,4.496590,17.305120,-0.149886,-8.813425,-0.162385,-7.492413
27.100000,4.513220,17.350340,-0.150441,-8.836456,-0.163037,-7.507093
27.200000,4.529870,17.477320,-0.150996,-8.901126,-0.163691,-7.557095
27.300000,4.546540,17.519150,-0.151551,-8.922430,-0.164346,-7.570224
27.400000,4.563280,17.589530,-0.152109,-8.958274,-0.165004,-7.595637
27.500000,4.579980,17.678920,-0.152666,-9.003800,-0.165660,-7.629226
27.600000,4.596580,17.725560,-0.153219,-9.027554,-0.166314,-7.644358
27.700000,4.613260,17.842140,-0.153775,-9.086927,-0.166970,-7.689582
27.800000,4.629920,17.886930,-0.154331,-9.109739,-0.167627,-7.703827
27.900000,4.646630,17.970630,-0.154888,-9.152367,-0.168286,-7.734778
28.000000,4.663180,18.074090,-0.155439,-9.205058,-0.168939,-7.774230
28.100000,4.679850,18.139290,-0.155995,-9.238265,-0.169597,-7.797141
28.200000,4.696580,18.193900,-0.156553,-9.266077,-0.170258,-7.815448
28.300000,4.713200,18.304120,-0.157107,-9.322212,-0.170915,-7.857630
28.400000,4.729870,18.347380,-0.157662,-9.344244,-0.171574,-7.871009
28.500000,4.746520,18.389720,-0.158217,-9.365807,-0.172233,-7.883974
28.600000,4.763200,18.510030,-0.158773,-9.427081,-0.172894,-7.930312
28.700000,4.779920,18.558390,-0.159331,-9.451710,-0.173557,-7.945763
28.800000,4.796640,18.675750,-0.159888,-9.511481,-0.174220,-7.990710
28.900000,4.813260,18.750890,-0.160442,-9.549750,-0.174880,-8.017569
29.000000,4.829900,18.800040,-0.160997,-9.574782,-0.175541,-8.033274
29.100000,4.846600,18.886680,-0.161553,-9.618907,-0.176204,-8.064941
29.200000,4.863310,18.996970,-0.162110,-9.675077,-0.176869,-8.106647
29.300000,4.879930,19.044140,-0.162664,-9.699101,-0.177530,-8.121403
29.400000,4.896600,19.145090,-0.163220,-9.750514,-0.178194,-8.159035
29.500000,4.913280,19.149420,-0.163776,-9.752720,-0.178859,-8.155458
29.600000,4.929960,19.281280,-0.164332,-9.819875,-0.179524,-8.206156
29.700000,4.946650,19.345130,-0.164888,-9.852394,-0.180190,-8.227849
29.800000,4.963270,19.425440,-0.165442,-9.893295,-0.180853,-8.256525
29.900000,4.979940,19.513480,-0.165998,-9.938134,-0.181519,-8.288423
30.000000,4.996590,19.601430,-0.166553,-9.982926,-0.182185,-8.320240
30.100000,5.013300,19.657790,-0.167110,-10.011630,-0.182854,-8.338587
30.200000,5.029890,19.780970,-0.167663,-10.074365,-0.183518,-8.385267
30.300000,5.046580,19.821630,-0.168219,-10.095073,-0.184186,-8.396887
30.400000,5.063270,19.871080,-0.168776,-10.120258,-0.184856,-8.412205
30.500000,5.079960,19.960590,-0.169332,-10.165845,-0.185525,-8.444442
30.600000,5.096560,20.066290,-0.169885,-10.219678,-0.186191,-8.483504
30.700000,5.113190,20.122950,-0.170440,-10.248534,-0.186859,-8.501778
30.800000,5.129920,20.176090,-0.170997,-10.275598,-0.187532,-8.518498
30.900000,5.146680,20.287970,-0.171556,-10.332578,-0.188206,-8.559962
31.000000,5.163320,20.350020,-0.172111,-10.364180,-0.188876,-8.580394
31.100000,5.179930,20.460740,-0.172664,-10.420569,-0.189545,-8.621309
31.200000,5.196610,20.499930,-0.173220,-10.440529,-0.190217,-8.632017
31.300000,5.213290,20.620020,-0.173776,-10.501690,-0.190890,-8.676745
31.400000,5.229950,20.651990,-0.174332,-10.517972,-0.191562,-8.684357
31.500000,5.246550,20.764690,-0.174885,-10.575370,-0.192233,-8.725896
31.600000,5.263170,20.840580,-0.175439,-10.614020,-0.192904,-8.751907
31.700000,5.279910,20.933340,-0.175997,-10.661263,-0.193581,-8.784912
31.800000,5.296570,20.969130,-0.176552,-10.679490,-0.194255,-8.794001
31.900000,5.313200,21.054250,-0.177107,-10.722841,-0.194929,-8.823755
32.000000,5.329850,21.150050,-0.177662,-10.771632,-0.195603,-8.857926
32.100000,5.346540,21.228370,-0.178218,-10.811520,-0.196280,-8.884713
32.200000,5.363220,21.308760,-0.178774,-10.852462,-0.196957,-8.912324
32.300000,5.379920,21.399480,-0.179331,-10.898666,-0.197635,-8.944201
32.400000,5.396540,21.466480,-0.179885,-10.932788,-0.198310,-8.966147
32.500000,5.413230,21.535400,-0.180441,-10.967889,-0.198989,-8.988832
32.600000,5.429910,21.635480,-0.180997,-11.018859,-0.199668,-9.024479
32.700000,5.446590,21.724970,-0.181553,-11.064436,-0.200347,-9.055655
32.800000,5.463180,21.796020,-0.182106,-11.100622,-0.201023,-9.079132
32.900000,5.479860,21.865250,-0.182662,-11.135880,-0.201703,-9.101778
33.000000,5.496550,21.908570,-0.183218,-11.157943,-0.202383,-9.113603
33.100000,5.513260,22.002970,-0.183775,-11.206021,-0.203066,-9.146630
33.200000,5.529970,22.095200,-0.184332,-11.252993,-0.203748,-9.178703
33.300000,5.546530,22.185500,-0.184884,-11.298982,-0.204425,-9.209978
33.400000,5.563230,22.253070,-0.185441,-11.333395,-0.205108,-9.231719
33.500000,5.579950,22.346110,-0.185998,-11.380780,-0.205793,-9.263974
33.600000,5.596620,22.426620,-0.186554,-11.421784,-0.206476,-9.291004
33.700000,5.613220,22.489730,-0.187107,-11.453925,-0.207156,-9.310812
33.800000,5.629900,22.589340,-0.187663,-11.504656,-0.207840,-9.345654
33.900000,5.646610,22.677080,-0.188220,-11.549342,-0.208526,-9.375521
34.000000,5.663300,22.763310,-0.188777,-11.593259,-0.209212,-9.404722
34.100000,5.679900,22.855870,-0.189330,-11.640399,-0.209894,-9.436522
34.200000,5.696560,22.918880,-0.189885,-11.672490,-0.210579,-9.456055
34.300000,5.713250,23.030340,-0.190442,-11.729256,-0.211266,-9.495517
34.400000,5.729940,23.091100,-0.190998,-11.760201,-0.211954,-9.514026
34.500000,5.746630,23.175450,-0.191554,-11.803160,-0.212642,-9.542213
34.600000,5.763270,23.255860,-0.192109,-11.844112,-0.213328,-9.568752
34.700000,5.779960,23.315210,-0.192665,-11.874339,-0.214017,-9.586565
34.800000,5.796590,23.432210,-0.193220,-11.933927,-0.214704,-9.628057
34.900000,5.813190,23.465190,-0.193773,-11.950723,-0.215390,-9.634996
35.000000,5.829840,23.557180,-0.194328,-11.997573,-0.216079,-9.666109
35.100000,5.846560,23.624630,-0.194885,-12.031925,-0.216771,-9.687079
35.200000,5.863310,23.746470,-0.195444,-12.093978,-0.217464,-9.730286
35.300000,5.879950,23.828270,-0.195998,-12.135638,-0.218154,-9.757073
35.400000,5.896580,23.886920,-0.196553,-12.165508,-0.218844,-9.774345
35.500000,5.913230,23.988100,-0.197108,-12.217039,-0.219535,-9.808967
35.600000,5.929890,24.043750,-0.197663,-12.245381,-0.220227,-9.824923
35.700000,5.946620,24.172750,-0.198221,-12.311080,-0.220922,-9.870770
35.800000,5.963300,24.249690,-0.198777,-12.350266,-0.221616,-9.895321
35.900000,5.979890,24.292280,-0.199330,-12.371957,-0.222306,-9.905859
36.000000,5.996570,24.415430,-0.199886,-12.434676,-0.223001,-9.949163
36.100000,6.013260,24.472230,-0.200442,-12.463604,-0.223696,-9.965375
36.200000,6.029910,24.570580,-0.200997,-12.513694,-0.224391,-9.998479
36.300000,6.046520,24.664200,-0.201551,-12.561374,-0.225084,-10.029621
36.400000,6.063170,24.760590,-0.202106,-12.610465,-0.225779,-10.061819
36.500000,6.079870,24.816340,-0.202662,-12.638858,-0.226477,-10.077438
36.600000,6.096550,24.886050,-0.203218,-12.674361,-0.227175,-10.098699
36.700000,6.113210,24.979510,-0.203774,-12.721960,-0.227872,-10.129560
36.800000,6.129910,25.063890,-0.204330,-12.764934,-0.228571,-10.156671
36.900000,6.146550,25.145770,-0.204885,-12.806635,-0.229269,-10.182748
37.000000,6.163220,25.190190,-0.205441,-12.829258,-0.229968,-10.193607
37.100000,6.179890,25.309710,-0.205996,-12.890129,-0.230667,-10.234810
37.200000,6.196520,25.404070,-0.206551,-12.938187,-0.231366,-10.265796
37.300000,6.213190,25.459470,-0.207106,-12.966402,-0.232066,-10.280978
37.400000,6.229970,25.604080,-0.207666,-13.040051,-0.232772,-10.332080
37.500000,6.246610,25.654790,-0.208220,-13.065877,-0.233472,-10.345296
37.600000,6.263210,25.740330,-0.208774,-13.109442,-0.234171,-10.372536
37.700000,6.279920,25.828100,-0.209331,-13.154143,-0.234875,-10.400578
37.800000,6.296610,25.901900,-0.209887,-13.191729,-0.235579,-10.422957
37.900000,6.313310,25.975340,-0.210444,-13.229132,-0.236284,-10.445145
38.000000,6.329960,26.063090,-0.210999,-13.273823,-0.236987,-10.473064
38.100000,6.346630,26.172350,-0.211554,-13.329468,-0.237692,-10.509562
38.200000,6.363260,26.226110,-0.212109,-13.356848,-0.238395,-10.523745
38.300000,6.379930,26.336070,-0.212664,-13.412850,-0.239101,-10.560415
38.400000,6.396600,26.397410,-0.213220,-13.444091,-0.239807,-10.577542
38.500000,6.413170,26.547800,-0.213772,-13.520684,-0.240509,-10.630335
38.600000,6.429860,26.592630,-0.214329,-13.543515,-0.241217,-10.640752
38.700000,6.446590,26.691480,-0.214886,-13.593859,-0.241927,-10.672725
38.800000,6.463280,26.756300,-0.215443,-13.626872,-0.242636,-10.691062
38.900000,6.479890,26.867060,-0.215996,-13.683281,-0.243342,-10.727743
39.000000,6.496560,26.943780,-0.216552,-13.722354,-0.244051,-10.750751
39.100000,6.513230,27.013050,-0.217108,-13.757633,-0.244760,-10.770746
39.200000,6.529920,27.119110,-0.217664,-13.811649,-0.245471,-10.805350
39.300000,6.546600,27.209050,-0.218220,-13.857455,-0.246182,-10.833481
39.400000,6.563260,27.275400,-0.218775,-13.891247,-0.246893,-10.852185
39.500000,6.579970,27.361550,-0.219332,-13.935123,-0.247606,-10.878700
39.600000,6.596650,27.471920,-0.219888,-13.991334,-0.248318,-10.914803
39.700000,6.613310,27.519320,-0.220444,-14.015475,-0.249030,-10.925852
39.800000,6.629900,27.625290,-0.220997,-14.069445,-0.249740,-10.960144
39.900000,6.646590,27.716430,-0.221553,-14.115862,-0.250454,-10.988450
40.000000,6.663270,27.792490,-0.222109,-14.154599,-0.251169,-11.010735
40.100000,6.679960,27.889840,-0.222665,-14.204179,-0.251884,-11.041401
40.200000,6.696550,27.963550,-0.223218,-14.241719,-0.252596,-11.062706
40.300000,6.713160,28.067080,-0.223772,-14.294446,-0.253309,-11.095750
40.400000,6.729920,28.134570,-0.224331,-14.328819,-0.254029,-11.114425
40.500000,6.746610,28.242900,-0.224887,-14.383991,-0.254746,-11.149218
40.600000,6.763290,28.311700,-0.225443,-14.419030,-0.255464,-11.168361
40.700000,6.779910,28.433150,-0.225997,-14.480884,-0.256180,-11.208248
40.800000,6.796560,28.523240,-0.226552,-14.526767,-0.256897,-11.235699
40.900000,6.813220,28.573930,-0.227107,-14.552583,-0.257615,-11.247585
41.000000,6.829950,28.721440,-0.227665,-14.627709,-0.258337,-11.297492
41.100000,6.846520,28.749750,-0.228217,-14.642127,-0.259052,-11.300540
41.200000,6.863230,28.833690,-0.228774,-14.684878,-0.259774,-11.325355
41.300000,6.879910,28.923150,-0.229330,-14.730439,-0.260495,-11.352303
41.400000,6.896640,29.023010,-0.229888,-14.781298,-0.261219,-11.383255
41.500000,6.913270,29.126650,-0.230442,-14.834081,-0.261939,-11.415681
41.600000,6.929940,29.200080,-0.230998,-14.871479,-0.262662,-11.436197
41.700000,6.946610,29.293980,-0.231554,-14.919302,-0.263385,-11.464683
41.800000,6.963260,29.378650,-0.232109,-14.962424,-0.264107,-11.489515
41.900000,6.979940,29.501500,-0.232665,-15.024991,-0.264831,-11.529206
42.000000,6.996500,29.532150,-0.233217,-15.040600,-0.265551,-11.532882
42.100000,7.013260,29.643250,-0.233775,-15.097183,-0.266280,-11.567834
42.200000,7.029950,29.707450,-0.234332,-15.129880,-0.267006,-11.584470
42.300000,7.046590,29.810960,-0.234886,-15.182597,-0.267731,-11.616413
42.400000,7.063220,29.920080,-0.235441,-15.238172,-0.268456,-11.650486
42.500000,7.079900,30.032040,-0.235997,-15.295192,-0.269183,-11.685578
42.600000,7.096550,30.073140,-0.236552,-15.316124,-0.269910,-11.693070
42.700000,7.113250,30.216540,-0.237108,-15.389157,-0.270639,-11.740260
42.800000,7.129890,30.256840,-0.237663,-15.409682,-0.271367,-11.747371
42.900000,7.146550,30.357500,-0.238218,-15.460948,-0.272095,-11.777867
43.000000,7.163250,30.445380,-0.238775,-15.505705,-0.272826,-11.803330
43.100000,7.179900,30.538180,-0.239330,-15.552967,-0.273556,-11.830676
43.200000,7.196620,30.604510,-0.239887,-15.586749,-0.274289,-11.847685
43.300000,7.213240,30.716330,-0.240441,-15.643698,-0.275018,-11.882307
43.400000,7.229920,30.839120,-0.240997,-15.706235,-0.275750,-11.921074
43.500000,7.246560,30.904090,-0.241552,-15.739324,-0.276481,-11.937459
43.600000,7.263270,31.051350,-0.242109,-15.814323,-0.277216,-11.985533
43.700000,7.279900,31.108140,-0.242663,-15.843246,-0.277947,-11.998671
43.800000,7.296550,31.202210,-0.243218,-15.891155,-0.278680,-12.026135
43.900000,7.313260,31.255820,-0.243775,-15.918458,-0.279417,-12.037931
44.000000,7.329930,31.384730,-0.244331,-15.984112,-0.280152,-12.078698
44.100000,7.346540,31.464720,-0.244885,-16.024850,-0.280885,-12.100610
44.200000,7.363210,31.562670,-0.245440,-16.074736,-0.281621,-12.129347
44.300000,7.379920,31.643500,-0.245997,-16.115902,-0.282359,-12.151433
44.400000,7.396600,31.761410,-0.246553,-16.175953,-0.283097,-12.187718
44.500000,7.413260,31.811380,-0.247109,-16.201403,-0.283834,-12.197896
44.600000,7.429860,31.934010,-0.247662,-16.263858,-0.284570,-12.235918
44.700000,7.446550,32.020050,-0.248218,-16.307678,-0.285309,-12.259813
44.800000,7.463280,32.110900,-0.248776,-16.353947,-0.286051,-12.285478
44.900000,7.479980,32.225250,-0.249333,-16.412185,-0.286793,-12.320091
45.000000,7.496600,32.275780,-0.249887,-16.437920,-0.287531,-12.330303
45.100000,7.513230,32.372020,-0.250441,-16.486934,-0.288270,-12.357930
45.200000,7.529930,32.501290,-0.250998,-16.552771,-0.289013,-12.398064
45.300000,7.546600,32.589600,-0.251553,-16.597747,-0.289755,-12.422528
45.400000,7.563250,32.666610,-0.252108,-16.636968,-0.290497,-12.442650
45.500000,7.579850,32.759840,-0.252662,-16.684450,-0.291237,-12.468929
45.600000,7.596580,32.861810,-0.253219,-16.736382,-0.291984,-12.498407
45.700000,7.613260,32.931740,-0.253775,-16.771997,-0.292729,-12.515678
45.800000,7.629960,33.068840,-0.254332,-16.841822,-0.293475,-12.558408
45.900000,7.646620,33.173180,-0.254887,-16.894962,-0.294220,-12.588650
46.000000,7.663270,33.272480,-0.255442,-16.945535,-0.294965,-12.616928
46.100000,7.679930,33.327110,-0.255998,-16.973358,-0.295711,-12.628218
46.200000,7.696600,33.416880,-0.256553,-17.019077,-0.296458,-12.652776
46.300000,7.713280,33.514050,-0.257109,-17.068566,-0.297206,-12.680078
46.400000,7.729940,33.608330,-0.257665,-17.116582,-0.297954,-12.706244
46.500000,7.746640,33.669380,-0.258221,-17.147674,-0.298704,-12.719779
46.600000,7.763290,33.780560,-0.258776,-17.204298,-0.299453,-12.752233
46.700000,7.779940,33.859230,-0.259331,-17.244364,-0.300202,-12.772360
46.800000,7.796560,33.958840,-0.259885,-17.295095,-0.300950,-12.800354
46.900000,7.813260,34.065660,-0.260442,-17.349498,-0.301703,-12.830960
47.000000,7.829970,34.175790,-0.260999,-17.405587,-0.302456,-12.862746
47.100000,7.846620,34.240710,-0.261554,-17.438650,-0.303207,-12.877502
47.200000,7.863210,34.371190,-0.262107,-17.505103,-0.303956,-12.916893
47.300000,7.879910,34.414080,-0.262664,-17.526947,-0.304711,-12.923255
47.400000,7.896600,34.542480,-0.263220,-17.592341,-0.305466,-12.961685
47.500000,7.913250,34.653550,-0.263775,-17.648908,-0.306220,-12.993567
47.600000,7.929930,34.759770,-0.264331,-17.703005,-0.306975,-13.023552
47.700000,7.946590,34.838960,-0.264886,-17.743337,-0.307730,-13.043369
47.800000,7.963260,34.973950,-0.265442,-17.812086,-0.308486,-13.084011
47.900000,7.979980,35.072430,-0.265999,-17.862242,-0.309245,-13.110897
48.000000,7.996640,35.171560,-0.266555,-17.912728,-0.310002,-13.138007
48.100000,8.013260,35.190110,-0.267109,-17.922176,-0.310758,-13.135007
48.200000,8.029910,35.356680,-0.267664,-18.007009,-0.311515,-13.187187
48.300000,8.046610,35.440620,-0.268220,-18.049760,-0.312276,-13.208447
48.400000,8.063240,35.520530,-0.268775,-18.090457,-0.313034,-13.228201
48.500000,8.079890,35.643010,-0.269330,-18.152836,-0.313793,-13.263739
48.600000,8.096570,35.708160,-0.269886,-18.186017,-0.314554,-13.277871
48.700000,8.113260,35.818550,-0.270442,-18.242238,-0.315316,-13.308770
48.800000,8.129940,35.933740,-0.270998,-18.300904,-0.316079,-13.341395
48.900000,8.146550,36.023410,-0.271552,-18.346572,-0.316839,-13.364530
49.000000,8.163200,36.105710,-0.272107,-18.388487,-0.317601,-13.384857
49.100000,8.179930,36.236640,-0.272664,-18.455169,-0.318367,-13.423103
49.200000,8.196630,36.297500,-0.273221,-18.486165,-0.319133,-13.435356
49.300000,8.213250,36.426690,-0.273775,-18.551961,-0.319895,-13.472898
49.400000,8.229920,36.489090,-0.274331,-18.583741,-0.320661,-13.485651
49.500000,8.246530,36.638000,-0.274884,-18.659580,-0.321424,-13.530354
49.600000,8.263280,36.726400,-0.275443,-18.704602,-0.322194,-13.552556
49.700000,8.279930,36.797610,-0.275998,-18.740869,-0.322961,-13.568433
49.800000,8.296540,36.891700,-0.276551,-18.788789,-0.323726,-13.592724
49.900000,8.313280,37.021860,-0.277109,-18.855078,-0.324497,-13.630160
50.000000,8.329940,37.089000,-0.277665,-18.889273,-0.325266,-13.644389
50.100000,8.346630,37.181760,-0.278221,-18.936515,-0.326036,-13.667979
50.200000,8.363300,37.314980,-0.278777,-19.004363,-0.326806,-13.706390
50.300000,8.379940,37.428040,-0.279331,-19.061944,-0.327576,-13.737346
50.400000,8.396580,37.529390,-0.279886,-19.113561,-0.328346,-13.763943
50.500000,8.413290,37.643120,-0.280443,-19.171484,-0.329120,-13.794975
50.600000,8.429950,37.761590,-0.280998,-19.231820,-0.329892,-13.827711
50.700000,8.446560,37.849930,-0.281552,-19.276811,-0.330662,-13.849386
50.800000,8.463240,37.932290,-0.282108,-19.318757,-0.331436,-13.868781
50.900000,8.479920,38.024220,-0.282664,-19.365576,-0.332211,-13.891625
51.000000,8.496580,38.097140,-0.283219,-19.402714,-0.332985,-13.907490
51.100000,8.513170,38.200280,-0.283772,-19.455243,-0.333757,-13.934383
51.200000,8.529930,38.327550,-0.284331,-19.520061,-0.334538,-13.969902
51.300000,8.546570,38.460240,-0.284886,-19.587639,-0.335313,-14.007402
51.400000,8.563290,38.561250,-0.285443,-19.639083,-0.336093,-14.033244
51.500000,8.579970,38.618840,-0.285999,-19.668414,-0.336871,-14.043267
51.600000,8.596620,38.737760,-0.286554,-19.728979,-0.337649,-14.075561
51.700000,8.613290,38.816800,-0.287110,-19.769234,-0.338428,-14.093296
51.800000,8.629990,38.930230,-0.287666,-19.827003,-0.339209,-14.123442
51.900000,8.646680,39.061780,-0.288223,-19.894001,-0.339990,-14.160099
52.000000,8.663240,39.160840,-0.288775,-19.944452,-0.340766,-14.185000
52.100000,8.679910,39.238350,-0.289330,-19.983928,-0.341548,-14.201971
52.200000,8.696570,39.361190,-0.289886,-20.046489,-0.342329,-14.235299
52.300000,8.713260,39.481720,-0.290442,-20.107875,-0.343113,-14.267703
52.400000,8.729840,39.571410,-0.290995,-20.153554,-0.343892,-14.288977
52.500000,8.746530,39.672360,-0.291551,-20.204967,-0.344677,-14.314189
52.600000,8.763260,39.766450,-0.292109,-20.252887,-0.345465,-14.336843
52.700000,8.779880,39.893780,-0.292663,-20.317735,-0.346248,-14.371493
52.800000,8.796550,40.019130,-0.293218,-20.381576,-0.347033,-14.405324
52.900000,8.813220,40.144250,-0.293774,-20.445299,-0.347820,-14.439001
53.000000,8.829890,40.196170,-0.294330,-20.471741,-0.348607,-14.446300
53.100000,8.846570,40.288230,-0.294886,-20.518627,-0.349395,-14.467978
53.200000,8.863270,40.422640,-0.295442,-20.587082,-0.350185,-14.504786
53.300000,8.879860,40.487350,-0.295995,-20.620038,-0.350970,-14.516603
53.400000,8.896590,40.632710,-0.296553,-20.694069,-0.351763,-14.557181
53.500000,8.913320,40.722080,-0.297111,-20.739585,-0.352556,-14.577633
53.600000,8.929980,40.840830,-0.297666,-20.800064,-0.353346,-14.608592
53.700000,8.946560,40.933740,-0.298219,-20.847383,-0.354133,-14.630304
53.800000,8.963230,41.066260,-0.298774,-20.914874,-0.354926,-14.666047
53.900000,8.979900,41.146840,-0.299330,-20.955914,-0.355718,-14.683180
54.000000,8.996580,41.266110,-0.299886,-21.016657,-0.356512,-14.714056
54.100000,9.013280,41.361900,-0.300443,-21.065443,-0.357308,-14.736485
54.200000,9.029900,41.451080,-0.300997,-21.110862,-0.358100,-14.756563
54.300000,9.046540,41.582310,-0.301551,-21.177697,-0.358894,-14.791534
54.400000,9.063230,41.675420,-0.302108,-21.225117,-0.359690,-14.812847
54.500000,9.079950,41.794540,-0.302665,-21.285784,-0.360489,-14.843322
54.600000,9.096550,41.932700,-0.303218,-21.356149,-0.361283,-14.880573
54.700000,9.113220,42.021630,-0.303774,-21.401440,-0.362081,-14.900239
54.800000,9.129910,42.137870,-0.304330,-21.460641,-0.362880,-14.929517
54.900000,9.146610,42.252420,-0.304887,-21.518981,-0.363681,-14.958123
55.000000,9.163230,42.366620,-0.305441,-21.577142,-0.364478,-14.986598
55.100000,9.179880,42.446150,-0.305996,-21.617647,-0.365278,-15.002733
55.200000,9.196580,42.557380,-0.306553,-21.674296,-0.366080,-15.029983
55.300000,9.213250,42.695370,-0.307108,-21.744573,-0.366882,-15.066634
55.400000,9.229930,42.805870,-0.307664,-21.800851,-0.367684,-15.093506
55.500000,9.246600,42.891250,-0.308220,-21.844334,-0.368487,-15.111474
55.600000,9.263280,42.994510,-0.308776,-21.896924,-0.369291,-15.135679
55.700000,9.279910,43.121080,-0.309330,-21.961386,-0.370094,-15.168063
55.800000,9.296600,43.267530,-0.309887,-22.035972,-0.370899,-15.207318
55.900000,9.313190,43.363210,-0.310440,-22.084702,-0.371701,-15.228734
56.000000,9.329870,43.495800,-0.310996,-22.152229,-0.372508,-15.262982
56.100000,9.346600,43.562950,-0.311553,-22.186428,-0.373317,-15.274173
56.200000,9.363300,43.697590,-0.312110,-22.255000,-0.374126,-15.308992
56.300000,9.379940,43.816400,-0.312665,-22.315509,-0.374933,-15.338238
56.400000,9.396550,43.884950,-0.313218,-22.350422,-0.375739,-15.349860
56.500000,9.413260,44.029770,-0.313775,-22.424178,-0.376550,-15.388024
56.600000,9.429930,44.109790,-0.314331,-22.464932,-0.377360,-15.403507
56.700000,9.446580,44.205310,-0.314886,-22.513580,-0.378170,-15.424369
56.800000,9.463220,44.339700,-0.315441,-22.582024,-0.378980,-15.458735
56.900000,9.479930,44.458980,-0.315998,-22.642773,-0.379794,-15.487709
57.000000,9.496650,44.577820,-0.316555,-22.703297,-0.380609,-15.516455
57.100000,9.513320,44.651990,-0.317111,-22.741072,-0.381422,-15.529635
