Repository: abubakardawood/tissue-phantom-material-database

Title:
A Database of Silicone Phantom Materials for Modeling Human Tissue Mechanics Across Varying Stiffnesses

Description:
This dataset contains processed mechanical compression test data for soft silicone phantoms
fabricated using Ecoflex (Smooth-On) with varying base materials and thinner concentrations.
The dataset provides force–compression measurements together with derived engineering and
true stress–strain quantities, intended for mechanical characterization, constitutive model
fitting, and the design of tissue-equivalent phantoms.

All files in this dataset are processed outputs generated from raw experimental measurements.
The raw data files are not included in this archive.

File: data/EF30_25T/EF30_25T_B2.csv (part 1 of 2)
EF30_25T_B_sample_2
Compression test;
Cylinder Diameter: 50mm;
Cylinder Height: 30mm;
Speed (mm/min): 10;
Machine: INSTRON 5900;
Load cell: 10kN;
Time (s),Compression (mm),Load (N),Engineering Strain [-],Engineering Stress (kPa),True Strain [-],True Stress (kPa)
0.000000,0.000000,-0.023540,-0.000000,0.011989,0.000000,0.011989
0.100000,0.007510,0.007300,-0.000250,-0.003718,-0.000250,-0.003717
0.200000,0.027800,0.055660,-0.000927,-0.028347,-0.000927,-0.028321
0.300000,0.046310,0.083810,-0.001544,-0.042684,-0.001545,-0.042618
0.400000,0.063320,0.097340,-0.002111,-0.049575,-0.002113,-0.049470
0.500000,0.080020,0.197450,-0.002667,-0.100560,-0.002671,-0.100292
0.600000,0.096610,0.226030,-0.003220,-0.115116,-0.003226,-0.114745
0.700000,0.113330,0.200610,-0.003778,-0.102170,-0.003785,-0.101784
0.800000,0.130070,0.225010,-0.004336,-0.114597,-0.004345,-0.114100
0.900000,0.146730,0.298590,-0.004891,-0.152071,-0.004903,-0.151327
1.000000,0.163310,0.367260,-0.005444,-0.187044,-0.005459,-0.186026
1.100000,0.180010,0.369440,-0.006000,-0.188154,-0.006018,-0.187025
1.200000,0.196690,0.428830,-0.006556,-0.218401,-0.006578,-0.216969
1.300000,0.213360,0.430300,-0.007112,-0.219150,-0.007137,-0.217591
1.400000,0.229990,0.503020,-0.007666,-0.256186,-0.007696,-0.254222
1.500000,0.246640,0.518900,-0.008221,-0.264274,-0.008255,-0.262101
1.600000,0.263320,0.607020,-0.008777,-0.309153,-0.008816,-0.306439
1.700000,0.279990,0.607660,-0.009333,-0.309479,-0.009377,-0.306590
1.800000,0.296660,0.646420,-0.009889,-0.329219,-0.009938,-0.325963
1.900000,0.313220,0.712770,-0.010441,-0.363011,-0.010496,-0.359221
2.000000,0.329890,0.752400,-0.010996,-0.383194,-0.011057,-0.378980
2.100000,0.346630,0.796410,-0.011554,-0.405608,-0.011622,-0.400922
2.200000,0.363320,0.829740,-0.012111,-0.422583,-0.012185,-0.417465
2.300000,0.379900,0.878500,-0.012663,-0.447416,-0.012744,-0.441751
2.400000,0.396610,0.954370,-0.013220,-0.486057,-0.013308,-0.479631
2.500000,0.413280,0.992390,-0.013776,-0.505420,-0.013872,-0.498457
2.600000,0.429970,1.022840,-0.014332,-0.520928,-0.014436,-0.513462
2.700000,0.446600,1.085920,-0.014887,-0.553055,-0.014999,-0.544821
2.800000,0.463240,1.147180,-0.015441,-0.584254,-0.015562,-0.575232
2.900000,0.479880,1.222640,-0.015996,-0.622685,-0.016125,-0.612725
3.000000,0.496630,1.241440,-0.016554,-0.632260,-0.016693,-0.621794
3.100000,0.513310,1.274960,-0.017110,-0.649332,-0.017258,-0.638222
3.200000,0.529950,1.372400,-0.017665,-0.698958,-0.017823,-0.686610
3.300000,0.546560,1.388510,-0.018219,-0.707162,-0.018387,-0.694279
3.400000,0.563260,1.458450,-0.018775,-0.742782,-0.018954,-0.728836
3.500000,0.579930,1.549630,-0.019331,-0.789220,-0.019520,-0.773964
3.600000,0.596530,1.570870,-0.019884,-0.800038,-0.020085,-0.784129
3.700000,0.613190,1.586960,-0.020440,-0.808232,-0.020651,-0.791712
3.800000,0.629900,1.683660,-0.020997,-0.857481,-0.021220,-0.839477
3.900000,0.646570,1.722930,-0.021552,-0.877481,-0.021788,-0.858569
4.000000,0.663230,1.839830,-0.022108,-0.937018,-0.022356,-0.916302
4.100000,0.679880,1.877100,-0.022663,-0.955999,-0.022923,-0.934334
4.200000,0.696550,1.918720,-0.023218,-0.977196,-0.023492,-0.954507
4.300000,0.713270,1.962240,-0.023776,-0.999361,-0.024063,-0.975600
4.400000,0.729950,1.996610,-0.024332,-1.016865,-0.024633,-0.992123
4.500000,0.746560,2.081930,-0.024885,-1.060318,-0.025200,-1.033932
4.600000,0.763240,2.145280,-0.025441,-1.092582,-0.025771,-1.064785
4.700000,0.779930,2.229430,-0.025998,-1.135439,-0.026342,-1.105921
4.800000,0.796650,2.258080,-0.026555,-1.150031,-0.026914,-1.119492
4.900000,0.813270,2.334200,-0.027109,-1.188798,-0.027483,-1.156571
5.000000,0.829930,2.364820,-0.027664,-1.204393,-0.028054,-1.171074
5.100000,0.846650,2.436810,-0.028222,-1.241057,-0.028628,-1.206032
5.200000,0.863300,2.488970,-0.028777,-1.267622,-0.029199,-1.231144
5.300000,0.879960,2.566820,-0.029332,-1.307271,-0.029771,-1.268926
5.400000,0.896540,2.589060,-0.029885,-1.318597,-0.030340,-1.279192
5.500000,0.913200,2.658460,-0.030440,-1.353943,-0.030913,-1.312729
5.600000,0.929880,2.730460,-0.030996,-1.390612,-0.031487,-1.347508
5.700000,0.946640,2.773310,-0.031555,-1.412435,-0.032063,-1.367866
5.800000,0.963240,2.803240,-0.032108,-1.427678,-0.032635,-1.381839
5.900000,0.979880,2.900820,-0.032663,-1.477375,-0.033208,-1.429120
6.000000,0.996650,2.982610,-0.033222,-1.519031,-0.033786,-1.468566
6.100000,1.013300,3.087490,-0.033777,-1.572446,-0.034360,-1.519334
6.200000,1.029880,3.093650,-0.034329,-1.575583,-0.034932,-1.521494
6.300000,1.046570,3.145310,-0.034886,-1.601893,-0.035509,-1.546010
6.400000,1.063270,3.196390,-0.035442,-1.627908,-0.036086,-1.570211
6.500000,1.079950,3.265570,-0.035998,-1.663141,-0.036662,-1.603271
6.600000,1.096650,3.358760,-0.036555,-1.710602,-0.037240,-1.648071
6.700000,1.113280,3.370600,-0.037109,-1.716632,-0.037815,-1.652929
6.800000,1.129960,3.442060,-0.037665,-1.753027,-0.038393,-1.686998
6.900000,1.146590,3.491430,-0.038220,-1.778171,-0.038969,-1.710210
7.000000,1.163290,3.564390,-0.038776,-1.815329,-0.039548,-1.744937
7.100000,1.179900,3.652520,-0.039330,-1.860213,-0.040124,-1.787051
7.200000,1.196540,3.663450,-0.039885,-1.865780,-0.040702,-1.791364
7.300000,1.213250,3.750180,-0.040442,-1.909951,-0.041282,-1.832709
7.400000,1.229940,3.791550,-0.040998,-1.931021,-0.041862,-1.851853
7.500000,1.246540,3.819300,-0.041551,-1.945154,-0.042439,-1.864330
7.600000,1.263180,3.918290,-0.042106,-1.995569,-0.043018,-1.911543
7.700000,1.279890,3.951800,-0.042663,-2.012635,-0.043600,-1.926770
7.800000,1.296580,4.035950,-0.043219,-2.055492,-0.044181,-1.966655
7.900000,1.313250,4.089480,-0.043775,-2.082755,-0.044762,-1.991582
8.000000,1.329860,4.157650,-0.044329,-2.117474,-0.045341,-2.023609
8.100000,1.346560,4.226040,-0.044885,-2.152304,-0.045924,-2.055698
8.200000,1.363230,4.268440,-0.045441,-2.173899,-0.046506,-2.075115
8.300000,1.379910,4.398700,-0.045997,-2.240240,-0.047088,-2.137195
8.400000,1.396550,4.405020,-0.046552,-2.243458,-0.047670,-2.139022
8.500000,1.413170,4.454380,-0.047106,-2.268597,-0.048251,-2.161733
8.600000,1.429900,4.580060,-0.047663,-2.332605,-0.048837,-2.221426
8.700000,1.446580,4.554290,-0.048219,-2.319481,-0.049421,-2.207637
8.800000,1.463220,4.653460,-0.048774,-2.369988,-0.050004,-2.254394
8.900000,1.479870,4.737360,-0.049329,-2.412718,-0.050587,-2.293701
9.000000,1.496630,4.796870,-0.049888,-2.443026,-0.051175,-2.321149
9.100000,1.513280,4.849720,-0.050443,-2.469942,-0.051759,-2.345352
9.200000,1.529980,4.902840,-0.050999,-2.496996,-0.052346,-2.369651
9.300000,1.546630,4.938640,-0.051554,-2.515229,-0.052931,-2.385558
9.400000,1.563290,5.041830,-0.052110,-2.567783,-0.053516,-2.433977
9.500000,1.579980,5.071820,-0.052666,-2.583057,-0.054104,-2.447017
9.600000,1.596620,5.147760,-0.053221,-2.621733,-0.054689,-2.482202
9.700000,1.613190,5.212740,-0.053773,-2.654827,-0.055273,-2.512069
9.800000,1.629820,5.268590,-0.054327,-2.683271,-0.055859,-2.537496
9.900000,1.646580,5.296700,-0.054886,-2.697587,-0.056450,-2.549527
10.000000,1.663280,5.387000,-0.055443,-2.743577,-0.057039,-2.591465
10.100000,1.679950,5.474470,-0.055998,-2.788125,-0.057627,-2.631994
10.200000,1.696510,5.547930,-0.056550,-2.825538,-0.058212,-2.665752
10.300000,1.713220,5.576590,-0.057107,-2.840134,-0.058803,-2.677941
10.400000,1.729910,5.653640,-0.057664,-2.879375,-0.059393,-2.713340
10.500000,1.746610,5.691960,-0.058220,-2.898891,-0.059984,-2.730117
10.600000,1.763270,5.763180,-0.058776,-2.935163,-0.060574,-2.762647
10.700000,1.779900,5.827580,-0.059330,-2.967962,-0.061163,-2.791873
10.800000,1.796580,5.881250,-0.059886,-2.995296,-0.061754,-2.815920
10.900000,1.813240,5.929630,-0.060441,-3.019936,-0.062345,-2.837407
11.000000,1.829930,5.984730,-0.060998,-3.047998,-0.062937,-2.862077
11.100000,1.846580,6.075870,-0.061553,-3.094415,-0.063529,-2.903946
11.200000,1.863270,6.154300,-0.062109,-3.134359,-0.064122,-2.939687
11.300000,1.879960,6.198550,-0.062665,-3.156896,-0.064715,-2.959068
11.400000,1.896620,6.272860,-0.063221,-3.194741,-0.065308,-2.992768
11.500000,1.913220,6.327280,-0.063774,-3.222457,-0.065898,-3.016948
11.600000,1.929920,6.381800,-0.064331,-3.250224,-0.066493,-3.041135
11.700000,1.946610,6.455120,-0.064887,-3.287566,-0.067088,-3.074245
11.800000,1.963250,6.537470,-0.065442,-3.329506,-0.067681,-3.111618
11.900000,1.979850,6.564800,-0.065995,-3.343425,-0.068273,-3.122776
12.000000,1.996530,6.644450,-0.066551,-3.383991,-0.068869,-3.158783
12.100000,2.013220,6.726270,-0.067107,-3.425661,-0.069465,-3.195774
12.200000,2.029910,6.763810,-0.067664,-3.444780,-0.070062,-3.211694
12.300000,2.046570,6.839740,-0.068219,-3.483451,-0.070657,-3.245813
12.400000,2.063210,6.908200,-0.068774,-3.518317,-0.071253,-3.276350
12.500000,2.079900,6.983250,-0.069330,-3.556540,-0.071851,-3.309965
12.600000,2.096620,7.041360,-0.069887,-3.586135,-0.072450,-3.335510
12.700000,2.113280,7.076300,-0.070443,-3.603930,-0.073047,-3.350060
12.800000,2.129900,7.162830,-0.070997,-3.647999,-0.073643,-3.389004
12.900000,2.146580,7.218050,-0.071553,-3.676123,-0.074242,-3.413086
13.000000,2.163260,7.266590,-0.072109,-3.700844,-0.074841,-3.433981
13.100000,2.179940,7.352170,-0.072665,-3.744429,-0.075440,-3.472342
13.200000,2.196580,7.421480,-0.073219,-3.779729,-0.076038,-3.502980
13.300000,2.213220,7.497690,-0.073774,-3.818542,-0.076637,-3.536833
13.400000,2.229900,7.539180,-0.074330,-3.839673,-0.077237,-3.554270
13.500000,2.246640,7.616190,-0.074888,-3.878894,-0.077840,-3.588411
13.600000,2.263270,7.653410,-0.075442,-3.897850,-0.078440,-3.603787
13.700000,2.279940,7.731350,-0.075998,-3.937544,-0.079041,-3.638299
13.800000,2.296600,7.820690,-0.076553,-3.983045,-0.079642,-3.678129
13.900000,2.313280,7.889210,-0.077109,-4.017942,-0.080245,-3.708121
14.000000,2.329970,7.969900,-0.077666,-4.059037,-0.080848,-3.743789
14.100000,2.346560,8.003960,-0.078219,-4.076383,-0.081447,-3.757534
14.200000,2.363230,8.073520,-0.078774,-4.111810,-0.082050,-3.787905
14.300000,2.379950,8.176380,-0.079332,-4.164196,-0.082655,-3.833844
14.400000,2.396610,8.189510,-0.079887,-4.170883,-0.083259,-3.837684
14.500000,2.413240,8.269700,-0.080441,-4.211724,-0.083861,-3.872927
14.600000,2.429900,8.363480,-0.080997,-4.259485,-0.084466,-3.914481
14.700000,2.446580,8.398670,-0.081553,-4.277408,-0.085071,-3.928574
14.800000,2.463270,8.497110,-0.082109,-4.327543,-0.085677,-3.972212
14.900000,2.479940,8.551320,-0.082665,-4.355152,-0.086282,-3.995134
15.000000,2.496610,8.595790,-0.083220,-4.377800,-0.086888,-4.013478
15.100000,2.513250,8.642330,-0.083775,-4.401503,-0.087493,-4.032767
15.200000,2.529950,8.767710,-0.084332,-4.465358,-0.088101,-4.088787
15.300000,2.546660,8.786880,-0.084889,-4.475121,-0.088710,-4.095234
15.400000,2.563190,8.844260,-0.085440,-4.504345,-0.089312,-4.119495
15.500000,2.579860,8.954520,-0.085995,-4.560500,-0.089920,-4.168318
15.600000,2.596560,9.027400,-0.086552,-4.597617,-0.090529,-4.199684
15.700000,2.613230,9.088670,-0.087108,-4.628822,-0.091137,-4.225616
15.800000,2.629840,9.099360,-0.087661,-4.634266,-0.091744,-4.228020
15.900000,2.646560,9.222660,-0.088219,-4.697062,-0.092355,-4.282694
16.000000,2.663270,9.247930,-0.088776,-4.709932,-0.092966,-4.291805
16.100000,2.679940,9.355450,-0.089331,-4.764692,-0.093576,-4.339055
16.200000,2.696590,9.399870,-0.089886,-4.787314,-0.094186,-4.357000
16.300000,2.713250,9.483930,-0.090442,-4.830126,-0.094796,-4.393281
16.400000,2.729930,9.525120,-0.090998,-4.851104,-0.095408,-4.409665
16.500000,2.746590,9.625810,-0.091553,-4.902385,-0.096019,-4.453557
16.600000,2.763240,9.663600,-0.092108,-4.921631,-0.096630,-4.468309
16.700000,2.779830,9.742870,-0.092661,-4.962003,-0.097239,-4.502219
16.800000,2.796510,9.773350,-0.093217,-4.977526,-0.097852,-4.513536
16.900000,2.813250,9.865720,-0.093775,-5.024570,-0.098468,-4.553391
17.000000,2.829980,9.927640,-0.094333,-5.056106,-0.099083,-4.579150
17.100000,2.846590,9.999110,-0.094886,-5.092505,-0.099695,-4.609296
17.200000,2.863280,10.069750,-0.095443,-5.128482,-0.100310,-4.639006
17.300000,2.879970,10.153580,-0.095999,-5.171176,-0.100925,-4.674748
17.400000,2.896630,10.204830,-0.096554,-5.197277,-0.101539,-4.695458
17.500000,2.913300,10.288030,-0.097110,-5.239651,-0.102155,-4.730828
17.600000,2.929940,10.343430,-0.097665,-5.267866,-0.102769,-4.753381
17.700000,2.946600,10.428170,-0.098220,-5.311023,-0.103385,-4.789375
17.800000,2.963240,10.467120,-0.098775,-5.330860,-0.104000,-4.804306
17.900000,2.979960,10.537040,-0.099332,-5.366470,-0.104619,-4.833408
18.000000,2.996540,10.598900,-0.099885,-5.397975,-0.105232,-4.858800
18.100000,3.013210,10.681500,-0.100440,-5.440043,-0.105850,-4.893644
18.200000,3.029880,10.782730,-0.100996,-5.491599,-0.106468,-4.936970
18.300000,3.046590,10.811280,-0.101553,-5.506140,-0.107088,-4.946975
18.400000,3.063210,10.900950,-0.102107,-5.551808,-0.107704,-4.984930
18.500000,3.079870,10.969280,-0.102662,-5.586608,-0.108323,-5.013074
18.600000,3.096600,11.058550,-0.103220,-5.632073,-0.108945,-5.050731
18.700000,3.113280,11.090790,-0.103776,-5.648493,-0.109565,-5.062315
18.800000,3.129940,11.181460,-0.104331,-5.694671,-0.110185,-5.100538
18.900000,3.146560,11.220910,-0.104885,-5.714763,-0.110803,-5.115368
19.000000,3.163260,11.387860,-0.105442,-5.799789,-0.111426,-5.188248
19.100000,3.179930,11.392810,-0.105998,-5.802310,-0.112047,-5.187279
19.200000,3.196660,11.449390,-0.106555,-5.831126,-0.112671,-5.209789
19.300000,3.213230,11.508240,-0.107108,-5.861099,-0.113289,-5.233330
19.400000,3.229890,11.578870,-0.107663,-5.897070,-0.113911,-5.262174
19.500000,3.246610,11.668180,-0.108220,-5.942555,-0.114536,-5.299450
19.600000,3.263310,11.730010,-0.108777,-5.974045,-0.115161,-5.324206
19.700000,3.279970,11.791300,-0.109332,-6.005260,-0.115784,-5.348691
19.800000,3.296610,11.861640,-0.109887,-6.041084,-0.116407,-5.377247
19.900000,3.313260,11.916750,-0.110442,-6.069151,-0.117031,-5.398862
20.000000,3.329890,12.030350,-0.110996,-6.127007,-0.117654,-5.446932
20.100000,3.346530,12.048830,-0.111551,-6.136419,-0.118278,-5.451895
20.200000,3.363190,12.147650,-0.112106,-6.186747,-0.118903,-5.493174
20.300000,3.379910,12.199670,-0.112664,-6.213241,-0.119531,-5.513234
20.400000,3.396590,12.268950,-0.113220,-6.248525,-0.120158,-5.541069
20.500000,3.413300,12.358300,-0.113777,-6.294031,-0.120786,-5.577917
20.600000,3.429920,12.408720,-0.114331,-6.319709,-0.121412,-5.597173
20.700000,3.446600,12.507660,-0.114887,-6.370099,-0.122040,-5.638259
20.800000,3.463280,12.546310,-0.115443,-6.389783,-0.122668,-5.652130
20.900000,3.479940,12.587410,-0.115998,-6.410715,-0.123296,-5.667085
21.000000,3.496580,12.716670,-0.116553,-6.476547,-0.123924,-5.721688
21.100000,3.513180,12.762790,-0.117106,-6.500036,-0.124550,-5.738842
21.200000,3.529910,12.857840,-0.117664,-6.548444,-0.125182,-5.777930
21.300000,3.546600,12.884180,-0.118220,-6.561859,-0.125813,-5.786116
21.400000,3.563290,12.980130,-0.118776,-6.610726,-0.126444,-5.825528
21.500000,3.579850,13.034220,-0.119328,-6.638274,-0.127070,-5.846140
21.600000,3.596560,13.113910,-0.119885,-6.678860,-0.127703,-5.878162
21.700000,3.613230,13.186010,-0.120441,-6.715580,-0.128335,-5.906749
21.800000,3.629930,13.281350,-0.120998,-6.764136,-0.128968,-5.945691
21.900000,3.646600,13.328990,-0.121553,-6.788399,-0.129600,-5.963246
22.000000,3.663210,13.396690,-0.122107,-6.822878,-0.130231,-5.989757
22.100000,3.679890,13.509350,-0.122663,-6.880255,-0.130864,-6.036303
22.200000,3.696610,13.557690,-0.123220,-6.904875,-0.131500,-6.054054
22.300000,3.713300,13.607090,-0.123777,-6.930034,-0.132134,-6.072258
22.400000,3.729910,13.681580,-0.124330,-6.967971,-0.132766,-6.101641
22.500000,3.746620,13.796520,-0.124887,-7.026510,-0.133403,-6.148988
22.600000,3.763280,13.845330,-0.125443,-7.051369,-0.134037,-6.166826
22.700000,3.779980,13.909230,-0.125999,-7.083913,-0.134674,-6.191344
22.800000,3.796580,14.005430,-0.126553,-7.132907,-0.135307,-6.230219
22.900000,3.813240,14.085240,-0.127108,-7.173554,-0.135943,-6.261738
23.000000,3.829960,14.138430,-0.127665,-7.200643,-0.136582,-6.281371
23.100000,3.846610,14.192950,-0.128220,-7.228410,-0.137219,-6.301581
23.200000,3.863280,14.296550,-0.128776,-7.281173,-0.137856,-6.343533
23.300000,3.879950,14.354800,-0.129332,-7.310840,-0.138494,-6.365317
23.400000,3.896630,14.441170,-0.129888,-7.354827,-0.139133,-6.399526
23.500000,3.913290,14.482190,-0.130443,-7.375719,-0.139771,-6.413608
23.600000,3.929900,14.517750,-0.130997,-7.393829,-0.140408,-6.425262
23.700000,3.946510,14.638830,-0.131550,-7.455495,-0.141046,-6.474722
23.800000,3.963190,14.733960,-0.132106,-7.503944,-0.141686,-6.512626
23.900000,3.979970,14.802500,-0.132666,-7.538851,-0.142331,-6.538705
24.000000,3.996600,14.855650,-0.133220,-7.565920,-0.142970,-6.557988
24.100000,4.013220,14.931100,-0.133774,-7.604347,-0.143609,-6.587083
24.200000,4.029930,15.009840,-0.134331,-7.644449,-0.144253,-6.617562
24.300000,4.046590,15.070370,-0.134886,-7.675276,-0.144894,-6.639987
24.400000,4.063230,15.148840,-0.135441,-7.715241,-0.145536,-6.670281
24.500000,4.079930,15.252780,-0.135998,-7.768177,-0.146180,-6.711723
24.600000,4.096540,15.311590,-0.136551,-7.798129,-0.146821,-6.733284
24.700000,4.113210,15.403660,-0.137107,-7.845020,-0.147465,-6.769413
24.800000,4.129900,15.469250,-0.137663,-7.878424,-0.148110,-6.793854
24.900000,4.146570,15.501070,-0.138219,-7.894630,-0.148754,-6.803442
25.000000,4.163180,15.599610,-0.138773,-7.944816,-0.149397,-6.842293
25.100000,4.179870,15.657510,-0.139329,-7.974304,-0.150043,-6.863253
25.200000,4.196570,15.738980,-0.139886,-8.015797,-0.150690,-6.894502
25.300000,4.213270,15.855440,-0.140442,-8.075109,-0.151337,-6.941022
25.400000,4.229890,15.902380,-0.140996,-8.099016,-0.151982,-6.957084
25.500000,4.246590,15.929060,-0.141553,-8.112604,-0.152630,-6.964240
25.600000,4.263240,16.066710,-0.142108,-8.182708,-0.153277,-7.019880
25.700000,4.279940,16.158930,-0.142665,-8.229675,-0.153926,-7.055592
25.800000,4.296610,16.167090,-0.143220,-8.233831,-0.154574,-7.054579
25.900000,4.313220,16.248460,-0.143774,-8.275273,-0.155221,-7.085504
26.000000,4.329900,16.383310,-0.144330,-8.343951,-0.155870,-7.139669
26.100000,4.346630,16.424300,-0.144888,-8.364827,-0.156522,-7.152867
26.200000,4.363300,16.516260,-0.145443,-8.411662,-0.157172,-7.188242
26.300000,4.379900,16.578680,-0.145997,-8.443452,-0.157820,-7.210736
26.400000,4.396540,16.648430,-0.146551,-8.478976,-0.158470,-7.236371
26.500000,4.413260,16.706690,-0.147109,-8.508647,-0.159123,-7.256952
26.600000,4.429950,16.815620,-0.147665,-8.564125,-0.159776,-7.299503
26.700000,4.446530,16.854040,-0.148218,-8.583692,-0.160424,-7.311437
26.800000,4.463230,16.942130,-0.148774,-8.628556,-0.161078,-7.344848
26.900000,4.479900,16.973210,-0.149330,-8.644385,-0.161731,-7.353519
27.000000,4.496580,17.072350,-0.149886,-8.694876,-0.162385,-7.391636
27.100000,4.513210,17.176980,-0.150440,-8.748164,-0.163037,-7.432087
27.200000,4.529870,17.243520,-0.150996,-8.782053,-0.163691,-7.456001
27.300000,4.546540,17.318860,-0.151551,-8.820423,-0.164346,-7.483676
27.400000,4.563290,17.428800,-0.152110,-8.876415,-0.165004,-7.526226
27.500000,4.579980,17.462940,-0.152666,-8.893802,-0.165660,-7.536021
27.600000,4.596590,17.544870,-0.153220,-8.935529,-0.166314,-7.566430
27.700000,4.613250,17.620590,-0.153775,-8.974093,-0.166970,-7.594102
27.800000,4.629920,17.734450,-0.154331,-9.032081,-0.167627,-7.638154
27.900000,4.646630,17.762990,-0.154888,-9.046617,-0.168286,-7.645407
28.000000,4.663180,17.852890,-0.155439,-9.092402,-0.168939,-7.679085
28.100000,4.679850,17.905380,-0.155995,-9.119135,-0.169597,-7.696596
28.200000,4.696580,18.019880,-0.156553,-9.177450,-0.170258,-7.740695
28.300000,4.713220,18.083720,-0.157107,-9.209963,-0.170916,-7.763010
28.400000,4.729880,18.162320,-0.157663,-9.249994,-0.171575,-7.791615
28.500000,4.746520,18.234860,-0.158217,-9.286938,-0.172233,-7.817583
28.600000,4.763210,18.297610,-0.158774,-9.318896,-0.172895,-7.839301
28.700000,4.779930,18.388010,-0.159331,-9.364937,-0.173557,-7.872812
28.800000,4.796650,18.465280,-0.159888,-9.404290,-0.174220,-7.900654
28.900000,4.813260,18.551320,-0.160442,-9.448110,-0.174880,-7.932236
29.000000,4.829900,18.588490,-0.160997,-9.467040,-0.175541,-7.942878
29.100000,4.846580,18.670790,-0.161553,-9.508955,-0.176204,-7.972758
29.200000,4.863290,18.762230,-0.162110,-9.555525,-0.176868,-8.006482
29.300000,4.879920,18.833860,-0.162664,-9.592006,-0.177530,-8.031732
29.400000,4.896570,18.895910,-0.163219,-9.623608,-0.178193,-8.052852
29.500000,4.913260,18.999040,-0.163775,-9.676132,-0.178858,-8.091420
29.600000,4.929940,19.050770,-0.164331,-9.702477,-0.179523,-8.108056
29.700000,4.946640,19.168090,-0.164888,-9.762228,-0.180189,-8.152554
29.800000,4.963270,19.225480,-0.165442,-9.791457,-0.180853,-8.171535
29.900000,4.979930,19.294090,-0.165998,-9.826399,-0.181519,-8.195240
30.000000,4.996590,19.371420,-0.166553,-9.865783,-0.182185,-8.222607
30.100000,5.013290,19.509520,-0.167110,-9.936117,-0.182853,-8.275696
30.200000,5.029890,19.556250,-0.167663,-9.959916,-0.183518,-8.290007
30.300000,5.046580,19.613820,-0.168219,-9.989236,-0.184186,-8.308854
30.400000,5.063280,19.691980,-0.168776,-10.029043,-0.184856,-8.336381
30.500000,5.079960,19.766000,-0.169332,-10.066741,-0.185525,-8.362120
30.600000,5.096570,19.846680,-0.169886,-10.107831,-0.186192,-8.390655
30.700000,5.113200,19.934570,-0.170440,-10.152593,-0.186860,-8.422185
30.800000,5.129920,19.999450,-0.170997,-10.185636,-0.187532,-8.443920
30.900000,5.146670,20.068410,-0.171556,-10.220757,-0.188206,-8.467328
31.000000,5.163310,20.139230,-0.172110,-10.256826,-0.188875,-8.491520
31.100000,5.179930,20.274980,-0.172664,-10.325963,-0.189545,-8.543037
31.200000,5.196610,20.314380,-0.173220,-10.346029,-0.190217,-8.553886
31.300000,5.213290,20.400470,-0.173776,-10.389874,-0.190890,-8.584360
31.400000,5.229960,20.491060,-0.174332,-10.436011,-0.191563,-8.616680
31.500000,5.246560,20.548650,-0.174885,-10.465342,-0.192233,-8.635107
31.600000,5.263160,20.651820,-0.175439,-10.517886,-0.192904,-8.672642
31.700000,5.279910,20.717830,-0.175997,-10.551504,-0.193581,-8.694471
31.800000,5.296580,20.768980,-0.176553,-10.577555,-0.194256,-8.710059
31.900000,5.313200,20.905810,-0.177107,-10.647242,-0.194929,-8.761544
32.000000,5.329860,20.936920,-0.177662,-10.663086,-0.195604,-8.768661
32.100000,5.346550,21.048440,-0.178218,-10.719882,-0.196281,-8.809403
32.200000,5.363230,21.129890,-0.178774,-10.761365,-0.196957,-8.837509
32.300000,5.379930,21.185370,-0.179331,-10.789620,-0.197635,-8.854707
32.400000,5.396540,21.266060,-0.179885,-10.830715,-0.198310,-8.882436
32.500000,5.413240,21.398740,-0.180441,-10.898289,-0.198989,-8.931787
32.600000,5.429930,21.430520,-0.180998,-10.914474,-0.199668,-8.938980
32.700000,5.446610,21.541420,-0.181554,-10.970955,-0.200347,-8.979138
32.800000,5.463210,21.619830,-0.182107,-11.010889,-0.201024,-9.005729
32.900000,5.479860,21.672440,-0.182662,-11.037683,-0.201703,-9.021518
33.000000,5.496540,21.738440,-0.183218,-11.071297,-0.202383,-9.042836
33.100000,5.513230,21.864590,-0.183774,-11.135544,-0.203064,-9.089117
33.200000,5.529920,21.907220,-0.184331,-11.157256,-0.203746,-9.100631
33.300000,5.546490,21.996780,-0.184883,-11.202868,-0.204424,-9.131648
33.400000,5.563230,22.025950,-0.185441,-11.217724,-0.205108,-9.137498
33.500000,5.579960,22.172770,-0.185999,-11.292499,-0.205793,-9.192109
33.600000,5.596640,22.257250,-0.186555,-11.335524,-0.206477,-9.220829
33.700000,5.613210,22.314280,-0.187107,-11.364569,-0.207156,-9.238179
33.800000,5.629890,22.434140,-0.187663,-11.425614,-0.207840,-9.281449
33.900000,5.646610,22.475020,-0.188220,-11.446434,-0.208526,-9.291982
34.000000,5.663290,22.559210,-0.188776,-11.489311,-0.209211,-9.320401
34.100000,5.679900,22.661890,-0.189330,-11.541606,-0.209894,-9.356434
34.200000,5.696550,22.743140,-0.189885,-11.582986,-0.210579,-9.383551
34.300000,5.713220,22.802490,-0.190441,-11.613213,-0.211265,-9.401585
34.400000,5.729930,22.865890,-0.190998,-11.645502,-0.211953,-9.421238
34.500000,5.746610,22.977200,-0.191554,-11.702192,-0.212641,-9.460594
34.600000,5.763260,23.037910,-0.192109,-11.733111,-0.213328,-9.479079
34.700000,5.779960,23.157810,-0.192665,-11.794176,-0.214017,-9.521847
34.800000,5.796600,23.240130,-0.193220,-11.836101,-0.214704,-9.549130
34.900000,5.813190,23.311610,-0.193773,-11.872505,-0.215390,-9.571934
35.000000,5.829830,23.399620,-0.194328,-11.917329,-0.216078,-9.601462
35.100000,5.846550,23.462810,-0.194885,-11.949511,-0.216770,-9.620731
35.200000,5.863300,23.579430,-0.195443,-12.008905,-0.217464,-9.661845
35.300000,5.879950,23.661340,-0.195998,-12.050622,-0.218154,-9.688720
35.400000,5.896580,23.717320,-0.196553,-12.079132,-0.218844,-9.704946
35.500000,5.913230,23.805990,-0.197108,-12.124291,-0.219535,-9.734500
35.600000,5.929910,23.878990,-0.197664,-12.161470,-0.220227,-9.757589
35.700000,5.946630,23.990130,-0.198221,-12.218073,-0.220922,-9.796194
35.800000,5.963320,24.013570,-0.198777,-12.230011,-0.221616,-9.798962
35.900000,5.979880,24.129300,-0.199329,-12.288952,-0.222306,-9.839403
36.000000,5.996570,24.228000,-0.199886,-12.339219,-0.223001,-9.872786
36.100000,6.013260,24.261630,-0.200442,-12.356347,-0.223696,-9.879616
36.200000,6.029920,24.368800,-0.200997,-12.410928,-0.224391,-9.916365
36.300000,6.046510,24.468010,-0.201550,-12.461455,-0.225083,-9.949845
36.400000,6.063180,24.526110,-0.202106,-12.491045,-0.225780,-9.966530
36.500000,6.079860,24.644400,-0.202662,-12.551290,-0.226477,-10.007620
36.600000,6.096550,24.708250,-0.203218,-12.583808,-0.227175,-10.026548
36.700000,6.113220,24.775260,-0.203774,-12.617936,-0.227872,-10.046729
36.800000,6.129910,24.863330,-0.204330,-12.662790,-0.228571,-10.075398
36.900000,6.146570,24.942910,-0.204886,-12.703320,-0.229269,-10.100592
37.000000,6.163250,25.090460,-0.205442,-12.778466,-0.229969,-10.153237
37.100000,6.179920,25.129430,-0.205997,-12.798314,-0.230668,-10.161895
37.200000,6.196540,25.230090,-0.206551,-12.849579,-0.231366,-10.195482
37.300000,6.213180,25.298060,-0.207106,-12.884196,-0.232066,-10.215802
37.400000,6.229950,25.371940,-0.207665,-12.921823,-0.232771,-10.238413
37.500000,6.246580,25.448910,-0.208219,-12.961023,-0.233471,-10.262288
37.600000,6.263180,25.560420,-0.208773,-13.017815,-0.234170,-10.300051
37.700000,6.279910,25.621620,-0.209330,-13.048984,-0.234875,-10.317436
37.800000,6.296610,25.743660,-0.209887,-13.111138,-0.235579,-10.359281
37.900000,6.313300,25.844770,-0.210443,-13.162633,-0.236284,-10.392645
38.000000,6.329950,25.871590,-0.210998,-13.176293,-0.236987,-10.396117
38.100000,6.346630,25.965340,-0.211554,-13.224039,-0.237692,-10.426436
38.200000,6.363250,26.061400,-0.212108,-13.272962,-0.238395,-10.457656
38.300000,6.379930,26.157260,-0.212664,-13.321783,-0.239101,-10.488715
38.400000,6.396590,26.226180,-0.213220,-13.356884,-0.239806,-10.508933
38.500000,6.413170,26.339220,-0.213772,-13.414455,-0.240509,-10.546815
38.600000,6.429850,26.422410,-0.214328,-13.456823,-0.241216,-10.572644
38.700000,6.446590,26.465040,-0.214886,-13.478534,-0.241927,-10.582181
38.800000,6.463290,26.572540,-0.215443,-13.533283,-0.242636,-10.617632
38.900000,6.479900,26.675560,-0.215997,-13.585751,-0.243342,-10.651274
39.000000,6.496570,26.773270,-0.216552,-13.635514,-0.244051,-10.682712
39.100000,6.513250,26.833970,-0.217108,-13.666429,-0.244761,-10.699333
39.200000,6.529930,26.904260,-0.217664,-13.702227,-0.245471,-10.719741
39.300000,6.546590,26.991950,-0.218220,-13.746887,-0.246181,-10.747046
39.400000,6.563260,27.107720,-0.218775,-13.805848,-0.246893,-10.785469
39.500000,6.579970,27.188100,-0.219332,-13.846786,-0.247606,-10.809738
39.600000,6.596650,27.251630,-0.219888,-13.879141,-0.248318,-10.827280
39.700000,6.613320,27.350760,-0.220444,-13.929628,-0.249031,-10.858925
39.800000,6.629910,27.435130,-0.220997,-13.972597,-0.249740,-10.884695
39.900000,6.646580,27.521800,-0.221553,-14.016738,-0.250454,-10.911292
40.000000,6.663250,27.610980,-0.222108,-14.062157,-0.251168,-10.938834
40.100000,6.679950,27.711840,-0.222665,-14.113524,-0.251884,-10.970936
40.200000,6.696540,27.818240,-0.223218,-14.167713,-0.252596,-11.005225
40.300000,6.713170,27.868100,-0.223772,-14.193107,-0.253309,-11.017082
40.400000,6.729920,27.945120,-0.224331,-14.232333,-0.254029,-11.039584
40.500000,6.746600,28.030940,-0.224887,-14.276041,-0.254746,-11.065549
40.600000,6.763280,28.144750,-0.225443,-14.334003,-0.255464,-11.102508
40.700000,6.779900,28.243100,-0.225997,-14.384093,-0.256179,-11.133336
40.800000,6.796570,28.358020,-0.226552,-14.442621,-0.256897,-11.170612
40.900000,6.813240,28.434940,-0.227108,-14.481796,-0.257616,-11.192864
41.000000,6.829970,28.515520,-0.227666,-14.522835,-0.258338,-11.216484
41.100000,6.846540,28.604460,-0.228218,-14.568132,-0.259053,-11.243422
41.200000,6.863250,28.658900,-0.228775,-14.595858,-0.259775,-11.256691
41.300000,6.879920,28.777990,-0.229331,-14.656510,-0.260496,-11.295323
41.400000,6.896610,28.858000,-0.229887,-14.697259,-0.261218,-11.318550
41.500000,6.913240,28.937060,-0.230441,-14.737524,-0.261938,-11.341389
41.600000,6.929920,29.035920,-0.230997,-14.787873,-0.262661,-11.371913
41.700000,6.946600,29.102940,-0.231553,-14.822006,-0.263384,-11.389921
41.800000,6.963250,29.208460,-0.232108,-14.875747,-0.264107,-11.422962
41.900000,6.979940,29.307390,-0.232665,-14.926131,-0.264831,-11.453348
42.000000,6.996490,29.352700,-0.233216,-14.949207,-0.265551,-11.462808
42.100000,7.013250,29.452500,-0.233775,-15.000035,-0.266279,-11.493402
42.200000,7.029960,29.566000,-0.234332,-15.057840,-0.267007,-11.529306
42.300000,7.046590,29.689920,-0.234886,-15.120952,-0.267731,-11.569247
42.400000,7.063220,29.740500,-0.235441,-15.146712,-0.268456,-11.580560
42.500000,7.079890,29.879850,-0.235996,-15.217683,-0.269183,-11.626365
42.600000,7.096560,29.950040,-0.236552,-15.253430,-0.269910,-11.645201
42.700000,7.113250,30.026870,-0.237108,-15.292559,-0.270639,-11.666566
42.800000,7.129890,30.113370,-0.237663,-15.336613,-0.271367,-11.691668
42.900000,7.146550,30.200530,-0.238218,-15.381004,-0.272095,-11.716967
43.000000,7.163230,30.259950,-0.238774,-15.411266,-0.272825,-11.731451
43.100000,7.179890,30.377440,-0.239330,-15.471103,-0.273555,-11.768409
43.200000,7.196610,30.495120,-0.239887,-15.531037,-0.274288,-11.805343
43.300000,7.213240,30.564220,-0.240441,-15.566229,-0.275018,-11.823464
43.400000,7.229920,30.680530,-0.240997,-15.625466,-0.275750,-11.859770
43.500000,7.246570,30.765720,-0.241552,-15.668853,-0.276481,-11.884005
43.600000,7.263270,30.825780,-0.242109,-15.699441,-0.277216,-11.898465
43.700000,7.279900,30.887990,-0.242663,-15.731124,-0.277947,-11.913757
43.800000,7.296550,31.000440,-0.243218,-15.788394,-0.278680,-11.948367
43.900000,7.313260,31.128510,-0.243775,-15.853620,-0.279417,-11.988898
44.000000,7.329920,31.191920,-0.244331,-15.885914,-0.280151,-12.004498
44.100000,7.346540,31.309040,-0.244885,-15.945563,-0.280885,-12.040739
44.200000,7.363190,31.391620,-0.245440,-15.987621,-0.281620,-12.063624
44.300000,7.379900,31.499280,-0.245997,-16.042452,-0.282358,-12.096062
44.400000,7.396590,31.567040,-0.246553,-16.076961,-0.283097,-12.113138
44.500000,7.413250,31.677650,-0.247108,-16.133295,-0.283834,-12.146623
44.600000,7.429850,31.794690,-0.247662,-16.192903,-0.284569,-12.182541
44.700000,7.446540,31.854340,-0.248218,-16.223282,-0.285309,-12.196371
44.800000,7.463270,31.998540,-0.248776,-16.296723,-0.286051,-12.242495
44.900000,7.479980,32.009680,-0.249333,-16.302396,-0.286793,-12.237676
45.000000,7.496620,32.147920,-0.249887,-16.372801,-0.287532,-12.281446
45.100000,7.513250,32.219700,-0.250442,-16.409358,-0.288271,-12.299771
45.200000,7.529950,32.333740,-0.250998,-16.467439,-0.289014,-12.334139
45.300000,7.546610,32.424800,-0.251554,-16.513815,-0.289756,-12.359704
45.400000,7.563250,32.516170,-0.252108,-16.560349,-0.290497,-12.385347
45.500000,7.579850,32.634860,-0.252662,-16.620798,-0.291237,-12.421359
45.600000,7.596570,32.680530,-0.253219,-16.644057,-0.291983,-12.429466
45.700000,7.613260,32.777280,-0.253775,-16.693332,-0.292729,-12.456976
45.800000,7.629950,32.864900,-0.254332,-16.737956,-0.293474,-12.480964
45.900000,7.646610,32.950600,-0.254887,-16.781603,-0.294219,-12.504190
46.000000,7.663270,33.085370,-0.255442,-16.850241,-0.294965,-12.545976
46.100000,7.679920,33.159520,-0.255997,-16.888005,-0.295711,-12.564721
46.200000,7.696590,33.292170,-0.256553,-16.955563,-0.296458,-12.605562
46.300000,7.713270,33.326710,-0.257109,-16.973154,-0.297206,-12.609203
46.400000,7.729930,33.464360,-0.257664,-17.043259,-0.297954,-12.651819
46.500000,7.746620,33.583360,-0.258221,-17.103865,-0.298703,-12.687293
46.600000,7.763300,33.605410,-0.258777,-17.115095,-0.299453,-12.686108
46.700000,7.779950,33.742920,-0.259332,-17.185128,-0.300202,-12.728480
46.800000,7.796570,33.832240,-0.259886,-17.230618,-0.300951,-12.752628
46.900000,7.813270,33.923310,-0.260442,-17.277000,-0.301703,-12.777338
47.000000,7.829970,33.984960,-0.260999,-17.308398,-0.302456,-12.790923
47.100000,7.846630,34.112240,-0.261554,-17.373221,-0.303208,-12.829180
47.200000,7.863220,34.237010,-0.262107,-17.436766,-0.303957,-12.866462
47.300000,7.879910,34.281830,-0.262664,-17.459593,-0.304711,-12.873592
47.400000,7.896600,34.405020,-0.263220,-17.522333,-0.305466,-12.910104
47.500000,7.913260,34.500860,-0.263775,-17.571144,-0.306220,-12.936309
47.600000,7.929950,34.597690,-0.264332,-17.620459,-0.306976,-12.962814
47.700000,7.946610,34.696190,-0.264887,-17.670624,-0.307731,-12.989906
47.800000,7.963270,34.820490,-0.265442,-17.733930,-0.308487,-13.026594
47.900000,7.979990,34.892480,-0.266000,-17.770594,-0.309246,-13.043622
48.000000,7.996660,34.984460,-0.266555,-17.817439,-0.310003,-13.068106
48.100000,8.013260,35.081590,-0.267109,-17.866907,-0.310758,-13.094501
48.200000,8.029910,35.187110,-0.267664,-17.920648,-0.311515,-13.123942
48.300000,8.046620,35.295200,-0.268221,-17.975698,-0.312276,-13.154244
48.400000,8.063240,35.399750,-0.268775,-18.028945,-0.313034,-13.183221
48.500000,8.079900,35.493020,-0.269330,-18.076447,-0.313793,-13.207917
48.600000,8.096580,35.604030,-0.269886,-18.132984,-0.314555,-13.239145
48.700000,8.113250,35.664850,-0.270442,-18.163959,-0.315316,-13.251668
48.800000,8.129930,35.775110,-0.270998,-18.220114,-0.316078,-13.282506
48.900000,8.146530,35.865670,-0.271551,-18.266236,-0.316838,-13.306021
49.000000,8.163210,35.973720,-0.272107,-18.321265,-0.317601,-13.335921
49.100000,8.179930,36.028560,-0.272664,-18.349195,-0.318367,-13.346024
49.200000,8.196640,36.174050,-0.273221,-18.423292,-0.319133,-13.389656
49.300000,8.213250,36.305920,-0.273775,-18.490453,-0.319895,-13.428229
49.400000,8.229910,36.372060,-0.274330,-18.524138,-0.320660,-13.442405
49.500000,8.246520,36.491000,-0.274884,-18.584714,-0.321424,-13.476073
49.600000,8.263250,36.546640,-0.275442,-18.613051,-0.322193,-13.486241
49.700000,8.279910,36.651580,-0.275997,-18.666496,-0.322960,-13.514599
49.800000,8.296510,36.750640,-0.276550,-18.716947,-0.323724,-13.540769
49.900000,8.313280,36.853150,-0.277109,-18.769155,-0.324497,-13.568047
50.000000,8.329950,36.988840,-0.277665,-18.838262,-0.325266,-13.607536
50.100000,8.346630,37.089400,-0.278221,-18.889476,-0.326036,-13.634027
50.200000,8.363290,37.145610,-0.278776,-18.918104,-0.326806,-13.644184
50.300000,8.379920,37.236560,-0.279331,-18.964424,-0.327575,-13.667079
50.400000,8.396570,37.377890,-0.279886,-19.036403,-0.328345,-13.708387
50.500000,8.413290,37.431730,-0.280443,-19.063824,-0.329120,-13.717508
50.600000,8.429950,37.564940,-0.280998,-19.131667,-0.329892,-13.755700
50.700000,8.446540,37.645130,-0.281551,-19.172507,-0.330661,-13.774462
50.800000,8.463250,37.771160,-0.282108,-19.236694,-0.331437,-13.809862
50.900000,8.479930,37.883320,-0.282664,-19.293816,-0.332211,-13.840143
51.000000,8.496580,37.956040,-0.283219,-19.330852,-0.332985,-13.855981
51.100000,8.513180,38.059930,-0.283773,-19.383763,-0.333758,-13.883181
51.200000,8.529930,38.191540,-0.284331,-19.450792,-0.334538,-13.920329
51.300000,8.546570,38.292570,-0.284886,-19.502246,-0.335313,-13.946335
51.400000,8.563280,38.394940,-0.285443,-19.554382,-0.336092,-13.972727
51.500000,8.579970,38.473490,-0.285999,-19.594388,-0.336871,-13.990412
51.600000,8.596610,38.595070,-0.286554,-19.656308,-0.337648,-14.023721
51.700000,8.613290,38.687130,-0.287110,-19.703194,-0.338428,-14.046216
51.800000,8.630010,38.787980,-0.287667,-19.754556,-0.339210,-14.071822
51.900000,8.646700,38.905200,-0.288223,-19.814256,-0.339991,-14.103325
52.000000,8.663250,39.004410,-0.288775,-19.864783,-0.340766,-14.128330
52.100000,8.679920,39.095650,-0.289331,-19.911251,-0.341548,-14.150316
52.200000,8.696580,39.210320,-0.289886,-19.969652,-0.342330,-14.180729
52.300000,8.713260,39.290520,-0.290442,-20.010498,-0.343113,-14.198609
52.400000,8.729850,39.407340,-0.290995,-20.069993,-0.343893,-14.229726
52.500000,8.746540,39.530190,-0.291551,-20.132560,-0.344678,-14.262886
52.600000,8.763250,39.629850,-0.292108,-20.183317,-0.345464,-14.287602
52.700000,8.779890,39.705160,-0.292663,-20.221672,-0.346248,-14.303537
52.800000,8.796550,39.827440,-0.293218,-20.283949,-0.347033,-14.336323
52.900000,8.813220,39.968430,-0.293774,-20.355754,-0.347820,-14.375763
53.000000,8.829900,40.027410,-0.294330,-20.385793,-0.348608,-14.385642
53.100000,8.846570,40.190960,-0.294886,-20.469088,-0.349395,-14.433047
53.200000,8.863280,40.258230,-0.295443,-20.503348,-0.350186,-14.445784
53.300000,8.879860,40.393720,-0.295995,-20.572353,-0.350970,-14.483032
53.400000,8.896590,40.455430,-0.296553,-20.603781,-0.351763,-14.493668
53.500000,8.913330,40.576920,-0.297111,-20.665656,-0.352556,-14.525662
53.600000,8.929970,40.700530,-0.297666,-20.728610,-0.353346,-14.558414
53.700000,8.946540,40.769620,-0.298218,-20.763797,-0.354132,-14.571659
53.800000,8.963210,40.866490,-0.298774,-20.813132,-0.354925,-14.594717
53.900000,8.979890,40.999810,-0.299330,-20.881032,-0.355718,-14.630719
54.000000,8.996570,41.101270,-0.299886,-20.932705,-0.356512,-14.655287
54.100000,9.013250,41.217200,-0.300442,-20.991748,-0.357306,-14.684952
54.200000,9.029890,41.338350,-0.300996,-21.053449,-0.358099,-14.716438
54.300000,9.046550,41.447320,-0.301552,-21.108947,-0.358894,-14.743509
54.400000,9.063230,41.536920,-0.302108,-21.154580,-0.359690,-14.763619
54.500000,9.079940,41.636510,-0.302665,-21.205300,-0.360489,-14.787205
54.600000,9.096540,41.749510,-0.303218,-21.262851,-0.361283,-14.815572
54.700000,9.113210,41.850170,-0.303774,-21.314117,-0.362080,-14.839449
54.800000,9.129890,41.976280,-0.304330,-21.378344,-0.362879,-14.872280
54.900000,9.146590,42.079440,-0.304886,-21.430883,-0.363680,-14.896900
55.000000,9.163220,42.185820,-0.305441,-21.485062,-0.364478,-14.922650
55.100000,9.179880,42.283450,-0.305996,-21.534784,-0.365278,-14.945226
55.200000,9.196580,42.431370,-0.306553,-21.610119,-0.366080,-14.985480
55.300000,9.213270,42.502320,-0.307109,-21.646254,-0.366883,-14.998494
55.400000,9.229930,42.623650,-0.307664,-21.708047,-0.367684,-15.029255
55.500000,9.246590,42.737760,-0.308220,-21.766162,-0.368487,-15.057403
55.600000,9.263280,42.853840,-0.308776,-21.825281,-0.369291,-15.086158
55.700000,9.279910,42.955760,-0.309330,-21.877189,-0.370094,-15.109911
55.800000,9.296590,43.096060,-0.309886,-21.948643,-0.370899,-15.147059
55.900000,9.313200,43.190540,-0.310440,-21.996761,-0.371702,-15.168087
56.000000,9.329860,43.253700,-0.310995,-22.028929,-0.372507,-15.178035
56.100000,9.346600,43.434860,-0.311553,-22.121193,-0.373317,-15.229261
56.200000,9.363310,43.502350,-0.312110,-22.155565,-0.374127,-15.240584
56.300000,9.379930,43.613240,-0.312664,-22.212041,-0.374933,-15.267128
56.400000,9.396550,43.739440,-0.313218,-22.276314,-0.375739,-15.298964
56.500000,9.413240,43.854330,-0.313775,-22.334827,-0.376549,-15.326724
56.600000,9.429910,43.979570,-0.314330,-22.398611,-0.377359,-15.358048
56.700000,9.446580,44.060130,-0.314886,-22.439640,-0.378170,-15.373711
56.800000,9.463200,44.202420,-0.315440,-22.512108,-0.378979,-15.410888
56.900000,9.479910,44.323260,-0.315997,-22.573651,-0.379793,-15.440445
57.000000,9.496630,44.410270,-0.316554,-22.617965,-0.380608,-15.458150
57.100000,9.513310,44.523600,-0.317110,-22.675683,-0.381422,-15.484990
