Repository: abubakardawood/tissue-phantom-material-database

Title:
A Database of Silicone Phantom Materials for Modeling Human Tissue Mechanics Across Varying Stiffnesses

Description:
This dataset contains processed mechanical compression test data for soft silicone phantoms
fabricated using Ecoflex (Smooth-On) with varying base materials and thinner concentrations.
The dataset provides force–compression measurements together with derived engineering and
true stress–strain quantities, intended for mechanical characterization, constitutive model
fitting, and the design of tissue-equivalent phantoms.

All files in this dataset are processed outputs generated from raw experimental measurements.
The raw data files are not included in this archive.

File: data/EF30_25T/EF30_25T_B3.csv (part 1 of 2)
EF30_25T_B_sample_3
Compression test;
Cylinder Diameter: 50mm;
Cylinder Height: 30mm;
Speed (mm/min): 10;
Machine: INSTRON 5900;
Load cell: 10kN;
Time (s),Compression (mm),Load (N),Engineering Strain [-],Engineering Stress (kPa),True Strain [-],True Stress (kPa)
0.000000,0.000000,-0.007320,-0.000000,0.003728,0.000000,0.003728
0.100000,0.007590,0.024000,-0.000253,-0.012223,-0.000253,-0.012220
0.200000,0.027880,0.069010,-0.000929,-0.035147,-0.000930,-0.035114
0.300000,0.046310,0.104880,-0.001544,-0.053415,-0.001545,-0.053332
0.400000,0.063310,0.163300,-0.002110,-0.083168,-0.002113,-0.082992
0.500000,0.079990,0.175210,-0.002666,-0.089234,-0.002670,-0.088996
0.600000,0.096590,0.231320,-0.003220,-0.117810,-0.003225,-0.117431
0.700000,0.113320,0.268340,-0.003777,-0.136664,-0.003784,-0.136148
0.800000,0.130040,0.284690,-0.004335,-0.144991,-0.004344,-0.144363
0.900000,0.146700,0.360510,-0.004890,-0.183606,-0.004902,-0.182708
1.000000,0.163300,0.365830,-0.005443,-0.186316,-0.005458,-0.185302
1.100000,0.180020,0.398160,-0.006001,-0.202781,-0.006019,-0.201564
1.200000,0.196690,0.470400,-0.006556,-0.239573,-0.006578,-0.238002
1.300000,0.213340,0.480380,-0.007111,-0.244656,-0.007137,-0.242916
1.400000,0.229970,0.550520,-0.007666,-0.280378,-0.007695,-0.278228
1.500000,0.246630,0.536590,-0.008221,-0.273283,-0.008255,-0.271036
1.600000,0.263310,0.619450,-0.008777,-0.315483,-0.008816,-0.312714
1.700000,0.280000,0.660690,-0.009333,-0.336487,-0.009377,-0.333346
1.800000,0.296660,0.711910,-0.009889,-0.362573,-0.009938,-0.358987
1.900000,0.313210,0.743550,-0.010440,-0.378687,-0.010495,-0.374733
2.000000,0.329890,0.782770,-0.010996,-0.398661,-0.011057,-0.394278
2.100000,0.346610,0.856770,-0.011554,-0.436349,-0.011621,-0.431308
2.200000,0.363300,0.897570,-0.012110,-0.457129,-0.012184,-0.451593
2.300000,0.379910,0.941540,-0.012664,-0.479522,-0.012745,-0.473450
2.400000,0.396610,0.986690,-0.013220,-0.502517,-0.013308,-0.495874
2.500000,0.413290,1.033290,-0.013776,-0.526250,-0.013872,-0.519000
2.600000,0.429980,1.087500,-0.014333,-0.553859,-0.014436,-0.545921
2.700000,0.446590,1.116680,-0.014886,-0.568720,-0.014998,-0.560254
2.800000,0.463220,1.187400,-0.015441,-0.604738,-0.015561,-0.595400
2.900000,0.479870,1.256840,-0.015996,-0.640103,-0.016125,-0.629864
3.000000,0.496620,1.289880,-0.016554,-0.656930,-0.016693,-0.646056
3.100000,0.513310,1.352860,-0.017110,-0.689006,-0.017258,-0.677217
3.200000,0.529950,1.401640,-0.017665,-0.713849,-0.017823,-0.701239
3.300000,0.546550,1.437070,-0.018218,-0.731894,-0.018386,-0.718560
3.400000,0.563260,1.528750,-0.018775,-0.778586,-0.018954,-0.763968
3.500000,0.579920,1.556040,-0.019331,-0.792485,-0.019520,-0.777165
3.600000,0.596540,1.621550,-0.019885,-0.825849,-0.020085,-0.809427
3.700000,0.613190,1.651480,-0.020440,-0.841092,-0.020651,-0.823900
3.800000,0.629900,1.740160,-0.020997,-0.886256,-0.021220,-0.867648
3.900000,0.646590,1.791580,-0.021553,-0.912444,-0.021789,-0.892778
4.000000,0.663240,1.854680,-0.022108,-0.944581,-0.022356,-0.923698
4.100000,0.679890,1.919740,-0.022663,-0.977716,-0.022924,-0.955558
4.200000,0.696550,1.964260,-0.023218,-1.000389,-0.023492,-0.977162
4.300000,0.713280,2.032930,-0.023776,-1.035363,-0.024063,-1.010746
4.400000,0.729970,2.086290,-0.024332,-1.062539,-0.024633,-1.036685
4.500000,0.746570,2.133280,-0.024886,-1.086471,-0.025201,-1.059433
4.600000,0.763250,2.191800,-0.025442,-1.116275,-0.025771,-1.087875
4.700000,0.779930,2.253810,-0.025998,-1.147856,-0.026342,-1.118014
4.800000,0.796630,2.310930,-0.026554,-1.176947,-0.026913,-1.145694
4.900000,0.813250,2.376890,-0.027108,-1.210540,-0.027483,-1.177724
5.000000,0.829900,2.435410,-0.027663,-1.240344,-0.028053,-1.206032
5.100000,0.846630,2.501260,-0.028221,-1.273881,-0.028627,-1.237931
5.200000,0.863290,2.536110,-0.028776,-1.291630,-0.029198,-1.254462
5.300000,0.879960,2.595330,-0.029332,-1.321791,-0.029771,-1.283020
5.400000,0.896550,2.646980,-0.029885,-1.348096,-0.030341,-1.307808
5.500000,0.913210,2.699950,-0.030440,-1.375073,-0.030913,-1.333216
5.600000,0.929880,2.800990,-0.030996,-1.426532,-0.031487,-1.382316
5.700000,0.946630,2.850810,-0.031554,-1.451906,-0.032063,-1.406092
5.800000,0.963230,2.875860,-0.032108,-1.464663,-0.032634,-1.417637
5.900000,0.979870,2.948590,-0.032662,-1.501705,-0.033208,-1.452655
6.000000,0.996640,3.006860,-0.033221,-1.531381,-0.033786,-1.480507
6.100000,1.013300,3.027550,-0.033777,-1.541919,-0.034360,-1.489838
6.200000,1.029900,3.100860,-0.034330,-1.579255,-0.034933,-1.525039
6.300000,1.046570,3.207950,-0.034886,-1.633796,-0.035509,-1.576799
6.400000,1.063270,3.240680,-0.035442,-1.650465,-0.036086,-1.591968
6.500000,1.079960,3.262260,-0.035999,-1.661455,-0.036663,-1.601645
6.600000,1.096650,3.374260,-0.036555,-1.718497,-0.037240,-1.655677
6.700000,1.113280,3.459350,-0.037109,-1.761832,-0.037815,-1.696452
6.800000,1.129960,3.467380,-0.037665,-1.765922,-0.038393,-1.699408
6.900000,1.146600,3.544010,-0.038220,-1.804949,-0.038970,-1.735964
7.000000,1.163290,3.642700,-0.038776,-1.855212,-0.039548,-1.783274
7.100000,1.179900,3.686650,-0.039330,-1.877595,-0.040124,-1.803750
7.200000,1.196540,3.765480,-0.039885,-1.917743,-0.040702,-1.841255
7.300000,1.213240,3.794120,-0.040441,-1.932329,-0.041282,-1.854183
7.400000,1.229930,3.832510,-0.040998,-1.951881,-0.041862,-1.871859
7.500000,1.246540,3.899290,-0.041551,-1.985892,-0.042439,-1.903376
7.600000,1.263190,3.951780,-0.042106,-2.012625,-0.043019,-1.927881
7.700000,1.279900,4.033640,-0.042663,-2.054316,-0.043600,-1.966672
7.800000,1.296590,4.057330,-0.043220,-2.066381,-0.044181,-1.977073
7.900000,1.313270,4.136970,-0.043776,-2.106942,-0.044763,-2.014709
8.000000,1.329900,4.188550,-0.044330,-2.133211,-0.045343,-2.038646
8.100000,1.346600,4.236290,-0.044887,-2.157525,-0.045925,-2.060681
8.200000,1.363230,4.368590,-0.045441,-2.224905,-0.046506,-2.123803
8.300000,1.379910,4.353920,-0.045997,-2.217433,-0.047088,-2.115438
8.400000,1.396530,4.447640,-0.046551,-2.265164,-0.047669,-2.159719
8.500000,1.413150,4.505880,-0.047105,-2.294826,-0.048251,-2.186728
8.600000,1.429910,4.566020,-0.047664,-2.325455,-0.048837,-2.214615
8.700000,1.446580,4.637030,-0.048219,-2.361620,-0.049421,-2.247744
8.800000,1.463210,4.721090,-0.048774,-2.404431,-0.050003,-2.287158
8.900000,1.479850,4.748600,-0.049328,-2.418442,-0.050587,-2.299144
9.000000,1.496610,4.818040,-0.049887,-2.453808,-0.051174,-2.331395
9.100000,1.513240,4.863280,-0.050441,-2.476848,-0.051758,-2.351913
9.200000,1.529950,4.952510,-0.050998,-2.522293,-0.052345,-2.393660
9.300000,1.546600,5.003970,-0.051553,-2.548501,-0.052930,-2.417117
9.400000,1.563300,5.025540,-0.052110,-2.559487,-0.053517,-2.426112
9.500000,1.580000,5.129000,-0.052667,-2.612178,-0.054104,-2.474604
9.600000,1.596630,5.191630,-0.053221,-2.644075,-0.054690,-2.503355
9.700000,1.613200,5.275140,-0.053773,-2.686607,-0.055273,-2.542139
9.800000,1.629830,5.339250,-0.054328,-2.719258,-0.055859,-2.571527
9.900000,1.646590,5.386760,-0.054886,-2.743454,-0.056450,-2.592876
10.000000,1.663290,5.446310,-0.055443,-2.773783,-0.057039,-2.619996
10.100000,1.679950,5.496590,-0.055998,-2.799390,-0.057627,-2.642629
10.200000,1.696530,5.578280,-0.056551,-2.840995,-0.058213,-2.680334
10.300000,1.713220,5.593520,-0.057107,-2.848756,-0.058803,-2.686071
10.400000,1.729890,5.696100,-0.057663,-2.901000,-0.059392,-2.733720
10.500000,1.746580,5.737360,-0.058219,-2.922013,-0.059983,-2.751896
10.600000,1.763240,5.803280,-0.058775,-2.955586,-0.060573,-2.781873
10.700000,1.779890,5.891440,-0.059330,-3.000486,-0.061163,-2.822468
10.800000,1.796570,5.929880,-0.059886,-3.020063,-0.061754,-2.839205
10.900000,1.813220,5.980970,-0.060441,-3.046083,-0.062344,-2.861976
11.000000,1.829910,6.067450,-0.060997,-3.090127,-0.062937,-2.901638
11.100000,1.846560,6.121370,-0.061552,-3.117588,-0.063528,-2.925694
11.200000,1.863260,6.188780,-0.062109,-3.151920,-0.064121,-2.956158
11.300000,1.879940,6.258840,-0.062665,-3.187601,-0.064714,-2.987851
11.400000,1.896610,6.331230,-0.063220,-3.224469,-0.065307,-3.020617
11.500000,1.913200,6.368640,-0.063773,-3.243522,-0.065898,-3.036672
11.600000,1.929890,6.429740,-0.064330,-3.274640,-0.066492,-3.063983
11.700000,1.946590,6.491460,-0.064886,-3.306073,-0.067087,-3.091554
11.800000,1.963240,6.560900,-0.065441,-3.341439,-0.067681,-3.122771
11.900000,1.979830,6.642060,-0.065994,-3.382773,-0.068273,-3.159530
12.000000,1.996540,6.711290,-0.066551,-3.418032,-0.068869,-3.190557
12.100000,2.013240,6.713060,-0.067108,-3.418933,-0.069466,-3.189496
12.200000,2.029930,6.836320,-0.067664,-3.481709,-0.070062,-3.246122
12.300000,2.046590,6.909230,-0.068220,-3.518842,-0.070658,-3.278788
12.400000,2.063210,6.920450,-0.068774,-3.524556,-0.071253,-3.282160
12.500000,2.079900,7.000000,-0.069330,-3.565071,-0.071851,-3.317904
12.600000,2.096610,7.056800,-0.069887,-3.593999,-0.072449,-3.342825
12.700000,2.113250,7.152330,-0.070442,-3.642652,-0.073046,-3.386057
12.800000,2.129880,7.186240,-0.070996,-3.659922,-0.073642,-3.400082
12.900000,2.146570,7.303960,-0.071552,-3.719876,-0.074241,-3.453710
13.000000,2.163250,7.335220,-0.072108,-3.735797,-0.074840,-3.466415
13.100000,2.179910,7.385200,-0.072664,-3.761251,-0.075439,-3.487945
13.200000,2.196550,7.470240,-0.073218,-3.804562,-0.076037,-3.525998
13.300000,2.213210,7.515840,-0.073774,-3.827786,-0.076637,-3.545396
13.400000,2.229900,7.592580,-0.074330,-3.866869,-0.077237,-3.579445
13.500000,2.246650,7.611260,-0.074888,-3.876383,-0.077841,-3.586087
13.600000,2.263290,7.750070,-0.075443,-3.947078,-0.078441,-3.649299
13.700000,2.279980,7.816800,-0.075999,-3.981064,-0.079042,-3.678505
13.800000,2.296620,7.867770,-0.076554,-4.007022,-0.079643,-3.700269
13.900000,2.313300,7.940800,-0.077110,-4.044216,-0.080245,-3.732367
14.000000,2.329980,7.989810,-0.077666,-4.069177,-0.080848,-3.753140
14.100000,2.346570,8.070160,-0.078219,-4.110099,-0.081448,-3.788611
14.200000,2.363240,8.135680,-0.078775,-4.143468,-0.082051,-3.817068
14.300000,2.379950,8.216960,-0.079332,-4.184863,-0.082655,-3.852871
14.400000,2.396610,8.224660,-0.079887,-4.188785,-0.083259,-3.854155
14.500000,2.413250,8.325850,-0.080442,-4.240321,-0.083862,-3.899222
14.600000,2.429900,8.393270,-0.080997,-4.274657,-0.084466,-3.928424
14.700000,2.446580,8.433240,-0.081553,-4.295014,-0.085071,-3.944744
14.800000,2.463270,8.538120,-0.082109,-4.348429,-0.085677,-3.991384
14.900000,2.479950,8.573290,-0.082665,-4.366341,-0.086283,-4.005397
15.000000,2.496620,8.628810,-0.083221,-4.394617,-0.086888,-4.028894
15.100000,2.513260,8.757130,-0.083775,-4.459970,-0.087494,-4.086334
15.200000,2.529960,8.764220,-0.084332,-4.463581,-0.088101,-4.087158
15.300000,2.546660,8.855510,-0.084889,-4.510074,-0.088710,-4.127220
15.400000,2.563190,8.909330,-0.085440,-4.537485,-0.089312,-4.149803
15.500000,2.579850,8.945470,-0.085995,-4.555890,-0.089919,-4.164107
15.600000,2.596560,9.041840,-0.086552,-4.604971,-0.090529,-4.206402
15.700000,2.613230,9.115030,-0.087108,-4.642247,-0.091137,-4.237871
15.800000,2.629850,9.177010,-0.087662,-4.673813,-0.091744,-4.264099
15.900000,2.646550,9.265440,-0.088218,-4.718850,-0.092355,-4.302561
16.000000,2.663270,9.308350,-0.088776,-4.740704,-0.092966,-4.319845
16.100000,2.679950,9.377820,-0.089332,-4.776085,-0.093577,-4.349429
16.200000,2.696600,9.463100,-0.089887,-4.819517,-0.094186,-4.386307
16.300000,2.713260,9.514370,-0.090442,-4.845629,-0.094797,-4.407380
16.400000,2.729940,9.593710,-0.090998,-4.886036,-0.095408,-4.441417
16.500000,2.746600,9.651780,-0.091553,-4.915611,-0.096019,-4.465571
16.600000,2.763260,9.735860,-0.092109,-4.958433,-0.096631,-4.501718
16.700000,2.779840,9.794620,-0.092661,-4.988359,-0.097240,-4.526131
16.800000,2.796520,9.836750,-0.093217,-5.009816,-0.097852,-4.542814
16.900000,2.813230,9.898390,-0.093774,-5.041209,-0.098467,-4.568473
17.000000,2.829960,10.002860,-0.094332,-5.094415,-0.099082,-4.613848
17.100000,2.846580,10.049720,-0.094886,-5.118280,-0.099694,-4.632627
17.200000,2.863250,10.095820,-0.095442,-5.141759,-0.100308,-4.651021
17.300000,2.879950,10.184330,-0.095998,-5.186837,-0.100924,-4.688909
17.400000,2.896600,10.237240,-0.096553,-5.213784,-0.101538,-4.710375
17.500000,2.913280,10.337330,-0.097109,-5.264759,-0.102154,-4.753502
17.600000,2.929940,10.405880,-0.097665,-5.299671,-0.102769,-4.782081
17.700000,2.946610,10.457310,-0.098220,-5.325864,-0.103385,-4.802756
17.800000,2.963270,10.529850,-0.098776,-5.362809,-0.104001,-4.833094
17.900000,2.979980,10.606510,-0.099333,-5.401851,-0.104619,-4.865271
18.000000,2.996550,10.655310,-0.099885,-5.426705,-0.105233,-4.884658
18.100000,3.013220,10.757050,-0.100441,-5.478521,-0.105850,-4.928254
18.200000,3.029900,10.746600,-0.100997,-5.473198,-0.106469,-4.920424
18.300000,3.046620,10.884740,-0.101554,-5.543553,-0.107089,-4.980583
18.400000,3.063230,10.916970,-0.102108,-5.559967,-0.107705,-4.992252
18.500000,3.079890,11.028630,-0.102663,-5.616835,-0.108324,-5.040194
18.600000,3.096610,11.091570,-0.103220,-5.648890,-0.108945,-5.065810
18.700000,3.113290,11.160700,-0.103776,-5.684098,-0.109565,-5.094223
18.800000,3.129950,11.201820,-0.104332,-5.705040,-0.110185,-5.109824
18.900000,3.146560,11.257940,-0.104885,-5.733622,-0.110803,-5.132249
19.000000,3.163260,11.365130,-0.105442,-5.788213,-0.111426,-5.177892
19.100000,3.179940,11.423610,-0.105998,-5.817997,-0.112047,-5.201301
19.200000,3.196660,11.511560,-0.106555,-5.862789,-0.112671,-5.238078
19.300000,3.213250,11.573750,-0.107108,-5.894462,-0.113290,-5.263116
19.400000,3.229900,11.634440,-0.107663,-5.925372,-0.113912,-5.287426
19.500000,3.246610,11.699590,-0.108220,-5.958552,-0.114536,-5.313716
19.600000,3.263320,11.795280,-0.108777,-6.007287,-0.115161,-5.353830
19.700000,3.279960,11.844010,-0.109332,-6.032105,-0.115784,-5.372603
19.800000,3.296590,11.904390,-0.109886,-6.062856,-0.116406,-5.396631
19.900000,3.313250,11.940150,-0.110442,-6.081068,-0.117030,-5.409465
20.000000,3.329880,12.049900,-0.110996,-6.136964,-0.117654,-5.455785
20.100000,3.346520,12.080570,-0.111551,-6.152584,-0.118278,-5.466259
20.200000,3.363180,12.159490,-0.112106,-6.192777,-0.118903,-5.498530
20.300000,3.379910,12.257180,-0.112664,-6.242531,-0.119531,-5.539224
20.400000,3.396590,12.374200,-0.113220,-6.302128,-0.120158,-5.588603
20.500000,3.413310,12.445810,-0.113777,-6.338599,-0.120787,-5.617412
20.600000,3.429920,12.487770,-0.114331,-6.359969,-0.121412,-5.632830
20.700000,3.446600,12.540460,-0.114887,-6.386804,-0.122040,-5.653045
20.800000,3.463270,12.587600,-0.115442,-6.410812,-0.122668,-5.670733
20.900000,3.479930,12.677930,-0.115998,-6.456817,-0.123296,-5.707841
21.000000,3.496570,12.709020,-0.116552,-6.472651,-0.123923,-5.718248
21.100000,3.513170,12.825710,-0.117106,-6.532080,-0.124550,-5.767137
21.200000,3.529920,12.867070,-0.117664,-6.553145,-0.125182,-5.782076
21.300000,3.546600,12.992470,-0.118220,-6.617011,-0.125813,-5.834748
21.400000,3.563290,13.023690,-0.118776,-6.632911,-0.126444,-5.845078
21.500000,3.579860,13.132130,-0.119329,-6.688139,-0.127071,-5.890052
21.600000,3.596560,13.206770,-0.119885,-6.726153,-0.127703,-5.919786
21.700000,3.613240,13.247020,-0.120441,-6.746652,-0.128335,-5.934076
21.800000,3.629940,13.310710,-0.120998,-6.779089,-0.128968,-5.958833
21.900000,3.646610,13.398210,-0.121554,-6.823652,-0.129600,-5.994212
22.000000,3.663210,13.451540,-0.122107,-6.850813,-0.130231,-6.014281
22.100000,3.679900,13.560870,-0.122663,-6.906494,-0.130864,-6.059321
22.200000,3.696610,13.632380,-0.123220,-6.942914,-0.131500,-6.087406
22.300000,3.713290,13.692950,-0.123776,-6.973762,-0.132134,-6.110575
22.400000,3.729900,13.687000,-0.124330,-6.970732,-0.132766,-6.104061
22.500000,3.746620,13.821060,-0.124887,-7.039008,-0.133403,-6.159925
22.600000,3.763280,13.882180,-0.125443,-7.070136,-0.134037,-6.183239
22.700000,3.779970,13.943580,-0.125999,-7.101407,-0.134674,-6.206637
22.800000,3.796590,14.048350,-0.126553,-7.154766,-0.135308,-6.249309
22.900000,3.813250,14.098830,-0.127108,-7.180475,-0.135944,-6.267777
23.000000,3.829970,14.180630,-0.127666,-7.222136,-0.136583,-6.300117
23.100000,3.846600,14.241140,-0.128220,-7.252953,-0.137218,-6.322979
23.200000,3.863270,14.340350,-0.128776,-7.303480,-0.137856,-6.362970
23.300000,3.879950,14.414240,-0.129332,-7.341112,-0.138494,-6.391674
23.400000,3.896640,14.491890,-0.129888,-7.380659,-0.139133,-6.422000
23.500000,3.913290,14.530260,-0.130443,-7.400201,-0.139771,-6.434896
23.600000,3.929910,14.638880,-0.130997,-7.455520,-0.140409,-6.478870
23.700000,3.946510,14.728360,-0.131550,-7.501092,-0.141046,-6.514321
23.800000,3.963180,14.767370,-0.132106,-7.520960,-0.141686,-6.527396
23.900000,3.979950,14.841900,-0.132665,-7.558918,-0.142330,-6.556114
24.000000,3.996580,14.880090,-0.133219,-7.578368,-0.142969,-6.568783
24.100000,4.013200,14.946300,-0.133773,-7.612088,-0.143609,-6.593794
24.200000,4.029930,15.032380,-0.134331,-7.655928,-0.144253,-6.627500
24.300000,4.046580,15.105500,-0.134886,-7.693168,-0.144894,-6.655467
24.400000,4.063230,15.205770,-0.135441,-7.744235,-0.145536,-6.695348
24.500000,4.079930,15.260260,-0.135998,-7.771987,-0.146180,-6.715015
24.600000,4.096550,15.317070,-0.136552,-7.800920,-0.146821,-6.735691
24.700000,4.113210,15.395000,-0.137107,-7.840609,-0.147465,-6.765607
24.800000,4.129900,15.521930,-0.137663,-7.905254,-0.148110,-6.816990
24.900000,4.146570,15.580220,-0.138219,-7.934941,-0.148754,-6.838181
25.000000,4.163170,15.659930,-0.138772,-7.975537,-0.149396,-6.868753
25.100000,4.179870,15.698830,-0.139329,-7.995348,-0.150043,-6.881365
25.200000,4.196560,15.780080,-0.139885,-8.036729,-0.150690,-6.912508
25.300000,4.213260,15.864740,-0.140442,-8.079846,-0.151337,-6.945096
25.400000,4.229880,15.922850,-0.140996,-8.109441,-0.151982,-6.966042
25.500000,4.246570,16.028180,-0.141552,-8.163085,-0.152630,-7.007581
25.600000,4.263240,16.077340,-0.142108,-8.188122,-0.153277,-7.024524
25.700000,4.279930,16.200710,-0.142664,-8.250954,-0.153926,-7.073837
25.800000,4.296600,16.222590,-0.143220,-8.262097,-0.154574,-7.078800
25.900000,4.313230,16.325240,-0.143774,-8.314376,-0.155221,-7.118983
26.000000,4.329900,16.356870,-0.144330,-8.330485,-0.155870,-7.128147
26.100000,4.346630,16.471430,-0.144888,-8.388830,-0.156522,-7.173392
26.200000,4.363310,16.517710,-0.145444,-8.412401,-0.157173,-7.188870
26.300000,4.379910,16.636550,-0.145997,-8.472925,-0.157821,-7.235904
26.400000,4.396540,16.708740,-0.146551,-8.509691,-0.158470,-7.262585
26.500000,4.413270,16.784080,-0.147109,-8.548062,-0.159124,-7.290565
26.600000,4.429940,16.809960,-0.147665,-8.561242,-0.159775,-7.297049
26.700000,4.446520,16.879190,-0.148217,-8.596501,-0.160424,-7.322350
26.800000,4.463240,16.993780,-0.148775,-8.654861,-0.161078,-7.367237
26.900000,4.479930,17.024940,-0.149331,-8.670731,-0.161732,-7.375922
27.000000,4.496610,17.126950,-0.149887,-8.722684,-0.162386,-7.415267
27.100000,4.513240,17.218950,-0.150441,-8.769539,-0.163038,-7.450238
27.200000,4.529880,17.299570,-0.150996,-8.810599,-0.163691,-7.480233
27.300000,4.546540,17.354230,-0.151551,-8.838437,-0.164346,-7.498960
27.400000,4.563300,17.443830,-0.152110,-8.884070,-0.165004,-7.532714
27.500000,4.579990,17.532960,-0.152666,-8.929463,-0.165661,-7.566235
27.600000,4.596590,17.598220,-0.153220,-8.962700,-0.166314,-7.589438
27.700000,4.613270,17.631740,-0.153776,-8.979771,-0.166971,-7.598901
27.800000,4.629930,17.748480,-0.154331,-9.039227,-0.167627,-7.644194
27.900000,4.646620,17.793520,-0.154887,-9.062165,-0.168285,-7.658551
28.000000,4.663160,17.891660,-0.155439,-9.112148,-0.168938,-7.695768
28.100000,4.679840,17.985620,-0.155995,-9.160001,-0.169596,-7.731090
28.200000,4.696580,18.024210,-0.156553,-9.179655,-0.170258,-7.742555
28.300000,4.713220,18.127950,-0.157107,-9.232489,-0.170916,-7.781997
28.400000,4.729880,18.207360,-0.157663,-9.272932,-0.171575,-7.810937
28.500000,4.746530,18.278470,-0.158218,-9.309148,-0.172234,-7.836277
28.600000,4.763200,18.343370,-0.158773,-9.342202,-0.172894,-7.858909
28.700000,4.779920,18.412600,-0.159331,-9.377460,-0.173557,-7.883343
28.800000,4.796640,18.490890,-0.159888,-9.417333,-0.174220,-7.911614
28.900000,4.813260,18.562950,-0.160442,-9.454033,-0.174880,-7.937209
29.000000,4.829900,18.690290,-0.160997,-9.518887,-0.175541,-7.986378
29.100000,4.846590,18.751620,-0.161553,-9.550122,-0.176204,-8.007271
29.200000,4.863290,18.802890,-0.162110,-9.576233,-0.176868,-8.023833
29.300000,4.879920,18.884870,-0.162664,-9.617985,-0.177530,-8.053485
29.400000,4.896580,18.969790,-0.163219,-9.661235,-0.178193,-8.084334
29.500000,4.913280,19.036820,-0.163776,-9.695373,-0.178859,-8.107503
29.600000,4.929950,19.153300,-0.164332,-9.754696,-0.179523,-8.151690
29.700000,4.946640,19.241210,-0.164888,-9.799468,-0.180189,-8.183653
29.800000,4.963270,19.281760,-0.165442,-9.820120,-0.180853,-8.195456
29.900000,4.979940,19.365870,-0.165998,-9.862957,-0.181519,-8.225726
30.000000,4.996580,19.417570,-0.166553,-9.889287,-0.182185,-8.242200
30.100000,5.013290,19.510170,-0.167110,-9.936448,-0.182853,-8.275971
30.200000,5.029880,19.593630,-0.167663,-9.978954,-0.183517,-8.305856
30.300000,5.046560,19.666380,-0.168219,-10.016005,-0.184186,-8.331126
30.400000,5.063260,19.742500,-0.168775,-10.054773,-0.184855,-8.357775
30.500000,5.079950,19.820310,-0.169332,-10.094401,-0.185525,-8.385099
30.600000,5.096560,19.893640,-0.169885,-10.131748,-0.186191,-8.410512
30.700000,5.113180,19.984340,-0.170439,-10.177941,-0.186859,-8.443219
30.800000,5.129910,20.068950,-0.170997,-10.221032,-0.187532,-8.473266
30.900000,5.146670,20.156480,-0.171556,-10.265611,-0.188206,-8.504487
31.000000,5.163320,20.200920,-0.172111,-10.288244,-0.188876,-8.517528
31.100000,5.179930,20.290080,-0.172664,-10.333653,-0.189545,-8.549400
31.200000,5.196610,20.400960,-0.173220,-10.390124,-0.190217,-8.590343
31.300000,5.213280,20.456560,-0.173776,-10.418440,-0.190889,-8.607966
31.400000,5.229950,20.523350,-0.174332,-10.452456,-0.191562,-8.630262
31.500000,5.246560,20.570910,-0.174885,-10.476678,-0.192233,-8.644461
31.600000,5.263170,20.692740,-0.175439,-10.538726,-0.192904,-8.689822
31.700000,5.279900,20.736880,-0.175997,-10.561206,-0.193581,-8.702469
31.800000,5.296580,20.865020,-0.176553,-10.626467,-0.194256,-8.750336
31.900000,5.313200,20.916270,-0.177107,-10.652569,-0.194929,-8.765928
32.000000,5.329850,21.002880,-0.177662,-10.696679,-0.195603,-8.796289
32.100000,5.346540,21.081630,-0.178218,-10.736786,-0.196280,-8.823297
32.200000,5.363230,21.152910,-0.178774,-10.773089,-0.196957,-8.847137
32.300000,5.379920,21.207560,-0.179331,-10.800922,-0.197635,-8.863985
32.400000,5.396550,21.316550,-0.179885,-10.856430,-0.198311,-8.903521
32.500000,5.413230,21.396680,-0.180441,-10.897240,-0.198989,-8.930931
32.600000,5.429920,21.478510,-0.180997,-10.938915,-0.199668,-8.959001
32.700000,5.446580,21.550760,-0.181553,-10.975712,-0.200346,-8.983042
32.800000,5.463200,21.666700,-0.182107,-11.034760,-0.201023,-9.025256
32.900000,5.479860,21.732630,-0.182662,-11.068338,-0.201703,-9.046573
33.000000,5.496540,21.792790,-0.183218,-11.098977,-0.202383,-9.065444
33.100000,5.513240,21.899280,-0.183775,-11.153212,-0.203065,-9.103534
33.200000,5.529930,21.990330,-0.184331,-11.199583,-0.203747,-9.135153
33.300000,5.546500,22.027100,-0.184883,-11.218310,-0.204424,-9.144231
33.400000,5.563230,22.111010,-0.185441,-11.261045,-0.205108,-9.172785
33.500000,5.579950,22.203280,-0.185998,-11.308038,-0.205793,-9.204761
33.600000,5.596620,22.320750,-0.186554,-11.367865,-0.206476,-9.247144
33.700000,5.613200,22.381250,-0.187107,-11.398677,-0.207155,-9.265909
33.800000,5.629880,22.470180,-0.187663,-11.443969,-0.207840,-9.296363
33.900000,5.646600,22.523160,-0.188220,-11.470951,-0.208526,-9.311889
34.000000,5.663290,22.617760,-0.188776,-11.519131,-0.209211,-9.344591
34.100000,5.679910,22.692620,-0.189330,-11.557256,-0.209895,-9.369117
34.200000,5.696550,22.770810,-0.189885,-11.597078,-0.210579,-9.394967
34.300000,5.713250,22.854010,-0.190442,-11.639452,-0.211266,-9.422815
34.400000,5.729940,22.924530,-0.190998,-11.675367,-0.211954,-9.445395
34.500000,5.746640,23.027490,-0.191555,-11.727804,-0.212642,-9.481289
34.600000,5.763280,23.090260,-0.192109,-11.759773,-0.213329,-9.500611
34.700000,5.779970,23.182390,-0.192666,-11.806694,-0.214017,-9.531950
34.800000,5.796600,23.265080,-0.193220,-11.848808,-0.214704,-9.559381
34.900000,5.813200,23.333230,-0.193773,-11.883516,-0.215390,-9.580808
35.000000,5.829840,23.427730,-0.194328,-11.931645,-0.216079,-9.612992
35.100000,5.846550,23.505030,-0.194885,-11.971013,-0.216770,-9.638043
35.200000,5.863300,23.592590,-0.195443,-12.015607,-0.217464,-9.667237
35.300000,5.879950,23.654650,-0.195998,-12.047214,-0.218154,-9.685980
35.400000,5.896590,23.714530,-0.196553,-12.077711,-0.218844,-9.703801
35.500000,5.913240,23.846700,-0.197108,-12.145025,-0.219535,-9.751143
35.600000,5.929900,23.905690,-0.197663,-12.175068,-0.220227,-9.768503
35.700000,5.946630,23.973130,-0.198221,-12.209415,-0.220922,-9.789252
35.800000,5.963310,24.068430,-0.198777,-12.257951,-0.221616,-9.821352
35.900000,5.979910,24.184250,-0.199330,-12.316937,-0.222307,-9.861798
36.000000,5.996570,24.222230,-0.199886,-12.336280,-0.223001,-9.870435
36.100000,6.013260,24.341940,-0.200442,-12.397248,-0.223696,-9.912319
36.200000,6.029910,24.428290,-0.200997,-12.441226,-0.224391,-9.940577
36.300000,6.046520,24.501320,-0.201551,-12.478420,-0.225084,-9.963386
36.400000,6.063180,24.564620,-0.202106,-12.510658,-0.225780,-9.982179
36.500000,6.079860,24.635150,-0.202662,-12.546579,-0.226477,-10.003864
36.600000,6.096560,24.745320,-0.203219,-12.602688,-0.227175,-10.041587
36.700000,6.113220,24.816790,-0.203774,-12.639087,-0.227872,-10.063570
36.800000,6.129910,24.923660,-0.204330,-12.693516,-0.228571,-10.099845
36.900000,6.146570,24.983170,-0.204886,-12.723824,-0.229269,-10.116895
37.000000,6.163250,25.068740,-0.205442,-12.767404,-0.229969,-10.144448
37.100000,6.179930,25.192130,-0.205998,-12.830246,-0.230669,-10.187246
37.200000,6.196550,25.229320,-0.206552,-12.849187,-0.231367,-10.195166
37.300000,6.213200,25.332730,-0.207107,-12.901853,-0.232067,-10.229794
37.400000,6.229960,25.400340,-0.207665,-12.936287,-0.232771,-10.249869
37.500000,6.246600,25.476800,-0.208220,-12.975228,-0.233472,-10.273526
37.600000,6.263170,25.592680,-0.208772,-13.034245,-0.234170,-10.313055
37.700000,6.279910,25.671250,-0.209330,-13.074260,-0.234875,-10.337421
37.800000,6.296590,25.752140,-0.209886,-13.115457,-0.235578,-10.362702
37.900000,6.313290,25.868980,-0.210443,-13.174963,-0.236283,-10.402385
38.000000,6.329950,25.919590,-0.210998,-13.200739,-0.236987,-10.415405
38.100000,6.346630,26.032830,-0.211554,-13.258411,-0.237692,-10.453537
38.200000,6.363270,26.085060,-0.212109,-13.285012,-0.238396,-10.467141
38.300000,6.379970,26.223560,-0.212666,-13.355549,-0.239102,-10.515283
38.400000,6.396620,26.277260,-0.213221,-13.382899,-0.239807,-10.529388
38.500000,6.413190,26.352980,-0.213773,-13.421463,-0.240510,-10.552316
38.600000,6.429860,26.461890,-0.214329,-13.476930,-0.241217,-10.588437
38.700000,6.446590,26.500580,-0.214886,-13.496635,-0.241927,-10.596392
38.800000,6.463290,26.608770,-0.215443,-13.551735,-0.242636,-10.632109
38.900000,6.479900,26.702840,-0.215997,-13.599645,-0.243342,-10.662167
39.000000,6.496560,26.777180,-0.216552,-13.637506,-0.244051,-10.684277
39.100000,6.513240,26.913250,-0.217108,-13.706806,-0.244761,-10.730949
39.200000,6.529930,26.977490,-0.217664,-13.739523,-0.245471,-10.748919
39.300000,6.546590,27.054610,-0.218220,-13.778800,-0.246181,-10.771995
39.400000,6.563260,27.125630,-0.218775,-13.814970,-0.246893,-10.792595
39.500000,6.579950,27.217510,-0.219332,-13.861764,-0.247605,-10.821440
39.600000,6.596640,27.319560,-0.219888,-13.913738,-0.248318,-10.854274
39.700000,6.613310,27.396690,-0.220444,-13.953020,-0.249030,-10.877165
39.800000,6.629910,27.499840,-0.220997,-14.005554,-0.249740,-10.910368
39.900000,6.646590,27.569570,-0.221553,-14.041067,-0.250454,-10.930226
40.000000,6.663250,27.625880,-0.222108,-14.069745,-0.251168,-10.944738
40.100000,6.679950,27.737780,-0.222665,-14.126735,-0.251884,-10.981206
40.200000,6.696540,27.841810,-0.223218,-14.179717,-0.252596,-11.014549
40.300000,6.713170,27.934810,-0.223772,-14.227082,-0.253309,-11.043455
40.400000,6.729910,27.966650,-0.224330,-14.243298,-0.254029,-11.048094
40.500000,6.746610,28.103400,-0.224887,-14.312944,-0.254746,-11.094149
40.600000,6.763270,28.176050,-0.225442,-14.349944,-0.255463,-11.114859
40.700000,6.779900,28.270160,-0.225997,-14.397874,-0.256179,-11.144003
40.800000,6.796580,28.363020,-0.226553,-14.445167,-0.256898,-11.172576
40.900000,6.813240,28.448060,-0.227108,-14.488478,-0.257616,-11.198029
41.000000,6.829960,28.545510,-0.227665,-14.538109,-0.258337,-11.228285
41.100000,6.846530,28.630530,-0.228218,-14.581409,-0.259053,-11.253674
41.200000,6.863260,28.728820,-0.228775,-14.631468,-0.259776,-11.284149
41.300000,6.879940,28.805240,-0.229331,-14.670388,-0.260497,-11.306009
41.400000,6.896610,28.924810,-0.229887,-14.731285,-0.261218,-11.344754
41.500000,6.913230,28.993730,-0.230441,-14.766385,-0.261938,-11.363605
41.600000,6.929920,29.086740,-0.230997,-14.813755,-0.262661,-11.391817
41.700000,6.946600,29.165980,-0.231553,-14.854112,-0.263384,-11.414593
41.800000,6.963240,29.265460,-0.232108,-14.904776,-0.264106,-11.445259
41.900000,6.979910,29.366720,-0.232664,-14.956348,-0.264830,-11.476549
42.000000,6.996460,29.404640,-0.233215,-14.975660,-0.265549,-11.483107
42.100000,7.013240,29.487910,-0.233775,-15.018069,-0.266279,-11.507225
42.200000,7.029930,29.656500,-0.234331,-15.103931,-0.267005,-11.564612
42.300000,7.046570,29.679600,-0.234886,-15.115696,-0.267730,-11.565236
42.400000,7.063180,29.786150,-0.235439,-15.169962,-0.268454,-11.598356
42.500000,7.079880,29.894690,-0.235996,-15.225241,-0.269182,-11.632145
42.600000,7.096550,29.956410,-0.236552,-15.256674,-0.269910,-11.647683
42.700000,7.113280,30.053050,-0.237109,-15.305893,-0.270641,-11.676723
42.800000,7.129950,30.146620,-0.237665,-15.353547,-0.271369,-11.704547
42.900000,7.146630,30.227640,-0.238221,-15.394811,-0.272099,-11.727443
43.000000,7.163310,30.302830,-0.238777,-15.433105,-0.272829,-11.748034
43.100000,7.179960,30.403710,-0.239332,-15.484482,-0.273558,-11.778550
43.200000,7.196660,30.499030,-0.239889,-15.533028,-0.274290,-11.806831
43.300000,7.213260,30.605630,-0.240442,-15.587319,-0.275019,-11.839473
43.400000,7.229940,30.671620,-0.240998,-15.620928,-0.275751,-11.856315
43.500000,7.246590,30.779530,-0.241553,-15.675886,-0.276482,-11.889329
43.600000,7.263300,30.873060,-0.242110,-15.723520,-0.277217,-11.916699
43.700000,7.279920,30.932140,-0.242664,-15.753610,-0.277948,-11.930776
43.800000,7.296580,31.037530,-0.243219,-15.807284,-0.278682,-11.962647
43.900000,7.313280,31.150300,-0.243776,-15.864718,-0.279418,-11.997280
44.000000,7.329940,31.269090,-0.244331,-15.925217,-0.280152,-12.034187
44.100000,7.346560,31.308940,-0.244885,-15.945512,-0.280886,-12.040690
44.200000,7.363220,31.445510,-0.245441,-16.015067,-0.281621,-12.084318
44.300000,7.379920,31.503860,-0.245997,-16.044784,-0.282359,-12.097810
44.400000,7.396600,31.583710,-0.246553,-16.085451,-0.283097,-12.119530
44.500000,7.413250,31.712120,-0.247108,-16.150850,-0.283834,-12.159840
44.600000,7.429860,31.779920,-0.247662,-16.185380,-0.284570,-12.176877
44.700000,7.446550,31.876050,-0.248218,-16.234339,-0.285309,-12.204678
44.800000,7.463280,31.953190,-0.248776,-16.273626,-0.286051,-12.225138
44.900000,7.479980,32.091790,-0.249333,-16.344214,-0.286793,-12.269068
45.000000,7.496610,32.207780,-0.249887,-16.403288,-0.287531,-12.304319
45.100000,7.513250,32.245730,-0.250442,-16.422615,-0.288271,-12.309708
45.200000,7.529950,32.340740,-0.250998,-16.471004,-0.289014,-12.336809
45.300000,7.546610,32.432900,-0.251554,-16.517940,-0.289756,-12.362792
45.400000,7.563240,32.563400,-0.252108,-16.584403,-0.290497,-12.403343
45.500000,7.579840,32.653240,-0.252661,-16.630159,-0.291237,-12.428361
45.600000,7.596570,32.717870,-0.253219,-16.663074,-0.291983,-12.443667
45.700000,7.613250,32.815940,-0.253775,-16.713021,-0.292728,-12.471674
45.800000,7.629960,32.929170,-0.254332,-16.770689,-0.293475,-12.505366
45.900000,7.646620,33.001140,-0.254887,-16.807343,-0.294220,-12.523364
46.000000,7.663270,33.088410,-0.255442,-16.851789,-0.294965,-12.547129
46.100000,7.679920,33.178800,-0.255997,-16.897824,-0.295711,-12.572026
46.200000,7.696590,33.339320,-0.256553,-16.979576,-0.296458,-12.623415
46.300000,7.713260,33.401710,-0.257109,-17.011351,-0.297205,-12.637585
46.400000,7.729910,33.509780,-0.257664,-17.066391,-0.297953,-12.669002
46.500000,7.746620,33.573050,-0.258221,-17.098614,-0.298703,-12.683398
46.600000,7.763290,33.677560,-0.258776,-17.151840,-0.299453,-12.713350
46.700000,7.779950,33.751910,-0.259332,-17.189707,-0.300202,-12.731871
46.800000,7.796560,33.890670,-0.259885,-17.260376,-0.300950,-12.774658
46.900000,7.813260,33.954940,-0.260442,-17.293109,-0.301703,-12.789257
47.000000,7.829970,34.069100,-0.260999,-17.351250,-0.302456,-12.822591
47.100000,7.846610,34.141630,-0.261554,-17.388189,-0.303207,-12.840245
47.200000,7.863200,34.219590,-0.262107,-17.427894,-0.303956,-12.859927
47.300000,7.879910,34.385320,-0.262664,-17.512300,-0.304711,-12.912455
47.400000,7.896600,34.422030,-0.263220,-17.530996,-0.305466,-12.916487
47.500000,7.913260,34.519490,-0.263775,-17.580632,-0.306220,-12.943295
47.600000,7.929930,34.630860,-0.264331,-17.637352,-0.306975,-12.975253
47.700000,7.946590,34.746330,-0.264886,-17.696161,-0.307730,-13.008689
47.800000,7.963260,34.788100,-0.265442,-17.717434,-0.308486,-13.014483
47.900000,7.979990,34.933390,-0.266000,-17.791429,-0.309246,-13.058915
48.000000,7.996650,35.016910,-0.266555,-17.833966,-0.310003,-13.080233
48.100000,8.013260,35.134130,-0.267109,-17.893665,-0.310758,-13.114112
48.200000,8.029910,35.209420,-0.267664,-17.932010,-0.311515,-13.132263
48.300000,8.046610,35.315910,-0.268220,-17.986245,-0.312276,-13.161969
48.400000,8.063240,35.429250,-0.268775,-18.043969,-0.313034,-13.194207
48.500000,8.079880,35.507590,-0.269329,-18.083867,-0.313792,-13.213351
48.600000,8.096570,35.587690,-0.269886,-18.124662,-0.314554,-13.233075
48.700000,8.113250,35.719460,-0.270442,-18.191772,-0.315316,-13.271959
48.800000,8.129930,35.797920,-0.270998,-18.231731,-0.316078,-13.290974
48.900000,8.146540,35.910500,-0.271551,-18.289067,-0.316838,-13.322647
49.000000,8.163190,35.988420,-0.272106,-18.328752,-0.317600,-13.341382
49.100000,8.179910,36.105500,-0.272664,-18.388380,-0.318366,-13.374537
49.200000,8.196630,36.196860,-0.273221,-18.434909,-0.319133,-13.398105
49.300000,8.213250,36.321380,-0.273775,-18.498327,-0.319895,-13.433947
49.400000,8.229920,36.378490,-0.274331,-18.527413,-0.320661,-13.444775
49.500000,8.246530,36.525930,-0.274884,-18.602503,-0.321424,-13.488967
49.600000,8.263270,36.594610,-0.275442,-18.637482,-0.322194,-13.503930
49.700000,8.279920,36.695450,-0.275997,-18.688839,-0.322960,-13.530769
49.800000,8.296530,36.812600,-0.276551,-18.748503,-0.323725,-13.563586
49.900000,8.313270,36.868470,-0.277109,-18.776958,-0.324497,-13.573694
50.000000,8.329930,36.972630,-0.277664,-18.830006,-0.325265,-13.601585
50.100000,8.346600,37.082710,-0.278220,-18.886069,-0.326035,-13.631587
50.200000,8.363260,37.222760,-0.278775,-18.957396,-0.326805,-13.672542
50.300000,8.379910,37.287240,-0.279330,-18.990235,-0.327574,-13.685687
50.400000,8.396550,37.391000,-0.279885,-19.043080,-0.328344,-13.713208
50.500000,8.413250,37.468040,-0.280442,-19.082316,-0.329118,-13.730840
50.600000,8.429930,37.580020,-0.280998,-19.139347,-0.329891,-13.761235
50.700000,8.446540,37.701820,-0.281551,-19.201379,-0.330661,-13.795205
50.800000,8.463220,37.794110,-0.282107,-19.248382,-0.331435,-13.818272
50.900000,8.479910,37.902270,-0.282664,-19.303468,-0.332210,-13.847079
51.000000,8.496560,38.009400,-0.283219,-19.358028,-0.332984,-13.875473
51.100000,8.513160,38.082550,-0.283772,-19.395283,-0.333757,-13.891445
51.200000,8.529920,38.219540,-0.284331,-19.465052,-0.334537,-13.930541
51.300000,8.546570,38.296940,-0.284886,-19.504471,-0.335313,-13.947927
51.400000,8.563280,38.387600,-0.285443,-19.550644,-0.336092,-13.970056
51.500000,8.579970,38.512780,-0.285999,-19.614398,-0.336871,-14.004700
51.600000,8.596620,38.579400,-0.286554,-19.648327,-0.337649,-14.018020
51.700000,8.613280,38.702290,-0.287109,-19.710914,-0.338427,-14.051727
51.800000,8.629990,38.841500,-0.287666,-19.781814,-0.339209,-14.091252
51.900000,8.646680,38.907920,-0.288223,-19.815641,-0.339990,-14.104324
52.000000,8.663250,39.043640,-0.288775,-19.884763,-0.340766,-14.142540
52.100000,8.679920,39.139990,-0.289331,-19.933833,-0.341548,-14.166364
52.200000,8.696590,39.261650,-0.289886,-19.995794,-0.342330,-14.199287
52.300000,8.713270,39.325350,-0.290442,-20.028236,-0.343114,-14.211189
52.400000,8.729860,39.453150,-0.290995,-20.093324,-0.343893,-14.246261
52.500000,8.746540,39.566030,-0.291551,-20.150814,-0.344678,-14.275817
52.600000,8.763270,39.616300,-0.292109,-20.176416,-0.345465,-14.282703
52.700000,8.779890,39.775480,-0.292663,-20.257486,-0.346248,-14.328869
52.800000,8.796540,39.851620,-0.293218,-20.296263,-0.347033,-14.345034
52.900000,8.813220,39.934250,-0.293774,-20.338347,-0.347820,-14.363469
53.000000,8.829890,40.107300,-0.294330,-20.426480,-0.348607,-14.414361
53.100000,8.846560,40.173130,-0.294885,-20.460007,-0.349395,-14.426651
53.200000,8.863270,40.298360,-0.295442,-20.523786,-0.350185,-14.460191
53.300000,8.879850,40.372820,-0.295995,-20.561708,-0.350970,-14.475546
53.400000,8.896600,40.515000,-0.296553,-20.634120,-0.351763,-14.515003
53.500000,8.913330,40.616970,-0.297111,-20.686053,-0.352556,-14.539999
53.600000,8.929970,40.706360,-0.297666,-20.731579,-0.353346,-14.560500
53.700000,8.946550,40.807700,-0.298218,-20.783191,-0.354133,-14.585262
53.800000,8.963210,40.935330,-0.298774,-20.848192,-0.354925,-14.619301
53.900000,8.979900,41.049210,-0.299330,-20.906191,-0.355718,-14.648341
54.000000,8.996570,41.140550,-0.299886,-20.952710,-0.356512,-14.669293
54.100000,9.013260,41.243860,-0.300442,-21.005325,-0.357307,-14.694443
54.200000,9.029890,41.360090,-0.300996,-21.064521,-0.358099,-14.724177
54.300000,9.046550,41.476010,-0.301552,-21.123558,-0.358894,-14.753714
54.400000,9.063230,41.540580,-0.302108,-21.156444,-0.359690,-14.764920
54.500000,9.079940,41.660970,-0.302665,-21.217758,-0.360489,-14.795892
54.600000,9.096540,41.808850,-0.303218,-21.293072,-0.361283,-14.836630
54.700000,9.113220,41.867470,-0.303774,-21.322927,-0.362081,-14.845576
54.800000,9.129920,42.013420,-0.304331,-21.397259,-0.362881,-14.885417
54.900000,9.146620,42.117870,-0.304887,-21.450455,-0.363681,-14.910483
55.000000,9.163240,42.211830,-0.305441,-21.498308,-0.364479,-14.931836
55.100000,9.179890,42.330700,-0.305996,-21.558848,-0.365278,-14.961920
55.200000,9.196590,42.459810,-0.306553,-21.624604,-0.366080,-14.995517
55.300000,9.213270,42.567190,-0.307109,-21.679292,-0.366883,-15.021386
55.400000,9.229950,42.648710,-0.307665,-21.720810,-0.367685,-15.038077
55.500000,9.246610,42.742970,-0.308220,-21.768816,-0.368488,-15.059224
55.600000,9.263300,42.883000,-0.308777,-21.840133,-0.369292,-15.096409
55.700000,9.279930,42.941200,-0.309331,-21.869774,-0.370095,-15.104775
55.800000,9.296600,43.106560,-0.309887,-21.953991,-0.370899,-15.150742
55.900000,9.313190,43.210080,-0.310440,-22.006713,-0.371701,-15.174956
56.000000,9.329870,43.324440,-0.310996,-22.064956,-0.372508,-15.202850
56.100000,9.346610,43.430020,-0.311554,-22.118728,-0.373318,-15.227557
56.200000,9.363310,43.527700,-0.312110,-22.168476,-0.374127,-15.249465
56.300000,9.379950,43.651070,-0.312665,-22.231307,-0.374933,-15.280356
56.400000,9.396560,43.748230,-0.313219,-22.280791,-0.375739,-15.302031
56.500000,9.413250,43.871380,-0.313775,-22.343510,-0.376550,-15.332675
56.600000,9.429920,43.962780,-0.314331,-22.390060,-0.377360,-15.352178
56.700000,9.446580,44.124810,-0.314886,-22.472581,-0.378170,-15.396280
56.800000,9.463220,44.207820,-0.315441,-22.514858,-0.378980,-15.412756
56.900000,9.479930,44.300450,-0.315998,-22.562034,-0.379794,-15.432484
57.000000,9.496630,44.430660,-0.316554,-22.628349,-0.380608,-15.465247
57.100000,9.513310,44.553400,-0.317110,-22.690860,-0.381422,-15.495354
