Repository: abubakardawood/tissue-phantom-material-database

Title:
A Database of Silicone Phantom Materials for Modeling Human Tissue Mechanics Across Varying Stiffnesses

Description:
This dataset contains processed mechanical compression test data for soft silicone phantoms
fabricated using Ecoflex (Smooth-On) with varying base materials and thinner concentrations.
The dataset provides force–compression measurements together with derived engineering and
true stress–strain quantities, intended for mechanical characterization, constitutive model
fitting, and the design of tissue-equivalent phantoms.

All files in this dataset are processed outputs generated from raw experimental measurements.
The raw data files are not included in this archive.

File: data/EF30_25T/EF30_25T_B4.csv (part 1 of 2)
EF30_25T_B_sample_4
Compression test;
Cylinder Diameter: 50mm;
Cylinder Height: 30mm;
Speed (mm/min): 10;
Machine: INSTRON 5900;
Load cell: 10kN;
Time (s),Compression (mm),Load (N),Engineering Strain [-],Engineering Stress (kPa),True Strain [-],True Stress (kPa)
0.000000,0.000000,-0.011460,-0.000000,0.005837,0.000000,0.005837
0.100000,0.007690,0.037780,-0.000256,-0.019241,-0.000256,-0.019236
0.200000,0.027940,0.039450,-0.000931,-0.020092,-0.000932,-0.020073
0.300000,0.046310,0.119760,-0.001544,-0.060993,-0.001545,-0.060899
0.400000,0.063300,0.115610,-0.002110,-0.058880,-0.002112,-0.058755
0.500000,0.079990,0.198730,-0.002666,-0.101212,-0.002670,-0.100942
0.600000,0.096570,0.219000,-0.003219,-0.111536,-0.003224,-0.111177
0.700000,0.113290,0.249790,-0.003776,-0.127217,-0.003783,-0.126737
0.800000,0.130040,0.294110,-0.004335,-0.149789,-0.004344,-0.149140
0.900000,0.146710,0.345110,-0.004890,-0.175763,-0.004902,-0.174904
1.000000,0.163300,0.343130,-0.005443,-0.174755,-0.005458,-0.173803
1.100000,0.179990,0.371540,-0.006000,-0.189224,-0.006018,-0.188088
1.200000,0.196670,0.438530,-0.006556,-0.223341,-0.006577,-0.221877
1.300000,0.213350,0.460950,-0.007112,-0.234760,-0.007137,-0.233090
1.400000,0.229980,0.525870,-0.007666,-0.267823,-0.007696,-0.265770
1.500000,0.246640,0.563160,-0.008221,-0.286815,-0.008255,-0.284457
1.600000,0.263300,0.598490,-0.008777,-0.304808,-0.008815,-0.302133
1.700000,0.279980,0.602780,-0.009333,-0.306993,-0.009376,-0.304128
1.800000,0.296640,0.703670,-0.009888,-0.358376,-0.009937,-0.354833
1.900000,0.313210,0.716970,-0.010440,-0.365150,-0.010495,-0.361338
2.000000,0.329870,0.754610,-0.010996,-0.384320,-0.011057,-0.380094
2.100000,0.346610,0.790790,-0.011554,-0.402746,-0.011621,-0.398093
2.200000,0.363290,0.842090,-0.012110,-0.428873,-0.012184,-0.423679
2.300000,0.379910,0.914250,-0.012664,-0.465624,-0.012745,-0.459727
2.400000,0.396600,0.947400,-0.013220,-0.482507,-0.013308,-0.476128
2.500000,0.413280,0.973640,-0.013776,-0.495871,-0.013872,-0.489040
2.600000,0.429970,1.039700,-0.014332,-0.529515,-0.014436,-0.521926
2.700000,0.446580,1.117000,-0.014886,-0.568883,-0.014998,-0.560415
2.800000,0.463220,1.154130,-0.015441,-0.587794,-0.015561,-0.578718
2.900000,0.479880,1.196010,-0.015996,-0.609123,-0.016125,-0.599379
3.000000,0.496620,1.291780,-0.016554,-0.657898,-0.016693,-0.647007
3.100000,0.513300,1.306280,-0.017110,-0.665283,-0.017258,-0.653900
3.200000,0.529940,1.377480,-0.017665,-0.701545,-0.017823,-0.689152
3.300000,0.546550,1.409460,-0.018218,-0.717832,-0.018386,-0.704754
3.400000,0.563250,1.422260,-0.018775,-0.724351,-0.018953,-0.710751
3.500000,0.579920,1.532810,-0.019331,-0.780654,-0.019520,-0.765563
3.600000,0.596530,1.583850,-0.019884,-0.806648,-0.020085,-0.790609
3.700000,0.613180,1.655290,-0.020439,-0.843032,-0.020651,-0.825801
3.800000,0.629900,1.685010,-0.020997,-0.858169,-0.021220,-0.840150
3.900000,0.646580,1.763110,-0.021553,-0.897945,-0.021788,-0.878591
4.000000,0.663230,1.823860,-0.022108,-0.928884,-0.022356,-0.908349
4.100000,0.679890,1.881770,-0.022663,-0.958378,-0.022924,-0.936658
4.200000,0.696560,1.928960,-0.023219,-0.982411,-0.023492,-0.959601
4.300000,0.713300,1.972930,-0.023777,-1.004805,-0.024064,-0.980914
4.400000,0.729970,2.050880,-0.024332,-1.044505,-0.024633,-1.019089
4.500000,0.746570,2.087080,-0.024886,-1.062941,-0.025201,-1.036489
4.600000,0.763240,2.199650,-0.025441,-1.120273,-0.025771,-1.091771
4.700000,0.779920,2.229960,-0.025997,-1.135709,-0.026341,-1.106184
4.800000,0.796620,2.232140,-0.026554,-1.136820,-0.026913,-1.106632
4.900000,0.813230,2.369570,-0.027108,-1.206812,-0.027482,-1.174098
5.000000,0.829890,2.393140,-0.027663,-1.218816,-0.028053,-1.185100
5.100000,0.846600,2.479720,-0.028220,-1.262911,-0.028626,-1.227272
5.200000,0.863260,2.498530,-0.028775,-1.272491,-0.029197,-1.235875
5.300000,0.879930,2.579040,-0.029331,-1.313494,-0.029770,-1.274968
5.400000,0.896520,2.633200,-0.029884,-1.341078,-0.030340,-1.301001
5.500000,0.913180,2.713460,-0.030439,-1.381954,-0.030912,-1.339888
5.600000,0.929880,2.756600,-0.030996,-1.403925,-0.031487,-1.360409
5.700000,0.946640,2.812190,-0.031555,-1.432237,-0.032063,-1.387043
5.800000,0.963250,2.897150,-0.032108,-1.475506,-0.032635,-1.428130
5.900000,0.979880,2.949480,-0.032663,-1.502158,-0.033208,-1.453093
6.000000,0.996650,3.014830,-0.033222,-1.535440,-0.033786,-1.484430
6.100000,1.013310,3.025130,-0.033777,-1.540686,-0.034361,-1.488646
6.200000,1.029890,3.126640,-0.034330,-1.592385,-0.034933,-1.537719
6.300000,1.046560,3.140040,-0.034885,-1.599209,-0.035508,-1.543420
6.400000,1.063270,3.175000,-0.035442,-1.617014,-0.036086,-1.559703
6.500000,1.079950,3.270270,-0.035998,-1.665535,-0.036662,-1.605578
6.600000,1.096650,3.375600,-0.036555,-1.719179,-0.037240,-1.656334
6.700000,1.113290,3.415200,-0.037110,-1.739347,-0.037816,-1.674800
6.800000,1.129960,3.460940,-0.037665,-1.762642,-0.038393,-1.696252
6.900000,1.146600,3.524150,-0.038220,-1.794835,-0.038970,-1.726236
7.000000,1.163280,3.592890,-0.038776,-1.829844,-0.039548,-1.758890
7.100000,1.179900,3.608830,-0.039330,-1.837962,-0.040124,-1.765675
7.200000,1.196550,3.700750,-0.039885,-1.884776,-0.040702,-1.809602
7.300000,1.213250,3.761750,-0.040442,-1.915844,-0.041282,-1.838364
7.400000,1.229930,3.818480,-0.040998,-1.944736,-0.041862,-1.865006
7.500000,1.246550,3.894900,-0.041552,-1.983656,-0.042440,-1.901232
7.600000,1.263190,3.935530,-0.042106,-2.004349,-0.043019,-1.919953
7.700000,1.279910,4.018780,-0.042664,-2.046748,-0.043601,-1.959426
7.800000,1.296600,4.047530,-0.043220,-2.061390,-0.044182,-1.972297
7.900000,1.313260,4.137060,-0.043775,-2.106987,-0.044762,-2.014753
8.000000,1.329880,4.171340,-0.044329,-2.124446,-0.045342,-2.030271
8.100000,1.346590,4.238860,-0.044886,-2.158834,-0.045925,-2.061932
8.200000,1.363250,4.306880,-0.045442,-2.193476,-0.046507,-2.093801
8.300000,1.379950,4.357030,-0.045998,-2.219017,-0.047090,-2.116946
8.400000,1.396570,4.433150,-0.046552,-2.257785,-0.047671,-2.152680
8.500000,1.413190,4.482730,-0.047106,-2.283036,-0.048252,-2.175490
8.600000,1.429900,4.578760,-0.047663,-2.331943,-0.048837,-2.220795
8.700000,1.446570,4.596210,-0.048219,-2.340831,-0.049420,-2.227958
8.800000,1.463190,4.700920,-0.048773,-2.394159,-0.050003,-2.277389
8.900000,1.479810,4.776520,-0.049327,-2.432662,-0.050585,-2.312666
9.000000,1.496590,4.781470,-0.049886,-2.435183,-0.051174,-2.313700
9.100000,1.513250,4.834400,-0.050442,-2.462140,-0.051758,-2.337945
9.200000,1.529940,4.954260,-0.050998,-2.523184,-0.052344,-2.394507
9.300000,1.546600,5.013010,-0.051553,-2.553105,-0.052930,-2.421484
9.400000,1.563280,5.072180,-0.052109,-2.583240,-0.053516,-2.448629
9.500000,1.579960,5.112110,-0.052665,-2.603576,-0.054103,-2.466458
9.600000,1.596610,5.169780,-0.053220,-2.632947,-0.054689,-2.492821
9.700000,1.613210,5.242810,-0.053774,-2.670141,-0.055273,-2.526558
9.800000,1.629810,5.303080,-0.054327,-2.700836,-0.055858,-2.554108
9.900000,1.646580,5.368960,-0.054886,-2.734389,-0.056450,-2.584309
10.000000,1.663300,5.417090,-0.055443,-2.758901,-0.057040,-2.605939
10.100000,1.679980,5.483250,-0.055999,-2.792596,-0.057628,-2.636213
10.200000,1.696530,5.507120,-0.056551,-2.804753,-0.058213,-2.646142
10.300000,1.713210,5.597980,-0.057107,-2.851028,-0.058802,-2.688214
10.400000,1.729920,5.672410,-0.057664,-2.888935,-0.059393,-2.722347
10.500000,1.746610,5.700710,-0.058220,-2.903348,-0.059984,-2.734314
10.600000,1.763250,5.761940,-0.058775,-2.934532,-0.060573,-2.762055
10.700000,1.779900,5.865000,-0.059330,-2.987020,-0.061163,-2.809800
10.800000,1.796590,5.900910,-0.059886,-3.005309,-0.061754,-2.825332
10.900000,1.813240,5.972850,-0.060441,-3.041948,-0.062345,-2.858088
11.000000,1.829930,6.064170,-0.060998,-3.088456,-0.062937,-2.900068
11.100000,1.846580,6.096250,-0.061553,-3.104795,-0.063529,-2.913686
11.200000,1.863280,6.175220,-0.062109,-3.145014,-0.064122,-2.949679
11.300000,1.879960,6.296310,-0.062665,-3.206684,-0.064715,-3.005736
11.400000,1.896620,6.303390,-0.063221,-3.210290,-0.065308,-3.007333
11.500000,1.913230,6.362390,-0.063774,-3.240339,-0.065899,-3.033688
11.600000,1.929920,6.414640,-0.064331,-3.266949,-0.066493,-3.056784
11.700000,1.946630,6.472140,-0.064888,-3.296234,-0.067089,-3.082349
11.800000,1.963280,6.526280,-0.065443,-3.323807,-0.067682,-3.106288
11.900000,1.979850,6.619440,-0.065995,-3.371253,-0.068273,-3.148767
12.000000,1.996540,6.709290,-0.066551,-3.417013,-0.068869,-3.189607
12.100000,2.013230,6.758630,-0.067108,-3.442142,-0.069465,-3.211148
12.200000,2.029920,6.814820,-0.067664,-3.470759,-0.070062,-3.235914
12.300000,2.046580,6.862030,-0.068219,-3.494803,-0.070658,-3.256390
12.400000,2.063210,6.950240,-0.068774,-3.539728,-0.071253,-3.296288
12.500000,2.079920,6.995660,-0.069331,-3.562860,-0.071851,-3.315845
12.600000,2.096630,7.043960,-0.069888,-3.587459,-0.072450,-3.336740
12.700000,2.113280,7.137220,-0.070443,-3.634956,-0.073047,-3.378900
12.800000,2.129900,7.172930,-0.070997,-3.653143,-0.073643,-3.393782
12.900000,2.146570,7.230540,-0.071552,-3.682484,-0.074241,-3.418993
13.000000,2.163240,7.342320,-0.072108,-3.739413,-0.074840,-3.469771
13.100000,2.179890,7.397410,-0.072663,-3.767470,-0.075438,-3.493714
13.200000,2.196540,7.426110,-0.073218,-3.782087,-0.076037,-3.505170
13.300000,2.213200,7.525190,-0.073773,-3.832548,-0.076636,-3.549808
13.400000,2.229890,7.580530,-0.074330,-3.860732,-0.077237,-3.573765
13.500000,2.246620,7.615130,-0.074887,-3.878354,-0.077840,-3.587914
13.600000,2.263260,7.710080,-0.075442,-3.926711,-0.078439,-3.630473
13.700000,2.279940,7.751310,-0.075998,-3.947710,-0.079041,-3.647692
13.800000,2.296590,7.870030,-0.076553,-4.008173,-0.079642,-3.701336
13.900000,2.313290,7.921340,-0.077110,-4.034305,-0.080245,-3.723221
14.000000,2.329970,7.988750,-0.077666,-4.068637,-0.080848,-3.752644
14.100000,2.346580,8.043590,-0.078219,-4.096567,-0.081448,-3.776136
14.200000,2.363270,8.103150,-0.078776,-4.126900,-0.082052,-3.801801
14.300000,2.379980,8.152680,-0.079333,-4.152126,-0.082657,-3.822727
14.400000,2.396620,8.227460,-0.079887,-4.190211,-0.083259,-3.855466
14.500000,2.413260,8.308370,-0.080442,-4.231418,-0.083862,-3.891034
14.600000,2.429910,8.396190,-0.080997,-4.276144,-0.084466,-3.929790
14.700000,2.446590,8.451890,-0.081553,-4.304512,-0.085071,-3.953466
14.800000,2.463290,8.494080,-0.082110,-4.325999,-0.085677,-3.970793
14.900000,2.479960,8.553760,-0.082665,-4.356394,-0.086283,-3.996271
15.000000,2.496620,8.656630,-0.083221,-4.408785,-0.086888,-4.041883
15.100000,2.513260,8.704530,-0.083775,-4.433181,-0.087494,-4.061790
15.200000,2.529950,8.748290,-0.084332,-4.455468,-0.088101,-4.079731
15.300000,2.546660,8.847350,-0.084889,-4.505918,-0.088710,-4.123417
15.400000,2.563190,8.921710,-0.085440,-4.543790,-0.089312,-4.155570
15.500000,2.579870,8.969700,-0.085996,-4.568231,-0.089920,-4.175383
15.600000,2.596570,9.048010,-0.086552,-4.608114,-0.090529,-4.209271
15.700000,2.613230,9.099120,-0.087108,-4.634144,-0.091137,-4.230474
15.800000,2.629840,9.182430,-0.087661,-4.676573,-0.091744,-4.266619
15.900000,2.646560,9.250270,-0.088219,-4.711124,-0.092355,-4.295515
16.000000,2.663280,9.288430,-0.088776,-4.730559,-0.092967,-4.310598
16.100000,2.679950,9.337780,-0.089332,-4.755692,-0.093577,-4.330858
16.200000,2.696610,9.417460,-0.089887,-4.796273,-0.094187,-4.365150
16.300000,2.713260,9.505380,-0.090442,-4.841050,-0.094797,-4.403216
16.400000,2.729940,9.598300,-0.090998,-4.888374,-0.095408,-4.443542
16.500000,2.746620,9.682310,-0.091554,-4.931160,-0.096020,-4.479693
16.600000,2.763260,9.699640,-0.092109,-4.939986,-0.096631,-4.484971
16.700000,2.779830,9.770060,-0.092661,-4.975851,-0.097239,-4.514783
16.800000,2.796530,9.808540,-0.093218,-4.995448,-0.097853,-4.529784
16.900000,2.813260,9.930130,-0.093775,-5.057374,-0.098468,-4.583117
17.000000,2.829980,9.948400,-0.094333,-5.066679,-0.099083,-4.588725
17.100000,2.846570,10.052020,-0.094886,-5.119452,-0.099694,-4.633689
17.200000,2.863250,10.078680,-0.095442,-5.133030,-0.100308,-4.643125
17.300000,2.879950,10.149670,-0.095998,-5.169184,-0.100924,-4.672951
17.400000,2.896590,10.211520,-0.096553,-5.200684,-0.101538,-4.698543
17.500000,2.913290,10.314560,-0.097110,-5.253162,-0.102154,-4.743029
17.600000,2.929930,10.361490,-0.097664,-5.277064,-0.102769,-4.761683
17.700000,2.946580,10.435980,-0.098219,-5.315001,-0.103384,-4.792965
17.800000,2.963240,10.522870,-0.098775,-5.359254,-0.104000,-4.829895
17.900000,2.979950,10.634630,-0.099332,-5.416173,-0.104618,-4.878175
18.000000,2.996540,10.671080,-0.099885,-5.434736,-0.105232,-4.891890
18.100000,3.013210,10.713380,-0.100440,-5.456280,-0.105850,-4.908249
18.200000,3.029900,10.791770,-0.100997,-5.496203,-0.106469,-4.941105
18.300000,3.046610,10.858270,-0.101554,-5.530072,-0.107088,-4.968472
18.400000,3.063230,10.959620,-0.102108,-5.581689,-0.107705,-5.011755
18.500000,3.079890,11.000990,-0.102663,-5.602758,-0.108324,-5.027562
18.600000,3.096610,11.030500,-0.103220,-5.617788,-0.108945,-5.037918
18.700000,3.113290,11.131650,-0.103776,-5.669303,-0.109565,-5.080963
18.800000,3.129960,11.203750,-0.104332,-5.706023,-0.110185,-5.110702
18.900000,3.146570,11.318850,-0.104886,-5.764643,-0.110804,-5.160015
19.000000,3.163260,11.346880,-0.105442,-5.778919,-0.111426,-5.169578
19.100000,3.179940,11.399270,-0.105998,-5.805601,-0.112047,-5.190218
19.200000,3.196660,11.439310,-0.106555,-5.825993,-0.112671,-5.205202
19.300000,3.213240,11.554690,-0.107108,-5.884755,-0.113290,-5.254451
19.400000,3.229900,11.597370,-0.107663,-5.906492,-0.113912,-5.270579
19.500000,3.246610,11.686200,-0.108220,-5.951733,-0.114536,-5.307634
19.600000,3.263320,11.779480,-0.108777,-5.999240,-0.115161,-5.346659
19.700000,3.279970,11.810620,-0.109332,-6.015099,-0.115784,-5.357455
19.800000,3.296600,11.867260,-0.109887,-6.043946,-0.116406,-5.379797
19.900000,3.313260,11.980220,-0.110442,-6.101476,-0.117031,-5.427617
20.000000,3.329890,12.016670,-0.110996,-6.120040,-0.117654,-5.440738
20.100000,3.346530,12.051410,-0.111551,-6.137733,-0.118278,-5.453062
20.200000,3.363190,12.133590,-0.112106,-6.179587,-0.118903,-5.486816
20.300000,3.379900,12.217220,-0.112663,-6.222179,-0.119531,-5.521168
20.400000,3.396590,12.291990,-0.113220,-6.260259,-0.120158,-5.551475
20.500000,3.413300,12.420980,-0.113777,-6.325953,-0.120786,-5.606207
20.600000,3.429920,12.468670,-0.114331,-6.350241,-0.121412,-5.624214
20.700000,3.446600,12.512170,-0.114887,-6.372396,-0.122040,-5.640293
20.800000,3.463270,12.603620,-0.115442,-6.418971,-0.122668,-5.677950
20.900000,3.479940,12.668440,-0.115998,-6.451984,-0.123296,-5.703566
21.000000,3.496580,12.732080,-0.116553,-6.484395,-0.123924,-5.728622
21.100000,3.513170,12.745770,-0.117106,-6.491367,-0.124550,-5.731191
21.200000,3.529920,12.847770,-0.117664,-6.543316,-0.125182,-5.773403
21.300000,3.546610,12.954700,-0.118220,-6.597775,-0.125813,-5.817783
21.400000,3.563290,13.051460,-0.118776,-6.647054,-0.126444,-5.857541
21.500000,3.579850,13.090360,-0.119328,-6.666866,-0.127070,-5.871320
21.600000,3.596560,13.155250,-0.119885,-6.699914,-0.127703,-5.896692
21.700000,3.613240,13.228920,-0.120441,-6.737434,-0.128335,-5.925968
21.800000,3.629940,13.305970,-0.120998,-6.776675,-0.128968,-5.956711
21.900000,3.646610,13.375220,-0.121554,-6.811944,-0.129600,-5.983927
22.000000,3.663210,13.464380,-0.122107,-6.857352,-0.130231,-6.020022
22.100000,3.679900,13.518210,-0.122663,-6.884768,-0.130864,-6.040259
22.200000,3.696610,13.624290,-0.123220,-6.938794,-0.131500,-6.083793
22.300000,3.713290,13.662320,-0.123776,-6.958162,-0.132134,-6.096907
22.400000,3.729910,13.710150,-0.124330,-6.982522,-0.132766,-6.114383
22.500000,3.746610,13.809800,-0.124887,-7.033273,-0.133402,-6.154909
22.600000,3.763280,13.860430,-0.125443,-7.059059,-0.134037,-6.173552
22.700000,3.779980,13.920150,-0.125999,-7.089474,-0.134674,-6.196205
22.800000,3.796590,14.017590,-0.126553,-7.139100,-0.135308,-6.235625
22.900000,3.813260,14.087600,-0.127109,-7.174756,-0.135944,-6.262782
23.000000,3.829960,14.128120,-0.127665,-7.195392,-0.136582,-6.276790
23.100000,3.846610,14.240630,-0.128220,-7.252693,-0.137219,-6.322751
23.200000,3.863280,14.280650,-0.128776,-7.273075,-0.137856,-6.336478
23.300000,3.879950,14.376350,-0.129332,-7.321815,-0.138494,-6.374872
23.400000,3.896640,14.438740,-0.129888,-7.353590,-0.139133,-6.398447
23.500000,3.913290,14.517920,-0.130443,-7.393916,-0.139771,-6.429431
23.600000,3.929900,14.587450,-0.130997,-7.429327,-0.140408,-6.456110
23.700000,3.946510,14.660170,-0.131550,-7.466363,-0.141046,-6.484161
23.800000,3.963180,14.737200,-0.132106,-7.505594,-0.141686,-6.514060
23.900000,3.979960,14.813620,-0.132665,-7.544515,-0.142330,-6.543619
24.000000,3.996600,14.849800,-0.133220,-7.562941,-0.142970,-6.555406
24.100000,4.013210,14.964510,-0.133774,-7.621362,-0.143609,-6.601825
24.200000,4.029940,15.019500,-0.134331,-7.649369,-0.144253,-6.621819
24.300000,4.046600,15.111760,-0.134887,-7.696356,-0.144895,-6.658220
24.400000,4.063250,15.183460,-0.135442,-7.732873,-0.145536,-6.685520
24.500000,4.079940,15.227050,-0.135998,-7.755073,-0.146180,-6.700398
24.600000,4.096560,15.341670,-0.136552,-7.813448,-0.146822,-6.746506
24.700000,4.113240,15.376540,-0.137108,-7.831208,-0.147466,-6.757486
24.800000,4.129920,15.459560,-0.137664,-7.873489,-0.148110,-6.789593
24.900000,4.146580,15.522980,-0.138219,-7.905789,-0.148754,-6.813056
25.000000,4.163180,15.612880,-0.138773,-7.951574,-0.149397,-6.848113
25.100000,4.179860,15.687130,-0.139329,-7.989390,-0.150043,-6.876239
25.200000,4.196560,15.748180,-0.139885,-8.020482,-0.150690,-6.898534
25.300000,4.213240,15.843150,-0.140441,-8.068850,-0.151336,-6.935650
25.400000,4.229870,15.915880,-0.140996,-8.105891,-0.151981,-6.962996
25.500000,4.246570,15.975830,-0.141552,-8.136423,-0.152630,-6.984694
25.600000,4.263230,16.088410,-0.142108,-8.193760,-0.153277,-7.029364
25.700000,4.279930,16.112340,-0.142664,-8.205947,-0.153926,-7.035251
25.800000,4.296610,16.254500,-0.143220,-8.278349,-0.154574,-7.092721
25.900000,4.313230,16.285090,-0.143774,-8.293928,-0.155221,-7.101474
26.000000,4.329900,16.359980,-0.144330,-8.332069,-0.155870,-7.129502
26.100000,4.346630,16.406970,-0.144888,-8.356001,-0.156522,-7.145320
26.200000,4.363310,16.483410,-0.145444,-8.394932,-0.157173,-7.173942
26.300000,4.379900,16.621860,-0.145997,-8.465444,-0.157820,-7.229517
26.400000,4.396530,16.653190,-0.146551,-8.481400,-0.158469,-7.238442
26.500000,4.413270,16.727440,-0.147109,-8.519215,-0.159124,-7.265962
26.600000,4.429950,16.796130,-0.147665,-8.554199,-0.159776,-7.291043
26.700000,4.446530,16.855570,-0.148218,-8.584471,-0.160424,-7.312101
26.800000,4.463250,16.971160,-0.148775,-8.643341,-0.161079,-7.357428
26.900000,4.479920,17.039080,-0.149331,-8.677932,-0.161732,-7.382051
27.000000,4.496610,17.137930,-0.149887,-8.728276,-0.162386,-7.420021
27.100000,4.513240,17.168600,-0.150441,-8.743896,-0.163038,-7.428453
27.200000,4.529880,17.233630,-0.150996,-8.777016,-0.163691,-7.451721
27.300000,4.546540,17.318080,-0.151551,-8.820026,-0.164346,-7.483339
27.400000,4.563280,17.433590,-0.152109,-8.878854,-0.165004,-7.528298
27.500000,4.579990,17.462510,-0.152666,-8.893583,-0.165661,-7.535833
27.600000,4.596600,17.581280,-0.153220,-8.954072,-0.166314,-7.582129
27.700000,4.613270,17.630840,-0.153776,-8.979313,-0.166971,-7.598513
27.800000,4.629930,17.699840,-0.154331,-9.014454,-0.167627,-7.623245
27.900000,4.646630,17.806810,-0.154888,-9.068934,-0.168286,-7.664268
28.000000,4.663180,17.862300,-0.155439,-9.097195,-0.168939,-7.683133
28.100000,4.679840,17.940850,-0.155995,-9.137200,-0.169596,-7.711845
28.200000,4.696580,18.046900,-0.156553,-9.191211,-0.170258,-7.752302
28.300000,4.713210,18.092310,-0.157107,-9.214338,-0.170915,-7.766701
28.400000,4.729890,18.171520,-0.157663,-9.254679,-0.171575,-7.795559
28.500000,4.746520,18.277190,-0.158217,-9.308496,-0.172233,-7.835731
28.600000,4.763210,18.347610,-0.158774,-9.344361,-0.172895,-7.860723
28.700000,4.779920,18.395840,-0.159331,-9.368924,-0.173557,-7.876167
28.800000,4.796640,18.420640,-0.159888,-9.381555,-0.174220,-7.881557
28.900000,4.813270,18.539520,-0.160442,-9.442100,-0.174880,-7.927187
29.000000,4.829910,18.626180,-0.160997,-9.486236,-0.175541,-7.958980
29.100000,4.846610,18.677060,-0.161554,-9.512149,-0.176205,-7.975426
29.200000,4.863300,18.776760,-0.162110,-9.562925,-0.176868,-8.012680
29.300000,4.879910,18.858470,-0.162664,-9.604540,-0.177529,-8.042230
29.400000,4.896570,18.927860,-0.163219,-9.639880,-0.178193,-8.066468
29.500000,4.913270,19.026870,-0.163776,-9.690305,-0.178858,-8.103269
29.600000,4.929950,19.122920,-0.164332,-9.739223,-0.179523,-8.138760
29.700000,4.946640,19.154170,-0.164888,-9.755139,-0.180189,-8.146633
29.800000,4.963260,19.243080,-0.165442,-9.800420,-0.180853,-8.179019
29.900000,4.979920,19.316590,-0.165997,-9.837859,-0.181519,-8.204800
30.000000,4.996570,19.424580,-0.166552,-9.892857,-0.182184,-8.245179
30.100000,5.013280,19.466990,-0.167109,-9.914457,-0.182853,-8.257658
30.200000,5.029880,19.538910,-0.167663,-9.951085,-0.183517,-8.282660
30.300000,5.046560,19.664040,-0.168219,-10.014813,-0.184186,-8.330135
30.400000,5.063250,19.749870,-0.168775,-10.058526,-0.184855,-8.360898
30.500000,5.079950,19.793030,-0.169332,-10.080507,-0.185525,-8.373558
30.600000,5.096560,19.900960,-0.169885,-10.135476,-0.186191,-8.413607
30.700000,5.113190,19.963960,-0.170440,-10.167561,-0.186859,-8.434606
30.800000,5.129920,20.048110,-0.170997,-10.210419,-0.187532,-8.464464
30.900000,5.146680,20.125830,-0.171556,-10.250001,-0.188206,-8.491552
31.000000,5.163320,20.194200,-0.172111,-10.284822,-0.188876,-8.514694
31.100000,5.179930,20.271560,-0.172664,-10.324221,-0.189545,-8.541596
31.200000,5.196610,20.327360,-0.173220,-10.352639,-0.190217,-8.559352
31.300000,5.213280,20.408040,-0.173776,-10.393729,-0.190889,-8.587549
31.400000,5.229940,20.504160,-0.174331,-10.442683,-0.191562,-8.622196
31.500000,5.246550,20.574250,-0.174885,-10.478379,-0.192233,-8.645868
31.600000,5.263170,20.680850,-0.175439,-10.532670,-0.192904,-8.684829
31.700000,5.279900,20.738780,-0.175997,-10.562174,-0.193581,-8.703267
31.800000,5.296580,20.833160,-0.176553,-10.610241,-0.194256,-8.736975
31.900000,5.313200,20.902660,-0.177107,-10.645637,-0.194929,-8.760224
32.000000,5.329850,20.970090,-0.177662,-10.679979,-0.195603,-8.782556
32.100000,5.346530,21.050830,-0.178218,-10.721100,-0.196280,-8.810410
32.200000,5.363220,21.122580,-0.178774,-10.757642,-0.196957,-8.834455
32.300000,5.379920,21.183590,-0.179331,-10.788714,-0.197635,-8.853967
32.400000,5.396550,21.309270,-0.179885,-10.852722,-0.198311,-8.900480
32.500000,5.413250,21.375380,-0.180442,-10.886392,-0.198990,-8.922033
32.600000,5.429920,21.438830,-0.180997,-10.918706,-0.199668,-8.942450
32.700000,5.446590,21.505500,-0.181553,-10.952661,-0.200347,-8.964173
32.800000,5.463210,21.631700,-0.182107,-11.016934,-0.201024,-9.010673
32.900000,5.479870,21.715090,-0.182662,-11.059405,-0.201703,-9.039268
33.000000,5.496550,21.756970,-0.183218,-11.080734,-0.202383,-9.050540
33.100000,5.513250,21.857660,-0.183775,-11.132015,-0.203065,-9.086229
33.200000,5.529940,21.976730,-0.184331,-11.192657,-0.203747,-9.129499
33.300000,5.546510,21.965460,-0.184884,-11.186917,-0.204424,-9.118639
33.400000,5.563230,22.134460,-0.185441,-11.272988,-0.205108,-9.182514
33.500000,5.579950,22.191540,-0.185998,-11.302059,-0.205793,-9.199894
33.600000,5.596610,22.280000,-0.186554,-11.347111,-0.206475,-9.230266
33.700000,5.613210,22.330270,-0.187107,-11.372713,-0.207156,-9.244799
33.800000,5.629900,22.403510,-0.187663,-11.410014,-0.207840,-9.268773
33.900000,5.646620,22.535580,-0.188221,-11.477277,-0.208527,-9.317016
34.000000,5.663280,22.561940,-0.188776,-11.490702,-0.209211,-9.321533
34.100000,5.679890,22.690000,-0.189330,-11.555922,-0.209894,-9.368043
34.200000,5.696550,22.751700,-0.189885,-11.587346,-0.210579,-9.387083
34.300000,5.713220,22.815570,-0.190441,-11.619874,-0.211265,-9.406978
34.400000,5.729940,22.944820,-0.190998,-11.685701,-0.211954,-9.453755
34.500000,5.746630,23.002230,-0.191554,-11.714940,-0.212642,-9.470892
34.600000,5.763270,23.055110,-0.192109,-11.741871,-0.213328,-9.486152
34.700000,5.779980,23.174610,-0.192666,-11.802732,-0.214018,-9.528747
34.800000,5.796610,23.197960,-0.193220,-11.814624,-0.214705,-9.531798
34.900000,5.813200,23.323850,-0.193773,-11.878739,-0.215390,-9.576956
35.000000,5.829830,23.427430,-0.194328,-11.931492,-0.216078,-9.612873
35.100000,5.846550,23.502760,-0.194885,-11.969857,-0.216770,-9.637112
35.200000,5.863300,23.563970,-0.195443,-12.001031,-0.217464,-9.655510
35.300000,5.879940,23.657400,-0.195998,-12.048615,-0.218154,-9.687110
35.400000,5.896580,23.706830,-0.196553,-12.073789,-0.218844,-9.700654
35.500000,5.913240,23.822190,-0.197108,-12.132542,-0.219535,-9.741121
35.600000,5.929910,23.880340,-0.197664,-12.162157,-0.220227,-9.758141
35.700000,5.946630,23.977550,-0.198221,-12.211666,-0.220922,-9.791057
35.800000,5.963310,24.041520,-0.198777,-12.244246,-0.221616,-9.810371
35.900000,5.979900,24.141410,-0.199330,-12.295119,-0.222306,-9.844333
36.000000,5.996580,24.236990,-0.199886,-12.343798,-0.223001,-9.876445
36.100000,6.013260,24.299360,-0.200442,-12.375562,-0.223696,-9.894980
36.200000,6.029930,24.424160,-0.200998,-12.439123,-0.224391,-9.938888
36.300000,6.046520,24.454090,-0.201551,-12.454366,-0.225084,-9.944180
36.400000,6.063180,24.585610,-0.202106,-12.521348,-0.225780,-9.990709
36.500000,6.079860,24.609800,-0.202662,-12.533668,-0.226477,-9.993570
36.600000,6.096560,24.720920,-0.203219,-12.590261,-0.227175,-10.031685
36.700000,6.113220,24.821160,-0.203774,-12.641313,-0.227872,-10.065342
36.800000,6.129900,24.869130,-0.204330,-12.665744,-0.228571,-10.077752
36.900000,6.146560,24.961900,-0.204885,-12.712991,-0.229269,-10.108286
37.000000,6.163250,25.055060,-0.205442,-12.760437,-0.229969,-10.138912
37.100000,6.179920,25.139400,-0.205997,-12.803391,-0.230668,-10.165927
37.200000,6.196550,25.260910,-0.206552,-12.865276,-0.231367,-10.207932
37.300000,6.213200,25.310200,-0.207107,-12.890379,-0.232067,-10.220696
37.400000,6.229950,25.396320,-0.207665,-12.934240,-0.232771,-10.248251
37.500000,6.246590,25.503850,-0.208220,-12.989004,-0.233471,-10.284438
37.600000,6.263190,25.545640,-0.208773,-13.010288,-0.234170,-10.294091
37.700000,6.279910,25.667630,-0.209330,-13.072417,-0.234875,-10.335963
37.800000,6.296590,25.740440,-0.209886,-13.109498,-0.235578,-10.357994
37.900000,6.313300,25.810490,-0.210443,-13.145175,-0.236284,-10.378860
38.000000,6.329940,25.895300,-0.210998,-13.188368,-0.236986,-10.405649
38.100000,6.346620,25.997740,-0.211554,-13.240540,-0.237691,-10.439451
38.200000,6.363260,26.073250,-0.212109,-13.278997,-0.238395,-10.462407
38.300000,6.379930,26.159350,-0.212664,-13.322848,-0.239101,-10.489553
38.400000,6.396590,26.228950,-0.213220,-13.358295,-0.239806,-10.510043
38.500000,6.413170,26.334230,-0.213772,-13.411913,-0.240509,-10.544817
38.600000,6.429860,26.418460,-0.214329,-13.454811,-0.241217,-10.571059
38.700000,6.446590,26.539070,-0.214886,-13.516237,-0.241927,-10.611783
38.800000,6.463280,26.595960,-0.215443,-13.545211,-0.242636,-10.626995
38.900000,6.479890,26.664690,-0.215996,-13.580215,-0.243342,-10.646938
39.000000,6.496570,26.733680,-0.216552,-13.615351,-0.244051,-10.666915
39.100000,6.513250,26.798480,-0.217108,-13.648354,-0.244761,-10.685182
39.200000,6.529940,26.910800,-0.217665,-13.705558,-0.245472,-10.722342
39.300000,6.546600,27.028380,-0.218220,-13.765441,-0.246182,-10.761546
39.400000,6.563260,27.111780,-0.218775,-13.807916,-0.246893,-10.787085
39.500000,6.579980,27.205950,-0.219333,-13.855877,-0.247606,-10.816830
39.600000,6.596660,27.278240,-0.219889,-13.892694,-0.248319,-10.837848
39.700000,6.613310,27.373160,-0.220444,-13.941036,-0.249030,-10.867823
39.800000,6.629900,27.404960,-0.220997,-13.957232,-0.249740,-10.872730
39.900000,6.646600,27.536590,-0.221553,-14.024270,-0.250455,-10.917146
40.000000,6.663260,27.617340,-0.222109,-14.065396,-0.251168,-10.941349
40.100000,6.679940,27.706640,-0.222665,-14.110876,-0.251883,-10.968882
40.200000,6.696530,27.821000,-0.223218,-14.169119,-0.252595,-11.006321
40.300000,6.713170,27.870570,-0.223772,-14.194365,-0.253309,-11.018059
40.400000,6.729910,27.972000,-0.224330,-14.246023,-0.254029,-11.050208
40.500000,6.746590,28.050500,-0.224886,-14.286002,-0.254746,-11.073276
40.600000,6.763270,28.144560,-0.225442,-14.333907,-0.255463,-11.102437
40.700000,6.779910,28.244380,-0.225997,-14.384745,-0.256180,-11.133835
40.800000,6.796580,28.281200,-0.226553,-14.403497,-0.256898,-11.140346
40.900000,6.813240,28.423400,-0.227108,-14.475919,-0.257616,-11.188322
41.000000,6.829960,28.497520,-0.227665,-14.513668,-0.258337,-11.209409
41.100000,6.846540,28.611700,-0.228218,-14.571819,-0.259053,-11.246268
41.200000,6.863250,28.666560,-0.228775,-14.599759,-0.259775,-11.259699
41.300000,6.879940,28.770860,-0.229331,-14.652879,-0.260497,-11.292514
41.400000,6.896620,28.857120,-0.229887,-14.696811,-0.261218,-11.318200
41.500000,6.913240,28.931920,-0.230441,-14.734906,-0.261938,-11.339375
41.600000,6.929930,28.996690,-0.230998,-14.767893,-0.262661,-11.356544
41.700000,6.946600,29.126650,-0.231553,-14.834081,-0.263384,-11.399200
41.800000,6.963260,29.236250,-0.232109,-14.889900,-0.264107,-11.433825
41.900000,6.979910,29.250430,-0.232664,-14.897122,-0.264830,-11.431103
42.000000,6.996480,29.373150,-0.233216,-14.959622,-0.265550,-11.470799
42.100000,7.013260,29.462410,-0.233775,-15.005082,-0.266280,-11.497264
42.200000,7.029970,29.592480,-0.234332,-15.071326,-0.267007,-11.539627
42.300000,7.046600,29.642370,-0.234887,-15.096735,-0.267731,-11.550713
42.400000,7.063220,29.751420,-0.235441,-15.152274,-0.268456,-11.584812
42.500000,7.079890,29.835560,-0.235996,-15.195126,-0.269183,-11.609132
42.600000,7.096550,29.919590,-0.236552,-15.237922,-0.269910,-11.633366
42.700000,7.113250,30.015240,-0.237108,-15.286636,-0.270639,-11.662047
42.800000,7.129900,30.091550,-0.237663,-15.325501,-0.271367,-11.683191
42.900000,7.146560,30.169730,-0.238219,-15.365317,-0.272096,-11.705012
43.000000,7.163250,30.284040,-0.238775,-15.423535,-0.272826,-11.740780
43.100000,7.179900,30.381140,-0.239330,-15.472988,-0.273556,-11.769837
43.200000,7.196620,30.463770,-0.239887,-15.515071,-0.274289,-11.793202
43.300000,7.213240,30.539750,-0.240441,-15.553767,-0.275018,-11.813998
43.400000,7.229910,30.658020,-0.240997,-15.614001,-0.275750,-11.851074
43.500000,7.246570,30.737010,-0.241552,-15.654231,-0.276481,-11.872915
43.600000,7.263280,30.845370,-0.242109,-15.709418,-0.277216,-11.906021
43.700000,7.279910,30.899370,-0.242664,-15.736920,-0.277948,-11.918141
43.800000,7.296560,31.021560,-0.243219,-15.799151,-0.278681,-11.956502
43.900000,7.313260,31.061910,-0.243775,-15.819701,-0.279417,-11.963248
44.000000,7.329930,31.234130,-0.244331,-15.907412,-0.280152,-12.020738
44.100000,7.346560,31.276340,-0.244885,-15.928909,-0.280886,-12.028153
44.200000,7.363210,31.371150,-0.245440,-15.977195,-0.281621,-12.055747
44.300000,7.379920,31.474070,-0.245997,-16.029612,-0.282359,-12.086370
44.400000,7.396600,31.531510,-0.246553,-16.058866,-0.283097,-12.099499
44.500000,7.413250,31.667610,-0.247108,-16.128181,-0.283834,-12.142773
44.600000,7.429860,31.737480,-0.247662,-16.163766,-0.284570,-12.160615
44.700000,7.446550,31.787510,-0.248218,-16.189246,-0.285309,-12.170778
44.800000,7.463270,31.966280,-0.248776,-16.280293,-0.286051,-12.230152
44.900000,7.479980,32.057320,-0.249333,-16.326659,-0.286793,-12.255890
45.000000,7.496610,32.120670,-0.249887,-16.358923,-0.287531,-12.271041
45.100000,7.513240,32.238070,-0.250441,-16.418714,-0.288271,-12.306790
45.200000,7.529940,32.291400,-0.250998,-16.445875,-0.289014,-12.317993
45.300000,7.546610,32.397560,-0.251554,-16.499942,-0.289756,-12.349321
45.400000,7.563250,32.444670,-0.252108,-16.523935,-0.290497,-12.358113
45.500000,7.579850,32.595920,-0.252662,-16.600966,-0.291237,-12.406538
45.600000,7.596570,32.720860,-0.253219,-16.664597,-0.291983,-12.444805
45.700000,7.613260,32.781120,-0.253775,-16.695287,-0.292729,-12.458435
45.800000,7.629960,32.889020,-0.254332,-16.750240,-0.293475,-12.490118
45.900000,7.646630,32.950430,-0.254888,-16.781516,-0.294220,-12.504115
46.000000,7.663280,33.011860,-0.255443,-16.812802,-0.294965,-12.518095
46.100000,7.679920,33.110760,-0.255997,-16.863172,-0.295711,-12.546245
46.200000,7.696600,33.213230,-0.256553,-16.915359,-0.296458,-12.575667
46.300000,7.713280,33.339690,-0.257109,-16.979765,-0.297206,-12.614109
46.400000,7.729930,33.426150,-0.257664,-17.023798,-0.297954,-12.637373
46.500000,7.746620,33.509510,-0.258221,-17.066253,-0.298703,-12.659394
46.600000,7.763280,33.638570,-0.258776,-17.131983,-0.299452,-12.698637
46.700000,7.779940,33.734220,-0.259331,-17.180697,-0.300202,-12.725204
46.800000,7.796560,33.805110,-0.259885,-17.216801,-0.300950,-12.742407
46.900000,7.813240,33.925250,-0.260441,-17.277988,-0.301702,-12.778086
47.000000,7.829940,33.973880,-0.260998,-17.302755,-0.302455,-12.786771
47.100000,7.846600,34.131120,-0.261553,-17.382837,-0.303206,-12.836298
47.200000,7.863190,34.207640,-0.262106,-17.421808,-0.303956,-12.855442
47.300000,7.879910,34.316200,-0.262664,-17.477097,-0.304711,-12.886499
47.400000,7.896590,34.379230,-0.263220,-17.509198,-0.305465,-12.900433
47.500000,7.913250,34.510420,-0.263775,-17.576013,-0.306220,-12.939900
47.600000,7.929940,34.580910,-0.264331,-17.611913,-0.306975,-12.956532
47.700000,7.946600,34.672160,-0.264887,-17.658386,-0.307731,-12.980915
47.800000,7.963270,34.773080,-0.265442,-17.709784,-0.308487,-13.008858
47.900000,7.980000,34.868020,-0.266000,-17.758137,-0.309246,-13.034472
48.000000,7.996650,34.975930,-0.266555,-17.813095,-0.310003,-13.064925
48.100000,8.013280,35.044320,-0.267109,-17.847926,-0.310759,-13.080578
48.200000,8.029930,35.160120,-0.267664,-17.906902,-0.311516,-13.113863
48.300000,8.046640,35.250530,-0.268221,-17.952948,-0.312277,-13.137584
48.400000,8.063280,35.376430,-0.268776,-18.017068,-0.313035,-13.174512
48.500000,8.079920,35.446850,-0.269331,-18.052932,-0.313794,-13.190724
48.600000,8.096580,35.526520,-0.269886,-18.093508,-0.314555,-13.210324
48.700000,8.113260,35.638920,-0.270442,-18.150753,-0.315316,-13.242027
48.800000,8.129930,35.712970,-0.270998,-18.188466,-0.316078,-13.259434
48.900000,8.146530,35.838470,-0.271551,-18.252383,-0.316838,-13.295930
49.000000,8.163190,35.950060,-0.272106,-18.309215,-0.317600,-13.327162
49.100000,8.179920,36.033370,-0.272664,-18.351645,-0.318367,-13.347812
49.200000,8.196630,36.105290,-0.273221,-18.388273,-0.319133,-13.364211
49.300000,8.213250,36.257190,-0.273775,-18.465635,-0.319895,-13.410206
49.400000,8.229920,36.344360,-0.274331,-18.510031,-0.320661,-13.432162
49.500000,8.246520,36.459560,-0.274884,-18.568701,-0.321424,-13.464463
49.600000,8.263270,36.536510,-0.275442,-18.607892,-0.322194,-13.482491
49.700000,8.279920,36.632680,-0.275997,-18.656871,-0.322960,-13.507624
49.800000,8.296520,36.743400,-0.276551,-18.713260,-0.323725,-13.538095
49.900000,8.313270,36.845560,-0.277109,-18.765290,-0.324497,-13.565259
50.000000,8.329920,36.966970,-0.277664,-18.827123,-0.325265,-13.599509
50.100000,8.346610,37.072810,-0.278220,-18.881027,-0.326035,-13.627941
50.200000,8.363270,37.109720,-0.278776,-18.899825,-0.326805,-13.631014
50.300000,8.379900,37.261430,-0.279330,-18.977090,-0.327574,-13.676220
50.400000,8.396570,37.311490,-0.279886,-19.002586,-0.328345,-13.684034
50.500000,8.413270,37.426640,-0.280442,-19.061231,-0.329119,-13.715655
50.600000,8.429930,37.582300,-0.280998,-19.140508,-0.329891,-13.762070
50.700000,8.446520,37.654930,-0.281551,-19.177498,-0.330660,-13.778061
50.800000,8.463230,37.769970,-0.282108,-19.236088,-0.331436,-13.809440
50.900000,8.479930,37.857190,-0.282664,-19.280509,-0.332211,-13.830596
51.000000,8.496590,37.965330,-0.283220,-19.335584,-0.332986,-13.859366
51.100000,8.513190,38.053560,-0.283773,-19.380519,-0.333758,-13.880851
51.200000,8.529930,38.121330,-0.284331,-19.415034,-0.334538,-13.894738
51.300000,8.546570,38.238890,-0.284886,-19.474907,-0.335313,-13.926785
51.400000,8.563280,38.337240,-0.285443,-19.524996,-0.336092,-13.951729
51.500000,8.579970,38.439380,-0.285999,-19.577015,-0.336871,-13.978009
51.600000,8.596610,38.535880,-0.286554,-19.626163,-0.337648,-14.002214
51.700000,8.613290,38.655890,-0.287110,-19.687283,-0.338428,-14.034874
51.800000,8.630000,38.778250,-0.287667,-19.749601,-0.339209,-14.068299
51.900000,8.646670,38.841840,-0.288222,-19.781987,-0.339990,-14.080376
52.000000,8.663240,38.966260,-0.288775,-19.845353,-0.340766,-14.114518
52.100000,8.679920,39.090830,-0.289331,-19.908796,-0.341548,-14.148571
52.200000,8.696580,39.175110,-0.289886,-19.951720,-0.342330,-14.167995
52.300000,8.713270,39.271700,-0.290442,-20.000913,-0.343114,-14.191801
52.400000,8.729850,39.383150,-0.290995,-20.057674,-0.343893,-14.220991
52.500000,8.746520,39.512450,-0.291551,-20.123526,-0.344677,-14.256498
52.600000,8.763260,39.601070,-0.292109,-20.168659,-0.345465,-14.277219
52.700000,8.779900,39.676250,-0.292663,-20.206948,-0.346249,-14.293115
52.800000,8.796560,39.785660,-0.293219,-20.262670,-0.347034,-14.321277
52.900000,8.813230,39.932010,-0.293774,-20.337206,-0.347820,-14.362657
53.000000,8.829900,40.021450,-0.294330,-20.382757,-0.348608,-14.383500
53.100000,8.846570,40.133270,-0.294886,-20.439707,-0.349395,-14.412330
53.200000,8.863280,40.242860,-0.295443,-20.495520,-0.350186,-14.440269
53.300000,8.879860,40.289830,-0.295995,-20.519442,-0.350970,-14.445783
53.400000,8.896600,40.436400,-0.296553,-20.594089,-0.351763,-14.486844
53.500000,8.913330,40.564850,-0.297111,-20.659508,-0.352556,-14.521341
53.600000,8.929970,40.626450,-0.297666,-20.690881,-0.353346,-14.531916
53.700000,8.946540,40.752650,-0.298218,-20.755154,-0.354132,-14.565594
53.800000,8.963210,40.894720,-0.298774,-20.827510,-0.354925,-14.604798
53.900000,8.979890,41.017540,-0.299330,-20.890062,-0.355718,-14.637046
54.000000,8.996580,41.114290,-0.299886,-20.939336,-0.356512,-14.659922
54.100000,9.013280,41.168250,-0.300443,-20.966818,-0.357308,-14.667491
54.200000,9.029900,41.279470,-0.300997,-21.023461,-0.358100,-14.695470
54.300000,9.046540,41.410040,-0.301551,-21.089960,-0.358894,-14.730255
54.400000,9.063230,41.514180,-0.302108,-21.142998,-0.359690,-14.755536
54.500000,9.079930,41.614570,-0.302664,-21.194126,-0.360488,-14.779420
54.600000,9.096520,41.751660,-0.303217,-21.263946,-0.361282,-14.816349
54.700000,9.113210,41.801300,-0.303774,-21.289227,-0.362080,-14.822121
54.800000,9.129910,41.952720,-0.304330,-21.366345,-0.362880,-14.863918
54.900000,9.146610,42.037440,-0.304887,-21.409492,-0.363681,-14.882016
55.000000,9.163230,42.168950,-0.305441,-21.476470,-0.364478,-14.916675
55.100000,9.179880,42.260350,-0.305996,-21.523020,-0.365278,-14.937062
55.200000,9.196590,42.365830,-0.306553,-21.576740,-0.366080,-14.962326
55.300000,9.213270,42.509780,-0.307109,-21.650053,-0.366883,-15.001127
55.400000,9.229950,42.587510,-0.307665,-21.689641,-0.367685,-15.016497
55.500000,9.246610,42.712430,-0.308220,-21.753262,-0.368488,-15.048464
55.600000,9.263310,42.822780,-0.308777,-21.809463,-0.369293,-15.075202
55.700000,9.279940,42.927460,-0.309331,-21.862776,-0.370095,-15.099934
55.800000,9.296610,43.055820,-0.309887,-21.928149,-0.370900,-15.132901
55.900000,9.313200,43.176400,-0.310440,-21.989560,-0.371702,-15.163121
56.000000,9.329870,43.292440,-0.310996,-22.048659,-0.372508,-15.191621
56.100000,9.346600,43.415850,-0.311553,-22.111511,-0.373317,-15.222596
56.200000,9.363310,43.473100,-0.312110,-22.140668,-0.374127,-15.230337
56.300000,9.379940,43.567230,-0.312665,-22.188608,-0.374933,-15.251014
56.400000,9.396550,43.666740,-0.313218,-22.239288,-0.375739,-15.273535
56.500000,9.413250,43.801060,-0.313775,-22.307697,-0.376550,-15.308099
56.600000,9.429910,43.954940,-0.314330,-22.386067,-0.377359,-15.349447
56.700000,9.446570,44.059830,-0.314886,-22.439487,-0.378170,-15.373614
56.800000,9.463200,44.118580,-0.315440,-22.469408,-0.378979,-15.381658
56.900000,9.479910,44.287300,-0.315997,-22.555337,-0.379793,-15.427918
57.000000,9.496620,44.386690,-0.316554,-22.605956,-0.380608,-15.449950
57.100000,9.513300,44.489510,-0.317110,-22.658321,-0.381421,-15.473141
