Repository: abubakardawood/tissue-phantom-material-database

Title:
A Database of Silicone Phantom Materials for Modeling Human Tissue Mechanics Across Varying Stiffnesses

Description:
This dataset contains processed mechanical compression test data for soft silicone phantoms
fabricated using Ecoflex (Smooth-On) with varying base materials and thinner concentrations.
The dataset provides force–compression measurements together with derived engineering and
true stress–strain quantities, intended for mechanical characterization, constitutive model
fitting, and the design of tissue-equivalent phantoms.

All files in this dataset are processed outputs generated from raw experimental measurements.
The raw data files are not included in this archive.

File: data/EF30_25T/EF30_25T_B5.csv (part 1 of 2)
EF30_25T_B_sample_5
Compression test;
Cylinder Diameter: 50mm;
Cylinder Height: 30mm;
Speed (mm/min): 10;
Machine: INSTRON 5900;
Load cell: 10kN;
Time (s),Compression (mm),Load (N),Engineering Strain [-],Engineering Stress (kPa),True Strain [-],True Stress (kPa)
0.000000,0.000000,0.038220,-0.000000,-0.019465,0.000000,-0.019465
0.100000,0.007550,0.029070,-0.000252,-0.014805,-0.000252,-0.014802
0.200000,0.027840,0.056420,-0.000928,-0.028734,-0.000928,-0.028708
0.300000,0.046310,0.101610,-0.001544,-0.051750,-0.001545,-0.051670
0.400000,0.063310,0.156510,-0.002110,-0.079710,-0.002113,-0.079542
0.500000,0.080010,0.178310,-0.002667,-0.090813,-0.002671,-0.090570
0.600000,0.096600,0.212120,-0.003220,-0.108032,-0.003225,-0.107684
0.700000,0.113330,0.236410,-0.003778,-0.120403,-0.003785,-0.119948
0.800000,0.130050,0.281500,-0.004335,-0.143367,-0.004344,-0.142745
0.900000,0.146710,0.357950,-0.004890,-0.182302,-0.004902,-0.181411
1.000000,0.163310,0.373560,-0.005444,-0.190253,-0.005459,-0.189217
1.100000,0.180010,0.388040,-0.006000,-0.197627,-0.006018,-0.196441
1.200000,0.196680,0.460750,-0.006556,-0.234658,-0.006578,-0.233120
1.300000,0.213350,0.483320,-0.007112,-0.246153,-0.007137,-0.244402
1.400000,0.229990,0.525720,-0.007666,-0.267747,-0.007696,-0.265694
1.500000,0.246640,0.562390,-0.008221,-0.286423,-0.008255,-0.284068
1.600000,0.263310,0.592580,-0.008777,-0.301799,-0.008816,-0.299150
1.700000,0.280000,0.641090,-0.009333,-0.326504,-0.009377,-0.323457
1.800000,0.296660,0.668040,-0.009889,-0.340230,-0.009938,-0.336866
1.900000,0.313200,0.688650,-0.010440,-0.350727,-0.010495,-0.347065
2.000000,0.329870,0.779740,-0.010996,-0.397118,-0.011057,-0.392752
2.100000,0.346610,0.790340,-0.011554,-0.402517,-0.011621,-0.397866
2.200000,0.363300,0.870970,-0.012110,-0.443581,-0.012184,-0.438210
2.300000,0.379890,0.900080,-0.012663,-0.458407,-0.012744,-0.452602
2.400000,0.396590,0.985750,-0.013220,-0.502038,-0.013308,-0.495402
2.500000,0.413290,1.008580,-0.013776,-0.513666,-0.013872,-0.506589
2.600000,0.429970,1.061010,-0.014332,-0.540368,-0.014436,-0.532623
2.700000,0.446590,1.133210,-0.014886,-0.577139,-0.014998,-0.568548
2.800000,0.463230,1.175370,-0.015441,-0.598611,-0.015561,-0.589368
2.900000,0.479880,1.252590,-0.015996,-0.637939,-0.016125,-0.627734
3.000000,0.496620,1.295930,-0.016554,-0.660012,-0.016693,-0.649086
3.100000,0.513310,1.337920,-0.017110,-0.681397,-0.017258,-0.669738
3.200000,0.529940,1.367420,-0.017665,-0.696421,-0.017823,-0.684119
3.300000,0.546560,1.464960,-0.018219,-0.746098,-0.018387,-0.732505
3.400000,0.563270,1.497300,-0.018776,-0.762569,-0.018954,-0.748251
3.500000,0.579930,1.602030,-0.019331,-0.815907,-0.019520,-0.800135
3.600000,0.596550,1.596840,-0.019885,-0.813264,-0.020085,-0.797092
3.700000,0.613200,1.677930,-0.020440,-0.854563,-0.020652,-0.837095
3.800000,0.629910,1.748660,-0.020997,-0.890585,-0.021221,-0.871886
3.900000,0.646600,1.820140,-0.021553,-0.926990,-0.021789,-0.907010
4.000000,0.663250,1.850520,-0.022108,-0.942462,-0.022356,-0.921626
4.100000,0.679880,1.925720,-0.022663,-0.980761,-0.022923,-0.958534
4.200000,0.696550,1.950700,-0.023218,-0.993483,-0.023492,-0.970416
4.300000,0.713280,2.007350,-0.023776,-1.022335,-0.024063,-0.998028
4.400000,0.729960,2.084960,-0.024332,-1.061861,-0.024633,-1.036024
4.500000,0.746580,2.131210,-0.024886,-1.085416,-0.025201,-1.058405
4.600000,0.763250,2.185390,-0.025442,-1.113010,-0.025771,-1.084693
4.700000,0.779940,2.255120,-0.025998,-1.148523,-0.026342,-1.118664
4.800000,0.796650,2.296340,-0.026555,-1.169516,-0.026914,-1.138460
4.900000,0.813240,2.338960,-0.027108,-1.191223,-0.027482,-1.158931
5.000000,0.829890,2.395690,-0.027663,-1.220115,-0.028053,-1.186363
5.100000,0.846600,2.462570,-0.028220,-1.254177,-0.028626,-1.218784
5.200000,0.863250,2.509050,-0.028775,-1.277849,-0.029197,-1.241079
5.300000,0.879920,2.591280,-0.029331,-1.319728,-0.029769,-1.281020
5.400000,0.896510,2.623490,-0.029884,-1.336132,-0.030339,-1.296204
5.500000,0.913180,2.707570,-0.030439,-1.378954,-0.030912,-1.336980
5.600000,0.929880,2.758120,-0.030996,-1.404699,-0.031487,-1.361159
5.700000,0.946640,2.810970,-0.031555,-1.431615,-0.032063,-1.386441
5.800000,0.963250,2.880670,-0.032108,-1.467113,-0.032635,-1.420007
5.900000,0.979880,2.934370,-0.032663,-1.494462,-0.033208,-1.445649
6.000000,0.996650,2.980730,-0.033222,-1.518073,-0.033786,-1.467640
6.100000,1.013310,3.030690,-0.033777,-1.543518,-0.034361,-1.491382
6.200000,1.029890,3.150080,-0.034330,-1.604323,-0.034933,-1.549247
6.300000,1.046590,3.166140,-0.034886,-1.612502,-0.035509,-1.556248
6.400000,1.063290,3.264540,-0.035443,-1.662617,-0.036086,-1.603688
6.500000,1.079970,3.340860,-0.035999,-1.701486,-0.036663,-1.640234
6.600000,1.096650,3.371310,-0.036555,-1.716994,-0.037240,-1.654229
6.700000,1.113270,3.405070,-0.037109,-1.734188,-0.037815,-1.669834
6.800000,1.129950,3.470210,-0.037665,-1.767363,-0.038393,-1.700796
6.900000,1.146600,3.553840,-0.038220,-1.809956,-0.038970,-1.740779
7.000000,1.163280,3.604960,-0.038776,-1.835991,-0.039548,-1.764799
7.100000,1.179900,3.650100,-0.039330,-1.858981,-0.040124,-1.785867
7.200000,1.196550,3.676830,-0.039885,-1.872594,-0.040702,-1.797906
7.300000,1.213240,3.795020,-0.040441,-1.932788,-0.041282,-1.854623
7.400000,1.229930,3.837420,-0.040998,-1.954382,-0.041862,-1.874257
7.500000,1.246530,3.883310,-0.041551,-1.977754,-0.042439,-1.895576
7.600000,1.263190,3.928460,-0.042106,-2.000748,-0.043019,-1.916504
7.700000,1.279900,4.060470,-0.042663,-2.067980,-0.043600,-1.979753
7.800000,1.296600,4.080960,-0.043220,-2.078416,-0.044182,-1.988587
7.900000,1.313270,4.154060,-0.043776,-2.115645,-0.044763,-2.023032
8.000000,1.329880,4.225510,-0.044329,-2.152035,-0.045342,-2.056636
8.100000,1.346590,4.221440,-0.044886,-2.149962,-0.045925,-2.053458
8.200000,1.363240,4.322330,-0.045441,-2.201345,-0.046506,-2.101313
8.300000,1.379930,4.390840,-0.045998,-2.236236,-0.047089,-2.133375
8.400000,1.396570,4.440670,-0.046552,-2.261615,-0.047671,-2.156331
8.500000,1.413190,4.530520,-0.047106,-2.307375,-0.048252,-2.198683
8.600000,1.429900,4.577920,-0.047663,-2.331516,-0.048837,-2.220388
8.700000,1.446580,4.609570,-0.048219,-2.347635,-0.049421,-2.234433
8.800000,1.463210,4.695690,-0.048774,-2.391495,-0.050003,-2.274853
8.900000,1.479840,4.712860,-0.049328,-2.400240,-0.050586,-2.281841
9.000000,1.496590,4.813920,-0.049886,-2.451709,-0.051174,-2.329403
9.100000,1.513240,4.850840,-0.050441,-2.470513,-0.051758,-2.345897
9.200000,1.529930,4.931510,-0.050998,-2.511597,-0.052344,-2.383512
9.300000,1.546570,4.988440,-0.051552,-2.540592,-0.052929,-2.409618
9.400000,1.563260,5.037320,-0.052109,-2.565486,-0.053515,-2.431802
9.500000,1.579950,5.106770,-0.052665,-2.600857,-0.054102,-2.463882
9.600000,1.596590,5.196580,-0.053220,-2.646596,-0.054688,-2.505745
9.700000,1.613180,5.216500,-0.053773,-2.656742,-0.055272,-2.513882
9.800000,1.629820,5.334320,-0.054327,-2.716747,-0.055859,-2.569153
9.900000,1.646570,5.383260,-0.054886,-2.741672,-0.056449,-2.591193
10.000000,1.663280,5.450410,-0.055443,-2.775871,-0.057039,-2.621969
10.100000,1.679940,5.508390,-0.055998,-2.805400,-0.057627,-2.648303
10.200000,1.696530,5.538600,-0.056551,-2.820786,-0.058213,-2.661268
10.300000,1.713230,5.581280,-0.057108,-2.842523,-0.058803,-2.680193
10.400000,1.729930,5.704450,-0.057664,-2.905253,-0.059394,-2.737723
10.500000,1.746630,5.708710,-0.058221,-2.907422,-0.059985,-2.738149
10.600000,1.763270,5.830830,-0.058776,-2.969617,-0.060574,-2.795076
10.700000,1.779910,5.869990,-0.059330,-2.989561,-0.061163,-2.812190
10.800000,1.796590,5.934900,-0.059886,-3.022620,-0.061754,-2.841606
10.900000,1.813250,5.974170,-0.060442,-3.042620,-0.062345,-2.858719
11.000000,1.829940,6.030370,-0.060998,-3.071242,-0.062938,-2.883903
11.100000,1.846590,6.100030,-0.061553,-3.106720,-0.063529,-2.915492
11.200000,1.863290,6.137890,-0.062110,-3.126002,-0.064122,-2.931847
11.300000,1.879980,6.245850,-0.062666,-3.180985,-0.064716,-2.981646
11.400000,1.896640,6.318790,-0.063221,-3.218133,-0.065308,-3.014679
11.500000,1.913230,6.352370,-0.063774,-3.235235,-0.065899,-3.028910
11.600000,1.929920,6.426620,-0.064331,-3.273051,-0.066493,-3.062493
11.700000,1.946620,6.489710,-0.064887,-3.305182,-0.067088,-3.090718
11.800000,1.963280,6.548320,-0.065443,-3.335032,-0.067682,-3.116779
11.900000,1.979870,6.624830,-0.065996,-3.373998,-0.068274,-3.151329
12.000000,1.996540,6.703450,-0.066551,-3.414039,-0.068869,-3.186830
12.100000,2.013240,6.785650,-0.067108,-3.455903,-0.069466,-3.223984
12.200000,2.029930,6.838590,-0.067664,-3.482865,-0.070062,-3.247200
12.300000,2.046580,6.885840,-0.068219,-3.506930,-0.070658,-3.267689
12.400000,2.063220,6.913040,-0.068774,-3.520782,-0.071253,-3.278644
12.500000,2.079920,7.040830,-0.069331,-3.585865,-0.071851,-3.337255
12.600000,2.096630,7.073570,-0.069888,-3.602540,-0.072450,-3.350767
12.700000,2.113290,7.144550,-0.070443,-3.638689,-0.073047,-3.382369
12.800000,2.129920,7.219470,-0.070997,-3.676846,-0.073644,-3.415800
12.900000,2.146580,7.272820,-0.071553,-3.704017,-0.074242,-3.438985
13.000000,2.163260,7.345430,-0.072109,-3.740997,-0.074841,-3.471238
13.100000,2.179920,7.378180,-0.072664,-3.757676,-0.075439,-3.484628
13.200000,2.196550,7.470400,-0.073218,-3.804643,-0.076037,-3.526074
13.300000,2.213190,7.523980,-0.073773,-3.831932,-0.076636,-3.549238
13.400000,2.229880,7.611300,-0.074329,-3.876403,-0.077237,-3.588273
13.500000,2.246600,7.651530,-0.074887,-3.896892,-0.077839,-3.605067
13.600000,2.263250,7.717800,-0.075442,-3.930643,-0.078439,-3.634109
13.700000,2.279930,7.791510,-0.075998,-3.968183,-0.079041,-3.666611
13.800000,2.296590,7.825140,-0.076553,-3.985311,-0.079642,-3.680224
13.900000,2.313260,7.931400,-0.077109,-4.039429,-0.080244,-3.727954
14.000000,2.329940,7.982920,-0.077665,-4.065668,-0.080846,-3.749909
14.100000,2.346540,8.050200,-0.078218,-4.099933,-0.081447,-3.779245
14.200000,2.363230,8.104630,-0.078774,-4.127654,-0.082050,-3.802501
14.300000,2.379940,8.195890,-0.079331,-4.174133,-0.082655,-3.842993
14.400000,2.396610,8.276410,-0.079887,-4.215141,-0.083259,-3.878406
14.500000,2.413260,8.263880,-0.080442,-4.208760,-0.083862,-3.870198
14.600000,2.429930,8.375490,-0.080998,-4.265602,-0.084467,-3.920098
14.700000,2.446620,8.425700,-0.081554,-4.291174,-0.085072,-3.941211
14.800000,2.463320,8.522310,-0.082111,-4.340377,-0.085678,-3.983986
14.900000,2.479970,8.587160,-0.082666,-4.373405,-0.086283,-4.011874
15.000000,2.496630,8.635130,-0.083221,-4.397836,-0.086889,-4.031843
15.100000,2.513270,8.679700,-0.083776,-4.420535,-0.087494,-4.050202
15.200000,2.529980,8.774570,-0.084333,-4.468852,-0.088102,-4.091982
15.300000,2.546680,8.875410,-0.084889,-4.520209,-0.088710,-4.136492
15.400000,2.563190,8.878420,-0.085440,-4.521742,-0.089312,-4.135406
15.500000,2.579860,8.926440,-0.085995,-4.546199,-0.089920,-4.155247
15.600000,2.596560,9.054520,-0.086552,-4.611429,-0.090529,-4.212301
15.700000,2.613220,9.118380,-0.087107,-4.643953,-0.091137,-4.239430
15.800000,2.629840,9.193540,-0.087661,-4.682231,-0.091744,-4.271781
15.900000,2.646560,9.269840,-0.088219,-4.721091,-0.092355,-4.304602
16.000000,2.663280,9.281970,-0.088776,-4.727269,-0.092967,-4.307601
16.100000,2.679950,9.392170,-0.089332,-4.783393,-0.093577,-4.356084
16.200000,2.696610,9.430290,-0.089887,-4.802807,-0.094187,-4.371097
16.300000,2.713250,9.515340,-0.090442,-4.846123,-0.094796,-4.407831
16.400000,2.729940,9.576710,-0.090998,-4.877378,-0.095408,-4.433547
16.500000,2.746610,9.666220,-0.091554,-4.922965,-0.096019,-4.472250
16.600000,2.763280,9.697100,-0.092109,-4.938692,-0.096631,-4.483793
16.700000,2.779840,9.750700,-0.092661,-4.965991,-0.097240,-4.505835
16.800000,2.796540,9.836940,-0.093218,-5.009912,-0.097853,-4.542898
16.900000,2.813250,9.891730,-0.093775,-5.037817,-0.098468,-4.565395
17.000000,2.829970,9.979120,-0.094332,-5.082324,-0.099083,-4.602897
17.100000,2.846580,10.010800,-0.094886,-5.098459,-0.099694,-4.614686
17.200000,2.863260,10.079080,-0.095442,-5.133233,-0.100309,-4.643307
17.300000,2.879950,10.158310,-0.095998,-5.173585,-0.100924,-4.676929
17.400000,2.896590,10.244930,-0.096553,-5.217700,-0.101538,-4.713915
17.500000,2.913280,10.300580,-0.097109,-5.246042,-0.102154,-4.736603
17.600000,2.929900,10.383340,-0.097663,-5.288192,-0.102768,-4.771729
17.700000,2.946570,10.418970,-0.098219,-5.306338,-0.103384,-4.785155
17.800000,2.963220,10.529110,-0.098774,-5.362432,-0.103999,-4.832763
17.900000,2.979940,10.592860,-0.099331,-5.394899,-0.104618,-4.859017
18.000000,2.996520,10.711230,-0.099884,-5.455185,-0.105232,-4.910299
18.100000,3.013200,10.726650,-0.100440,-5.463038,-0.105850,-4.914330
18.200000,3.029880,10.808330,-0.100996,-5.504637,-0.106468,-4.948691
18.300000,3.046600,10.832310,-0.101553,-5.516850,-0.107088,-4.956596
18.400000,3.063230,10.941020,-0.102108,-5.572216,-0.107705,-5.003250
18.500000,3.079890,11.020500,-0.102663,-5.612695,-0.108324,-5.036478
18.600000,3.096610,11.046870,-0.103220,-5.626125,-0.108945,-5.045394
18.700000,3.113300,11.118940,-0.103777,-5.662830,-0.109566,-5.075160
18.800000,3.129950,11.209550,-0.104332,-5.708977,-0.110185,-5.113350
18.900000,3.146560,11.276180,-0.104885,-5.742911,-0.110803,-5.140564
19.000000,3.163260,11.332560,-0.105442,-5.771625,-0.111426,-5.163054
19.100000,3.179930,11.387750,-0.105998,-5.799733,-0.112047,-5.184975
19.200000,3.196660,11.473720,-0.106555,-5.843518,-0.112671,-5.220860
19.300000,3.213250,11.518710,-0.107108,-5.866431,-0.113290,-5.238087
19.400000,3.229900,11.615130,-0.107663,-5.915537,-0.113912,-5.278651
19.500000,3.246600,11.702200,-0.108220,-5.959882,-0.114536,-5.314903
19.600000,3.263320,11.778740,-0.108777,-5.998863,-0.115161,-5.346323
19.700000,3.279970,11.864190,-0.109332,-6.042382,-0.115784,-5.381755
19.800000,3.296600,11.858150,-0.109887,-6.039306,-0.116406,-5.375667
19.900000,3.313270,11.946070,-0.110442,-6.084083,-0.117031,-5.412143
20.000000,3.329890,12.016180,-0.110996,-6.119790,-0.117654,-5.440516
20.100000,3.346540,12.124000,-0.111551,-6.174702,-0.118278,-5.485906
20.200000,3.363190,12.187850,-0.112106,-6.207221,-0.118903,-5.511352
20.300000,3.379900,12.243710,-0.112663,-6.235670,-0.119531,-5.533139
20.400000,3.396590,12.302200,-0.113220,-6.265459,-0.120158,-5.556086
20.500000,3.413310,12.386930,-0.113777,-6.308612,-0.120787,-5.590837
20.600000,3.429920,12.476410,-0.114331,-6.354183,-0.121412,-5.627705
20.700000,3.446600,12.546290,-0.114887,-6.389773,-0.122040,-5.655673
20.800000,3.463270,12.607910,-0.115442,-6.421156,-0.122668,-5.679883
20.900000,3.479950,12.706340,-0.115998,-6.471286,-0.123296,-5.720627
21.000000,3.496580,12.740030,-0.116553,-6.488444,-0.123924,-5.732199
21.100000,3.513180,12.807610,-0.117106,-6.522862,-0.124550,-5.758996
21.200000,3.529910,12.871420,-0.117664,-6.555360,-0.125182,-5.784033
21.300000,3.546600,12.957800,-0.118220,-6.599353,-0.125813,-5.819178
21.400000,3.563280,12.998200,-0.118776,-6.619929,-0.126443,-5.833640
21.500000,3.579840,13.059650,-0.119328,-6.651225,-0.127070,-5.857548
21.600000,3.596560,13.149240,-0.119885,-6.696853,-0.127703,-5.893998
21.700000,3.613230,13.226040,-0.120441,-6.735967,-0.128335,-5.924680
21.800000,3.629930,13.299660,-0.120998,-6.773461,-0.128968,-5.953888
21.900000,3.646600,13.419410,-0.121553,-6.834449,-0.129600,-6.003699
22.000000,3.663210,13.429450,-0.122107,-6.839563,-0.130231,-6.004404
22.100000,3.679890,13.544470,-0.122663,-6.898142,-0.130864,-6.051995
22.200000,3.696600,13.591340,-0.123220,-6.922013,-0.131499,-6.069082
22.300000,3.713280,13.649850,-0.123776,-6.951812,-0.132134,-6.091344
22.400000,3.729890,13.749590,-0.124330,-7.002609,-0.132766,-6.131977
22.500000,3.746610,13.832190,-0.124887,-7.044677,-0.133402,-6.164888
22.600000,3.763270,13.847700,-0.125442,-7.052576,-0.134037,-6.167884
22.700000,3.779970,13.949950,-0.125999,-7.104651,-0.134674,-6.209472
22.800000,3.796590,14.033260,-0.126553,-7.147081,-0.135308,-6.242596
22.900000,3.813250,14.063670,-0.127108,-7.162568,-0.135944,-6.252146
23.000000,3.829980,14.159680,-0.127666,-7.211466,-0.136583,-6.290807
23.100000,3.846610,14.261960,-0.128220,-7.263557,-0.137219,-6.332221
23.200000,3.863270,14.302100,-0.128776,-7.284000,-0.137856,-6.345998
23.300000,3.879940,14.386150,-0.129331,-7.326806,-0.138494,-6.379220
23.400000,3.896630,14.470520,-0.129888,-7.369775,-0.139133,-6.412532
23.500000,3.913280,14.512130,-0.130443,-7.390967,-0.139771,-6.426870
23.600000,3.929890,14.624340,-0.130996,-7.448115,-0.140408,-6.472439
23.700000,3.946510,14.675440,-0.131550,-7.474140,-0.141046,-6.490915
23.800000,3.963190,14.731580,-0.132106,-7.502732,-0.141686,-6.511574
23.900000,3.979950,14.821110,-0.132665,-7.548329,-0.142330,-6.546930
24.000000,3.996600,14.856080,-0.133220,-7.566139,-0.142970,-6.558178
24.100000,4.013210,14.931770,-0.133774,-7.604688,-0.143609,-6.587381
24.200000,4.029940,15.054760,-0.134331,-7.667326,-0.144253,-6.637364
24.300000,4.046600,15.100380,-0.134887,-7.690560,-0.144895,-6.653206
24.400000,4.063240,15.200710,-0.135441,-7.741658,-0.145536,-6.693118
24.500000,4.079930,15.235330,-0.135998,-7.759290,-0.146180,-6.704045
24.600000,4.096540,15.290980,-0.136551,-7.787632,-0.146821,-6.724221
24.700000,4.113220,15.400230,-0.137107,-7.843273,-0.147465,-6.767903
24.800000,4.129920,15.480390,-0.137664,-7.884098,-0.148110,-6.798741
24.900000,4.146580,15.533080,-0.138219,-7.910933,-0.148754,-6.817489
25.000000,4.163180,15.619840,-0.138773,-7.955119,-0.149397,-6.851166
25.100000,4.179860,15.731860,-0.139329,-8.012171,-0.150043,-6.895845
25.200000,4.196550,15.787940,-0.139885,-8.040732,-0.150689,-6.915954
25.300000,4.213250,15.786210,-0.140442,-8.039851,-0.151337,-6.910721
25.400000,4.229890,15.871760,-0.140996,-8.083421,-0.151982,-6.943688
25.500000,4.246560,16.023240,-0.141552,-8.160569,-0.152629,-7.005424
25.600000,4.263230,16.037100,-0.142108,-8.167628,-0.153277,-7.006945
25.700000,4.279930,16.132310,-0.142664,-8.216118,-0.153926,-7.043971
25.800000,4.296600,16.211400,-0.143220,-8.256398,-0.154574,-7.073917
25.900000,4.313230,16.324600,-0.143774,-8.314051,-0.155221,-7.118703
26.000000,4.329900,16.371200,-0.144330,-8.337784,-0.155870,-7.134391
26.100000,4.346640,16.441130,-0.144888,-8.373399,-0.156523,-7.160194
26.200000,4.363310,16.516190,-0.145444,-8.411626,-0.157173,-7.188209
26.300000,4.379890,16.590730,-0.145996,-8.449589,-0.157820,-7.215980
26.400000,4.396530,16.664140,-0.146551,-8.486977,-0.158469,-7.243202
26.500000,4.413260,16.753740,-0.147109,-8.532610,-0.159123,-7.277389
26.600000,4.429940,16.834270,-0.147665,-8.573623,-0.159775,-7.307602
26.700000,4.446520,16.891640,-0.148217,-8.602842,-0.160424,-7.327751
26.800000,4.463240,16.962610,-0.148775,-8.638986,-0.161078,-7.353724
26.900000,4.479910,17.047850,-0.149330,-8.682399,-0.161731,-7.385853
27.000000,4.496600,17.097470,-0.149887,-8.707670,-0.162386,-7.402506
27.100000,4.513240,17.203090,-0.150441,-8.761462,-0.163038,-7.443376
27.200000,4.529890,17.271910,-0.150996,-8.796512,-0.163692,-7.468271
27.300000,4.546550,17.337810,-0.151552,-8.830074,-0.164346,-7.491862
27.400000,4.563290,17.424690,-0.152110,-8.874322,-0.165004,-7.524452
27.500000,4.580000,17.512260,-0.152667,-8.918921,-0.165661,-7.557299
27.600000,4.596600,17.566460,-0.153220,-8.946525,-0.166314,-7.575738
27.700000,4.613270,17.643360,-0.153776,-8.985689,-0.166971,-7.603909
27.800000,4.629930,17.714260,-0.154331,-9.021799,-0.167627,-7.629455
27.900000,4.646630,17.809240,-0.154888,-9.070171,-0.168286,-7.665314
28.000000,4.663180,17.894270,-0.155439,-9.113477,-0.168939,-7.696884
28.100000,4.679850,17.962940,-0.155995,-9.148450,-0.169597,-7.721338
28.200000,4.696580,18.006960,-0.156553,-9.170869,-0.170258,-7.735145
28.300000,4.713210,18.074290,-0.157107,-9.205160,-0.170915,-7.758965
28.400000,4.729880,18.194600,-0.157663,-9.266434,-0.171575,-7.805463
28.500000,4.746530,18.271900,-0.158218,-9.305802,-0.172234,-7.833460
28.600000,4.763210,18.349390,-0.158774,-9.345268,-0.172895,-7.861485
28.700000,4.779920,18.452180,-0.159331,-9.397618,-0.173557,-7.900289
28.800000,4.796650,18.474900,-0.159888,-9.409189,-0.174220,-7.904770
28.900000,4.813250,18.590510,-0.160442,-9.468069,-0.174879,-7.948996
29.000000,4.829900,18.638700,-0.160997,-9.492612,-0.175541,-7.964333
29.100000,4.846590,18.751910,-0.161553,-9.550269,-0.176204,-8.007395
29.200000,4.863310,18.787190,-0.162110,-9.568237,-0.176869,-8.017127
29.300000,4.879910,18.861750,-0.162664,-9.606210,-0.177529,-8.043629
29.400000,4.896570,18.975020,-0.163219,-9.663898,-0.178193,-8.086567
29.500000,4.913260,19.025050,-0.163775,-9.689378,-0.178858,-8.102497
29.600000,4.929940,19.078500,-0.164331,-9.716600,-0.179523,-8.119858
29.700000,4.946640,19.215620,-0.164888,-9.786435,-0.180189,-8.172769
29.800000,4.963260,19.260060,-0.165442,-9.809068,-0.180853,-8.186236
29.900000,4.979930,19.374660,-0.165998,-9.867433,-0.181519,-8.229462
30.000000,4.996580,19.436880,-0.166553,-9.899122,-0.182185,-8.250397
30.100000,5.013280,19.482970,-0.167109,-9.922595,-0.182853,-8.264437
30.200000,5.029890,19.571010,-0.167663,-9.967434,-0.183518,-8.296264
30.300000,5.046560,19.649840,-0.168219,-10.007581,-0.184186,-8.324119
30.400000,5.063250,19.724770,-0.168775,-10.045743,-0.184855,-8.350273
30.500000,5.079930,19.811400,-0.169331,-10.089863,-0.185524,-8.381337
30.600000,5.096550,19.864820,-0.169885,-10.117070,-0.186191,-8.398331
30.700000,5.113180,19.911960,-0.170439,-10.141078,-0.186859,-8.412639
30.800000,5.129910,20.067610,-0.170997,-10.220350,-0.187532,-8.472701
30.900000,5.146660,20.100790,-0.171555,-10.237248,-0.188205,-8.480994
31.000000,5.163320,20.207300,-0.172111,-10.291493,-0.188876,-8.520218
31.100000,5.179950,20.310120,-0.172665,-10.343859,-0.189546,-8.557837
31.200000,5.196610,20.379820,-0.173220,-10.379357,-0.190217,-8.581441
31.300000,5.213290,20.408000,-0.173776,-10.393709,-0.190890,-8.587528
31.400000,5.229950,20.493860,-0.174332,-10.437437,-0.191562,-8.617861
31.500000,5.246560,20.584150,-0.174885,-10.483422,-0.192233,-8.650025
31.600000,5.263170,20.666300,-0.175439,-10.525260,-0.192904,-8.678719
31.700000,5.279890,20.754660,-0.175996,-10.570262,-0.193580,-8.709934
31.800000,5.296570,20.845260,-0.176552,-10.616404,-0.194255,-8.742053
31.900000,5.313200,20.927320,-0.177107,-10.658197,-0.194929,-8.770559
32.000000,5.329850,20.978300,-0.177662,-10.684160,-0.195603,-8.785995
32.100000,5.346540,21.055490,-0.178218,-10.723473,-0.196280,-8.812357
32.200000,5.363220,21.149740,-0.178774,-10.771474,-0.196957,-8.845815
32.300000,5.379930,21.234060,-0.179331,-10.814418,-0.197635,-8.875058
32.400000,5.396550,21.347380,-0.179885,-10.872131,-0.198311,-8.916398
32.500000,5.413240,21.357380,-0.180441,-10.877224,-0.198989,-8.914523
32.600000,5.429910,21.499280,-0.180997,-10.949493,-0.199668,-8.967668
32.700000,5.446590,21.548860,-0.181553,-10.974744,-0.200347,-8.982247
32.800000,5.463210,21.607940,-0.182107,-11.004833,-0.201024,-9.000776
32.900000,5.479870,21.665820,-0.182662,-11.034312,-0.201703,-9.018758
33.000000,5.496540,21.778910,-0.183218,-11.091908,-0.202383,-9.059671
33.100000,5.513230,21.830910,-0.183774,-11.118391,-0.203064,-9.075116
33.200000,5.529930,21.961140,-0.184331,-11.184717,-0.203747,-9.123027
33.300000,5.546490,22.051970,-0.184883,-11.230976,-0.204424,-9.154560
33.400000,5.563230,22.098560,-0.185441,-11.254704,-0.205108,-9.167621
33.500000,5.579960,22.211040,-0.185999,-11.311990,-0.205793,-9.207975
33.600000,5.596620,22.277530,-0.186554,-11.345853,-0.206476,-9.229239
33.700000,5.613210,22.347590,-0.187107,-11.381534,-0.207156,-9.251969
33.800000,5.629880,22.472680,-0.187663,-11.445242,-0.207840,-9.297397
33.900000,5.646600,22.508520,-0.188220,-11.463495,-0.208526,-9.305836
34.000000,5.663280,22.587180,-0.188776,-11.503556,-0.209211,-9.331961
34.100000,5.679900,22.667330,-0.189330,-11.544376,-0.209894,-9.358680
34.200000,5.696560,22.799110,-0.189885,-11.611491,-0.210579,-9.406639
34.300000,5.713230,22.845640,-0.190441,-11.635189,-0.211266,-9.419372
34.400000,5.729920,22.945850,-0.190997,-11.686225,-0.211953,-9.454188
34.500000,5.746600,22.980260,-0.191553,-11.703750,-0.212641,-9.461858
34.600000,5.763250,23.075160,-0.192108,-11.752082,-0.213327,-9.494410
34.700000,5.779960,23.187290,-0.192665,-11.809190,-0.214017,-9.533968
34.800000,5.796600,23.272200,-0.193220,-11.852434,-0.214704,-9.562307
34.900000,5.813200,23.356590,-0.193773,-11.895414,-0.215390,-9.590400
35.000000,5.829840,23.417240,-0.194328,-11.926302,-0.216079,-9.608688
35.100000,5.846560,23.502410,-0.194885,-11.969679,-0.216771,-9.636964
35.200000,5.863300,23.579560,-0.195443,-12.008971,-0.217464,-9.661898
35.300000,5.879950,23.640300,-0.195998,-12.039906,-0.218154,-9.680104
35.400000,5.896590,23.740980,-0.196553,-12.091182,-0.218844,-9.714624
35.500000,5.913250,23.803740,-0.197108,-12.123145,-0.219535,-9.733572
35.600000,5.929910,23.936800,-0.197664,-12.190912,-0.220227,-9.781212
35.700000,5.946630,23.998140,-0.198221,-12.222152,-0.220922,-9.799465
35.800000,5.963320,24.048410,-0.198777,-12.247755,-0.221616,-9.813179
35.900000,5.979900,24.151120,-0.199330,-12.300064,-0.222306,-9.848293
36.000000,5.996590,24.239810,-0.199886,-12.345234,-0.223001,-9.877590
36.100000,6.013270,24.385180,-0.200442,-12.419270,-0.223697,-9.929923
36.200000,6.029930,24.417280,-0.200998,-12.435619,-0.224391,-9.936088
36.300000,6.046530,24.503140,-0.201551,-12.479347,-0.225084,-9.964122
36.400000,6.063190,24.558720,-0.202106,-12.507653,-0.225780,-9.979777
36.500000,6.079860,24.668020,-0.202662,-12.563319,-0.226477,-10.017212
36.600000,6.096550,24.749900,-0.203218,-12.605021,-0.227175,-10.043449
36.700000,6.113210,24.825320,-0.203774,-12.643432,-0.227872,-10.067033
36.800000,6.129900,24.886350,-0.204330,-12.674514,-0.228571,-10.084731
36.900000,6.146570,25.007760,-0.204886,-12.736348,-0.229269,-10.126853
37.000000,6.163250,25.096140,-0.205442,-12.781359,-0.229969,-10.155535
37.100000,6.179920,25.175340,-0.205997,-12.821695,-0.230668,-10.180460
37.200000,6.196540,25.229730,-0.206551,-12.849396,-0.231366,-10.195336
37.300000,6.213190,25.289410,-0.207106,-12.879791,-0.232066,-10.212305
37.400000,6.229950,25.423730,-0.207665,-12.948199,-0.232771,-10.259312
37.500000,6.246590,25.498260,-0.208220,-12.986157,-0.233471,-10.282184
37.600000,6.263180,25.574800,-0.208773,-13.025139,-0.234170,-10.305846
37.700000,6.279910,25.663050,-0.209330,-13.070084,-0.234875,-10.334119
37.800000,6.296610,25.767090,-0.209887,-13.123071,-0.235579,-10.368709
37.900000,6.313310,25.847330,-0.210444,-13.163937,-0.236284,-10.393670
38.000000,6.329950,25.909840,-0.210998,-13.195773,-0.236987,-10.411487
38.100000,6.346630,26.001840,-0.211554,-13.242628,-0.237692,-10.441093
38.200000,6.363250,26.111780,-0.212108,-13.298620,-0.238395,-10.477872
38.300000,6.379940,26.187480,-0.212665,-13.337174,-0.239101,-10.500828
38.400000,6.396590,26.233510,-0.213220,-13.360617,-0.239806,-10.511871
38.500000,6.413160,26.358840,-0.213772,-13.424447,-0.240508,-10.554676
38.600000,6.429850,26.431800,-0.214328,-13.461605,-0.241216,-10.576402
38.700000,6.446590,26.519820,-0.214886,-13.506433,-0.241927,-10.604085
38.800000,6.463280,26.600610,-0.215443,-13.547579,-0.242636,-10.628853
38.900000,6.479890,26.653890,-0.215996,-13.574715,-0.243342,-10.642626
39.000000,6.496570,26.766970,-0.216552,-13.632306,-0.244051,-10.680198
39.100000,6.513250,26.884890,-0.217108,-13.692362,-0.244761,-10.719636
39.200000,6.529940,26.908610,-0.217665,-13.704443,-0.245472,-10.721470
39.300000,6.546600,27.062400,-0.218220,-13.782767,-0.246182,-10.775092
39.400000,6.563270,27.109650,-0.218776,-13.806831,-0.246893,-10.786233
39.500000,6.579970,27.178470,-0.219332,-13.841881,-0.247606,-10.805909
39.600000,6.596660,27.322110,-0.219889,-13.915036,-0.248319,-10.855278
39.700000,6.613320,27.383740,-0.220444,-13.946424,-0.249031,-10.872019
39.800000,6.629900,27.420990,-0.220997,-13.965396,-0.249740,-10.879090
39.900000,6.646590,27.557780,-0.221553,-14.035062,-0.250454,-10.925552
40.000000,6.663260,27.677630,-0.222109,-14.096101,-0.251168,-10.965235
40.100000,6.679950,27.731460,-0.222665,-14.123517,-0.251884,-10.978704
40.200000,6.696540,27.858640,-0.223218,-14.188289,-0.252596,-11.021207
40.300000,6.713160,27.889520,-0.223772,-14.204016,-0.253309,-11.025555
40.400000,6.729920,28.000630,-0.224331,-14.260604,-0.254029,-11.061513
40.500000,6.746610,28.094830,-0.224887,-14.308579,-0.254746,-11.090766
40.600000,6.763290,28.157290,-0.225443,-14.340390,-0.255464,-11.107449
40.700000,6.779910,28.259500,-0.225997,-14.392445,-0.256180,-11.139796
40.800000,6.796580,28.338660,-0.226553,-14.432761,-0.256898,-11.162981
40.900000,6.813240,28.435460,-0.227108,-14.482061,-0.257616,-11.193069
41.000000,6.829960,28.518830,-0.227665,-14.524521,-0.258337,-11.217791
41.100000,6.846540,28.615440,-0.228218,-14.573724,-0.259053,-11.247738
41.200000,6.863250,28.706880,-0.228775,-14.620294,-0.259775,-11.275536
41.300000,6.879930,28.761090,-0.229331,-14.647903,-0.260496,-11.288685
41.400000,6.896620,28.877700,-0.229887,-14.707292,-0.261218,-11.326272
41.500000,6.913240,28.935150,-0.230441,-14.736551,-0.261938,-11.340640
41.600000,6.929920,29.059650,-0.230997,-14.799958,-0.262661,-11.381207
41.700000,6.946600,29.156390,-0.231553,-14.849227,-0.263384,-11.410839
41.800000,6.963260,29.253960,-0.232109,-14.898919,-0.264107,-11.440751
41.900000,6.979930,29.366330,-0.232664,-14.956149,-0.264831,-11.476387
42.000000,6.996480,29.402230,-0.233216,-14.974433,-0.265550,-11.482155
42.100000,7.013260,29.493850,-0.233775,-15.021094,-0.266280,-11.509533
42.200000,7.029960,29.548670,-0.234332,-15.049014,-0.267007,-11.522548
42.300000,7.046580,29.642140,-0.234886,-15.096618,-0.267730,-11.550634
42.400000,7.063210,29.769740,-0.235440,-15.161604,-0.268455,-11.591951
42.500000,7.079890,29.826550,-0.235996,-15.190537,-0.269183,-11.605626
42.600000,7.096550,29.952940,-0.236552,-15.254907,-0.269910,-11.646333
42.700000,7.113250,30.023880,-0.237108,-15.291037,-0.270639,-11.665404
42.800000,7.129890,30.131240,-0.237663,-15.345715,-0.271367,-11.698606
42.900000,7.146560,30.206030,-0.238219,-15.383805,-0.272096,-11.719095
43.000000,7.163250,30.299560,-0.238775,-15.431439,-0.272826,-11.746797
43.100000,7.179890,30.382920,-0.239330,-15.473894,-0.273555,-11.770532
43.200000,7.196600,30.483200,-0.239887,-15.524966,-0.274288,-11.800734
43.300000,7.213240,30.591060,-0.240441,-15.579899,-0.275018,-11.833847
43.400000,7.229900,30.664190,-0.240997,-15.617144,-0.275749,-11.853464
43.500000,7.246550,30.761030,-0.241552,-15.666464,-0.276481,-11.882203
43.600000,7.263260,30.830670,-0.242109,-15.701931,-0.277215,-11.900358
43.700000,7.279880,30.925130,-0.242663,-15.750039,-0.277947,-11.928093
43.800000,7.296550,31.043470,-0.243218,-15.810309,-0.278680,-11.964952
43.900000,7.313250,31.149020,-0.243775,-15.864066,-0.279416,-11.996803
44.000000,7.329910,31.247010,-0.244330,-15.913972,-0.280151,-12.025706
44.100000,7.346540,31.288150,-0.244885,-15.934924,-0.280885,-12.032705
44.200000,7.363210,31.435730,-0.245440,-16.010086,-0.281621,-12.080565
44.300000,7.379910,31.503930,-0.245997,-16.044820,-0.282359,-12.097842
44.400000,7.396590,31.590970,-0.246553,-16.089149,-0.283097,-12.122321
44.500000,7.413250,31.714680,-0.247108,-16.152154,-0.283834,-12.160822
44.600000,7.429860,31.771680,-0.247662,-16.181184,-0.284570,-12.173719
44.700000,7.446550,31.864410,-0.248218,-16.228411,-0.285309,-12.200222
44.800000,7.463290,31.979250,-0.248776,-16.286898,-0.286052,-12.235103
44.900000,7.479980,32.045200,-0.249333,-16.320486,-0.286793,-12.251256
45.000000,7.496610,32.142850,-0.249887,-16.370219,-0.287531,-12.279514
45.100000,7.513250,32.247950,-0.250442,-16.423746,-0.288271,-12.310556
45.200000,7.529940,32.342330,-0.250998,-16.471813,-0.289014,-12.337421
45.300000,7.546600,32.437190,-0.251553,-16.520125,-0.289755,-12.364433
45.400000,7.563240,32.545140,-0.252108,-16.575104,-0.290497,-12.396387
45.500000,7.579840,32.638970,-0.252661,-16.622891,-0.291237,-12.422929
45.600000,7.596580,32.742910,-0.253219,-16.675827,-0.291984,-12.453185
45.700000,7.613250,32.817470,-0.253775,-16.713800,-0.292728,-12.472256
45.800000,7.629950,32.954480,-0.254332,-16.783579,-0.293474,-12.514983
45.900000,7.646610,33.007360,-0.254887,-16.810510,-0.294219,-12.525730
46.000000,7.663270,33.060230,-0.255442,-16.837437,-0.294965,-12.536443
46.100000,7.679930,33.173120,-0.255998,-16.894931,-0.295711,-12.569868
46.200000,7.696600,33.299960,-0.256553,-16.959530,-0.296458,-12.608506
46.300000,7.713270,33.396460,-0.257109,-17.008677,-0.297206,-12.635593
46.400000,7.729930,33.487000,-0.257664,-17.054789,-0.297954,-12.660378
46.500000,7.746620,33.564620,-0.258221,-17.094321,-0.298703,-12.680214
46.600000,7.763290,33.662590,-0.258776,-17.144216,-0.299453,-12.707699
46.700000,7.779940,33.744170,-0.259331,-17.185765,-0.300202,-12.728957
46.800000,7.796560,33.829170,-0.259885,-17.229055,-0.300950,-12.751476
46.900000,7.813250,33.926190,-0.260442,-17.278467,-0.301702,-12.778434
47.000000,7.829960,34.032790,-0.260999,-17.332758,-0.302456,-12.808931
47.100000,7.846610,34.136760,-0.261554,-17.385709,-0.303207,-12.838413
47.200000,7.863200,34.233290,-0.262107,-17.434871,-0.303956,-12.865075
47.300000,7.879910,34.316720,-0.262664,-17.477362,-0.304711,-12.886694
47.400000,7.896610,34.444730,-0.263220,-17.542557,-0.305466,-12.924999
47.500000,7.913270,34.519010,-0.263776,-17.580387,-0.306220,-12.943109
47.600000,7.929950,34.666590,-0.264332,-17.655549,-0.306976,-12.988629
47.700000,7.946610,34.728820,-0.264887,-17.687243,-0.307731,-13.002122
47.800000,7.963270,34.804150,-0.265442,-17.725608,-0.308487,-13.020481
47.900000,7.980000,34.914650,-0.266000,-17.781885,-0.309246,-13.051904
48.000000,7.996650,35.053550,-0.266555,-17.852626,-0.310003,-13.093920
48.100000,8.013260,35.110210,-0.267109,-17.881483,-0.310758,-13.105184
48.200000,8.029920,35.190070,-0.267664,-17.922155,-0.311516,-13.125040
48.300000,8.046630,35.325780,-0.268221,-17.991272,-0.312277,-13.165635
48.400000,8.063260,35.399220,-0.268775,-18.028675,-0.313035,-13.183012
48.500000,8.079910,35.501890,-0.269330,-18.080964,-0.313794,-13.211212
48.600000,8.096590,35.619630,-0.269886,-18.140929,-0.314555,-13.244940
48.700000,8.113280,35.634590,-0.270443,-18.148548,-0.315317,-13.240406
48.800000,8.129940,35.796550,-0.270998,-18.231033,-0.316079,-13.290460
48.900000,8.146540,35.930630,-0.271551,-18.299320,-0.316838,-13.330115
49.000000,8.163190,36.002090,-0.272106,-18.335714,-0.317600,-13.346450
49.100000,8.179910,36.072390,-0.272664,-18.371517,-0.318366,-13.362272
49.200000,8.196620,36.191710,-0.273221,-18.432287,-0.319132,-13.396205
49.300000,8.213250,36.271410,-0.273775,-18.472877,-0.319895,-13.415465
49.400000,8.229910,36.369750,-0.274330,-18.522962,-0.320660,-13.441551
49.500000,8.246530,36.500470,-0.274884,-18.589537,-0.321424,-13.479564
49.600000,8.263270,36.574110,-0.275442,-18.627041,-0.322194,-13.496366
49.700000,8.279920,36.684430,-0.275997,-18.683227,-0.322960,-13.526706
49.800000,8.296520,36.779980,-0.276551,-18.731890,-0.323725,-13.551573
49.900000,8.313280,36.900320,-0.277109,-18.793179,-0.324497,-13.585413
50.000000,8.329940,36.997870,-0.277665,-18.842860,-0.325266,-13.610864
50.100000,8.346610,37.108320,-0.278220,-18.899112,-0.326035,-13.640995
50.200000,8.363270,37.161830,-0.278776,-18.926365,-0.326805,-13.650155
50.300000,8.379920,37.271610,-0.279331,-18.982275,-0.327575,-13.679944
50.400000,8.396570,37.379000,-0.279886,-19.036968,-0.328345,-13.708794
50.500000,8.413280,37.452480,-0.280443,-19.074391,-0.329119,-13.725118
50.600000,8.429960,37.565650,-0.280999,-19.132028,-0.329892,-13.755954
50.700000,8.446550,37.745880,-0.281552,-19.223819,-0.330661,-13.811321
50.800000,8.463230,37.794950,-0.282108,-19.248810,-0.331436,-13.818573
50.900000,8.479910,37.843070,-0.282664,-19.273317,-0.332210,-13.825451
51.000000,8.496570,37.979080,-0.283219,-19.342587,-0.332985,-13.864399
51.100000,8.513160,38.079150,-0.283772,-19.393552,-0.333757,-13.890205
51.200000,8.529910,38.183030,-0.284330,-19.446457,-0.334537,-13.917240
51.300000,8.546560,38.295250,-0.284885,-19.503611,-0.335312,-13.947318
51.400000,8.563280,38.399890,-0.285443,-19.556903,-0.336092,-13.974529
51.500000,8.579970,38.530800,-0.285999,-19.623575,-0.336871,-14.011252
51.600000,8.596630,38.619800,-0.286554,-19.668903,-0.337649,-14.032693
51.700000,8.613300,38.722960,-0.287110,-19.721442,-0.338428,-14.059218
51.800000,8.630010,38.808700,-0.287667,-19.765109,-0.339210,-14.079339
51.900000,8.646690,38.922830,-0.288223,-19.823235,-0.339991,-14.109722
52.000000,8.663250,39.016970,-0.288775,-19.871180,-0.340766,-14.132880
52.100000,8.679920,39.099450,-0.289331,-19.913186,-0.341548,-14.151691
52.200000,8.696580,39.202180,-0.289886,-19.965506,-0.342330,-14.177786
52.300000,8.713250,39.300040,-0.290442,-20.015346,-0.343113,-14.202056
52.400000,8.729840,39.428750,-0.290995,-20.080897,-0.343892,-14.237463
52.500000,8.746540,39.550140,-0.291551,-20.142721,-0.344678,-14.270084
52.600000,8.763260,39.615770,-0.292109,-20.176146,-0.345465,-14.282519
52.700000,8.779900,39.750500,-0.292663,-20.244763,-0.346249,-14.319863
52.800000,8.796550,39.860780,-0.293218,-20.300929,-0.347033,-14.348324
52.900000,8.813220,39.954780,-0.293774,-20.348802,-0.347820,-14.370853
53.000000,8.829890,40.060700,-0.294330,-20.402747,-0.348607,-14.397613
53.100000,8.846560,40.164190,-0.294885,-20.455454,-0.349395,-14.423441
53.200000,8.863280,40.294650,-0.295443,-20.521897,-0.350186,-14.458853
53.300000,8.879860,40.331550,-0.295995,-20.540690,-0.350970,-14.460741
53.400000,8.896600,40.500130,-0.296553,-20.626547,-0.351763,-14.509676
53.500000,8.913330,40.566290,-0.297111,-20.660242,-0.352556,-14.521857
53.600000,8.929970,40.713970,-0.297666,-20.735455,-0.353346,-14.563222
53.700000,8.946550,40.788170,-0.298218,-20.773244,-0.354133,-14.578282
53.800000,8.963230,40.904520,-0.298774,-20.832501,-0.354926,-14.608284
53.900000,8.979910,41.014010,-0.299330,-20.888264,-0.355719,-14.635773
54.000000,8.996590,41.116000,-0.299886,-20.940207,-0.356513,-14.660525
54.100000,9.013290,41.212400,-0.300443,-20.989303,-0.357308,-14.683214
54.200000,9.029910,41.357730,-0.300997,-21.063319,-0.358100,-14.723323
54.300000,9.046540,41.442550,-0.301551,-21.106517,-0.358894,-14.741819
54.400000,9.063220,41.539700,-0.302107,-21.155995,-0.359690,-14.764614
54.500000,9.079930,41.649990,-0.302664,-21.212166,-0.360488,-14.792000
54.600000,9.096530,41.749880,-0.303218,-21.263039,-0.361282,-14.815710
54.700000,9.113210,41.875180,-0.303774,-21.326854,-0.362080,-14.848317
54.800000,9.129900,41.982040,-0.304330,-21.381277,-0.362880,-14.874313
54.900000,9.146600,42.082920,-0.304887,-21.432655,-0.363680,-14.898124
55.000000,9.163210,42.192280,-0.305440,-21.488352,-0.364477,-14.924942
55.100000,9.179880,42.328350,-0.305996,-21.557652,-0.365278,-14.961096
55.200000,9.196580,42.417010,-0.306553,-21.602806,-0.366080,-14.980408
55.300000,9.213260,42.523720,-0.307109,-21.657153,-0.366882,-15.006053
55.400000,9.229950,42.631710,-0.307665,-21.712152,-0.367685,-15.032082
55.500000,9.246610,42.726190,-0.308220,-21.760270,-0.368488,-15.053312
55.600000,9.263310,42.867090,-0.308777,-21.832030,-0.369293,-15.090801
55.700000,9.279930,42.982490,-0.309331,-21.890802,-0.370095,-15.119299
55.800000,9.296600,43.090850,-0.309887,-21.945990,-0.370899,-15.145220
55.900000,9.313200,43.235570,-0.310440,-22.019695,-0.371702,-15.183901
56.000000,9.329880,43.321690,-0.310996,-22.063556,-0.372508,-15.201878
56.100000,9.346610,43.445550,-0.311554,-22.126637,-0.373318,-15.233002
56.200000,9.363310,43.512630,-0.312110,-22.160800,-0.374127,-15.244186
56.300000,9.379940,43.597800,-0.312665,-22.204177,-0.374933,-15.261716
56.400000,9.396550,43.756230,-0.313218,-22.284865,-0.375739,-15.304837
56.500000,9.413240,43.885680,-0.313775,-22.350793,-0.376549,-15.337681
56.600000,9.429910,43.980470,-0.314330,-22.399069,-0.377359,-15.358362
56.700000,9.446570,44.077790,-0.314886,-22.448634,-0.378170,-15.379881
56.800000,9.463200,44.208990,-0.315440,-22.515454,-0.378979,-15.413179
56.900000,9.479910,44.353840,-0.315997,-22.589225,-0.379793,-15.451098
57.000000,9.496630,44.389920,-0.316554,-22.607601,-0.380608,-15.451067
57.100000,9.513300,44.557440,-0.317110,-22.692918,-0.381421,-15.496767
