Repository: abubakardawood/tissue-phantom-material-database

Title:
A Database of Silicone Phantom Materials for Modeling Human Tissue Mechanics Across Varying Stiffnesses

Description:
This dataset contains processed mechanical compression test data for soft silicone phantoms
fabricated using Ecoflex (Smooth-On) with varying base materials and thinner concentrations.
The dataset provides force–compression measurements together with derived engineering and
true stress–strain quantities, intended for mechanical characterization, constitutive model
fitting, and the design of tissue-equivalent phantoms.

All files in this dataset are processed outputs generated from raw experimental measurements.
The raw data files are not included in this archive.

File: data/EF30_25T/EF30_25T_A1.csv (part 2 of 2)
Speed (mm/min): 10;
Machine: INSTRON 5900;
Load cell: 10kN;
Time (s),Compression (mm),Load (N),Engineering Strain [-],Engineering Stress (kPa),True Strain [-],True Stress (kPa)
57.300000,9.546500,44.039060,-0.318217,-22.428909,-0.383043,-15.291656
57.400000,9.563240,44.175240,-0.318775,-22.498265,-0.383862,-15.326388
57.500000,9.579940,44.298210,-0.319331,-22.560893,-0.384680,-15.356493
57.600000,9.596580,44.417340,-0.319886,-22.621566,-0.385495,-15.385243
57.700000,9.613230,44.531020,-0.320441,-22.679462,-0.386311,-15.412033
57.800000,9.629930,44.629350,-0.320998,-22.729541,-0.387131,-15.433412
57.900000,9.646600,44.744560,-0.321553,-22.788217,-0.387949,-15.460590
58.000000,9.663270,44.880840,-0.322109,-22.857624,-0.388769,-15.494978
58.100000,9.679870,44.966660,-0.322662,-22.901332,-0.389585,-15.511935
58.200000,9.696540,45.096840,-0.323218,-22.967632,-0.390406,-15.544080
58.300000,9.713270,45.216340,-0.323776,-23.028493,-0.391230,-15.572427
58.400000,9.730000,45.306040,-0.324333,-23.074177,-0.392055,-15.590452
58.500000,9.746600,45.426460,-0.324887,-23.135506,-0.392875,-15.619089
58.600000,9.763250,45.546930,-0.325442,-23.196861,-0.393697,-15.647636
58.700000,9.779880,45.675240,-0.325996,-23.262209,-0.394519,-15.678822
58.800000,9.796580,45.783460,-0.326553,-23.317325,-0.395345,-15.702990
58.900000,9.813240,45.908330,-0.327108,-23.380920,-0.396170,-15.732834
59.000000,9.829870,46.035050,-0.327662,-23.445458,-0.396995,-15.763265
59.100000,9.846570,46.126740,-0.328219,-23.492156,-0.397823,-15.781584
59.200000,9.863200,46.259450,-0.328773,-23.559744,-0.398648,-15.813929
59.300000,9.879890,46.375020,-0.329330,-23.618604,-0.399478,-15.840297
59.400000,9.896510,46.486620,-0.329884,-23.675441,-0.400304,-15.865300
59.500000,9.913220,46.605740,-0.330441,-23.736108,-0.401135,-15.892733
59.600000,9.929860,46.716860,-0.330995,-23.792701,-0.401964,-15.917428
59.700000,9.946610,46.838450,-0.331554,-23.854627,-0.402799,-15.945538
59.800000,9.963240,46.935350,-0.332108,-23.903977,-0.403629,-15.965275
59.900000,9.979890,47.058920,-0.332663,-23.966911,-0.404460,-15.994007
60.000000,9.996600,47.167530,-0.333220,-24.022226,-0.405295,-16.017540
60.100000,10.013320,47.287990,-0.333777,-24.083576,-0.406131,-16.045024
60.200000,10.029990,47.422390,-0.334333,-24.152025,-0.406966,-16.077206
60.300000,10.046550,47.570630,-0.334885,-24.227523,-0.407795,-16.114089
60.400000,10.063240,47.682010,-0.335441,-24.284248,-0.408632,-16.138308
60.500000,10.079890,47.784190,-0.335996,-24.336288,-0.409468,-16.159385
60.600000,10.096560,47.908810,-0.336552,-24.399757,-0.410305,-16.187970
60.700000,10.113180,48.019920,-0.337106,-24.456344,-0.411140,-16.211964
60.800000,10.129850,48.137560,-0.337662,-24.516258,-0.411979,-16.238057
60.900000,10.146560,48.232070,-0.338219,-24.564392,-0.412820,-16.256256
61.000000,10.163270,48.343570,-0.338776,-24.621178,-0.413662,-16.280122
61.100000,10.180010,48.485490,-0.339334,-24.693457,-0.414506,-16.314136
61.200000,10.196580,48.608440,-0.339886,-24.756075,-0.415343,-16.341832
61.300000,10.213270,48.719320,-0.340442,-24.812546,-0.416186,-16.365305
61.400000,10.229980,48.848210,-0.340999,-24.878189,-0.417031,-16.394743
61.500000,10.246610,48.982010,-0.341554,-24.946333,-0.417872,-16.425821
61.600000,10.263180,49.112690,-0.342106,-25.012888,-0.418711,-16.455829
61.700000,10.279920,49.242780,-0.342664,-25.079142,-0.419560,-16.485423
61.800000,10.296610,49.357070,-0.343220,-25.137349,-0.420407,-16.509700
61.900000,10.313280,49.452890,-0.343776,-25.186150,-0.421253,-16.527756
62.000000,10.329920,49.615640,-0.344331,-25.269038,-0.422099,-16.568133
62.100000,10.346560,49.725170,-0.344885,-25.324821,-0.422945,-16.590662
62.200000,10.363210,49.802990,-0.345440,-25.364455,-0.423793,-16.602549
62.300000,10.379900,49.985760,-0.345997,-25.457539,-0.424643,-16.649315
62.400000,10.396540,50.116890,-0.346551,-25.524322,-0.425491,-16.678834
62.500000,10.413190,50.205570,-0.347106,-25.569487,-0.426341,-16.694156
62.600000,10.429910,50.334780,-0.347664,-25.635293,-0.427195,-16.722833
62.700000,10.446610,50.464290,-0.348220,-25.701252,-0.428049,-16.751553
62.800000,10.463270,50.609500,-0.348776,-25.775207,-0.428901,-16.785442
62.900000,10.479880,50.708690,-0.349329,-25.825724,-0.429752,-16.804041
63.000000,10.496590,50.827400,-0.349886,-25.886182,-0.430608,-16.828961
63.100000,10.513270,50.972490,-0.350442,-25.960076,-0.431464,-16.862566
63.200000,10.529950,51.094330,-0.350998,-26.022129,-0.432320,-16.888405
63.300000,10.546630,51.232060,-0.351554,-26.092274,-0.433177,-16.919422
63.400000,10.563280,51.373540,-0.352109,-26.164329,-0.434033,-16.951625
63.500000,10.579970,51.503050,-0.352666,-26.230288,-0.434892,-16.979766
63.600000,10.596650,51.589300,-0.353222,-26.274215,-0.435752,-16.993593
63.700000,10.613330,51.752990,-0.353778,-26.357581,-0.436612,-17.032858
63.800000,10.629940,51.863550,-0.354331,-26.413889,-0.437469,-17.054621
63.900000,10.646610,52.021090,-0.354887,-26.494124,-0.438330,-17.091704
64.000000,10.663300,52.156510,-0.355443,-26.563092,-0.439193,-17.121418
64.100000,10.679970,52.266200,-0.355999,-26.618957,-0.440055,-17.142635
64.200000,10.696530,52.382750,-0.356551,-26.678316,-0.440913,-17.166135
64.300000,10.713210,52.569690,-0.357107,-26.773523,-0.441777,-17.212511
64.400000,10.729910,52.670360,-0.357664,-26.824794,-0.442643,-17.230540
64.500000,10.746550,52.778510,-0.358218,-26.879874,-0.443507,-17.251011
64.600000,10.763230,52.931270,-0.358774,-26.957674,-0.444374,-17.285953
64.700000,10.779940,53.056350,-0.359331,-27.021377,-0.445243,-17.311750
64.800000,10.796600,53.152190,-0.359887,-27.070188,-0.446110,-17.327988
64.900000,10.813280,53.371750,-0.360443,-27.182009,-0.446979,-17.384453
65.000000,10.829950,53.479840,-0.360998,-27.237059,-0.447848,-17.404526
65.100000,10.846570,53.589140,-0.361552,-27.292725,-0.448716,-17.424977
65.200000,10.863210,53.741370,-0.362107,-27.370255,-0.449585,-17.459294
65.300000,10.879940,53.885390,-0.362665,-27.443604,-0.450459,-17.490778
65.400000,10.896660,53.968720,-0.363222,-27.486043,-0.451334,-17.502508
65.500000,10.913210,54.110890,-0.363774,-27.558450,-0.452201,-17.533412
65.600000,10.929910,54.285170,-0.364330,-27.647210,-0.453076,-17.574493
65.700000,10.946600,54.399020,-0.364887,-27.705193,-0.453952,-17.595938
65.800000,10.963250,54.542540,-0.365442,-27.778288,-0.454826,-17.626944
65.900000,10.979890,54.711580,-0.365996,-27.864379,-0.455701,-17.666118
66.000000,10.996580,54.814980,-0.366553,-27.917040,-0.456578,-17.683975
66.100000,11.013230,54.948720,-0.367108,-27.985153,-0.457455,-17.711589
66.200000,11.029880,55.078910,-0.367663,-28.051459,-0.458332,-17.737984
66.300000,11.046550,55.263770,-0.368218,-28.145607,-0.459211,-17.781878
66.400000,11.063180,55.384620,-0.368773,-28.207155,-0.460089,-17.805127
66.500000,11.079860,55.487650,-0.369329,-28.259628,-0.460970,-17.822537
66.600000,11.096610,55.694720,-0.369887,-28.365088,-0.461856,-17.873211
66.700000,11.113300,55.796960,-0.370443,-28.417158,-0.462739,-17.890212
66.800000,11.129900,55.944440,-0.370997,-28.492269,-0.463619,-17.921732
66.900000,11.146550,56.073110,-0.371552,-28.557800,-0.464501,-17.947102
67.000000,11.163260,56.251260,-0.372109,-28.648531,-0.465388,-17.988165
67.100000,11.179950,56.380810,-0.372665,-28.714511,-0.466275,-18.013618
67.200000,11.196570,56.516450,-0.373219,-28.783592,-0.467158,-18.041008
67.300000,11.213240,56.660760,-0.373775,-28.857088,-0.468045,-18.071040
67.400000,11.229890,56.797330,-0.374330,-28.926643,-0.468932,-18.098542
67.500000,11.246600,56.926220,-0.374887,-28.992286,-0.469822,-18.123464
67.600000,11.263300,57.102120,-0.375443,-29.081871,-0.470713,-18.163276
67.700000,11.279880,57.268940,-0.375996,-29.166832,-0.471599,-18.200220
67.800000,11.296520,57.420310,-0.376551,-29.243924,-0.472488,-18.232105
67.900000,11.313230,57.560860,-0.377108,-29.315505,-0.473382,-18.260403
68.000000,11.329960,57.688370,-0.377665,-29.380446,-0.474277,-18.284470
68.100000,11.346580,57.854300,-0.378219,-29.464953,-0.475168,-18.320738
68.200000,11.363270,57.973350,-0.378776,-29.525585,-0.476063,-18.342012
68.300000,11.379960,58.139550,-0.379332,-29.610230,-0.476959,-18.378122
68.400000,11.396630,58.319150,-0.379888,-29.701699,-0.477855,-18.418390
68.500000,11.413220,58.396900,-0.380441,-29.741297,-0.478747,-18.426498
68.600000,11.429870,58.574890,-0.380996,-29.831947,-0.479643,-18.466104
68.700000,11.446570,58.774680,-0.381552,-29.933699,-0.480543,-18.512426
68.800000,11.463220,58.874720,-0.382107,-29.984649,-0.481441,-18.527295
68.900000,11.479920,59.013300,-0.382664,-30.055227,-0.482342,-18.554174
69.000000,11.496550,59.206930,-0.383218,-30.153842,-0.483240,-18.598337
69.100000,11.513210,59.326850,-0.383774,-30.214917,-0.484141,-18.619227
69.200000,11.529920,59.507680,-0.384331,-30.307013,-0.485045,-18.659098
69.300000,11.546610,59.634760,-0.384887,-30.371734,-0.485949,-18.682048
69.400000,11.563220,59.784850,-0.385441,-30.448174,-0.486850,-18.712210
69.500000,11.579890,59.989760,-0.385996,-30.552534,-0.487754,-18.759368
69.600000,11.596590,60.120190,-0.386553,-30.618961,-0.488661,-18.783110
69.700000,11.613280,60.308160,-0.387109,-30.714694,-0.489569,-18.824749
69.800000,11.629930,60.411530,-0.387664,-30.767340,-0.490475,-18.839939
69.900000,11.646550,60.606170,-0.388218,-30.866469,-0.491380,-18.883540
70.000000,11.663230,60.767410,-0.388774,-30.948588,-0.492289,-18.916571
70.100000,11.679920,60.927740,-0.389331,-31.030243,-0.493200,-18.949218
70.200000,11.696630,61.078170,-0.389888,-31.106857,-0.494112,-18.978677
70.300000,11.713230,61.233780,-0.390441,-31.186108,-0.495020,-19.009773
70.400000,11.729920,61.364950,-0.390997,-31.252912,-0.495933,-19.033107
70.500000,11.746550,61.596040,-0.391552,-31.370606,-0.496843,-19.087393
70.600000,11.763240,61.714090,-0.392108,-31.430728,-0.497758,-19.106488
70.700000,11.779870,61.877460,-0.392662,-31.513932,-0.498670,-19.139598
70.800000,11.796520,62.030360,-0.393217,-31.591803,-0.499585,-19.169358
70.900000,11.813240,62.218920,-0.393775,-31.687836,-0.500504,-19.209969
71.000000,11.829930,62.405160,-0.394331,-31.782687,-0.501422,-19.249788
71.100000,11.846560,62.566080,-0.394885,-31.864643,-0.502337,-19.281763
71.200000,11.863200,62.686680,-0.395440,-31.926064,-0.503254,-19.301221
71.300000,11.879910,62.861880,-0.395997,-32.015293,-0.504176,-19.337333
71.400000,11.896580,63.037460,-0.396553,-32.104715,-0.505097,-19.373505
71.500000,11.913260,63.168270,-0.397109,-32.171336,-0.506018,-19.395819
71.600000,11.929880,63.379710,-0.397663,-32.279021,-0.506938,-19.442860
71.700000,11.946580,63.527580,-0.398219,-32.354331,-0.507862,-19.470211
71.800000,11.963270,63.697560,-0.398776,-32.440901,-0.508787,-19.504259
71.900000,11.979970,63.882570,-0.399332,-32.535126,-0.509713,-19.542798
72.000000,11.996570,64.016230,-0.399886,-32.603198,-0.510635,-19.565647
72.100000,12.013200,64.232490,-0.400440,-32.713339,-0.511559,-19.613609
72.200000,12.029900,64.344140,-0.400997,-32.770201,-0.512488,-19.629460
72.300000,12.046610,64.553560,-0.401554,-32.876858,-0.513418,-19.675035
72.400000,12.063290,64.701520,-0.402110,-32.952214,-0.514348,-19.701810
72.500000,12.079890,64.899510,-0.402663,-33.053049,-0.515274,-19.743809
72.600000,12.096580,65.056210,-0.403219,-33.132856,-0.516206,-19.773048
72.700000,12.113250,65.216310,-0.403775,-33.214394,-0.517137,-19.803252
72.800000,12.129900,65.365970,-0.404330,-33.290615,-0.518068,-19.830221
72.900000,12.146540,65.561480,-0.404885,-33.390188,-0.519000,-19.871013
73.000000,12.163240,65.756950,-0.405441,-33.489740,-0.519936,-19.911615
73.100000,12.179920,65.920300,-0.405997,-33.572933,-0.520871,-19.942412
73.200000,12.196600,66.090930,-0.406553,-33.659834,-0.521808,-19.975316
73.300000,12.213240,66.272490,-0.407108,-33.752302,-0.522743,-20.011470
73.400000,12.229850,66.452350,-0.407662,-33.843904,-0.523677,-20.047042
73.500000,12.246580,66.613830,-0.408219,-33.926145,-0.524619,-20.076837
73.600000,12.263300,66.847050,-0.408777,-34.044923,-0.525561,-20.128153
73.700000,12.279980,66.969970,-0.409333,-34.107526,-0.526502,-20.146201
73.800000,12.296560,67.187270,-0.409885,-34.218196,-0.527438,-20.192659
73.900000,12.313270,67.344870,-0.410442,-34.298461,-0.528383,-20.220920
74.000000,12.329990,67.524670,-0.411000,-34.390032,-0.529329,-20.255740
74.100000,12.346620,67.672490,-0.411554,-34.465316,-0.530270,-20.280977
74.200000,12.363240,67.915320,-0.412108,-34.588988,-0.531212,-20.334590
74.300000,12.379850,68.091510,-0.412662,-34.678721,-0.532154,-20.368142
74.400000,12.396550,68.244210,-0.413218,-34.756491,-0.533102,-20.394472
74.500000,12.413210,68.475650,-0.413774,-34.874362,-0.534049,-20.444269
74.600000,12.429920,68.602660,-0.414331,-34.939048,-0.535000,-20.462729
74.700000,12.446520,68.851660,-0.414884,-35.065862,-0.535945,-20.517597
74.800000,12.463210,69.012060,-0.415440,-35.147554,-0.536896,-20.545842
74.900000,12.479950,69.205470,-0.415998,-35.246056,-0.537851,-20.583756
75.000000,12.496610,69.357730,-0.416554,-35.323602,-0.538803,-20.609426
75.100000,12.513230,69.604560,-0.417108,-35.449311,-0.539753,-20.663132
75.200000,12.529910,69.720220,-0.417664,-35.508216,-0.540707,-20.677725
75.300000,12.546640,69.985250,-0.418221,-35.643195,-0.541665,-20.736451
75.400000,12.563290,70.146360,-0.418776,-35.725248,-0.542620,-20.764360
75.500000,12.579880,70.362850,-0.419329,-35.835505,-0.543572,-20.808627
75.600000,12.596550,70.522940,-0.419885,-35.917038,-0.544529,-20.836013
75.700000,12.613210,70.755220,-0.420440,-36.035338,-0.545487,-20.884628
75.800000,12.629940,70.922810,-0.420998,-36.120691,-0.546449,-20.913952
75.900000,12.646640,71.103710,-0.421555,-36.212822,-0.547411,-20.947138
76.000000,12.663270,71.322210,-0.422109,-36.324103,-0.548370,-20.991372
76.100000,12.679940,71.461040,-0.422665,-36.394809,-0.549332,-21.012009
76.200000,12.696630,71.681180,-0.423221,-36.506925,-0.550296,-21.056428
76.300000,12.713270,71.907250,-0.423776,-36.622062,-0.551258,-21.102523
76.400000,12.729880,72.072160,-0.424329,-36.706050,-0.552220,-21.130596
76.500000,12.746570,72.287400,-0.424886,-36.815671,-0.553186,-21.173220
76.600000,12.763220,72.480150,-0.425441,-36.913837,-0.554152,-21.209190
76.700000,12.779890,72.675150,-0.425996,-37.013150,-0.555119,-21.245684
76.800000,12.796510,72.885420,-0.426550,-37.120240,-0.556085,-21.286589
76.900000,12.813210,73.097220,-0.427107,-37.228108,-0.557056,-21.327723
77.000000,12.829880,73.296970,-0.427663,-37.329840,-0.558027,-21.365261
77.100000,12.846580,73.508350,-0.428219,-37.437495,-0.559000,-21.406036
77.200000,12.863250,73.703380,-0.428775,-37.536823,-0.559972,-21.441972
77.300000,12.879880,73.892240,-0.429329,-37.633009,-0.560943,-21.476054
77.400000,12.896550,74.114270,-0.429885,-37.746088,-0.561917,-21.519611
77.500000,12.913280,74.313000,-0.430443,-37.847300,-0.562896,-21.556207
77.600000,12.929980,74.489060,-0.430999,-37.936967,-0.563874,-21.586159
77.700000,12.946580,74.708010,-0.431553,-38.048477,-0.564847,-21.628555
77.800000,12.963240,74.926580,-0.432108,-38.159794,-0.565824,-21.670642
77.900000,12.979940,75.144220,-0.432665,-38.270637,-0.566805,-21.712285
78.000000,12.996610,75.356890,-0.433220,-38.378949,-0.567785,-21.752408
78.100000,13.013240,75.585400,-0.433775,-38.495328,-0.568763,-21.797030
78.200000,13.029920,75.778990,-0.434331,-38.593923,-0.569746,-21.831399
78.300000,13.046600,75.955780,-0.434887,-38.683961,-0.570729,-21.860822
78.400000,13.063330,76.214820,-0.435444,-38.815889,-0.571716,-21.913730
78.500000,13.079950,76.368060,-0.435998,-38.893934,-0.572698,-21.936243
78.600000,13.096570,76.624930,-0.436552,-39.024756,-0.573681,-21.988408
78.700000,13.113210,76.823330,-0.437107,-39.125801,-0.574666,-22.023639
78.800000,13.129930,77.030240,-0.437664,-39.231179,-0.575656,-22.061091
78.900000,13.146580,77.232320,-0.438219,-39.334098,-0.576644,-22.097136
79.000000,13.163180,77.484570,-0.438773,-39.462567,-0.577629,-22.147471
79.100000,13.179900,77.702420,-0.439330,-39.573518,-0.578623,-22.187684
79.200000,13.196550,77.942850,-0.439885,-39.695968,-0.579613,-22.234307
79.300000,13.213310,78.131190,-0.440444,-39.791888,-0.580611,-22.265803
79.400000,13.229970,78.352450,-0.440999,-39.904575,-0.581604,-22.306697
79.500000,13.246600,78.561070,-0.441553,-40.010824,-0.582596,-22.343912
79.600000,13.263270,78.811610,-0.442109,-40.138423,-0.583592,-22.392865
79.700000,13.279950,79.006950,-0.442665,-40.237909,-0.584589,-22.425995
79.800000,13.296580,79.225590,-0.443219,-40.349262,-0.585584,-22.465689
79.900000,13.313210,79.470510,-0.443774,-40.473998,-0.586580,-22.512704
80.000000,13.329910,79.693790,-0.444330,-40.587714,-0.587581,-22.553361
80.100000,13.346600,79.917690,-0.444887,-40.701745,-0.588583,-22.594082
80.200000,13.363280,80.155330,-0.445443,-40.822774,-0.589585,-22.638569
80.300000,13.379870,80.358550,-0.445996,-40.926273,-0.590583,-22.673333
80.400000,13.396580,80.619840,-0.446553,-41.059347,-0.591589,-22.724186
80.500000,13.413270,80.823010,-0.447109,-41.162821,-0.592594,-22.758553
80.600000,13.429950,81.065000,-0.447665,-41.286065,-0.593601,-22.803739
80.700000,13.446570,81.323430,-0.448219,-41.417683,-0.594604,-22.853490
80.800000,13.463220,81.582860,-0.448774,-41.549809,-0.595610,-22.903335
80.900000,13.479930,81.784110,-0.449331,-41.652305,-0.596621,-22.936633
81.000000,13.496600,82.020970,-0.449887,-41.772937,-0.597631,-22.979850
81.100000,13.513290,82.326450,-0.450443,-41.928517,-0.598643,-23.042110
81.200000,13.529900,82.541930,-0.450997,-42.038260,-0.599651,-23.079145
81.300000,13.546550,82.725300,-0.451552,-42.131649,-0.600662,-23.107033
81.400000,13.563260,83.007630,-0.452109,-42.275439,-0.601678,-23.162347
81.500000,13.579960,83.225690,-0.452665,-42.386496,-0.602695,-23.199599
81.600000,13.596570,83.485400,-0.453219,-42.518765,-0.603707,-23.248453
81.700000,13.613230,83.726910,-0.453774,-42.641765,-0.604723,-23.292027
81.800000,13.629920,83.969420,-0.454331,-42.765274,-0.605742,-23.335699
81.900000,13.646620,84.203040,-0.454887,-42.884256,-0.606763,-23.376751
82.000000,13.663290,84.475590,-0.455443,-43.023065,-0.607783,-23.428511
82.100000,13.679930,84.751640,-0.455998,-43.163656,-0.608802,-23.481129
82.200000,13.696610,84.974430,-0.456554,-43.277122,-0.609824,-23.518793
82.300000,13.713240,85.181930,-0.457108,-43.382801,-0.610845,-23.552175
82.400000,13.729910,85.471320,-0.457664,-43.530186,-0.611869,-23.608001
82.500000,13.746490,85.760990,-0.458216,-43.677714,-0.612888,-23.663872
82.600000,13.763230,85.960180,-0.458774,-43.779160,-0.613919,-23.694405
82.700000,13.779900,86.235080,-0.459330,-43.919166,-0.614946,-23.745775
82.800000,13.796630,86.474180,-0.459888,-44.040938,-0.615978,-23.787054
82.900000,13.813290,86.741000,-0.460443,-44.176829,-0.617007,-23.835917
83.000000,13.829930,87.006130,-0.460998,-44.311858,-0.618035,-23.884195
83.100000,13.846600,87.267780,-0.461553,-44.445115,-0.619067,-23.931324
83.200000,13.863260,87.493550,-0.462109,-44.560099,-0.620099,-23.968491
83.300000,13.879910,87.733020,-0.462664,-44.682060,-0.621131,-24.009294
83.400000,13.896500,88.011350,-0.463217,-44.823812,-0.622161,-24.060675
83.500000,13.913270,88.336140,-0.463776,-44.989227,-0.623203,-24.124318
83.600000,13.929940,88.575490,-0.464331,-45.111127,-0.624239,-24.164617
83.700000,13.946620,88.851330,-0.464887,-45.251611,-0.625278,-24.214710
83.800000,13.963220,89.116620,-0.465441,-45.386722,-0.626313,-24.261896
83.900000,13.979880,89.349960,-0.465996,-45.505561,-0.627352,-24.300152
84.000000,13.996540,89.651340,-0.466551,-45.659053,-0.628392,-24.356761
84.100000,14.013290,89.896410,-0.467110,-45.783866,-0.629440,-24.397779
84.200000,14.029950,90.203380,-0.467665,-45.940204,-0.630482,-24.455579
84.300000,14.046600,90.453970,-0.468220,-46.067829,-0.631525,-24.497950
84.400000,14.063280,90.730250,-0.468776,-46.208537,-0.632572,-24.547084
84.500000,14.079960,90.985720,-0.469332,-46.338647,-0.633619,-24.590437
84.600000,14.096630,91.329160,-0.469888,-46.513559,-0.634666,-24.657411
84.700000,14.113240,91.542730,-0.470441,-46.622330,-0.635711,-24.689259
84.800000,14.129960,91.798650,-0.470999,-46.752669,-0.636764,-24.732224
84.900000,14.146620,92.146110,-0.471554,-46.929628,-0.637815,-24.799774
85.000000,14.163290,92.368580,-0.472110,-47.042931,-0.638867,-24.833509
85.100000,14.179920,92.717980,-0.472664,-47.220879,-0.639917,-24.901270
85.200000,14.196570,92.934560,-0.473219,-47.331183,-0.640970,-24.933168
85.300000,14.213250,93.282760,-0.473775,-47.508520,-0.642026,-25.000171
85.400000,14.229910,93.570340,-0.474330,-47.654983,-0.643082,-25.050779
85.500000,14.246580,93.795040,-0.474886,-47.769422,-0.644140,-25.084392
85.600000,14.263190,94.146660,-0.475440,-47.948500,-0.645195,-25.151881
85.700000,14.279930,94.392030,-0.475998,-48.073466,-0.646259,-25.190608
85.800000,14.296600,94.692170,-0.476553,-48.226326,-0.647320,-25.243910
85.900000,14.313260,94.937390,-0.477109,-48.351216,-0.648382,-25.282432
86.000000,14.329870,95.260810,-0.477662,-48.515932,-0.649441,-25.341699
86.100000,14.346570,95.561790,-0.478219,-48.669220,-0.650507,-25.394674
86.200000,14.363280,95.871280,-0.478776,-48.826842,-0.651575,-25.449722
86.300000,14.379930,96.170880,-0.479331,-48.979427,-0.652641,-25.502069
86.400000,14.396590,96.447730,-0.479886,-49.120426,-0.653708,-25.548205
86.500000,14.413200,96.752720,-0.480440,-49.275756,-0.654773,-25.601712
86.600000,14.429940,97.054210,-0.480998,-49.429303,-0.655848,-25.653907
86.700000,14.446540,97.372090,-0.481551,-49.591198,-0.656914,-25.710491
86.800000,14.463210,97.683750,-0.482107,-49.749925,-0.657987,-25.765138
86.900000,14.479830,97.989310,-0.482661,-49.905546,-0.659057,-25.818085
87.000000,14.496530,98.297110,-0.483218,-50.062307,-0.660134,-25.871316
87.100000,14.513260,98.580130,-0.483775,-50.206448,-0.661213,-25.917807
87.200000,14.529900,98.921620,-0.484330,-50.380367,-0.662288,-25.979644
87.300000,14.546520,99.249660,-0.484884,-50.547437,-0.663363,-26.037793
87.400000,14.563220,99.508410,-0.485441,-50.679217,-0.664444,-26.077464
87.500000,14.579910,99.852080,-0.485997,-50.854247,-0.665526,-26.139235
87.600000,14.596600,100.153370,-0.486553,-51.007692,-0.666609,-26.189730
87.700000,14.613240,100.524730,-0.487108,-51.196825,-0.667690,-26.258442
87.800000,14.629900,100.789970,-0.487663,-51.331910,-0.668773,-26.299220
87.900000,14.646580,101.088470,-0.488219,-51.483935,-0.669859,-26.348483
88.000000,14.663270,101.425510,-0.488776,-51.655588,-0.670947,-26.407594
88.100000,14.679930,101.777220,-0.489331,-51.834713,-0.672034,-26.470381
88.200000,14.696570,102.104250,-0.489886,-52.001268,-0.673120,-26.526592
88.300000,14.713240,102.430500,-0.490441,-52.167425,-0.674210,-26.582364
88.400000,14.729980,102.752460,-0.490999,-52.331398,-0.675306,-26.636717
88.500000,14.746640,103.084040,-0.491555,-52.500270,-0.676398,-26.693518
88.600000,14.763250,103.424210,-0.492108,-52.673518,-0.677487,-26.752441
88.700000,14.779920,103.731900,-0.492664,-52.830223,-0.678582,-26.802674
88.800000,14.796600,104.112170,-0.493220,-53.023893,-0.679678,-26.871448
88.900000,14.813270,104.418200,-0.493776,-53.179753,-0.680775,-26.920885
89.000000,14.829920,104.762470,-0.494331,-53.355088,-0.681872,-26.980032
89.100000,14.846600,105.137090,-0.494887,-53.545880,-0.682972,-27.046738
89.200000,14.863250,105.454810,-0.495442,-53.707694,-0.684072,-27.098664
89.300000,14.879950,105.804120,-0.495998,-53.885596,-0.685176,-27.158430
89.400000,14.896580,106.146410,-0.496553,-54.059923,-0.686276,-27.216324
89.500000,14.913200,106.450980,-0.497107,-54.215039,-0.687377,-27.264382
89.600000,14.929880,106.828350,-0.497663,-54.407232,-0.688483,-27.330784
89.700000,14.946600,107.201520,-0.498220,-54.597286,-0.689594,-27.395826
89.800000,14.963310,107.526850,-0.498777,-54.762975,-0.690704,-27.448463
89.900000,14.979880,107.892850,-0.499329,-54.949377,-0.691807,-27.511541
90.000000,14.996560,108.253770,-0.499885,-55.133192,-0.692918,-27.572918
90.100000,15.013280,108.599830,-0.500443,-55.309439,-0.694033,-27.630236
90.200000,15.029930,108.984210,-0.500998,-55.505202,-0.695145,-27.697225
90.300000,15.046540,109.342170,-0.501551,-55.687510,-0.696255,-27.757365
90.400000,15.063200,109.695850,-0.502107,-55.867638,-0.697369,-27.816124
90.500000,15.079840,110.048770,-0.502661,-56.047378,-0.698484,-27.874528
90.600000,15.096610,110.384930,-0.503220,-56.218583,-0.699609,-27.928249
90.700000,15.113260,110.792050,-0.503775,-56.425928,-0.700726,-27.999937
90.800000,15.129860,111.166630,-0.504329,-56.616700,-0.701842,-28.063275
90.900000,15.146520,111.521500,-0.504884,-56.797434,-0.702963,-28.121318
91.000000,15.163260,111.856620,-0.505442,-56.968109,-0.704091,-28.174034
91.100000,15.179980,112.229780,-0.505999,-57.158158,-0.705218,-28.236168
91.200000,15.196570,112.629390,-0.506552,-57.361677,-0.706338,-28.304986
91.300000,15.213260,112.992360,-0.507109,-57.546536,-0.707467,-28.364189
91.400000,15.229950,113.366090,-0.507665,-57.736876,-0.708596,-28.425885
91.500000,15.246600,113.771320,-0.508220,-57.943257,-0.709724,-28.495335
91.600000,15.263240,114.133580,-0.508775,-58.127755,-0.710852,-28.553826
91.700000,15.279910,114.498020,-0.509330,-58.313363,-0.711984,-28.612598
91.800000,15.296590,114.927890,-0.509886,-58.532294,-0.713118,-28.687477
91.900000,15.313280,115.327870,-0.510443,-58.736002,-0.714254,-28.754640
92.000000,15.329950,115.703450,-0.510998,-58.927283,-0.715389,-28.815540
92.100000,15.346560,116.095910,-0.511552,-59.127161,-0.716522,-28.880544
92.200000,15.363240,116.478490,-0.512108,-59.322008,-0.717661,-28.942733
92.300000,15.379930,116.848830,-0.512664,-59.510620,-0.718802,-29.001648
92.400000,15.396630,117.289440,-0.513221,-59.735021,-0.719945,-29.077754
92.500000,15.413230,117.685190,-0.513774,-59.936575,-0.721082,-29.142701
92.600000,15.429900,118.096950,-0.514330,-60.146283,-0.722226,-29.211245
92.700000,15.446590,118.535090,-0.514886,-60.369426,-0.723372,-29.286033
92.800000,15.463310,118.916170,-0.515444,-60.563508,-0.724522,-29.346431
92.900000,15.479900,119.261830,-0.515997,-60.739551,-0.725663,-29.398145
93.000000,15.496540,119.677230,-0.516551,-60.951113,-0.726810,-29.466734
93.100000,15.513240,120.134230,-0.517108,-61.183861,-0.727962,-29.545197
93.200000,15.529930,120.535230,-0.517664,-61.388089,-0.729115,-29.609665
93.300000,15.546630,120.967180,-0.518221,-61.608079,-0.730270,-29.681479
93.400000,15.563250,121.333570,-0.518775,-61.794680,-0.731420,-29.737145
93.500000,15.579920,121.839420,-0.519331,-62.052307,-0.732576,-29.826641
93.600000,15.596600,122.204000,-0.519887,-62.237986,-0.733733,-29.881287
93.700000,15.613260,122.651620,-0.520442,-62.465957,-0.734890,-29.956049
93.800000,15.629870,123.037930,-0.520996,-62.662703,-0.736046,-30.015706
93.900000,15.646520,123.481830,-0.521551,-62.888780,-0.737205,-30.089095
94.000000,15.663220,123.932720,-0.522107,-63.118416,-0.738369,-30.163828
94.100000,15.679930,124.371340,-0.522664,-63.341803,-0.739535,-30.235302
94.200000,15.696580,124.777220,-0.523219,-63.548516,-0.740699,-30.298704
94.300000,15.713200,125.192000,-0.523773,-63.759762,-0.741861,-30.364099
94.400000,15.729920,125.629130,-0.524331,-63.982391,-0.743032,-30.434461
94.500000,15.746590,126.079550,-0.524886,-64.211788,-0.744201,-30.507898
94.600000,15.763300,126.537630,-0.525443,-64.445086,-0.745374,-30.582845
94.700000,15.779910,127.006900,-0.525997,-64.684083,-0.746542,-30.660449
94.800000,15.796600,127.446910,-0.526553,-64.908178,-0.747716,-30.730561
94.900000,15.813280,127.870350,-0.527109,-65.123834,-0.748891,-30.796454
95.000000,15.829960,128.353230,-0.527665,-65.369763,-0.750068,-30.876405
95.100000,15.846540,128.761250,-0.528218,-65.577566,-0.751238,-30.938315
95.200000,15.863160,129.292650,-0.528772,-65.848206,-0.752413,-31.029518
95.300000,15.879870,129.682280,-0.529329,-66.046643,-0.753596,-31.086239
95.400000,15.896590,130.187360,-0.529886,-66.303878,-0.754781,-31.170359
95.500000,15.913270,130.640440,-0.530442,-66.534630,-0.755964,-31.241845
95.600000,15.929870,131.109020,-0.530996,-66.773276,-0.757143,-31.316956
95.700000,15.946580,131.596330,-0.531553,-67.021461,-0.758332,-31.396024
95.800000,15.963270,132.038270,-0.532109,-67.246539,-0.759520,-31.464050
95.900000,15.979940,132.492190,-0.532665,-67.477718,-0.760708,-31.534722
96.000000,15.996550,132.982890,-0.533218,-67.727630,-0.761894,-31.614016
96.100000,16.013260,133.450450,-0.533775,-67.965756,-0.763088,-31.687312
96.200000,16.029880,133.938030,-0.534329,-68.214079,-0.764277,-31.765295
96.300000,16.046590,134.425310,-0.534886,-68.462248,-0.765473,-31.842727
96.400000,16.063250,134.925020,-0.535442,-68.716748,-0.766668,-31.922938
96.500000,16.079870,135.417710,-0.535996,-68.967673,-0.767861,-32.001299
96.600000,16.096590,135.902570,-0.536553,-69.214611,-0.769063,-32.077304
96.700000,16.113320,136.381580,-0.537111,-69.458568,-0.770267,-32.151630
96.800000,16.129970,136.874280,-0.537666,-69.709498,-0.771467,-32.229094
96.900000,16.146570,137.359540,-0.538219,-69.956639,-0.772665,-32.304647
97.000000,16.163330,137.885560,-0.538778,-70.224539,-0.773875,-32.389126
97.100000,16.179960,138.356890,-0.539332,-70.464585,-0.775078,-32.460780
97.200000,16.196580,138.915440,-0.539886,-70.749053,-0.776281,-32.552630
97.300000,16.213180,139.379900,-0.540439,-70.985600,-0.777484,-32.622190
97.400000,16.229820,139.896550,-0.540994,-71.248728,-0.778692,-32.703594
97.500000,16.246580,140.391220,-0.541553,-71.500661,-0.779910,-32.779287
97.600000,16.263290,140.968370,-0.542110,-71.794601,-0.781126,-32.874054
97.700000,16.279940,141.459060,-0.542665,-72.044508,-0.782338,-32.948499
97.800000,16.296560,142.011750,-0.543219,-72.325990,-0.783550,-33.037162
97.900000,16.313230,142.505330,-0.543774,-72.577369,-0.784768,-33.111658
98.000000,16.329940,143.024310,-0.544331,-72.841683,-0.785989,-33.191673
98.100000,16.346610,143.525300,-0.544887,-73.096835,-0.787210,-33.267320
98.200000,16.363230,144.103450,-0.545441,-73.391284,-0.788428,-33.360669
98.300000,16.379890,144.618440,-0.545996,-73.653567,-0.789650,-33.438989
98.400000,16.396600,145.149510,-0.546553,-73.924038,-0.790878,-33.520609
98.500000,16.413270,145.695600,-0.547109,-74.202160,-0.792104,-33.605490
98.600000,16.429940,146.170820,-0.547665,-74.444187,-0.793331,-33.673736
98.700000,16.446550,146.770720,-0.548218,-74.749714,-0.794556,-33.770550
98.800000,16.463240,147.297680,-0.548775,-75.018092,-0.795788,-33.850064
98.900000,16.479890,147.884280,-0.549330,-75.316845,-0.797019,-33.943068
99.000000,16.496550,148.437000,-0.549885,-75.598343,-0.798252,-34.027948
99.100000,16.513200,149.019940,-0.550440,-75.895232,-0.799486,-34.119461
99.200000,16.529920,149.557850,-0.550997,-76.169188,-0.800726,-34.200168
99.300000,16.546630,150.114520,-0.551554,-76.452697,-0.801968,-34.284881
99.400000,16.563260,150.679320,-0.552109,-76.740348,-0.803205,-34.371337
99.500000,16.579860,151.263990,-0.552662,-77.038118,-0.804441,-34.462077
99.600000,16.596570,151.820210,-0.553219,-77.321398,-0.805687,-34.545732
99.700000,16.613270,152.415620,-0.553776,-77.624638,-0.806933,-34.638002
99.800000,16.629930,153.013550,-0.554331,-77.929161,-0.808179,-34.730611
99.900000,16.646570,153.604800,-0.554886,-78.230282,-0.809424,-34.821420
100.000000,16.663230,154.169980,-0.555441,-78.518126,-0.810672,-34.905940
100.100000,16.679890,154.701950,-0.555996,-78.789056,-0.811922,-34.982630
100.200000,16.696620,155.344990,-0.556554,-79.116554,-0.813179,-35.083919
100.300000,16.713300,155.947800,-0.557110,-79.423562,-0.814434,-35.175902
100.400000,16.729950,156.549360,-0.557665,-79.729934,-0.815688,-35.267341
100.500000,16.746640,157.128560,-0.558221,-80.024918,-0.816946,-35.353302
100.600000,16.763290,157.747300,-0.558776,-80.340040,-0.818203,-35.447927
100.700000,16.779910,158.320800,-0.559330,-80.632121,-0.819460,-35.532130
100.800000,16.796510,158.878230,-0.559884,-80.916018,-0.820716,-35.612461
100.900000,16.813200,159.534100,-0.560440,-81.250050,-0.821981,-35.714272
101.000000,16.829930,160.151280,-0.560998,-81.564377,-0.823251,-35.806952
101.100000,16.846610,160.858200,-0.561554,-81.924409,-0.824518,-35.919457
101.200000,16.863220,161.378400,-0.562107,-82.189344,-0.825781,-35.990111
101.300000,16.879910,162.007310,-0.562664,-82.509645,-0.827053,-36.084466
101.400000,16.896560,162.652560,-0.563219,-82.838269,-0.828323,-36.182209
101.500000,16.913270,163.309630,-0.563776,-83.172912,-0.829599,-36.282048
101.600000,16.929940,163.929600,-0.564331,-83.488660,-0.830873,-36.373393
101.700000,16.946580,164.580230,-0.564886,-83.820023,-0.832147,-36.471265
101.800000,16.963240,165.223330,-0.565441,-84.147551,-0.833424,-36.567048
101.900000,16.979970,165.820920,-0.565999,-84.451901,-0.834708,-36.652210
102.000000,16.996650,166.508730,-0.566555,-84.802200,-0.835990,-36.757090
102.100000,17.013240,167.203410,-0.567108,-85.155997,-0.837267,-36.863350
102.200000,17.029880,167.819660,-0.567663,-85.469851,-0.838549,-36.951807
102.300000,17.046600,168.505680,-0.568220,-85.819238,-0.839839,-37.055031
102.400000,17.063290,169.185390,-0.568776,-86.165412,-0.841128,-37.156565
102.500000,17.079930,169.802670,-0.569331,-86.479790,-0.842415,-37.244165
102.600000,17.096570,170.490970,-0.569886,-86.830338,-0.843704,-37.346973
102.700000,17.113230,171.221190,-0.570441,-87.202236,-0.844996,-37.458505
102.800000,17.129910,171.831860,-0.570997,-87.513248,-0.846291,-37.543446
102.900000,17.146580,172.584170,-0.571553,-87.896396,-0.847587,-37.658976
103.000000,17.163230,173.263320,-0.572108,-88.242284,-0.848884,-37.758197
103.100000,17.179860,173.960400,-0.572662,-88.597304,-0.850180,-37.860995
103.200000,17.196550,174.642680,-0.573218,-88.944787,-0.851483,-37.960004
103.300000,17.213230,175.330460,-0.573774,-89.295070,-0.852786,-38.059851
103.400000,17.229820,176.036820,-0.574327,-89.654816,-0.854085,-38.163605
103.500000,17.246520,176.729340,-0.574884,-90.007514,-0.855393,-38.263634
103.600000,17.263260,177.429780,-0.575442,-90.364245,-0.856707,-38.364863
103.700000,17.279970,178.149930,-0.575999,-90.731014,-0.858019,-38.470041
103.800000,17.296590,178.873210,-0.576553,-91.099378,-0.859327,-38.575758
103.900000,17.313270,179.567950,-0.577109,-91.453206,-0.860641,-38.674738
104.000000,17.329950,180.284130,-0.577665,-91.817953,-0.861956,-38.777935
104.100000,17.346580,181.028150,-0.578219,-92.196880,-0.863270,-38.886861
104.200000,17.363240,181.748050,-0.578775,-92.563522,-0.864587,-38.990100
104.300000,17.379830,182.502560,-0.579328,-92.947791,-0.865901,-39.100564
104.400000,17.396520,183.267150,-0.579884,-93.337193,-0.867224,-39.212448
104.500000,17.413250,183.973800,-0.580442,-93.697087,-0.868553,-39.311394
104.600000,17.429960,184.741900,-0.580999,-94.088277,-0.869881,-39.423114
104.700000,17.446570,185.507490,-0.581552,-94.478189,-0.871203,-39.534178
104.800000,17.463230,186.246440,-0.582108,-94.854533,-0.872531,-39.638982
104.900000,17.479920,187.055790,-0.582664,-95.266732,-0.873864,-39.758237
105.000000,17.496620,187.824370,-0.583221,-95.658166,-0.875198,-39.868347
105.100000,17.513250,188.554150,-0.583775,-96.029840,-0.876529,-39.970020
105.200000,17.529890,189.329010,-0.584330,-96.424473,-0.877863,-40.080793
105.300000,17.546610,190.079730,-0.584887,-96.806812,-0.879205,-40.185766
105.400000,17.563260,190.899860,-0.585442,-97.224500,-0.880542,-40.305194
105.500000,17.579950,191.680680,-0.585998,-97.622169,-0.881885,-40.415741
105.600000,17.596580,192.473400,-0.586553,-98.025898,-0.883225,-40.528546
105.700000,17.613290,193.294360,-0.587110,-98.444009,-0.884573,-40.646580
105.800000,17.629960,194.052280,-0.587665,-98.830015,-0.885920,-40.751041
105.900000,17.646660,194.893220,-0.588222,-99.258302,-0.887271,-40.872385
106.000000,17.663260,195.676650,-0.588775,-99.657300,-0.888616,-40.981540
106.100000,17.679900,196.487730,-0.589330,-100.070379,-0.889965,-41.095903
106.200000,17.696580,197.325360,-0.589886,-100.496981,-0.891320,-41.215219
106.300000,17.713310,198.133190,-0.590444,-100.908405,-0.892681,-41.327676
106.400000,17.729910,198.973500,-0.590997,-101.336371,-0.894033,-41.446880
106.500000,17.746550,199.836870,-0.591552,-101.776082,-0.895390,-41.570271
106.600000,17.763300,200.710300,-0.592110,-102.220916,-0.896758,-41.694890
106.700000,17.779960,201.504990,-0.592665,-102.625649,-0.898120,-41.802984
106.800000,17.796610,202.372390,-0.593220,-103.067412,-0.899484,-41.925727
106.900000,17.813210,203.209750,-0.593774,-103.493876,-0.900845,-42.041938
107.000000,17.829880,204.043990,-0.594329,-103.918751,-0.902214,-42.156789
107.100000,17.846570,204.946520,-0.594886,-104.378406,-0.903586,-42.285188
107.200000,17.863290,205.810590,-0.595443,-104.818473,-0.904963,-42.405047
107.300000,17.879920,206.691250,-0.595997,-105.266989,-0.906334,-42.528144
107.400000,17.896570,207.539220,-0.596552,-105.698857,-0.907708,-42.643957
107.500000,17.913290,208.420490,-0.597110,-106.147684,-0.909091,-42.765876
107.600000,17.929940,209.333440,-0.597665,-106.612646,-0.910469,-42.894034
107.700000,17.946570,210.282500,-0.598219,-107.095998,-0.911848,-43.029137
107.800000,17.963200,211.113360,-0.598773,-107.519151,-0.913229,-43.139551
107.900000,17.979920,212.051480,-0.599331,-107.996932,-0.914619,-43.271059
108.000000,17.996590,212.896930,-0.599886,-108.427516,-0.916007,-43.383331
108.100000,18.013260,213.887270,-0.600442,-108.931892,-0.917396,-43.524609
108.200000,18.029890,214.782820,-0.600996,-109.387992,-0.918785,-43.646210
108.300000,18.046610,215.677190,-0.601554,-109.843491,-0.920182,-43.766736
108.400000,18.063240,216.655210,-0.602108,-110.341592,-0.921575,-43.904037
108.500000,18.079910,217.550420,-0.602664,-110.797519,-0.922972,-44.023880
108.600000,18.096580,218.471450,-0.603219,-111.266596,-0.924372,-44.148434
108.700000,18.113240,219.469440,-0.603775,-111.774868,-0.925772,-44.288034
108.800000,18.129950,220.392210,-0.604332,-112.244831,-0.927179,-44.411725
108.900000,18.146640,221.341920,-0.604888,-112.728514,-0.928586,-44.540389
109.000000,18.163290,222.314990,-0.605443,-113.224095,-0.929992,-44.673359
109.100000,18.179900,223.284870,-0.605997,-113.718050,-0.931396,-44.805291
109.200000,18.196580,224.214290,-0.606553,-114.191400,-0.932808,-44.928302
109.300000,18.213290,225.245620,-0.607110,-114.716652,-0.934225,-45.071064
109.400000,18.229930,226.228520,-0.607664,-115.217239,-0.935638,-45.203832
109.500000,18.246560,227.228010,-0.608219,-115.726275,-0.937051,-45.339394
109.600000,18.263220,228.199720,-0.608774,-116.221163,-0.938470,-45.468741
109.700000,18.279890,229.230710,-0.609330,-116.746242,-0.939891,-45.609293
109.800000,18.296580,230.249690,-0.609886,-117.265204,-0.941316,-45.746798
109.900000,18.313250,231.280870,-0.610442,-117.790380,-0.942742,-45.886224
110.000000,18.329850,232.256070,-0.610995,-118.287045,-0.944163,-46.014252
110.100000,18.346540,233.291950,-0.611551,-118.814614,-0.945594,-46.153379
110.200000,18.363270,234.344530,-0.612109,-119.350689,-0.947031,-46.295058
110.300000,18.379950,235.338580,-0.612665,-119.856955,-0.948465,-46.424794
110.400000,18.396590,236.416690,-0.613220,-120.406031,-0.949898,-46.570685
110.500000,18.413310,237.478900,-0.613777,-120.947011,-0.951340,-46.712517
110.600000,18.430010,238.559360,-0.614334,-121.497284,-0.952783,-46.857412
110.700000,18.446640,239.586690,-0.614888,-122.020499,-0.954221,-46.991559
110.800000,18.463280,240.682330,-0.615443,-122.578504,-0.955662,-47.138463
110.900000,18.479940,241.742540,-0.615998,-123.118465,-0.957108,-47.277737
111.000000,18.496610,242.838580,-0.616554,-123.676673,-0.958556,-47.423367
111.100000,18.513240,243.911850,-0.617108,-124.223285,-0.960002,-47.564102
111.200000,18.529890,245.023590,-0.617663,-124.789490,-0.961453,-47.711639
111.300000,18.546490,246.124740,-0.618216,-125.350301,-0.962901,-47.856697
111.400000,18.563180,247.247440,-0.618773,-125.922087,-0.964359,-48.004942
111.500000,18.579930,248.382870,-0.619331,-126.500357,-0.965825,-48.154764
111.600000,18.596580,249.521390,-0.619886,-127.080200,-0.967284,-48.304963
111.700000,18.613230,250.596220,-0.620441,-127.627607,-0.968745,-48.442207
111.800000,18.629920,251.776490,-0.620997,-128.228713,-0.970212,-48.599024
111.900000,18.646600,252.885970,-0.621553,-128.793767,-0.971680,-48.741572
112.000000,18.663260,254.073090,-0.622109,-129.398362,-0.973149,-48.898520
112.100000,18.679920,255.202770,-0.622664,-129.973703,-0.974619,-49.043757
112.200000,18.696620,256.400120,-0.623221,-130.583509,-0.976096,-49.201167
112.300000,18.713280,257.572780,-0.623776,-131.180740,-0.977571,-49.353343
112.400000,18.729970,258.734340,-0.624332,-131.772317,-0.979050,-49.502599
112.500000,18.746610,259.948430,-0.624887,-132.390648,-0.980528,-49.661453
112.600000,18.763260,261.095060,-0.625442,-132.974622,-0.982009,-49.806709
112.700000,18.779920,262.290590,-0.625997,-133.583501,-0.983492,-49.960585
112.800000,18.796650,263.516780,-0.626555,-134.207994,-0.984985,-50.119304
112.900000,18.813320,264.749450,-0.627111,-134.835788,-0.986474,-50.278827
113.000000,18.829900,265.966670,-0.627663,-135.455713,-0.987957,-50.435129
113.100000,18.846560,267.199280,-0.628219,-136.083476,-0.989449,-50.593296
113.200000,18.863260,268.411770,-0.628775,-136.700992,-0.990948,-50.746780
113.300000,18.879930,269.667300,-0.629331,-137.340428,-0.992446,-50.907839
113.400000,18.896520,270.966710,-0.629884,-138.002212,-0.993939,-51.076827
113.500000,18.913230,272.224400,-0.630441,-138.642748,-0.995445,-51.236675
113.600000,18.929890,273.516780,-0.630996,-139.300952,-0.996949,-51.402562
113.700000,18.946610,274.780030,-0.631554,-139.944320,-0.998460,-51.561972
113.800000,18.963270,276.096410,-0.632109,-140.614747,-0.999969,-51.730900
113.900000,18.979930,277.361240,-0.632664,-141.258920,-1.001479,-51.889439
114.000000,18.996620,278.647340,-0.633221,-141.913925,-1.002995,-52.051095
114.100000,19.013310,279.982300,-0.633777,-142.593814,-1.004513,-52.221135
114.200000,19.030010,281.312290,-0.634334,-143.271173,-1.006034,-52.389444
114.300000,19.046590,282.653870,-0.634886,-143.954434,-1.007547,-52.559731
114.400000,19.063250,283.980770,-0.635442,-144.630219,-1.009069,-52.726151
114.500000,19.079920,285.313450,-0.635997,-145.308947,-1.010594,-52.892844
114.600000,19.096610,286.682650,-0.636554,-146.006275,-1.012124,-53.065445
114.700000,19.113190,288.052030,-0.637106,-146.703694,-1.013645,-53.237842
114.800000,19.129880,289.389980,-0.637663,-147.385107,-1.015180,-53.403126
114.900000,19.146590,290.791470,-0.638220,-148.098880,-1.016718,-53.579262
115.000000,19.163260,292.180910,-0.638775,-148.806516,-1.018255,-53.752584
115.100000,19.179860,293.551300,-0.639329,-149.504449,-1.019788,-53.921969
115.200000,19.196580,294.973450,-0.639886,-150.228744,-1.021335,-54.099474
115.300000,19.213230,296.374570,-0.640441,-150.942329,-1.022877,-54.272673
115.400000,19.229890,297.831670,-0.640996,-151.684424,-1.024423,-54.455264
115.500000,19.246600,299.279420,-0.641553,-152.421757,-1.025975,-54.635071
115.600000,19.263210,300.703980,-0.642107,-153.147279,-1.027521,-54.810339
115.700000,19.279910,302.158600,-0.642664,-153.888111,-1.029078,-54.989813
115.800000,19.296610,303.639530,-0.643220,-154.642343,-1.030637,-55.173244
115.900000,19.313330,305.124110,-0.643778,-155.398433,-1.032200,-55.356392
116.000000,19.329910,306.582950,-0.644330,-156.141414,-1.033753,-55.534765
116.100000,19.346560,308.068020,-0.644885,-156.897754,-1.035315,-55.716694
116.200000,19.363220,309.555390,-0.645441,-157.655266,-1.036880,-55.898146
116.300000,19.379920,311.114780,-0.645997,-158.449456,-1.038451,-56.091530
116.400000,19.396620,312.567050,-0.646554,-159.189091,-1.040025,-56.264748
116.500000,19.413230,314.058320,-0.647108,-159.948589,-1.041592,-56.444631
116.600000,19.429880,315.628450,-0.647663,-160.748250,-1.043166,-56.637610
116.700000,19.446540,317.173070,-0.648218,-161.534918,-1.044744,-56.825077
116.800000,19.463250,318.747010,-0.648775,-162.336519,-1.046328,-57.016644
116.900000,19.479860,320.276310,-0.649329,-163.115385,-1.047906,-57.199890
117.000000,19.496530,321.878720,-0.649884,-163.931486,-1.049492,-57.394981
117.100000,19.513240,323.482150,-0.650441,-164.748106,-1.051084,-57.589128
117.200000,19.529940,325.063480,-0.650998,-165.553471,-1.052678,-57.778492
117.300000,19.546590,326.694270,-0.651553,-166.384025,-1.054269,-57.976015
117.400000,19.563240,328.327120,-0.652108,-167.215629,-1.055863,-58.172980
117.500000,19.579960,329.984160,-0.652665,-168.059553,-1.057467,-58.372909
117.600000,19.596640,331.608980,-0.653221,-168.887067,-1.059069,-58.566432
117.700000,19.613300,333.259700,-0.653777,-169.727771,-1.060671,-58.763715
117.800000,19.629930,334.923520,-0.654331,-170.575148,-1.062274,-58.962541
117.900000,19.646610,336.571080,-0.654887,-171.414243,-1.063883,-59.157284
118.000000,19.663240,338.265080,-0.655441,-172.276991,-1.065491,-59.359530
118.100000,19.679910,339.921600,-0.655997,-173.120649,-1.067105,-59.554023
118.200000,19.696500,341.626890,-0.656550,-173.989146,-1.068714,-59.756572
118.300000,19.713160,343.345060,-0.657105,-174.864203,-1.070332,-59.960003
118.400000,19.729930,345.049620,-0.657664,-175.732328,-1.071964,-60.159444
118.500000,19.746670,346.789370,-0.658222,-176.618376,-1.073595,-60.364216
118.600000,19.763270,348.493320,-0.658776,-177.486190,-1.075215,-60.562607
118.700000,19.779910,350.266170,-0.659330,-178.389096,-1.076842,-60.771754
118.800000,19.796620,352.080810,-0.659887,-179.313284,-1.078478,-60.986719
118.900000,19.813310,353.842830,-0.660444,-180.210674,-1.080115,-61.191676
119.000000,19.829940,355.648040,-0.660998,-181.130059,-1.081749,-61.403452
119.100000,19.846560,357.401120,-0.661552,-182.022896,-1.083385,-61.605285
119.200000,19.863250,359.252530,-0.662108,-182.965811,-1.085030,-61.822623
119.300000,19.879900,361.130070,-0.662663,-183.922034,-1.086674,-62.043646
119.400000,19.896630,362.971950,-0.663221,-184.860096,-1.088328,-62.256998
119.500000,19.913240,364.782680,-0.663775,-185.782293,-1.089974,-62.464714
119.600000,19.929840,366.622250,-0.664328,-186.719179,-1.091621,-62.676400
119.700000,19.946530,368.531010,-0.664884,-187.691302,-1.093280,-62.898296
119.800000,19.963220,370.434110,-0.665441,-188.660543,-1.094941,-63.118146
119.900000,19.979880,372.291170,-0.665996,-189.606336,-1.096602,-63.329275
120.000000,19.996520,374.167510,-0.666551,-190.561948,-1.098264,-63.542755
120.021000,20.000020,374.565800,-0.666667,-190.764795,-1.098614,-63.588138
