Repository: abubakardawood/tissue-phantom-material-database

Title:
A Database of Silicone Phantom Materials for Modeling Human Tissue Mechanics Across Varying Stiffnesses

Description:
This dataset contains processed mechanical compression test data for soft silicone phantoms
fabricated using Ecoflex (Smooth-On) with varying base materials and thinner concentrations.
The dataset provides force–compression measurements together with derived engineering and
true stress–strain quantities, intended for mechanical characterization, constitutive model
fitting, and the design of tissue-equivalent phantoms.

All files in this dataset are processed outputs generated from raw experimental measurements.
The raw data files are not included in this archive.

File: data/EF30_25T/EF30_25T_B2.csv (part 2 of 2)
Speed (mm/min): 10;
Machine: INSTRON 5900;
Load cell: 10kN;
Time (s),Compression (mm),Load (N),Engineering Strain [-],Engineering Stress (kPa),True Strain [-],True Stress (kPa)
57.200000,9.529940,44.643700,-0.317665,-22.736850,-0.382234,-15.514156
57.300000,9.546580,44.757140,-0.318219,-22.794624,-0.383047,-15.540934
57.400000,9.563260,44.849330,-0.318775,-22.841576,-0.383863,-15.560245
57.500000,9.579950,44.982030,-0.319332,-22.909160,-0.384680,-15.593540
57.600000,9.596590,45.075820,-0.319886,-22.956927,-0.385495,-15.613320
57.700000,9.613190,45.191100,-0.320440,-23.015638,-0.386309,-15.640515
57.800000,9.629910,45.317100,-0.320997,-23.079810,-0.387130,-15.671260
57.900000,9.646550,45.465000,-0.321552,-23.155134,-0.387947,-15.709562
58.000000,9.663200,45.523370,-0.322107,-23.184862,-0.388765,-15.716863
58.100000,9.679840,45.706890,-0.322661,-23.278328,-0.389584,-15.767312
58.200000,9.696560,45.800290,-0.323219,-23.325896,-0.390407,-15.786531
58.300000,9.713230,45.911600,-0.323774,-23.382586,-0.391228,-15.811905
58.400000,9.729930,45.988670,-0.324331,-23.421837,-0.392052,-15.825409
58.500000,9.746580,46.124580,-0.324886,-23.491056,-0.392874,-15.859141
58.600000,9.763240,46.268000,-0.325441,-23.564099,-0.393697,-15.895367
58.700000,9.779910,46.359250,-0.325997,-23.610572,-0.394521,-15.913596
58.800000,9.796620,46.507560,-0.326554,-23.686106,-0.395347,-15.951313
58.900000,9.813300,46.619170,-0.327110,-23.742948,-0.396173,-15.976392
59.000000,9.829880,46.714990,-0.327663,-23.791749,-0.396995,-15.996081
59.100000,9.846580,46.854700,-0.328219,-23.862903,-0.397823,-16.030637
59.200000,9.863260,46.974300,-0.328775,-23.923815,-0.398651,-16.058254
59.300000,9.879900,47.074040,-0.329330,-23.974612,-0.399478,-16.079053
59.400000,9.896520,47.221000,-0.329884,-24.049458,-0.400304,-16.115926
59.500000,9.913180,47.359480,-0.330439,-24.119985,-0.401134,-16.149793
59.600000,9.929920,47.451500,-0.330997,-24.166851,-0.401967,-16.167687
59.700000,9.946600,47.589090,-0.331553,-24.236925,-0.402799,-16.201091
59.800000,9.963320,47.683670,-0.332111,-24.285094,-0.403633,-16.219755
59.900000,9.979920,47.811130,-0.332664,-24.350009,-0.404462,-16.249637
60.000000,9.996570,47.902890,-0.333219,-24.396742,-0.405294,-16.267284
60.100000,10.013280,48.086090,-0.333776,-24.490045,-0.406129,-16.315855
60.200000,10.029890,48.178710,-0.334330,-24.537216,-0.406961,-16.333696
60.300000,10.046520,48.314730,-0.334884,-24.606490,-0.407794,-16.366170
60.400000,10.063270,48.416830,-0.335442,-24.658489,-0.408634,-16.386988
60.500000,10.079960,48.546250,-0.335999,-24.724402,-0.409471,-16.417036
60.600000,10.096620,48.644020,-0.336554,-24.774196,-0.410308,-16.436341
60.700000,10.113230,48.805180,-0.337108,-24.856274,-0.411143,-16.477034
60.800000,10.129910,48.903810,-0.337664,-24.906506,-0.411982,-16.496484
60.900000,10.146570,49.024110,-0.338219,-24.967774,-0.412821,-16.523199
61.000000,10.163260,49.144240,-0.338775,-25.028956,-0.413662,-16.549763
61.100000,10.179840,49.252500,-0.339328,-25.084092,-0.414498,-16.572357
61.200000,10.196550,49.379840,-0.339885,-25.148946,-0.415341,-16.601196
61.300000,10.213210,49.498590,-0.340440,-25.209425,-0.416183,-16.627120
61.400000,10.229950,49.650120,-0.340998,-25.286598,-0.417029,-16.663911
61.500000,10.246610,49.777940,-0.341554,-25.351697,-0.417872,-16.692732
61.600000,10.263220,49.883910,-0.342107,-25.405667,-0.418713,-16.714202
61.700000,10.279910,50.032860,-0.342664,-25.481526,-0.419559,-16.749933
61.800000,10.296620,50.129150,-0.343221,-25.530566,-0.420407,-16.767948
61.900000,10.313310,50.280020,-0.343777,-25.607404,-0.421255,-16.804167
62.000000,10.329940,50.384620,-0.344331,-25.660676,-0.422100,-16.824901
62.100000,10.346650,50.543690,-0.344888,-25.741690,-0.422950,-16.863681
62.200000,10.363290,50.666980,-0.345443,-25.804481,-0.423797,-16.890504
62.300000,10.379960,50.775700,-0.345999,-25.859852,-0.424646,-16.912377
62.400000,10.396620,50.910970,-0.346554,-25.928744,-0.425495,-16.943034
62.500000,10.413280,51.034590,-0.347109,-25.991703,-0.426346,-16.969740
62.600000,10.429940,51.163330,-0.347665,-26.057270,-0.427197,-16.998078
62.700000,10.446640,51.316670,-0.348221,-26.135365,-0.428050,-17.034474
62.800000,10.463300,51.454270,-0.348777,-26.205445,-0.428903,-17.065597
62.900000,10.479870,51.568910,-0.349329,-26.263830,-0.429751,-17.089113
63.000000,10.496570,51.690890,-0.349886,-26.325954,-0.430607,-17.114880
63.100000,10.513290,51.830240,-0.350443,-26.396924,-0.431465,-17.146307
63.200000,10.529970,51.974660,-0.350999,-26.470477,-0.432321,-17.179366
63.300000,10.546550,52.068980,-0.351552,-26.518514,-0.433173,-17.195886
63.400000,10.563240,52.243870,-0.352108,-26.607585,-0.434031,-17.238841
63.500000,10.579880,52.341360,-0.352663,-26.657236,-0.434888,-17.256224
63.600000,10.596570,52.495120,-0.353219,-26.735545,-0.435748,-17.292043
63.700000,10.613230,52.630030,-0.353774,-26.804254,-0.436607,-17.321597
63.800000,10.629870,52.788610,-0.354329,-26.885018,-0.437465,-17.358877
63.900000,10.646550,52.919030,-0.354885,-26.951441,-0.438327,-17.386779
64.000000,10.663270,53.011820,-0.355442,-26.998698,-0.439191,-17.402218
64.100000,10.680010,53.146030,-0.356000,-27.067051,-0.440057,-17.431172
64.200000,10.696560,53.284510,-0.356552,-27.137578,-0.440914,-17.461620
64.300000,10.713240,53.411000,-0.357108,-27.201999,-0.441779,-17.487947
64.400000,10.729950,53.601060,-0.357665,-27.298796,-0.442645,-17.534972
64.500000,10.746620,53.703660,-0.358221,-27.351049,-0.443511,-17.553338
64.600000,10.763210,53.878310,-0.358774,-27.439998,-0.444373,-17.595249
64.700000,10.779900,53.967810,-0.359330,-27.485580,-0.445241,-17.609186
64.800000,10.796550,54.141730,-0.359885,-27.574157,-0.446107,-17.650631
64.900000,10.813180,54.270230,-0.360439,-27.639601,-0.446974,-17.677202
65.000000,10.829860,54.364810,-0.360995,-27.687770,-0.447844,-17.692614
65.100000,10.846510,54.550890,-0.361550,-27.782540,-0.448712,-17.737753
65.200000,10.863240,54.703220,-0.362108,-27.860121,-0.449586,-17.771748
65.300000,10.879930,54.848850,-0.362664,-27.934290,-0.450459,-17.803519
65.400000,10.896630,54.964840,-0.363221,-27.993363,-0.451333,-17.825586
65.500000,10.913240,55.113650,-0.363775,-28.069151,-0.452202,-17.858305
65.600000,10.929880,55.222740,-0.364329,-28.124711,-0.453075,-17.878053
65.700000,10.946590,55.398480,-0.364886,-28.214214,-0.453951,-17.919233
65.800000,10.963280,55.501310,-0.365443,-28.266585,-0.454828,-17.936769
65.900000,10.979870,55.664760,-0.365996,-28.349829,-0.455699,-17.973915
66.000000,10.996530,55.829560,-0.366551,-28.433761,-0.456576,-18.011338
66.100000,11.013220,55.968950,-0.367107,-28.504752,-0.457454,-18.040449
66.200000,11.029890,56.092780,-0.367663,-28.567818,-0.458333,-18.064489
66.300000,11.046600,56.296410,-0.368220,-28.671526,-0.459214,-18.114097
66.400000,11.063240,56.405970,-0.368775,-28.727325,-0.460092,-18.133415
66.500000,11.079920,56.537090,-0.369331,-28.794103,-0.460974,-18.159558
66.600000,11.096610,56.686830,-0.369887,-28.870365,-0.461856,-18.191593
66.700000,11.113330,56.847010,-0.370444,-28.951944,-0.462741,-18.226861
66.800000,11.129900,56.976770,-0.370997,-29.018031,-0.463619,-18.252438
66.900000,11.146550,57.100680,-0.371552,-29.081138,-0.464501,-18.275992
67.000000,11.163240,57.244980,-0.372108,-29.154629,-0.465387,-18.305958
67.100000,11.179920,57.429360,-0.372664,-29.248533,-0.466273,-18.348658
67.200000,11.196530,57.578110,-0.373218,-29.324291,-0.467156,-18.379947
67.300000,11.213210,57.729580,-0.373774,-29.401434,-0.468043,-18.411952
67.400000,11.229920,57.878890,-0.374331,-29.477477,-0.468933,-18.443153
67.500000,11.246590,58.032040,-0.374886,-29.555475,-0.469822,-18.475532
67.600000,11.263260,58.171690,-0.375442,-29.626598,-0.470711,-18.503529
67.700000,11.279870,58.339490,-0.375996,-29.712058,-0.471598,-18.540453
67.800000,11.296570,58.494490,-0.376552,-29.790999,-0.472490,-18.573129
67.900000,11.313290,58.631480,-0.377110,-29.860768,-0.473385,-18.599983
68.000000,11.329980,58.765710,-0.377666,-29.929130,-0.474278,-18.625915
68.100000,11.346590,58.924310,-0.378220,-30.009905,-0.475168,-18.659569
68.200000,11.363210,59.103730,-0.378774,-30.101283,-0.476060,-18.699709
68.300000,11.379930,59.277100,-0.379331,-30.189579,-0.476957,-18.737736
68.400000,11.396610,59.381000,-0.379887,-30.242495,-0.477854,-18.753764
68.500000,11.413260,59.577440,-0.380442,-30.342541,-0.478749,-18.798964
68.600000,11.429880,59.712420,-0.380996,-30.411286,-0.479644,-18.824708
68.700000,11.446580,59.871250,-0.381553,-30.492177,-0.480543,-18.857806
68.800000,11.463270,60.036870,-0.382109,-30.576527,-0.481443,-18.892961
68.900000,11.479930,60.186880,-0.382664,-30.652926,-0.482342,-18.923145
69.000000,11.496560,60.386870,-0.383219,-30.754780,-0.483241,-18.968974
69.100000,11.513240,60.511280,-0.383775,-30.818142,-0.484143,-18.990920
69.200000,11.529860,60.672470,-0.384329,-30.900235,-0.485042,-19.024389
69.300000,11.546520,60.848590,-0.384884,-30.989932,-0.485944,-19.062403
69.400000,11.563200,60.988960,-0.385440,-31.061422,-0.486849,-19.089108
69.500000,11.579840,61.173050,-0.385995,-31.155179,-0.487752,-19.129446
69.600000,11.596570,61.333820,-0.386552,-31.237058,-0.488660,-19.162300
69.700000,11.613270,61.482930,-0.387109,-31.312999,-0.489568,-19.191455
69.800000,11.629890,61.647020,-0.387663,-31.396569,-0.490472,-19.225281
69.900000,11.646550,61.792840,-0.388218,-31.470835,-0.491380,-19.253280
70.000000,11.663250,61.980170,-0.388775,-31.566241,-0.492290,-19.294076
70.100000,11.679950,62.167530,-0.389332,-31.661663,-0.493201,-19.334775
70.200000,11.696600,62.302140,-0.389887,-31.730219,-0.494111,-19.359030
70.300000,11.713230,62.487940,-0.390441,-31.824847,-0.495020,-19.399122
70.400000,11.729900,62.612580,-0.390997,-31.888325,-0.495932,-19.420096
70.500000,11.746580,62.810960,-0.391553,-31.989359,-0.496845,-19.463840
70.600000,11.763250,62.988690,-0.392108,-32.079876,-0.497759,-19.501090
70.700000,11.779900,63.142610,-0.392663,-32.158267,-0.498672,-19.530895
70.800000,11.796560,63.315130,-0.393219,-32.246131,-0.499587,-19.566350
70.900000,11.813240,63.478320,-0.393775,-32.329243,-0.500504,-19.598806
71.000000,11.829980,63.636480,-0.394333,-32.409793,-0.501424,-19.629553
71.100000,11.846610,63.797230,-0.394887,-32.491662,-0.502340,-19.661127
71.200000,11.863200,63.974970,-0.395440,-32.582185,-0.503254,-19.697886
71.300000,11.879890,64.154520,-0.395996,-32.673629,-0.504175,-19.734992
71.400000,11.896590,64.345490,-0.396553,-32.770889,-0.505097,-19.775495
71.500000,11.913240,64.507440,-0.397108,-32.853369,-0.506017,-19.807034
71.600000,11.929880,64.694800,-0.397663,-32.948791,-0.506938,-19.846287
71.700000,11.946600,64.847260,-0.398220,-33.026438,-0.507863,-19.874650
71.800000,11.963250,65.024600,-0.398775,-33.116757,-0.508786,-19.910622
71.900000,11.979930,65.212700,-0.399331,-33.212555,-0.509711,-19.949752
72.000000,11.996580,65.352560,-0.399886,-33.283785,-0.510636,-19.974066
72.100000,12.013260,65.562990,-0.400442,-33.390957,-0.511563,-20.019815
72.200000,12.029930,65.709020,-0.400998,-33.465329,-0.512490,-20.045810
72.300000,12.046650,65.931780,-0.401555,-33.578780,-0.513421,-20.095053
72.400000,12.063300,66.094640,-0.402110,-33.661724,-0.514348,-20.126008
72.500000,12.079900,66.269890,-0.402663,-33.750978,-0.515274,-20.160697
72.600000,12.096600,66.425560,-0.403220,-33.830260,-0.516207,-20.189223
72.700000,12.113330,66.643890,-0.403778,-33.941454,-0.517142,-20.236653
72.800000,12.129930,66.765070,-0.404331,-34.003171,-0.518070,-20.254635
72.900000,12.146530,67.003790,-0.404884,-34.124750,-0.518999,-20.308173
73.000000,12.163190,67.174130,-0.405440,-34.211503,-0.519933,-20.340803
73.100000,12.179880,67.342200,-0.405996,-34.297101,-0.520869,-20.372615
73.200000,12.196560,67.523480,-0.406552,-34.389426,-0.521806,-20.408336
73.300000,12.213230,67.703900,-0.407108,-34.481313,-0.522742,-20.443706
73.400000,12.229890,67.897740,-0.407663,-34.580035,-0.523680,-20.483034
73.500000,12.246560,68.065700,-0.408219,-34.665576,-0.524618,-20.514441
73.600000,12.263290,68.291240,-0.408776,-34.780443,-0.525561,-20.563021
73.700000,12.279940,68.479490,-0.409331,-34.876318,-0.526500,-20.600348
73.800000,12.296550,68.667880,-0.409885,-34.972264,-0.527438,-20.637658
73.900000,12.313210,68.827650,-0.410440,-35.053634,-0.528379,-20.666209
74.000000,12.329920,69.028080,-0.410997,-35.155712,-0.529325,-20.706808
74.100000,12.346590,69.180010,-0.411553,-35.233090,-0.530268,-20.732806
74.200000,12.363180,69.390200,-0.412106,-35.340139,-0.531209,-20.776255
74.300000,12.379900,69.612030,-0.412663,-35.453116,-0.532157,-20.822915
74.400000,12.396560,69.783380,-0.413219,-35.540384,-0.533103,-20.854434
74.500000,12.413320,70.002020,-0.413777,-35.651736,-0.534056,-20.899856
74.600000,12.429940,70.139230,-0.414331,-35.721617,-0.535001,-20.921032
74.700000,12.446590,70.380630,-0.414886,-35.844561,-0.535949,-20.973142
74.800000,12.463230,70.554120,-0.415441,-35.932918,-0.536898,-21.004911
74.900000,12.479930,70.741220,-0.415998,-36.028207,-0.537850,-21.040557
75.000000,12.496630,70.954860,-0.416554,-36.137013,-0.538804,-21.083984
75.100000,12.513230,71.117170,-0.417108,-36.219677,-0.539753,-21.112172
75.200000,12.529900,71.352270,-0.417663,-36.339413,-0.540707,-21.161772
75.300000,12.546550,71.543600,-0.418218,-36.436856,-0.541660,-21.198295
75.400000,12.563250,71.744450,-0.418775,-36.539148,-0.542617,-21.237466
75.500000,12.579840,71.887550,-0.419328,-36.612029,-0.543569,-21.259580
75.600000,12.596560,72.170390,-0.419885,-36.756078,-0.544529,-21.322740
75.700000,12.613220,72.326560,-0.420441,-36.835615,-0.545487,-21.348424
75.800000,12.629900,72.541360,-0.420997,-36.945011,-0.546447,-21.391285
75.900000,12.646550,72.742540,-0.421552,-37.047471,-0.547406,-21.430048
76.000000,12.663210,72.942880,-0.422107,-37.149504,-0.548367,-21.468438
76.100000,12.679920,73.190860,-0.422664,-37.275799,-0.549331,-21.520661
76.200000,12.696620,73.351580,-0.423221,-37.357653,-0.550296,-21.547122
76.300000,12.713320,73.573450,-0.423777,-37.470650,-0.551261,-21.591438
76.400000,12.729910,73.767550,-0.424330,-37.569505,-0.552221,-21.627624
76.500000,12.746610,73.974610,-0.424887,-37.674960,-0.553189,-21.667359
76.600000,12.763310,74.201820,-0.425444,-37.790677,-0.554157,-21.712873
76.700000,12.779960,74.413600,-0.425999,-37.898535,-0.555124,-21.753810
76.800000,12.796590,74.583370,-0.426553,-37.984998,-0.556090,-21.782383
76.900000,12.813250,74.807590,-0.427108,-38.099193,-0.557059,-21.826710
77.000000,12.829950,75.044150,-0.427665,-38.219672,-0.558031,-21.874456
77.100000,12.846640,75.224200,-0.428221,-38.311370,-0.559003,-21.905624
77.200000,12.863270,75.446410,-0.428776,-38.424541,-0.559973,-21.949033
77.300000,12.879890,75.672230,-0.429330,-38.539550,-0.560944,-21.993378
77.400000,12.896550,75.859660,-0.429885,-38.635008,-0.561917,-22.026397
77.500000,12.913210,76.107140,-0.430440,-38.761048,-0.562892,-22.076730
77.600000,12.929900,76.307050,-0.430997,-38.862861,-0.563869,-22.113098
77.700000,12.946530,76.515460,-0.431551,-38.969004,-0.564844,-22.151891
77.800000,12.963240,76.752780,-0.432108,-39.089870,-0.565824,-22.198824
77.900000,12.979920,76.996570,-0.432664,-39.214031,-0.566804,-22.247532
78.000000,12.996680,77.170390,-0.433223,-39.302557,-0.567789,-22.275798
78.100000,13.013280,77.380840,-0.433776,-39.409738,-0.568766,-22.314740
78.200000,13.029900,77.650450,-0.434330,-39.547049,-0.569744,-22.370579
78.300000,13.046590,77.844420,-0.434886,-39.645838,-0.570728,-22.404405
78.400000,13.063270,78.095410,-0.435442,-39.773666,-0.571713,-22.454528
78.500000,13.079910,78.315030,-0.435997,-39.885517,-0.572696,-22.495551
78.600000,13.096560,78.490990,-0.436552,-39.975133,-0.573680,-22.523909
78.700000,13.113270,78.754560,-0.437109,-40.109368,-0.574669,-22.577202
78.800000,13.129920,78.994150,-0.437664,-40.231390,-0.575656,-22.623559
78.900000,13.146610,79.231880,-0.438220,-40.352465,-0.576646,-22.669194
79.000000,13.163230,79.436930,-0.438774,-40.456896,-0.577632,-22.705449
79.100000,13.179920,79.664090,-0.439331,-40.572588,-0.578624,-22.747806
79.200000,13.196610,79.905330,-0.439887,-40.695450,-0.579617,-22.794051
79.300000,13.213290,80.127330,-0.440443,-40.808514,-0.580610,-22.834690
79.400000,13.229900,80.328750,-0.440997,-40.911096,-0.581600,-22.869439
79.500000,13.246550,80.590740,-0.441552,-41.044527,-0.582593,-22.921248
79.600000,13.263290,80.841780,-0.442110,-41.172380,-0.583593,-22.969673
79.700000,13.279960,81.080580,-0.442665,-41.294000,-0.584589,-23.014578
79.800000,13.296610,81.282460,-0.443220,-41.396817,-0.585586,-23.048906
79.900000,13.313250,81.560210,-0.443775,-41.538274,-0.586582,-23.104626
80.000000,13.329900,81.770340,-0.444330,-41.645292,-0.587581,-23.141040
80.100000,13.346610,82.026190,-0.444887,-41.775596,-0.588584,-23.190176
80.200000,13.363310,82.299050,-0.445444,-41.914562,-0.589587,-23.243986
80.300000,13.379940,82.495610,-0.445998,-42.014669,-0.590587,-23.276211
80.400000,13.396570,82.759350,-0.446552,-42.148991,-0.591588,-23.327261
80.500000,13.413260,82.979030,-0.447109,-42.260873,-0.592594,-23.365670
80.600000,13.429950,83.270960,-0.447665,-42.409552,-0.593601,-23.424280
80.700000,13.446610,83.481960,-0.448220,-42.517013,-0.594606,-23.460023
80.800000,13.463240,83.736770,-0.448775,-42.646787,-0.595612,-23.507989
80.900000,13.479920,83.991580,-0.449331,-42.776560,-0.596621,-23.555740
81.000000,13.496560,84.255650,-0.449885,-42.911050,-0.597629,-23.605998
81.100000,13.513190,84.476000,-0.450440,-43.023274,-0.598637,-23.643885
81.200000,13.529860,84.748400,-0.450995,-43.162006,-0.599648,-23.696143
81.300000,13.546610,84.979300,-0.451554,-43.279602,-0.600666,-23.736539
81.400000,13.563310,85.271290,-0.452110,-43.428311,-0.601681,-23.793923
81.500000,13.579980,85.522990,-0.452666,-43.556501,-0.602696,-23.839954
81.600000,13.596620,85.760800,-0.453221,-43.677617,-0.603710,-23.882018
81.700000,13.613280,86.037080,-0.453776,-43.818325,-0.604726,-23.934621
81.800000,13.629930,86.272160,-0.454331,-43.938050,-0.605743,-23.975632
81.900000,13.646600,86.501340,-0.454887,-44.054771,-0.606762,-24.014843
82.000000,13.663250,86.780360,-0.455442,-44.196874,-0.607780,-24.067776
82.100000,13.679840,87.044310,-0.455995,-44.331303,-0.608796,-24.116465
82.200000,13.696600,87.290060,-0.456553,-44.456463,-0.609824,-24.159716
82.300000,13.713280,87.581140,-0.457109,-44.604708,-0.610847,-24.215480
82.400000,13.729930,87.844530,-0.457664,-44.738852,-0.611870,-24.263475
82.500000,13.746550,88.105930,-0.458218,-44.871982,-0.612892,-24.310817
82.600000,13.763200,88.362090,-0.458773,-45.002443,-0.613917,-24.356522
82.700000,13.779920,88.621100,-0.459331,-45.134356,-0.614947,-24.402762
82.800000,13.796630,88.939570,-0.459888,-45.296551,-0.615978,-24.465226
82.900000,13.813270,89.184530,-0.460442,-45.421308,-0.617006,-24.507415
83.000000,13.829920,89.433920,-0.460997,-45.548321,-0.618035,-24.550667
83.100000,13.846590,89.730840,-0.461553,-45.699542,-0.619066,-24.606781
83.200000,13.863310,90.012310,-0.462110,-45.842893,-0.620102,-24.658418
83.300000,13.879950,90.261770,-0.462665,-45.969942,-0.621134,-24.701259
83.400000,13.896590,90.556470,-0.463220,-46.120031,-0.622166,-24.756326
83.500000,13.913290,90.847790,-0.463776,-46.268400,-0.623204,-24.810211
83.600000,13.929990,91.098150,-0.464333,-46.395907,-0.624243,-24.852756
83.700000,13.946600,91.352620,-0.464887,-46.525507,-0.625277,-24.896419
83.800000,13.963220,91.683420,-0.465441,-46.693982,-0.626313,-24.960704
83.900000,13.979930,91.954860,-0.465998,-46.832226,-0.627355,-25.008518
84.000000,13.996590,92.238130,-0.466553,-46.976494,-0.628396,-25.059470
84.100000,14.013260,92.539470,-0.467109,-47.129965,-0.629438,-25.115150
84.200000,14.029910,92.834410,-0.467664,-47.280177,-0.630480,-25.168956
84.300000,14.046540,93.069450,-0.468218,-47.399882,-0.631522,-25.206404
84.400000,14.063220,93.414620,-0.468774,-47.575675,-0.632568,-25.273436
84.500000,14.079920,93.686060,-0.469331,-47.713919,-0.633616,-25.320313
84.600000,14.096570,93.955570,-0.469886,-47.851179,-0.634663,-25.366596
84.700000,14.113220,94.283910,-0.470441,-48.018401,-0.635710,-25.428592
84.800000,14.129940,94.546670,-0.470998,-48.152224,-0.636763,-25.472623
84.900000,14.146660,94.824880,-0.471555,-48.293915,-0.637817,-25.520662
85.000000,14.163310,95.157190,-0.472110,-48.463159,-0.638868,-25.583201
85.100000,14.179900,95.438660,-0.472663,-48.606510,-0.639916,-25.631995
85.200000,14.196550,95.681610,-0.473218,-48.730244,-0.640969,-25.670199
85.300000,14.213240,96.059240,-0.473775,-48.922569,-0.642026,-25.744295
85.400000,14.229870,96.347190,-0.474329,-49.069221,-0.643080,-25.794266
85.500000,14.246540,96.643700,-0.474885,-49.220232,-0.644137,-25.846299
85.600000,14.263220,96.928290,-0.475441,-49.365173,-0.645197,-25.894962
85.700000,14.279860,97.252820,-0.475995,-49.530455,-0.646255,-25.954189
85.800000,14.296590,97.579390,-0.476553,-49.696775,-0.647319,-26.013628
85.900000,14.313220,97.866810,-0.477107,-49.843157,-0.648379,-26.062621
86.000000,14.329860,98.175080,-0.477662,-50.000158,-0.649440,-26.116982
86.100000,14.346540,98.490480,-0.478218,-50.160790,-0.650505,-26.172997
86.200000,14.363260,98.811870,-0.478775,-50.324472,-0.651574,-26.230356
86.300000,14.379950,99.165690,-0.479332,-50.504671,-0.652642,-26.296183
86.400000,14.396520,99.464480,-0.479884,-50.656844,-0.653703,-26.347435
86.500000,14.413210,99.753940,-0.480440,-50.804264,-0.654774,-26.395847
86.600000,14.429880,100.093620,-0.480996,-50.977262,-0.655844,-26.457403
86.700000,14.446570,100.383030,-0.481552,-51.124657,-0.656916,-26.505459
86.800000,14.463220,100.716910,-0.482107,-51.294701,-0.657987,-26.565150
86.900000,14.479910,101.045030,-0.482664,-51.461811,-0.659062,-26.623065
87.000000,14.496600,101.372720,-0.483220,-51.628702,-0.660138,-26.680681
87.100000,14.513300,101.735900,-0.483777,-51.813668,-0.661216,-26.747425
87.200000,14.530000,102.055710,-0.484333,-51.976546,-0.662295,-26.802572
87.300000,14.546590,102.363690,-0.484886,-52.133399,-0.663368,-26.854626
87.400000,14.563250,102.698750,-0.485442,-52.304044,-0.664446,-26.913482
87.500000,14.579920,103.029090,-0.485997,-52.472285,-0.665527,-26.970894
87.600000,14.596620,103.363170,-0.486554,-52.642430,-0.666610,-27.029045
87.700000,14.613220,103.711050,-0.487107,-52.819604,-0.667689,-27.090788
87.800000,14.629900,104.048830,-0.487663,-52.991634,-0.668773,-27.149557
87.900000,14.646570,104.383610,-0.488219,-53.162136,-0.669858,-27.207371
88.000000,14.663260,104.722930,-0.488775,-53.334950,-0.670946,-27.266142
88.100000,14.679880,105.047990,-0.489329,-53.500502,-0.672030,-27.321137
88.200000,14.696540,105.407040,-0.489885,-53.683365,-0.673118,-27.384707
88.300000,14.713270,105.756060,-0.490442,-53.861119,-0.674212,-27.445346
88.400000,14.729960,106.118910,-0.490999,-54.045917,-0.675305,-27.509444
88.500000,14.746680,106.435490,-0.491556,-54.207150,-0.676400,-27.561300
88.600000,14.763220,106.803760,-0.492107,-54.394708,-0.677485,-27.626673
88.700000,14.779900,107.154050,-0.492663,-54.573110,-0.678580,-27.686939
88.800000,14.796600,107.494580,-0.493220,-54.746540,-0.679678,-27.744452
88.900000,14.813270,107.836140,-0.493776,-54.920495,-0.680775,-27.802091
89.000000,14.829870,108.241370,-0.494329,-55.126877,-0.681869,-27.876063
89.100000,14.846550,108.564050,-0.494885,-55.291217,-0.682969,-27.928423
89.200000,14.863210,108.919090,-0.495440,-55.472037,-0.684069,-27.988953
89.300000,14.879910,109.337310,-0.495997,-55.685035,-0.685173,-28.065425
89.400000,14.896550,109.677410,-0.496552,-55.858246,-0.686274,-28.121741
89.500000,14.913170,110.021520,-0.497106,-56.033500,-0.687375,-28.178930
89.600000,14.929890,110.390220,-0.497663,-56.221277,-0.688484,-28.242028
89.700000,14.946600,110.778970,-0.498220,-56.419266,-0.689594,-28.310059
89.800000,14.963330,111.102650,-0.498778,-56.584115,-0.690705,-28.361222
89.900000,14.979910,111.475680,-0.499330,-56.774098,-0.691809,-28.425069
90.000000,14.996560,111.887950,-0.499885,-56.984065,-0.692918,-28.498567
90.100000,15.013250,112.256270,-0.500442,-57.171649,-0.694031,-28.560574
90.200000,15.029930,112.638250,-0.500998,-57.366190,-0.695145,-28.625862
90.300000,15.046540,113.037210,-0.501551,-57.569378,-0.696255,-28.695380
90.400000,15.063220,113.400200,-0.502107,-57.754248,-0.697371,-28.755416
90.500000,15.079920,113.787060,-0.502664,-57.951274,-0.698489,-28.821255
90.600000,15.096610,114.206170,-0.503220,-58.164725,-0.699609,-28.895053
90.700000,15.113260,114.567700,-0.503775,-58.348850,-0.700726,-28.954139
90.800000,15.129870,114.968180,-0.504329,-58.552813,-0.701843,-29.022932
90.900000,15.146580,115.341540,-0.504886,-58.742964,-0.702967,-29.084464
91.000000,15.163250,115.699730,-0.505442,-58.925389,-0.704090,-29.142042
91.100000,15.179920,116.109770,-0.505997,-59.134220,-0.705214,-29.212463
91.200000,15.196550,116.555450,-0.506552,-59.361203,-0.706337,-29.291687
91.300000,15.213210,116.938580,-0.507107,-59.556330,-0.707463,-29.354898
91.400000,15.229910,117.305440,-0.507664,-59.743170,-0.708593,-29.413733
91.500000,15.246630,117.768360,-0.508221,-59.978933,-0.709726,-29.496380
91.600000,15.263220,118.133670,-0.508774,-60.164984,-0.710851,-29.554604
91.700000,15.279860,118.543790,-0.509329,-60.373856,-0.711981,-29.623721
91.800000,15.296600,118.993120,-0.509887,-60.602698,-0.713119,-29.702191
91.900000,15.313320,119.357150,-0.510444,-60.788097,-0.714256,-29.759178
92.000000,15.329950,119.776260,-0.510998,-61.001548,-0.715389,-29.829859
92.100000,15.346580,120.179120,-0.511553,-61.206723,-0.716524,-29.896261
92.200000,15.363250,120.596640,-0.512108,-61.419364,-0.717662,-29.965996
92.300000,15.379890,121.026750,-0.512663,-61.638418,-0.718799,-30.038682
92.400000,15.396560,121.434780,-0.513219,-61.846226,-0.719940,-30.105588
92.500000,15.413220,121.854090,-0.513774,-62.059778,-0.721082,-30.175078
92.600000,15.429900,122.283000,-0.514330,-62.278220,-0.722226,-30.246663
92.700000,15.446590,122.701020,-0.514886,-62.491116,-0.723372,-30.315295
92.800000,15.463270,123.176610,-0.515442,-62.733332,-0.724519,-30.397917
92.900000,15.479900,123.571550,-0.515997,-62.934474,-0.725663,-30.460495
93.000000,15.496540,124.023060,-0.516551,-63.164426,-0.726810,-30.536757
93.100000,15.513260,124.467320,-0.517109,-63.390686,-0.727964,-30.610813
93.200000,15.529950,124.918810,-0.517665,-63.620628,-0.729116,-30.686455
93.300000,15.546630,125.298780,-0.518221,-63.814145,-0.730270,-30.744315
93.400000,15.563230,125.789730,-0.518774,-64.064183,-0.731419,-30.829329
93.500000,15.579910,126.238590,-0.519330,-64.292786,-0.732575,-30.903592
93.600000,15.596610,126.668690,-0.519887,-64.511834,-0.733734,-30.972970
93.700000,15.613270,127.108660,-0.520442,-64.735909,-0.734891,-31.044601
93.800000,15.629870,127.599820,-0.520996,-64.986055,-0.736046,-31.128602
93.900000,15.646500,128.041580,-0.521550,-65.211041,-0.737204,-31.200223
94.000000,15.663220,128.466140,-0.522107,-65.427268,-0.738369,-31.267212
94.100000,15.679940,128.966380,-0.522665,-65.682038,-0.739536,-31.352357
94.200000,15.696600,129.388110,-0.523220,-65.896823,-0.740700,-31.418287
94.300000,15.713210,129.856920,-0.523774,-66.135586,-0.741862,-31.495508
94.400000,15.729900,130.328840,-0.524330,-66.375933,-0.743031,-31.573040
94.500000,15.746610,130.772080,-0.524887,-66.601673,-0.744203,-31.643321
94.600000,15.763250,131.250470,-0.525442,-66.845315,-0.745371,-31.722001
94.700000,15.779880,131.759320,-0.525996,-67.104471,-0.746540,-31.807788
94.800000,15.796580,132.254350,-0.526553,-67.356587,-0.747715,-31.889797
94.900000,15.813230,132.728470,-0.527108,-67.598055,-0.748888,-31.966602
95.000000,15.829930,133.197830,-0.527664,-67.837098,-0.750065,-32.041881
95.100000,15.846590,133.659230,-0.528220,-68.072087,-0.751242,-32.115072
95.200000,15.863260,134.143950,-0.528775,-68.318953,-0.752420,-32.193576
95.300000,15.879940,134.654160,-0.529331,-68.578801,-0.753601,-32.277893
95.400000,15.896700,135.133030,-0.529890,-68.822687,-0.754789,-32.354233
95.500000,15.913250,135.609100,-0.530442,-69.065147,-0.755963,-32.430116
95.600000,15.929870,136.106770,-0.530996,-69.318609,-0.757143,-32.510728
95.700000,15.946600,136.584050,-0.531553,-69.561685,-0.758333,-32.585940
95.800000,15.963260,137.114850,-0.532109,-69.832020,-0.759519,-32.673797
95.900000,15.979910,137.584460,-0.532664,-70.071190,-0.760706,-32.746813
96.000000,15.996520,138.135120,-0.533217,-70.351639,-0.761892,-32.838926
96.100000,16.013170,138.628920,-0.533772,-70.603129,-0.763081,-32.917132
96.200000,16.029920,139.153840,-0.534331,-70.870469,-0.764279,-33.002204
96.300000,16.046620,139.654190,-0.534887,-71.125295,-0.765476,-33.081276
96.400000,16.063220,140.136840,-0.535441,-71.371107,-0.766666,-33.156114
96.500000,16.079900,140.652100,-0.535997,-71.633526,-0.767864,-33.238195
96.600000,16.096540,141.177400,-0.536551,-71.901059,-0.769060,-33.322450
96.700000,16.113290,141.725130,-0.537110,-72.180016,-0.770265,-33.411432
96.800000,16.129940,142.221010,-0.537665,-72.432566,-0.771465,-33.488134
96.900000,16.146570,142.736220,-0.538219,-72.694960,-0.772665,-33.569151
97.000000,16.163250,143.275800,-0.538775,-72.969766,-0.773869,-33.655480
97.100000,16.179970,143.822430,-0.539332,-73.248162,-0.775078,-33.743060
97.200000,16.196620,144.398900,-0.539887,-73.541756,-0.776284,-33.837493
97.300000,16.213230,144.937130,-0.540441,-73.815874,-0.777488,-33.922749
97.400000,16.229900,145.444470,-0.540997,-74.074260,-0.778698,-34.000332
97.500000,16.246590,146.015750,-0.541553,-74.365211,-0.779911,-34.092508
97.600000,16.263230,146.557850,-0.542108,-74.641300,-0.781121,-34.177679
97.700000,16.279840,147.099520,-0.542661,-74.917170,-0.782331,-34.262519
97.800000,16.296540,147.657750,-0.543218,-75.201475,-0.783549,-34.350680
97.900000,16.313230,148.223940,-0.543774,-75.489833,-0.784768,-34.440399
98.000000,16.329940,148.795760,-0.544331,-75.781058,-0.785989,-34.531054
98.100000,16.346580,149.342670,-0.544886,-76.059597,-0.787207,-34.615788
98.200000,16.363190,149.904040,-0.545440,-76.345501,-0.788425,-34.703636
98.300000,16.379920,150.457080,-0.545997,-76.627162,-0.789652,-34.788936
98.400000,16.396610,151.071270,-0.546554,-76.939966,-0.790878,-34.888145
98.500000,16.413300,151.631990,-0.547110,-77.225538,-0.792106,-34.974674
98.600000,16.429900,152.218730,-0.547663,-77.524363,-0.793329,-35.067112
98.700000,16.446590,152.793000,-0.548220,-77.816836,-0.794559,-35.156116
98.800000,16.463280,153.389430,-0.548776,-78.120595,-0.795791,-35.249887
98.900000,16.479980,154.006300,-0.549333,-78.434765,-0.797026,-35.347986
99.000000,16.496610,154.551730,-0.549887,-78.712550,-0.798257,-35.429542
99.100000,16.513260,155.105420,-0.550442,-78.994542,-0.799490,-35.512628
99.200000,16.529930,155.752120,-0.550998,-79.323903,-0.800727,-35.616618
99.300000,16.546560,156.355970,-0.551552,-79.631442,-0.801963,-35.710561
99.400000,16.563230,156.964860,-0.552108,-79.941547,-0.803202,-35.805206
99.500000,16.579850,157.493380,-0.552662,-80.210720,-0.804440,-35.881330
99.600000,16.596600,158.136860,-0.553220,-80.538441,-0.805689,-35.982965
99.700000,16.613270,158.789150,-0.553776,-80.870650,-0.806933,-36.086452
99.800000,16.629950,159.342790,-0.554332,-81.152617,-0.808180,-36.167151
99.900000,16.646500,160.037690,-0.554883,-81.506526,-0.809419,-36.279913
100.000000,16.663230,160.608640,-0.555441,-81.797309,-0.810672,-36.363730
100.100000,16.679920,161.207840,-0.555997,-82.102479,-0.811925,-36.453719
100.200000,16.696620,161.877790,-0.556554,-82.443681,-0.813179,-36.559321
100.300000,16.713280,162.505940,-0.557109,-82.763596,-0.814432,-36.655224
100.400000,16.729910,163.135700,-0.557664,-83.084330,-0.815685,-36.751218
100.500000,16.746580,163.790190,-0.558219,-83.417659,-0.816942,-36.852309
100.600000,16.763280,164.391780,-0.558776,-83.724046,-0.818203,-36.941058
100.700000,16.779990,165.077390,-0.559333,-84.073224,-0.819466,-37.048296
100.800000,16.796580,165.701320,-0.559886,-84.390989,-0.820721,-37.141656
100.900000,16.813220,166.384690,-0.560441,-84.739027,-0.821983,-37.247830
101.000000,16.829920,167.024410,-0.560997,-85.064833,-0.823250,-37.343689
101.100000,16.846620,167.691740,-0.561554,-85.404702,-0.824519,-37.445350
101.200000,16.863230,168.353240,-0.562108,-85.741601,-0.825782,-37.545590
101.300000,16.879850,169.019500,-0.562662,-86.080924,-0.827048,-37.646488
101.400000,16.896570,169.701600,-0.563219,-86.428315,-0.828323,-37.750246
101.500000,16.913230,170.352740,-0.563774,-86.759938,-0.829596,-37.846912
101.600000,16.929900,171.063780,-0.564330,-87.122068,-0.830870,-37.956471
101.700000,16.946560,171.734440,-0.564885,-87.463632,-0.832146,-38.056709
101.800000,16.963230,172.428390,-0.565441,-87.817058,-0.833424,-38.161693
101.900000,16.979890,173.137450,-0.565996,-88.178179,-0.834702,-38.269653
102.000000,16.996560,173.797880,-0.566552,-88.514533,-0.835983,-38.366447
102.100000,17.013170,174.483000,-0.567106,-88.863462,-0.837262,-38.468489
102.200000,17.029870,175.185360,-0.567662,-89.221171,-0.838548,-38.573673
102.300000,17.046630,175.879970,-0.568221,-89.574933,-0.839841,-38.676575
102.400000,17.063310,176.587550,-0.568777,-89.935301,-0.841130,-38.782170
102.500000,17.079910,177.351180,-0.569330,-90.324214,-0.842414,-38.899899
102.600000,17.096570,178.053090,-0.569886,-90.681694,-0.843704,-39.003496
102.700000,17.113260,178.733490,-0.570442,-91.028219,-0.844999,-39.101900
102.800000,17.129910,179.480000,-0.570997,-91.408413,-0.846291,-39.214484
102.900000,17.146540,180.238200,-0.571551,-91.794561,-0.847584,-39.329257
103.000000,17.163170,180.978100,-0.572106,-92.171389,-0.848879,-39.439615
103.100000,17.179870,181.671330,-0.572662,-92.524449,-0.850181,-39.539182
103.200000,17.196620,182.403110,-0.573221,-92.897141,-0.851488,-39.646580
103.300000,17.213280,183.188630,-0.573776,-93.297203,-0.852790,-39.765507
103.400000,17.229920,183.927670,-0.574331,-93.673593,-0.854092,-39.873976
103.500000,17.246550,184.661560,-0.574885,-94.047360,-0.855396,-39.980944
103.600000,17.263250,185.444430,-0.575442,-94.446073,-0.856706,-40.097867
103.700000,17.279990,186.145190,-0.576000,-94.802967,-0.858021,-40.196490
103.800000,17.296580,186.904460,-0.576553,-95.189660,-0.859326,-40.307808
103.900000,17.313210,187.705610,-0.577107,-95.597682,-0.860636,-40.427591
104.000000,17.329930,188.441930,-0.577664,-95.972687,-0.861955,-40.532689
104.100000,17.346580,189.254330,-0.578219,-96.386439,-0.863270,-40.653936
104.200000,17.363250,190.035280,-0.578775,-96.784173,-0.864588,-40.767913
104.300000,17.379900,190.832080,-0.579330,-97.189980,-0.865907,-40.884909
104.400000,17.396610,191.621840,-0.579887,-97.592202,-0.867232,-40.999753
104.500000,17.413260,192.451580,-0.580442,-98.014785,-0.868554,-41.122887
104.600000,17.429930,193.217960,-0.580998,-98.405099,-0.869879,-41.231966
104.700000,17.446570,194.038210,-0.581552,-98.822849,-0.871203,-41.352191
104.800000,17.463220,194.807950,-0.582107,-99.214874,-0.872531,-41.461168
104.900000,17.479920,195.681660,-0.582664,-99.659851,-0.873864,-41.591644
105.000000,17.496630,196.497250,-0.583221,-100.075228,-0.875199,-41.709253
105.100000,17.513240,197.336260,-0.583775,-100.502532,-0.876528,-41.831700
105.200000,17.529910,198.164320,-0.584330,-100.924259,-0.877864,-41.951153
105.300000,17.546650,199.003830,-0.584888,-101.351818,-0.879208,-42.072322
105.400000,17.563340,199.828810,-0.585445,-101.771977,-0.880549,-42.190116
105.500000,17.579940,200.685650,-0.585998,-102.208362,-0.881884,-42.314466
105.600000,17.596570,201.512680,-0.586552,-102.629565,-0.883224,-42.431954
105.700000,17.613240,202.365750,-0.587108,-103.064030,-0.884569,-42.554314
105.800000,17.629930,203.222990,-0.587664,-103.500619,-0.885918,-42.676997
105.900000,17.646620,204.070330,-0.588221,-103.932166,-0.887268,-42.797118
106.000000,17.663230,204.951030,-0.588774,-104.380702,-0.888613,-42.924024
106.100000,17.679890,205.838810,-0.589330,-104.832845,-0.889964,-43.051739
106.200000,17.696580,206.690250,-0.589886,-105.266480,-0.891320,-43.171257
106.300000,17.713250,207.583080,-0.590442,-105.721195,-0.892676,-43.298996
106.400000,17.729890,208.478200,-0.590996,-106.177075,-0.894031,-43.426813
106.500000,17.746560,209.336780,-0.591552,-106.614347,-0.895391,-43.546417
106.600000,17.763250,210.286510,-0.592108,-107.098040,-0.896754,-43.684398
106.700000,17.779950,211.143920,-0.592665,-107.534715,-0.898119,-43.802653
106.800000,17.796570,212.060650,-0.593219,-108.001602,-0.899480,-43.933000
106.900000,17.813220,213.023770,-0.593774,-108.492115,-0.900846,-44.072318
107.000000,17.829930,213.878010,-0.594331,-108.927176,-0.902218,-44.188379
107.100000,17.846560,214.778750,-0.594885,-109.385919,-0.903585,-44.313840
107.200000,17.863270,215.760770,-0.595442,-109.886058,-0.904961,-44.455247
107.300000,17.879920,216.699770,-0.595997,-110.364287,-0.906334,-44.587466
107.400000,17.896590,217.626020,-0.596553,-110.836022,-0.907710,-44.716461
107.500000,17.913250,218.539020,-0.597108,-111.301009,-0.909088,-44.842249
107.600000,17.929970,219.514020,-0.597666,-111.797572,-0.910472,-44.980002
107.700000,17.946610,220.474530,-0.598220,-112.286756,-0.911851,-45.114535
107.800000,17.963250,221.418530,-0.598775,-112.767531,-0.913233,-45.245153
107.900000,17.979910,222.402160,-0.599330,-113.268490,-0.914618,-45.383248
108.000000,17.996630,223.391720,-0.599888,-113.772469,-0.916010,-45.521768
108.100000,18.013260,224.347340,-0.600442,-114.259162,-0.917396,-45.653162
108.200000,18.029860,225.302430,-0.600995,-114.745585,-0.918782,-45.784024
108.300000,18.046560,226.310120,-0.601552,-115.258798,-0.920178,-45.924637
108.400000,18.063220,227.287920,-0.602107,-115.756787,-0.921573,-46.058777
108.500000,18.079930,228.338470,-0.602664,-116.291828,-0.922974,-46.206891
108.600000,18.096570,229.352110,-0.603219,-116.808070,-0.924371,-46.347223
108.700000,18.113230,230.351990,-0.603774,-117.317305,-0.925771,-46.484127
108.800000,18.129900,231.377700,-0.604330,-117.839695,-0.927175,-46.625632
108.900000,18.146640,232.408720,-0.604888,-118.364789,-0.928586,-46.767349
109.000000,18.163290,233.415080,-0.605443,-118.877324,-0.929992,-46.903880
109.100000,18.179930,234.487980,-0.605998,-119.423748,-0.931398,-47.053235
109.200000,18.196630,235.550900,-0.606554,-119.965088,-0.932812,-47.199744
109.300000,18.213330,236.610240,-0.607111,-120.504606,-0.934228,-47.344934
109.400000,18.229970,237.632400,-0.607666,-121.025188,-0.935641,-47.482336
109.500000,18.246560,238.702210,-0.608219,-121.570037,-0.937051,-47.628871
109.600000,18.263270,239.755460,-0.608776,-122.106453,-0.938474,-47.771016
109.700000,18.279920,240.843000,-0.609331,-122.660333,-0.939894,-47.919630
109.800000,18.296590,241.939590,-0.609886,-123.218821,-0.941317,-48.069346
109.900000,18.313180,243.016110,-0.610439,-123.767089,-0.942736,-48.214790
110.000000,18.329890,244.112000,-0.610996,-124.325221,-0.944167,-48.362967
110.100000,18.346580,245.217180,-0.611553,-124.888084,-0.945598,-48.512443
110.200000,18.363300,246.271420,-0.612110,-125.425004,-0.947033,-48.651105
110.300000,18.379910,247.410110,-0.612664,-126.004934,-0.948462,-48.806289
110.400000,18.396550,248.582980,-0.613218,-126.602272,-0.949895,-48.967438
110.500000,18.413220,249.694790,-0.613774,-127.168512,-0.951333,-49.115786
110.600000,18.429910,250.841170,-0.614330,-127.752359,-0.952774,-49.270210
110.700000,18.446610,251.954120,-0.614887,-128.319180,-0.954218,-49.417384
110.800000,18.463230,253.104690,-0.615441,-128.905160,-0.955658,-49.571639
110.900000,18.479930,254.282820,-0.615998,-129.505177,-0.957107,-49.730290
111.000000,18.496570,255.397580,-0.616552,-130.072919,-0.958552,-49.876157
111.100000,18.513250,256.574490,-0.617108,-130.672315,-0.960003,-50.033340
111.200000,18.529900,257.750370,-0.617663,-131.271186,-0.961454,-50.189787
111.300000,18.546590,258.959690,-0.618220,-131.887087,-0.962910,-50.351896
111.400000,18.563270,260.152920,-0.618776,-132.494794,-0.964367,-50.510240
111.500000,18.579980,261.309020,-0.619333,-133.083591,-0.965829,-50.660576
111.600000,18.596650,262.555630,-0.619888,-133.718484,-0.967290,-50.827956
111.700000,18.613220,263.802310,-0.620441,-134.353413,-0.968744,-50.995092
111.800000,18.629910,264.984650,-0.620997,-134.955574,-0.970211,-51.148567
111.900000,18.646580,266.237270,-0.621553,-135.593528,-0.971678,-51.315009
112.000000,18.663280,267.472720,-0.622109,-136.222738,-0.973150,-51.477301
112.100000,18.679860,268.746770,-0.622662,-136.871606,-0.974614,-51.646858
112.200000,18.696570,269.963900,-0.623219,-137.491485,-0.976091,-51.804179
112.300000,18.713260,271.224730,-0.623775,-138.133621,-0.977569,-51.969275
112.400000,18.729940,272.527470,-0.624331,-138.797101,-0.979048,-52.141722
112.500000,18.746580,273.807710,-0.624886,-139.449122,-0.980525,-52.309318
112.600000,18.763240,275.071110,-0.625441,-140.092566,-0.982007,-52.472885
112.700000,18.779950,276.402950,-0.625998,-140.770866,-0.983495,-52.648539
112.800000,18.796600,277.719180,-0.626553,-141.441217,-0.984980,-52.820751
112.900000,18.813320,279.039890,-0.627111,-142.113849,-0.986474,-52.992738
113.000000,18.829900,280.372380,-0.627663,-142.792481,-0.987957,-53.166876
113.100000,18.846560,281.646580,-0.628219,-143.441425,-0.989449,-53.328844
113.200000,18.863230,283.036990,-0.628774,-144.149555,-0.990945,-53.512015
113.300000,18.879930,284.398990,-0.629331,-144.843216,-0.992446,-53.688890
113.400000,18.896550,285.717220,-0.629885,-145.514585,-0.993942,-53.857131
113.500000,18.913240,287.049380,-0.630441,-146.193049,-0.995446,-54.026908
113.600000,18.929990,288.425230,-0.631000,-146.893763,-0.996958,-54.203848
113.700000,18.946600,289.830840,-0.631553,-147.609635,-0.998459,-54.386278
113.800000,18.963190,291.213350,-0.632106,-148.313741,-0.999961,-54.563686
113.900000,18.979890,292.596680,-0.632663,-149.018265,-1.001476,-54.739923
114.000000,18.996530,293.995640,-0.633218,-149.730750,-1.002987,-54.918594
114.100000,19.013220,295.405240,-0.633774,-150.448653,-1.004505,-55.098209
114.200000,19.029950,296.811160,-0.634332,-151.164682,-1.006029,-55.276138
114.300000,19.046570,298.261260,-0.634886,-151.903212,-1.007545,-55.462040
114.400000,19.063240,299.716000,-0.635441,-152.644105,-1.009068,-55.647732
114.500000,19.079950,301.180150,-0.635998,-153.389791,-1.010597,-55.834140
114.600000,19.096650,302.623930,-0.636555,-154.125102,-1.012127,-56.015998
114.700000,19.113220,304.072690,-0.637107,-154.862949,-1.013648,-56.198629
114.800000,19.129870,305.524050,-0.637662,-155.602121,-1.015179,-56.380509
114.900000,19.146580,307.064090,-0.638219,-156.386457,-1.016717,-56.577597
115.000000,19.163270,308.539180,-0.638776,-157.137714,-1.018256,-56.761966
115.100000,19.179940,310.039060,-0.639331,-157.901597,-1.019796,-56.950158
115.200000,19.196540,311.528900,-0.639885,-158.660366,-1.021331,-57.136031
115.300000,19.213210,313.040160,-0.640440,-159.430044,-1.022875,-57.324614
115.400000,19.229870,314.588290,-0.640996,-160.218500,-1.024421,-57.519136
115.500000,19.246590,316.150670,-0.641553,-161.014214,-1.025974,-57.715062
115.600000,19.263230,317.727600,-0.642108,-161.817338,-1.027523,-57.913185
115.700000,19.279880,319.255160,-0.642663,-162.595318,-1.029075,-58.101377
115.800000,19.296600,320.846620,-0.643220,-163.405842,-1.030636,-58.299936
115.900000,19.313310,322.475770,-0.643777,-164.235561,-1.032198,-58.504484
116.000000,19.329920,324.054720,-0.644331,-165.039714,-1.033754,-58.699565
116.100000,19.346560,325.674350,-0.644885,-165.864584,-1.035315,-58.900947
116.200000,19.363280,327.277830,-0.645443,-166.681230,-1.036885,-59.098052
116.300000,19.379960,328.879580,-0.645999,-167.496995,-1.038455,-59.294159
116.400000,19.396600,330.556980,-0.646553,-168.351287,-1.040023,-59.503201
116.500000,19.413250,332.245940,-0.647108,-169.211468,-1.041594,-59.713317
116.600000,19.429920,333.829040,-0.647664,-170.017734,-1.043170,-59.903368
116.700000,19.446570,335.503300,-0.648219,-170.870428,-1.044746,-60.108970
116.800000,19.463240,337.220760,-0.648775,-171.745123,-1.046327,-60.321238
116.900000,19.479870,338.831090,-0.649329,-172.565257,-1.047907,-60.513631
117.000000,19.496540,340.562470,-0.649885,-173.447042,-1.049493,-60.726469
117.100000,19.513320,342.253450,-0.650444,-174.308251,-1.051092,-60.930495
117.200000,19.530020,343.952640,-0.651001,-175.173641,-1.052685,-61.135484
117.300000,19.546560,345.708740,-0.651552,-176.068015,-1.054266,-61.350548
117.400000,19.563210,347.476560,-0.652107,-176.968359,-1.055860,-61.566053
117.500000,19.579920,349.254240,-0.652664,-177.873724,-1.057463,-61.781948
117.600000,19.596640,351.033390,-0.653221,-178.779837,-1.059069,-61.997034
117.700000,19.613240,352.826390,-0.653775,-179.693005,-1.060665,-62.214271
117.800000,19.629910,354.554840,-0.654330,-180.573297,-1.062272,-62.418711
117.900000,19.646600,356.353270,-0.654887,-181.489230,-1.063882,-62.634353
118.000000,19.663260,358.271000,-0.655442,-182.465922,-1.065493,-62.870093
118.100000,19.679930,360.062710,-0.655998,-183.378432,-1.067107,-63.082609
118.200000,19.696570,361.904270,-0.656552,-184.316331,-1.068721,-63.303014
118.300000,19.713190,363.769840,-0.657106,-185.266458,-1.070335,-63.526695
118.400000,19.729870,365.649900,-0.657662,-186.223965,-1.071958,-63.751478
118.500000,19.746560,367.483760,-0.658219,-187.157942,-1.073584,-63.967091
118.600000,19.763190,369.416930,-0.658773,-188.142498,-1.075207,-64.199300
118.700000,19.779850,371.314670,-0.659328,-189.109009,-1.076836,-64.424081
118.800000,19.796560,373.304960,-0.659885,-190.122655,-1.078472,-64.663503
118.900000,19.813260,375.239810,-0.660442,-191.108066,-1.080111,-64.892273
119.000000,19.829900,377.188290,-0.660997,-192.100419,-1.081745,-65.122682
119.100000,19.846560,379.174470,-0.661552,-193.111972,-1.083385,-65.358361
119.200000,19.863230,381.178070,-0.662108,-194.132397,-1.085028,-65.595849
119.300000,19.879910,383.203000,-0.662664,-195.163685,-1.086675,-65.835802
119.400000,19.896600,385.237490,-0.663220,-196.199843,-1.088325,-66.076183
119.500000,19.913220,387.273250,-0.663774,-197.236647,-1.089972,-66.316089
119.600000,19.929880,389.297090,-0.664329,-198.267380,-1.091625,-66.552544
119.700000,19.946570,391.402400,-0.664886,-199.339605,-1.093284,-66.801559
119.800000,19.963320,393.527710,-0.665444,-200.422017,-1.094951,-67.052388
119.900000,19.979950,395.554410,-0.665998,-201.454207,-1.096609,-67.286041
120.000000,19.996580,397.706480,-0.666553,-202.550247,-1.098270,-67.539840
120.021000,20.000080,398.123900,-0.666669,-202.762837,-1.098620,-67.587072
