Repository: abubakardawood/tissue-phantom-material-database

Title:
A Database of Silicone Phantom Materials for Modeling Human Tissue Mechanics Across Varying Stiffnesses

Description:
This dataset contains processed mechanical compression test data for soft silicone phantoms
fabricated using Ecoflex (Smooth-On) with varying base materials and thinner concentrations.
The dataset provides force–compression measurements together with derived engineering and
true stress–strain quantities, intended for mechanical characterization, constitutive model
fitting, and the design of tissue-equivalent phantoms.

All files in this dataset are processed outputs generated from raw experimental measurements.
The raw data files are not included in this archive.

File: data/EF30_25T/EF30_25T_B4.csv (part 2 of 2)
Speed (mm/min): 10;
Machine: INSTRON 5900;
Load cell: 10kN;
Time (s),Compression (mm),Load (N),Engineering Strain [-],Engineering Stress (kPa),True Strain [-],True Stress (kPa)
57.200000,9.529930,44.569030,-0.317664,-22.698821,-0.382234,-15.488215
57.300000,9.546560,44.730180,-0.318219,-22.780894,-0.383046,-15.531588
57.400000,9.563230,44.825900,-0.318774,-22.829643,-0.383862,-15.552139
57.500000,9.579920,44.927660,-0.319331,-22.881469,-0.384679,-15.574714
57.600000,9.596580,45.027820,-0.319886,-22.932480,-0.385495,-15.596701
57.700000,9.613170,45.179330,-0.320439,-23.009644,-0.386308,-15.636457
57.800000,9.629910,45.285350,-0.320997,-23.063639,-0.387130,-15.660280
57.900000,9.646540,45.410400,-0.321551,-23.127327,-0.387946,-15.690704
58.000000,9.663200,45.499900,-0.322107,-23.172909,-0.388765,-15.708760
58.100000,9.679840,45.613000,-0.322661,-23.230510,-0.389584,-15.734923
58.200000,9.696550,45.727100,-0.323218,-23.288621,-0.390407,-15.761312
58.300000,9.713250,45.840740,-0.323775,-23.346497,-0.391229,-15.787485
58.400000,9.729940,46.012830,-0.324331,-23.434142,-0.392052,-15.833715
58.500000,9.746580,46.107430,-0.324886,-23.482321,-0.392874,-15.853244
58.600000,9.763240,46.222790,-0.325441,-23.541074,-0.393697,-15.879835
58.700000,9.779910,46.326030,-0.325997,-23.593653,-0.394521,-15.902193
58.800000,9.796620,46.453370,-0.326554,-23.658507,-0.395347,-15.932727
58.900000,9.813320,46.537750,-0.327111,-23.701481,-0.396174,-15.948474
59.000000,9.829880,46.680520,-0.327663,-23.774194,-0.396995,-15.984278
59.100000,9.846550,46.777580,-0.328218,-23.823626,-0.397822,-16.004275
59.200000,9.863240,46.946690,-0.328775,-23.909753,-0.398650,-16.048832
59.300000,9.879910,47.025040,-0.329330,-23.949656,-0.399479,-16.062308
59.400000,9.896530,47.130770,-0.329884,-24.003504,-0.400305,-16.085124
59.500000,9.913190,47.290320,-0.330440,-24.084762,-0.401134,-16.126201
59.600000,9.929920,47.399730,-0.330997,-24.140484,-0.401967,-16.150048
59.700000,9.946600,47.540270,-0.331553,-24.212061,-0.402799,-16.184471
59.800000,9.963310,47.649410,-0.332110,-24.267645,-0.403632,-16.208109
59.900000,9.979910,47.738220,-0.332664,-24.312876,-0.404461,-16.224865
60.000000,9.996570,47.885670,-0.333219,-24.387971,-0.405294,-16.261436
60.100000,10.013290,47.959920,-0.333776,-24.425787,-0.406130,-16.273037
60.200000,10.029900,48.123860,-0.334330,-24.509281,-0.406961,-16.315093
60.300000,10.046530,48.238340,-0.334884,-24.567585,-0.407794,-16.340286
60.400000,10.063280,48.389560,-0.335443,-24.644601,-0.408634,-16.377750
60.500000,10.079980,48.465480,-0.335999,-24.683266,-0.409472,-16.389705
60.600000,10.096610,48.637580,-0.336554,-24.770916,-0.410307,-16.434173
60.700000,10.113230,48.729300,-0.337108,-24.817629,-0.411143,-16.451416
60.800000,10.129910,48.844780,-0.337664,-24.876442,-0.411982,-16.476571
60.900000,10.146580,48.971530,-0.338219,-24.940995,-0.412821,-16.505469
61.000000,10.163260,49.101040,-0.338775,-25.006954,-0.413662,-16.535215
61.100000,10.179850,49.255830,-0.339328,-25.085788,-0.414498,-16.573470
61.200000,10.196560,49.328570,-0.339885,-25.122834,-0.415342,-16.583951
61.300000,10.213220,49.486960,-0.340441,-25.203502,-0.416183,-16.623205
61.400000,10.229950,49.566200,-0.340998,-25.243858,-0.417029,-16.635745
61.500000,10.246600,49.710700,-0.341553,-25.317452,-0.417872,-16.670192
61.600000,10.263220,49.813610,-0.342107,-25.369863,-0.418713,-16.690647
61.700000,10.279910,49.961380,-0.342664,-25.445122,-0.419559,-16.726003
61.800000,10.296620,50.111870,-0.343221,-25.521766,-0.420407,-16.762168
61.900000,10.313300,50.220040,-0.343777,-25.576856,-0.421254,-16.784130
62.000000,10.329920,50.373480,-0.344331,-25.655003,-0.422099,-16.821199
62.100000,10.346630,50.479170,-0.344888,-25.708830,-0.422949,-16.842172
62.200000,10.363300,50.599380,-0.345443,-25.770053,-0.423797,-16.867960
62.300000,10.379970,50.757980,-0.345999,-25.850827,-0.424646,-16.906467
62.400000,10.396620,50.828250,-0.346554,-25.886615,-0.425495,-16.915505
62.500000,10.413270,51.006000,-0.347109,-25.977142,-0.426345,-16.960243
62.600000,10.429930,51.100800,-0.347664,-26.025424,-0.427196,-16.977312
62.700000,10.446630,51.247290,-0.348221,-26.100030,-0.428050,-17.011452
62.800000,10.463290,51.384140,-0.348776,-26.169728,-0.428902,-17.042346
62.900000,10.479860,51.529830,-0.349329,-26.243927,-0.429751,-17.076171
63.000000,10.496560,51.619810,-0.349885,-26.289753,-0.430607,-17.091354
63.100000,10.513280,51.756470,-0.350443,-26.359354,-0.431464,-17.121912
63.200000,10.529960,51.915390,-0.350999,-26.440291,-0.432321,-17.159784
63.300000,10.546540,52.021880,-0.351551,-26.494526,-0.433172,-17.180340
63.400000,10.563240,52.177780,-0.352108,-26.573925,-0.434031,-17.217034
63.500000,10.579890,52.299180,-0.352663,-26.635754,-0.434888,-17.242309
63.600000,10.596570,52.414460,-0.353219,-26.694465,-0.435748,-17.265473
63.700000,10.613240,52.550000,-0.353775,-26.763495,-0.436607,-17.295249
63.800000,10.629880,52.696310,-0.354329,-26.838010,-0.437466,-17.328516
63.900000,10.646560,52.775010,-0.354885,-26.878092,-0.438327,-17.339451
64.000000,10.663260,52.954620,-0.355442,-26.969567,-0.439190,-17.383450
64.100000,10.680000,53.087980,-0.356000,-27.037486,-0.440057,-17.412141
64.200000,10.696550,53.256740,-0.356552,-27.123435,-0.440914,-17.452529
64.300000,10.713240,53.370950,-0.357108,-27.181602,-0.441779,-17.474834
64.400000,10.729950,53.573720,-0.357665,-27.284872,-0.442645,-17.526028
64.500000,10.746620,53.666900,-0.358221,-27.332328,-0.443511,-17.541323
64.600000,10.763210,53.768320,-0.358774,-27.383981,-0.444373,-17.559329
64.700000,10.779900,53.914690,-0.359330,-27.458526,-0.445241,-17.591854
64.800000,10.796550,54.025100,-0.359885,-27.514757,-0.446107,-17.612609
64.900000,10.813180,54.194320,-0.360439,-27.600941,-0.446974,-17.652476
65.000000,10.829870,54.334890,-0.360996,-27.672532,-0.447844,-17.682868
65.100000,10.846500,54.503040,-0.361550,-27.758170,-0.448712,-17.722204
65.200000,10.863230,54.600810,-0.362108,-27.807964,-0.449586,-17.738487
65.300000,10.879940,54.763910,-0.362665,-27.891030,-0.450459,-17.775939
65.400000,10.896630,54.874200,-0.363221,-27.947201,-0.451333,-17.796190
65.500000,10.913220,55.044680,-0.363774,-28.034025,-0.452201,-17.835976
65.600000,10.929890,55.145940,-0.364330,-28.085597,-0.453075,-17.853181
65.700000,10.946610,55.336150,-0.364887,-28.182470,-0.453952,-17.899053
65.800000,10.963280,55.491890,-0.365443,-28.261788,-0.454828,-17.933725
65.900000,10.979870,55.589810,-0.365996,-28.311658,-0.455699,-17.949714
66.000000,10.996540,55.738910,-0.366551,-28.387594,-0.456576,-17.982083
66.100000,11.013220,55.885310,-0.367107,-28.462155,-0.457454,-18.013489
66.200000,11.029900,56.046760,-0.367663,-28.544380,-0.458333,-18.049658
66.300000,11.046590,56.196560,-0.368220,-28.620673,-0.459214,-18.081978
66.400000,11.063240,56.300740,-0.368775,-28.673731,-0.460092,-18.099586
66.500000,11.079900,56.446240,-0.369330,-28.747834,-0.460973,-18.130396
66.600000,11.096610,56.627240,-0.369887,-28.840017,-0.461856,-18.172469
66.700000,11.113340,56.732250,-0.370445,-28.893498,-0.462742,-18.190056
66.800000,11.129890,56.899740,-0.370996,-28.978800,-0.463618,-18.227771
66.900000,11.146540,57.029720,-0.371551,-29.044998,-0.464501,-18.253290
67.000000,11.163230,57.251310,-0.372108,-29.157853,-0.465387,-18.307992
67.100000,11.179920,57.382780,-0.372664,-29.224810,-0.466273,-18.333775
67.200000,11.196510,57.527250,-0.373217,-29.298388,-0.467155,-18.363731
67.300000,11.213220,57.649740,-0.373774,-29.360771,-0.468044,-18.386478
67.400000,11.229940,57.812850,-0.374331,-29.443843,-0.468934,-18.422090
67.500000,11.246610,57.953930,-0.374887,-29.515694,-0.469823,-18.450644
67.600000,11.263270,58.102970,-0.375442,-29.591600,-0.470712,-18.481660
67.700000,11.279890,58.271470,-0.375996,-29.677416,-0.471599,-18.518816
67.800000,11.296590,58.428230,-0.376553,-29.757253,-0.472492,-18.552070
67.900000,11.313290,58.568330,-0.377110,-29.828606,-0.473385,-18.579950
68.000000,11.329990,58.733260,-0.377666,-29.912604,-0.474279,-18.615620
68.100000,11.346580,58.936900,-0.378219,-30.016317,-0.475168,-18.663565
68.200000,11.363200,59.020810,-0.378773,-30.059052,-0.476059,-18.673484
68.300000,11.379930,59.171760,-0.379331,-30.135930,-0.476957,-18.704437
68.400000,11.396600,59.322090,-0.379887,-30.212492,-0.477853,-18.735169
68.500000,11.413260,59.492440,-0.380442,-30.299251,-0.478749,-18.772143
68.600000,11.429880,59.628330,-0.380996,-30.368459,-0.479644,-18.798198
68.700000,11.446580,59.780850,-0.381553,-30.446137,-0.480543,-18.829332
68.800000,11.463270,59.975880,-0.382109,-30.545465,-0.481443,-18.873768
68.900000,11.479930,60.118280,-0.382664,-30.617989,-0.482342,-18.901576
69.000000,11.496550,60.291860,-0.383218,-30.706392,-0.483240,-18.939140
69.100000,11.513230,60.456200,-0.383774,-30.790090,-0.484142,-18.973644
69.200000,11.529870,60.597800,-0.384329,-30.862206,-0.485043,-19.000965
69.300000,11.546540,60.777860,-0.384885,-30.953910,-0.485945,-19.040225
69.400000,11.563200,60.927950,-0.385440,-31.030350,-0.486849,-19.070012
69.500000,11.579840,61.091110,-0.385995,-31.113447,-0.487752,-19.103822
69.600000,11.596570,61.264420,-0.386552,-31.201713,-0.488660,-19.140618
69.700000,11.613270,61.404280,-0.387109,-31.272943,-0.489568,-19.166905
69.800000,11.629900,61.585400,-0.387663,-31.365187,-0.490473,-19.206054
69.900000,11.646560,61.733860,-0.388219,-31.440797,-0.491380,-19.234893
70.000000,11.663270,61.887790,-0.388776,-31.519193,-0.492291,-19.265297
70.100000,11.679950,62.060260,-0.389332,-31.607031,-0.493201,-19.301413
70.200000,11.696600,62.230380,-0.389887,-31.693672,-0.494111,-19.336732
70.300000,11.713230,62.380710,-0.390441,-31.770235,-0.495020,-19.365833
70.400000,11.729900,62.574430,-0.390997,-31.868896,-0.495932,-19.408264
70.500000,11.746590,62.735040,-0.391553,-31.950694,-0.496845,-19.440304
70.600000,11.763260,62.898460,-0.392109,-32.033923,-0.497759,-19.473144
70.700000,11.779890,63.086860,-0.392663,-32.129874,-0.498671,-19.513661
70.800000,11.796550,63.223610,-0.393218,-32.199520,-0.499586,-19.538079
70.900000,11.813240,63.423630,-0.393775,-32.301390,-0.500504,-19.581921
71.000000,11.829970,63.573680,-0.394332,-32.377809,-0.501424,-19.610192
71.100000,11.846630,63.744110,-0.394888,-32.464609,-0.502341,-19.644735
71.200000,11.863220,63.914960,-0.395441,-32.551622,-0.503255,-19.679387
71.300000,11.879900,64.073810,-0.395997,-32.632523,-0.504176,-19.710153
71.400000,11.896600,64.236760,-0.396553,-32.715513,-0.505098,-19.742067
71.500000,11.913240,64.410990,-0.397108,-32.804248,-0.506017,-19.777419
71.600000,11.929890,64.599170,-0.397663,-32.900087,-0.506938,-19.816940
71.700000,11.946610,64.769880,-0.398220,-32.987029,-0.507864,-19.850923
71.800000,11.963260,64.934980,-0.398775,-33.071114,-0.508787,-19.883169
71.900000,11.979930,65.107990,-0.399331,-33.159227,-0.509711,-19.917720
72.000000,11.996580,65.337490,-0.399886,-33.276110,-0.510636,-19.969460
72.100000,12.013240,65.464380,-0.400441,-33.340735,-0.511561,-19.989727
72.200000,12.029910,65.646030,-0.400997,-33.433249,-0.512489,-20.026616
72.300000,12.046630,65.824570,-0.401554,-33.524178,-0.513420,-20.062399
72.400000,12.063280,65.982060,-0.402109,-33.604387,-0.514347,-20.091749
72.500000,12.079890,66.201220,-0.402663,-33.716004,-0.515274,-20.139817
72.600000,12.096590,66.352150,-0.403220,-33.792873,-0.516206,-20.166922
72.700000,12.113340,66.549200,-0.403778,-33.893229,-0.517142,-20.207889
72.800000,12.129920,66.735130,-0.404331,-33.987923,-0.518070,-20.245563
72.900000,12.146530,66.888400,-0.404884,-34.065982,-0.518999,-20.273200
73.000000,12.163210,67.089500,-0.405440,-34.168402,-0.519934,-20.315154
73.100000,12.179880,67.326890,-0.405996,-34.289304,-0.520869,-20.367983
73.200000,12.196570,67.442120,-0.406552,-34.347990,-0.521806,-20.383734
73.300000,12.213240,67.663010,-0.407108,-34.460488,-0.522743,-20.431348
73.400000,12.229910,67.860210,-0.407664,-34.560921,-0.523681,-20.471689
73.500000,12.246570,68.030220,-0.408219,-34.647507,-0.524619,-20.503736
73.600000,12.263290,68.211460,-0.408776,-34.739811,-0.525561,-20.538999
73.700000,12.279950,68.395500,-0.409332,-34.833542,-0.526501,-20.575070
73.800000,12.296550,68.605360,-0.409885,-34.940423,-0.527438,-20.618868
73.900000,12.313220,68.762160,-0.410441,-35.020281,-0.528380,-20.646533
74.000000,12.329920,68.956310,-0.410997,-35.119160,-0.529325,-20.685279
74.100000,12.346590,69.157970,-0.411553,-35.221865,-0.530268,-20.726201
74.200000,12.363170,69.343210,-0.412106,-35.316207,-0.531208,-20.762198
74.300000,12.379900,69.554890,-0.412663,-35.424015,-0.532157,-20.805823
74.400000,12.396550,69.724640,-0.413218,-35.510468,-0.533102,-20.836891
74.500000,12.413320,69.948460,-0.413777,-35.624458,-0.534056,-20.883865
74.600000,12.429940,70.118230,-0.414331,-35.710921,-0.535001,-20.914768
74.700000,12.446600,70.307360,-0.414887,-35.807244,-0.535950,-20.951296
74.800000,12.463250,70.501480,-0.415442,-35.906109,-0.536899,-20.989215
74.900000,12.479950,70.669070,-0.415998,-35.991462,-0.537851,-21.019074
75.000000,12.496620,70.864550,-0.416554,-36.091019,-0.538803,-21.057161
75.100000,12.513230,71.106930,-0.417108,-36.214462,-0.539753,-21.109132
75.200000,12.529910,71.296040,-0.417664,-36.310775,-0.540707,-21.145084
75.300000,12.546540,71.449240,-0.418218,-36.388799,-0.541659,-21.170348
75.400000,12.563240,71.671470,-0.418775,-36.501980,-0.542617,-21.215875
75.500000,12.579830,71.895720,-0.419328,-36.616190,-0.543569,-21.262008
75.600000,12.596560,72.089410,-0.419885,-36.714835,-0.544529,-21.298814
75.700000,12.613230,72.314460,-0.420441,-36.829452,-0.545488,-21.344840
75.800000,12.629920,72.481900,-0.420997,-36.914729,-0.546448,-21.373726
75.900000,12.646570,72.667480,-0.421552,-37.009244,-0.547407,-21.407911
76.000000,12.663220,72.895710,-0.422107,-37.125480,-0.548367,-21.454543
76.100000,12.679920,73.087100,-0.422664,-37.222954,-0.549331,-21.490152
76.200000,12.696610,73.324770,-0.423220,-37.343999,-0.550295,-21.539259
76.300000,12.713310,73.543510,-0.423777,-37.455402,-0.551261,-21.582664
76.400000,12.729890,73.697880,-0.424330,-37.534022,-0.552220,-21.607223
76.500000,12.746580,73.954860,-0.424886,-37.664901,-0.553187,-21.661612
76.600000,12.763270,74.155140,-0.425442,-37.766903,-0.554155,-21.699263
76.700000,12.779960,74.354050,-0.425999,-37.868207,-0.555124,-21.736401
76.800000,12.796570,74.554530,-0.426552,-37.970310,-0.556089,-21.773986
76.900000,12.813220,74.759830,-0.427107,-38.074869,-0.557057,-21.812813
77.000000,12.829940,74.956600,-0.427665,-38.175083,-0.558030,-21.848949
77.100000,12.846630,75.171850,-0.428221,-38.284709,-0.559003,-21.890393
77.200000,12.863280,75.416270,-0.428776,-38.409191,-0.559974,-21.940252
77.300000,12.879900,75.615560,-0.429330,-38.510688,-0.560944,-21.976895
77.400000,12.896560,75.796150,-0.429885,-38.602662,-0.561918,-22.007944
77.500000,12.913220,76.018880,-0.430441,-38.716098,-0.562892,-22.051115
77.600000,12.929910,76.274690,-0.430997,-38.846381,-0.563870,-22.103707
77.700000,12.946530,76.501780,-0.431551,-38.962037,-0.564844,-22.147931
77.800000,12.963250,76.708410,-0.432108,-39.067272,-0.565825,-22.185978
77.900000,12.979940,76.917180,-0.432665,-39.173598,-0.566805,-22.224566
78.000000,12.996690,77.192030,-0.433223,-39.313578,-0.567789,-22.282032
78.100000,13.013280,77.364030,-0.433776,-39.401177,-0.568766,-22.309892
78.200000,13.029900,77.595580,-0.434330,-39.519104,-0.569744,-22.354772
78.300000,13.046590,77.823330,-0.434886,-39.635097,-0.570728,-22.398335
78.400000,13.063280,77.987660,-0.435443,-39.718789,-0.571713,-22.423534
78.500000,13.079920,78.272720,-0.435997,-39.863969,-0.572696,-22.483385
78.600000,13.096560,78.452050,-0.436552,-39.955301,-0.573680,-22.512734
78.700000,13.113270,78.729520,-0.437109,-40.096615,-0.574669,-22.570024
78.800000,13.129920,78.928630,-0.437664,-40.198021,-0.575656,-22.604794
78.900000,13.146610,79.190430,-0.438220,-40.331355,-0.576646,-22.657335
79.000000,13.163230,79.395360,-0.438774,-40.435725,-0.577632,-22.693567
79.100000,13.179920,79.619540,-0.439331,-40.549899,-0.578624,-22.735085
79.200000,13.196620,79.846340,-0.439887,-40.665407,-0.579617,-22.777210
79.300000,13.213300,80.087620,-0.440443,-40.788290,-0.580610,-22.823360
79.400000,13.229900,80.316950,-0.440997,-40.905087,-0.581600,-22.866080
79.500000,13.246550,80.596280,-0.441552,-41.047348,-0.582593,-22.922823
79.600000,13.263270,80.769040,-0.442109,-41.135334,-0.583592,-22.949033
79.700000,13.279940,81.019130,-0.442665,-41.262704,-0.584588,-22.997163
79.800000,13.296610,81.261150,-0.443220,-41.385964,-0.585586,-23.042863
79.900000,13.313240,81.488010,-0.443775,-41.501503,-0.586582,-23.084187
80.000000,13.329910,81.719840,-0.444330,-41.619573,-0.587581,-23.126734
80.100000,13.346620,81.979880,-0.444887,-41.752010,-0.588584,-23.177070
80.200000,13.363310,82.190990,-0.445444,-41.859527,-0.589587,-23.213466
80.300000,13.379940,82.466130,-0.445998,-41.999655,-0.590587,-23.267893
80.400000,13.396570,82.703120,-0.446552,-42.120353,-0.591588,-23.311411
80.500000,13.413270,83.011180,-0.447109,-42.277247,-0.592594,-23.374709
80.600000,13.429950,83.191670,-0.447665,-42.369170,-0.593601,-23.401975
80.700000,13.446620,83.426620,-0.448221,-42.488829,-0.594607,-23.444458
80.800000,13.463250,83.699330,-0.448775,-42.627719,-0.595612,-23.497464
80.900000,13.479910,83.994320,-0.449330,-42.777956,-0.596620,-23.556523
81.000000,13.496560,84.210300,-0.449885,-42.887954,-0.597629,-23.593292
81.100000,13.513200,84.451710,-0.450440,-43.010903,-0.598637,-23.637072
81.200000,13.529850,84.709010,-0.450995,-43.141945,-0.599648,-23.685143
81.300000,13.546610,84.989670,-0.451554,-43.284883,-0.600666,-23.739436
81.400000,13.563320,85.232140,-0.452111,-43.408372,-0.601682,-23.782984
81.500000,13.579980,85.440190,-0.452666,-43.514331,-0.602696,-23.816873
81.600000,13.596630,85.706230,-0.453221,-43.649825,-0.603711,-23.866807
81.700000,13.613270,85.963370,-0.453776,-43.780785,-0.604726,-23.914130
81.800000,13.629920,86.226900,-0.454331,-43.915000,-0.605742,-23.963069
81.900000,13.646590,86.483270,-0.454886,-44.045568,-0.606761,-24.009841
82.000000,13.663250,86.774650,-0.455442,-44.193966,-0.607780,-24.066193
82.100000,13.679840,87.016330,-0.455995,-44.317053,-0.608796,-24.108713
82.200000,13.696590,87.274190,-0.456553,-44.448380,-0.609823,-24.155339
82.300000,13.713290,87.541690,-0.457110,-44.584617,-0.610848,-24.204557
82.400000,13.729910,87.818030,-0.457664,-44.725355,-0.611869,-24.256185
82.500000,13.746540,88.040590,-0.458218,-44.838704,-0.612892,-24.292803
82.600000,13.763200,88.346440,-0.458773,-44.994472,-0.613917,-24.352208
82.700000,13.779910,88.591450,-0.459330,-45.119255,-0.614947,-24.394613
82.800000,13.796620,88.856300,-0.459887,-45.254142,-0.615978,-24.442335
82.900000,13.813250,89.089460,-0.460442,-45.372889,-0.617004,-24.481321
83.000000,13.829910,89.435400,-0.460997,-45.549075,-0.618034,-24.551088
83.100000,13.846570,89.677090,-0.461552,-45.672167,-0.619065,-24.592072
83.200000,13.863300,89.972750,-0.462110,-45.822745,-0.620101,-24.647596
83.300000,13.879940,90.208870,-0.462665,-45.943000,-0.621133,-24.686797
83.400000,13.896580,90.499480,-0.463219,-46.091007,-0.622166,-24.740761
83.500000,13.913290,90.818070,-0.463776,-46.253263,-0.623204,-24.802094
83.600000,13.930000,91.060150,-0.464333,-46.376554,-0.624243,-24.842374
83.700000,13.946600,91.402470,-0.464887,-46.550896,-0.625277,-24.910005
83.800000,13.963210,91.626840,-0.465440,-46.665166,-0.626312,-24.945316
83.900000,13.979930,91.932230,-0.465998,-46.820700,-0.627355,-25.002363
84.000000,13.996600,92.186330,-0.466553,-46.950112,-0.628396,-25.045381
84.100000,14.013270,92.478800,-0.467109,-47.099066,-0.629438,-25.098668
84.200000,14.029920,92.769720,-0.467664,-47.247230,-0.630480,-25.151402
84.300000,14.046550,93.069530,-0.468218,-47.399922,-0.631522,-25.206410
84.400000,14.063230,93.356920,-0.468774,-47.546289,-0.632568,-25.257809
84.500000,14.079930,93.631290,-0.469331,-47.686024,-0.633617,-25.305495
84.600000,14.096560,93.938160,-0.469885,-47.842312,-0.634662,-25.361911
84.700000,14.113230,94.275150,-0.470441,-48.013940,-0.635711,-25.426214
84.800000,14.129950,94.524630,-0.470998,-48.140999,-0.636764,-25.466669
84.900000,14.146670,94.834040,-0.471556,-48.298580,-0.637818,-25.523111
85.000000,14.163310,95.134160,-0.472110,-48.451430,-0.638868,-25.577009
85.100000,14.179900,95.421840,-0.472663,-48.597944,-0.639916,-25.627478
85.200000,14.196550,95.699770,-0.473218,-48.739493,-0.640969,-25.675071
85.300000,14.213250,96.010920,-0.473775,-48.897960,-0.642026,-25.731329
85.400000,14.229880,96.296470,-0.474329,-49.043389,-0.643080,-25.780671
85.500000,14.246540,96.620330,-0.474885,-49.208330,-0.644137,-25.840049
85.600000,14.263220,96.915940,-0.475441,-49.358883,-0.645197,-25.891663
85.700000,14.279860,97.262300,-0.475995,-49.535283,-0.646255,-25.956719
85.800000,14.296580,97.526070,-0.476553,-49.669620,-0.647319,-25.999430
85.900000,14.313210,97.857040,-0.477107,-49.838181,-0.648378,-26.060036
86.000000,14.329850,98.147010,-0.477662,-49.985862,-0.649440,-26.109532
86.100000,14.346540,98.480500,-0.478218,-50.155707,-0.650505,-26.170345
86.200000,14.363250,98.808520,-0.478775,-50.322766,-0.651573,-26.229484
86.300000,14.379950,99.133640,-0.479332,-50.488348,-0.652642,-26.287684
86.400000,14.396520,99.416760,-0.479884,-50.632540,-0.653703,-26.334794
86.500000,14.413210,99.727360,-0.480440,-50.790727,-0.654774,-26.388813
86.600000,14.429880,100.056140,-0.480996,-50.958174,-0.655844,-26.447496
86.700000,14.446580,100.391520,-0.481553,-51.128981,-0.656917,-26.507684
86.800000,14.463230,100.667740,-0.482108,-51.269659,-0.657988,-26.552163
86.900000,14.479910,101.008960,-0.482664,-51.443441,-0.659062,-26.613561
87.000000,14.496600,101.337570,-0.483220,-51.610801,-0.660138,-26.671430
87.100000,14.513310,101.668450,-0.483777,-51.779316,-0.661216,-26.729674
87.200000,14.530000,102.038640,-0.484333,-51.967853,-0.662295,-26.798089
87.300000,14.546580,102.317610,-0.484886,-52.109931,-0.663367,-26.842555
87.400000,14.563250,102.663930,-0.485442,-52.286310,-0.664446,-26.904357
87.500000,14.579920,103.032040,-0.485997,-52.473787,-0.665527,-26.971666
87.600000,14.596610,103.358920,-0.486554,-52.640266,-0.666610,-27.027951
87.700000,14.613220,103.659970,-0.487107,-52.793589,-0.667689,-27.077445
87.800000,14.629900,104.019620,-0.487663,-52.976757,-0.668773,-27.141935
87.900000,14.646550,104.366360,-0.488218,-53.153351,-0.669857,-27.202910
88.000000,14.663250,104.698140,-0.488775,-53.322325,-0.670945,-27.259706
88.100000,14.679880,105.025400,-0.489329,-53.488997,-0.672030,-27.315262
88.200000,14.696530,105.389880,-0.489884,-53.674625,-0.673118,-27.380267
88.300000,14.713260,105.724120,-0.490442,-53.844852,-0.674212,-27.437075
88.400000,14.729960,106.067490,-0.490999,-54.019729,-0.675305,-27.496114
88.500000,14.746670,106.427850,-0.491556,-54.203259,-0.676400,-27.559340
88.600000,14.763210,106.796840,-0.492107,-54.391184,-0.677484,-27.624902
88.700000,14.779890,107.156940,-0.492663,-54.574581,-0.678580,-27.687704
88.800000,14.796600,107.481000,-0.493220,-54.739624,-0.679678,-27.740947
88.900000,14.813260,107.780340,-0.493775,-54.892076,-0.680775,-27.787723
89.000000,14.829860,108.210010,-0.494329,-55.110906,-0.681868,-27.868005
89.100000,14.846560,108.558050,-0.494885,-55.288161,-0.682970,-27.926861
89.200000,14.863230,108.908680,-0.495441,-55.466735,-0.684070,-27.986240
89.300000,14.879930,109.283440,-0.495998,-55.657599,-0.685174,-28.051560
89.400000,14.896570,109.655850,-0.496552,-55.847266,-0.686276,-28.116176
89.500000,14.913180,110.006000,-0.497106,-56.025596,-0.687376,-28.174936
89.600000,14.929890,110.361430,-0.497663,-56.206615,-0.688484,-28.234662
89.700000,14.946610,110.737120,-0.498220,-56.397952,-0.689594,-28.299346
89.800000,14.963320,111.130050,-0.498777,-56.598070,-0.690705,-28.368235
89.900000,14.979900,111.500140,-0.499330,-56.786555,-0.691808,-28.431324
90.000000,14.996560,111.884070,-0.499885,-56.982089,-0.692918,-28.497578
90.100000,15.013280,112.267890,-0.500443,-57.177567,-0.694033,-28.563473
90.200000,15.029950,112.652060,-0.500998,-57.373223,-0.695146,-28.629334
90.300000,15.046570,113.042820,-0.501552,-57.572235,-0.696257,-28.696746
90.400000,15.063230,113.416280,-0.502108,-57.762437,-0.697371,-28.759475
90.500000,15.079940,113.796340,-0.502665,-57.956000,-0.698491,-28.823567
90.600000,15.096630,114.146540,-0.503221,-58.134355,-0.699610,-28.879927
90.700000,15.113290,114.583720,-0.503776,-58.357009,-0.700729,-28.958129
90.800000,15.129890,114.968890,-0.504330,-58.553175,-0.701844,-29.023072
90.900000,15.146580,115.324490,-0.504886,-58.734280,-0.702967,-29.080165
91.000000,15.163250,115.701320,-0.505442,-58.926198,-0.704090,-29.142442
91.100000,15.179920,116.124840,-0.505997,-59.141895,-0.705214,-29.216254
91.200000,15.196540,116.518070,-0.506551,-59.342166,-0.706336,-29.282313
91.300000,15.213210,116.966430,-0.507107,-59.570514,-0.707463,-29.361889
91.400000,15.229920,117.336880,-0.507664,-59.759182,-0.708594,-29.421597
91.500000,15.246640,117.730680,-0.508221,-59.959743,-0.709727,-29.486922
91.600000,15.263210,118.117080,-0.508774,-60.156535,-0.710850,-29.550474
91.700000,15.279860,118.540080,-0.509329,-60.371967,-0.711981,-29.622794
91.800000,15.296600,118.951790,-0.509887,-60.581649,-0.713119,-29.691874
91.900000,15.313300,119.402850,-0.510443,-60.811372,-0.714255,-29.770613
92.000000,15.329960,119.810980,-0.510999,-61.019231,-0.715390,-29.838485
92.100000,15.346580,120.210090,-0.511553,-61.222496,-0.716524,-29.903965
92.200000,15.363250,120.596500,-0.512108,-61.419293,-0.717662,-29.965961
92.300000,15.379890,121.053050,-0.512663,-61.651812,-0.718799,-30.045209
92.400000,15.396560,121.480350,-0.513219,-61.869434,-0.719940,-30.116886
92.500000,15.413200,121.874130,-0.513773,-62.069985,-0.721080,-30.180082
92.600000,15.429880,122.323070,-0.514329,-62.298628,-0.722225,-30.256616
92.700000,15.446590,122.739820,-0.514886,-62.510877,-0.723372,-30.324881
92.800000,15.463260,123.151550,-0.515442,-62.720569,-0.724518,-30.391754
92.900000,15.479880,123.540030,-0.515996,-62.918421,-0.725662,-30.452767
93.000000,15.496530,124.055460,-0.516551,-63.180927,-0.726809,-30.544756
93.100000,15.513250,124.446340,-0.517108,-63.380001,-0.727963,-30.605674
93.200000,15.529940,124.895840,-0.517665,-63.608929,-0.729116,-30.680834
93.300000,15.546620,125.318970,-0.518221,-63.824427,-0.730269,-30.749290
93.400000,15.563240,125.804670,-0.518775,-64.071792,-0.731420,-30.832970
93.500000,15.579920,126.254840,-0.519331,-64.301062,-0.732576,-30.907549
93.600000,15.596620,126.666690,-0.519887,-64.510815,-0.733734,-30.972460
93.700000,15.613280,127.131760,-0.520443,-64.747674,-0.734892,-31.050222
93.800000,15.629880,127.571240,-0.520996,-64.971499,-0.736046,-31.121608
93.900000,15.646500,128.044750,-0.521550,-65.212656,-0.737204,-31.200995
94.000000,15.663220,128.497630,-0.522107,-65.443306,-0.738369,-31.274876
94.100000,15.679940,128.941590,-0.522665,-65.669413,-0.739536,-31.346331
94.200000,15.696610,129.447810,-0.523220,-65.927228,-0.740701,-31.432762
94.300000,15.713220,129.878270,-0.523774,-66.146460,-0.741863,-31.500664
94.400000,15.729910,130.343700,-0.524330,-66.383501,-0.743032,-31.576618
94.500000,15.746620,130.821090,-0.524887,-66.626634,-0.744203,-31.655158
94.600000,15.763260,131.318340,-0.525442,-66.879881,-0.745371,-31.738383
94.700000,15.779890,131.773610,-0.525996,-67.111748,-0.746540,-31.811215
94.800000,15.796590,132.255860,-0.526553,-67.357356,-0.747715,-31.890138
94.900000,15.813230,132.741240,-0.527108,-67.604558,-0.748888,-31.969677
95.000000,15.829930,133.249050,-0.527664,-67.863184,-0.750065,-32.054202
95.100000,15.846580,133.702290,-0.528219,-68.094017,-0.751241,-32.125441
95.200000,15.863250,134.197100,-0.528775,-68.346022,-0.752420,-32.206354
95.300000,15.879930,134.701660,-0.529331,-68.602992,-0.753600,-32.289302
95.400000,15.896690,135.172420,-0.529890,-68.842748,-0.754788,-32.363687
95.500000,15.913260,135.668700,-0.530442,-69.095502,-0.755963,-32.444346
95.600000,15.929880,136.128010,-0.530996,-69.329426,-0.757144,-32.515778
95.700000,15.946600,136.643110,-0.531553,-69.591764,-0.758333,-32.600030
95.800000,15.963250,137.134200,-0.532108,-69.841875,-0.759518,-32.678431
95.900000,15.979900,137.629290,-0.532663,-70.094022,-0.760705,-32.757507
96.000000,15.996520,138.140460,-0.533217,-70.354359,-0.761892,-32.840195
96.100000,16.013170,138.644490,-0.533772,-70.611059,-0.763081,-32.920829
96.200000,16.029920,139.189830,-0.534331,-70.888798,-0.764279,-33.010739
96.300000,16.046620,139.692600,-0.534887,-71.144857,-0.765476,-33.090374
96.400000,16.063230,140.246400,-0.535441,-71.426905,-0.766667,-33.182012
96.500000,16.079910,140.775150,-0.535997,-71.696195,-0.767864,-33.267250
96.600000,16.096560,141.292300,-0.536552,-71.959577,-0.769061,-33.349522
96.700000,16.113300,141.791980,-0.537110,-72.214062,-0.770266,-33.427167
96.800000,16.129950,142.336030,-0.537665,-72.491145,-0.771466,-33.515193
96.900000,16.146570,142.808410,-0.538219,-72.731726,-0.772665,-33.586129
97.000000,16.163270,143.403430,-0.538776,-73.034767,-0.773871,-33.685412
97.100000,16.179980,143.915270,-0.539333,-73.295445,-0.775079,-33.764817
97.200000,16.196640,144.430760,-0.539888,-73.557982,-0.776285,-33.844910
97.300000,16.213240,144.954540,-0.540441,-73.824741,-0.777489,-33.926800
97.400000,16.229900,145.482990,-0.540997,-74.093878,-0.778698,-34.009337
97.500000,16.246600,146.057890,-0.541553,-74.386673,-0.779911,-34.102322
97.600000,16.263240,146.605150,-0.542108,-74.665390,-0.781122,-34.188685
97.700000,16.279850,147.189060,-0.542662,-74.962773,-0.782332,-34.283350
97.800000,16.296550,147.760330,-0.543218,-75.253718,-0.783550,-34.374519
97.900000,16.313240,148.289400,-0.543775,-75.523171,-0.784768,-34.455584
98.000000,16.329960,148.846420,-0.544332,-75.806859,-0.785991,-34.542760
98.100000,16.346590,149.437840,-0.544886,-76.108067,-0.787208,-34.637821
98.200000,16.363200,149.981630,-0.545440,-76.385017,-0.788425,-34.721573
98.300000,16.379920,150.567050,-0.545997,-76.683169,-0.789652,-34.814363
98.400000,16.396620,151.157530,-0.546554,-76.983898,-0.790879,-34.908041
98.500000,16.413290,151.718200,-0.547110,-77.269445,-0.792105,-34.994585
98.600000,16.429880,152.251720,-0.547663,-77.541164,-0.793327,-35.074763
98.700000,16.446580,152.881130,-0.548219,-77.861720,-0.794558,-35.176420
98.800000,16.463270,153.466460,-0.548776,-78.159826,-0.795791,-35.267615
98.900000,16.479980,154.062440,-0.549333,-78.463356,-0.797026,-35.360872
99.000000,16.496600,154.638890,-0.549887,-78.756940,-0.798256,-35.449549
99.100000,16.513260,155.236390,-0.550442,-79.061244,-0.799490,-35.542615
99.200000,16.529940,155.840160,-0.550998,-79.368742,-0.800728,-35.636724
99.300000,16.546570,156.385360,-0.551552,-79.646410,-0.801963,-35.717247
99.400000,16.563240,157.022000,-0.552108,-79.970648,-0.803203,-35.818213
99.500000,16.579860,157.641020,-0.552662,-80.285912,-0.804441,-35.914939
99.600000,16.596600,158.283750,-0.553220,-80.613252,-0.805689,-36.016389
99.700000,16.613290,158.871490,-0.553776,-80.912585,-0.806935,-36.105111
99.800000,16.629950,159.454250,-0.554332,-81.209383,-0.808180,-36.192450
99.900000,16.646510,160.092300,-0.554884,-81.534339,-0.809420,-36.292266
100.000000,16.663220,160.715320,-0.555441,-81.851640,-0.810672,-36.387911
100.100000,16.679910,161.348590,-0.555997,-82.174162,-0.811924,-36.485574
100.200000,16.696610,162.009110,-0.556554,-82.510562,-0.813178,-36.589006
100.300000,16.713270,162.622090,-0.557109,-82.822750,-0.814432,-36.681451
100.400000,16.729900,163.249280,-0.557663,-83.142176,-0.815684,-36.776833
100.500000,16.746580,163.923610,-0.558219,-83.485609,-0.816942,-36.882328
100.600000,16.763280,164.542340,-0.558776,-83.800726,-0.818203,-36.974891
100.700000,16.779990,165.183810,-0.559333,-84.127424,-0.819466,-37.072179
100.800000,16.796590,165.824800,-0.559886,-84.453877,-0.820722,-37.169306
100.900000,16.813220,166.493990,-0.560441,-84.794693,-0.821983,-37.272299
101.000000,16.829930,167.187210,-0.560998,-85.147747,-0.823251,-37.380060
101.100000,16.846630,167.798200,-0.561554,-85.458922,-0.824519,-37.469094
101.200000,16.863220,168.470170,-0.562107,-85.801153,-0.825781,-37.571696
101.300000,16.879850,169.151090,-0.562662,-86.147943,-0.827048,-37.675798
101.400000,16.896570,169.822830,-0.563219,-86.490057,-0.828323,-37.777214
101.500000,16.913230,170.545010,-0.563774,-86.857860,-0.829596,-37.889628
101.600000,16.929900,171.190540,-0.564330,-87.186626,-0.830870,-37.984597
101.700000,16.946560,171.879810,-0.564885,-87.537668,-0.832146,-38.088923
101.800000,16.963250,172.574740,-0.565442,-87.891593,-0.833425,-38.194024
101.900000,16.979890,173.247100,-0.565996,-88.234023,-0.834702,-38.293890
102.000000,16.996560,173.951770,-0.566552,-88.592909,-0.835983,-38.400419
102.100000,17.013180,174.652530,-0.567106,-88.949803,-0.837262,-38.505836
102.200000,17.029870,175.346590,-0.567662,-89.303285,-0.838548,-38.609174
102.300000,17.046650,176.085340,-0.568222,-89.679527,-0.839843,-38.721677
102.400000,17.063320,176.753720,-0.568777,-90.019930,-0.841131,-38.818634
102.500000,17.079910,177.484020,-0.569330,-90.391869,-0.842414,-38.929036
102.600000,17.096560,178.191010,-0.569885,-90.751936,-0.843703,-39.033739
102.700000,17.113240,178.929050,-0.570441,-91.127817,-0.844997,-39.144744
102.800000,17.129900,179.662810,-0.570997,-91.501518,-0.846291,-39.254456
102.900000,17.146540,180.407240,-0.571551,-91.880653,-0.847584,-39.366143
103.000000,17.163190,181.117450,-0.572106,-92.242360,-0.848881,-39.469922
103.100000,17.179870,181.865940,-0.572662,-92.623563,-0.850181,-39.581537
103.200000,17.196620,182.597820,-0.573221,-92.996306,-0.851488,-39.688902
103.300000,17.213280,183.371570,-0.573776,-93.390374,-0.852790,-39.805219
103.400000,17.229920,184.073320,-0.574331,-93.747772,-0.854092,-39.905552
103.500000,17.246540,184.833970,-0.574885,-94.135168,-0.855395,-40.018303
103.600000,17.263250,185.596390,-0.575442,-94.523465,-0.856706,-40.130725
103.700000,17.279980,186.370940,-0.575999,-94.917940,-0.858020,-40.245270
103.800000,17.296580,187.121600,-0.576553,-95.300248,-0.859326,-40.354636
103.900000,17.313210,187.924960,-0.577107,-95.709396,-0.860636,-40.474834
104.000000,17.329920,188.699460,-0.577664,-96.103846,-0.861954,-40.588114
104.100000,17.346570,189.479030,-0.578219,-96.500878,-0.863269,-40.702237
104.200000,17.363250,190.197160,-0.578775,-96.866618,-0.864588,-40.802641
104.300000,17.379920,191.009890,-0.579331,-97.280538,-0.865908,-40.922939
104.400000,17.396610,191.792110,-0.579887,-97.678920,-0.867232,-41.036184
104.500000,17.413270,192.628810,-0.580442,-98.105047,-0.868554,-41.160725
104.600000,17.429930,193.438250,-0.580998,-98.517292,-0.869879,-41.278975
104.700000,17.446570,194.262120,-0.581552,-98.936885,-0.871203,-41.399909
104.800000,17.463220,195.069610,-0.582107,-99.348137,-0.872531,-41.516858
104.900000,17.479920,195.853710,-0.582664,-99.747475,-0.873864,-41.628212
105.000000,17.496630,196.719070,-0.583221,-100.188200,-0.875199,-41.756338
105.100000,17.513230,197.506260,-0.583774,-100.589112,-0.876528,-41.867770
105.200000,17.529920,198.387770,-0.584331,-101.038062,-0.877865,-41.998424
105.300000,17.546650,199.198240,-0.584888,-101.450831,-0.879208,-42.113423
105.400000,17.563340,200.028850,-0.585445,-101.873857,-0.880549,-42.232351
105.500000,17.579930,200.903170,-0.585998,-102.319144,-0.881884,-42.360364
105.600000,17.596570,201.691420,-0.586552,-102.720597,-0.883224,-42.469591
105.700000,17.613240,202.596800,-0.587108,-103.181703,-0.884569,-42.602900
105.800000,17.629920,203.449630,-0.587664,-103.616046,-0.885917,-42.724626
105.900000,17.646610,204.277450,-0.588220,-104.037651,-0.887267,-42.840589
106.000000,17.663230,205.146070,-0.588774,-104.480036,-0.888613,-42.964872
106.100000,17.679880,206.002330,-0.589329,-104.916125,-0.889964,-43.085975
106.200000,17.696570,206.936430,-0.589886,-105.391858,-0.891319,-43.222712
106.300000,17.713250,207.786670,-0.590442,-105.824882,-0.892676,-43.341462
106.400000,17.729880,208.659120,-0.590996,-106.269217,-0.894030,-43.464535
106.500000,17.746550,209.556660,-0.591552,-106.726331,-0.895390,-43.592192
106.600000,17.763250,210.444350,-0.592108,-107.178427,-0.896754,-43.717187
106.700000,17.779950,211.374480,-0.592665,-107.652139,-0.898119,-43.850484
106.800000,17.796580,212.251220,-0.593219,-108.098659,-0.899481,-43.972444
106.900000,17.813230,213.183750,-0.593774,-108.573592,-0.900846,-44.105380
107.000000,17.829940,214.059280,-0.594331,-109.019496,-0.902219,-44.225794
107.100000,17.846580,214.979980,-0.594886,-109.488405,-0.903587,-44.355286
107.200000,17.863270,215.968310,-0.595442,-109.991757,-0.904961,-44.498009
107.300000,17.879920,216.883870,-0.595997,-110.458048,-0.906334,-44.625346
107.400000,17.896600,217.804520,-0.596553,-110.926931,-0.907711,-44.753101
107.500000,17.913250,218.733200,-0.597108,-111.399904,-0.909088,-44.882093
107.600000,17.929970,219.736180,-0.597666,-111.910718,-0.910472,-45.025524
107.700000,17.946600,220.705050,-0.598220,-112.404159,-0.911851,-45.161743
107.800000,17.963240,221.625990,-0.598775,-112.873190,-0.913232,-45.287583
107.900000,17.979910,222.601260,-0.599330,-113.369891,-0.914618,-45.423876
108.000000,17.996640,223.578450,-0.599888,-113.867570,-0.916011,-45.559781
108.100000,18.013270,224.547710,-0.600442,-114.361210,-0.917397,-45.693898
108.200000,18.029870,225.510880,-0.600996,-114.851748,-0.918783,-45.826345
108.300000,18.046560,226.525070,-0.601552,-115.368271,-0.920178,-45.968257
108.400000,18.063220,227.552510,-0.602107,-115.891542,-0.921573,-46.112395
108.500000,18.079910,228.499970,-0.602664,-116.374079,-0.922972,-46.239650
108.600000,18.096560,229.510420,-0.603219,-116.888697,-0.924370,-46.379253
108.700000,18.113220,230.558070,-0.603774,-117.422261,-0.925771,-46.525753
108.800000,18.129890,231.546250,-0.604330,-117.925537,-0.927174,-46.659636
108.900000,18.146640,232.559020,-0.604888,-118.441336,-0.928586,-46.797593
109.000000,18.163280,233.613070,-0.605443,-118.978160,-0.929991,-46.943705
109.100000,18.179920,234.668880,-0.605997,-119.515879,-0.931398,-47.089575
109.200000,18.196620,235.715480,-0.606554,-120.048908,-0.932811,-47.232763
109.300000,18.213320,236.713610,-0.607111,-120.557252,-0.934227,-47.365658
109.400000,18.229970,237.816360,-0.607666,-121.118878,-0.935641,-47.519094
109.500000,18.246560,238.872990,-0.608219,-121.657015,-0.937051,-47.662947
109.600000,18.263270,239.938390,-0.608776,-122.199619,-0.938474,-47.807464
109.700000,18.279930,241.008640,-0.609331,-122.744692,-0.939895,-47.952546
109.800000,18.296580,242.123230,-0.609886,-123.312348,-0.941316,-48.105874
109.900000,18.313170,243.165530,-0.610439,-123.843187,-0.942735,-48.244476
110.000000,18.329880,244.255390,-0.610996,-124.398249,-0.944166,-48.391416
110.100000,18.346570,245.355360,-0.611552,-124.958459,-0.945597,-48.539822
110.200000,18.363290,246.471470,-0.612110,-125.526889,-0.947033,-48.690667
110.300000,18.379890,247.596470,-0.612663,-126.099847,-0.948460,-48.843136
110.400000,18.396530,248.696140,-0.613218,-126.659904,-0.949893,-48.989813
110.500000,18.413230,249.861160,-0.613774,-127.253244,-0.951333,-49.148469
110.600000,18.429910,250.971570,-0.614330,-127.818771,-0.952774,-49.295823
110.700000,18.446620,252.121280,-0.614887,-128.404314,-0.954219,-49.450128
110.800000,18.463230,253.223140,-0.615441,-128.965486,-0.955658,-49.594838
110.900000,18.479930,254.346010,-0.615998,-129.537359,-0.957107,-49.742648
111.000000,18.496600,255.524960,-0.616553,-130.137793,-0.958555,-49.900903
111.100000,18.513300,256.726960,-0.617110,-130.749967,-0.960008,-50.062855
111.200000,18.529940,257.930690,-0.617665,-131.363022,-0.961457,-50.224725
111.300000,18.546610,259.060420,-0.618220,-131.938388,-0.962912,-50.371394
111.400000,18.563280,260.297180,-0.618776,-132.568265,-0.964368,-50.538204
111.500000,18.579990,261.487760,-0.619333,-133.174623,-0.965830,-50.695184
111.600000,18.596650,262.710480,-0.619888,-133.797349,-0.967290,-50.857933
111.700000,18.613210,263.899110,-0.620440,-134.402713,-0.968743,-51.013849
111.800000,18.629910,265.115360,-0.620997,-135.022144,-0.970211,-51.173798
111.900000,18.646590,266.352690,-0.621553,-135.652311,-0.971679,-51.337210
112.000000,18.663270,267.596560,-0.622109,-136.285809,-0.973149,-51.501181
112.100000,18.679850,268.870610,-0.622662,-136.934677,-0.974613,-51.670703
112.200000,18.696570,270.095700,-0.623219,-137.558610,-0.976091,-51.829471
112.300000,18.713250,271.370700,-0.623775,-138.207963,-0.977568,-51.997291
112.400000,18.729940,272.670440,-0.624331,-138.869915,-0.979048,-52.169076
112.500000,18.746570,273.922490,-0.624886,-139.507579,-0.980524,-52.331292
112.600000,18.763240,275.234070,-0.625441,-140.175561,-0.982007,-52.503971
112.700000,18.779950,276.534670,-0.625998,-140.837951,-0.983495,-52.673628
112.800000,18.796600,277.791660,-0.626553,-141.478131,-0.984980,-52.834536
112.900000,18.813320,279.098570,-0.627111,-142.143734,-0.986474,-53.003882
113.000000,18.829920,280.473720,-0.627664,-142.844093,-0.987959,-53.185998
113.100000,18.846570,281.737730,-0.628219,-143.487848,-0.989450,-53.346055
113.200000,18.863250,283.115050,-0.628775,-144.189311,-0.990947,-53.526677
113.300000,18.879940,284.465970,-0.629331,-144.877329,-0.992447,-53.701486
113.400000,18.896560,285.777440,-0.629885,-145.545255,-0.993942,-53.868434
113.500000,18.913230,287.118650,-0.630441,-146.228328,-0.995445,-54.039995
113.600000,18.929980,288.552120,-0.630999,-146.958388,-0.996957,-54.227743
113.700000,18.946610,289.950200,-0.631554,-147.670424,-0.998460,-54.408626
113.800000,18.963210,291.311100,-0.632107,-148.363525,-0.999963,-54.581902
113.900000,18.979900,292.667270,-0.632663,-149.054217,-1.001477,-54.753079
114.000000,18.996530,294.060610,-0.633218,-149.763839,-1.002987,-54.930730
114.100000,19.013220,295.487670,-0.633774,-150.490635,-1.004505,-55.113583
114.200000,19.029940,296.909270,-0.634331,-151.214650,-1.006028,-55.294459
114.300000,19.046560,298.379880,-0.634885,-151.963625,-1.007544,-55.484148
114.400000,19.063240,299.790560,-0.635441,-152.682078,-1.009068,-55.661575
114.500000,19.079940,301.222870,-0.635998,-153.411548,-1.010596,-55.842110
114.600000,19.096620,302.662020,-0.636554,-154.144501,-1.012125,-56.023202
114.700000,19.113210,304.173890,-0.637107,-154.914490,-1.013647,-56.217384
114.800000,19.129870,305.634340,-0.637662,-155.658291,-1.015179,-56.400862
114.900000,19.146580,307.106690,-0.638219,-156.408153,-1.016717,-56.585446
115.000000,19.163270,308.627780,-0.638776,-157.182838,-1.018256,-56.778266
115.100000,19.179930,310.114590,-0.639331,-157.940064,-1.019795,-56.964085
115.200000,19.196550,311.635890,-0.639885,-158.714855,-1.021332,-57.155600
115.300000,19.213210,313.171510,-0.640440,-159.496940,-1.022875,-57.348667
115.400000,19.229870,314.678650,-0.640996,-160.264520,-1.024421,-57.535657
115.500000,19.246580,316.262880,-0.641553,-161.071362,-1.025974,-57.735600
115.600000,19.263230,317.787540,-0.642108,-161.847865,-1.027523,-57.924110
115.700000,19.279890,319.377440,-0.642663,-162.657595,-1.029076,-58.123577
115.800000,19.296610,320.968320,-0.643220,-163.467823,-1.030637,-58.321995
115.900000,19.313300,322.550990,-0.643777,-164.273870,-1.032197,-58.518186
116.000000,19.329910,324.110410,-0.644330,-165.068076,-1.033753,-58.709708
116.100000,19.346550,325.759580,-0.644885,-165.907992,-1.035314,-58.916416
116.200000,19.363280,327.436070,-0.645443,-166.761821,-1.036885,-59.126627
116.300000,19.379960,329.029970,-0.645999,-167.573588,-1.038455,-59.321273
116.400000,19.396580,330.659700,-0.646553,-168.403602,-1.040021,-59.521804
116.500000,19.413240,332.290890,-0.647108,-169.234361,-1.041593,-59.721452
116.600000,19.429920,333.928340,-0.647664,-170.068307,-1.043170,-59.921187
116.700000,19.446560,335.621860,-0.648219,-170.930810,-1.044746,-60.130268
116.800000,19.463220,337.265720,-0.648774,-171.768021,-1.046325,-60.329395
116.900000,19.479860,338.988490,-0.649329,-172.645420,-1.047906,-60.541800
117.000000,19.496550,340.641720,-0.649885,-173.487403,-1.049494,-60.740542
117.100000,19.513330,342.399840,-0.650444,-174.382807,-1.051092,-60.956498
117.200000,19.530030,344.058810,-0.651001,-175.227713,-1.052686,-61.154297
117.300000,19.546550,345.825290,-0.651552,-176.127374,-1.054265,-61.371290
117.400000,19.563210,347.569890,-0.652107,-177.015891,-1.055860,-61.582590
117.500000,19.579920,349.321260,-0.652664,-177.907857,-1.057463,-61.793803
117.600000,19.596630,351.152620,-0.653221,-178.840561,-1.059068,-62.018151
117.700000,19.613250,352.853640,-0.653775,-179.706883,-1.060666,-62.219016
117.800000,19.629920,354.688840,-0.654331,-180.641543,-1.062273,-62.442242
117.900000,19.646600,356.492580,-0.654887,-181.560180,-1.063882,-62.658839
118.000000,19.663250,358.334230,-0.655442,-182.498125,-1.065492,-62.881250
118.100000,19.679920,360.206850,-0.655997,-183.451842,-1.067106,-63.107923
118.200000,19.696560,362.029630,-0.656552,-184.380177,-1.068720,-63.325003
118.300000,19.713190,363.886440,-0.657106,-185.325842,-1.070335,-63.547058
118.400000,19.729870,365.778470,-0.657662,-186.289445,-1.071958,-63.773894
118.500000,19.746560,367.651610,-0.658219,-187.243427,-1.073584,-63.996308
118.600000,19.763190,369.539310,-0.658773,-188.204825,-1.075207,-64.220568
118.700000,19.779860,371.453460,-0.659329,-189.179694,-1.076837,-64.448098
118.800000,19.796560,373.380100,-0.659885,-190.160923,-1.078472,-64.676519
118.900000,19.813260,375.327790,-0.660442,-191.152874,-1.080111,-64.907488
119.000000,19.829900,377.329650,-0.660997,-192.172413,-1.081745,-65.147088
119.100000,19.846550,379.305600,-0.661552,-193.178756,-1.083384,-65.381028
119.200000,19.863230,381.304750,-0.662108,-194.196915,-1.085028,-65.617649
119.300000,19.879910,383.325900,-0.662664,-195.226278,-1.086675,-65.856917
119.400000,19.896600,385.373600,-0.663220,-196.269163,-1.088325,-66.099529
119.500000,19.913210,387.400240,-0.663774,-197.301322,-1.089971,-66.337900
119.600000,19.929870,389.528020,-0.664329,-198.384992,-1.091624,-66.592088
119.700000,19.946570,391.556210,-0.664886,-199.417940,-1.093284,-66.827810
119.800000,19.963300,393.734950,-0.665443,-200.527563,-1.094949,-67.087833
119.900000,19.979940,395.789460,-0.665998,-201.573917,-1.096608,-67.326091
120.000000,19.996590,397.884250,-0.666553,-202.640785,-1.098271,-67.569962
120.021000,20.000090,398.343200,-0.666670,-202.874526,-1.098621,-67.624233
