Repository: abubakardawood/tissue-phantom-material-database

# Tissue Phantom Materials Database

Open-access database of silicone tissue phantoms for modelling the mechanical behaviour of human soft tissues, including compression-derived hyperelastic material parameters, model selection guidance, and an inverse design framework.

## Overview

This repository provides a comprehensive, open-access dataset of soft silicone phantoms and accompanying analysis code for modelling the mechanical behaviour of human soft tissues under compressive loading.

The database comprises nineteen silicone phantoms fabricated from three EcoFlex families (00-10, 00-30, and 00-50) with systematically varied thinner concentrations, spanning an elastic modulus range of 6.19 to 158.80 kPa. This range covers the stiffness of a wide variety of healthy and pathological human soft tissues, including adipose, liver, kidney, prostate, lung, cardiac muscle, and skeletal muscle.

Each phantom was characterised through ten repeated uniaxial compression tests. Both engineering and true stress-strain responses were used to estimate parameters for six hyperelastic material models: Neo-Hookean, Mooney-Rivlin, Yeoh, Ogden, Veronda-Westmann, and Humphrey. 
The resulting dataset provides validated hyperelastic material model parameters, raw experimental data, and model performance metrics (Standard Error and Akaike Information Criterion) to support reproducible biomechanical simulation, surgical training, and medical device evaluation.

## Repository Contents

- Raw compression stress-strain data (engineering and true) for all nineteen phantoms, each across ten repeated tests

Title:
A Database of Silicone Phantom Materials for Modeling Human Tissue Mechanics Across Varying Stiffnesses

Description:
This dataset contains processed mechanical compression test data for soft silicone phantoms
fabricated using Ecoflex (Smooth-On) with varying base materials and thinner concentrations.
The dataset provides force–compression measurements together with derived engineering and
true stress–strain quantities, intended for mechanical characterization, constitutive model
fitting, and the design of tissue-equivalent phantoms.

All files in this dataset are processed outputs generated from raw experimental measurements.
The raw data files are not included in this archive.

------------------------------------------------------------

Directory structure
------------------------------------------------------------

Each material has a dedicated folder. Example:

<material_name>/
  ├── sample_A_01_processed.csv
  ├── ...
  ├── sample_A_05_processed.csv  
  ├── sample_B_01_processed.csv
  ├── ...
  └── sample_B_5_processed.csv

Each CSV file corresponds to a single compression test and contains both measured and
derived quantities, preceded by a metadata header.

------------------------------------------------------------

File format
------------------------------------------------------------

File type:
- CSV 

Each CSV file consists of:
1. A metadata header describing specimen geometry, test conditions, and material information
2. A blank line
3. A data table with the following columns:

- Time
- Compression (mm)
- Load (N)
- Engineering strain (-)
- Engineering stress (N/mm^2)
- True strain (-)
- True stress (N/mm^2)

------------------------------------------------------------

Experimental conditions (summary)
------------------------------------------------------------

- Test type: Uniaxial compression
- Testing machine: Instron 5900
- Load cell: 1 kN / 10 kN
- Compression speed: 10 mm/min
- Laboratory: Centre for Advanced Robotics @ QM, Queen Mary University of London, UK

Specimen geometry and additional details are recorded in the metadata header of each file.

------------------------------------------------------------

Derivation of strain and stress measures
------------------------------------------------------------

Measured quantities:
- Compression (mm): crosshead displacement during compression
- Load (N): measured compressive force

Engineering strain is calculated as:

  engineering strain = compression / initial specimen height

Engineering stress is calculated as:

  engineering stress = load / initial cross-sectional area

True strain is calculated from engineering strain as:

  true strain = | ln(1 − engineering strain) |

True stress is calculated from engineering stress as:

  true stress = | engineering stress × (1 − engineering strain) |

Compressive stress and strain are reported using a negative sign convention.

------------------------------------------------------------

Notes
------------------------------------------------------------

- No filtering or smoothing is applied to the data.
- Engineering and true measures are derived solely from force and compression measurements.
- Each file represents one independent compression test.

------------------------------------------------------------

File: data/EF30_25T/EF30_25T_A5.csv (part 1 of 2)
EF30_25T_A_sample_5
Compression test;
Cylinder Diameter: 50mm;
Cylinder Height: 30mm;
Speed (mm/min): 10;
Machine: INSTRON 5900;
Load cell: 10kN;
Time (s),Compression (mm),Load (N),Engineering Strain [-],Engineering Stress (kPa),True Strain [-],True Stress (kPa)
0.000000,0.000000,0.012390,-0.000000,-0.006310,0.000000,-0.006310
0.100000,0.007260,0.055450,-0.000242,-0.028240,-0.000242,-0.028234
0.200000,0.027690,0.058290,-0.000923,-0.029687,-0.000923,-0.029659
0.300000,0.046220,0.105240,-0.001541,-0.053598,-0.001542,-0.053516
0.400000,0.063310,0.166720,-0.002110,-0.084910,-0.002113,-0.084731
0.500000,0.080000,0.212230,-0.002667,-0.108088,-0.002670,-0.107800
0.600000,0.096610,0.255440,-0.003220,-0.130095,-0.003226,-0.129676
0.700000,0.113340,0.261290,-0.003778,-0.133074,-0.003785,-0.132571
0.800000,0.130010,0.299810,-0.004334,-0.152692,-0.004343,-0.152030
0.900000,0.146710,0.365960,-0.004890,-0.186382,-0.004902,-0.185470
1.000000,0.163330,0.426640,-0.005444,-0.217286,-0.005459,-0.216103
1.100000,0.179970,0.460390,-0.005999,-0.234475,-0.006017,-0.233068
1.200000,0.196670,0.480880,-0.006556,-0.244910,-0.006577,-0.243305
1.300000,0.213320,0.502550,-0.007111,-0.255947,-0.007136,-0.254127
1.400000,0.229970,0.579240,-0.007666,-0.295005,-0.007695,-0.292743
1.500000,0.246570,0.576370,-0.008219,-0.293543,-0.008253,-0.291130
1.600000,0.263290,0.630810,-0.008776,-0.321269,-0.008815,-0.318449
1.700000,0.280010,0.698610,-0.009334,-0.355799,-0.009377,-0.352478
1.800000,0.296660,0.758670,-0.009889,-0.386387,-0.009938,-0.382567
1.900000,0.313210,0.751510,-0.010440,-0.382741,-0.010495,-0.378745
2.000000,0.329880,0.811890,-0.010996,-0.413492,-0.011057,-0.408945
2.100000,0.346570,0.835670,-0.011552,-0.425603,-0.011620,-0.420687
2.200000,0.363300,0.896710,-0.012110,-0.456691,-0.012184,-0.451160
2.300000,0.379960,0.920680,-0.012665,-0.468898,-0.012746,-0.462960
2.400000,0.396600,0.972970,-0.013220,-0.495530,-0.013308,-0.488979
2.500000,0.413290,1.011510,-0.013776,-0.515158,-0.013872,-0.508061
2.600000,0.429990,1.075050,-0.014333,-0.547518,-0.014437,-0.539671
2.700000,0.446660,1.115350,-0.014889,-0.568043,-0.015001,-0.559586
2.800000,0.463270,1.181840,-0.015442,-0.601906,-0.015563,-0.592611
2.900000,0.479940,1.194040,-0.015998,-0.608120,-0.016127,-0.598391
3.000000,0.496620,1.262930,-0.016554,-0.643205,-0.016693,-0.632557
3.100000,0.513300,1.281510,-0.017110,-0.652668,-0.017258,-0.641501
3.200000,0.529890,1.318560,-0.017663,-0.671537,-0.017821,-0.659676
3.300000,0.546560,1.405100,-0.018219,-0.715612,-0.018387,-0.702574
3.400000,0.563240,1.463640,-0.018775,-0.745426,-0.018953,-0.731431
3.500000,0.579880,1.523090,-0.019329,-0.775703,-0.019519,-0.760710
3.600000,0.596520,1.589480,-0.019884,-0.809516,-0.020084,-0.793419
3.700000,0.613180,1.638650,-0.020439,-0.834558,-0.020651,-0.817500
3.800000,0.629930,1.657210,-0.020998,-0.844010,-0.021221,-0.826288
3.900000,0.646650,1.731860,-0.021555,-0.882029,-0.021791,-0.863017
4.000000,0.663310,1.775120,-0.022110,-0.904061,-0.022358,-0.884072
4.100000,0.679880,1.853110,-0.022663,-0.943781,-0.022923,-0.922393
4.200000,0.696530,1.906430,-0.023218,-0.970937,-0.023491,-0.948394
4.300000,0.713280,1.973380,-0.023776,-1.005034,-0.024063,-0.981138
4.400000,0.729990,2.002340,-0.024333,-1.019783,-0.024634,-0.994969
4.500000,0.746610,2.087850,-0.024887,-1.063333,-0.025202,-1.036870
4.600000,0.763260,2.114280,-0.025442,-1.076794,-0.025771,-1.049398
4.700000,0.779950,2.193060,-0.025998,-1.116916,-0.026342,-1.087878
4.800000,0.796600,2.255240,-0.026553,-1.148584,-0.026912,-1.118086
4.900000,0.813230,2.299170,-0.027108,-1.170958,-0.027482,-1.139216
5.000000,0.829860,2.312440,-0.027662,-1.177716,-0.028052,-1.145138
5.100000,0.846560,2.405360,-0.028219,-1.225040,-0.028624,-1.190471
5.200000,0.863270,2.443200,-0.028776,-1.244312,-0.029198,-1.208506
5.300000,0.879950,2.537120,-0.029332,-1.292145,-0.029770,-1.254244
5.400000,0.896550,2.577110,-0.029885,-1.312511,-0.030341,-1.273287
5.500000,0.913210,2.639240,-0.030440,-1.344154,-0.030913,-1.303237
5.600000,0.929970,2.657700,-0.030999,-1.353555,-0.031490,-1.311597
5.700000,0.946650,2.767530,-0.031555,-1.409491,-0.032064,-1.365015
5.800000,0.963250,2.800110,-0.032108,-1.426084,-0.032635,-1.380295
5.900000,0.979930,2.833260,-0.032664,-1.442967,-0.033210,-1.395834
6.000000,0.996640,2.916610,-0.033221,-1.485417,-0.033786,-1.436070
6.100000,1.013330,2.986450,-0.033778,-1.520986,-0.034361,-1.469611
6.200000,1.029960,3.033190,-0.034332,-1.544791,-0.034935,-1.491755
6.300000,1.046590,3.062400,-0.034886,-1.559668,-0.035509,-1.505256
6.400000,1.063300,3.143030,-0.035443,-1.600732,-0.036087,-1.543997
6.500000,1.079950,3.164100,-0.035998,-1.611463,-0.036662,-1.553453
6.600000,1.096620,3.277380,-0.036554,-1.669156,-0.037239,-1.608142
6.700000,1.113220,3.315320,-0.037107,-1.688479,-0.037813,-1.625824
6.800000,1.129840,3.402190,-0.037661,-1.732721,-0.038389,-1.667465
6.900000,1.146550,3.425870,-0.038218,-1.744781,-0.038968,-1.678099
7.000000,1.163240,3.483450,-0.038775,-1.774107,-0.039546,-1.705316
7.100000,1.179910,3.542410,-0.039330,-1.804135,-0.040125,-1.733177
7.200000,1.196530,3.627920,-0.039884,-1.847684,-0.040702,-1.773991
7.300000,1.213330,3.664640,-0.040444,-1.866386,-0.041285,-1.790901
7.400000,1.229990,3.726280,-0.041000,-1.897779,-0.041864,-1.819971
7.500000,1.246570,3.711660,-0.041552,-1.890333,-0.042440,-1.811785
7.600000,1.263220,3.804300,-0.042107,-1.937514,-0.043020,-1.855931
7.700000,1.279890,3.844260,-0.042663,-1.957866,-0.043600,-1.874337
7.800000,1.296570,3.941220,-0.043219,-2.007247,-0.044181,-1.920496
7.900000,1.313260,3.994130,-0.043775,-2.034194,-0.044762,-1.945146
8.000000,1.329940,4.059820,-0.044331,-2.067649,-0.045344,-1.975988
8.100000,1.346590,4.081370,-0.044886,-2.078625,-0.045925,-1.985323
8.200000,1.363280,4.184640,-0.045443,-2.131220,-0.046508,-2.034371
8.300000,1.379950,4.259410,-0.045998,-2.169300,-0.047090,-2.069516
8.400000,1.396560,4.300720,-0.046552,-2.190339,-0.047670,-2.088374
8.500000,1.413190,4.333170,-0.047106,-2.206865,-0.048252,-2.102908
8.600000,1.429910,4.413040,-0.047664,-2.247543,-0.048837,-2.140417
8.700000,1.446600,4.449870,-0.048220,-2.266300,-0.049421,-2.157019
8.800000,1.463220,4.508310,-0.048774,-2.296063,-0.050004,-2.184075
8.900000,1.479880,4.573870,-0.049329,-2.329453,-0.050588,-2.214543
9.000000,1.496550,4.651590,-0.049885,-2.369035,-0.051172,-2.250856
9.100000,1.513250,4.703830,-0.050442,-2.395641,-0.051758,-2.274801
9.200000,1.529950,4.771800,-0.050998,-2.430258,-0.052345,-2.306319
9.300000,1.546590,4.840060,-0.051553,-2.465022,-0.052929,-2.337943
9.400000,1.563260,4.898770,-0.052109,-2.494923,-0.053515,-2.364916
9.500000,1.579930,4.955200,-0.052664,-2.523663,-0.054102,-2.390756
9.600000,1.596650,5.005450,-0.053222,-2.549255,-0.054690,-2.413579
9.700000,1.613280,5.040980,-0.053776,-2.567350,-0.055276,-2.429288
9.800000,1.629900,5.078730,-0.054330,-2.586576,-0.055862,-2.446047
9.900000,1.646620,5.200350,-0.054887,-2.648517,-0.056451,-2.503146
10.000000,1.663300,5.218820,-0.055443,-2.657923,-0.057040,-2.510559
10.100000,1.679920,5.259520,-0.055997,-2.678652,-0.057626,-2.528654
10.200000,1.696560,5.377570,-0.056552,-2.738774,-0.058214,-2.583891
10.300000,1.713260,5.443160,-0.057109,-2.772179,-0.058804,-2.613863
10.400000,1.729900,5.476250,-0.057663,-2.789031,-0.059393,-2.628206
10.500000,1.746590,5.494590,-0.058220,-2.798372,-0.059983,-2.635451
10.600000,1.763240,5.587260,-0.058775,-2.845568,-0.060573,-2.678321
10.700000,1.779920,5.629020,-0.059331,-2.866836,-0.061164,-2.696745
10.800000,1.796630,5.700460,-0.059888,-2.903220,-0.061756,-2.729353
10.900000,1.813340,5.745430,-0.060445,-2.926123,-0.062349,-2.749255
11.000000,1.829910,5.830590,-0.060997,-2.969495,-0.062937,-2.788365
11.100000,1.846520,5.897790,-0.061551,-3.003720,-0.063526,-2.818839
11.200000,1.863240,5.996510,-0.062108,-3.053997,-0.064120,-2.864320
11.300000,1.879960,6.009130,-0.062665,-3.060425,-0.064715,-2.868642
11.400000,1.896570,6.128410,-0.063219,-3.121174,-0.065306,-2.923856
11.500000,1.913200,6.105220,-0.063773,-3.109363,-0.065898,-2.911069
11.600000,1.929900,6.224880,-0.064330,-3.170305,-0.066492,-2.966360
11.700000,1.946530,6.259090,-0.064884,-3.187728,-0.067085,-2.980895
11.800000,1.963240,6.330790,-0.065441,-3.224245,-0.067681,-3.013246
11.900000,1.979880,6.392640,-0.065996,-3.255745,-0.068275,-3.040879
12.000000,1.996550,6.409640,-0.066552,-3.264403,-0.068870,-3.047151
12.100000,2.013220,6.526340,-0.067107,-3.323838,-0.069465,-3.100784
12.200000,2.029900,6.578030,-0.067663,-3.350163,-0.070061,-3.123480
12.300000,2.046560,6.618800,-0.068219,-3.370927,-0.070657,-3.140967
12.400000,2.063180,6.677300,-0.068773,-3.400721,-0.071252,-3.166844
12.500000,2.079900,6.751530,-0.069330,-3.438526,-0.071851,-3.200133
12.600000,2.096600,6.802650,-0.069887,-3.464561,-0.072449,-3.222435
12.700000,2.113260,6.846270,-0.070442,-3.486777,-0.073046,-3.241161
12.800000,2.129830,6.903740,-0.070994,-3.516046,-0.073640,-3.266427
12.900000,2.146570,6.987780,-0.071552,-3.558847,-0.074241,-3.304203
13.000000,2.163240,7.034220,-0.072108,-3.582499,-0.074840,-3.324172
13.100000,2.179970,7.125090,-0.072666,-3.628779,-0.075441,-3.365091
13.200000,2.196580,7.181220,-0.073219,-3.657365,-0.076038,-3.389575
13.300000,2.213230,7.217830,-0.073774,-3.676011,-0.076637,-3.404815
13.400000,2.229910,7.310910,-0.074330,-3.723416,-0.077238,-3.446653
13.500000,2.246620,7.365340,-0.074887,-3.751137,-0.077840,-3.470224
13.600000,2.263270,7.439360,-0.075442,-3.788835,-0.078440,-3.502996
13.700000,2.279870,7.488180,-0.075996,-3.813699,-0.079039,-3.523874
13.800000,2.296610,7.560200,-0.076554,-3.850378,-0.079643,-3.555618
13.900000,2.313290,7.642770,-0.077110,-3.892431,-0.080245,-3.592287
14.000000,2.329950,7.642780,-0.077665,-3.892436,-0.080847,-3.590130
14.100000,2.346560,7.725800,-0.078219,-3.934718,-0.081447,-3.626949
14.200000,2.363270,7.804420,-0.078776,-3.974758,-0.082052,-3.661644
14.300000,2.379950,7.887320,-0.079332,-4.016979,-0.082655,-3.698305
14.400000,2.396640,7.928940,-0.079888,-4.038176,-0.083260,-3.715574
14.500000,2.413290,8.014230,-0.080443,-4.081614,-0.083863,-3.753277
14.600000,2.429910,8.060420,-0.080997,-4.105138,-0.084466,-3.772634
14.700000,2.446590,8.106150,-0.081553,-4.128428,-0.085071,-3.791743
14.800000,2.463250,8.230130,-0.082108,-4.191571,-0.085676,-3.847408
14.900000,2.479930,8.243690,-0.082664,-4.198477,-0.086282,-3.851413
15.000000,2.496550,8.324360,-0.083218,-4.239562,-0.086886,-3.886752
15.100000,2.513280,8.377770,-0.083776,-4.266763,-0.087494,-3.909311
15.200000,2.529950,8.430890,-0.084332,-4.293817,-0.088101,-3.931712
15.300000,2.546600,8.475140,-0.084887,-4.316353,-0.088707,-3.949953
15.400000,2.563190,8.533600,-0.085440,-4.346127,-0.089312,-3.974795
15.500000,2.579880,8.615640,-0.085996,-4.387909,-0.089920,-4.010567
15.600000,2.596620,8.697090,-0.086554,-4.429392,-0.090531,-4.046010
15.700000,2.613300,8.764860,-0.087110,-4.463907,-0.091140,-4.075056
15.800000,2.629960,8.821430,-0.087665,-4.492717,-0.091748,-4.098862
15.900000,2.646560,8.870980,-0.088219,-4.517953,-0.092355,-4.119385
16.000000,2.663240,8.940400,-0.088775,-4.553308,-0.092965,-4.149090
16.100000,2.679920,9.019080,-0.089331,-4.593380,-0.093575,-4.183050
16.200000,2.696620,9.064790,-0.089887,-4.616660,-0.094187,-4.201680
16.300000,2.713220,9.115840,-0.090441,-4.642659,-0.094795,-4.222774
16.400000,2.729900,9.244610,-0.090997,-4.708241,-0.095407,-4.279807
16.500000,2.746580,9.251720,-0.091553,-4.711862,-0.096018,-4.280479
16.600000,2.763300,9.319660,-0.092110,-4.746464,-0.096632,-4.309267
16.700000,2.779880,9.412720,-0.092663,-4.793859,-0.097241,-4.349647
16.800000,2.796530,9.448250,-0.093218,-4.811954,-0.097853,-4.363395
16.900000,2.813230,9.536370,-0.093774,-4.856833,-0.098467,-4.401387
17.000000,2.829870,9.608920,-0.094329,-4.893783,-0.099079,-4.432157
17.100000,2.846530,9.673470,-0.094884,-4.926658,-0.099693,-4.459195
17.200000,2.863200,9.749950,-0.095440,-4.965609,-0.100307,-4.491691
17.300000,2.879940,9.811450,-0.095998,-4.996930,-0.100924,-4.517235
17.400000,2.896600,9.870350,-0.096553,-5.026928,-0.101538,-4.541561
17.500000,2.913280,9.908570,-0.097109,-5.046393,-0.102154,-4.556341
17.600000,2.929910,9.985990,-0.097664,-5.085823,-0.102768,-4.589123
17.700000,2.946590,10.042620,-0.098220,-5.114664,-0.103384,-4.612304
17.800000,2.963310,10.117250,-0.098777,-5.152673,-0.104003,-4.643708
17.900000,2.979970,10.188670,-0.099332,-5.189047,-0.104619,-4.673607
18.000000,2.996560,10.275070,-0.099885,-5.233050,-0.105233,-4.710345
18.100000,3.013210,10.326080,-0.100440,-5.259029,-0.105850,-4.730811
18.200000,3.029910,10.354880,-0.100997,-5.273697,-0.106469,-4.741069
18.300000,3.046590,10.463670,-0.101553,-5.329103,-0.107088,-4.787917
18.400000,3.063240,10.531370,-0.102108,-5.363583,-0.107705,-4.815918
18.500000,3.079920,10.615410,-0.102664,-5.406384,-0.108325,-4.851343
18.600000,3.096610,10.673760,-0.103220,-5.436101,-0.108945,-4.874985
18.700000,3.113280,10.720190,-0.103776,-5.459748,-0.109565,-4.893157
18.800000,3.129950,10.823450,-0.104332,-5.512338,-0.110185,-4.937226
18.900000,3.146600,10.874270,-0.104887,-5.538220,-0.110805,-4.957335
19.000000,3.163220,10.918230,-0.105441,-5.560609,-0.111424,-4.974295
19.100000,3.179930,10.984960,-0.105998,-5.594594,-0.112047,-5.001580
19.200000,3.196620,11.057970,-0.106554,-5.631778,-0.112669,-5.031689
19.300000,3.213230,11.128390,-0.107108,-5.667642,-0.113289,-5.060595
19.400000,3.229890,11.184160,-0.107663,-5.696046,-0.113911,-5.082793
19.500000,3.246580,11.319150,-0.108219,-5.764796,-0.114535,-5.140933
19.600000,3.263250,11.324860,-0.108775,-5.767704,-0.115158,-5.140322
19.700000,3.279890,11.398940,-0.109330,-5.805432,-0.115781,-5.170726
19.800000,3.296550,11.457440,-0.109885,-5.835226,-0.116405,-5.194022
19.900000,3.313240,11.542520,-0.110441,-5.878557,-0.117030,-5.229321
20.000000,3.329960,11.622870,-0.110999,-5.919479,-0.117657,-5.262425
20.100000,3.346640,11.694520,-0.111555,-5.955970,-0.118282,-5.291554
20.200000,3.363240,11.751450,-0.112108,-5.984964,-0.118905,-5.314002
20.300000,3.379900,11.776990,-0.112663,-5.997972,-0.119531,-5.322220
20.400000,3.396600,11.885650,-0.113220,-6.053312,-0.120158,-5.367956
20.500000,3.413310,11.934920,-0.113777,-6.078405,-0.120787,-5.386822
20.600000,3.429910,11.995740,-0.114330,-6.109380,-0.121411,-5.410893
20.700000,3.446550,12.085170,-0.114885,-6.154927,-0.122038,-5.447818
20.800000,3.463270,12.139420,-0.115442,-6.182556,-0.122668,-5.468827
20.900000,3.479970,12.273810,-0.115999,-6.251000,-0.123297,-5.525890
21.000000,3.496610,12.310180,-0.116554,-6.269523,-0.123925,-5.538787
21.100000,3.513270,12.388710,-0.117109,-6.309518,-0.124554,-5.570617
21.200000,3.529920,12.409850,-0.117664,-6.320285,-0.125182,-5.576615
21.300000,3.546590,12.495390,-0.118220,-6.363850,-0.125812,-5.611518
21.400000,3.563260,12.564950,-0.118775,-6.399276,-0.126443,-5.639200
21.500000,3.579910,12.649090,-0.119330,-6.442129,-0.127073,-5.673387
21.600000,3.596570,12.746590,-0.119886,-6.491785,-0.127703,-5.713513
21.700000,3.613230,12.789900,-0.120441,-6.513843,-0.128335,-5.729309
21.800000,3.629950,12.878880,-0.120998,-6.559160,-0.128968,-5.765512
21.900000,3.646560,12.931450,-0.121552,-6.585933,-0.129599,-5.785400
22.000000,3.663260,13.018220,-0.122109,-6.630125,-0.130232,-5.820529
22.100000,3.679960,13.037610,-0.122665,-6.640000,-0.130867,-5.825502
22.200000,3.696650,13.160260,-0.123222,-6.702465,-0.131501,-5.876576
22.300000,3.713270,13.216420,-0.123776,-6.731067,-0.132133,-5.897925
22.400000,3.729840,13.288050,-0.124328,-6.767548,-0.132764,-5.926153
22.500000,3.746550,13.355560,-0.124885,-6.801931,-0.133400,-5.952472
22.600000,3.763250,13.444300,-0.125442,-6.847126,-0.134036,-5.988211
22.700000,3.779960,13.482060,-0.125999,-6.866357,-0.134673,-6.001205
22.800000,3.796540,13.558700,-0.126551,-6.905389,-0.135306,-6.031503
22.900000,3.813230,13.646590,-0.127108,-6.950151,-0.135943,-6.066734
23.000000,3.829870,13.713870,-0.127662,-6.984417,-0.136579,-6.092770
23.100000,3.846620,13.779200,-0.128221,-7.017689,-0.137219,-6.117876
23.200000,3.863270,13.909650,-0.128776,-7.084127,-0.137856,-6.171863
23.300000,3.879900,13.936360,-0.129330,-7.097730,-0.138492,-6.179780
23.400000,3.896570,13.999590,-0.129886,-7.129933,-0.139131,-6.203857
23.500000,3.913280,14.062410,-0.130443,-7.161927,-0.139771,-6.227706
23.600000,3.929940,14.143950,-0.130998,-7.203455,-0.140410,-6.259816
23.700000,3.946550,14.208330,-0.131552,-7.236243,-0.141047,-6.284303
23.800000,3.963300,14.297190,-0.132110,-7.281499,-0.141690,-6.319540
23.900000,3.979930,14.369520,-0.132664,-7.318336,-0.142329,-6.347454
24.000000,3.996620,14.458240,-0.133221,-7.363521,-0.142971,-6.382548
24.100000,4.013240,14.517570,-0.133775,-7.393738,-0.143610,-6.404643
24.200000,4.029910,14.578280,-0.134330,-7.424657,-0.144252,-6.427300
24.300000,4.046590,14.649710,-0.134886,-7.461036,-0.144894,-6.454644
24.400000,4.063280,14.726170,-0.135443,-7.499977,-0.145538,-6.484160
24.500000,4.079920,14.799820,-0.135997,-7.537486,-0.146179,-6.512408
24.600000,4.096610,14.862670,-0.136554,-7.569496,-0.146824,-6.535853
24.700000,4.113310,14.937080,-0.137110,-7.607392,-0.147468,-6.564340
24.800000,4.129970,14.995570,-0.137666,-7.637181,-0.148112,-6.585803
24.900000,4.146610,15.080500,-0.138220,-7.680436,-0.148756,-6.618843
25.000000,4.163170,15.161110,-0.138772,-7.721490,-0.149396,-6.649961
25.100000,4.179850,15.235710,-0.139328,-7.759483,-0.150042,-6.678367
25.200000,4.196560,15.336970,-0.139885,-7.811055,-0.150690,-6.718403
25.300000,4.213240,15.367460,-0.140441,-7.826583,-0.151336,-6.727407
25.400000,4.229860,15.482590,-0.140995,-7.885218,-0.151981,-6.773439
25.500000,4.246600,15.527510,-0.141553,-7.908096,-0.152631,-6.788679
25.600000,4.263290,15.619010,-0.142110,-7.954696,-0.153279,-6.824257
25.700000,4.279940,15.667030,-0.142665,-7.979153,-0.153926,-6.840810
25.800000,4.296660,15.779630,-0.143222,-8.036500,-0.154576,-6.885496
25.900000,4.313220,15.781330,-0.143774,-8.037365,-0.155221,-6.881801
26.000000,4.329910,15.862720,-0.144330,-8.078817,-0.155871,-6.912799
26.100000,4.346590,15.958530,-0.144886,-8.127613,-0.156521,-6.950033
26.200000,4.363280,16.039250,-0.145443,-8.168723,-0.157172,-6.980642
26.300000,4.379880,16.113820,-0.145996,-8.206701,-0.157819,-7.008556
26.400000,4.396570,16.159970,-0.146552,-8.230205,-0.158471,-7.024049
26.500000,4.413220,16.261360,-0.147107,-8.281843,-0.159122,-7.063523
26.600000,4.429910,16.356820,-0.147664,-8.330460,-0.159774,-7.100354
26.700000,4.446580,16.417080,-0.148219,-8.361150,-0.160426,-7.121866
26.800000,4.463220,16.517760,-0.148774,-8.412426,-0.161078,-7.160876
26.900000,4.479900,16.555690,-0.149330,-8.431744,-0.161731,-7.172631
27.000000,4.496610,16.626690,-0.149887,-8.467904,-0.162386,-7.198675
27.100000,4.513300,16.718260,-0.150443,-8.514540,-0.163041,-7.233584
27.200000,4.529900,16.797270,-0.150997,-8.554779,-0.163692,-7.263036
27.300000,4.546600,16.829180,-0.151553,-8.571031,-0.164348,-7.272063
27.400000,4.563310,16.938120,-0.152110,-8.626514,-0.165005,-7.314332
27.500000,4.579970,17.008890,-0.152666,-8.662557,-0.165660,-7.340082
27.600000,4.596570,17.074800,-0.153219,-8.696124,-0.166313,-7.363713
27.700000,4.613200,17.166350,-0.153773,-8.742750,-0.166968,-7.398348
27.800000,4.629910,17.203440,-0.154330,-8.761640,-0.167626,-7.409453
27.900000,4.646600,17.303630,-0.154887,-8.812666,-0.168285,-7.447702
28.000000,4.663250,17.366890,-0.155442,-8.844884,-0.168941,-7.470021
28.100000,4.679890,17.448570,-0.155996,-8.886484,-0.169598,-7.500225
28.200000,4.696580,17.525630,-0.156553,-8.925730,-0.170258,-7.528383
28.300000,4.713270,17.594080,-0.157109,-8.960591,-0.170918,-7.552802
28.400000,4.729930,17.623610,-0.157664,-8.975631,-0.171577,-7.560494
28.500000,4.746540,17.749040,-0.158218,-9.039512,-0.172234,-7.609298
28.600000,4.763200,17.835500,-0.158773,-9.083546,-0.172894,-7.641321
28.700000,4.779900,17.915400,-0.159330,-9.124238,-0.173556,-7.670473
28.800000,4.796610,17.989310,-0.159887,-9.161880,-0.174219,-7.697015
28.900000,4.813240,18.066290,-0.160441,-9.201086,-0.174879,-7.724851
29.000000,4.829920,18.111720,-0.160997,-9.224223,-0.175541,-7.739148
29.100000,4.846640,18.207560,-0.161555,-9.273034,-0.176206,-7.774932
29.200000,4.863330,18.280610,-0.162111,-9.310238,-0.176870,-7.800946
29.300000,4.879910,18.359160,-0.162664,-9.350243,-0.177529,-7.829299
29.400000,4.896510,18.441280,-0.163217,-9.392067,-0.178191,-7.859122
29.500000,4.913220,18.499350,-0.163774,-9.421642,-0.178856,-7.878622
29.600000,4.929860,18.591970,-0.164329,-9.468813,-0.179520,-7.912815
29.700000,4.946590,18.659850,-0.164886,-9.503384,-0.180187,-7.936405
29.800000,4.963210,18.740940,-0.165440,-9.544682,-0.180851,-7.965607
29.900000,4.979860,18.838190,-0.165995,-9.594211,-0.181516,-8.001617
30.000000,4.996580,18.892110,-0.166553,-9.621673,-0.182185,-8.019157
30.100000,5.013290,19.006170,-0.167110,-9.679763,-0.182853,-8.062181
30.200000,5.029940,19.038330,-0.167665,-9.696142,-0.183520,-8.070441
30.300000,5.046580,19.099880,-0.168219,-9.727489,-0.184186,-8.091137
30.400000,5.063290,19.181310,-0.168776,-9.768961,-0.184856,-8.120192
30.500000,5.079970,19.301410,-0.169332,-9.830127,-0.185525,-8.165569
30.600000,5.096630,19.357120,-0.169888,-9.858500,-0.186194,-8.183663
30.700000,5.113270,19.430990,-0.170442,-9.896122,-0.186863,-8.209404
30.800000,5.129940,19.510990,-0.170998,-9.936866,-0.187533,-8.237681
30.900000,5.146600,19.607510,-0.171553,-9.986023,-0.188203,-8.272887
31.000000,5.163300,19.683690,-0.172110,-10.024821,-0.188875,-8.299449
31.100000,5.179930,19.731370,-0.172664,-10.049104,-0.189545,-8.313982
31.200000,5.196570,19.800540,-0.173219,-10.084332,-0.190215,-8.337534
31.300000,5.213290,19.867340,-0.173776,-10.118353,-0.190890,-8.360023
31.400000,5.229970,19.962570,-0.174332,-10.166853,-0.191563,-8.394442
31.500000,5.246570,20.036480,-0.174886,-10.204495,-0.192233,-8.419875
31.600000,5.263240,20.098590,-0.175441,-10.236128,-0.192907,-8.440288
31.700000,5.279940,20.195670,-0.175998,-10.285570,-0.193582,-8.475330
31.800000,5.296610,20.302910,-0.176554,-10.340187,-0.194257,-8.514589
31.900000,5.313240,20.386340,-0.177108,-10.382678,-0.194930,-8.543822
32.000000,5.329870,20.421810,-0.177662,-10.400742,-0.195604,-8.552922
32.100000,5.346550,20.495590,-0.178218,-10.438318,-0.196281,-8.578019
32.200000,5.363280,20.554800,-0.178776,-10.468474,-0.196959,-8.596962
32.300000,5.379950,20.702990,-0.179332,-10.543946,-0.197636,-8.653083
32.400000,5.396580,20.740960,-0.179886,-10.563284,-0.198312,-8.663097
32.500000,5.413240,20.821240,-0.180441,-10.604170,-0.198989,-8.690740
32.600000,5.429960,20.928200,-0.180999,-10.658645,-0.199670,-8.729444
32.700000,5.446630,20.976380,-0.181554,-10.683183,-0.200348,-8.743605
32.800000,5.463300,21.096360,-0.182110,-10.744288,-0.201027,-8.787646
32.900000,5.479840,21.175760,-0.182661,-10.784726,-0.201702,-8.814774
33.000000,5.496560,21.221000,-0.183219,-10.807767,-0.202384,-8.827582
33.100000,5.513230,21.301660,-0.183774,-10.848846,-0.203064,-8.855107
33.200000,5.529860,21.388610,-0.184329,-10.893130,-0.203744,-8.885214
33.300000,5.546540,21.482110,-0.184885,-10.940749,-0.204426,-8.917972
33.400000,5.563200,21.525470,-0.185440,-10.962832,-0.205107,-8.929884
33.500000,5.579900,21.658310,-0.185997,-11.030487,-0.205791,-8.978853
33.600000,5.596610,21.669450,-0.186554,-11.036160,-0.206475,-8.977324
33.700000,5.613230,21.763830,-0.187108,-11.084228,-0.207157,-9.010284
33.800000,5.629910,21.869850,-0.187664,-11.138223,-0.207841,-9.047983
33.900000,5.646590,21.946980,-0.188220,-11.177505,-0.208526,-9.073679
34.000000,5.663300,22.044130,-0.188777,-11.226983,-0.209212,-9.107591
34.100000,5.679900,22.135460,-0.189330,-11.273497,-0.209894,-9.139086
34.200000,5.696540,22.155830,-0.189885,-11.283872,-0.210579,-9.141237
34.300000,5.713220,22.261800,-0.190441,-11.337842,-0.211265,-9.178656
34.400000,5.729920,22.313180,-0.190997,-11.364009,-0.211953,-9.193514
34.500000,5.746610,22.410330,-0.191554,-11.413487,-0.212641,-9.227192
34.600000,5.763210,22.515990,-0.192107,-11.467300,-0.213326,-9.264351
34.700000,5.779870,22.607430,-0.192662,-11.513870,-0.214013,-9.295581
34.800000,5.796580,22.648880,-0.193219,-11.534980,-0.214703,-9.306199
34.900000,5.813310,22.747840,-0.193777,-11.585380,-0.215395,-9.340400
35.000000,5.829900,22.821630,-0.194330,-11.622961,-0.216081,-9.364271
35.100000,5.846570,22.900970,-0.194886,-11.663368,-0.216771,-9.390345
35.200000,5.863260,22.977140,-0.195442,-11.702161,-0.217462,-9.415067
35.300000,5.879960,23.074320,-0.195999,-11.751655,-0.218154,-9.448346
35.400000,5.896600,23.166310,-0.196553,-11.798505,-0.218844,-9.479469
35.500000,5.913230,23.262990,-0.197108,-11.847744,-0.219535,-9.512462
35.600000,5.929890,23.336640,-0.197663,-11.885253,-0.220227,-9.535978
35.700000,5.946570,23.398130,-0.198219,-11.916570,-0.220920,-9.554479
35.800000,5.963240,23.465620,-0.198775,-11.950942,-0.221613,-9.575398
35.900000,5.979880,23.540310,-0.199329,-11.988981,-0.222306,-9.599226
36.000000,5.996630,23.656350,-0.199888,-12.048080,-0.223003,-9.639817
36.100000,6.013270,23.738520,-0.200442,-12.089929,-0.223697,-9.666595
36.200000,6.029910,23.788910,-0.200997,-12.115592,-0.224391,-9.680395
36.300000,6.046530,23.879960,-0.201551,-12.161964,-0.225084,-9.710708
36.400000,6.063200,23.955090,-0.202107,-12.200227,-0.225780,-9.734480
36.500000,6.079930,24.036270,-0.202664,-12.241572,-0.226480,-9.760642
36.600000,6.096620,24.131840,-0.203221,-12.290245,-0.227178,-9.792613
36.700000,6.113270,24.223300,-0.203776,-12.336825,-0.227874,-9.822881
36.800000,6.129900,24.299430,-0.204330,-12.375598,-0.228571,-9.846892
36.900000,6.146580,24.403200,-0.204886,-12.428448,-0.229270,-9.882033
37.000000,6.163270,24.463520,-0.205442,-12.459168,-0.229970,-9.899528
37.100000,6.179960,24.519010,-0.205999,-12.487429,-0.230670,-9.915035
37.200000,6.196530,24.591360,-0.206551,-12.524277,-0.231366,-9.937375
37.300000,6.213250,24.699640,-0.207108,-12.579423,-0.232069,-9.974120
37.400000,6.229910,24.779000,-0.207664,-12.619841,-0.232769,-9.999159
37.500000,6.246580,24.878670,-0.208219,-12.670603,-0.233471,-10.032338
37.600000,6.263210,24.968780,-0.208774,-12.716495,-0.234171,-10.061626
37.700000,6.279860,25.048010,-0.209329,-12.756847,-0.234873,-10.086473
37.800000,6.296530,25.143910,-0.209884,-12.805688,-0.235576,-10.117975
37.900000,6.313220,25.183480,-0.210441,-12.825841,-0.236280,-10.126763
38.000000,6.329910,25.303710,-0.210997,-12.887074,-0.236985,-10.167940
38.100000,6.346560,25.367050,-0.211552,-12.919332,-0.237689,-10.186222
38.200000,6.363240,25.481890,-0.212108,-12.977820,-0.238394,-10.225121
38.300000,6.379910,25.548140,-0.212664,-13.011561,-0.239100,-10.244475
38.400000,6.396600,25.619410,-0.213220,-13.047858,-0.239807,-10.265794
38.500000,6.413210,25.674520,-0.213774,-13.075926,-0.240511,-10.280637
38.600000,6.429870,25.797130,-0.214329,-13.138370,-0.241217,-10.322437
38.700000,6.446620,25.870380,-0.214887,-13.175676,-0.241928,-10.344390
38.800000,6.463270,25.935480,-0.215442,-13.208831,-0.242635,-10.363090
38.900000,6.479900,26.069970,-0.215997,-13.277327,-0.243342,-10.409468
39.000000,6.496560,26.138360,-0.216552,-13.312157,-0.244051,-10.429383
39.100000,6.513250,26.207400,-0.217108,-13.347319,-0.244761,-10.449505
39.200000,6.529940,26.257580,-0.217665,-13.372876,-0.245472,-10.462073
39.300000,6.546640,26.390600,-0.218221,-13.440622,-0.246184,-10.507592
39.400000,6.563250,26.500260,-0.218775,-13.496472,-0.246892,-10.543781
39.500000,6.579930,26.553960,-0.219331,-13.523821,-0.247604,-10.557628
39.600000,6.596620,26.625350,-0.219887,-13.560179,-0.248317,-10.578468
39.700000,6.613300,26.720160,-0.220443,-13.608466,-0.249030,-10.608570
39.800000,6.629870,26.786000,-0.220996,-13.641998,-0.249739,-10.627175
39.900000,6.646510,26.943960,-0.221550,-13.722446,-0.250451,-10.682234
40.000000,6.663230,26.971290,-0.222108,-13.736365,-0.251167,-10.685413
40.100000,6.679880,27.081460,-0.222663,-13.792474,-0.251881,-10.721405
40.200000,6.696560,27.171500,-0.223219,-13.838331,-0.252596,-10.749357
40.300000,6.713220,27.268920,-0.223774,-13.887947,-0.253312,-10.780185
40.400000,6.729920,27.322520,-0.224331,-13.915245,-0.254029,-10.793629
40.500000,6.746580,27.368230,-0.224886,-13.938525,-0.254745,-10.803946
40.600000,6.763260,27.490840,-0.225442,-14.000970,-0.255463,-10.844563
40.700000,6.779910,27.569770,-0.225997,-14.041169,-0.256180,-10.867907
40.800000,6.796620,27.645030,-0.226554,-14.079498,-0.256899,-10.889732
40.900000,6.813320,27.756770,-0.227111,-14.136407,-0.257619,-10.925878
41.000000,6.829970,27.856900,-0.227666,-14.187403,-0.258338,-10.957418
41.100000,6.846550,27.913190,-0.228218,-14.216071,-0.259054,-10.971703
41.200000,6.863200,28.011040,-0.228773,-14.265906,-0.259773,-11.002247
41.300000,6.879890,28.099710,-0.229330,-14.311065,-0.260495,-11.029113
41.400000,6.896560,28.160680,-0.229885,-14.342117,-0.261216,-11.045074
41.500000,6.913190,28.267870,-0.230440,-14.396708,-0.261936,-11.079135
41.600000,6.929820,28.388220,-0.230994,-14.458002,-0.262657,-11.118290
41.700000,6.946590,28.435940,-0.231553,-14.482305,-0.263384,-11.128884
41.800000,6.963300,28.558900,-0.232110,-14.544928,-0.264109,-11.168905
41.900000,6.980020,28.652010,-0.232667,-14.592349,-0.264835,-11.197186
42.000000,6.996630,28.731750,-0.233221,-14.632960,-0.265557,-11.220247
42.100000,7.013250,28.806360,-0.233775,-14.670959,-0.266279,-11.241255
42.200000,7.029940,28.895170,-0.234331,-14.716189,-0.267006,-11.267725
42.300000,7.046650,29.004530,-0.234888,-14.771886,-0.267733,-11.302142
42.400000,7.063220,29.031190,-0.235441,-14.785464,-0.268456,-11.304364
42.500000,7.079910,29.170260,-0.235997,-14.856291,-0.269184,-11.350251
42.600000,7.096580,29.294850,-0.236553,-14.919745,-0.269911,-11.390439
42.700000,7.113250,29.330670,-0.237108,-14.937988,-0.270639,-11.396066
42.800000,7.129910,29.432110,-0.237664,-14.989651,-0.271367,-11.427155
42.900000,7.146610,29.505940,-0.238220,-15.027252,-0.272098,-11.447455
43.000000,7.163300,29.592300,-0.238777,-15.071235,-0.272828,-11.472575
43.100000,7.179950,29.692000,-0.239332,-15.122011,-0.273558,-11.502835
43.200000,7.196640,29.794180,-0.239888,-15.174051,-0.274289,-11.533978
43.300000,7.213200,29.832740,-0.240440,-15.193690,-0.275016,-11.540519
43.400000,7.229890,29.949790,-0.240996,-15.253303,-0.275749,-11.577313
43.500000,7.246590,30.052460,-0.241553,-15.305592,-0.276482,-11.608480
43.600000,7.263240,30.132330,-0.242108,-15.346270,-0.277214,-11.630815
43.700000,7.279860,30.252480,-0.242662,-15.407462,-0.277946,-11.668656
43.800000,7.296570,30.332690,-0.243219,-15.448312,-0.278681,-11.690989
43.900000,7.313220,30.412480,-0.243774,-15.488949,-0.279415,-11.713146
44.000000,7.329920,30.550910,-0.244331,-15.559451,-0.280151,-11.757800
44.100000,7.346540,30.580650,-0.244885,-15.574597,-0.280885,-11.760617
44.200000,7.363210,30.698880,-0.245440,-15.634811,-0.281621,-11.797398
44.300000,7.379890,30.779140,-0.245996,-15.675687,-0.282358,-11.819526
44.400000,7.396580,30.871820,-0.246553,-15.722889,-0.283096,-11.846369
44.500000,7.413280,30.983020,-0.247109,-15.779523,-0.283835,-11.880255
44.600000,7.429930,31.057290,-0.247664,-15.817348,-0.284573,-11.899955
44.700000,7.446560,31.150020,-0.248219,-15.864575,-0.285310,-11.926691
44.800000,7.463250,31.241840,-0.248775,-15.911338,-0.286050,-11.952995
44.900000,7.479950,31.326950,-0.249332,-15.954685,-0.286791,-11.976677
45.000000,7.496570,31.444820,-0.249886,-16.014715,-0.287530,-12.012868
45.100000,7.513230,31.536490,-0.250441,-16.061402,-0.288270,-12.038969
45.200000,7.529950,31.578240,-0.250998,-16.082666,-0.289014,-12.045943
45.300000,7.546620,31.681350,-0.251554,-16.135179,-0.289756,-12.076310
45.400000,7.563250,31.763590,-0.252108,-16.177064,-0.290497,-12.098691
45.500000,7.579900,31.892680,-0.252663,-16.242809,-0.291240,-12.138846
45.600000,7.596570,31.955270,-0.253219,-16.274685,-0.291983,-12.153626
45.700000,7.613220,32.041820,-0.253774,-16.318765,-0.292727,-12.177487
45.800000,7.629910,32.139920,-0.254330,-16.368727,-0.293473,-12.205663
45.900000,7.646500,32.273560,-0.254883,-16.436789,-0.294214,-12.247326
46.000000,7.663210,32.309680,-0.255440,-16.455185,-0.294962,-12.251867
46.100000,7.679940,32.454070,-0.255998,-16.528722,-0.295712,-12.297402
46.200000,7.696670,32.513360,-0.256556,-16.558918,-0.296461,-12.310634
46.300000,7.713260,32.656110,-0.257109,-16.631620,-0.297205,-12.355487
46.400000,7.729920,32.733140,-0.257664,-16.670851,-0.297953,-12.375373
46.500000,7.746640,32.844260,-0.258221,-16.727444,-0.298704,-12.408061
46.600000,7.763320,32.956020,-0.258777,-16.784363,-0.299454,-12.440950
46.700000,7.779950,32.990490,-0.259332,-16.801919,-0.300202,-12.444649
46.800000,7.796520,33.089940,-0.259884,-16.852568,-0.300948,-12.472855
46.900000,7.813190,33.187840,-0.260440,-16.902428,-0.301699,-12.500365
47.000000,7.829870,33.305450,-0.260996,-16.962326,-0.302451,-12.535233
47.100000,7.846590,33.391850,-0.261553,-17.006330,-0.303206,-12.558273
47.200000,7.863220,33.489560,-0.262107,-17.056093,-0.303957,-12.585566
47.300000,7.879950,33.556020,-0.262665,-17.089941,-0.304713,-12.601011
47.400000,7.896580,33.673200,-0.263219,-17.149620,-0.305465,-12.635508
47.500000,7.913300,33.760400,-0.263777,-17.194031,-0.306222,-12.658646
47.600000,7.929920,33.831800,-0.264331,-17.230394,-0.306975,-12.675873
47.700000,7.946580,33.941680,-0.264886,-17.286356,-0.307730,-12.707442
47.800000,7.963300,34.027150,-0.265443,-17.329885,-0.308488,-12.729783
47.900000,7.979970,34.136950,-0.265999,-17.385806,-0.309245,-12.761199
48.000000,7.996630,34.243900,-0.266554,-17.440275,-0.310002,-12.791494
48.100000,8.013210,34.357570,-0.267107,-17.498167,-0.310756,-12.824284
48.200000,8.029910,34.452580,-0.267664,-17.546555,-0.311515,-12.849980
48.300000,8.046590,34.536850,-0.268220,-17.589473,-0.312275,-12.871631
48.400000,8.063270,34.647240,-0.268776,-17.645694,-0.313035,-12.902961
48.500000,8.079870,34.722520,-0.269329,-17.684034,-0.313792,-12.921211
48.600000,8.096570,34.796420,-0.269886,-17.721671,-0.314554,-12.938846
48.700000,8.113260,34.897010,-0.270442,-17.772901,-0.315316,-12.966362
48.800000,8.129930,35.012250,-0.270998,-17.831593,-0.316078,-12.999273
48.900000,8.146620,35.068460,-0.271554,-17.860220,-0.316842,-13.010206
49.000000,8.163260,35.183410,-0.272109,-17.918764,-0.317604,-13.042913
49.100000,8.179940,35.291300,-0.272665,-17.973711,-0.318368,-13.072915
49.200000,8.196630,35.355900,-0.273221,-18.006612,-0.319133,-13.086827
49.300000,8.213290,35.457870,-0.273776,-18.058545,-0.319897,-13.114543
49.400000,8.229890,35.625460,-0.274330,-18.143898,-0.320659,-13.166488
49.500000,8.246550,35.670920,-0.274885,-18.167050,-0.321425,-13.173201
49.600000,8.263240,35.750510,-0.275441,-18.207585,-0.322193,-13.192464
49.700000,8.279900,35.868100,-0.275997,-18.267473,-0.322959,-13.225712
49.800000,8.296570,35.976100,-0.276552,-18.322477,-0.323727,-13.255353
49.900000,8.313240,36.084270,-0.277108,-18.377568,-0.324495,-13.284997
50.000000,8.329950,36.155680,-0.277665,-18.413937,-0.325266,-13.301031
50.100000,8.346630,36.249920,-0.278221,-18.461933,-0.326036,-13.325435
50.200000,8.363250,36.379680,-0.278775,-18.528019,-0.326804,-13.362870
50.300000,8.379820,36.489050,-0.279327,-18.583721,-0.327570,-13.392779
50.400000,8.396590,36.542030,-0.279886,-18.610703,-0.328346,-13.401822
50.500000,8.413270,36.664790,-0.280442,-18.673224,-0.329119,-13.436462
50.600000,8.429910,36.780490,-0.280997,-18.732150,-0.329890,-13.468472
50.700000,8.446560,36.848190,-0.281552,-18.766629,-0.330662,-13.482847
50.800000,8.463210,36.969390,-0.282107,-18.828356,-0.331435,-13.516745
50.900000,8.479940,37.072130,-0.282665,-18.880681,-0.332212,-13.543779
51.000000,8.496590,37.182570,-0.283220,-18.936927,-0.332986,-13.573617
51.100000,8.513230,37.266310,-0.283774,-18.979576,-0.333760,-13.593659
51.200000,8.529890,37.363870,-0.284330,-19.029263,-0.334536,-13.618679
51.300000,8.546600,37.473840,-0.284887,-19.085270,-0.335314,-13.648131
51.400000,8.563290,37.552870,-0.285443,-19.125520,-0.336093,-13.666274
51.500000,8.580000,37.688030,-0.286000,-19.194356,-0.336872,-13.704770
51.600000,8.596580,37.778130,-0.286553,-19.240244,-0.337647,-13.726901
51.700000,8.613240,37.882950,-0.287108,-19.293628,-0.338425,-13.754273
51.800000,8.629940,37.963030,-0.287665,-19.334412,-0.339207,-13.772585
51.900000,8.646620,38.085170,-0.288221,-19.396618,-0.339987,-13.806112
52.000000,8.663230,38.238430,-0.288774,-19.474672,-0.340766,-13.850887
52.100000,8.679900,38.285280,-0.289330,-19.498533,-0.341547,-13.857022
52.200000,8.696600,38.420060,-0.289887,-19.567176,-0.342331,-13.894912
52.300000,8.713230,38.524620,-0.290441,-19.620428,-0.343112,-13.921851
52.400000,8.729850,38.609360,-0.290995,-19.663586,-0.343893,-13.941580
52.500000,8.746560,38.723140,-0.291552,-19.721533,-0.344679,-13.971681
52.600000,8.763220,38.800820,-0.292107,-19.761095,-0.345463,-13.988734
52.700000,8.779930,38.883700,-0.292664,-19.803306,-0.346250,-14.007585
52.800000,8.796640,39.029230,-0.293221,-19.877424,-0.347038,-14.048939
52.900000,8.813250,39.095090,-0.293775,-19.910966,-0.347821,-14.061622
53.000000,8.829930,39.238660,-0.294331,-19.984085,-0.348609,-14.102150
53.100000,8.846670,39.334910,-0.294889,-20.033105,-0.349400,-14.125563
53.200000,8.863320,39.451250,-0.295444,-20.092357,-0.350187,-14.156190
53.300000,8.879930,39.563770,-0.295998,-20.149663,-0.350974,-14.185409
53.400000,8.896600,39.638920,-0.296553,-20.187936,-0.351763,-14.201136
53.500000,8.913270,39.752940,-0.297109,-20.246006,-0.352553,-14.230735
53.600000,8.929950,39.838990,-0.297665,-20.289831,-0.353345,-14.250258
53.700000,8.946580,39.953810,-0.298219,-20.348308,-0.354134,-14.280049
53.800000,8.963190,40.036760,-0.298773,-20.390554,-0.354924,-14.298407
53.900000,8.979880,40.152410,-0.299329,-20.449454,-0.355717,-14.328333
54.000000,8.996530,40.253620,-0.299884,-20.501000,-0.356510,-14.353072
54.100000,9.013240,40.359560,-0.300441,-20.554955,-0.357306,-14.379397
54.200000,9.029910,40.488220,-0.300997,-20.620481,-0.358100,-14.413778
54.300000,9.046570,40.571310,-0.301552,-20.662799,-0.358895,-14.431883
54.400000,9.063270,40.683600,-0.302109,-20.719987,-0.359692,-14.460293
54.500000,9.079950,40.803230,-0.302665,-20.780914,-0.360489,-14.491259
54.600000,9.096520,40.897750,-0.303217,-20.829053,-0.361282,-14.513323
54.700000,9.113240,41.034300,-0.303775,-20.898597,-0.362082,-14.550133
54.800000,9.130000,41.096160,-0.304333,-20.930102,-0.362885,-14.560375
54.900000,9.146630,41.224650,-0.304888,-20.995542,-0.363682,-14.594260
55.000000,9.163250,41.331710,-0.305442,-21.050067,-0.364479,-14.620499
55.100000,9.179910,41.463020,-0.305997,-21.116943,-0.365279,-14.655222
55.200000,9.196540,41.527350,-0.306551,-21.149706,-0.366078,-14.666235
55.300000,9.213220,41.649930,-0.307107,-21.212135,-0.366880,-14.697733
55.400000,9.229940,41.766420,-0.307665,-21.271463,-0.367685,-14.726985
55.500000,9.246570,41.871970,-0.308219,-21.325219,-0.368486,-14.752381
55.600000,9.263180,41.972780,-0.308773,-21.376561,-0.369287,-14.776063
55.700000,9.279910,42.070950,-0.309330,-21.426559,-0.370094,-14.798674
55.800000,9.296590,42.202280,-0.309886,-21.493445,-0.370899,-14.832920
55.900000,9.313200,42.317270,-0.310440,-21.552009,-0.371702,-14.861403
56.000000,9.329870,42.386120,-0.310996,-21.587074,-0.372508,-14.873587
56.100000,9.346570,42.532710,-0.311552,-21.661731,-0.373316,-14.912968
56.200000,9.363250,42.627640,-0.312108,-21.710079,-0.374124,-14.934182
56.300000,9.379880,42.741730,-0.312663,-21.768184,-0.374930,-14.962086
56.400000,9.396540,42.840170,-0.313218,-21.818319,-0.375738,-14.984429
56.500000,9.413240,42.942270,-0.313775,-21.870319,-0.376549,-15.007967
56.600000,9.429920,43.064190,-0.314331,-21.932412,-0.377360,-15.038382
56.700000,9.446610,43.190830,-0.314887,-21.996909,-0.378171,-15.070368
56.800000,9.463270,43.335010,-0.315442,-22.070339,-0.378982,-15.108420
56.900000,9.479960,43.414380,-0.315999,-22.110762,-0.379795,-15.123791
57.000000,9.496620,43.528900,-0.316554,-22.169087,-0.380608,-15.151374
57.100000,9.513300,43.615340,-0.317110,-22.213110,-0.381421,-15.169111
57.200000,9.529860,43.741040,-0.317662,-22.277129,-0.382230,-15.200531
