Repository: abubakardawood/tissue-phantom-material-database

# Tissue Phantom Materials Database

Open-access database of silicone tissue phantoms for modelling the mechanical behaviour of human soft tissues, including compression-derived hyperelastic material parameters, model selection guidance, and an inverse design framework.

## Overview

This repository provides a comprehensive, open-access dataset of soft silicone phantoms and accompanying analysis code for modelling the mechanical behaviour of human soft tissues under compressive loading.

The database comprises nineteen silicone phantoms fabricated from three EcoFlex families (00-10, 00-30, and 00-50) with systematically varied thinner concentrations, spanning an elastic modulus range of 6.19 to 158.80 kPa. This range covers the stiffness of a wide variety of healthy and pathological human soft tissues, including adipose, liver, kidney, prostate, lung, cardiac muscle, and skeletal muscle.

Each phantom was characterised through ten repeated uniaxial compression tests. Both engineering and true stress-strain responses were used to estimate parameters for six hyperelastic material models: Neo-Hookean, Mooney-Rivlin, Yeoh, Ogden, Veronda-Westmann, and Humphrey. 
The resulting dataset provides validated hyperelastic material model parameters, raw experimental data, and model performance metrics (Standard Error and Akaike Information Criterion) to support reproducible biomechanical simulation, surgical training, and medical device evaluation.

## Repository Contents

- Raw compression stress-strain data (engineering and true) for all nineteen phantoms, each across ten repeated tests

Title:
A Database of Silicone Phantom Materials for Modeling Human Tissue Mechanics Across Varying Stiffnesses

Description:
This dataset contains processed mechanical compression test data for soft silicone phantoms
fabricated using Ecoflex (Smooth-On) with varying base materials and thinner concentrations.
The dataset provides force–compression measurements together with derived engineering and
true stress–strain quantities, intended for mechanical characterization, constitutive model
fitting, and the design of tissue-equivalent phantoms.

All files in this dataset are processed outputs generated from raw experimental measurements.
The raw data files are not included in this archive.

------------------------------------------------------------

Directory structure
------------------------------------------------------------

Each material has a dedicated folder. Example:

<material_name>/
  ├── sample_A_01_processed.csv
  ├── ...
  ├── sample_A_05_processed.csv  
  ├── sample_B_01_processed.csv
  ├── ...
  └── sample_B_5_processed.csv

Each CSV file corresponds to a single compression test and contains both measured and
derived quantities, preceded by a metadata header.

------------------------------------------------------------

File format
------------------------------------------------------------

File type:
- CSV 

Each CSV file consists of:
1. A metadata header describing specimen geometry, test conditions, and material information
2. A blank line
3. A data table with the following columns:

- Time
- Compression (mm)
- Load (N)
- Engineering strain (-)
- Engineering stress (N/mm^2)
- True strain (-)
- True stress (N/mm^2)

------------------------------------------------------------

Experimental conditions (summary)
------------------------------------------------------------

- Test type: Uniaxial compression
- Testing machine: Instron 5900
- Load cell: 1 kN / 10 kN
- Compression speed: 10 mm/min
- Laboratory: Centre for Advanced Robotics @ QM, Queen Mary University of London, UK

Specimen geometry and additional details are recorded in the metadata header of each file.

------------------------------------------------------------

Derivation of strain and stress measures
------------------------------------------------------------

Measured quantities:
- Compression (mm): crosshead displacement during compression
- Load (N): measured compressive force

Engineering strain is calculated as:

  engineering strain = compression / initial specimen height

Engineering stress is calculated as:

  engineering stress = load / initial cross-sectional area

True strain is calculated from engineering strain as:

  true strain = | ln(1 − engineering strain) |

True stress is calculated from engineering stress as:

  true stress = | engineering stress × (1 − engineering strain) |

Compressive stress and strain are reported using a negative sign convention.

------------------------------------------------------------

Notes
------------------------------------------------------------

- No filtering or smoothing is applied to the data.
- Engineering and true measures are derived solely from force and compression measurements.
- Each file represents one independent compression test.

------------------------------------------------------------

File: data/EF30_37_5T/EF30_37_5T_A1.csv (part 1 of 2)
EF30_37_5T_A_sample_1
Compression test;
Cylinder Diameter: 50mm;
Cylinder Height: 30mm;
Speed (mm/min): 10;
Machine: INSTRON 5900;
Load cell: 10kN;
Time (s),Compression (mm),Load (N),Engineering Strain [-],Engineering Stress (kPa),True Strain [-],True Stress (kPa)
0.000000,0.000000,0.041890,-0.000000,-0.021334,0.000000,-0.021334
0.100000,0.007130,0.002360,-0.000238,-0.001202,-0.000238,-0.001202
0.200000,0.027680,0.081710,-0.000923,-0.041615,-0.000923,-0.041576
0.300000,0.046200,0.095460,-0.001540,-0.048617,-0.001541,-0.048543
0.400000,0.063200,0.148460,-0.002107,-0.075610,-0.002109,-0.075451
0.500000,0.080020,0.161130,-0.002667,-0.082063,-0.002671,-0.081844
0.600000,0.096700,0.190040,-0.003223,-0.096787,-0.003229,-0.096475
0.700000,0.113340,0.188700,-0.003778,-0.096104,-0.003785,-0.095741
0.800000,0.130040,0.279070,-0.004335,-0.142129,-0.004344,-0.141513
0.900000,0.146690,0.313740,-0.004890,-0.159786,-0.004902,-0.159005
1.000000,0.163350,0.312320,-0.005445,-0.159063,-0.005460,-0.158197
1.100000,0.180010,0.368880,-0.006000,-0.187869,-0.006018,-0.186742
1.200000,0.196650,0.416650,-0.006555,-0.212198,-0.006577,-0.210807
1.300000,0.213370,0.431150,-0.007112,-0.219583,-0.007138,-0.218021
1.400000,0.230040,0.408880,-0.007668,-0.208241,-0.007698,-0.206644
1.500000,0.246630,0.488270,-0.008221,-0.248674,-0.008255,-0.246630
1.600000,0.263260,0.534120,-0.008775,-0.272025,-0.008814,-0.269638
1.700000,0.279960,0.568720,-0.009332,-0.289647,-0.009376,-0.286944
1.800000,0.296690,0.584160,-0.009890,-0.297510,-0.009939,-0.294568
1.900000,0.313310,0.627260,-0.010444,-0.319461,-0.010499,-0.316125
2.000000,0.329920,0.666430,-0.010997,-0.339410,-0.011058,-0.335677
2.100000,0.346580,0.724990,-0.011553,-0.369234,-0.011620,-0.364969
2.200000,0.363250,0.718090,-0.012108,-0.365720,-0.012182,-0.361292
2.300000,0.379970,0.786730,-0.012666,-0.400678,-0.012747,-0.395603
2.400000,0.396640,0.814670,-0.013221,-0.414908,-0.013310,-0.409422
2.500000,0.413260,0.834530,-0.013775,-0.425023,-0.013871,-0.419168
2.600000,0.429920,0.887880,-0.014331,-0.452194,-0.014434,-0.445713
2.700000,0.446640,0.893580,-0.014888,-0.455097,-0.015000,-0.448321
2.800000,0.463330,0.960840,-0.015444,-0.489352,-0.015565,-0.481794
2.900000,0.479940,0.943440,-0.015998,-0.480490,-0.016127,-0.472803
3.000000,0.496610,1.022150,-0.016554,-0.520577,-0.016692,-0.511959
3.100000,0.513280,1.112810,-0.017109,-0.566749,-0.017257,-0.557053
3.200000,0.529960,1.094530,-0.017665,-0.557440,-0.017823,-0.547592
3.300000,0.546610,1.098400,-0.018220,-0.559411,-0.018388,-0.549218
3.400000,0.563280,1.189550,-0.018776,-0.605833,-0.018955,-0.594458
3.500000,0.579940,1.192950,-0.019331,-0.607564,-0.019521,-0.595819
3.600000,0.596560,1.267980,-0.019885,-0.645777,-0.020086,-0.632935
3.700000,0.613200,1.292750,-0.020440,-0.658392,-0.020652,-0.644935
3.800000,0.629850,1.291080,-0.020995,-0.657542,-0.021219,-0.643737
3.900000,0.646550,1.373930,-0.021552,-0.699737,-0.021787,-0.684656
4.000000,0.663290,1.394190,-0.022110,-0.710055,-0.022358,-0.694356
4.100000,0.679980,1.413790,-0.022666,-0.720037,-0.022927,-0.703717
4.200000,0.696570,1.445590,-0.023219,-0.736233,-0.023493,-0.719138
4.300000,0.713240,1.514600,-0.023775,-0.771379,-0.024062,-0.753040
4.400000,0.729930,1.539160,-0.024331,-0.783888,-0.024632,-0.764815
4.500000,0.746610,1.569730,-0.024887,-0.799457,-0.025202,-0.779561
4.600000,0.763260,1.645420,-0.025442,-0.838006,-0.025771,-0.816685
4.700000,0.779940,1.637610,-0.025998,-0.834028,-0.026342,-0.812345
4.800000,0.796600,1.705650,-0.026553,-0.868680,-0.026912,-0.845614
4.900000,0.813270,1.755760,-0.027109,-0.894201,-0.027483,-0.869960
5.000000,0.829900,1.777170,-0.027663,-0.905105,-0.028053,-0.880067
5.100000,0.846520,1.797620,-0.028217,-0.915520,-0.028623,-0.889687
5.200000,0.863180,1.836660,-0.028773,-0.935403,-0.029195,-0.908489
5.300000,0.879910,1.903500,-0.029330,-0.969445,-0.029769,-0.941010
5.400000,0.896620,1.959230,-0.029887,-0.997828,-0.030343,-0.968005
5.500000,0.913210,1.994420,-0.030440,-1.015750,-0.030913,-0.984830
5.600000,0.929900,2.002260,-0.030997,-1.019743,-0.031487,-0.988134
5.700000,0.946620,2.071060,-0.031554,-1.054782,-0.032063,-1.021500
5.800000,0.963320,2.096910,-0.032111,-1.067947,-0.032638,-1.033655
5.900000,0.979910,2.127790,-0.032664,-1.083675,-0.033209,-1.048278
6.000000,0.996600,2.183150,-0.033220,-1.111869,-0.033784,-1.074933
6.100000,1.013300,2.215470,-0.033777,-1.128330,-0.034360,-1.090218
6.200000,1.029970,2.281050,-0.034332,-1.161729,-0.034936,-1.121844
6.300000,1.046650,2.287040,-0.034888,-1.164780,-0.035511,-1.124143
6.400000,1.063260,2.356320,-0.035442,-1.200064,-0.036085,-1.157531
6.500000,1.079940,2.382200,-0.035998,-1.213244,-0.036662,-1.169570
6.600000,1.096590,2.447210,-0.036553,-1.246354,-0.037238,-1.200796
6.700000,1.113310,2.462820,-0.037110,-1.254304,-0.037816,-1.207756
6.800000,1.129910,2.522730,-0.037664,-1.284816,-0.038391,-1.236425
6.900000,1.146560,2.560300,-0.038219,-1.303950,-0.038968,-1.254115
7.000000,1.163260,2.586790,-0.038775,-1.317441,-0.039547,-1.266357
7.100000,1.179920,2.654640,-0.039331,-1.351997,-0.040125,-1.298822
7.200000,1.196570,2.682790,-0.039886,-1.366334,-0.040703,-1.311837
7.300000,1.213160,2.727300,-0.040439,-1.389002,-0.041279,-1.332833
7.400000,1.229950,2.760530,-0.040998,-1.405926,-0.041862,-1.348286
7.500000,1.246610,2.814050,-0.041554,-1.433184,-0.042442,-1.373630
7.600000,1.263280,2.855670,-0.042109,-1.454381,-0.043022,-1.393138
7.700000,1.279940,2.884240,-0.042665,-1.468931,-0.043602,-1.406260
7.800000,1.296610,2.942990,-0.043220,-1.498852,-0.044182,-1.434072
7.900000,1.313250,2.980370,-0.043775,-1.517890,-0.044762,-1.451444
8.000000,1.329940,3.020180,-0.044331,-1.538165,-0.045344,-1.469976
8.100000,1.346590,3.059440,-0.044886,-1.558160,-0.045925,-1.488220
8.200000,1.363250,3.094250,-0.045442,-1.575889,-0.046507,-1.504278
8.300000,1.379950,3.145050,-0.045998,-1.601761,-0.047090,-1.528082
8.400000,1.396610,3.169350,-0.046554,-1.614137,-0.047672,-1.538993
8.500000,1.413220,3.204580,-0.047107,-1.632079,-0.048253,-1.555196
8.600000,1.429840,3.304900,-0.047661,-1.683172,-0.048835,-1.602950
8.700000,1.446580,3.335760,-0.048219,-1.698889,-0.049421,-1.616969
8.800000,1.463240,3.423720,-0.048775,-1.743686,-0.050004,-1.658639
8.900000,1.479920,3.415200,-0.049331,-1.739347,-0.050589,-1.653544
9.000000,1.496540,3.472230,-0.049885,-1.768392,-0.051172,-1.680177
9.100000,1.513200,3.478650,-0.050440,-1.771662,-0.051757,-1.682299
9.200000,1.529920,3.579700,-0.050997,-1.823126,-0.052344,-1.730152
9.300000,1.546620,3.622410,-0.051554,-1.844878,-0.052930,-1.749767
9.400000,1.563250,3.671170,-0.052108,-1.869712,-0.053515,-1.772284
9.500000,1.579880,3.665930,-0.052663,-1.867043,-0.054100,-1.768719
9.600000,1.596600,3.734160,-0.053220,-1.901792,-0.054689,-1.800579
9.700000,1.613290,3.747990,-0.053776,-1.908836,-0.055276,-1.806185
9.800000,1.629980,3.819580,-0.054333,-1.945296,-0.055864,-1.839603
9.900000,1.646580,3.858320,-0.054886,-1.965026,-0.056450,-1.857174
10.000000,1.663280,3.892670,-0.055443,-1.982521,-0.057039,-1.872604
10.100000,1.679960,3.930670,-0.055999,-2.001874,-0.057628,-1.889772
10.200000,1.696610,3.978450,-0.056554,-2.026208,-0.058216,-1.911618
10.300000,1.713250,4.031900,-0.057108,-2.053430,-0.058804,-1.936162
10.400000,1.729900,4.075380,-0.057663,-2.075574,-0.059393,-1.955889
10.500000,1.746590,4.141980,-0.058220,-2.109493,-0.059983,-1.986679
10.600000,1.763260,4.138090,-0.058775,-2.107512,-0.060573,-1.983642
10.700000,1.779900,4.207300,-0.059330,-2.142760,-0.061163,-2.015630
10.800000,1.796510,4.279240,-0.059884,-2.179399,-0.061752,-2.048889
10.900000,1.813260,4.319910,-0.060442,-2.200112,-0.062346,-2.067133
11.000000,1.830020,4.356400,-0.061001,-2.218696,-0.062941,-2.083354
11.100000,1.846640,4.382700,-0.061555,-2.232091,-0.063531,-2.094695
11.200000,1.863220,4.423390,-0.062107,-2.252814,-0.064120,-2.112898
11.300000,1.879920,4.496750,-0.062664,-2.290176,-0.064713,-2.146664
11.400000,1.896670,4.515820,-0.063222,-2.299888,-0.065309,-2.154484
11.500000,1.913240,4.571680,-0.063775,-2.328338,-0.065899,-2.179849
11.600000,1.929870,4.632950,-0.064329,-2.359542,-0.066491,-2.207755
11.700000,1.946550,4.673310,-0.064885,-2.380097,-0.067086,-2.225665
11.800000,1.963220,4.704980,-0.065441,-2.396227,-0.067680,-2.239416
11.900000,1.979900,4.761800,-0.065997,-2.425165,-0.068275,-2.265112
12.000000,1.996570,4.817110,-0.066552,-2.453334,-0.068870,-2.290059
12.100000,2.013190,4.890240,-0.067106,-2.490579,-0.069464,-2.323445
12.200000,2.029890,4.858200,-0.067663,-2.474261,-0.070061,-2.306845
12.300000,2.046570,4.940590,-0.068219,-2.516222,-0.070657,-2.344568
12.400000,2.063230,4.983030,-0.068774,-2.537836,-0.071254,-2.363298
12.500000,2.079860,5.025210,-0.069329,-2.559318,-0.071849,-2.381884
12.600000,2.096550,5.090730,-0.069885,-2.592687,-0.072447,-2.411498
12.700000,2.113240,5.171630,-0.070441,-2.633890,-0.073045,-2.448355
12.800000,2.129890,5.183000,-0.070996,-2.639680,-0.073643,-2.452273
12.900000,2.146540,5.226500,-0.071551,-2.661835,-0.074240,-2.471377
13.000000,2.163230,5.253760,-0.072108,-2.675718,-0.074840,-2.482778
13.100000,2.179890,5.351850,-0.072663,-2.725675,-0.075438,-2.527619
13.200000,2.196600,5.352520,-0.073220,-2.726016,-0.076039,-2.526417
13.300000,2.213250,5.399410,-0.073775,-2.749897,-0.076638,-2.547023
13.400000,2.229880,5.470600,-0.074329,-2.786154,-0.077237,-2.579061
13.500000,2.246580,5.525290,-0.074886,-2.814007,-0.077838,-2.603277
13.600000,2.263310,5.567190,-0.075444,-2.835347,-0.078441,-2.621438
13.700000,2.279940,5.620540,-0.075998,-2.862518,-0.079041,-2.644972
13.800000,2.296560,5.642860,-0.076552,-2.873885,-0.079641,-2.653883
13.900000,2.313260,5.668360,-0.077109,-2.886872,-0.080244,-2.664269
14.000000,2.329930,5.768130,-0.077664,-2.937684,-0.080846,-2.709531
14.100000,2.346590,5.787700,-0.078220,-2.947651,-0.081448,-2.717087
14.200000,2.363220,5.842920,-0.078774,-2.975775,-0.082050,-2.741361
14.300000,2.379900,5.913240,-0.079330,-3.011588,-0.082654,-2.772679
14.400000,2.396600,5.918950,-0.079887,-3.014496,-0.083258,-2.773678
14.500000,2.413320,6.008960,-0.080444,-3.060338,-0.083864,-2.814152
14.600000,2.430000,6.063050,-0.081000,-3.087886,-0.084469,-2.837767
14.700000,2.446610,6.086050,-0.081554,-3.099600,-0.085072,-2.846816
14.800000,2.463260,6.131830,-0.082109,-3.122915,-0.085676,-2.866497
14.900000,2.479910,6.161830,-0.082664,-3.138194,-0.086281,-2.878780
15.000000,2.496610,6.229620,-0.083220,-3.172719,-0.086888,-2.908685
15.100000,2.513180,6.291840,-0.083773,-3.204408,-0.087491,-2.935966
15.200000,2.529900,6.307930,-0.084330,-3.212602,-0.088099,-2.941684
15.300000,2.546600,6.349450,-0.084887,-3.233748,-0.088707,-2.959246
15.400000,2.563250,6.410930,-0.085442,-3.265060,-0.089314,-2.986088
15.500000,2.579870,6.469550,-0.085996,-3.294915,-0.089920,-3.011566
15.600000,2.596540,6.487390,-0.086551,-3.304001,-0.090528,-3.018035
15.700000,2.613240,6.553060,-0.087108,-3.337446,-0.091138,-3.046728
15.800000,2.629950,6.619760,-0.087665,-3.371416,-0.091748,-3.075861
15.900000,2.646620,6.665200,-0.088221,-3.394558,-0.092357,-3.095088
16.000000,2.663230,6.735890,-0.088774,-3.430561,-0.092965,-3.126015
16.100000,2.679880,6.762220,-0.089329,-3.443970,-0.093574,-3.136323
16.200000,2.696590,6.789250,-0.089886,-3.457737,-0.094186,-3.146933
16.300000,2.713280,6.844200,-0.090443,-3.485722,-0.094797,-3.170464
16.400000,2.729880,6.855210,-0.090996,-3.491330,-0.095406,-3.173633
16.500000,2.746550,6.971220,-0.091552,-3.550413,-0.096017,-3.225367
16.600000,2.763220,6.993800,-0.092107,-3.561913,-0.096629,-3.233835
16.700000,2.779930,7.005250,-0.092664,-3.567745,-0.097243,-3.237142
16.800000,2.796540,7.095680,-0.093218,-3.613800,-0.097853,-3.276929
16.900000,2.813220,7.164970,-0.093774,-3.649089,-0.098467,-3.306900
17.000000,2.829910,7.203680,-0.094330,-3.668804,-0.099081,-3.322725
17.100000,2.846560,7.250840,-0.094885,-3.692822,-0.099694,-3.342428
17.200000,2.863210,7.320820,-0.095440,-3.728463,-0.100307,-3.372617
17.300000,2.879840,7.344560,-0.095995,-3.740554,-0.100920,-3.381480
17.400000,2.896600,7.374820,-0.096553,-3.755965,-0.101538,-3.393314
17.500000,2.913270,7.437630,-0.097109,-3.787954,-0.102153,-3.420109
17.600000,2.929950,7.454150,-0.097665,-3.796367,-0.102769,-3.425595
17.700000,2.946540,7.532280,-0.098218,-3.836159,-0.103382,-3.459379
17.800000,2.963230,7.626270,-0.098774,-3.884027,-0.104000,-3.500385
17.900000,2.979940,7.645770,-0.099331,-3.893959,-0.104618,-3.507167
18.000000,2.996630,7.667130,-0.099888,-3.904837,-0.105236,-3.514792
18.100000,3.013270,7.755070,-0.100442,-3.949625,-0.105852,-3.552915
18.200000,3.029940,7.779310,-0.100998,-3.961970,-0.106470,-3.561819
18.300000,3.046620,7.828120,-0.101554,-3.986829,-0.107089,-3.581950
18.400000,3.063260,7.883280,-0.102109,-4.014922,-0.107706,-3.604963
18.500000,3.079920,7.979970,-0.102664,-4.064165,-0.108325,-3.646922
18.600000,3.096540,7.996740,-0.103218,-4.072706,-0.108942,-3.652330
18.700000,3.113260,8.062080,-0.103775,-4.105984,-0.109564,-3.679884
18.800000,3.129950,8.093290,-0.104332,-4.121879,-0.110185,-3.691836
18.900000,3.146640,8.168830,-0.104888,-4.160351,-0.110806,-3.723980
19.000000,3.163250,8.181080,-0.105442,-4.166590,-0.111425,-3.727258
19.100000,3.179880,8.224140,-0.105996,-4.188520,-0.112045,-3.744554
19.200000,3.196560,8.258780,-0.106552,-4.206162,-0.112667,-3.757987
19.300000,3.213240,8.323450,-0.107108,-4.239098,-0.113290,-3.785057
19.400000,3.229900,8.376290,-0.107663,-4.266009,-0.113912,-3.806717
19.500000,3.246550,8.419520,-0.108218,-4.288026,-0.114534,-3.823983
19.600000,3.263250,8.500120,-0.108775,-4.329076,-0.115158,-3.858180
19.700000,3.279890,8.525770,-0.109330,-4.342139,-0.115781,-3.867414
19.800000,3.296560,8.566980,-0.109885,-4.363127,-0.116405,-3.883683
19.900000,3.313210,8.654240,-0.110440,-4.407568,-0.117029,-3.920795
20.000000,3.329890,8.655830,-0.110996,-4.408378,-0.117654,-3.919064
20.100000,3.346600,8.733880,-0.111553,-4.448129,-0.118281,-3.951925
20.200000,3.363320,8.797720,-0.112111,-4.480642,-0.118908,-3.978314
20.300000,3.379940,8.840480,-0.112665,-4.502419,-0.119532,-3.995156
20.400000,3.396570,8.885790,-0.113219,-4.525496,-0.120157,-4.013124
20.500000,3.413290,8.969020,-0.113776,-4.567884,-0.120786,-4.048167
20.600000,3.429960,9.011960,-0.114332,-4.589754,-0.121413,-4.064998
20.700000,3.446620,9.030800,-0.114887,-4.599349,-0.122040,-4.070942
20.800000,3.463200,9.065030,-0.115440,-4.616782,-0.122665,-4.083821
20.900000,3.479910,9.154500,-0.115997,-4.662349,-0.123295,-4.121530
21.000000,3.496590,9.190170,-0.116553,-4.680515,-0.123924,-4.134987
21.100000,3.513280,9.251520,-0.117109,-4.711760,-0.124554,-4.159969
21.200000,3.529910,9.285410,-0.117664,-4.729020,-0.125182,-4.172587
21.300000,3.546540,9.333310,-0.118218,-4.753416,-0.125810,-4.191476
21.400000,3.563230,9.387750,-0.118774,-4.781142,-0.126442,-4.213265
21.500000,3.579960,9.462760,-0.119332,-4.819344,-0.127075,-4.244242
21.600000,3.596620,9.491300,-0.119887,-4.833879,-0.127705,-4.254358
21.700000,3.613270,9.552570,-0.120442,-4.865084,-0.128336,-4.279122
21.800000,3.629960,9.603820,-0.120999,-4.891185,-0.128969,-4.299358
21.900000,3.646610,9.642690,-0.121554,-4.910982,-0.129600,-4.314034
22.000000,3.663240,9.726900,-0.122108,-4.953869,-0.130232,-4.348962
22.100000,3.679890,9.738310,-0.122663,-4.959681,-0.130864,-4.351311
22.200000,3.696610,9.795410,-0.123220,-4.988761,-0.131500,-4.374045
22.300000,3.713300,9.840290,-0.123777,-5.011619,-0.132134,-4.391297
22.400000,3.729970,9.915140,-0.124332,-5.049739,-0.132769,-4.421893
22.500000,3.746540,9.970240,-0.124885,-5.077802,-0.133400,-4.443662
22.600000,3.763200,10.041750,-0.125440,-5.114221,-0.134034,-4.472693
22.700000,3.779890,10.066760,-0.125996,-5.126959,-0.134671,-4.480981
22.800000,3.796610,10.109300,-0.126554,-5.148624,-0.135309,-4.497047
22.900000,3.813260,10.162750,-0.127109,-5.175846,-0.135944,-4.517951
23.000000,3.829910,10.227240,-0.127664,-5.208691,-0.136580,-4.543730
23.100000,3.846590,10.281760,-0.128220,-5.236457,-0.137218,-4.565041
23.200000,3.863290,10.337450,-0.128776,-5.264820,-0.137857,-4.586836
23.300000,3.879930,10.381500,-0.129331,-5.287255,-0.138493,-4.603449
23.400000,3.896560,10.436380,-0.129885,-5.315205,-0.139130,-4.624838
23.500000,3.913240,10.493410,-0.130441,-5.344250,-0.139769,-4.647139
23.600000,3.929940,10.542610,-0.130998,-5.369307,-0.140410,-4.665939
23.700000,3.946590,10.586490,-0.131553,-5.391655,-0.141049,-4.682367
23.800000,3.963230,10.631570,-0.132108,-5.414614,-0.141688,-4.699302
23.900000,3.979950,10.714490,-0.132665,-5.456845,-0.142330,-4.732913
24.000000,3.996600,10.730070,-0.133220,-5.464780,-0.142970,-4.736762
24.100000,4.013270,10.809750,-0.133776,-5.505360,-0.143611,-4.768877
24.200000,4.029930,10.866930,-0.134331,-5.534482,-0.144253,-4.791030
24.300000,4.046570,10.864640,-0.134886,-5.533316,-0.144894,-4.786951
24.400000,4.063240,10.960270,-0.135441,-5.582020,-0.145536,-4.825983
24.500000,4.079960,11.006820,-0.135999,-5.605727,-0.146181,-4.843356
24.600000,4.096590,11.060790,-0.136553,-5.633214,-0.146823,-4.863982
24.700000,4.113250,11.102040,-0.137108,-5.654223,-0.147466,-4.878982
24.800000,4.129920,11.174380,-0.137664,-5.691065,-0.148110,-4.907610
24.900000,4.146610,11.192040,-0.138220,-5.700059,-0.148756,-4.912195
25.000000,4.163260,11.234970,-0.138775,-5.721923,-0.149400,-4.927861
25.100000,4.179890,11.344300,-0.139330,-5.777605,-0.150044,-4.972613
25.200000,4.196530,11.392760,-0.139884,-5.802285,-0.150688,-4.990636
25.300000,4.213200,11.423000,-0.140440,-5.817686,-0.151335,-5.000650
25.400000,4.229930,11.477440,-0.140998,-5.845412,-0.151984,-5.021223
25.500000,4.246520,11.500190,-0.141551,-5.856999,-0.152628,-5.027937
25.600000,4.263250,11.599340,-0.142108,-5.907495,-0.153277,-5.067991
25.700000,4.279920,11.631070,-0.142664,-5.923655,-0.153925,-5.078563
25.800000,4.296610,11.673470,-0.143220,-5.945249,-0.154574,-5.093769
25.900000,4.313330,11.711990,-0.143778,-5.964868,-0.155225,-5.107253
26.000000,4.329910,11.790260,-0.144330,-6.004730,-0.155871,-5.138065
26.100000,4.346550,11.813750,-0.144885,-6.016693,-0.156519,-5.144965
26.200000,4.363230,11.886040,-0.145441,-6.053510,-0.157170,-5.173082
26.300000,4.379910,11.902850,-0.145997,-6.062072,-0.157821,-5.177027
26.400000,4.396550,11.867260,-0.146552,-6.043946,-0.158470,-5.158196
26.500000,4.413260,11.865030,-0.147109,-6.042810,-0.159123,-5.153860
26.600000,4.429880,11.933950,-0.147663,-6.077911,-0.159773,-5.180430
26.700000,4.446560,11.966610,-0.148219,-6.094544,-0.160425,-5.191219
26.800000,4.463250,12.042520,-0.148775,-6.133205,-0.161079,-5.220737
26.900000,4.479900,12.096850,-0.149330,-6.160875,-0.161731,-5.240872
27.000000,4.496560,12.106660,-0.149885,-6.165871,-0.162384,-5.241698
27.100000,4.513310,12.152130,-0.150444,-6.189029,-0.163041,-5.257929
27.200000,4.529980,12.201370,-0.150999,-6.214107,-0.163695,-5.275781
27.300000,4.546550,12.270230,-0.151552,-6.249177,-0.164346,-5.302104
27.400000,4.563250,12.266760,-0.152108,-6.247410,-0.165002,-5.297127
27.500000,4.579960,12.333410,-0.152665,-6.281354,-0.165660,-5.322409
27.600000,4.596640,12.396200,-0.153221,-6.313333,-0.166316,-5.345996
27.700000,4.613220,12.472270,-0.153774,-6.352075,-0.166969,-5.375291
27.800000,4.629870,12.513630,-0.154329,-6.373139,-0.167625,-5.389579
27.900000,4.646550,12.550890,-0.154885,-6.392116,-0.168283,-5.402073
28.000000,4.663250,12.556020,-0.155442,-6.394728,-0.168941,-5.400721
28.100000,4.679900,12.617680,-0.155997,-6.426132,-0.169599,-5.423677
28.200000,4.696550,12.679670,-0.156552,-6.457703,-0.170257,-5.446739
28.300000,4.713240,12.725930,-0.157108,-6.481263,-0.170916,-5.463005
28.400000,4.729930,12.780290,-0.157664,-6.508948,-0.171577,-5.482719
28.500000,4.746630,12.788540,-0.158221,-6.513150,-0.172238,-5.482633
28.600000,4.763240,12.878610,-0.158775,-6.559022,-0.172896,-5.517616
28.700000,4.779930,12.936960,-0.159331,-6.588740,-0.173557,-5.538949
28.800000,4.796580,12.947160,-0.159886,-6.593934,-0.174218,-5.539657
28.900000,4.813280,13.018020,-0.160443,-6.630023,-0.174881,-5.566285
29.000000,4.829890,13.055410,-0.160996,-6.649066,-0.175540,-5.578591
29.100000,4.846570,13.097280,-0.161552,-6.670390,-0.176203,-5.592773
29.200000,4.863270,13.181530,-0.162109,-6.713298,-0.176867,-5.625012
29.300000,4.879960,13.163980,-0.162665,-6.704360,-0.177531,-5.613793
29.400000,4.896610,13.274750,-0.163220,-6.760775,-0.178194,-5.657279
29.500000,4.913190,13.297230,-0.163773,-6.772224,-0.178855,-5.663116
29.600000,4.929870,13.372720,-0.164329,-6.810670,-0.179520,-5.691480
29.700000,4.946530,13.406450,-0.164884,-6.827849,-0.180185,-5.702044
29.800000,4.963250,13.495560,-0.165442,-6.873232,-0.180853,-5.736113
29.900000,4.979870,13.478650,-0.165996,-6.864620,-0.181517,-5.725123
30.000000,4.996540,13.552070,-0.166551,-6.902013,-0.182183,-5.752473
30.100000,5.013240,13.630100,-0.167108,-6.941753,-0.182851,-5.781730
30.200000,5.029960,13.646590,-0.167665,-6.950151,-0.183521,-5.784852
30.300000,5.046600,13.728870,-0.168220,-6.992056,-0.184187,-5.815852
30.400000,5.063260,13.753160,-0.168775,-7.004427,-0.184855,-5.822252
30.500000,5.079960,13.818220,-0.169332,-7.037562,-0.185525,-5.845877
30.600000,5.096630,13.893800,-0.169888,-7.076054,-0.186194,-5.873920
30.700000,5.113310,13.903120,-0.170444,-7.080801,-0.186864,-5.873923
30.800000,5.129920,13.961500,-0.170997,-7.110534,-0.187532,-5.894651
30.900000,5.146610,14.038850,-0.171554,-7.149928,-0.188203,-5.923331
31.000000,5.163260,14.064480,-0.172109,-7.162981,-0.188873,-5.930170
31.100000,5.179970,14.137840,-0.172666,-7.200343,-0.189546,-5.957091
31.200000,5.196570,14.161960,-0.173219,-7.212627,-0.190215,-5.963263
31.300000,5.213220,14.206600,-0.173774,-7.235362,-0.190887,-5.978044
31.400000,5.229950,14.289430,-0.174332,-7.277547,-0.191562,-6.008840
31.500000,5.246610,14.326520,-0.174887,-7.296437,-0.192235,-6.020385
31.600000,5.263270,14.415940,-0.175442,-7.341978,-0.192908,-6.053884
31.700000,5.279910,14.430650,-0.175997,-7.349470,-0.193581,-6.055985
31.800000,5.296630,14.524490,-0.176554,-7.397262,-0.194258,-6.091243
31.900000,5.313260,14.563340,-0.177109,-7.417048,-0.194931,-6.103425
32.000000,5.329990,14.584410,-0.177666,-7.427779,-0.195609,-6.108113
32.100000,5.346580,14.671080,-0.178219,-7.471920,-0.196282,-6.140279
32.200000,5.363240,14.738990,-0.178775,-7.506506,-0.196958,-6.164533
32.300000,5.379930,14.780200,-0.179331,-7.527494,-0.197635,-6.177581
32.400000,5.396610,14.811350,-0.179887,-7.543359,-0.198313,-6.186406
32.500000,5.413210,14.893620,-0.180440,-7.585258,-0.198988,-6.216572
32.600000,5.429860,14.943570,-0.180995,-7.610698,-0.199665,-6.233197
32.700000,5.446600,14.968760,-0.181553,-7.623527,-0.200347,-6.239450
32.800000,5.463280,15.046410,-0.182109,-7.663074,-0.201027,-6.267556
32.900000,5.480010,15.027930,-0.182667,-7.653662,-0.201709,-6.255590
33.000000,5.496520,15.117370,-0.183217,-7.699213,-0.202382,-6.288584
33.100000,5.513240,15.141710,-0.183775,-7.711610,-0.203065,-6.294411
33.200000,5.529880,15.204240,-0.184329,-7.743456,-0.203745,-6.316110
33.300000,5.546560,15.230720,-0.184885,-7.756942,-0.204426,-6.322797
33.400000,5.563230,15.313410,-0.185441,-7.799056,-0.205108,-6.352791
33.500000,5.579860,15.398220,-0.185995,-7.842249,-0.205789,-6.383627
33.600000,5.596540,15.414690,-0.186551,-7.850637,-0.206472,-6.386090
33.700000,5.613240,15.489860,-0.187108,-7.888921,-0.207157,-6.412841
33.800000,5.629860,15.557440,-0.187662,-7.923339,-0.207839,-6.436429
33.900000,5.646520,15.574250,-0.188217,-7.931900,-0.208523,-6.438979
34.000000,5.663240,15.682480,-0.188775,-7.987021,-0.209209,-6.479274
34.100000,5.679950,15.735800,-0.189332,-8.014177,-0.209896,-6.496840
34.200000,5.696590,15.795730,-0.189886,-8.044699,-0.210581,-6.517121
34.300000,5.713210,15.854490,-0.190440,-8.074625,-0.211265,-6.536891
34.400000,5.729900,15.926500,-0.190997,-8.111300,-0.211952,-6.562069
34.500000,5.746580,15.969680,-0.191553,-8.133291,-0.212640,-6.575338
34.600000,5.763250,16.039300,-0.192108,-8.168748,-0.213327,-6.599464
34.700000,5.779900,16.051440,-0.192663,-8.174931,-0.214015,-6.599922
34.800000,5.796520,16.174260,-0.193217,-8.237483,-0.214701,-6.645858
34.900000,5.813220,16.230840,-0.193774,-8.266299,-0.215391,-6.664505
35.000000,5.829960,16.242380,-0.194332,-8.272176,-0.216084,-6.664628
35.100000,5.846590,16.347360,-0.194886,-8.325642,-0.216772,-6.703088
35.200000,5.863240,16.419620,-0.195441,-8.362444,-0.217461,-6.728077
35.300000,5.879950,16.423020,-0.195998,-8.364175,-0.218154,-6.724811
35.400000,5.896640,16.479410,-0.196555,-8.392895,-0.218846,-6.743232
35.500000,5.913290,16.540830,-0.197110,-8.424176,-0.219537,-6.763689
35.600000,5.929930,16.644820,-0.197664,-8.477137,-0.220228,-6.801510
35.700000,5.946570,16.700720,-0.198219,-8.505607,-0.220920,-6.819634
35.800000,5.963260,16.709200,-0.198775,-8.509926,-0.221614,-6.818362
35.900000,5.979900,16.798490,-0.199330,-8.555401,-0.222306,-6.850053
36.000000,5.996550,16.861580,-0.199885,-8.587532,-0.223000,-6.871013
36.100000,6.013230,16.933030,-0.200441,-8.623921,-0.223695,-6.895334
36.200000,6.029900,16.988450,-0.200997,-8.652147,-0.224390,-6.913094
36.300000,6.046610,17.049190,-0.201554,-8.683081,-0.225088,-6.932974
36.400000,6.063230,17.068470,-0.202108,-8.692900,-0.225782,-6.935999
36.500000,6.079880,17.188720,-0.202663,-8.754143,-0.226477,-6.980005
36.600000,6.096600,17.205720,-0.203220,-8.762801,-0.227177,-6.982025
36.700000,6.113310,17.308320,-0.203777,-8.815055,-0.227876,-7.018750
36.800000,6.129940,17.354300,-0.204331,-8.838472,-0.228572,-7.032496
36.900000,6.146590,17.426080,-0.204886,-8.875030,-0.229270,-7.056657
37.000000,6.163270,17.501110,-0.205442,-8.913242,-0.229970,-7.082085
37.100000,6.179960,17.535150,-0.205999,-8.930579,-0.230670,-7.090891
37.200000,6.196610,17.574670,-0.206554,-8.950706,-0.231369,-7.101905
37.300000,6.213220,17.677140,-0.207107,-9.002893,-0.232067,-7.138328
37.400000,6.229890,17.726800,-0.207663,-9.028185,-0.232768,-7.153365
37.500000,6.246560,17.742920,-0.208219,-9.036395,-0.233470,-7.154849
37.600000,6.263280,17.846640,-0.208776,-9.089219,-0.234174,-7.191608
37.700000,6.279940,17.908230,-0.209331,-9.120587,-0.234876,-7.211362
37.800000,6.296530,17.972900,-0.209884,-9.153523,-0.235576,-7.232342
37.900000,6.313170,18.029490,-0.210439,-9.182344,-0.236278,-7.250021
38.000000,6.329890,18.121070,-0.210996,-9.228985,-0.236984,-7.281703
38.100000,6.346560,18.189140,-0.211552,-9.263653,-0.237689,-7.303909
38.200000,6.363200,18.204580,-0.212107,-9.271516,-0.238393,-7.304966
38.300000,6.379900,18.263850,-0.212663,-9.301702,-0.239099,-7.323571
38.400000,6.396580,18.367330,-0.213219,-9.354404,-0.239806,-7.359864
38.500000,6.413270,18.377430,-0.213776,-9.359548,-0.240513,-7.358705
38.600000,6.429900,18.485790,-0.214330,-9.414736,-0.241218,-7.396875
38.700000,6.446570,18.517640,-0.214886,-9.430957,-0.241926,-7.404379
38.800000,6.463260,18.574840,-0.215442,-9.460088,-0.242635,-7.421988
38.900000,6.479950,18.661510,-0.215998,-9.504229,-0.243344,-7.451331
39.000000,6.496580,18.714700,-0.216553,-9.531318,-0.244051,-7.467286
39.100000,6.513230,18.789370,-0.217108,-9.569348,-0.244760,-7.491769
39.200000,6.529910,18.860110,-0.217664,-9.605375,-0.245471,-7.514634
39.300000,6.546600,18.896210,-0.218220,-9.623761,-0.246182,-7.523664
39.400000,6.563260,18.946390,-0.218775,-9.649317,-0.246893,-7.538285
39.500000,6.579840,19.033770,-0.219328,-9.693819,-0.247600,-7.567693
39.600000,6.596560,19.083130,-0.219885,-9.718958,-0.248314,-7.581902
39.700000,6.613280,19.156320,-0.220443,-9.756234,-0.249029,-7.605543
39.800000,6.629990,19.220540,-0.221000,-9.788941,-0.249744,-7.625588
39.900000,6.646570,19.304560,-0.221552,-9.831732,-0.250454,-7.653489
40.000000,6.663200,19.340500,-0.222107,-9.850036,-0.251166,-7.662277
40.100000,6.679880,19.415280,-0.222663,-9.888121,-0.251881,-7.686406
40.200000,6.696550,19.455470,-0.223218,-9.908590,-0.252596,-7.696811
40.300000,6.713230,19.526610,-0.223774,-9.944821,-0.253312,-7.719425
40.400000,6.729890,19.581810,-0.224330,-9.972934,-0.254028,-7.735709
40.500000,6.746590,19.667430,-0.224886,-10.016540,-0.254746,-7.763957
40.600000,6.763250,19.735130,-0.225442,-10.051019,-0.255462,-7.785101
40.700000,6.779940,19.797330,-0.225998,-10.082697,-0.256181,-7.804028
40.800000,6.796540,19.856210,-0.226551,-10.112685,-0.256896,-7.821643
40.900000,6.813240,19.916720,-0.227108,-10.143502,-0.257616,-7.839832
41.000000,6.829960,20.020140,-0.227665,-10.196174,-0.258337,-7.874858
41.100000,6.846660,20.024400,-0.228222,-10.198343,-0.259058,-7.870857
41.200000,6.863250,20.118760,-0.228775,-10.246400,-0.259775,-7.902280
41.300000,6.879920,20.222010,-0.229331,-10.298985,-0.260496,-7.937112
41.400000,6.896570,20.216880,-0.229886,-10.296372,-0.261216,-7.929384
41.500000,6.913240,20.296630,-0.230441,-10.336989,-0.261938,-7.954919
41.600000,6.929920,20.369180,-0.230997,-10.373938,-0.262661,-7.977586
41.700000,6.946530,20.434060,-0.231551,-10.406981,-0.263381,-7.997234
41.800000,6.963210,20.503220,-0.232107,-10.442204,-0.264105,-8.018496
41.900000,6.979930,20.559860,-0.232664,-10.471051,-0.264831,-8.034811
42.000000,6.996670,20.646000,-0.233222,-10.514921,-0.265558,-8.062607
42.100000,7.013270,20.699310,-0.233776,-10.542072,-0.266280,-8.077592
42.200000,7.029910,20.752120,-0.234330,-10.568968,-0.267004,-8.092338
42.300000,7.046600,20.807370,-0.234887,-10.597107,-0.267731,-8.107987
42.400000,7.063300,20.871230,-0.235443,-10.629630,-0.268459,-8.126955
42.500000,7.079920,20.994870,-0.235997,-10.692599,-0.269184,-8.169175
42.600000,7.096570,21.057030,-0.236552,-10.724257,-0.269911,-8.187409
42.700000,7.113260,21.117380,-0.237109,-10.754993,-0.270640,-8.204891
42.800000,7.129930,21.162030,-0.237664,-10.777733,-0.271368,-8.216251
42.900000,7.146600,21.202430,-0.238220,-10.798309,-0.272097,-8.225936
43.000000,7.163230,21.289490,-0.238774,-10.842648,-0.272825,-8.253702
43.100000,7.179940,21.316180,-0.239331,-10.856241,-0.273557,-8.258003
43.200000,7.196620,21.401120,-0.239887,-10.899501,-0.274289,-8.284849
43.300000,7.213340,21.474000,-0.240445,-10.936618,-0.275022,-8.306967
43.400000,7.229890,21.572930,-0.240996,-10.987003,-0.275749,-8.339176
43.500000,7.246540,21.620450,-0.241551,-11.011205,-0.276480,-8.351434
43.600000,7.263260,21.686220,-0.242109,-11.044701,-0.277215,-8.370683
43.700000,7.279880,21.708190,-0.242663,-11.055890,-0.277947,-8.373039
43.800000,7.296510,21.823350,-0.243217,-11.114541,-0.278679,-8.411296
43.900000,7.313220,21.892660,-0.243774,-11.149840,-0.279415,-8.431799
44.000000,7.329940,21.970170,-0.244331,-11.189316,-0.280152,-8.455415
44.100000,7.346600,22.005160,-0.244887,-11.207136,-0.280887,-8.462658
44.200000,7.363250,22.071760,-0.245442,-11.241055,-0.281623,-8.482032
44.300000,7.379870,22.159910,-0.245996,-11.285949,-0.282357,-8.509655
44.400000,7.396550,22.186020,-0.246552,-11.299247,-0.283095,-8.513399
44.500000,7.413260,22.301050,-0.247109,-11.357831,-0.283834,-8.551213
44.600000,7.429960,22.313260,-0.247665,-11.364050,-0.284574,-8.549569
44.700000,7.446600,22.443600,-0.248220,-11.430432,-0.285312,-8.593170
44.800000,7.463210,22.494080,-0.248774,-11.456141,-0.286048,-8.606155
44.900000,7.479950,22.546070,-0.249332,-11.482619,-0.286791,-8.619639
45.000000,7.496600,22.629710,-0.249887,-11.525217,-0.287531,-8.645219
45.100000,7.513240,22.670770,-0.250441,-11.546128,-0.288271,-8.654501
45.200000,7.529870,22.748200,-0.250996,-11.585563,-0.289011,-8.677637
45.300000,7.546600,22.825520,-0.251553,-11.624942,-0.289755,-8.700649
45.400000,7.563260,22.901250,-0.252109,-11.663511,-0.290498,-8.723039
45.500000,7.579930,22.924230,-0.252664,-11.675214,-0.291241,-8.725304
45.600000,7.596580,23.026910,-0.253219,-11.727509,-0.291984,-8.757877
45.700000,7.613240,23.054790,-0.253775,-11.741708,-0.292728,-8.761960
45.800000,7.629890,23.187230,-0.254330,-11.809159,-0.293472,-8.805740
45.900000,7.646580,23.225230,-0.254886,-11.828513,-0.294218,-8.813590
46.000000,7.663190,23.307410,-0.255440,-11.870366,-0.294961,-8.838204
46.100000,7.679810,23.401740,-0.255994,-11.918408,-0.295706,-8.867371
46.200000,7.696560,23.434730,-0.256552,-11.935210,-0.296456,-8.873208
46.300000,7.713300,23.491620,-0.257110,-11.964184,-0.297207,-8.888073
46.400000,7.729910,23.585100,-0.257664,-12.011793,-0.297953,-8.916790
46.500000,7.746570,23.632550,-0.258219,-12.035959,-0.298701,-8.928046
46.600000,7.763300,23.725370,-0.258777,-12.083232,-0.299453,-8.956373
46.700000,7.779970,23.796530,-0.259332,-12.119473,-0.300203,-8.976502
46.800000,7.796640,23.857810,-0.259888,-12.150683,-0.300954,-8.992866
46.900000,7.813260,23.916690,-0.260442,-12.180670,-0.301703,-9.008312
47.000000,7.829850,24.020850,-0.260995,-12.233718,-0.302451,-9.040779
47.100000,7.846530,24.083480,-0.261551,-12.265616,-0.303203,-9.057532
47.200000,7.863220,24.123890,-0.262107,-12.286196,-0.303957,-9.065894
47.300000,7.879890,24.196540,-0.262663,-12.323197,-0.304710,-9.086349
47.400000,7.896570,24.279230,-0.263219,-12.365310,-0.305465,-9.110526
47.500000,7.913260,24.297140,-0.263775,-12.374432,-0.306220,-9.110362
47.600000,7.930010,24.359050,-0.264334,-12.405962,-0.306979,-9.126649
47.700000,7.946580,24.469060,-0.264886,-12.461990,-0.307730,-9.160983
47.800000,7.963240,24.528280,-0.265441,-12.492150,-0.308485,-9.176217
47.900000,7.979930,24.653810,-0.265998,-12.556082,-0.309243,-9.216194
48.000000,7.996630,24.727900,-0.266554,-12.593816,-0.310002,-9.236880
48.100000,8.013290,24.761250,-0.267110,-12.610801,-0.310759,-9.242334
48.200000,8.029910,24.815790,-0.267664,-12.638578,-0.311515,-9.255690
48.300000,8.046570,24.907810,-0.268219,-12.685443,-0.312274,-9.282967
48.400000,8.063250,24.938310,-0.268775,-12.700977,-0.313034,-9.287272
48.500000,8.079930,25.032090,-0.269331,-12.748739,-0.313795,-9.315108
48.600000,8.096560,25.132310,-0.269885,-12.799780,-0.314554,-9.345307
48.700000,8.113200,25.147480,-0.270440,-12.807506,-0.315314,-9.343844
48.800000,8.129920,25.269190,-0.270997,-12.869493,-0.316078,-9.381895
48.900000,8.146640,25.339310,-0.271555,-12.905205,-0.316843,-9.400736
49.000000,8.163310,25.431530,-0.272110,-12.952172,-0.317606,-9.427752
49.100000,8.179970,25.455870,-0.272666,-12.964568,-0.318369,-9.429576
49.200000,8.196620,25.561210,-0.273221,-13.018217,-0.319132,-9.461371
49.300000,8.213290,25.614250,-0.273776,-13.045230,-0.319897,-9.473755
49.400000,8.229930,25.712220,-0.274331,-13.095126,-0.320661,-9.502727
49.500000,8.246570,25.784650,-0.274886,-13.132014,-0.321426,-9.522212
49.600000,8.263210,25.828960,-0.275440,-13.154581,-0.322191,-9.531279
49.700000,8.279890,25.877620,-0.275996,-13.179364,-0.322959,-9.541908
49.800000,8.296580,26.000510,-0.276553,-13.241951,-0.323728,-9.579854
49.900000,8.313220,26.033450,-0.277107,-13.258727,-0.324495,-9.584637
50.000000,8.329870,26.066760,-0.277662,-13.275692,-0.325263,-9.589532
50.100000,8.346570,26.183250,-0.278219,-13.335020,-0.326034,-9.624964
50.200000,8.363310,26.259240,-0.278777,-13.373721,-0.326807,-9.645435
50.300000,8.379960,26.368220,-0.279332,-13.429224,-0.327577,-9.678012
50.400000,8.396530,26.393930,-0.279884,-13.442318,-0.328343,-9.680024
50.500000,8.413260,26.479050,-0.280442,-13.485669,-0.329118,-9.703721
50.600000,8.429950,26.563470,-0.280998,-13.528664,-0.329892,-9.727132
50.700000,8.446590,26.660220,-0.281553,-13.577939,-0.330663,-9.755029
50.800000,8.463210,26.715640,-0.282107,-13.606164,-0.331435,-9.767770
50.900000,8.479880,26.752240,-0.282663,-13.624804,-0.332209,-9.773581
51.000000,8.496590,26.855390,-0.283220,-13.677338,-0.332986,-9.803647
51.100000,8.513290,26.894570,-0.283776,-13.697292,-0.333763,-9.810325
51.200000,8.529910,27.025210,-0.284330,-13.763826,-0.334537,-9.850353
51.300000,8.546530,27.071560,-0.284884,-13.787432,-0.335311,-9.859609
51.400000,8.563260,27.119850,-0.285442,-13.812026,-0.336091,-9.869494
51.500000,8.579970,27.221860,-0.285999,-13.863979,-0.336871,-9.898895
51.600000,8.596680,27.295800,-0.286556,-13.901637,-0.337651,-9.918039
51.700000,8.613250,27.384450,-0.287108,-13.946786,-0.338426,-9.942547
51.800000,8.629930,27.466550,-0.287664,-13.988599,-0.339206,-9.964578
51.900000,8.646600,27.515870,-0.288220,-14.013718,-0.339986,-9.974684
52.000000,8.663290,27.587730,-0.288776,-14.050316,-0.340768,-9.992917
52.100000,8.679890,27.657000,-0.289330,-14.085594,-0.341547,-10.010214
52.200000,8.696560,27.718360,-0.289885,-14.116845,-0.342329,-10.024579
52.300000,8.713260,27.815150,-0.290442,-14.166140,-0.343113,-10.051698
52.400000,8.729920,27.891680,-0.290997,-14.205116,-0.343896,-10.071465
52.500000,8.746560,28.000660,-0.291552,-14.260619,-0.344679,-10.102907
52.600000,8.763240,28.038420,-0.292108,-14.279850,-0.345464,-10.108592
52.700000,8.779890,28.137740,-0.292663,-14.330433,-0.346248,-10.136446
52.800000,8.796580,28.180320,-0.293219,-14.352119,-0.347035,-10.143800
52.900000,8.813300,28.250240,-0.293777,-14.387729,-0.347824,-10.160950
53.000000,8.829890,28.373270,-0.294330,-14.450388,-0.348607,-10.197210
53.100000,8.846590,28.436500,-0.294886,-14.482591,-0.349396,-10.211873
53.200000,8.863300,28.506760,-0.295443,-14.518374,-0.350187,-10.229017
53.300000,8.879970,28.600370,-0.295999,-14.566049,-0.350976,-10.254513
53.400000,8.896590,28.661150,-0.296553,-14.597004,-0.351763,-10.268219
53.500000,8.913260,28.707170,-0.297109,-14.620442,-0.352553,-10.276582
53.600000,8.929940,28.821140,-0.297665,-14.678486,-0.353344,-10.309219
53.700000,8.946620,28.881510,-0.298221,-14.709232,-0.354136,-10.322635
53.800000,8.963310,28.944850,-0.298777,-14.741491,-0.354929,-10.337073
53.900000,8.979900,29.060790,-0.299330,-14.800539,-0.355718,-10.370294
54.000000,8.996560,29.106470,-0.299885,-14.823803,-0.356511,-10.378362
54.100000,9.013200,29.178820,-0.300440,-14.860651,-0.357304,-10.395917
54.200000,9.029880,29.280080,-0.300996,-14.912222,-0.358099,-10.423703
54.300000,9.046500,29.342170,-0.301550,-14.943844,-0.358892,-10.437528
54.400000,9.063210,29.397530,-0.302107,-14.972039,-0.359689,-10.448881
54.500000,9.079930,29.536960,-0.302664,-15.043050,-0.360488,-10.490055
54.600000,9.096620,29.562310,-0.303221,-15.055961,-0.361287,-10.490682
54.700000,9.113220,29.638180,-0.303774,-15.094601,-0.362081,-10.509254
54.800000,9.129870,29.740610,-0.304329,-15.146768,-0.362878,-10.537167
54.900000,9.146620,29.826440,-0.304887,-15.190481,-0.363681,-10.559096
55.000000,9.163290,29.875980,-0.305443,-15.215712,-0.364481,-10.568179
55.100000,9.179970,29.995060,-0.305999,-15.276359,-0.365282,-10.601808
55.200000,9.196610,30.069640,-0.306554,-15.314342,-0.366081,-10.619674
55.300000,9.213230,30.119280,-0.307108,-15.339623,-0.366881,-10.628707
55.400000,9.229900,30.225220,-0.307663,-15.393578,-0.367683,-10.657539
55.500000,9.246610,30.270090,-0.308220,-15.416430,-0.368488,-10.664773
55.600000,9.263220,30.317730,-0.308774,-15.440693,-0.369288,-10.673009
55.700000,9.279840,30.465640,-0.309328,-15.516023,-0.370090,-10.716483
55.800000,9.296600,30.540580,-0.309887,-15.554190,-0.370899,-10.734154
55.900000,9.313270,30.613200,-0.310442,-15.591175,-0.371705,-10.751014
56.000000,9.329900,30.681840,-0.310997,-15.626133,-0.372509,-10.766458
56.100000,9.346540,30.777100,-0.311551,-15.674648,-0.373315,-10.791191
56.200000,9.363260,30.812670,-0.312109,-15.692764,-0.374124,-10.794916
56.300000,9.379910,30.952930,-0.312664,-15.764198,-0.374932,-10.835306
56.400000,9.396580,31.018370,-0.313219,-15.797526,-0.375740,-10.849436
56.500000,9.413210,31.081790,-0.313774,-15.829826,-0.376548,-10.862843
56.600000,9.429900,31.154650,-0.314330,-15.866933,-0.377359,-10.879480
56.700000,9.446590,31.220680,-0.314886,-15.900562,-0.378171,-10.893692
56.800000,9.463280,31.333860,-0.315443,-15.958204,-0.378983,-10.924305
56.900000,9.479940,31.416670,-0.315998,-16.000379,-0.379794,-10.944291
57.000000,9.496620,31.476200,-0.316554,-16.030697,-0.380608,-10.956116
57.100000,9.513330,31.576980,-0.317111,-16.082024,-0.381423,-10.982237
57.200000,9.529990,31.652880,-0.317666,-16.120679,-0.382236,-10.999682
57.300000,9.546600,31.735260,-0.318220,-16.162635,-0.383048,-11.019361
57.400000,9.563200,31.834770,-0.318773,-16.213315,-0.383860,-11.044943
57.500000,9.579940,31.925620,-0.319331,-16.259585,-0.384680,-11.067390
57.600000,9.596590,31.962620,-0.319886,-16.278429,-0.385495,-11.071182
