Repository: abubakardawood/tissue-phantom-material-database

Title:
A Database of Silicone Phantom Materials for Modeling Human Tissue Mechanics Across Varying Stiffnesses

Description:
This dataset contains processed mechanical compression test data for soft silicone phantoms
fabricated using Ecoflex (Smooth-On) with varying base materials and thinner concentrations.
The dataset provides force–compression measurements together with derived engineering and
true stress–strain quantities, intended for mechanical characterization, constitutive model
fitting, and the design of tissue-equivalent phantoms.

All files in this dataset are processed outputs generated from raw experimental measurements.
The raw data files are not included in this archive.

File: data/EF30_37_5T/EF30_37_5T_A2.csv (part 1 of 2)
EF30_37_5T_A_sample_2
Compression test;
Cylinder Diameter: 50mm;
Cylinder Height: 30mm;
Speed (mm/min): 10;
Machine: INSTRON 5900;
Load cell: 10kN;
Time (s),Compression (mm),Load (N),Engineering Strain [-],Engineering Stress (kPa),True Strain [-],True Stress (kPa)
0.000000,0.000000,0.004140,-0.000000,-0.002108,0.000000,-0.002108
0.100000,0.007090,0.033890,-0.000236,-0.017260,-0.000236,-0.017256
0.200000,0.027650,0.023930,-0.000922,-0.012187,-0.000922,-0.012176
0.300000,0.046200,0.107570,-0.001540,-0.054785,-0.001541,-0.054701
0.400000,0.063200,0.176510,-0.002107,-0.089896,-0.002109,-0.089706
0.500000,0.080020,0.144810,-0.002667,-0.073751,-0.002671,-0.073554
0.600000,0.096700,0.191610,-0.003223,-0.097586,-0.003229,-0.097272
0.700000,0.113340,0.244730,-0.003778,-0.124640,-0.003785,-0.124169
0.800000,0.130040,0.252780,-0.004335,-0.128740,-0.004344,-0.128182
0.900000,0.146670,0.304250,-0.004889,-0.154953,-0.004901,-0.154196
1.000000,0.163350,0.346810,-0.005445,-0.176629,-0.005460,-0.175667
1.100000,0.180010,0.379400,-0.006000,-0.193227,-0.006018,-0.192067
1.200000,0.196650,0.404170,-0.006555,-0.205842,-0.006577,-0.204493
1.300000,0.213370,0.433640,-0.007112,-0.220851,-0.007138,-0.219280
1.400000,0.230040,0.449280,-0.007668,-0.228816,-0.007698,-0.227062
1.500000,0.246630,0.527680,-0.008221,-0.268745,-0.008255,-0.266536
1.600000,0.263250,0.489520,-0.008775,-0.249310,-0.008814,-0.247123
1.700000,0.279940,0.549160,-0.009331,-0.279685,-0.009375,-0.277075
1.800000,0.296670,0.597150,-0.009889,-0.304126,-0.009938,-0.301118
1.900000,0.313300,0.637550,-0.010443,-0.324702,-0.010498,-0.321311
2.000000,0.329910,0.639420,-0.010997,-0.325654,-0.011058,-0.322073
2.100000,0.346570,0.710760,-0.011552,-0.361987,-0.011620,-0.357805
2.200000,0.363240,0.729660,-0.012108,-0.371613,-0.012182,-0.367113
2.300000,0.379970,0.736570,-0.012666,-0.375132,-0.012747,-0.370381
2.400000,0.396660,0.790080,-0.013222,-0.402384,-0.013310,-0.397064
2.500000,0.413250,0.834340,-0.013775,-0.424926,-0.013871,-0.419073
2.600000,0.429910,0.850780,-0.014330,-0.433299,-0.014434,-0.427089
2.700000,0.446650,0.872670,-0.014888,-0.444447,-0.015000,-0.437830
2.800000,0.463310,0.931360,-0.015444,-0.474338,-0.015564,-0.467012
2.900000,0.479930,0.978320,-0.015998,-0.498254,-0.016127,-0.490283
3.000000,0.496600,1.040760,-0.016553,-0.530055,-0.016692,-0.521281
3.100000,0.513270,1.050620,-0.017109,-0.535076,-0.017257,-0.525922
3.200000,0.529960,1.106860,-0.017665,-0.563719,-0.017823,-0.553761
3.300000,0.546610,1.112410,-0.018220,-0.566546,-0.018388,-0.556223
3.400000,0.563280,1.138820,-0.018776,-0.579996,-0.018955,-0.569106
3.500000,0.579930,1.196760,-0.019331,-0.609505,-0.019520,-0.597723
3.600000,0.596560,1.265310,-0.019885,-0.644417,-0.020086,-0.631603
3.700000,0.613210,1.263180,-0.020440,-0.643332,-0.020652,-0.630182
3.800000,0.629850,1.292450,-0.020995,-0.658239,-0.021219,-0.644420
3.900000,0.646540,1.338490,-0.021551,-0.681687,-0.021787,-0.666996
4.000000,0.663300,1.389840,-0.022110,-0.707840,-0.022358,-0.692189
4.100000,0.679990,1.461490,-0.022666,-0.744331,-0.022927,-0.727459
4.200000,0.696590,1.439540,-0.023220,-0.733152,-0.023493,-0.716128
4.300000,0.713250,1.479670,-0.023775,-0.753590,-0.024062,-0.735673
4.400000,0.729940,1.513810,-0.024331,-0.770977,-0.024632,-0.752218
4.500000,0.746620,1.566460,-0.024887,-0.797792,-0.025202,-0.777937
4.600000,0.763270,1.575850,-0.025442,-0.802574,-0.025772,-0.782154
4.700000,0.779930,1.659120,-0.025998,-0.844983,-0.026342,-0.823015
4.800000,0.796580,1.707930,-0.026553,-0.869842,-0.026912,-0.846745
4.900000,0.813240,1.696740,-0.027108,-0.864143,-0.027482,-0.840717
5.000000,0.829850,1.766170,-0.027662,-0.899503,-0.028051,-0.874621
5.100000,0.846480,1.788030,-0.028216,-0.910636,-0.028622,-0.884942
5.200000,0.863170,1.836160,-0.028772,-0.935149,-0.029194,-0.908242
5.300000,0.879930,1.900290,-0.029331,-0.967810,-0.029770,-0.939423
5.400000,0.896630,1.919280,-0.029888,-0.977481,-0.030343,-0.948267
5.500000,0.913240,1.981410,-0.030441,-1.009124,-0.030914,-0.978405
5.600000,0.929950,2.028470,-0.030998,-1.033091,-0.031489,-1.001067
5.700000,0.946660,2.027670,-0.031555,-1.032684,-0.032064,-1.000097
5.800000,0.963310,2.095510,-0.032110,-1.067234,-0.032637,-1.032965
5.900000,0.979910,2.119930,-0.032664,-1.079671,-0.033209,-1.044405
6.000000,0.996610,2.122900,-0.033220,-1.081184,-0.033785,-1.045267
6.100000,1.013310,2.202810,-0.033777,-1.121882,-0.034361,-1.083988
6.200000,1.029970,2.267080,-0.034332,-1.154614,-0.034936,-1.114974
6.300000,1.046650,2.299590,-0.034888,-1.171172,-0.035511,-1.130311
6.400000,1.063270,2.341440,-0.035442,-1.192486,-0.036086,-1.150221
6.500000,1.079950,2.376470,-0.035998,-1.210326,-0.036662,-1.166757
6.600000,1.096600,2.421370,-0.036553,-1.233194,-0.037238,-1.188116
6.700000,1.113310,2.477070,-0.037110,-1.261561,-0.037816,-1.214744
6.800000,1.129910,2.507650,-0.037664,-1.277136,-0.038391,-1.229034
6.900000,1.146560,2.547990,-0.038219,-1.297681,-0.038968,-1.248085
7.000000,1.163250,2.580460,-0.038775,-1.314217,-0.039547,-1.263259
7.100000,1.179910,2.633270,-0.039330,-1.341113,-0.040125,-1.288367
7.200000,1.196560,2.652800,-0.039885,-1.351060,-0.040703,-1.297172
7.300000,1.213160,2.693740,-0.040439,-1.371911,-0.041279,-1.316432
7.400000,1.229930,2.793360,-0.040998,-1.422647,-0.041862,-1.364321
7.500000,1.246610,2.804680,-0.041554,-1.428412,-0.042442,-1.369056
7.600000,1.263270,2.884620,-0.042109,-1.469125,-0.043021,-1.407262
7.700000,1.279920,2.877010,-0.042664,-1.465249,-0.043601,-1.402736
7.800000,1.296610,2.931910,-0.043220,-1.493210,-0.044182,-1.428672
7.900000,1.313270,2.971080,-0.043776,-1.513159,-0.044763,-1.446919
8.000000,1.329970,3.008700,-0.044332,-1.532318,-0.045345,-1.464387
8.100000,1.346610,3.051510,-0.044887,-1.554121,-0.045926,-1.484361
8.200000,1.363260,3.078870,-0.045442,-1.568056,-0.046507,-1.496800
8.300000,1.379950,3.141160,-0.045998,-1.599780,-0.047090,-1.526192
8.400000,1.396600,3.161830,-0.046553,-1.610307,-0.047672,-1.535342
8.500000,1.413220,3.225450,-0.047107,-1.642708,-0.048253,-1.565325
8.600000,1.429810,3.250170,-0.047660,-1.655298,-0.048834,-1.576406
8.700000,1.446570,3.329090,-0.048219,-1.695492,-0.049420,-1.613737
8.800000,1.463230,3.383560,-0.048774,-1.723233,-0.050004,-1.639183
8.900000,1.479910,3.414690,-0.049330,-1.739087,-0.050589,-1.653298
9.000000,1.496520,3.422660,-0.049884,-1.743146,-0.051171,-1.656191
9.100000,1.513170,3.499460,-0.050439,-1.782260,-0.051756,-1.692365
9.200000,1.529900,3.543940,-0.050997,-1.804914,-0.052343,-1.712869
9.300000,1.546600,3.557600,-0.051553,-1.811871,-0.052930,-1.718463
9.400000,1.563250,3.664670,-0.052108,-1.866401,-0.053515,-1.769146
9.500000,1.579890,3.670320,-0.052663,-1.869279,-0.054100,-1.770837
9.600000,1.596620,3.689300,-0.053221,-1.878945,-0.054689,-1.778946
9.700000,1.613320,3.756490,-0.053777,-1.913165,-0.055277,-1.810280
9.800000,1.629980,3.782230,-0.054333,-1.926274,-0.055864,-1.821614
9.900000,1.646590,3.834110,-0.054886,-1.952696,-0.056450,-1.845520
10.000000,1.663300,3.904790,-0.055443,-1.988693,-0.057040,-1.878433
10.100000,1.679970,3.963920,-0.055999,-2.018808,-0.057628,-1.905757
10.200000,1.696610,4.002000,-0.056554,-2.038202,-0.058216,-1.922934
10.300000,1.713250,4.004650,-0.057108,-2.039551,-0.058804,-1.923076
10.400000,1.729920,4.074670,-0.057664,-2.075212,-0.059393,-1.955547
10.500000,1.746600,4.087620,-0.058220,-2.081808,-0.059984,-1.960605
10.600000,1.763270,4.159210,-0.058776,-2.118268,-0.060574,-1.993766
10.700000,1.779910,4.176200,-0.059330,-2.126921,-0.061163,-2.000730
10.800000,1.796520,4.250690,-0.059884,-2.164859,-0.061752,-2.035218
10.900000,1.813260,4.304250,-0.060442,-2.192137,-0.062346,-2.059639
11.000000,1.830020,4.360520,-0.061001,-2.220795,-0.062941,-2.085325
11.100000,1.846640,4.366800,-0.061555,-2.223993,-0.063531,-2.087096
11.200000,1.863220,4.440120,-0.062107,-2.261335,-0.064120,-2.120889
11.300000,1.879930,4.514170,-0.062664,-2.299048,-0.064714,-2.154980
11.400000,1.896660,4.516690,-0.063222,-2.300331,-0.065309,-2.154900
11.500000,1.913260,4.568240,-0.063775,-2.326586,-0.065900,-2.178207
11.600000,1.929890,4.616760,-0.064330,-2.351297,-0.066492,-2.200038
11.700000,1.946560,4.662740,-0.064885,-2.374714,-0.067086,-2.220630
11.800000,1.963230,4.696860,-0.065441,-2.392091,-0.067681,-2.235550
11.900000,1.979930,4.729640,-0.065998,-2.408786,-0.068276,-2.249812
12.000000,1.996590,4.826350,-0.066553,-2.458040,-0.068871,-2.294450
12.100000,2.013200,4.857970,-0.067107,-2.474144,-0.069464,-2.308112
12.200000,2.029890,4.895220,-0.067663,-2.493115,-0.070061,-2.324423
12.300000,2.046580,4.918040,-0.068219,-2.504737,-0.070658,-2.333866
12.400000,2.063240,5.007260,-0.068775,-2.550177,-0.071254,-2.374789
12.500000,2.079870,5.069840,-0.069329,-2.582048,-0.071849,-2.403037
12.600000,2.096550,5.086310,-0.069885,-2.590436,-0.072447,-2.409404
12.700000,2.113240,5.106500,-0.070441,-2.600719,-0.073045,-2.417521
12.800000,2.129880,5.174030,-0.070996,-2.635112,-0.073642,-2.448029
12.900000,2.146530,5.268610,-0.071551,-2.683281,-0.074240,-2.491290
13.000000,2.163210,5.288010,-0.072107,-2.693161,-0.074839,-2.498966
13.100000,2.179890,5.339420,-0.072663,-2.719344,-0.075438,-2.521749
13.200000,2.196570,5.364750,-0.073219,-2.732245,-0.076038,-2.532193
13.300000,2.213220,5.406920,-0.073774,-2.753722,-0.076637,-2.550569
13.400000,2.229840,5.438290,-0.074328,-2.769698,-0.077235,-2.563832
13.500000,2.246560,5.514750,-0.074885,-2.808639,-0.077838,-2.598313
13.600000,2.263300,5.519250,-0.075443,-2.810931,-0.078441,-2.598865
13.700000,2.279950,5.584620,-0.075998,-2.844224,-0.079041,-2.628067
13.800000,2.296600,5.635670,-0.076553,-2.870223,-0.079642,-2.650498
13.900000,2.313300,5.728330,-0.077110,-2.917415,-0.080245,-2.692453
14.000000,2.329950,5.754680,-0.077665,-2.930834,-0.080847,-2.703211
14.100000,2.346600,5.767240,-0.078220,-2.937231,-0.081449,-2.707481
14.200000,2.363230,5.825480,-0.078774,-2.966893,-0.082050,-2.733178
14.300000,2.379910,5.842920,-0.079330,-2.975775,-0.082654,-2.739706
14.400000,2.396600,5.907780,-0.079887,-3.008808,-0.083258,-2.768444
14.500000,2.413330,5.970230,-0.080444,-3.040613,-0.083865,-2.796013
14.600000,2.430010,6.031330,-0.081000,-3.071731,-0.084470,-2.822920
14.700000,2.446620,6.081440,-0.081554,-3.097252,-0.085072,-2.844659
14.800000,2.463270,6.099590,-0.082109,-3.106496,-0.085677,-2.851424
14.900000,2.479920,6.198740,-0.082664,-3.156992,-0.086281,-2.896023
15.000000,2.496610,6.237730,-0.083220,-3.176850,-0.086888,-2.912471
15.100000,2.513190,6.299300,-0.083773,-3.208207,-0.087491,-2.939446
15.200000,2.529920,6.299800,-0.084331,-3.208462,-0.088100,-2.937890
15.300000,2.546620,6.380370,-0.084887,-3.249496,-0.088708,-2.973655
15.400000,2.563260,6.412750,-0.085442,-3.265987,-0.089314,-2.986934
15.500000,2.579880,6.450240,-0.085996,-3.285080,-0.089920,-3.002576
15.600000,2.596550,6.527780,-0.086552,-3.324571,-0.090528,-3.036824
15.700000,2.613260,6.539710,-0.087109,-3.330647,-0.091138,-3.040519
15.800000,2.629960,6.592400,-0.087665,-3.357482,-0.091748,-3.063147
15.900000,2.646620,6.642840,-0.088221,-3.383171,-0.092357,-3.084705
16.000000,2.663230,6.701570,-0.088774,-3.413082,-0.092965,-3.110088
16.100000,2.679890,6.732880,-0.089330,-3.429028,-0.093574,-3.122714
16.200000,2.696600,6.817930,-0.089887,-3.472343,-0.094186,-3.160226
16.300000,2.713290,6.860460,-0.090443,-3.494004,-0.094798,-3.177995
16.400000,2.729910,6.871500,-0.090997,-3.499626,-0.095407,-3.181171
16.500000,2.746570,6.967350,-0.091552,-3.548442,-0.096018,-3.223574
16.600000,2.763240,6.988280,-0.092108,-3.559102,-0.096630,-3.231280
16.700000,2.779950,7.052700,-0.092665,-3.591911,-0.097244,-3.259066
16.800000,2.796560,7.115670,-0.093219,-3.623981,-0.097854,-3.286158
16.900000,2.813220,7.115370,-0.093774,-3.623828,-0.098467,-3.284007
17.000000,2.829890,7.185360,-0.094330,-3.659474,-0.099080,-3.314277
17.100000,2.846540,7.248580,-0.094885,-3.691671,-0.099693,-3.341388
17.200000,2.863200,7.283410,-0.095440,-3.709410,-0.100307,-3.355384
17.300000,2.879840,7.336090,-0.095995,-3.736240,-0.100920,-3.377581
17.400000,2.896580,7.356720,-0.096553,-3.746747,-0.101537,-3.384988
17.500000,2.913240,7.428220,-0.097108,-3.783161,-0.102152,-3.415786
17.600000,2.929930,7.477170,-0.097664,-3.808091,-0.102769,-3.436177
17.700000,2.946520,7.543960,-0.098217,-3.842107,-0.103382,-3.464746
17.800000,2.963220,7.623140,-0.098774,-3.882433,-0.103999,-3.498950
17.900000,2.979950,7.637680,-0.099332,-3.889838,-0.104618,-3.503454
18.000000,2.996660,7.664220,-0.099889,-3.903355,-0.105237,-3.513454
18.100000,3.013270,7.735410,-0.100442,-3.939612,-0.105852,-3.543908
18.200000,3.029920,7.796680,-0.100997,-3.970817,-0.106469,-3.569775
18.300000,3.046610,7.824920,-0.101554,-3.985199,-0.107088,-3.580487
18.400000,3.063250,7.881430,-0.102108,-4.013979,-0.107706,-3.604119
18.500000,3.079920,7.925160,-0.102664,-4.036251,-0.108325,-3.621873
18.600000,3.096540,7.983700,-0.103218,-4.066065,-0.108942,-3.646374
18.700000,3.113260,8.013830,-0.103775,-4.081410,-0.109564,-3.657860
18.800000,3.129960,8.103000,-0.104332,-4.126824,-0.110185,-3.696264
18.900000,3.146640,8.200180,-0.104888,-4.176317,-0.110806,-3.738272
19.000000,3.163230,8.174390,-0.105441,-4.163183,-0.111424,-3.724213
19.100000,3.179870,8.246550,-0.105996,-4.199933,-0.112045,-3.754759
19.200000,3.196580,8.287840,-0.106553,-4.220962,-0.112668,-3.771207
19.300000,3.213260,8.288100,-0.107109,-4.221095,-0.113290,-3.768979
19.400000,3.229910,8.362530,-0.107664,-4.259002,-0.113912,-3.800462
19.500000,3.246550,8.413450,-0.108218,-4.284935,-0.114534,-3.821226
19.600000,3.263250,8.459250,-0.108775,-4.308261,-0.115158,-3.839630
19.700000,3.279890,8.526350,-0.109330,-4.342434,-0.115781,-3.867677
19.800000,3.296570,8.502780,-0.109886,-4.330430,-0.116405,-3.854578
19.900000,3.313210,8.651670,-0.110440,-4.406259,-0.117029,-3.919631
20.000000,3.329890,8.695930,-0.110996,-4.428801,-0.117654,-3.937220
20.100000,3.346610,8.754550,-0.111554,-4.458656,-0.118281,-3.961276
20.200000,3.363300,8.775740,-0.112110,-4.469448,-0.118907,-3.968378
20.300000,3.379920,8.859180,-0.112664,-4.511943,-0.119532,-4.003610
20.400000,3.396560,8.900040,-0.113219,-4.532753,-0.120157,-4.019561
20.500000,3.413290,8.910560,-0.113776,-4.538111,-0.120786,-4.021781
20.600000,3.429960,8.981410,-0.114332,-4.574195,-0.121413,-4.051218
20.700000,3.446620,9.028430,-0.114887,-4.598142,-0.122040,-4.069873
20.800000,3.463200,9.082930,-0.115440,-4.625898,-0.122665,-4.091885
20.900000,3.479910,9.158210,-0.115997,-4.664238,-0.123295,-4.123200
21.000000,3.496590,9.223560,-0.116553,-4.697521,-0.123924,-4.150010
21.100000,3.513280,9.233540,-0.117109,-4.702603,-0.124554,-4.151885
21.200000,3.529900,9.313800,-0.117663,-4.743479,-0.125182,-4.185346
21.300000,3.546540,9.371220,-0.118218,-4.772723,-0.125810,-4.208501
21.400000,3.563220,9.428410,-0.118774,-4.801850,-0.126441,-4.231515
21.500000,3.579930,9.464850,-0.119331,-4.820409,-0.127073,-4.245184
21.600000,3.596610,9.518820,-0.119887,-4.847895,-0.127705,-4.266696
21.700000,3.613260,9.565110,-0.120442,-4.871471,-0.128336,-4.284741
21.800000,3.629960,9.639090,-0.120999,-4.909148,-0.128969,-4.315148
21.900000,3.646610,9.685640,-0.121554,-4.932856,-0.129600,-4.333249
22.000000,3.663250,9.723980,-0.122108,-4.952382,-0.130232,-4.347655
22.100000,3.679900,9.786000,-0.122663,-4.983969,-0.130864,-4.372619
22.200000,3.696610,9.846520,-0.123220,-5.014791,-0.131500,-4.396867
22.300000,3.713300,9.912260,-0.123777,-5.048273,-0.132134,-4.423414
22.400000,3.729970,9.926330,-0.124332,-5.055438,-0.132769,-4.426884
22.500000,3.746540,9.962170,-0.124885,-5.073692,-0.133400,-4.440065
22.600000,3.763200,10.050290,-0.125440,-5.118571,-0.134034,-4.476497
22.700000,3.779900,10.094330,-0.125997,-5.141000,-0.134671,-4.493251
22.800000,3.796620,10.145760,-0.126554,-5.167193,-0.135309,-4.513264
22.900000,3.813260,10.182910,-0.127109,-5.186113,-0.135944,-4.526914
23.000000,3.829900,10.266790,-0.127663,-5.228833,-0.136580,-4.561303
23.100000,3.846570,10.313090,-0.128219,-5.252414,-0.137217,-4.578954
23.200000,3.863270,10.342680,-0.128776,-5.267484,-0.137856,-4.589160
23.300000,3.879930,10.428810,-0.129331,-5.311349,-0.138493,-4.624427
23.400000,3.896570,10.431480,-0.129886,-5.312709,-0.139131,-4.622664
23.500000,3.913240,10.498970,-0.130441,-5.347082,-0.139769,-4.649601
23.600000,3.929950,10.540150,-0.130998,-5.368054,-0.140410,-4.664848
23.700000,3.946590,10.637710,-0.131553,-5.417741,-0.141049,-4.705021
23.800000,3.963230,10.692120,-0.132108,-5.445452,-0.141688,-4.726066
23.900000,3.979940,10.721840,-0.132665,-5.460588,-0.142330,-4.736161
24.000000,3.996600,10.792500,-0.133220,-5.496575,-0.142970,-4.764321
24.100000,4.013280,10.799010,-0.133776,-5.499891,-0.143612,-4.764137
24.200000,4.029940,10.880190,-0.134331,-5.541235,-0.144253,-4.796874
24.300000,4.046560,10.920540,-0.134885,-5.561785,-0.144893,-4.811582
24.400000,4.063250,11.018230,-0.135442,-5.611538,-0.145536,-4.851502
24.500000,4.079960,11.039570,-0.135999,-5.622407,-0.146181,-4.857767
24.600000,4.096580,11.063200,-0.136553,-5.634441,-0.146822,-4.865043
24.700000,4.113250,11.122190,-0.137108,-5.664485,-0.147466,-4.887837
24.800000,4.129910,11.202200,-0.137664,-5.705234,-0.148110,-4.919830
24.900000,4.146610,11.261330,-0.138220,-5.735348,-0.148756,-4.942607
25.000000,4.163260,11.301390,-0.138775,-5.755751,-0.149400,-4.956994
25.100000,4.179890,11.365160,-0.139330,-5.788228,-0.150044,-4.981757
25.200000,4.196530,11.470700,-0.139884,-5.841980,-0.150688,-5.024778
25.300000,4.213200,11.483530,-0.140440,-5.848514,-0.151335,-5.027149
25.400000,4.229940,11.528330,-0.140998,-5.871330,-0.151984,-5.043484
25.500000,4.246540,11.571380,-0.141551,-5.893255,-0.152628,-5.059057
25.600000,4.263240,11.598910,-0.142108,-5.907276,-0.153277,-5.067805
25.700000,4.279920,11.655680,-0.142664,-5.936189,-0.153925,-5.089309
25.800000,4.296600,11.758980,-0.143220,-5.988799,-0.154574,-5.131083
25.900000,4.313330,11.796430,-0.143778,-6.007872,-0.155225,-5.144075
26.000000,4.329910,11.863180,-0.144330,-6.041868,-0.155871,-5.169843
26.100000,4.346560,11.876710,-0.144885,-6.048759,-0.156520,-5.172382
26.200000,4.363240,11.948340,-0.145441,-6.085240,-0.157170,-5.200194
26.300000,4.379900,11.994610,-0.145997,-6.108805,-0.157820,-5.216940
26.400000,4.396550,12.036030,-0.146552,-6.129900,-0.158470,-5.231553
26.500000,4.413260,12.119530,-0.147109,-6.172426,-0.159123,-5.264409
26.600000,4.429880,12.141380,-0.147663,-6.183554,-0.159773,-5.270474
26.700000,4.446560,12.244430,-0.148219,-6.236037,-0.160425,-5.311740
26.800000,4.463250,12.258010,-0.148775,-6.242953,-0.161079,-5.314158
26.900000,4.479900,12.322510,-0.149330,-6.275803,-0.161731,-5.338637
27.000000,4.496580,12.388550,-0.149886,-6.309437,-0.162385,-5.363740
27.100000,4.513300,12.416070,-0.150443,-6.323453,-0.163041,-5.372131
27.200000,4.529980,12.512890,-0.150999,-6.372763,-0.163695,-5.410480
27.300000,4.546570,12.532990,-0.151552,-6.382999,-0.164347,-5.415641
27.400000,4.563250,12.584030,-0.152108,-6.408994,-0.165002,-5.434132
27.500000,4.579970,12.619540,-0.152666,-6.427079,-0.165660,-5.445885
27.600000,4.596630,12.647660,-0.153221,-6.441400,-0.166316,-5.454443
27.700000,4.613230,12.695600,-0.153774,-6.465816,-0.166969,-5.471539
27.800000,4.629880,12.704760,-0.154329,-6.470481,-0.167625,-5.471896
27.900000,4.646540,12.722930,-0.154885,-6.479735,-0.168282,-5.476123
28.000000,4.663260,12.758070,-0.155442,-6.497632,-0.168942,-5.487627
28.100000,4.679930,12.797550,-0.155998,-6.517739,-0.169600,-5.500987
28.200000,4.696570,12.840580,-0.156552,-6.539654,-0.170257,-5.515856
28.300000,4.713240,12.912670,-0.157108,-6.576369,-0.170916,-5.543169
28.400000,4.729930,12.991760,-0.157664,-6.616649,-0.171577,-5.573439
28.500000,4.746630,13.032810,-0.158221,-6.637556,-0.172238,-5.587355
28.600000,4.763220,13.051850,-0.158774,-6.647253,-0.172895,-5.591842
28.700000,4.779920,13.133130,-0.159331,-6.688648,-0.173557,-5.622941
28.800000,4.796590,13.152410,-0.159886,-6.698467,-0.174218,-5.627474
28.900000,4.813280,13.243720,-0.160443,-6.744971,-0.174881,-5.662790
29.000000,4.829870,13.262410,-0.160996,-6.754490,-0.175539,-5.667046
29.100000,4.846540,13.323250,-0.161551,-6.785476,-0.176202,-5.689273
29.200000,4.863250,13.400330,-0.162108,-6.824732,-0.176866,-5.718386
29.300000,4.879970,13.427540,-0.162666,-6.838590,-0.177532,-5.726186
29.400000,4.896610,13.460250,-0.163220,-6.855249,-0.178194,-5.736333
29.500000,4.913190,13.512550,-0.163773,-6.881885,-0.178855,-5.754818
29.600000,4.929860,13.555030,-0.164329,-6.903520,-0.179520,-5.769074
29.700000,4.946510,13.634070,-0.164884,-6.943775,-0.180184,-5.798860
29.800000,4.963260,13.698910,-0.165442,-6.976798,-0.180853,-5.822542
29.900000,4.979880,13.751100,-0.165996,-7.003378,-0.181517,-5.840845
30.000000,4.996550,13.837080,-0.166552,-7.047167,-0.182184,-5.873450
30.100000,5.013240,13.841290,-0.167108,-7.049311,-0.182851,-5.871315
30.200000,5.029960,13.928610,-0.167665,-7.093783,-0.183521,-5.904401
30.300000,5.046600,13.975820,-0.168220,-7.117827,-0.184187,-5.920466
30.400000,5.063250,14.013240,-0.168775,-7.136885,-0.184855,-5.932357
30.500000,5.079960,14.052190,-0.169332,-7.156722,-0.185525,-5.944860
30.600000,5.096620,14.110920,-0.169887,-7.186633,-0.186194,-5.965715
30.700000,5.113310,14.192870,-0.170444,-7.228369,-0.186864,-5.996340
30.800000,5.129920,14.199880,-0.170997,-7.231939,-0.187532,-5.995297
30.900000,5.146620,14.286070,-0.171554,-7.275836,-0.188204,-6.027637
31.000000,5.163270,14.324370,-0.172109,-7.295342,-0.188874,-6.039748
31.100000,5.179980,14.411660,-0.172666,-7.339798,-0.189547,-6.072465
31.200000,5.196580,14.452290,-0.173219,-7.360491,-0.190216,-6.085512
31.300000,5.213230,14.509510,-0.173774,-7.389633,-0.190887,-6.105504
31.400000,5.229950,14.543570,-0.174332,-7.406979,-0.191562,-6.115708
31.500000,5.246620,14.641800,-0.174887,-7.457008,-0.192235,-6.152871
31.600000,5.263270,14.680860,-0.175442,-7.476901,-0.192908,-6.165136
31.700000,5.279910,14.745460,-0.175997,-7.509801,-0.193581,-6.188099
31.800000,5.296630,14.784650,-0.176554,-7.529760,-0.194258,-6.200349
31.900000,5.313270,14.831370,-0.177109,-7.553555,-0.194932,-6.215752
32.000000,5.329990,14.876500,-0.177666,-7.576539,-0.195609,-6.230443
32.100000,5.346590,14.974860,-0.178220,-7.626634,-0.196282,-6.267417
32.200000,5.363240,15.016780,-0.178775,-7.647983,-0.196958,-6.280718
32.300000,5.379940,15.045270,-0.179331,-7.662493,-0.197636,-6.288368
32.400000,5.396610,15.135720,-0.179887,-7.708559,-0.198313,-6.321889
32.500000,5.413200,15.189240,-0.180440,-7.735816,-0.198988,-6.339966
32.600000,5.429860,15.161620,-0.180995,-7.721750,-0.199665,-6.324149
32.700000,5.446600,15.301480,-0.181553,-7.792980,-0.200347,-6.378138
32.800000,5.463280,15.307080,-0.182109,-7.795832,-0.201027,-6.376138
32.900000,5.480010,15.420590,-0.182667,-7.853642,-0.201709,-6.419041
33.000000,5.496520,15.446200,-0.183217,-7.866685,-0.202382,-6.425372
33.100000,5.513250,15.532580,-0.183775,-7.910678,-0.203065,-6.456893
33.200000,5.529870,15.541600,-0.184329,-7.915272,-0.203744,-6.456258
33.300000,5.546550,15.569770,-0.184885,-7.929619,-0.204426,-6.463551
33.400000,5.563220,15.658930,-0.185441,-7.975028,-0.205108,-6.496133
33.500000,5.579860,15.776540,-0.185995,-8.034926,-0.205789,-6.540467
33.600000,5.596540,15.787390,-0.186551,-8.040452,-0.206472,-6.540495
33.700000,5.613240,15.854930,-0.187108,-8.074850,-0.207157,-6.563981
33.800000,5.629870,15.892680,-0.187662,-8.094075,-0.207839,-6.575122
33.900000,5.646520,15.984080,-0.188217,-8.140625,-0.208523,-6.608418
34.000000,5.663250,16.008840,-0.188775,-8.153235,-0.209210,-6.614108
34.100000,5.679950,16.121190,-0.189332,-8.210455,-0.209896,-6.655956
34.200000,5.696590,16.143190,-0.189886,-8.221659,-0.210581,-6.660478
34.300000,5.713230,16.219780,-0.190441,-8.260666,-0.211266,-6.687497
34.400000,5.729920,16.233210,-0.190997,-8.267506,-0.211953,-6.688434
34.500000,5.746580,16.324040,-0.191553,-8.313765,-0.212640,-6.721241
34.600000,5.763250,16.360010,-0.192108,-8.332085,-0.213327,-6.731422
34.700000,5.779900,16.433910,-0.192663,-8.369722,-0.214015,-6.757183
34.800000,5.796520,16.462530,-0.193217,-8.384298,-0.214701,-6.764306
34.900000,5.813220,16.552680,-0.193774,-8.430211,-0.215391,-6.796655
35.000000,5.829960,16.590720,-0.194332,-8.449584,-0.216084,-6.807560
35.100000,5.846590,16.637490,-0.194886,-8.473404,-0.216772,-6.822053
35.200000,5.863230,16.709840,-0.195441,-8.510252,-0.217461,-6.847000
35.300000,5.879940,16.755010,-0.195998,-8.533257,-0.218154,-6.860755
35.400000,5.896630,16.828420,-0.196554,-8.570644,-0.218846,-6.886047
35.500000,5.913300,16.890630,-0.197110,-8.602327,-0.219538,-6.906723
35.600000,5.929920,16.974090,-0.197664,-8.644833,-0.220228,-6.936061
35.700000,5.946560,17.030510,-0.198219,-8.673568,-0.220919,-6.954305
35.800000,5.963250,17.094850,-0.198775,-8.706336,-0.221613,-6.975734
35.900000,5.979880,17.138220,-0.199329,-8.728424,-0.222306,-6.988593
36.000000,5.996530,17.169390,-0.199884,-8.744299,-0.222999,-6.996450
36.100000,6.013250,17.217580,-0.200442,-8.768841,-0.223696,-7.011200
36.200000,6.029920,17.287270,-0.200997,-8.804334,-0.224391,-7.034687
36.300000,6.046600,17.317850,-0.201553,-8.819909,-0.225087,-7.042227
36.400000,6.063240,17.426410,-0.202108,-8.875198,-0.225782,-7.081449
36.500000,6.079880,17.457780,-0.202663,-8.891174,-0.226477,-7.089265
36.600000,6.096590,17.557000,-0.203220,-8.941707,-0.227176,-7.124576
36.700000,6.113310,17.565630,-0.203777,-8.946102,-0.227876,-7.123092
36.800000,6.129950,17.608660,-0.204332,-8.968017,-0.228573,-7.135567
36.900000,6.146590,17.677260,-0.204886,-9.002955,-0.229270,-7.158372
37.000000,6.163270,17.762670,-0.205442,-9.046454,-0.229970,-7.187929
37.100000,6.179950,17.786280,-0.205998,-9.058478,-0.230670,-7.192447
37.200000,6.196610,17.868460,-0.206554,-9.100332,-0.231369,-7.220625
37.300000,6.213210,17.977150,-0.207107,-9.155687,-0.232067,-7.259480
37.400000,6.229880,18.000230,-0.207663,-9.167442,-0.232768,-7.263706
37.500000,6.246570,18.072360,-0.208219,-9.204177,-0.233470,-7.287693
37.600000,6.263270,18.117280,-0.208776,-9.227055,-0.234174,-7.300670
37.700000,6.279930,18.170910,-0.209331,-9.254368,-0.234876,-7.317142
37.800000,6.296530,18.240360,-0.209884,-9.289739,-0.235576,-7.339968
37.900000,6.313180,18.298860,-0.210439,-9.319533,-0.236279,-7.358337
38.000000,6.329880,18.350170,-0.210996,-9.345665,-0.236984,-7.373767
38.100000,6.346550,18.435450,-0.211552,-9.389098,-0.237688,-7.402818
38.200000,6.363180,18.471250,-0.212106,-9.407330,-0.238392,-7.411979
38.300000,6.379890,18.569280,-0.212663,-9.457257,-0.239099,-7.446048
38.400000,6.396570,18.608260,-0.213219,-9.477109,-0.239805,-7.456409
38.500000,6.413260,18.624340,-0.213775,-9.485298,-0.240513,-7.457576
38.600000,6.429890,18.703000,-0.214330,-9.525360,-0.241218,-7.483793
38.700000,6.446570,18.772980,-0.214886,-9.561000,-0.241926,-7.506478
38.800000,6.463270,18.830840,-0.215442,-9.590468,-0.242635,-7.524275
38.900000,6.479960,18.892330,-0.215999,-9.621785,-0.243345,-7.543492
39.000000,6.496590,18.988730,-0.216553,-9.670881,-0.244052,-7.576623
39.100000,6.513240,19.008030,-0.217108,-9.680710,-0.244761,-7.578951
39.200000,6.529910,19.100280,-0.217664,-9.727693,-0.245471,-7.610327
39.300000,6.546600,19.148160,-0.218220,-9.752078,-0.246182,-7.623979
39.400000,6.563260,19.198560,-0.218775,-9.777746,-0.246893,-7.638617
39.500000,6.579850,19.246170,-0.219328,-9.801994,-0.247601,-7.652139
39.600000,6.596560,19.339700,-0.219885,-9.849628,-0.248314,-7.683840
39.700000,6.613270,19.384940,-0.220442,-9.872669,-0.249029,-7.696315
39.800000,6.630000,19.439240,-0.221000,-9.900324,-0.249744,-7.712352
39.900000,6.646590,19.519270,-0.221553,-9.941083,-0.250454,-7.738606
40.000000,6.663220,19.576880,-0.222107,-9.970423,-0.251167,-7.755919
40.100000,6.679880,19.659670,-0.222663,-10.012588,-0.251881,-7.783158
40.200000,6.696560,19.746290,-0.223219,-10.056703,-0.252596,-7.811859
40.300000,6.713240,19.756140,-0.223775,-10.061719,-0.253312,-7.810162
40.400000,6.729890,19.830820,-0.224330,-10.099754,-0.254028,-7.834079
40.500000,6.746590,19.882960,-0.224886,-10.126308,-0.254746,-7.849040
40.600000,6.763260,19.930970,-0.225442,-10.150760,-0.255463,-7.862352
40.700000,6.779950,20.042030,-0.225998,-10.207322,-0.256181,-7.900484
40.800000,6.796550,20.098180,-0.226552,-10.235919,-0.256896,-7.916955
40.900000,6.813260,20.135820,-0.227109,-10.255089,-0.257617,-7.926069
41.000000,6.829960,20.251980,-0.227665,-10.314249,-0.258337,-7.966052
41.100000,6.846660,20.284850,-0.228222,-10.330989,-0.259058,-7.973230
41.200000,6.863250,20.276590,-0.228775,-10.326782,-0.259775,-7.964273
41.300000,6.879920,20.369130,-0.229331,-10.373913,-0.260496,-7.994856
41.400000,6.896570,20.443420,-0.229886,-10.411748,-0.261216,-8.018237
41.500000,6.913250,20.510150,-0.230442,-10.445734,-0.261939,-8.038601
41.600000,6.929930,20.597570,-0.230998,-10.490256,-0.262661,-8.067032
41.700000,6.946530,20.658790,-0.231551,-10.521435,-0.263381,-8.085186
41.800000,6.963210,20.674460,-0.232107,-10.529416,-0.264105,-8.085465
41.900000,6.979920,20.795150,-0.232664,-10.590883,-0.264831,-8.126766
42.000000,6.996650,20.837600,-0.233222,-10.612503,-0.265558,-8.137437
42.100000,7.013250,20.913430,-0.233775,-10.651122,-0.266279,-8.161156
42.200000,7.029900,20.987770,-0.234330,-10.688983,-0.267004,-8.184234
42.300000,7.046580,21.005980,-0.234886,-10.698258,-0.267730,-8.185387
42.400000,7.063300,21.120390,-0.235443,-10.756526,-0.268459,-8.223974
42.500000,7.079920,21.170240,-0.235997,-10.781915,-0.269184,-8.237412
42.600000,7.096570,21.185850,-0.236552,-10.789865,-0.269911,-8.237497
42.700000,7.113270,21.273510,-0.237109,-10.834510,-0.270640,-8.265550
42.800000,7.129920,21.350510,-0.237664,-10.873725,-0.271368,-8.289432
42.900000,7.146610,21.399720,-0.238220,-10.898788,-0.272098,-8.302475
43.000000,7.163240,21.463740,-0.238775,-10.931393,-0.272826,-8.321253
43.100000,7.179950,21.524630,-0.239332,-10.962404,-0.273558,-8.338754
43.200000,7.196620,21.590140,-0.239887,-10.995768,-0.274289,-8.358023
43.300000,7.213350,21.661060,-0.240445,-11.031887,-0.275023,-8.379325
43.400000,7.229890,21.738630,-0.240996,-11.071393,-0.275749,-8.403228
43.500000,7.246530,21.823600,-0.241551,-11.114668,-0.276480,-8.429909
43.600000,7.263270,21.829550,-0.242109,-11.117699,-0.277216,-8.426004
43.700000,7.279900,21.913470,-0.242663,-11.160439,-0.277947,-8.452209
43.800000,7.296530,22.011630,-0.243218,-11.210431,-0.278680,-8.483856
43.900000,7.313210,22.092400,-0.243774,-11.251567,-0.279415,-8.508731
44.000000,7.329920,22.154990,-0.244331,-11.283444,-0.280151,-8.526552
44.100000,7.346580,22.179180,-0.244886,-11.295764,-0.280887,-8.529589
44.200000,7.363240,22.227550,-0.245441,-11.320398,-0.281622,-8.541905
44.300000,7.379860,22.303500,-0.245995,-11.359079,-0.282357,-8.564799
44.400000,7.396540,22.399570,-0.246551,-11.408007,-0.283094,-8.595348
44.500000,7.413260,22.415290,-0.247109,-11.416013,-0.283834,-8.595018
44.600000,7.429960,22.506260,-0.247665,-11.462344,-0.284574,-8.623519
44.700000,7.446600,22.530020,-0.248220,-11.474445,-0.285312,-8.626258
44.800000,7.463200,22.649870,-0.248773,-11.535484,-0.286048,-8.665763
44.900000,7.479930,22.718130,-0.249331,-11.570249,-0.286790,-8.685427
45.000000,7.496590,22.791850,-0.249886,-11.607794,-0.287531,-8.707165
45.100000,7.513240,22.868920,-0.250441,-11.647045,-0.288271,-8.730144
45.200000,7.529860,22.897080,-0.250995,-11.661387,-0.289010,-8.734433
45.300000,7.546590,22.945860,-0.251553,-11.686231,-0.289755,-8.746524
45.400000,7.563250,23.054370,-0.252108,-11.741494,-0.290497,-8.781366
45.500000,7.579920,23.119340,-0.252664,-11.774583,-0.291240,-8.799570
45.600000,7.596570,23.146540,-0.253219,-11.788436,-0.291983,-8.803380
45.700000,7.613240,23.226020,-0.253775,-11.828915,-0.292728,-8.827036
45.800000,7.629900,23.331850,-0.254330,-11.882814,-0.293472,-8.860658
45.900000,7.646590,23.366960,-0.254886,-11.900695,-0.294218,-8.867370
46.000000,7.663180,23.431630,-0.255439,-11.933631,-0.294961,-8.885312
46.100000,7.679830,23.541630,-0.255994,-11.989654,-0.295707,-8.920370
46.200000,7.696570,23.545330,-0.256552,-11.991538,-0.296457,-8.915081
46.300000,7.713300,23.654420,-0.257110,-12.047097,-0.297207,-8.949668
46.400000,7.729920,23.692660,-0.257664,-12.066573,-0.297953,-8.957451
46.500000,7.746580,23.785310,-0.258219,-12.113759,-0.298702,-8.985752
46.600000,7.763300,23.833230,-0.258777,-12.138164,-0.299453,-8.997091
46.700000,7.779970,23.950360,-0.259332,-12.197818,-0.300203,-9.034530
46.800000,7.796640,23.969370,-0.259888,-12.207500,-0.300954,-9.034917
46.900000,7.813260,24.033720,-0.260442,-12.240273,-0.301703,-9.052392
47.000000,7.829860,24.097680,-0.260995,-12.272848,-0.302451,-9.069692
47.100000,7.846520,24.184640,-0.261551,-12.317136,-0.303203,-9.095581
47.200000,7.863220,24.224500,-0.262107,-12.337437,-0.303957,-9.103704
47.300000,7.879890,24.322370,-0.262663,-12.387281,-0.304710,-9.133601
47.400000,7.896570,24.382170,-0.263219,-12.417737,-0.305465,-9.149153
47.500000,7.913260,24.438610,-0.263775,-12.446482,-0.306220,-9.163407
47.600000,7.930010,24.580210,-0.264334,-12.518598,-0.306979,-9.209511
47.700000,7.946580,24.569230,-0.264886,-12.513006,-0.307730,-9.198486
47.800000,7.963240,24.665870,-0.265441,-12.562224,-0.308485,-9.227691
47.900000,7.979950,24.729230,-0.265998,-12.594493,-0.309244,-9.244379
48.000000,7.996640,24.777170,-0.266555,-12.618909,-0.310002,-9.255280
48.100000,8.013270,24.901240,-0.267109,-12.682097,-0.310758,-9.294595
48.200000,8.029900,24.977410,-0.267663,-12.720890,-0.311515,-9.315975
48.300000,8.046570,25.011590,-0.268219,-12.738298,-0.312274,-9.321645
48.400000,8.063260,25.062580,-0.268775,-12.764267,-0.313035,-9.333547
48.500000,8.079950,25.134730,-0.269332,-12.801013,-0.313796,-9.353295
48.600000,8.096580,25.190660,-0.269886,-12.829498,-0.314555,-9.366996
48.700000,8.113230,25.267830,-0.270441,-12.868800,-0.315315,-9.388549
48.800000,8.129920,25.347430,-0.270997,-12.909340,-0.316078,-9.410943
48.900000,8.146630,25.403150,-0.271554,-12.937718,-0.316842,-9.424425
49.000000,8.163310,25.461390,-0.272110,-12.967379,-0.317606,-9.438822
49.100000,8.179970,25.539730,-0.272666,-13.007278,-0.318369,-9.460640
49.200000,8.196620,25.646070,-0.273221,-13.061436,-0.319132,-9.492782
49.300000,8.213290,25.738370,-0.273776,-13.108444,-0.319897,-9.519662
49.400000,8.229940,25.786230,-0.274331,-13.132819,-0.320662,-9.530075
49.500000,8.246570,25.833810,-0.274886,-13.157051,-0.321426,-9.540367
49.600000,8.263210,25.948510,-0.275440,-13.215468,-0.322191,-9.575395
49.700000,8.279890,25.982850,-0.275996,-13.232957,-0.322959,-9.580709
49.800000,8.296580,26.044760,-0.276553,-13.264487,-0.323728,-9.596158
49.900000,8.313210,26.142790,-0.277107,-13.314414,-0.324494,-9.624896
50.000000,8.329850,26.228410,-0.277662,-13.358020,-0.325262,-9.649010
50.100000,8.346570,26.302330,-0.278219,-13.395667,-0.326034,-9.668738
50.200000,8.363300,26.361910,-0.278777,-13.426011,-0.326806,-9.683152
50.300000,8.379960,26.410860,-0.279332,-13.450941,-0.327577,-9.693662
50.400000,8.396530,26.482640,-0.279884,-13.487498,-0.328343,-9.712558
50.500000,8.413250,26.562250,-0.280442,-13.528043,-0.329118,-9.734216
50.600000,8.429950,26.633860,-0.280998,-13.564514,-0.329892,-9.752908
50.700000,8.446600,26.755510,-0.281553,-13.626469,-0.330664,-9.789891
50.800000,8.463220,26.791880,-0.282107,-13.644992,-0.331435,-9.795640
50.900000,8.479900,26.854670,-0.282663,-13.676971,-0.332210,-9.810993
51.000000,8.496600,26.909400,-0.283220,-13.704845,-0.332986,-9.823359
51.100000,8.513290,27.020250,-0.283776,-13.761300,-0.333763,-9.856169
51.200000,8.529920,27.044210,-0.284331,-13.773503,-0.334537,-9.857274
51.300000,8.546540,27.159730,-0.284885,-13.832337,-0.335311,-9.891716
51.400000,8.563250,27.245220,-0.285442,-13.875877,-0.336091,-9.915123
51.500000,8.579950,27.316500,-0.285998,-13.912179,-0.336870,-9.933319
51.600000,8.596660,27.329370,-0.286555,-13.918734,-0.337650,-9.930246
51.700000,8.613260,27.427510,-0.287109,-13.968716,-0.338426,-9.958177
51.800000,8.629930,27.531760,-0.287664,-14.021810,-0.339206,-9.988236
51.900000,8.646600,27.596520,-0.288220,-14.054792,-0.339986,-10.003920
52.000000,8.663280,27.642440,-0.288776,-14.078179,-0.340768,-10.012739
52.100000,8.679890,27.729030,-0.289330,-14.122279,-0.341547,-10.036285
52.200000,8.696550,27.796390,-0.289885,-14.156585,-0.342328,-10.052803
52.300000,8.713250,27.874540,-0.290442,-14.196387,-0.343113,-10.073164
52.400000,8.729920,27.951090,-0.290997,-14.235373,-0.343896,-10.092918
52.500000,8.746560,28.003130,-0.291552,-14.261877,-0.344679,-10.103798
52.600000,8.763240,28.073220,-0.292108,-14.297574,-0.345464,-10.121138
52.700000,8.779910,28.201480,-0.292664,-14.362896,-0.346249,-10.159398
52.800000,8.796600,28.256590,-0.293220,-14.390963,-0.347036,-10.171245
52.900000,8.813320,28.326280,-0.293777,-14.426456,-0.347825,-10.188290
53.000000,8.829900,28.396740,-0.294330,-14.462341,-0.348608,-10.205640
53.100000,8.846600,28.451210,-0.294887,-14.490082,-0.349397,-10.217150
53.200000,8.863310,28.558920,-0.295444,-14.544939,-0.350187,-10.247729
53.300000,8.879980,28.654700,-0.295999,-14.593719,-0.350976,-10.273988
53.400000,8.896580,28.715420,-0.296553,-14.624643,-0.351762,-10.287666
53.500000,8.913260,28.742910,-0.297109,-14.638644,-0.352553,-10.289376
53.600000,8.929940,28.873910,-0.297665,-14.705362,-0.353344,-10.328095
53.700000,8.946620,28.884050,-0.298221,-14.710526,-0.354136,-10.323543
53.800000,8.963320,28.983480,-0.298777,-14.761165,-0.354930,-10.350864
53.900000,8.979890,29.044920,-0.299330,-14.792456,-0.355718,-10.364635
54.000000,8.996570,29.159740,-0.299886,-14.850934,-0.356512,-10.397351
54.100000,9.013200,29.216120,-0.300440,-14.879648,-0.357304,-10.409206
54.200000,9.029880,29.304850,-0.300996,-14.924838,-0.358099,-10.432521
54.300000,9.046480,29.391610,-0.301549,-14.969024,-0.358891,-10.455125
54.400000,9.063200,29.464680,-0.302107,-15.006238,-0.359689,-10.472754
54.500000,9.079940,29.514310,-0.302665,-15.031515,-0.360489,-10.482006
54.600000,9.096620,29.610990,-0.303221,-15.080753,-0.361287,-10.507957
54.700000,9.113230,29.638240,-0.303774,-15.094632,-0.362081,-10.509270
54.800000,9.129890,29.780530,-0.304330,-15.167099,-0.362879,-10.551301
54.900000,9.146650,29.837740,-0.304888,-15.196236,-0.363683,-10.563081
55.000000,9.163290,29.892200,-0.305443,-15.223972,-0.364481,-10.573917
55.100000,9.179970,29.971290,-0.305999,-15.264253,-0.365282,-10.593407
55.200000,9.196610,30.096760,-0.306554,-15.328154,-0.366081,-10.629252
55.300000,9.213230,30.170880,-0.307108,-15.365903,-0.366881,-10.646916
55.400000,9.229890,30.270510,-0.307663,-15.416644,-0.367682,-10.673513
55.500000,9.246620,30.329570,-0.308221,-15.446723,-0.368488,-10.685724
55.600000,9.263220,30.403460,-0.308774,-15.484355,-0.369288,-10.703189
55.700000,9.279840,30.445510,-0.309328,-15.505771,-0.370090,-10.709402
55.800000,9.296590,30.547360,-0.309886,-15.557643,-0.370899,-10.736542
55.900000,9.313270,30.629490,-0.310442,-15.599471,-0.371705,-10.756735
56.000000,9.329910,30.726400,-0.310997,-15.648827,-0.372510,-10.782089
56.100000,9.346540,30.782450,-0.311551,-15.677373,-0.373315,-10.793067
56.200000,9.363250,30.871980,-0.312108,-15.722970,-0.374124,-10.815700
56.300000,9.379900,30.926300,-0.312663,-15.750635,-0.374931,-10.825989
56.400000,9.396570,31.043910,-0.313219,-15.810534,-0.375740,-10.858374
56.500000,9.413200,31.134400,-0.313773,-15.856620,-0.376547,-10.881235
56.600000,9.429890,31.184190,-0.314330,-15.881978,-0.377358,-10.889801
56.700000,9.446580,31.259550,-0.314886,-15.920358,-0.378170,-10.907260
56.800000,9.463280,31.358360,-0.315443,-15.970682,-0.378983,-10.932847
56.900000,9.479950,31.411640,-0.315998,-15.997817,-0.379795,-10.942533
57.000000,9.496620,31.529080,-0.316554,-16.057629,-0.380608,-10.974522
57.100000,9.513330,31.606820,-0.317111,-16.097221,-0.381423,-10.992615
57.200000,9.529990,31.659330,-0.317666,-16.123964,-0.382236,-11.001924
57.300000,9.546610,31.740240,-0.318220,-16.165171,-0.383049,-11.021085
57.400000,9.563200,31.839530,-0.318773,-16.215739,-0.383860,-11.046594
57.500000,9.579930,31.896820,-0.319331,-16.244917,-0.384679,-11.057411
57.600000,9.596590,31.987350,-0.319886,-16.291024,-0.385495,-11.079748
