Repository: abubakardawood/tissue-phantom-material-database

Title:
A Database of Silicone Phantom Materials for Modeling Human Tissue Mechanics Across Varying Stiffnesses

Description:
This dataset contains processed mechanical compression test data for soft silicone phantoms
fabricated using Ecoflex (Smooth-On) with varying base materials and thinner concentrations.
The dataset provides force–compression measurements together with derived engineering and
true stress–strain quantities, intended for mechanical characterization, constitutive model
fitting, and the design of tissue-equivalent phantoms.

All files in this dataset are processed outputs generated from raw experimental measurements.
The raw data files are not included in this archive.

File: data/EF30_37_5T/EF30_37_5T_A3.csv (part 1 of 2)
EF30_37_5T_A_sample_3
Compression test;
Cylinder Diameter: 50mm;
Cylinder Height: 30mm;
Speed (mm/min): 10;
Machine: INSTRON 5900;
Load cell: 10kN;
Time (s),Compression (mm),Load (N),Engineering Strain [-],Engineering Stress (kPa),True Strain [-],True Stress (kPa)
0.000000,0.000000,-0.018030,-0.000000,0.009183,0.000000,0.009183
0.100000,0.007150,0.036420,-0.000238,-0.018549,-0.000238,-0.018544
0.200000,0.027700,0.059720,-0.000923,-0.030415,-0.000924,-0.030387
0.300000,0.046200,0.091980,-0.001540,-0.046845,-0.001541,-0.046773
0.400000,0.063200,0.143800,-0.002107,-0.073237,-0.002109,-0.073082
0.500000,0.080020,0.140320,-0.002667,-0.071464,-0.002671,-0.071274
0.600000,0.096700,0.227250,-0.003223,-0.115737,-0.003229,-0.115364
0.700000,0.113330,0.223720,-0.003778,-0.113940,-0.003785,-0.113509
0.800000,0.130030,0.277760,-0.004334,-0.141462,-0.004344,-0.140849
0.900000,0.146670,0.282180,-0.004889,-0.143713,-0.004901,-0.143010
1.000000,0.163350,0.309240,-0.005445,-0.157495,-0.005460,-0.156637
1.100000,0.180010,0.386810,-0.006000,-0.197001,-0.006018,-0.195819
1.200000,0.196640,0.394530,-0.006555,-0.200932,-0.006576,-0.199615
1.300000,0.213370,0.435240,-0.007112,-0.221666,-0.007138,-0.220089
1.400000,0.230040,0.434400,-0.007668,-0.221238,-0.007698,-0.219542
1.500000,0.246620,0.441340,-0.008221,-0.224773,-0.008255,-0.222925
1.600000,0.263240,0.511340,-0.008775,-0.260423,-0.008813,-0.258138
1.700000,0.279950,0.549030,-0.009332,-0.279619,-0.009375,-0.277009
1.800000,0.296680,0.536200,-0.009889,-0.273084,-0.009939,-0.270384
1.900000,0.313310,0.654790,-0.010444,-0.333482,-0.010499,-0.329999
2.000000,0.329920,0.683330,-0.010997,-0.348017,-0.011058,-0.344190
2.100000,0.346580,0.675290,-0.011553,-0.343922,-0.011620,-0.339949
2.200000,0.363250,0.724590,-0.012108,-0.369031,-0.012182,-0.364562
2.300000,0.379970,0.768920,-0.012666,-0.391608,-0.012747,-0.386648
2.400000,0.396650,0.802830,-0.013222,-0.408878,-0.013310,-0.403472
2.500000,0.413250,0.821840,-0.013775,-0.418560,-0.013871,-0.412794
2.600000,0.429900,0.899310,-0.014330,-0.458015,-0.014434,-0.451451
2.700000,0.446650,0.919870,-0.014888,-0.468486,-0.015000,-0.461511
2.800000,0.463340,0.944780,-0.015445,-0.481173,-0.015565,-0.473741
2.900000,0.479930,0.985260,-0.015998,-0.501789,-0.016127,-0.493761
3.000000,0.496600,1.056860,-0.016553,-0.538254,-0.016692,-0.529344
3.100000,0.513280,1.064880,-0.017109,-0.542339,-0.017257,-0.533060
3.200000,0.529960,1.102430,-0.017665,-0.561463,-0.017823,-0.551545
3.300000,0.546610,1.131770,-0.018220,-0.576406,-0.018388,-0.565903
3.400000,0.563280,1.162400,-0.018776,-0.592005,-0.018955,-0.580890
3.500000,0.579930,1.193740,-0.019331,-0.607967,-0.019520,-0.596214
3.600000,0.596550,1.229410,-0.019885,-0.626133,-0.020085,-0.613683
3.700000,0.613200,1.232300,-0.020440,-0.627605,-0.020652,-0.614777
3.800000,0.629850,1.334410,-0.020995,-0.679609,-0.021219,-0.665341
3.900000,0.646540,1.381670,-0.021551,-0.703679,-0.021787,-0.688514
4.000000,0.663290,1.379120,-0.022110,-0.702380,-0.022358,-0.686851
4.100000,0.679970,1.426710,-0.022666,-0.726617,-0.022926,-0.710148
4.200000,0.696580,1.478400,-0.023219,-0.752943,-0.023493,-0.735460
4.300000,0.713250,1.488750,-0.023775,-0.758214,-0.024062,-0.740188
4.400000,0.729940,1.510560,-0.024331,-0.769322,-0.024632,-0.750603
4.500000,0.746620,1.584530,-0.024887,-0.806995,-0.025202,-0.786911
4.600000,0.763270,1.590400,-0.025442,-0.809984,-0.025772,-0.789376
4.700000,0.779940,1.672240,-0.025998,-0.851665,-0.026342,-0.829523
4.800000,0.796590,1.678900,-0.026553,-0.855057,-0.026912,-0.832352
4.900000,0.813260,1.753370,-0.027109,-0.892984,-0.027483,-0.868776
5.000000,0.829870,1.796660,-0.027662,-0.915031,-0.028052,-0.889720
5.100000,0.846470,1.809850,-0.028216,-0.921749,-0.028621,-0.895741
5.200000,0.863160,1.836730,-0.028772,-0.935439,-0.029194,-0.908524
5.300000,0.879900,1.886360,-0.029330,-0.960715,-0.029769,-0.932537
5.400000,0.896590,1.871550,-0.029886,-0.953173,-0.030342,-0.924686
5.500000,0.913180,1.965710,-0.030439,-1.001128,-0.030912,-0.970654
5.600000,0.929890,1.976000,-0.030996,-1.006369,-0.031487,-0.975175
5.700000,0.946610,2.065090,-0.031554,-1.051742,-0.032062,-1.018555
5.800000,0.963310,2.117690,-0.032110,-1.078531,-0.032637,-1.043899
5.900000,0.979910,2.154860,-0.032664,-1.097461,-0.033209,-1.061614
6.000000,0.996620,2.191310,-0.033221,-1.116025,-0.033785,-1.078950
6.100000,1.013330,2.230040,-0.033778,-1.135750,-0.034361,-1.097387
6.200000,1.029980,2.243550,-0.034333,-1.142631,-0.034936,-1.103401
6.300000,1.046650,2.268210,-0.034888,-1.155190,-0.035511,-1.114887
6.400000,1.063260,2.325940,-0.035442,-1.184592,-0.036085,-1.142607
6.500000,1.079950,2.354740,-0.035998,-1.199259,-0.036662,-1.156088
6.600000,1.096600,2.418770,-0.036553,-1.231869,-0.037238,-1.186841
6.700000,1.113320,2.417230,-0.037111,-1.231085,-0.037817,-1.185399
6.800000,1.129920,2.486510,-0.037664,-1.266369,-0.038392,-1.218673
6.900000,1.146570,2.532770,-0.038219,-1.289929,-0.038969,-1.240629
7.000000,1.163260,2.581170,-0.038775,-1.314579,-0.039547,-1.263606
7.100000,1.179920,2.628050,-0.039331,-1.338455,-0.040125,-1.285813
7.200000,1.196570,2.703210,-0.039886,-1.376734,-0.040703,-1.321822
7.300000,1.213170,2.711850,-0.040439,-1.381134,-0.041279,-1.325282
7.400000,1.229940,2.754750,-0.040998,-1.402983,-0.041862,-1.345463
7.500000,1.246600,2.809700,-0.041553,-1.430968,-0.042441,-1.371507
7.600000,1.263270,2.823440,-0.042109,-1.437966,-0.043021,-1.377415
7.700000,1.279920,2.876140,-0.042664,-1.464806,-0.043601,-1.402312
7.800000,1.296620,2.917480,-0.043221,-1.485860,-0.044182,-1.421640
7.900000,1.313270,2.951600,-0.043776,-1.503238,-0.044763,-1.437432
8.000000,1.329970,2.972070,-0.044332,-1.513663,-0.045345,-1.446559
8.100000,1.346610,3.047200,-0.044887,-1.551926,-0.045926,-1.482265
8.200000,1.363260,3.081780,-0.045442,-1.569538,-0.046507,-1.498215
8.300000,1.379960,3.129090,-0.045999,-1.593632,-0.047090,-1.520327
8.400000,1.396630,3.157840,-0.046554,-1.608275,-0.047673,-1.533403
8.500000,1.413250,3.212810,-0.047108,-1.636271,-0.048254,-1.559189
8.600000,1.429850,3.293450,-0.047662,-1.677340,-0.048835,-1.597395
8.700000,1.446580,3.297530,-0.048219,-1.679418,-0.049421,-1.598438
8.800000,1.463230,3.349220,-0.048774,-1.705744,-0.050004,-1.622547
8.900000,1.479890,3.406720,-0.049330,-1.735028,-0.050588,-1.649440
9.000000,1.496530,3.429940,-0.049884,-1.746854,-0.051172,-1.659713
9.100000,1.513180,3.458510,-0.050439,-1.761405,-0.051756,-1.672561
9.200000,1.529890,3.526950,-0.050996,-1.796261,-0.052343,-1.704658
9.300000,1.546580,3.545420,-0.051553,-1.805668,-0.052929,-1.712581
9.400000,1.563240,3.586300,-0.052108,-1.826488,-0.053515,-1.731313
9.500000,1.579870,3.692300,-0.052662,-1.880473,-0.054100,-1.781443
9.600000,1.596590,3.688860,-0.053220,-1.878721,-0.054688,-1.778736
9.700000,1.613270,3.697540,-0.053776,-1.883142,-0.055276,-1.781874
9.800000,1.629960,3.789000,-0.054332,-1.929722,-0.055864,-1.824876
9.900000,1.646580,3.850380,-0.054886,-1.960982,-0.056450,-1.853352
10.000000,1.663300,3.890170,-0.055443,-1.981247,-0.057040,-1.871400
10.100000,1.679980,3.930900,-0.055999,-2.001991,-0.057628,-1.889881
10.200000,1.696630,3.960350,-0.056554,-2.016990,-0.058217,-1.902920
10.300000,1.713260,4.009150,-0.057109,-2.041843,-0.058804,-1.925236
10.400000,1.729940,4.062170,-0.057665,-2.068846,-0.059394,-1.949547
10.500000,1.746620,4.120920,-0.058221,-2.098767,-0.059984,-1.976576
10.600000,1.763280,4.106560,-0.058776,-2.091454,-0.060574,-1.968527
10.700000,1.779930,4.221760,-0.059331,-2.150125,-0.061164,-2.022556
10.800000,1.796540,4.240300,-0.059885,-2.159567,-0.061753,-2.030242
10.900000,1.813260,4.286510,-0.060442,-2.183102,-0.062346,-2.051151
11.000000,1.830020,4.311970,-0.061001,-2.196068,-0.062941,-2.062107
11.100000,1.846640,4.349880,-0.061555,-2.215376,-0.063531,-2.079009
11.200000,1.863210,4.418220,-0.062107,-2.250181,-0.064119,-2.110429
11.300000,1.879930,4.435920,-0.062664,-2.259196,-0.064714,-2.117625
11.400000,1.896670,4.519640,-0.063222,-2.301834,-0.065309,-2.156306
11.500000,1.913250,4.562180,-0.063775,-2.323499,-0.065899,-2.175318
11.600000,1.929870,4.602430,-0.064329,-2.343998,-0.066491,-2.193211
11.700000,1.946550,4.652260,-0.064885,-2.369377,-0.067086,-2.215640
11.800000,1.963200,4.712290,-0.065440,-2.399950,-0.067679,-2.242897
11.900000,1.979910,4.720270,-0.065997,-2.404014,-0.068276,-2.245356
12.000000,1.996590,4.771210,-0.066553,-2.429957,-0.068871,-2.268236
12.100000,2.013190,4.798960,-0.067106,-2.444090,-0.069464,-2.280076
12.200000,2.029890,4.866650,-0.067663,-2.478564,-0.070061,-2.310857
12.300000,2.046580,4.926500,-0.068219,-2.509046,-0.070658,-2.337880
12.400000,2.063240,4.950680,-0.068775,-2.521361,-0.071254,-2.347955
12.500000,2.079870,5.034450,-0.069329,-2.564024,-0.071849,-2.386263
12.600000,2.096560,5.083550,-0.069885,-2.589031,-0.072447,-2.408095
12.700000,2.113250,5.082320,-0.070442,-2.588404,-0.073046,-2.406073
12.800000,2.129900,5.172440,-0.070997,-2.634302,-0.073643,-2.447275
12.900000,2.146550,5.230320,-0.071552,-2.663780,-0.074241,-2.473182
13.000000,2.163210,5.291410,-0.072107,-2.694893,-0.074839,-2.500572
13.100000,2.179870,5.302940,-0.072662,-2.700765,-0.075438,-2.504521
13.200000,2.196560,5.362190,-0.073219,-2.730941,-0.076038,-2.530985
13.300000,2.213210,5.402950,-0.073774,-2.751700,-0.076637,-2.548697
13.400000,2.229840,5.449630,-0.074328,-2.775474,-0.077235,-2.569178
13.500000,2.246570,5.515330,-0.074886,-2.808935,-0.077838,-2.598586
13.600000,2.263300,5.507750,-0.075443,-2.805074,-0.078441,-2.593450
13.700000,2.279930,5.585560,-0.075998,-2.844702,-0.079041,-2.628512
13.800000,2.296550,5.660640,-0.076552,-2.882940,-0.079640,-2.662246
13.900000,2.313250,5.638190,-0.077108,-2.871507,-0.080243,-2.650090
14.000000,2.329910,5.755150,-0.077664,-2.931074,-0.080845,-2.703436
14.100000,2.346580,5.803510,-0.078219,-2.955703,-0.081448,-2.724510
14.200000,2.363220,5.804500,-0.078774,-2.956208,-0.082050,-2.723335
14.300000,2.379920,5.807400,-0.079331,-2.957685,-0.082654,-2.723049
14.400000,2.396630,5.939920,-0.079888,-3.025176,-0.083260,-2.783502
14.500000,2.413350,6.027890,-0.080445,-3.069979,-0.083865,-2.823015
14.600000,2.430020,6.035140,-0.081001,-3.073672,-0.084470,-2.824702
14.700000,2.446620,6.030490,-0.081554,-3.071303,-0.085072,-2.820826
14.800000,2.463270,6.093630,-0.082109,-3.103460,-0.085677,-2.848638
14.900000,2.479910,6.178560,-0.082664,-3.146715,-0.086281,-2.886596
15.000000,2.496600,6.193220,-0.083220,-3.154181,-0.086888,-2.891690
15.100000,2.513180,6.261860,-0.083773,-3.189139,-0.087491,-2.921976
15.200000,2.529910,6.264470,-0.084330,-3.190468,-0.088100,-2.921415
15.300000,2.546610,6.368450,-0.084887,-3.243425,-0.088708,-2.968100
15.400000,2.563260,6.353990,-0.085442,-3.236061,-0.089314,-2.959565
15.500000,2.579870,6.427240,-0.085996,-3.273366,-0.089920,-2.991871
15.600000,2.596550,6.515080,-0.086552,-3.318103,-0.090528,-3.030916
15.700000,2.613260,6.550790,-0.087109,-3.336290,-0.091138,-3.045670
15.800000,2.629950,6.608640,-0.087665,-3.365753,-0.091748,-3.070694
15.900000,2.646620,6.630200,-0.088221,-3.376733,-0.092357,-3.078835
16.000000,2.663240,6.693190,-0.088775,-3.408814,-0.092965,-3.106197
16.100000,2.679910,6.712180,-0.089330,-3.418485,-0.093575,-3.113111
16.200000,2.696610,6.779720,-0.089887,-3.452883,-0.094187,-3.142514
16.300000,2.713310,6.809620,-0.090444,-3.468111,-0.094798,-3.154442
16.400000,2.729910,6.882500,-0.090997,-3.505228,-0.095407,-3.186263
16.500000,2.746590,6.925080,-0.091553,-3.526914,-0.096019,-3.204015
16.600000,2.763250,6.946820,-0.092108,-3.537986,-0.096630,-3.212108
16.700000,2.779970,7.022420,-0.092666,-3.576489,-0.097244,-3.245071
16.800000,2.796580,7.070940,-0.093219,-3.601200,-0.097855,-3.265499
16.900000,2.813240,7.110780,-0.093775,-3.621491,-0.098467,-3.281886
17.000000,2.829910,7.153210,-0.094330,-3.643100,-0.099081,-3.299445
17.100000,2.846550,7.239890,-0.094885,-3.687246,-0.099693,-3.337381
17.200000,2.863200,7.240080,-0.095440,-3.687342,-0.100307,-3.335423
17.300000,2.879820,7.322070,-0.095994,-3.729100,-0.100919,-3.371128
17.400000,2.896560,7.364590,-0.096552,-3.750755,-0.101537,-3.388612
17.500000,2.913210,7.413360,-0.097107,-3.775593,-0.102151,-3.408957
17.600000,2.929900,7.470570,-0.097663,-3.804730,-0.102768,-3.433147
17.700000,2.946490,7.490470,-0.098216,-3.814865,-0.103381,-3.440183
17.800000,2.963200,7.556430,-0.098773,-3.848458,-0.103998,-3.468333
17.900000,2.979920,7.608300,-0.099331,-3.874875,-0.104617,-3.489981
18.000000,2.996630,7.663400,-0.099888,-3.902938,-0.105236,-3.513082
18.100000,3.013250,7.721060,-0.100442,-3.932304,-0.105851,-3.537336
18.200000,3.029930,7.752200,-0.100998,-3.948163,-0.106470,-3.549408
18.300000,3.046620,7.784800,-0.101554,-3.964766,-0.107089,-3.562128
18.400000,3.063260,7.856170,-0.102109,-4.001115,-0.107706,-3.592566
18.500000,3.079930,7.920890,-0.102664,-4.034076,-0.108325,-3.619920
18.600000,3.096550,7.937790,-0.103218,-4.042683,-0.108943,-3.625404
18.700000,3.113280,7.989450,-0.103776,-4.068993,-0.109565,-3.646730
18.800000,3.129960,8.064750,-0.104332,-4.107343,-0.110185,-3.678816
18.900000,3.146640,8.090930,-0.104888,-4.120677,-0.110806,-3.688467
19.000000,3.163240,8.154940,-0.105441,-4.153277,-0.111425,-3.715350
19.100000,3.179880,8.200040,-0.105996,-4.176246,-0.112045,-3.733581
19.200000,3.196580,8.277690,-0.106553,-4.215793,-0.112668,-3.766589
19.300000,3.213250,8.346160,-0.107108,-4.250664,-0.113290,-3.795383
19.400000,3.229910,8.356230,-0.107664,-4.255793,-0.113912,-3.797599
19.500000,3.246560,8.405120,-0.108219,-4.280692,-0.114534,-3.817442
19.600000,3.263260,8.439030,-0.108775,-4.297963,-0.115159,-3.830450
19.700000,3.279890,8.541630,-0.109330,-4.350216,-0.115781,-3.874609
19.800000,3.296570,8.606480,-0.109886,-4.383244,-0.116405,-3.901589
19.900000,3.313220,8.616280,-0.110441,-4.388235,-0.117029,-3.903596
20.000000,3.329900,8.671300,-0.110997,-4.416257,-0.117654,-3.926067
20.100000,3.346620,8.732950,-0.111554,-4.447655,-0.118281,-3.951501
20.200000,3.363310,8.806600,-0.112110,-4.485165,-0.118908,-3.982331
20.300000,3.379940,8.823320,-0.112665,-4.493680,-0.119532,-3.987401
20.400000,3.396570,8.854410,-0.113219,-4.509514,-0.120157,-3.998951
20.500000,3.413290,8.943790,-0.113776,-4.555035,-0.120786,-4.036780
20.600000,3.429970,8.959280,-0.114332,-4.562924,-0.121413,-4.041234
20.700000,3.446630,8.995560,-0.114888,-4.581401,-0.122041,-4.055055
20.800000,3.463190,9.086840,-0.115440,-4.627890,-0.122665,-4.093648
20.900000,3.479920,9.120340,-0.115997,-4.644951,-0.123295,-4.106149
21.000000,3.496590,9.190290,-0.116553,-4.680576,-0.123924,-4.135041
21.100000,3.513280,9.228860,-0.117109,-4.700220,-0.124554,-4.149780
21.200000,3.529900,9.256710,-0.117663,-4.714404,-0.125182,-4.159691
21.300000,3.546530,9.295820,-0.118218,-4.734322,-0.125810,-4.174642
21.400000,3.563210,9.382480,-0.118774,-4.778458,-0.126441,-4.210903
21.500000,3.579940,9.420770,-0.119331,-4.797959,-0.127074,-4.225412
21.600000,3.596610,9.482500,-0.119887,-4.829398,-0.127705,-4.250416
21.700000,3.613260,9.543770,-0.120442,-4.860602,-0.128336,-4.275182
21.800000,3.629950,9.598890,-0.120998,-4.888675,-0.128968,-4.297153
21.900000,3.646600,9.637660,-0.121553,-4.908420,-0.129600,-4.311785
22.000000,3.663240,9.689270,-0.122108,-4.934705,-0.130232,-4.332138
22.100000,3.679890,9.722900,-0.122663,-4.951832,-0.130864,-4.344426
22.200000,3.696610,9.759250,-0.123220,-4.970345,-0.131500,-4.357898
22.300000,3.713300,9.836110,-0.123777,-5.009490,-0.132134,-4.389432
22.400000,3.729960,9.916330,-0.124332,-5.050345,-0.132768,-4.422426
22.500000,3.746530,9.979250,-0.124884,-5.082390,-0.133399,-4.447679
22.600000,3.763190,9.988310,-0.125440,-5.087005,-0.134034,-4.448892
22.700000,3.779900,10.045450,-0.125997,-5.116106,-0.134671,-4.471493
22.800000,3.796620,10.138810,-0.126554,-5.163654,-0.135309,-4.510173
22.900000,3.813260,10.197180,-0.127109,-5.193381,-0.135944,-4.533257
23.000000,3.829910,10.185080,-0.127664,-5.187219,-0.136580,-4.524999
23.100000,3.846580,10.257090,-0.128219,-5.223893,-0.137217,-4.554089
23.200000,3.863280,10.305700,-0.128776,-5.248650,-0.137856,-4.572750
23.300000,3.879940,10.353570,-0.129331,-5.273030,-0.138494,-4.591062
23.400000,3.896580,10.396000,-0.129886,-5.294639,-0.139131,-4.606940
23.500000,3.913240,10.445970,-0.130441,-5.320089,-0.139769,-4.626129
23.600000,3.929950,10.527800,-0.130998,-5.361765,-0.140410,-4.659382
23.700000,3.946600,10.606000,-0.131553,-5.401591,-0.141049,-4.690994
23.800000,3.963250,10.654280,-0.132108,-5.426180,-0.141688,-4.709337
23.900000,3.979970,10.684460,-0.132666,-5.441551,-0.142331,-4.719644
24.000000,3.996630,10.723670,-0.133221,-5.461520,-0.142971,-4.733931
24.100000,4.013290,10.790390,-0.133776,-5.495501,-0.143612,-4.760333
24.200000,4.029940,10.830450,-0.134331,-5.515903,-0.144253,-4.774944
24.300000,4.046570,10.905490,-0.134886,-5.554120,-0.144894,-4.804949
24.400000,4.063240,10.963310,-0.135441,-5.583568,-0.145536,-4.827322
24.500000,4.079960,11.022810,-0.135999,-5.613871,-0.146181,-4.850392
24.600000,4.096580,11.059700,-0.136553,-5.632659,-0.146822,-4.863504
24.700000,4.113260,11.092860,-0.137109,-5.649547,-0.147467,-4.874945
24.800000,4.129930,11.150780,-0.137664,-5.679046,-0.148111,-4.897244
24.900000,4.146610,11.188320,-0.138220,-5.698165,-0.148756,-4.910562
25.000000,4.163260,11.261250,-0.138775,-5.735308,-0.149400,-4.939388
25.100000,4.179880,11.318630,-0.139329,-5.764531,-0.150043,-4.961363
25.200000,4.196530,11.367920,-0.139884,-5.789634,-0.150688,-4.979755
25.300000,4.213210,11.415070,-0.140440,-5.813647,-0.151335,-4.997177
25.400000,4.229930,11.478940,-0.140998,-5.846176,-0.151984,-5.021879
25.500000,4.246540,11.534960,-0.141551,-5.874707,-0.152628,-5.043134
25.600000,4.263240,11.619440,-0.142108,-5.917732,-0.153277,-5.076775
25.700000,4.279930,11.643490,-0.142664,-5.929981,-0.153926,-5.083984
25.800000,4.296600,11.645190,-0.143220,-5.930847,-0.154574,-5.081431
25.900000,4.313320,11.723490,-0.143777,-5.970724,-0.155225,-5.112270
26.000000,4.329920,11.821330,-0.144331,-6.020554,-0.155871,-5.151603
26.100000,4.346560,11.878270,-0.144885,-6.049553,-0.156520,-5.173062
26.200000,4.363240,11.901800,-0.145441,-6.061537,-0.157170,-5.179939
26.300000,4.379910,11.928580,-0.145997,-6.075176,-0.157821,-5.188218
26.400000,4.396560,11.999380,-0.146552,-6.111234,-0.158471,-5.215620
26.500000,4.413260,12.076750,-0.147109,-6.150638,-0.159123,-5.245826
26.600000,4.429880,12.127390,-0.147663,-6.176429,-0.159773,-5.264401
26.700000,4.446550,12.166440,-0.148218,-6.196317,-0.160425,-5.277909
26.800000,4.463240,12.212970,-0.148775,-6.220015,-0.161078,-5.294634
26.900000,4.479900,12.272710,-0.149330,-6.250440,-0.161731,-5.317062
27.000000,4.496580,12.301290,-0.149886,-6.264996,-0.162385,-5.325960
27.100000,4.513310,12.384280,-0.150444,-6.307262,-0.163041,-5.358374
27.200000,4.529990,12.399410,-0.151000,-6.314968,-0.163696,-5.361410
27.300000,4.546560,12.458350,-0.151552,-6.344986,-0.164346,-5.383390
27.400000,4.563260,12.549140,-0.152109,-6.391225,-0.165003,-5.419064
27.500000,4.579940,12.577860,-0.152665,-6.405851,-0.165659,-5.427904
27.600000,4.596610,12.619280,-0.153220,-6.426947,-0.166315,-5.442208
27.700000,4.613200,12.687040,-0.153773,-6.461456,-0.166968,-5.467857
27.800000,4.629860,12.729550,-0.154329,-6.483107,-0.167624,-5.482577
27.900000,4.646550,12.709190,-0.154885,-6.472737,-0.168283,-5.470207
28.000000,4.663250,12.744690,-0.155442,-6.490817,-0.168941,-5.481874
28.100000,4.679900,12.794050,-0.155997,-6.515956,-0.169599,-5.499489
28.200000,4.696550,12.875140,-0.156552,-6.557255,-0.170257,-5.530706
28.300000,4.713240,12.932290,-0.157108,-6.586361,-0.170916,-5.551591
28.400000,4.729930,12.922540,-0.157664,-6.581396,-0.171577,-5.543744
28.500000,4.746640,13.004290,-0.158221,-6.623031,-0.172238,-5.575126
28.600000,4.763230,12.986270,-0.158774,-6.613853,-0.172895,-5.563743
28.700000,4.779930,13.099680,-0.159331,-6.671612,-0.173557,-5.608618
28.800000,4.796590,13.135470,-0.159886,-6.689840,-0.174218,-5.620226
28.900000,4.813270,13.174810,-0.160442,-6.709876,-0.174880,-5.633328
29.000000,4.829870,13.249820,-0.160996,-6.748078,-0.175539,-5.661667
29.100000,4.846550,13.281980,-0.161552,-6.764457,-0.176202,-5.671648
29.200000,4.863250,13.356000,-0.162108,-6.802155,-0.176866,-5.699469
29.300000,4.879960,13.372060,-0.162665,-6.810334,-0.177531,-5.702529
29.400000,4.896610,13.416430,-0.163220,-6.832932,-0.178194,-5.717658
29.500000,4.913200,13.461820,-0.163773,-6.856049,-0.178856,-5.733211
29.600000,4.929860,13.530160,-0.164329,-6.890854,-0.179520,-5.758489
29.700000,4.946530,13.554070,-0.164884,-6.903031,-0.180185,-5.764829
29.800000,4.963250,13.655410,-0.165442,-6.954643,-0.180853,-5.804055
29.900000,4.979850,13.720970,-0.165995,-6.988033,-0.181516,-5.828054
30.000000,4.996540,13.713950,-0.166551,-6.984457,-0.182183,-5.821187
30.100000,5.013240,13.763660,-0.167108,-7.009774,-0.182851,-5.838385
30.200000,5.029960,13.789550,-0.167665,-7.022960,-0.183521,-5.845453
30.300000,5.046590,13.893780,-0.168220,-7.076044,-0.184187,-5.885714
30.400000,5.063240,13.930360,-0.168775,-7.094674,-0.184854,-5.897273
30.500000,5.079950,14.001640,-0.169332,-7.130977,-0.185525,-5.923477
30.600000,5.096600,13.997040,-0.169887,-7.128634,-0.186193,-5.917574
30.700000,5.113290,14.094950,-0.170443,-7.178499,-0.186863,-5.954974
30.800000,5.129920,14.135680,-0.170997,-7.199243,-0.187532,-5.968191
30.900000,5.146610,14.188860,-0.171554,-7.226327,-0.188203,-5.986624
31.000000,5.163260,14.274100,-0.172109,-7.269739,-0.188873,-6.018554
31.100000,5.179960,14.321620,-0.172665,-7.293941,-0.189546,-6.034530
31.200000,5.196570,14.339550,-0.173219,-7.303073,-0.190215,-6.038042
31.300000,5.213220,14.447450,-0.173774,-7.358026,-0.190887,-6.079392
31.400000,5.229950,14.413310,-0.174332,-7.340639,-0.191562,-6.060933
31.500000,5.246610,14.500780,-0.174887,-7.385187,-0.192235,-6.093613
31.600000,5.263270,14.554310,-0.175442,-7.412449,-0.192908,-6.111992
31.700000,5.279920,14.599730,-0.175997,-7.435581,-0.193582,-6.126939
31.800000,5.296630,14.651240,-0.176554,-7.461815,-0.194258,-6.144399
31.900000,5.313260,14.738340,-0.177109,-7.506175,-0.194931,-6.176766
32.000000,5.329990,14.806580,-0.177666,-7.540929,-0.195609,-6.201160
32.100000,5.346580,14.829530,-0.178219,-7.552618,-0.196282,-6.206595
32.200000,5.363240,14.873530,-0.178775,-7.575027,-0.196958,-6.220804
32.300000,5.379940,14.921640,-0.179331,-7.599529,-0.197636,-6.236695
32.400000,5.396610,14.964370,-0.179887,-7.621291,-0.198313,-6.250320
32.500000,5.413200,15.046550,-0.180440,-7.663145,-0.198988,-6.280407
32.600000,5.429850,15.076510,-0.180995,-7.678403,-0.199665,-6.288651
32.700000,5.446610,15.129600,-0.181554,-7.705442,-0.200347,-6.306491
32.800000,5.463290,15.185770,-0.182110,-7.734049,-0.201027,-6.325604
32.900000,5.480000,15.218560,-0.182667,-7.750749,-0.201708,-6.334945
33.000000,5.496530,15.308320,-0.183218,-7.796463,-0.202383,-6.368014
33.100000,5.513250,15.344670,-0.183775,-7.814976,-0.203065,-6.378779
33.200000,5.529870,15.411510,-0.184329,-7.849018,-0.203744,-6.402216
33.300000,5.546550,15.467910,-0.184885,-7.877742,-0.204426,-6.421266
33.400000,5.563220,15.503250,-0.185441,-7.895740,-0.205108,-6.431549
33.500000,5.579860,15.570260,-0.185995,-7.929868,-0.205789,-6.454950
33.600000,5.596540,15.631760,-0.186551,-7.961190,-0.206472,-6.476019
33.700000,5.613230,15.681460,-0.187108,-7.986502,-0.207157,-6.492166
33.800000,5.629850,15.759440,-0.187662,-8.026217,-0.207838,-6.520004
33.900000,5.646510,15.786630,-0.188217,-8.040065,-0.208522,-6.526788
34.000000,5.663250,15.861590,-0.188775,-8.078241,-0.209210,-6.553271
34.100000,5.679960,15.879920,-0.189332,-8.087577,-0.209897,-6.556340
34.200000,5.696600,15.939420,-0.189887,-8.117880,-0.210581,-6.576403
34.300000,5.713220,15.926970,-0.190441,-8.111539,-0.211265,-6.566772
34.400000,5.729910,15.988890,-0.190997,-8.143075,-0.211953,-6.587772
34.500000,5.746570,16.076970,-0.191552,-8.187934,-0.212639,-6.619516
34.600000,5.763250,16.086540,-0.192108,-8.192808,-0.213327,-6.618901
34.700000,5.779890,16.144660,-0.192663,-8.222408,-0.214014,-6.638254
34.800000,5.796510,16.219110,-0.193217,-8.260325,-0.214701,-6.664290
34.900000,5.813230,16.284750,-0.193774,-8.293755,-0.215392,-6.686638
35.000000,5.829970,16.380300,-0.194332,-8.342418,-0.216084,-6.721217
35.100000,5.846600,16.410010,-0.194887,-8.357549,-0.216772,-6.728775
35.200000,5.863250,16.474270,-0.195442,-8.390277,-0.217462,-6.750467
35.300000,5.879960,16.513650,-0.195999,-8.410333,-0.218154,-6.761919
35.400000,5.896650,16.598800,-0.196555,-8.453699,-0.218847,-6.792083
35.500000,5.913300,16.629950,-0.197110,-8.469564,-0.219538,-6.800128
35.600000,5.929940,16.690290,-0.197665,-8.500295,-0.220229,-6.820087
35.700000,5.946570,16.760590,-0.198219,-8.536098,-0.220920,-6.844082
35.800000,5.963270,16.798740,-0.198776,-8.555528,-0.221614,-6.854897
35.900000,5.979890,16.876740,-0.199330,-8.595253,-0.222306,-6.881964
36.000000,5.996540,16.942460,-0.199885,-8.628724,-0.222999,-6.903974
36.100000,6.013230,17.028670,-0.200441,-8.672630,-0.223695,-6.934280
36.200000,6.029910,17.077840,-0.200997,-8.697672,-0.224391,-6.949466
36.300000,6.046600,17.119310,-0.201553,-8.718793,-0.225087,-6.961491
36.400000,6.063250,17.217810,-0.202108,-8.768959,-0.225782,-6.996679
36.500000,6.079890,17.259100,-0.202663,-8.789987,-0.226478,-7.008582
36.600000,6.096600,17.300510,-0.203220,-8.811077,-0.227177,-7.020490
36.700000,6.113310,17.381750,-0.203777,-8.852453,-0.227876,-7.048526
36.800000,6.129950,17.403670,-0.204332,-8.863616,-0.228573,-7.052499
36.900000,6.146600,17.479930,-0.204887,-8.902455,-0.229271,-7.078461
37.000000,6.163280,17.516890,-0.205443,-8.921279,-0.229970,-7.088468
37.100000,6.179970,17.588790,-0.205999,-8.957897,-0.230671,-7.112579
37.200000,6.196630,17.677320,-0.206554,-9.002985,-0.231370,-7.143380
37.300000,6.213230,17.725520,-0.207108,-9.027533,-0.232068,-7.157862
37.400000,6.229890,17.809000,-0.207663,-9.070049,-0.232768,-7.186536
37.500000,6.246560,17.862290,-0.208219,-9.097190,-0.233470,-7.202985
37.600000,6.263270,17.930920,-0.208776,-9.132143,-0.234174,-7.225573
37.700000,6.279920,17.987840,-0.209331,-9.161132,-0.234875,-7.243426
37.800000,6.296540,18.020840,-0.209885,-9.177938,-0.235576,-7.251630
37.900000,6.313180,18.101650,-0.210439,-9.219095,-0.236279,-7.279035
38.000000,6.329880,18.151610,-0.210996,-9.244539,-0.236984,-7.293978
38.100000,6.346550,18.265190,-0.211552,-9.302385,-0.237688,-7.334450
38.200000,6.363190,18.290870,-0.212106,-9.315464,-0.238392,-7.339595
38.300000,6.379890,18.352290,-0.212663,-9.346745,-0.239099,-7.359038
38.400000,6.396580,18.414670,-0.213219,-9.378514,-0.239806,-7.378834
38.500000,6.413270,18.483920,-0.213776,-9.413783,-0.240513,-7.401345
38.600000,6.429880,18.546170,-0.214329,-9.445487,-0.241218,-7.421042
38.700000,6.446560,18.554710,-0.214885,-9.449836,-0.241925,-7.419205
38.800000,6.463260,18.670790,-0.215442,-9.508955,-0.242635,-7.460327
38.900000,6.479960,18.713630,-0.215999,-9.530773,-0.243345,-7.472139
39.000000,6.496580,18.824900,-0.216553,-9.587443,-0.244051,-7.511257
39.100000,6.513250,18.870890,-0.217108,-9.610865,-0.244761,-7.524266
39.200000,6.529920,18.912160,-0.217664,-9.631884,-0.245471,-7.535370
39.300000,6.546610,18.997280,-0.218220,-9.675235,-0.246182,-7.563902
39.400000,6.563270,19.050910,-0.218776,-9.702549,-0.246893,-7.579867
39.500000,6.579850,19.088240,-0.219328,-9.721561,-0.247601,-7.589347
39.600000,6.596550,19.204460,-0.219885,-9.780751,-0.248314,-7.630111
39.700000,6.613270,19.244080,-0.220442,-9.800929,-0.249029,-7.640390
39.800000,6.629990,19.296380,-0.221000,-9.827566,-0.249744,-7.655677
39.900000,6.646580,19.389020,-0.221553,-9.874747,-0.250454,-7.686970
40.000000,6.663220,19.472340,-0.222107,-9.917181,-0.251167,-7.714503
40.100000,6.679890,19.491090,-0.222663,-9.926731,-0.251881,-7.716415
40.200000,6.696560,19.567060,-0.223219,-9.965422,-0.252596,-7.740954
40.300000,6.713240,19.647130,-0.223775,-10.006201,-0.253312,-7.767067
40.400000,6.729900,19.716280,-0.224330,-10.041419,-0.254028,-7.788827
40.500000,6.746600,19.739180,-0.224887,-10.053082,-0.254746,-7.792278
40.600000,6.763270,19.794530,-0.225442,-10.081271,-0.255463,-7.808526
40.700000,6.779960,19.868010,-0.225999,-10.118694,-0.256182,-7.831883
40.800000,6.796560,19.923380,-0.226552,-10.146894,-0.256897,-7.848095
40.900000,6.813260,19.980240,-0.227109,-10.175853,-0.257617,-7.864828
41.000000,6.829970,20.063970,-0.227666,-10.218496,-0.258338,-7.892095
41.100000,6.846670,20.136870,-0.228222,-10.255624,-0.259059,-7.915061
41.200000,6.863250,20.212590,-0.228775,-10.294188,-0.259775,-7.939135
41.300000,6.879910,20.281070,-0.229330,-10.329064,-0.260495,-7.960296
41.400000,6.896570,20.329950,-0.229886,-10.353959,-0.261216,-7.973732
41.500000,6.913250,20.370000,-0.230442,-10.374356,-0.261939,-7.983672
41.600000,6.929920,20.478690,-0.230997,-10.429711,-0.262661,-8.020476
41.700000,6.946530,20.528090,-0.231551,-10.454870,-0.263381,-8.034035
41.800000,6.963220,20.551730,-0.232107,-10.466910,-0.264105,-8.037464
41.900000,6.979920,20.642780,-0.232664,-10.513282,-0.264831,-8.067219
42.000000,6.996650,20.693200,-0.233222,-10.538960,-0.265558,-8.081046
42.100000,7.013270,20.770280,-0.233776,-10.578217,-0.266280,-8.105287
42.200000,7.029910,20.820150,-0.234330,-10.603615,-0.267004,-8.118867
42.300000,7.046590,20.909240,-0.234886,-10.648988,-0.267731,-8.147687
42.400000,7.063300,20.962140,-0.235443,-10.675930,-0.268459,-8.162354
42.500000,7.079900,21.057570,-0.235997,-10.724532,-0.269183,-8.193578
42.600000,7.096560,21.112420,-0.236552,-10.752467,-0.269910,-8.208950
42.700000,7.113260,21.187840,-0.237109,-10.790878,-0.270640,-8.232268
42.800000,7.129920,21.266170,-0.237664,-10.830771,-0.271368,-8.256687
42.900000,7.146600,21.313040,-0.238220,-10.854642,-0.272097,-8.268849
43.000000,7.163220,21.343370,-0.238774,-10.870089,-0.272825,-8.274594
43.100000,7.179930,21.434550,-0.239331,-10.916527,-0.273557,-8.303863
43.200000,7.196610,21.514800,-0.239887,-10.957398,-0.274288,-8.328860
43.300000,7.213350,21.512550,-0.240445,-10.956252,-0.275023,-8.321876
43.400000,7.229900,21.636170,-0.240997,-11.019211,-0.275749,-8.363618
43.500000,7.246560,21.669660,-0.241552,-11.036267,-0.276481,-8.370435
43.600000,7.263270,21.799420,-0.242109,-11.102353,-0.277216,-8.414374
43.700000,7.279900,21.841200,-0.242663,-11.123632,-0.277947,-8.424334
43.800000,7.296520,21.911240,-0.243217,-11.159303,-0.278679,-8.445167
43.900000,7.313210,21.959840,-0.243774,-11.184055,-0.279415,-8.457677
44.000000,7.329920,21.993200,-0.244331,-11.201045,-0.280151,-8.464286
44.100000,7.346590,22.098630,-0.244886,-11.254740,-0.280887,-8.498608
44.200000,7.363230,22.144380,-0.245441,-11.278040,-0.281622,-8.509947
44.300000,7.379870,22.206790,-0.245996,-11.309825,-0.282357,-8.527657
44.400000,7.396540,22.306420,-0.246551,-11.360566,-0.283094,-8.559604
44.500000,7.413250,22.350490,-0.247108,-11.383011,-0.283834,-8.570174
44.600000,7.429950,22.397090,-0.247665,-11.406744,-0.284574,-8.581693
44.700000,7.446600,22.466450,-0.248220,-11.442069,-0.285312,-8.601919
44.800000,7.463210,22.591490,-0.248774,-11.505751,-0.286048,-8.643423
44.900000,7.479950,22.664340,-0.249332,-11.542854,-0.286791,-8.664855
45.000000,7.496600,22.683320,-0.249887,-11.552520,-0.287531,-8.665699
45.100000,7.513240,22.734160,-0.250441,-11.578413,-0.288271,-8.678700
45.200000,7.529880,22.827960,-0.250996,-11.626185,-0.289011,-8.708059
45.300000,7.546600,22.903010,-0.251553,-11.664407,-0.289755,-8.730187
45.400000,7.563270,22.957930,-0.252109,-11.692378,-0.290498,-8.744624
45.500000,7.579940,23.017640,-0.252665,-11.722788,-0.291241,-8.760854
45.600000,7.596580,23.118560,-0.253219,-11.774186,-0.291984,-8.792734
45.700000,7.613250,23.131580,-0.253775,-11.780817,-0.292728,-8.791140
45.800000,7.629910,23.235840,-0.254330,-11.833916,-0.293473,-8.824192
45.900000,7.646600,23.341500,-0.254887,-11.887728,-0.294219,-8.857705
46.000000,7.663190,23.396010,-0.255440,-11.915490,-0.294961,-8.871801
46.100000,7.679810,23.437500,-0.255994,-11.936621,-0.295706,-8.880921
46.200000,7.696560,23.538100,-0.256552,-11.987856,-0.296456,-8.912347
46.300000,7.713300,23.601780,-0.257110,-12.020288,-0.297207,-8.929752
46.400000,7.729910,23.667880,-0.257664,-12.053952,-0.297953,-8.948087
46.500000,7.746570,23.712080,-0.258219,-12.076463,-0.298701,-8.958091
46.600000,7.763290,23.793810,-0.258776,-12.118088,-0.299453,-8.982214
46.700000,7.779970,23.849940,-0.259332,-12.146675,-0.300203,-8.996649
46.800000,7.796640,23.925230,-0.259888,-12.185020,-0.300954,-9.018279
46.900000,7.813260,24.004490,-0.260442,-12.225386,-0.301703,-9.041382
47.000000,7.829860,24.052380,-0.260995,-12.249777,-0.302451,-9.052642
47.100000,7.846540,24.138730,-0.261551,-12.293754,-0.303204,-9.078306
47.200000,7.863220,24.235020,-0.262107,-12.342794,-0.303957,-9.107657
47.300000,7.879880,24.297110,-0.262663,-12.374417,-0.304710,-9.124119
47.400000,7.896560,24.335040,-0.263219,-12.393734,-0.305464,-9.131472
47.500000,7.913260,24.442190,-0.263775,-12.448305,-0.306220,-9.164749
47.600000,7.930000,24.436110,-0.264333,-12.445209,-0.306978,-9.155525
47.700000,7.946580,24.537210,-0.264886,-12.496698,-0.307730,-9.186498
47.800000,7.963250,24.582000,-0.265442,-12.519510,-0.308486,-9.196310
47.900000,7.979940,24.700020,-0.265998,-12.579617,-0.309244,-9.233464
48.000000,7.996650,24.752330,-0.266555,-12.606258,-0.310003,-9.245997
48.100000,8.013300,24.814140,-0.267110,-12.637738,-0.310760,-9.262072
48.200000,8.029910,24.894280,-0.267664,-12.678553,-0.311515,-9.284965
48.300000,8.046580,24.969470,-0.268219,-12.716847,-0.312274,-9.305943
48.400000,8.063270,25.052740,-0.268776,-12.759256,-0.313035,-9.329878
48.500000,8.079950,25.100270,-0.269332,-12.783463,-0.313796,-9.340471
48.600000,8.096570,25.193230,-0.269886,-12.830807,-0.314554,-9.367956
48.700000,8.113210,25.257050,-0.270440,-12.863310,-0.315314,-9.384552
48.800000,8.129920,25.281470,-0.270997,-12.875747,-0.316078,-9.386454
48.900000,8.146630,25.377590,-0.271554,-12.924700,-0.316842,-9.414942
49.000000,8.163320,25.487240,-0.272111,-12.980545,-0.317606,-9.448400
49.100000,8.179960,25.558280,-0.272665,-13.016725,-0.318369,-9.467515
49.200000,8.196620,25.621410,-0.273221,-13.048877,-0.319132,-9.483654
49.300000,8.213290,25.662730,-0.273776,-13.069921,-0.319897,-9.491686
49.400000,8.229940,25.776450,-0.274331,-13.127838,-0.320662,-9.526461
49.500000,8.246580,25.838870,-0.274886,-13.159628,-0.321426,-9.542231
49.600000,8.263230,25.871990,-0.275441,-13.176496,-0.322192,-9.547149
49.700000,8.279900,25.962670,-0.275997,-13.222679,-0.322959,-9.573264
49.800000,8.296590,26.046300,-0.276553,-13.265272,-0.323728,-9.596721
49.900000,8.313220,26.103750,-0.277107,-13.294531,-0.324495,-9.610519
50.000000,8.329870,26.177960,-0.277662,-13.332326,-0.325263,-9.630441
50.100000,8.346580,26.255210,-0.278219,-13.371669,-0.326034,-9.651412
50.200000,8.363310,26.325410,-0.278777,-13.407421,-0.326807,-9.669741
50.300000,8.379950,26.401350,-0.279332,-13.446097,-0.327576,-9.690176
50.400000,8.396530,26.470100,-0.279884,-13.481111,-0.328343,-9.707959
50.500000,8.413260,26.533770,-0.280442,-13.513538,-0.329118,-9.723774
50.600000,8.429940,26.618400,-0.280998,-13.556640,-0.329891,-9.747251
50.700000,8.446580,26.763970,-0.281553,-13.630778,-0.330663,-9.792996
50.800000,8.463200,26.748490,-0.282107,-13.622894,-0.331434,-9.779785
50.900000,8.479890,26.854360,-0.282663,-13.676813,-0.332210,-9.810884
51.000000,8.496580,26.907200,-0.283219,-13.703724,-0.332985,-9.822565
51.100000,8.513290,26.996130,-0.283776,-13.749016,-0.333763,-9.847371
51.200000,8.529920,27.068060,-0.284331,-13.785650,-0.334537,-9.865967
51.300000,8.546530,27.121370,-0.284884,-13.812800,-0.335311,-9.877750
51.400000,8.563250,27.172850,-0.285442,-13.839019,-0.336091,-9.888786
51.500000,8.579950,27.265760,-0.285998,-13.886338,-0.336870,-9.914868
51.600000,8.596670,27.357380,-0.286556,-13.932999,-0.337651,-9.940419
51.700000,8.613260,27.439190,-0.287109,-13.974665,-0.338426,-9.962417
51.800000,8.629920,27.459440,-0.287664,-13.984978,-0.339206,-9.962003
51.900000,8.646580,27.582610,-0.288219,-14.047708,-0.339985,-9.998887
52.000000,8.663270,27.652030,-0.288776,-14.083063,-0.340767,-10.016217
52.100000,8.679880,27.762680,-0.289329,-14.139417,-0.341546,-10.048469
52.200000,8.696550,27.802570,-0.289885,-14.159733,-0.342328,-10.055039
52.300000,8.713250,27.890370,-0.290442,-14.204449,-0.343113,-10.078885
52.400000,8.729910,27.981030,-0.290997,-14.250622,-0.343896,-10.103733
52.500000,8.746550,28.030290,-0.291552,-14.275709,-0.344678,-10.113603
52.600000,8.763240,28.125960,-0.292108,-14.324434,-0.345464,-10.140152
52.700000,8.779910,28.176200,-0.292664,-14.350021,-0.346249,-10.150291
52.800000,8.796600,28.296660,-0.293220,-14.411371,-0.347036,-10.185669
52.900000,8.813330,28.310520,-0.293778,-14.418429,-0.347825,-10.182617
53.000000,8.829900,28.375570,-0.294330,-14.451559,-0.348608,-10.198032
53.100000,8.846590,28.474760,-0.294886,-14.502076,-0.349396,-10.225612
53.200000,8.863300,28.551550,-0.295443,-14.541185,-0.350187,-10.245089
53.300000,8.879980,28.671700,-0.295999,-14.602377,-0.350976,-10.280083
53.400000,8.896600,28.745330,-0.296553,-14.639876,-0.351763,-10.298372
53.500000,8.913260,28.817520,-0.297109,-14.676642,-0.352553,-10.316085
53.600000,8.929950,28.854360,-0.297665,-14.695405,-0.353345,-10.321097
53.700000,8.946630,28.950270,-0.298221,-14.744251,-0.354137,-10.347206
53.800000,8.963340,29.039410,-0.298778,-14.789650,-0.354931,-10.370828
53.900000,8.979900,29.081140,-0.299330,-14.810903,-0.355718,-10.377555
54.000000,8.996570,29.195970,-0.299886,-14.869385,-0.356512,-10.410270
54.100000,9.013200,29.239800,-0.300440,-14.891708,-0.357304,-10.417643
54.200000,9.029880,29.322810,-0.300996,-14.933985,-0.358099,-10.438915
54.300000,9.046490,29.398190,-0.301550,-14.972375,-0.358891,-10.457460
54.400000,9.063210,29.502220,-0.302107,-15.025357,-0.359689,-10.486092
54.500000,9.079940,29.541550,-0.302665,-15.045388,-0.360489,-10.491681
54.600000,9.096620,29.651240,-0.303221,-15.101253,-0.361287,-10.522241
54.700000,9.113220,29.758860,-0.303774,-15.156063,-0.362081,-10.552045
54.800000,9.129890,29.820310,-0.304330,-15.187359,-0.362879,-10.565395
54.900000,9.146650,29.911630,-0.304888,-15.233868,-0.363683,-10.589239
55.000000,9.163280,29.995690,-0.305443,-15.276679,-0.364481,-10.610530
55.100000,9.179970,30.037210,-0.305999,-15.297825,-0.365282,-10.616706
55.200000,9.196620,30.125180,-0.306554,-15.342628,-0.366082,-10.639284
55.300000,9.213240,30.200700,-0.307108,-15.381090,-0.366881,-10.657434
55.400000,9.229900,30.257840,-0.307663,-15.410191,-0.367683,-10.669041
55.500000,9.246610,30.295540,-0.308220,-15.429392,-0.368488,-10.673740
55.600000,9.263220,30.427290,-0.308774,-15.496492,-0.369288,-10.711578
55.700000,9.279850,30.515420,-0.309328,-15.541376,-0.370091,-10.733988
55.800000,9.296590,30.604000,-0.309886,-15.586489,-0.370899,-10.756449
55.900000,9.313270,30.650180,-0.310442,-15.610008,-0.371705,-10.764001
56.000000,9.329900,30.734380,-0.310997,-15.652891,-0.372509,-10.784894
56.100000,9.346530,30.846450,-0.311551,-15.709968,-0.373314,-10.815512
56.200000,9.363260,30.904390,-0.312109,-15.739477,-0.374124,-10.827050
56.300000,9.379910,30.995000,-0.312664,-15.785624,-0.374932,-10.850033
56.400000,9.396580,31.078360,-0.313219,-15.828079,-0.375740,-10.870418
56.500000,9.413190,31.172720,-0.313773,-15.876136,-0.376547,-10.894633
56.600000,9.429890,31.249260,-0.314330,-15.915117,-0.377358,-10.912524
56.700000,9.446590,31.332000,-0.314886,-15.957257,-0.378171,-10.932535
56.800000,9.463280,31.418200,-0.315443,-16.001158,-0.378983,-10.953710
56.900000,9.479930,31.440420,-0.315998,-16.012474,-0.379794,-10.952570
57.000000,9.496600,31.554240,-0.316553,-16.070442,-0.380607,-10.983290
57.100000,9.513320,31.641220,-0.317111,-16.114741,-0.381422,-11.004585
57.200000,9.529990,31.728030,-0.317666,-16.158953,-0.382236,-11.025798
57.300000,9.546610,31.839130,-0.318220,-16.215536,-0.383049,-11.055423
57.400000,9.563200,31.887390,-0.318773,-16.240114,-0.383860,-11.063199
57.500000,9.579940,31.980790,-0.319331,-16.287683,-0.384680,-11.086515
57.600000,9.596600,32.051450,-0.319887,-16.323669,-0.385496,-11.101945
