Repository: abubakardawood/tissue-phantom-material-database

Title:
A Database of Silicone Phantom Materials for Modeling Human Tissue Mechanics Across Varying Stiffnesses

Description:
This dataset contains processed mechanical compression test data for soft silicone phantoms
fabricated using Ecoflex (Smooth-On) with varying base materials and thinner concentrations.
The dataset provides force–compression measurements together with derived engineering and
true stress–strain quantities, intended for mechanical characterization, constitutive model
fitting, and the design of tissue-equivalent phantoms.

All files in this dataset are processed outputs generated from raw experimental measurements.
The raw data files are not included in this archive.

File: data/EF30_37_5T/EF30_37_5T_A4.csv (part 1 of 2)
EF30_37_5T_A_sample_4
Compression test;
Cylinder Diameter: 50mm;
Cylinder Height: 30mm;
Speed (mm/min): 10;
Machine: INSTRON 5900;
Load cell: 10kN;
Time (s),Compression (mm),Load (N),Engineering Strain [-],Engineering Stress (kPa),True Strain [-],True Stress (kPa)
0.000000,0.000000,0.051050,-0.000000,-0.026000,0.000000,-0.026000
0.100000,0.007380,0.023860,-0.000246,-0.012152,-0.000246,-0.012149
0.200000,0.027890,0.101420,-0.000930,-0.051653,-0.000930,-0.051605
0.300000,0.046210,0.066970,-0.001540,-0.034108,-0.001542,-0.034055
0.400000,0.063170,0.147670,-0.002106,-0.075208,-0.002108,-0.075049
0.500000,0.079980,0.196370,-0.002666,-0.100010,-0.002670,-0.099744
0.600000,0.096650,0.254480,-0.003222,-0.129606,-0.003227,-0.129188
0.700000,0.113310,0.293540,-0.003777,-0.149499,-0.003784,-0.148934
0.800000,0.130000,0.258360,-0.004333,-0.131582,-0.004343,-0.131011
0.900000,0.146650,0.286950,-0.004888,-0.146142,-0.004900,-0.145428
1.000000,0.163340,0.368640,-0.005445,-0.187747,-0.005460,-0.186725
1.100000,0.180000,0.407260,-0.006000,-0.207416,-0.006018,-0.206171
1.200000,0.196620,0.420100,-0.006554,-0.213955,-0.006576,-0.212553
1.300000,0.213350,0.412990,-0.007112,-0.210334,-0.007137,-0.208838
1.400000,0.230030,0.435100,-0.007668,-0.221595,-0.007697,-0.219895
1.500000,0.246630,0.501780,-0.008221,-0.255554,-0.008255,-0.253454
1.600000,0.263240,0.546160,-0.008775,-0.278157,-0.008813,-0.275716
1.700000,0.279930,0.581580,-0.009331,-0.296196,-0.009375,-0.293432
1.800000,0.296650,0.566790,-0.009888,-0.288664,-0.009938,-0.285809
1.900000,0.313290,0.621980,-0.010443,-0.316772,-0.010498,-0.313464
2.000000,0.329900,0.655480,-0.010997,-0.333833,-0.011058,-0.330162
2.100000,0.346560,0.684500,-0.011552,-0.348613,-0.011619,-0.344586
2.200000,0.363230,0.740500,-0.012108,-0.377134,-0.012182,-0.372567
2.300000,0.379950,0.777130,-0.012665,-0.395789,-0.012746,-0.390776
2.400000,0.396650,0.823250,-0.013222,-0.419278,-0.013310,-0.413734
2.500000,0.413260,0.820310,-0.013775,-0.417780,-0.013871,-0.412025
2.600000,0.429910,0.869470,-0.014330,-0.442817,-0.014434,-0.436472
2.700000,0.446640,0.901420,-0.014888,-0.459089,-0.015000,-0.452255
2.800000,0.463310,0.928690,-0.015444,-0.472978,-0.015564,-0.465673
2.900000,0.479920,0.976630,-0.015997,-0.497394,-0.016127,-0.489437
3.000000,0.496610,0.980580,-0.016554,-0.499405,-0.016692,-0.491138
3.100000,0.513280,1.056150,-0.017109,-0.537893,-0.017257,-0.528690
3.200000,0.529960,1.129760,-0.017665,-0.575382,-0.017823,-0.565218
3.300000,0.546610,1.160660,-0.018220,-0.591119,-0.018388,-0.580349
3.400000,0.563270,1.181080,-0.018776,-0.601519,-0.018954,-0.590225
3.500000,0.579920,1.209780,-0.019331,-0.616136,-0.019520,-0.604226
3.600000,0.596560,1.277590,-0.019885,-0.650671,-0.020086,-0.637732
3.700000,0.613200,1.266220,-0.020440,-0.644881,-0.020652,-0.631699
3.800000,0.629840,1.328980,-0.020995,-0.676844,-0.021218,-0.662634
3.900000,0.646550,1.351120,-0.021552,-0.688120,-0.021787,-0.673290
4.000000,0.663290,1.377270,-0.022110,-0.701438,-0.022358,-0.685929
4.100000,0.679980,1.465770,-0.022666,-0.746511,-0.022927,-0.729590
4.200000,0.696590,1.489200,-0.023220,-0.758443,-0.023493,-0.740833
4.300000,0.713260,1.539980,-0.023775,-0.784305,-0.024063,-0.765658
4.400000,0.729950,1.566820,-0.024332,-0.797975,-0.024633,-0.778559
4.500000,0.746640,1.596280,-0.024888,-0.812979,-0.025203,-0.792745
4.600000,0.763270,1.635050,-0.025442,-0.832724,-0.025772,-0.811538
4.700000,0.779940,1.658060,-0.025998,-0.844443,-0.026342,-0.822489
4.800000,0.796590,1.729390,-0.026553,-0.880771,-0.026912,-0.857384
4.900000,0.813270,1.752180,-0.027109,-0.892378,-0.027483,-0.868186
5.000000,0.829880,1.779190,-0.027663,-0.906134,-0.028052,-0.881068
5.100000,0.846500,1.806540,-0.028217,-0.920063,-0.028622,-0.894102
5.200000,0.863160,1.850470,-0.028772,-0.942437,-0.029194,-0.915321
5.300000,0.879890,1.882260,-0.029330,-0.958627,-0.029768,-0.930511
5.400000,0.896590,1.950280,-0.029886,-0.993269,-0.030342,-0.963584
5.500000,0.913180,1.985490,-0.030439,-1.011202,-0.030912,-0.980421
5.600000,0.929880,2.038990,-0.030996,-1.038449,-0.031487,-1.006261
5.700000,0.946590,2.077600,-0.031553,-1.058113,-0.032062,-1.024726
5.800000,0.963290,2.155050,-0.032110,-1.097558,-0.032636,-1.062316
5.900000,0.979880,2.123160,-0.032663,-1.081317,-0.033208,-1.045998
6.000000,0.996560,2.205670,-0.033219,-1.123339,-0.033783,-1.086023
6.100000,1.013260,2.223120,-0.033775,-1.132226,-0.034359,-1.093984
6.200000,1.029930,2.273920,-0.034331,-1.158098,-0.034934,-1.118339
6.300000,1.046640,2.316380,-0.034888,-1.179723,-0.035511,-1.138564
6.400000,1.063280,2.339740,-0.035443,-1.191620,-0.036086,-1.149386
6.500000,1.079980,2.407440,-0.035999,-1.226099,-0.036663,-1.181960
6.600000,1.096620,2.457750,-0.036554,-1.251722,-0.037239,-1.205966
6.700000,1.113330,2.486350,-0.037111,-1.266288,-0.037817,-1.219294
6.800000,1.129930,2.494170,-0.037664,-1.270270,-0.038392,-1.222426
6.900000,1.146570,2.532600,-0.038219,-1.289843,-0.038969,-1.240546
7.000000,1.163260,2.602630,-0.038775,-1.325509,-0.039547,-1.274112
7.100000,1.179920,2.655640,-0.039331,-1.352506,-0.040125,-1.299311
7.200000,1.196560,2.691420,-0.039885,-1.370729,-0.040703,-1.316057
7.300000,1.213160,2.717230,-0.040439,-1.383874,-0.041279,-1.327912
7.400000,1.229930,2.759640,-0.040998,-1.405473,-0.041862,-1.347852
7.500000,1.246600,2.830170,-0.041553,-1.441394,-0.042441,-1.381499
7.600000,1.263270,2.846400,-0.042109,-1.449660,-0.043021,-1.388616
7.700000,1.279930,2.927280,-0.042664,-1.490851,-0.043601,-1.427245
7.800000,1.296620,2.927680,-0.043221,-1.491055,-0.044182,-1.426611
7.900000,1.313270,2.966730,-0.043776,-1.510943,-0.044763,-1.444801
8.000000,1.329960,3.018640,-0.044332,-1.537381,-0.045345,-1.469226
8.100000,1.346600,3.088180,-0.044887,-1.572797,-0.045925,-1.502200
8.200000,1.363250,3.110820,-0.045442,-1.584328,-0.046507,-1.512333
8.300000,1.379970,3.159890,-0.045999,-1.609319,-0.047091,-1.535292
8.400000,1.396630,3.222180,-0.046554,-1.641043,-0.047673,-1.564645
8.500000,1.413260,3.248570,-0.047109,-1.654483,-0.048254,-1.576543
8.600000,1.429860,3.279720,-0.047662,-1.670348,-0.048835,-1.590736
8.700000,1.446570,3.323500,-0.048219,-1.692645,-0.049420,-1.611027
8.800000,1.463240,3.358170,-0.048775,-1.710302,-0.050004,-1.626883
8.900000,1.479920,3.417820,-0.049331,-1.740681,-0.050589,-1.654812
9.000000,1.496540,3.443350,-0.049885,-1.753684,-0.051172,-1.666202
9.100000,1.513190,3.489920,-0.050440,-1.777402,-0.051756,-1.687750
9.200000,1.529890,3.587180,-0.050996,-1.826936,-0.052343,-1.733769
9.300000,1.546600,3.587240,-0.051553,-1.826966,-0.052930,-1.732780
9.400000,1.563220,3.626190,-0.052107,-1.846803,-0.053514,-1.750571
9.500000,1.579850,3.693890,-0.052662,-1.881283,-0.054099,-1.782211
9.600000,1.596560,3.758050,-0.053219,-1.913959,-0.054687,-1.812101
9.700000,1.613230,3.762800,-0.053774,-1.916378,-0.055274,-1.813326
9.800000,1.629930,3.806000,-0.054331,-1.938380,-0.055863,-1.833066
9.900000,1.646550,3.863630,-0.054885,-1.967731,-0.056449,-1.859732
10.000000,1.663270,3.896200,-0.055442,-1.984318,-0.057039,-1.874303
10.100000,1.679940,3.932630,-0.055998,-2.002872,-0.057627,-1.890715
10.200000,1.696580,3.991200,-0.056553,-2.032701,-0.058215,-1.917747
10.300000,1.713210,4.042690,-0.057107,-2.058925,-0.058802,-1.941346
10.400000,1.729900,4.080930,-0.057663,-2.078401,-0.059393,-1.958553
10.500000,1.746570,4.128710,-0.058219,-2.102735,-0.059983,-1.980316
10.600000,1.763240,4.172510,-0.058775,-2.125042,-0.060573,-2.000143
10.700000,1.779910,4.221520,-0.059330,-2.150002,-0.061163,-2.022442
10.800000,1.796540,4.286110,-0.059885,-2.182898,-0.061753,-2.052176
10.900000,1.813260,4.321890,-0.060442,-2.201121,-0.062346,-2.068080
11.000000,1.830020,4.358520,-0.061001,-2.219776,-0.062941,-2.084368
11.100000,1.846640,4.400110,-0.061555,-2.240958,-0.063531,-2.103016
11.200000,1.863220,4.424710,-0.062107,-2.253486,-0.064120,-2.113528
11.300000,1.879920,4.519690,-0.062664,-2.301859,-0.064713,-2.157616
11.400000,1.896660,4.523270,-0.063222,-2.303682,-0.065309,-2.158039
11.500000,1.913250,4.606760,-0.063775,-2.346204,-0.065899,-2.196574
11.600000,1.929870,4.641810,-0.064329,-2.364054,-0.066491,-2.211977
11.700000,1.946540,4.653560,-0.064885,-2.370039,-0.067085,-2.216259
11.800000,1.963220,4.754120,-0.065441,-2.421253,-0.067680,-2.262805
11.900000,1.979920,4.756890,-0.065997,-2.422664,-0.068276,-2.262775
12.000000,1.996590,4.812950,-0.066553,-2.451215,-0.068871,-2.288080
12.100000,2.013210,4.849330,-0.067107,-2.469743,-0.069465,-2.304006
12.200000,2.029900,4.866600,-0.067663,-2.478539,-0.070061,-2.310833
12.300000,2.046580,4.947130,-0.068219,-2.519553,-0.070658,-2.347670
12.400000,2.063250,5.021470,-0.068775,-2.557414,-0.071254,-2.381528
12.500000,2.079880,5.043460,-0.069329,-2.568613,-0.071850,-2.390533
12.600000,2.096570,5.069690,-0.069886,-2.581972,-0.072448,-2.401529
12.700000,2.113270,5.122530,-0.070442,-2.608883,-0.073046,-2.425107
12.800000,2.129920,5.162300,-0.070997,-2.629138,-0.073644,-2.442476
12.900000,2.146560,5.220990,-0.071552,-2.659028,-0.074241,-2.468770
13.000000,2.163230,5.300460,-0.072108,-2.699502,-0.074840,-2.504847
13.100000,2.179900,5.313700,-0.072663,-2.706245,-0.075439,-2.509600
13.200000,2.196610,5.347630,-0.073220,-2.723526,-0.076039,-2.524108
13.300000,2.213250,5.416880,-0.073775,-2.758794,-0.076638,-2.555264
13.400000,2.229860,5.467510,-0.074329,-2.784580,-0.077236,-2.577606
13.500000,2.246560,5.528570,-0.074885,-2.815678,-0.077838,-2.604825
13.600000,2.263280,5.581050,-0.075443,-2.842405,-0.078440,-2.627967
13.700000,2.279920,5.616640,-0.075997,-2.860531,-0.079040,-2.643139
13.800000,2.296540,5.698820,-0.076551,-2.902385,-0.079640,-2.680204
13.900000,2.313250,5.705680,-0.077108,-2.905879,-0.080243,-2.681811
14.000000,2.329900,5.766030,-0.077663,-2.936615,-0.080845,-2.708548
14.100000,2.346570,5.796890,-0.078219,-2.952332,-0.081448,-2.721403
14.200000,2.363190,5.817420,-0.078773,-2.962788,-0.082049,-2.729400
14.300000,2.379860,5.880390,-0.079329,-2.994858,-0.082652,-2.757280
14.400000,2.396560,5.911440,-0.079885,-3.010672,-0.083257,-2.770163
14.500000,2.413300,5.989770,-0.080443,-3.050565,-0.083864,-2.805167
14.600000,2.429990,6.025840,-0.081000,-3.068935,-0.084469,-2.820352
14.700000,2.446630,6.090590,-0.081554,-3.101912,-0.085073,-2.848938
14.800000,2.463310,6.156730,-0.082110,-3.135597,-0.085678,-2.878132
14.900000,2.479940,6.154790,-0.082665,-3.134609,-0.086282,-2.875487
15.000000,2.496630,6.213560,-0.083221,-3.164540,-0.086889,-2.901184
15.100000,2.513200,6.257720,-0.083773,-3.187031,-0.087491,-2.920042
15.200000,2.529930,6.314860,-0.084331,-3.216132,-0.088100,-2.944912
15.300000,2.546630,6.394160,-0.084888,-3.256519,-0.088708,-2.980081
15.400000,2.563270,6.392400,-0.085442,-3.255623,-0.089315,-2.977455
15.500000,2.579890,6.477020,-0.085996,-3.298719,-0.089921,-3.015041
15.600000,2.596550,6.515570,-0.086552,-3.318353,-0.090528,-3.031144
15.700000,2.613260,6.553540,-0.087109,-3.337691,-0.091138,-3.046949
15.800000,2.629960,6.595880,-0.087665,-3.359254,-0.091748,-3.064764
15.900000,2.646620,6.656580,-0.088221,-3.390168,-0.092357,-3.091085
16.000000,2.663240,6.741290,-0.088775,-3.433311,-0.092965,-3.128520
16.100000,2.679900,6.736120,-0.089330,-3.430678,-0.093575,-3.124215
16.200000,2.696610,6.823340,-0.089887,-3.475099,-0.094187,-3.162732
16.300000,2.713310,6.847170,-0.090444,-3.487235,-0.094798,-3.171837
16.400000,2.729910,6.895220,-0.090997,-3.511707,-0.095407,-3.192152
16.500000,2.746580,6.944360,-0.091553,-3.536734,-0.096018,-3.212936
16.600000,2.763260,6.987470,-0.092109,-3.558689,-0.096631,-3.230903
16.700000,2.779980,7.032880,-0.092666,-3.581816,-0.097245,-3.249904
16.800000,2.796580,7.090030,-0.093219,-3.610923,-0.097855,-3.274315
16.900000,2.813240,7.130150,-0.093775,-3.631356,-0.098467,-3.290826
17.000000,2.829910,7.189430,-0.094330,-3.661547,-0.099081,-3.316152
17.100000,2.846560,7.211670,-0.094885,-3.672873,-0.099694,-3.324372
17.200000,2.863210,7.315010,-0.095440,-3.725504,-0.100307,-3.369941
17.300000,2.879840,7.380150,-0.095995,-3.758680,-0.100920,-3.397866
17.400000,2.896580,7.399370,-0.096553,-3.768468,-0.101537,-3.404613
17.500000,2.913240,7.465160,-0.097108,-3.801975,-0.102152,-3.432773
17.600000,2.929930,7.497780,-0.097664,-3.818588,-0.102769,-3.445648
17.700000,2.946500,7.526710,-0.098217,-3.833322,-0.103381,-3.456826
17.800000,2.963210,7.609960,-0.098774,-3.875721,-0.103999,-3.492902
17.900000,2.979930,7.607760,-0.099331,-3.874600,-0.104617,-3.489732
18.000000,2.996640,7.711640,-0.099888,-3.927506,-0.105236,-3.535195
18.100000,3.013240,7.757590,-0.100441,-3.950908,-0.105851,-3.554074
18.200000,3.029910,7.794040,-0.100997,-3.969472,-0.106469,-3.568567
18.300000,3.046600,7.824500,-0.101553,-3.984985,-0.107088,-3.580297
18.400000,3.063240,7.893550,-0.102108,-4.020152,-0.107705,-3.609662
18.500000,3.079930,7.953650,-0.102664,-4.050761,-0.108325,-3.634892
18.600000,3.096550,7.990570,-0.103218,-4.069564,-0.108943,-3.649510
18.700000,3.113260,8.024530,-0.103775,-4.086860,-0.109564,-3.662744
18.800000,3.129970,8.072600,-0.104332,-4.111341,-0.110186,-3.682396
18.900000,3.146670,8.110920,-0.104889,-4.130858,-0.110808,-3.697576
19.000000,3.163260,8.162180,-0.105442,-4.156964,-0.111426,-3.718646
19.100000,3.179890,8.232210,-0.105996,-4.192630,-0.112045,-3.748227
19.200000,3.196580,8.267990,-0.106553,-4.210853,-0.112668,-3.762175
19.300000,3.213270,8.356110,-0.107109,-4.255732,-0.113291,-3.799905
19.400000,3.229920,8.374250,-0.107664,-4.264971,-0.113913,-3.805787
19.500000,3.246560,8.416430,-0.108219,-4.286453,-0.114534,-3.822578
19.600000,3.263260,8.500740,-0.108775,-4.329391,-0.115159,-3.858460
19.700000,3.279900,8.541600,-0.109330,-4.350201,-0.115781,-3.874594
19.800000,3.296580,8.628580,-0.109886,-4.394500,-0.116406,-3.911606
19.900000,3.313220,8.624300,-0.110441,-4.392320,-0.117029,-3.907229
20.000000,3.329910,8.666460,-0.110997,-4.413792,-0.117655,-3.923874
20.100000,3.346620,8.726760,-0.111554,-4.444502,-0.118281,-3.948700
20.200000,3.363330,8.812120,-0.112111,-4.487976,-0.118909,-3.984824
20.300000,3.379950,8.850520,-0.112665,-4.507533,-0.119533,-3.999692
20.400000,3.396590,8.859450,-0.113220,-4.512081,-0.120158,-4.001225
20.500000,3.413310,8.929490,-0.113777,-4.547752,-0.120787,-4.030322
20.600000,3.429970,8.955110,-0.114332,-4.560800,-0.121413,-4.039353
20.700000,3.446620,9.053450,-0.114887,-4.610884,-0.122040,-4.081152
20.800000,3.463190,9.079280,-0.115440,-4.624039,-0.122665,-4.090242
20.900000,3.479910,9.154460,-0.115997,-4.662328,-0.123295,-4.121512
21.000000,3.496590,9.190780,-0.116553,-4.680826,-0.123924,-4.135262
21.100000,3.513280,9.235210,-0.117109,-4.703454,-0.124554,-4.152635
21.200000,3.529900,9.313720,-0.117663,-4.743439,-0.125182,-4.185310
21.300000,3.546530,9.311880,-0.118218,-4.742502,-0.125810,-4.181854
21.400000,3.563220,9.377340,-0.118774,-4.775840,-0.126441,-4.208594
21.500000,3.579940,9.433210,-0.119331,-4.804294,-0.127074,-4.230992
21.600000,3.596610,9.490450,-0.119887,-4.833446,-0.127705,-4.253979
21.700000,3.613270,9.527850,-0.120442,-4.852494,-0.128336,-4.268048
21.800000,3.629960,9.596860,-0.120999,-4.887641,-0.128969,-4.296243
21.900000,3.646620,9.675750,-0.121554,-4.927819,-0.129601,-4.328823
22.000000,3.663240,9.681160,-0.122108,-4.930574,-0.130232,-4.328512
22.100000,3.679890,9.800520,-0.122663,-4.991364,-0.130864,-4.379108
22.200000,3.696600,9.779780,-0.123220,-4.980801,-0.131499,-4.367067
22.300000,3.713290,9.872100,-0.123776,-5.027819,-0.132134,-4.405494
22.400000,3.729950,9.886270,-0.124332,-5.035036,-0.132768,-4.409022
22.500000,3.746520,9.981550,-0.124884,-5.083562,-0.133399,-4.448706
22.600000,3.763190,10.007040,-0.125440,-5.096544,-0.134034,-4.457235
22.700000,3.779900,10.057840,-0.125997,-5.122416,-0.134671,-4.477009
22.800000,3.796610,10.118810,-0.126554,-5.153468,-0.135309,-4.501277
22.900000,3.813260,10.154190,-0.127109,-5.171487,-0.135944,-4.514146
23.000000,3.829910,10.195500,-0.127664,-5.192526,-0.136580,-4.529629
23.100000,3.846580,10.237950,-0.128219,-5.214145,-0.137217,-4.545591
23.200000,3.863280,10.289630,-0.128776,-5.240466,-0.137856,-4.565619
23.300000,3.879930,10.378310,-0.129331,-5.285630,-0.138493,-4.602034
23.400000,3.896570,10.405020,-0.129886,-5.299233,-0.139131,-4.610939
23.500000,3.913250,10.498510,-0.130442,-5.346847,-0.139770,-4.649396
23.600000,3.929940,10.519940,-0.130998,-5.357761,-0.140410,-4.655905
23.700000,3.946600,10.545150,-0.131553,-5.370601,-0.141049,-4.664080
23.800000,3.963250,10.595730,-0.132108,-5.396361,-0.141688,-4.683457
23.900000,3.979960,10.687070,-0.132665,-5.442880,-0.142330,-4.720799
24.000000,3.996620,10.707320,-0.133221,-5.453193,-0.142971,-4.726715
24.100000,4.013290,10.767030,-0.133776,-5.483603,-0.143612,-4.750027
24.200000,4.029940,10.813460,-0.134331,-5.507250,-0.144253,-4.767454
24.300000,4.046570,10.866280,-0.134886,-5.534151,-0.144894,-4.787673
24.400000,4.063250,10.924600,-0.135442,-5.563853,-0.145536,-4.810276
24.500000,4.079960,10.954440,-0.135999,-5.579050,-0.146181,-4.820307
24.600000,4.096590,11.026720,-0.136553,-5.615862,-0.146823,-4.849000
24.700000,4.113270,11.073630,-0.137109,-5.639753,-0.147467,-4.866492
24.800000,4.129930,11.117690,-0.137664,-5.662193,-0.148111,-4.882711
24.900000,4.146630,11.199060,-0.138221,-5.703634,-0.148756,-4.915272
25.000000,4.163270,11.198460,-0.138776,-5.703329,-0.149400,-4.911846
25.100000,4.179880,11.251200,-0.139329,-5.730189,-0.150043,-4.931806
25.200000,4.196530,11.278670,-0.139884,-5.744179,-0.150688,-4.940659
25.300000,4.213200,11.374030,-0.140440,-5.792746,-0.151335,-4.979213
25.400000,4.229930,11.435160,-0.140998,-5.823879,-0.151984,-5.002726
25.500000,4.246520,11.471650,-0.141551,-5.842463,-0.152628,-5.015459
25.600000,4.263240,11.511920,-0.142108,-5.862973,-0.153277,-5.029797
25.700000,4.279920,11.549730,-0.142664,-5.882229,-0.153925,-5.043047
25.800000,4.296610,11.550830,-0.143220,-5.882789,-0.154574,-5.040254
25.900000,4.313330,11.604980,-0.143778,-5.910368,-0.155225,-5.060589
26.000000,4.329910,11.604250,-0.144330,-5.909996,-0.155871,-5.057004
26.100000,4.346550,11.605200,-0.144885,-5.910480,-0.156519,-5.054140
26.200000,4.363250,11.692780,-0.145442,-5.955084,-0.157171,-5.088967
26.300000,4.379910,11.720930,-0.145997,-5.969421,-0.157821,-5.097903
26.400000,4.396540,11.792370,-0.146551,-6.005805,-0.158470,-5.125646
26.500000,4.413240,11.821580,-0.147108,-6.020681,-0.159122,-5.134991
26.600000,4.429860,11.847150,-0.147662,-6.033704,-0.159772,-5.142755
26.700000,4.446540,11.878030,-0.148218,-6.049431,-0.160425,-5.152796
26.800000,4.463230,11.912550,-0.148774,-6.067012,-0.161078,-5.164396
26.900000,4.479880,11.967690,-0.149329,-6.095094,-0.161730,-5.184918
27.000000,4.496580,12.017020,-0.149886,-6.120218,-0.162385,-5.202883
27.100000,4.513310,12.093050,-0.150444,-6.158940,-0.163041,-5.232366
27.200000,4.529980,12.128090,-0.150999,-6.176786,-0.163695,-5.244095
27.300000,4.546550,12.179760,-0.151552,-6.203101,-0.164346,-5.263011
27.400000,4.563230,12.246490,-0.152108,-6.237086,-0.165002,-5.288378
27.500000,4.579940,12.309740,-0.152665,-6.269299,-0.165659,-5.312199
27.600000,4.596630,12.327550,-0.153221,-6.278370,-0.166316,-5.316392
27.700000,4.613210,12.374690,-0.153774,-6.302378,-0.166968,-5.333238
27.800000,4.629870,12.433090,-0.154329,-6.332121,-0.167625,-5.354891
27.900000,4.646550,12.503490,-0.154885,-6.367975,-0.168283,-5.381671
28.000000,4.663250,12.549700,-0.155442,-6.391510,-0.168941,-5.398003
28.100000,4.679920,12.596520,-0.155997,-6.415355,-0.169600,-5.414577
28.200000,4.696580,12.660370,-0.156553,-6.447873,-0.170258,-5.438442
28.300000,4.713250,12.715620,-0.157108,-6.476012,-0.170917,-5.458577
28.400000,4.729940,12.761610,-0.157665,-6.499435,-0.171577,-5.474703
28.500000,4.746640,12.866360,-0.158221,-6.552783,-0.172238,-5.515993
28.600000,4.763230,12.866870,-0.158774,-6.553043,-0.172895,-5.512588
28.700000,4.779930,12.913840,-0.159331,-6.576965,-0.173557,-5.529050
28.800000,4.796590,12.942580,-0.159886,-6.591602,-0.174218,-5.537695
28.900000,4.813270,13.023980,-0.160442,-6.633059,-0.174880,-5.568835
29.000000,4.829870,13.092630,-0.160996,-6.668022,-0.175539,-5.594499
29.100000,4.846540,13.099160,-0.161551,-6.671347,-0.176202,-5.593582
29.200000,4.863260,13.157060,-0.162109,-6.700836,-0.176867,-5.614572
29.300000,4.879960,13.215240,-0.162665,-6.730466,-0.177531,-5.635653
29.400000,4.896600,13.291530,-0.163220,-6.769321,-0.178194,-5.664432
29.500000,4.913190,13.349250,-0.163773,-6.798717,-0.178855,-5.685271
29.600000,4.929880,13.365620,-0.164329,-6.807054,-0.179521,-5.688456
29.700000,4.946530,13.436000,-0.164884,-6.842899,-0.180185,-5.714612
29.800000,4.963250,13.499570,-0.165442,-6.875275,-0.180853,-5.737818
29.900000,4.979860,13.558210,-0.165995,-6.905140,-0.181516,-5.758919
30.000000,4.996540,13.607210,-0.166551,-6.930095,-0.182183,-5.775879
30.100000,5.013240,13.621510,-0.167108,-6.937378,-0.182851,-5.778087
30.200000,5.029960,13.697540,-0.167665,-6.976100,-0.183521,-5.806450
30.300000,5.046590,13.749140,-0.168220,-7.002380,-0.184187,-5.824442
30.400000,5.063240,13.790070,-0.168775,-7.023225,-0.184854,-5.837883
30.500000,5.079940,13.826380,-0.169331,-7.041718,-0.185524,-5.849334
30.600000,5.096610,13.912520,-0.169887,-7.085588,-0.186193,-5.881839
30.700000,5.113290,13.959100,-0.170443,-7.109311,-0.186863,-5.897579
30.800000,5.129910,13.988670,-0.170997,-7.124371,-0.187532,-5.906125
30.900000,5.146600,14.048880,-0.171553,-7.155036,-0.188203,-5.927566
31.000000,5.163260,14.104040,-0.172109,-7.183129,-0.188873,-5.946850
31.100000,5.179970,14.166490,-0.172666,-7.214934,-0.189546,-5.969163
31.200000,5.196570,14.238440,-0.173219,-7.251578,-0.190215,-5.995467
31.300000,5.213230,14.249500,-0.173774,-7.257211,-0.190887,-5.996094
31.400000,5.229950,14.334590,-0.174332,-7.300547,-0.191562,-6.027830
31.500000,5.246620,14.374890,-0.174887,-7.321071,-0.192235,-6.040709
31.600000,5.263270,14.437490,-0.175442,-7.352953,-0.192908,-6.062934
31.700000,5.279920,14.467160,-0.175997,-7.368064,-0.193582,-6.071304
31.800000,5.296630,14.540430,-0.176554,-7.405380,-0.194258,-6.097928
31.900000,5.313270,14.596690,-0.177109,-7.434033,-0.194932,-6.117399
32.000000,5.329990,14.696480,-0.177666,-7.484856,-0.195609,-6.155049
32.100000,5.346580,14.706240,-0.178219,-7.489827,-0.196282,-6.154995
32.200000,5.363240,14.751080,-0.178775,-7.512663,-0.196958,-6.169589
32.300000,5.379940,14.858760,-0.179331,-7.567504,-0.197636,-6.210414
32.400000,5.396610,14.867750,-0.179887,-7.572083,-0.198313,-6.209964
32.500000,5.413210,14.912510,-0.180440,-7.594879,-0.198988,-6.224456
32.600000,5.429860,14.987350,-0.180995,-7.632995,-0.199665,-6.251458
32.700000,5.446610,15.047130,-0.181554,-7.663440,-0.200347,-6.272115
32.800000,5.463310,15.076450,-0.182110,-7.678373,-0.201028,-6.280062
32.900000,5.480020,15.139920,-0.182667,-7.710698,-0.201709,-6.302205
33.000000,5.496530,15.200550,-0.183218,-7.741577,-0.202383,-6.323183
33.100000,5.513230,15.237250,-0.183774,-7.760268,-0.203064,-6.334130
33.200000,5.529860,15.318780,-0.184329,-7.801791,-0.203744,-6.363697
33.300000,5.546540,15.342120,-0.184885,-7.813678,-0.204426,-6.369048
33.400000,5.563210,15.414370,-0.185440,-7.850474,-0.205108,-6.394680
33.500000,5.579850,15.498610,-0.185995,-7.893377,-0.205789,-6.425249
33.600000,5.596550,15.568240,-0.186552,-7.928840,-0.206473,-6.449701
33.700000,5.613250,15.569080,-0.187108,-7.929267,-0.207157,-6.445635
33.800000,5.629870,15.671790,-0.187662,-7.981577,-0.207839,-6.483736
33.900000,5.646520,15.693270,-0.188217,-7.992517,-0.208523,-6.488187
34.000000,5.663240,15.766430,-0.188775,-8.029777,-0.209209,-6.513958
34.100000,5.679930,15.824640,-0.189331,-8.059423,-0.209895,-6.533524
34.200000,5.696580,15.856190,-0.189886,-8.075491,-0.210580,-6.542069
34.300000,5.713220,15.924610,-0.190441,-8.110337,-0.211265,-6.565799
34.400000,5.729900,16.001330,-0.190997,-8.149410,-0.211952,-6.592900
34.500000,5.746560,16.022750,-0.191552,-8.160320,-0.212639,-6.597194
34.600000,5.763240,16.130180,-0.192108,-8.215033,-0.213327,-6.636860
34.700000,5.779870,16.154400,-0.192662,-8.227368,-0.214013,-6.642264
34.800000,5.796500,16.235780,-0.193217,-8.268815,-0.214700,-6.671142
34.900000,5.813220,16.279380,-0.193774,-8.291020,-0.215391,-6.684436
35.000000,5.829950,16.365530,-0.194332,-8.334896,-0.216083,-6.715162
35.100000,5.846590,16.385940,-0.194886,-8.345291,-0.216772,-6.718908
35.200000,5.863230,16.458090,-0.195441,-8.382036,-0.217461,-6.743843
35.300000,5.879950,16.492570,-0.195998,-8.399597,-0.218154,-6.753290
35.400000,5.896650,16.564560,-0.196555,-8.436261,-0.218847,-6.778072
35.500000,5.913300,16.572790,-0.197110,-8.440453,-0.219538,-6.776755
35.600000,5.929940,16.622930,-0.197665,-8.465989,-0.220229,-6.792562
35.700000,5.946590,16.742430,-0.198220,-8.526850,-0.220921,-6.836660
35.800000,5.963270,16.822520,-0.198776,-8.567639,-0.221614,-6.864601
35.900000,5.979900,16.819990,-0.199330,-8.566351,-0.222306,-6.858820
36.000000,5.996550,16.850320,-0.199885,-8.581798,-0.223000,-6.866425
36.100000,6.013250,16.880770,-0.200442,-8.597306,-0.223696,-6.874047
36.200000,6.029930,16.891020,-0.200998,-8.602526,-0.224391,-6.873438
36.300000,6.046620,16.982140,-0.201554,-8.648933,-0.225088,-6.905706
36.400000,6.063260,17.017860,-0.202109,-8.667125,-0.225783,-6.915424
36.500000,6.079900,17.076270,-0.202663,-8.696873,-0.226478,-6.934336
36.600000,6.096610,17.170500,-0.203220,-8.744864,-0.227177,-6.967730
36.700000,6.113310,17.248350,-0.203777,-8.784513,-0.227876,-6.994431
36.800000,6.129940,17.287570,-0.204331,-8.804487,-0.228572,-7.005455
36.900000,6.146580,17.313600,-0.204886,-8.817744,-0.229270,-7.011112
37.000000,6.163270,17.392440,-0.205442,-8.857897,-0.229970,-7.038110
37.100000,6.179960,17.455490,-0.205999,-8.890008,-0.230670,-7.058678
37.200000,6.196610,17.495650,-0.206554,-8.910461,-0.231369,-7.069973
37.300000,6.213210,17.596700,-0.207107,-8.961926,-0.232067,-7.105848
37.400000,6.229890,17.662780,-0.207663,-8.995580,-0.232768,-7.127531
37.500000,6.246560,17.716370,-0.208219,-9.022873,-0.233470,-7.144143
37.600000,6.263280,17.817970,-0.208776,-9.074618,-0.234174,-7.180055
37.700000,6.279930,17.849640,-0.209331,-9.090747,-0.234876,-7.187772
37.800000,6.296530,17.930000,-0.209884,-9.131674,-0.235576,-7.215079
37.900000,6.313170,17.995860,-0.210439,-9.165216,-0.236278,-7.236497
38.000000,6.329880,18.033130,-0.210996,-9.184198,-0.236984,-7.246369
38.100000,6.346560,18.091140,-0.211552,-9.213742,-0.237689,-7.264556
38.200000,6.363180,18.149140,-0.212106,-9.243281,-0.238392,-7.282726
38.300000,6.379900,18.222830,-0.212663,-9.280811,-0.239099,-7.307123
38.400000,6.396580,18.303240,-0.213219,-9.321764,-0.239806,-7.334183
38.500000,6.413270,18.372120,-0.213776,-9.356844,-0.240513,-7.356578
38.600000,6.429890,18.379270,-0.214330,-9.360485,-0.241218,-7.354256
38.700000,6.446560,18.480970,-0.214885,-9.412281,-0.241925,-7.389720
38.800000,6.463260,18.549230,-0.215442,-9.447045,-0.242635,-7.411755
38.900000,6.479950,18.571320,-0.215998,-9.458296,-0.243344,-7.415320
39.000000,6.496560,18.667070,-0.216552,-9.507061,-0.244051,-7.448288
39.100000,6.513230,18.736730,-0.217108,-9.542538,-0.244760,-7.470780
39.200000,6.529910,18.779250,-0.217664,-9.564193,-0.245471,-7.482416
39.300000,6.546600,18.863310,-0.218220,-9.607005,-0.246182,-7.510564
39.400000,6.563260,18.924890,-0.218775,-9.638367,-0.246893,-7.529730
39.500000,6.579850,18.977910,-0.219328,-9.665370,-0.247601,-7.545481
39.600000,6.596560,19.026550,-0.219885,-9.690142,-0.248314,-7.559422
39.700000,6.613270,19.162520,-0.220442,-9.759391,-0.249029,-7.608008
39.800000,6.629980,19.177040,-0.220999,-9.766786,-0.249743,-7.608333
39.900000,6.646570,19.233020,-0.221552,-9.795297,-0.250454,-7.625126
40.000000,6.663210,19.272400,-0.222107,-9.815353,-0.251166,-7.635294
40.100000,6.679890,19.336800,-0.222663,-9.848151,-0.251881,-7.655332
40.200000,6.696560,19.422290,-0.223219,-9.891691,-0.252596,-7.683681
40.300000,6.713240,19.497100,-0.223775,-9.929791,-0.253312,-7.707756
40.400000,6.729900,19.569420,-0.224330,-9.966624,-0.254028,-7.730811
40.500000,6.746600,19.634620,-0.224887,-9.999830,-0.254746,-7.751001
40.600000,6.763270,19.645380,-0.225442,-10.005310,-0.255463,-7.749689
40.700000,6.779960,19.754000,-0.225999,-10.060630,-0.256182,-7.786941
40.800000,6.796570,19.856920,-0.226552,-10.113046,-0.256897,-7.821912
40.900000,6.813270,19.894570,-0.227109,-10.132221,-0.257617,-7.831103
41.000000,6.829970,19.962750,-0.227666,-10.166945,-0.258338,-7.852281
41.100000,6.846670,20.054460,-0.228222,-10.213653,-0.259059,-7.882669
41.200000,6.863250,20.068480,-0.228775,-10.220793,-0.259775,-7.882531
41.300000,6.879920,20.157020,-0.229331,-10.265886,-0.260496,-7.911604
41.400000,6.896590,20.207520,-0.229886,-10.291605,-0.261217,-7.925706
41.500000,6.913260,20.272840,-0.230442,-10.324873,-0.261939,-7.945588
41.600000,6.929930,20.344200,-0.230998,-10.361216,-0.262661,-7.967799
41.700000,6.946530,20.407780,-0.231551,-10.393597,-0.263381,-7.986949
41.800000,6.963210,20.500480,-0.232107,-10.440809,-0.264105,-8.017424
41.900000,6.979910,20.515650,-0.232664,-10.448535,-0.264830,-8.017540
42.000000,6.996650,20.596960,-0.233222,-10.489946,-0.265558,-8.043463
42.100000,7.013260,20.685860,-0.233775,-10.535222,-0.266280,-8.072347
42.200000,7.029900,20.778070,-0.234330,-10.582184,-0.267004,-8.102461
42.300000,7.046580,20.776630,-0.234886,-10.581451,-0.267730,-8.096016
42.400000,7.063300,20.898210,-0.235443,-10.643371,-0.268459,-8.137460
42.500000,7.079900,20.962430,-0.235997,-10.676078,-0.269183,-8.156559
42.600000,7.096560,21.000170,-0.236552,-10.695299,-0.269910,-8.165304
42.700000,7.113260,21.067410,-0.237109,-10.729544,-0.270640,-8.185476
42.800000,7.129910,21.110840,-0.237664,-10.751663,-0.271367,-8.196383
42.900000,7.146600,21.199360,-0.238220,-10.796745,-0.272097,-8.224745
43.000000,7.163220,21.237340,-0.238774,-10.816088,-0.272825,-8.233488
43.100000,7.179930,21.355100,-0.239331,-10.876063,-0.273557,-8.273084
43.200000,7.196610,21.413750,-0.239887,-10.905933,-0.274288,-8.289742
43.300000,7.213330,21.477170,-0.240444,-10.938233,-0.275022,-8.308197
43.400000,7.229900,21.522130,-0.240997,-10.961131,-0.275749,-8.319535
43.500000,7.246540,21.611660,-0.241551,-11.006728,-0.276480,-8.348038
43.600000,7.263270,21.667330,-0.242109,-11.035081,-0.277216,-8.363388
43.700000,7.279900,21.733560,-0.242663,-11.068811,-0.277947,-8.382817
43.800000,7.296520,21.776170,-0.243217,-11.090512,-0.278679,-8.393107
43.900000,7.313220,21.877730,-0.243774,-11.142236,-0.279415,-8.426049
44.000000,7.329920,21.934580,-0.244331,-11.171190,-0.280151,-8.441726
44.100000,7.346590,22.011280,-0.244886,-11.210253,-0.280887,-8.465015
44.200000,7.363230,22.094360,-0.245441,-11.252565,-0.281622,-8.490724
44.300000,7.379860,22.154350,-0.245995,-11.283118,-0.282357,-8.507523
44.400000,7.396540,22.186620,-0.246551,-11.299553,-0.283094,-8.513633
44.500000,7.413250,22.245410,-0.247108,-11.329494,-0.283834,-8.529882
44.600000,7.429950,22.363620,-0.247665,-11.389698,-0.284574,-8.568869
44.700000,7.446590,22.388280,-0.248220,-11.402257,-0.285311,-8.571993
44.800000,7.463200,22.452090,-0.248773,-11.434756,-0.286048,-8.590093
44.900000,7.479910,22.585350,-0.249330,-11.502624,-0.286790,-8.634671
45.000000,7.496580,22.602460,-0.249886,-11.511338,-0.287530,-8.634816
45.100000,7.513240,22.674090,-0.250441,-11.547819,-0.288271,-8.655768
45.200000,7.529880,22.740770,-0.250996,-11.581779,-0.289011,-8.674799
45.300000,7.546600,22.791510,-0.251553,-11.607621,-0.289755,-8.687685
45.400000,7.563250,22.891940,-0.252108,-11.658769,-0.290497,-8.719496
45.500000,7.579920,22.950980,-0.252664,-11.688838,-0.291240,-8.735490
45.600000,7.596570,23.032110,-0.253219,-11.730157,-0.291983,-8.759859
45.700000,7.613240,23.087790,-0.253775,-11.758515,-0.292728,-8.774502
45.800000,7.629900,23.171540,-0.254330,-11.801168,-0.293472,-8.799777
45.900000,7.646590,23.228280,-0.254886,-11.830066,-0.294218,-8.814744
46.000000,7.663170,23.339860,-0.255439,-11.886893,-0.294960,-8.850517
46.100000,7.679810,23.395380,-0.255994,-11.915169,-0.295706,-8.864961
46.200000,7.696580,23.459590,-0.256553,-11.947871,-0.296457,-8.882613
46.300000,7.713300,23.520050,-0.257110,-11.978663,-0.297207,-8.898829
46.400000,7.729910,23.583140,-0.257664,-12.010795,-0.297953,-8.916049
46.500000,7.746570,23.666020,-0.258219,-12.053005,-0.298701,-8.940690
46.600000,7.763290,23.744330,-0.258776,-12.092888,-0.299453,-8.963535
46.700000,7.779980,23.812560,-0.259333,-12.127637,-0.300204,-8.982545
46.800000,7.796630,23.862820,-0.259888,-12.153234,-0.300953,-8.994759
46.900000,7.813260,23.938680,-0.260442,-12.191870,-0.301703,-9.016595
47.000000,7.829860,23.990780,-0.260995,-12.218404,-0.302451,-9.029458
47.100000,7.846540,24.053870,-0.261551,-12.250535,-0.303204,-9.046392
47.200000,7.863230,24.151630,-0.262108,-12.300324,-0.303957,-9.076315
47.300000,7.879900,24.246460,-0.262663,-12.348621,-0.304711,-9.105091
47.400000,7.896580,24.287530,-0.263219,-12.369537,-0.305465,-9.113636
47.500000,7.913270,24.355140,-0.263776,-12.403971,-0.306220,-9.132105
47.600000,7.930010,24.445240,-0.264334,-12.449858,-0.306979,-9.158942
47.700000,7.946600,24.507520,-0.264887,-12.481577,-0.307731,-9.175374
47.800000,7.963250,24.616270,-0.265442,-12.536963,-0.308486,-9.209131
47.900000,7.979950,24.613650,-0.265998,-12.535629,-0.309244,-9.201173
48.000000,7.996640,24.698420,-0.266555,-12.578802,-0.310002,-9.225864
48.100000,8.013290,24.753210,-0.267110,-12.606706,-0.310759,-9.239333
48.200000,8.029910,24.863660,-0.267664,-12.662958,-0.311515,-9.273544
48.300000,8.046580,24.912350,-0.268219,-12.687756,-0.312274,-9.284654
48.400000,8.063260,24.966770,-0.268775,-12.715472,-0.313035,-9.297866
48.500000,8.079940,25.064150,-0.269331,-12.765067,-0.313795,-9.327034
48.600000,8.096570,25.144280,-0.269886,-12.805877,-0.314554,-9.349754
48.700000,8.113210,25.204150,-0.270440,-12.836368,-0.315314,-9.364896
48.800000,8.129910,25.261180,-0.270997,-12.865413,-0.316077,-9.378925
48.900000,8.146630,25.349360,-0.271554,-12.910323,-0.316842,-9.404469
49.000000,8.163300,25.454340,-0.272110,-12.963789,-0.317605,-9.436212
49.100000,8.179970,25.529800,-0.272666,-13.002220,-0.318369,-9.456961
49.200000,8.196620,25.576590,-0.273221,-13.026050,-0.319132,-9.467064
49.300000,8.213290,25.656310,-0.273776,-13.066651,-0.319897,-9.489311
49.400000,8.229940,25.702760,-0.274331,-13.090308,-0.320662,-9.499226
49.500000,8.246590,25.791750,-0.274886,-13.135630,-0.321427,-9.524825
49.600000,8.263220,25.881200,-0.275441,-13.181187,-0.322192,-9.550552
49.700000,8.279890,25.903420,-0.275996,-13.192503,-0.322959,-9.551421
49.800000,8.296580,26.054170,-0.276553,-13.269280,-0.323728,-9.599625
49.900000,8.313220,26.049280,-0.277107,-13.266789,-0.324495,-9.590465
50.000000,8.329860,26.194540,-0.277662,-13.340770,-0.325262,-9.636545
50.100000,8.346570,26.217940,-0.278219,-13.352687,-0.326034,-9.637716
50.200000,8.363300,26.313000,-0.278777,-13.401101,-0.326806,-9.665187
50.300000,8.379960,26.382260,-0.279332,-13.436375,-0.327577,-9.683165
50.400000,8.396530,26.476310,-0.279884,-13.484274,-0.328343,-9.710237
50.500000,8.413250,26.508830,-0.280442,-13.500836,-0.329118,-9.714639
50.600000,8.429950,26.595790,-0.280998,-13.545125,-0.329892,-9.738967
50.700000,8.446590,26.662430,-0.281553,-13.579064,-0.330663,-9.755838
50.800000,8.463210,26.748990,-0.282107,-13.623149,-0.331435,-9.779963
50.900000,8.479880,26.813250,-0.282663,-13.655876,-0.332209,-9.795870
51.000000,8.496580,26.889320,-0.283219,-13.694618,-0.332985,-9.816038
51.100000,8.513280,26.951570,-0.283776,-13.726322,-0.333762,-9.831121
51.200000,8.529910,27.005610,-0.284330,-13.753844,-0.334537,-9.843209
51.300000,8.546530,27.123120,-0.284884,-13.813692,-0.335311,-9.878387
51.400000,8.563250,27.209650,-0.285442,-13.857761,-0.336091,-9.902179
51.500000,8.579950,27.285170,-0.285998,-13.896223,-0.336870,-9.921926
51.600000,8.596670,27.367860,-0.286556,-13.938337,-0.337651,-9.944227
51.700000,8.613260,27.391860,-0.287109,-13.950560,-0.338426,-9.945233
51.800000,8.629940,27.499080,-0.287665,-14.005166,-0.339207,-9.976375
51.900000,8.646600,27.581510,-0.288220,-14.047148,-0.339986,-9.998479
52.000000,8.663270,27.650850,-0.288776,-14.082462,-0.340767,-10.015790
52.100000,8.679890,27.726250,-0.289330,-14.120863,-0.341547,-10.035279
52.200000,8.696560,27.803720,-0.289885,-14.160318,-0.342329,-10.055450
52.300000,8.713250,27.857060,-0.290442,-14.187484,-0.343113,-10.066848
52.400000,8.729920,27.914240,-0.290997,-14.216606,-0.343896,-10.079611
52.500000,8.746560,28.040870,-0.291552,-14.281098,-0.344679,-10.117415
52.600000,8.763250,28.089240,-0.292108,-14.305732,-0.345464,-10.126909
52.700000,8.779910,28.185490,-0.292664,-14.354752,-0.346249,-10.153638
52.800000,8.796580,28.262900,-0.293219,-14.394177,-0.347035,-10.173526
52.900000,8.813300,28.297630,-0.293777,-14.411865,-0.347824,-10.177995
53.000000,8.829900,28.422790,-0.294330,-14.475608,-0.348608,-10.215002
53.100000,8.846600,28.503190,-0.294887,-14.516555,-0.349397,-10.235817
53.200000,8.863310,28.595140,-0.295444,-14.563385,-0.350187,-10.260725
53.300000,8.879980,28.652000,-0.295999,-14.592344,-0.350976,-10.273020
53.400000,8.896590,28.716170,-0.296553,-14.625025,-0.351763,-10.287930
53.500000,8.913260,28.829570,-0.297109,-14.682779,-0.352553,-10.320398
53.600000,8.929940,28.877120,-0.297665,-14.706996,-0.353344,-10.329243
53.700000,8.946630,28.960930,-0.298221,-14.749681,-0.354137,-10.351016
53.800000,8.963330,29.051680,-0.298778,-14.795899,-0.354930,-10.375215
53.900000,8.979900,29.143870,-0.299330,-14.842851,-0.355718,-10.399940
54.000000,8.996570,29.193880,-0.299886,-14.868321,-0.356512,-10.409525
54.100000,9.013200,29.268230,-0.300440,-14.906187,-0.357304,-10.427772
54.200000,9.029880,29.346470,-0.300996,-14.946034,-0.358099,-10.447338
54.300000,9.046490,29.436170,-0.301550,-14.991718,-0.358891,-10.470971
54.400000,9.063200,29.492300,-0.302107,-15.020305,-0.359689,-10.482571
54.500000,9.079920,29.553200,-0.302664,-15.051321,-0.360488,-10.495828
54.600000,9.096600,29.613280,-0.303220,-15.081920,-0.361286,-10.508780
54.700000,9.113210,29.699740,-0.303774,-15.125953,-0.362080,-10.531087
54.800000,9.129890,29.780530,-0.304330,-15.167099,-0.362879,-10.551301
54.900000,9.146640,29.886460,-0.304888,-15.221049,-0.363682,-10.580334
55.000000,9.163290,29.997700,-0.305443,-15.277703,-0.364481,-10.611236
55.100000,9.179970,30.045910,-0.305999,-15.302256,-0.365282,-10.619781
55.200000,9.196600,30.148940,-0.306553,-15.354729,-0.366081,-10.647686
55.300000,9.213240,30.198640,-0.307108,-15.380041,-0.366881,-10.656707
55.400000,9.229910,30.277190,-0.307664,-15.420046,-0.367683,-10.675858
55.500000,9.246620,30.360470,-0.308221,-15.462460,-0.368488,-10.696611
55.600000,9.263230,30.456560,-0.308774,-15.511399,-0.369289,-10.721877
55.700000,9.279850,30.527280,-0.309328,-15.547416,-0.370091,-10.738160
55.800000,9.296590,30.623720,-0.309886,-15.596533,-0.370899,-10.763380
55.900000,9.313260,30.710570,-0.310442,-15.640765,-0.371704,-10.785215
56.000000,9.329890,30.764350,-0.310996,-15.668155,-0.372509,-10.795416
56.100000,9.346520,30.874370,-0.311551,-15.724188,-0.373314,-10.825306
56.200000,9.363250,30.951050,-0.312108,-15.763240,-0.374124,-10.843402
56.300000,9.379900,31.023780,-0.312663,-15.800281,-0.374931,-10.860113
56.400000,9.396570,31.093420,-0.313219,-15.835749,-0.375740,-10.875691
56.500000,9.413190,31.174020,-0.313773,-15.876798,-0.376547,-10.895087
56.600000,9.429910,31.267340,-0.314330,-15.924325,-0.377359,-10.918827
56.700000,9.446600,31.354470,-0.314887,-15.968700,-0.378171,-10.940370
56.800000,9.463310,31.432810,-0.315444,-16.008599,-0.378984,-10.958788
56.900000,9.479960,31.490890,-0.315999,-16.038179,-0.379795,-10.970136
57.000000,9.496620,31.557110,-0.316554,-16.071904,-0.380608,-10.984279
57.100000,9.513330,31.668660,-0.317111,-16.128716,-0.381423,-11.014123
57.200000,9.529990,31.744460,-0.317666,-16.167321,-0.382236,-11.031507
57.300000,9.546600,31.838740,-0.318220,-16.215337,-0.383048,-11.055293
57.400000,9.563190,31.931520,-0.318773,-16.262590,-0.383860,-11.078515
57.500000,9.579940,32.014030,-0.319331,-16.304612,-0.384680,-11.098038
57.600000,9.596600,32.097610,-0.319887,-16.347179,-0.385496,-11.117934
