Repository: abubakardawood/tissue-phantom-material-database

Title:
A Database of Silicone Phantom Materials for Modeling Human Tissue Mechanics Across Varying Stiffnesses

Description:
This dataset contains processed mechanical compression test data for soft silicone phantoms
fabricated using Ecoflex (Smooth-On) with varying base materials and thinner concentrations.
The dataset provides force–compression measurements together with derived engineering and
true stress–strain quantities, intended for mechanical characterization, constitutive model
fitting, and the design of tissue-equivalent phantoms.

All files in this dataset are processed outputs generated from raw experimental measurements.
The raw data files are not included in this archive.

File: data/EF30_37_5T/EF30_37_5T_A5.csv (part 1 of 2)
EF30_37_5T_A_sample_5
Compression test;
Cylinder Diameter: 50mm;
Cylinder Height: 30mm;
Speed (mm/min): 10;
Machine: INSTRON 5900;
Load cell: 10kN;
Time (s),Compression (mm),Load (N),Engineering Strain [-],Engineering Stress (kPa),True Strain [-],True Stress (kPa)
0.000000,0.000000,0.037730,-0.000000,-0.019216,0.000000,-0.019216
0.100000,0.007260,0.019300,-0.000242,-0.009829,-0.000242,-0.009827
0.200000,0.027790,0.063840,-0.000926,-0.032513,-0.000927,-0.032483
0.300000,0.046210,0.106360,-0.001540,-0.054169,-0.001542,-0.054085
0.400000,0.063190,0.127660,-0.002106,-0.065017,-0.002109,-0.064880
0.500000,0.080000,0.140200,-0.002667,-0.071403,-0.002670,-0.071213
0.600000,0.096680,0.174160,-0.003223,-0.088699,-0.003228,-0.088413
0.700000,0.113340,0.244330,-0.003778,-0.124436,-0.003785,-0.123966
0.800000,0.130030,0.241010,-0.004334,-0.122745,-0.004344,-0.122213
0.900000,0.146680,0.275810,-0.004889,-0.140469,-0.004901,-0.139782
1.000000,0.163340,0.292210,-0.005445,-0.148821,-0.005460,-0.148011
1.100000,0.180010,0.364120,-0.006000,-0.185445,-0.006018,-0.184332
1.200000,0.196630,0.390360,-0.006554,-0.198809,-0.006576,-0.197506
1.300000,0.213360,0.441070,-0.007112,-0.224635,-0.007137,-0.223038
1.400000,0.230030,0.416990,-0.007668,-0.212371,-0.007697,-0.210743
1.500000,0.246620,0.489750,-0.008221,-0.249428,-0.008255,-0.247377
1.600000,0.263230,0.511570,-0.008774,-0.260540,-0.008813,-0.258254
1.700000,0.279940,0.531750,-0.009331,-0.270818,-0.009375,-0.268291
1.800000,0.296670,0.562800,-0.009889,-0.286632,-0.009938,-0.283797
1.900000,0.313300,0.619570,-0.010443,-0.315544,-0.010498,-0.312249
2.000000,0.329930,0.639080,-0.010998,-0.325481,-0.011059,-0.321901
2.100000,0.346590,0.657780,-0.011553,-0.335005,-0.011620,-0.331134
2.200000,0.363250,0.769490,-0.012108,-0.391898,-0.012182,-0.387153
2.300000,0.379970,0.776260,-0.012666,-0.395346,-0.012747,-0.390339
2.400000,0.396650,0.798140,-0.013222,-0.406489,-0.013310,-0.401115
2.500000,0.413260,0.832000,-0.013775,-0.423734,-0.013871,-0.417897
2.600000,0.429920,0.863210,-0.014331,-0.439629,-0.014434,-0.433329
2.700000,0.446670,0.900890,-0.014889,-0.458820,-0.015001,-0.451988
2.800000,0.463320,0.946750,-0.015444,-0.482176,-0.015565,-0.474729
2.900000,0.479930,0.951450,-0.015998,-0.484570,-0.016127,-0.476818
3.000000,0.496620,1.011140,-0.016554,-0.514969,-0.016693,-0.506445
3.100000,0.513290,1.016190,-0.017110,-0.517541,-0.017258,-0.508686
3.200000,0.529950,1.077540,-0.017665,-0.548787,-0.017823,-0.539092
3.300000,0.546610,1.066760,-0.018220,-0.543296,-0.018388,-0.533397
3.400000,0.563280,1.139560,-0.018776,-0.580373,-0.018955,-0.569476
3.500000,0.579920,1.199630,-0.019331,-0.610967,-0.019520,-0.599156
3.600000,0.596550,1.220580,-0.019885,-0.621636,-0.020085,-0.609275
3.700000,0.613210,1.280750,-0.020440,-0.652281,-0.020652,-0.638948
3.800000,0.629850,1.253790,-0.020995,-0.638550,-0.021219,-0.625144
3.900000,0.646540,1.313810,-0.021551,-0.669118,-0.021787,-0.654698
4.000000,0.663290,1.378910,-0.022110,-0.702273,-0.022358,-0.686746
4.100000,0.679970,1.392920,-0.022666,-0.709408,-0.022926,-0.693329
4.200000,0.696590,1.458600,-0.023220,-0.742859,-0.023493,-0.725610
4.300000,0.713260,1.494220,-0.023775,-0.761000,-0.024063,-0.742907
4.400000,0.729950,1.532490,-0.024332,-0.780491,-0.024633,-0.761500
4.500000,0.746630,1.539300,-0.024888,-0.783959,-0.025203,-0.764448
4.600000,0.763270,1.593220,-0.025442,-0.811420,-0.025772,-0.790776
4.700000,0.779950,1.641210,-0.025998,-0.835861,-0.026342,-0.814130
4.800000,0.796600,1.657580,-0.026553,-0.844199,-0.026912,-0.821782
4.900000,0.813270,1.723650,-0.027109,-0.877848,-0.027483,-0.854050
5.000000,0.829870,1.784610,-0.027662,-0.908894,-0.028052,-0.883752
5.100000,0.846490,1.794440,-0.028216,-0.913901,-0.028622,-0.888114
5.200000,0.863180,1.841630,-0.028773,-0.937934,-0.029195,-0.910948
5.300000,0.879920,1.881390,-0.029331,-0.958184,-0.029769,-0.930080
5.400000,0.896620,1.954500,-0.029887,-0.995419,-0.030343,-0.965668
5.500000,0.913220,1.948970,-0.030441,-0.992602,-0.030914,-0.962387
5.600000,0.929900,2.004020,-0.030997,-1.020639,-0.031487,-0.989003
5.700000,0.946600,2.044560,-0.031553,-1.041286,-0.032062,-1.008430
5.800000,0.963290,2.081100,-0.032110,-1.059896,-0.032636,-1.025863
5.900000,0.979890,2.117640,-0.032663,-1.078505,-0.033208,-1.043278
6.000000,0.996580,2.150840,-0.033219,-1.095414,-0.033784,-1.059025
6.100000,1.013280,2.197930,-0.033776,-1.119397,-0.034360,-1.081588
6.200000,1.029950,2.261030,-0.034332,-1.151533,-0.034935,-1.111999
6.300000,1.046650,2.266760,-0.034888,-1.154451,-0.035511,-1.114175
6.400000,1.063270,2.314100,-0.035442,-1.178561,-0.036086,-1.136790
6.500000,1.079950,2.373720,-0.035998,-1.208926,-0.036662,-1.165406
6.600000,1.096590,2.416990,-0.036553,-1.230963,-0.037238,-1.185968
6.700000,1.113300,2.493200,-0.037110,-1.269776,-0.037816,-1.222655
6.800000,1.129910,2.515320,-0.037664,-1.281042,-0.038391,-1.232793
6.900000,1.146570,2.575990,-0.038219,-1.311941,-0.038969,-1.261800
7.000000,1.163280,2.586740,-0.038776,-1.317416,-0.039548,-1.266332
7.100000,1.179940,2.622400,-0.039331,-1.335577,-0.040126,-1.283047
7.200000,1.196580,2.635450,-0.039886,-1.342224,-0.040703,-1.288688
7.300000,1.213170,2.705820,-0.040439,-1.378063,-0.041279,-1.322335
7.400000,1.229940,2.733190,-0.040998,-1.392002,-0.041862,-1.334933
7.500000,1.246600,2.764540,-0.041553,-1.407969,-0.042441,-1.349463
7.600000,1.263270,2.823950,-0.042109,-1.438226,-0.043021,-1.377664
7.700000,1.279920,2.869940,-0.042664,-1.461648,-0.043601,-1.399289
7.800000,1.296620,2.889510,-0.043221,-1.471615,-0.044182,-1.408011
7.900000,1.313270,2.971090,-0.043776,-1.513164,-0.044763,-1.446924
8.000000,1.329950,2.996590,-0.044332,-1.526151,-0.045344,-1.458494
8.100000,1.346590,3.010720,-0.044886,-1.533347,-0.045925,-1.464521
8.200000,1.363240,3.069410,-0.045441,-1.563238,-0.046506,-1.492202
8.300000,1.379950,3.113350,-0.045998,-1.585616,-0.047090,-1.512680
8.400000,1.396600,3.197150,-0.046553,-1.628295,-0.047672,-1.552493
8.500000,1.413230,3.242110,-0.047108,-1.651193,-0.048253,-1.573409
8.600000,1.429840,3.265240,-0.047661,-1.662973,-0.048835,-1.583714
8.700000,1.446580,3.276350,-0.048219,-1.668631,-0.049421,-1.588171
8.800000,1.463240,3.315550,-0.048775,-1.688596,-0.050004,-1.606235
8.900000,1.479910,3.397840,-0.049330,-1.730506,-0.050589,-1.645139
9.000000,1.496530,3.433910,-0.049884,-1.748876,-0.051172,-1.661634
9.100000,1.513180,3.492160,-0.050439,-1.778542,-0.051756,-1.688834
9.200000,1.529900,3.513560,-0.050997,-1.789441,-0.052343,-1.698186
9.300000,1.546590,3.563910,-0.051553,-1.815084,-0.052929,-1.721511
9.400000,1.563240,3.598300,-0.052108,-1.832599,-0.053515,-1.737106
9.500000,1.579880,3.663340,-0.052663,-1.865724,-0.054100,-1.767470
9.600000,1.596590,3.697930,-0.053220,-1.883340,-0.054688,-1.783110
9.700000,1.613280,3.754000,-0.053776,-1.911897,-0.055276,-1.809082
9.800000,1.629970,3.797180,-0.054332,-1.933888,-0.055864,-1.828815
9.900000,1.646580,3.809130,-0.054886,-1.939974,-0.056450,-1.833497
10.000000,1.663280,3.877260,-0.055443,-1.974672,-0.057039,-1.865191
10.100000,1.679940,3.908200,-0.055998,-1.990430,-0.057627,-1.878970
10.200000,1.696580,3.958860,-0.056553,-2.016231,-0.058215,-1.902208
10.300000,1.713210,4.026120,-0.057107,-2.050486,-0.058802,-1.933389
10.400000,1.729910,4.072450,-0.057664,-2.074082,-0.059393,-1.954483
10.500000,1.746580,4.100230,-0.058219,-2.088230,-0.059983,-1.966655
10.600000,1.763250,4.160100,-0.058775,-2.118722,-0.060573,-1.994194
10.700000,1.779910,4.182620,-0.059330,-2.130191,-0.061163,-2.003806
10.800000,1.796520,4.192900,-0.059884,-2.135426,-0.061752,-2.007549
10.900000,1.813260,4.298070,-0.060442,-2.188989,-0.062346,-2.056682
11.000000,1.830020,4.357220,-0.061001,-2.219114,-0.062941,-2.083746
11.100000,1.846660,4.362220,-0.061555,-2.221660,-0.063531,-2.084905
11.200000,1.863250,4.445980,-0.062108,-2.264319,-0.064121,-2.123686
11.300000,1.879940,4.490040,-0.062665,-2.286759,-0.064714,-2.143460
11.400000,1.896660,4.498030,-0.063222,-2.290828,-0.065309,-2.145997
11.500000,1.913250,4.557820,-0.063775,-2.321279,-0.065899,-2.173239
11.600000,1.929880,4.614440,-0.064329,-2.350115,-0.066492,-2.198934
11.700000,1.946560,4.655160,-0.064885,-2.370854,-0.067086,-2.217020
11.800000,1.963240,4.679700,-0.065441,-2.383352,-0.067681,-2.227382
11.900000,1.979930,4.746900,-0.065998,-2.417576,-0.068276,-2.258022
12.000000,1.996600,4.784020,-0.066553,-2.436481,-0.068871,-2.274325
12.100000,2.013210,4.847280,-0.067107,-2.468699,-0.069465,-2.303032
12.200000,2.029900,4.878380,-0.067663,-2.484539,-0.070061,-2.316426
12.300000,2.046580,4.921460,-0.068219,-2.506479,-0.070658,-2.335489
12.400000,2.063240,4.958080,-0.068775,-2.525129,-0.071254,-2.351464
12.500000,2.079880,5.008510,-0.069329,-2.550813,-0.071850,-2.373967
12.600000,2.096560,5.077680,-0.069885,-2.586041,-0.072447,-2.405315
12.700000,2.113250,5.100910,-0.070442,-2.597872,-0.073046,-2.414874
12.800000,2.129890,5.145860,-0.070996,-2.620765,-0.073643,-2.434700
12.900000,2.146550,5.184640,-0.071552,-2.640515,-0.074241,-2.451582
13.000000,2.163220,5.290770,-0.072107,-2.694567,-0.074839,-2.500269
13.100000,2.179880,5.334550,-0.072663,-2.716864,-0.075438,-2.519449
13.200000,2.196590,5.325340,-0.073220,-2.712173,-0.076039,-2.513589
13.300000,2.213220,5.399820,-0.073774,-2.750106,-0.076637,-2.547219
13.400000,2.229860,5.441030,-0.074329,-2.771094,-0.077236,-2.565122
13.500000,2.246560,5.463580,-0.074885,-2.782578,-0.077838,-2.574204
13.600000,2.263300,5.532110,-0.075443,-2.817480,-0.078441,-2.604920
13.700000,2.279950,5.541870,-0.075998,-2.822451,-0.079041,-2.607950
13.800000,2.296570,5.617750,-0.076552,-2.861097,-0.079641,-2.642073
13.900000,2.313270,5.634840,-0.077109,-2.869800,-0.080244,-2.648513
14.000000,2.329910,5.731900,-0.077664,-2.919233,-0.080845,-2.692514
14.100000,2.346580,5.768550,-0.078219,-2.937898,-0.081448,-2.708098
14.200000,2.363200,5.778120,-0.078773,-2.942772,-0.082049,-2.710960
14.300000,2.379870,5.880680,-0.079329,-2.995006,-0.082653,-2.757415
14.400000,2.396560,5.915760,-0.079885,-3.012872,-0.083257,-2.772188
14.500000,2.413290,5.934330,-0.080443,-3.022329,-0.083863,-2.779204
14.600000,2.429980,6.021800,-0.080999,-3.066878,-0.084468,-2.818463
14.700000,2.446610,6.085920,-0.081554,-3.099534,-0.085072,-2.846755
14.800000,2.463280,6.128990,-0.082109,-3.121469,-0.085677,-2.865167
14.900000,2.479910,6.148700,-0.082664,-3.131507,-0.086281,-2.872645
15.000000,2.496610,6.216870,-0.083220,-3.166226,-0.086888,-2.902732
15.100000,2.513180,6.261310,-0.083773,-3.188859,-0.087491,-2.921720
15.200000,2.529930,6.263480,-0.084331,-3.189964,-0.088100,-2.920951
15.300000,2.546660,6.352250,-0.084889,-3.235174,-0.088710,-2.960545
15.400000,2.563290,6.425130,-0.085443,-3.272292,-0.089315,-2.992697
15.500000,2.579900,6.427070,-0.085997,-3.273280,-0.089921,-2.991789
15.600000,2.596560,6.464890,-0.086552,-3.292541,-0.090529,-3.007565
15.700000,2.613270,6.574930,-0.087109,-3.348584,-0.091139,-3.056893
15.800000,2.629960,6.596130,-0.087665,-3.359381,-0.091748,-3.064880
15.900000,2.646630,6.613550,-0.088221,-3.368253,-0.092358,-3.071103
16.000000,2.663250,6.686390,-0.088775,-3.405350,-0.092965,-3.103040
16.100000,2.679920,6.713120,-0.089331,-3.418964,-0.093575,-3.113546
16.200000,2.696620,6.787040,-0.089887,-3.456611,-0.094187,-3.145906
16.300000,2.713310,6.830690,-0.090444,-3.478842,-0.094798,-3.164203
16.400000,2.729920,6.918570,-0.090997,-3.523599,-0.095407,-3.202961
16.500000,2.746600,6.938820,-0.091553,-3.533912,-0.096019,-3.210371
16.600000,2.763270,6.937280,-0.092109,-3.533128,-0.096631,-3.207695
16.700000,2.779980,7.020740,-0.092666,-3.575634,-0.097245,-3.244294
16.800000,2.796580,7.109840,-0.093219,-3.621012,-0.097855,-3.283463
16.900000,2.813240,7.133860,-0.093775,-3.633245,-0.098467,-3.292539
17.000000,2.829920,7.175750,-0.094331,-3.654579,-0.099081,-3.309841
17.100000,2.846580,7.232750,-0.094886,-3.683609,-0.099694,-3.334086
17.200000,2.863220,7.274490,-0.095441,-3.704867,-0.100307,-3.351272
17.300000,2.879840,7.309700,-0.095995,-3.722800,-0.100920,-3.365431
17.400000,2.896580,7.342240,-0.096553,-3.739372,-0.101537,-3.378326
17.500000,2.913230,7.438160,-0.097108,-3.788224,-0.102152,-3.420358
17.600000,2.929920,7.469810,-0.097664,-3.804343,-0.102768,-3.432796
17.700000,2.946510,7.535300,-0.098217,-3.837697,-0.103381,-3.460770
17.800000,2.963230,7.561200,-0.098774,-3.850888,-0.104000,-3.470519
17.900000,2.979940,7.594500,-0.099331,-3.867847,-0.104618,-3.483649
18.000000,2.996640,7.616460,-0.099888,-3.879031,-0.105236,-3.491563
18.100000,3.013270,7.714870,-0.100442,-3.929151,-0.105852,-3.534498
18.200000,3.029930,7.759470,-0.100998,-3.951866,-0.106470,-3.552736
18.300000,3.046610,7.808080,-0.101554,-3.976622,-0.107088,-3.572782
18.400000,3.063250,7.876500,-0.102108,-4.011469,-0.107706,-3.601864
18.500000,3.079920,7.929940,-0.102664,-4.038685,-0.108325,-3.624058
18.600000,3.096530,7.951760,-0.103218,-4.049798,-0.108942,-3.631787
18.700000,3.113240,8.022440,-0.103775,-4.085795,-0.109563,-3.661793
18.800000,3.129920,8.068100,-0.104331,-4.109050,-0.110184,-3.680350
18.900000,3.146620,8.117310,-0.104887,-4.134112,-0.110806,-3.700496
19.000000,3.163230,8.142600,-0.105441,-4.146992,-0.111424,-3.709729
19.100000,3.179870,8.227450,-0.105996,-4.190206,-0.112045,-3.746062
19.200000,3.196570,8.251120,-0.106552,-4.202261,-0.112668,-3.754500
19.300000,3.213270,8.321040,-0.107109,-4.237871,-0.113291,-3.783957
19.400000,3.229940,8.399550,-0.107665,-4.277856,-0.113913,-3.817282
19.500000,3.246580,8.404190,-0.108219,-4.280219,-0.114535,-3.817016
19.600000,3.263260,8.504710,-0.108775,-4.331413,-0.115159,-3.860262
19.700000,3.279920,8.537560,-0.109331,-4.348144,-0.115782,-3.872758
19.800000,3.296600,8.587020,-0.109887,-4.373333,-0.116406,-3.892762
19.900000,3.313240,8.590070,-0.110441,-4.374887,-0.117030,-3.891718
20.000000,3.329930,8.631490,-0.110998,-4.395982,-0.117655,-3.908038
20.100000,3.346630,8.706270,-0.111554,-4.434067,-0.118282,-3.939428
20.200000,3.363330,8.792470,-0.112111,-4.477968,-0.118909,-3.975939
20.300000,3.379950,8.807680,-0.112665,-4.485715,-0.119533,-3.980332
20.400000,3.396590,8.890930,-0.113220,-4.528113,-0.120158,-4.015442
20.500000,3.413310,8.927270,-0.113777,-4.546621,-0.120787,-4.029320
20.600000,3.429970,8.999890,-0.114332,-4.583606,-0.121413,-4.059552
20.700000,3.446630,9.031710,-0.114888,-4.599812,-0.122041,-4.071350
20.800000,3.463180,9.083210,-0.115439,-4.626041,-0.122664,-4.092014
20.900000,3.479920,9.134640,-0.115997,-4.652234,-0.123295,-4.112587
21.000000,3.496600,9.186390,-0.116553,-4.678590,-0.123924,-4.133285
21.100000,3.513280,9.216250,-0.117109,-4.693798,-0.124554,-4.144110
21.200000,3.529910,9.302240,-0.117664,-4.737592,-0.125182,-4.180149
21.300000,3.546540,9.327550,-0.118218,-4.750482,-0.125810,-4.188890
21.400000,3.563220,9.383870,-0.118774,-4.779166,-0.126441,-4.211525
21.500000,3.579940,9.419520,-0.119331,-4.797322,-0.127074,-4.224851
21.600000,3.596600,9.488600,-0.119887,-4.832504,-0.127705,-4.253151
21.700000,3.613270,9.545040,-0.120442,-4.861249,-0.128336,-4.275749
21.800000,3.629950,9.581060,-0.120998,-4.879594,-0.128968,-4.289171
21.900000,3.646600,9.671980,-0.121553,-4.925899,-0.129600,-4.327140
22.000000,3.663230,9.718570,-0.122108,-4.949627,-0.130231,-4.345240
22.100000,3.679890,9.736580,-0.122663,-4.958799,-0.130864,-4.350538
22.200000,3.696610,9.822460,-0.123220,-5.002538,-0.131500,-4.386123
22.300000,3.713300,9.893980,-0.123777,-5.038963,-0.132134,-4.415257
22.400000,3.729960,9.945900,-0.124332,-5.065405,-0.132768,-4.435613
22.500000,3.746530,9.973970,-0.124884,-5.079701,-0.133399,-4.445326
22.600000,3.763190,9.977680,-0.125440,-5.081591,-0.134034,-4.444158
22.700000,3.779900,10.080710,-0.125997,-5.134063,-0.134671,-4.487189
22.800000,3.796610,10.135190,-0.126554,-5.161810,-0.135309,-4.508564
22.900000,3.813260,10.190990,-0.127109,-5.190229,-0.135944,-4.530506
23.000000,3.829910,10.239590,-0.127664,-5.214980,-0.136580,-4.549217
23.100000,3.846570,10.320700,-0.128219,-5.256289,-0.137217,-4.582333
23.200000,3.863280,10.339870,-0.128776,-5.266053,-0.137856,-4.587911
23.300000,3.879920,10.417790,-0.129331,-5.305737,-0.138493,-4.619542
23.400000,3.896570,10.444930,-0.129886,-5.319559,-0.139131,-4.628625
23.500000,3.913240,10.480240,-0.130441,-5.337542,-0.139769,-4.641306
23.600000,3.929960,10.545990,-0.130999,-5.371029,-0.140411,-4.667431
23.700000,3.946600,10.640710,-0.131553,-5.419269,-0.141049,-4.706346
23.800000,3.963240,10.659360,-0.132108,-5.428767,-0.141688,-4.711584
23.900000,3.979960,10.725560,-0.132665,-5.462483,-0.142330,-4.737801
24.000000,3.996620,10.783030,-0.133221,-5.491752,-0.142971,-4.760137
24.100000,4.013300,10.867160,-0.133777,-5.534599,-0.143613,-4.794199
24.200000,4.029940,10.896340,-0.134331,-5.549460,-0.144253,-4.803994
24.300000,4.046560,10.903640,-0.134885,-5.553178,-0.144893,-4.804136
24.400000,4.063250,11.008020,-0.135442,-5.606339,-0.145536,-4.847007
24.500000,4.079960,11.038030,-0.135999,-5.621623,-0.146181,-4.857089
24.600000,4.096590,11.087660,-0.136553,-5.646899,-0.146823,-4.875798
24.700000,4.113270,11.131750,-0.137109,-5.669354,-0.147467,-4.892034
24.800000,4.129940,11.225970,-0.137665,-5.717340,-0.148111,-4.930264
24.900000,4.146620,11.257210,-0.138221,-5.733250,-0.148756,-4.940796
25.000000,4.163250,11.319390,-0.138775,-5.764918,-0.149399,-4.964891
25.100000,4.179880,11.332010,-0.139329,-5.771345,-0.150043,-4.967228
25.200000,4.196530,11.409640,-0.139884,-5.810882,-0.150688,-4.998031
25.300000,4.213190,11.508810,-0.140440,-5.861389,-0.151334,-5.038217
25.400000,4.229930,11.510820,-0.140998,-5.862412,-0.151984,-5.035826
25.500000,4.246540,11.565570,-0.141551,-5.890296,-0.152628,-5.056517
25.600000,4.263240,11.605370,-0.142108,-5.910566,-0.153277,-5.070628
25.700000,4.279920,11.705880,-0.142664,-5.961756,-0.153925,-5.111228
25.800000,4.296600,11.763100,-0.143220,-5.990898,-0.154574,-5.132881
25.900000,4.313320,11.817600,-0.143777,-6.018654,-0.155225,-5.153308
26.000000,4.329910,11.831670,-0.144330,-6.025820,-0.155871,-5.156111
26.100000,4.346550,11.876410,-0.144885,-6.048606,-0.156519,-5.172254
26.200000,4.363240,11.985090,-0.145441,-6.103956,-0.157170,-5.216189
26.300000,4.379900,12.024580,-0.145997,-6.124068,-0.157820,-5.229975
26.400000,4.396550,12.088940,-0.146552,-6.156847,-0.158470,-5.254550
26.500000,4.413250,12.117190,-0.147108,-6.171234,-0.159123,-5.263394
26.600000,4.429880,12.203710,-0.147663,-6.215298,-0.159773,-5.297531
26.700000,4.446560,12.230130,-0.148219,-6.228754,-0.160425,-5.305536
26.800000,4.463250,12.276410,-0.148775,-6.252324,-0.161079,-5.322135
26.900000,4.479890,12.345680,-0.149330,-6.287603,-0.161731,-5.348678
27.000000,4.496570,12.392860,-0.149886,-6.311632,-0.162384,-5.365609
27.100000,4.513310,12.481570,-0.150444,-6.356811,-0.163041,-5.400469
27.200000,4.529990,12.523870,-0.151000,-6.378355,-0.163696,-5.415225
27.300000,4.546560,12.536980,-0.151552,-6.385031,-0.164346,-5.417367
27.400000,4.563240,12.635870,-0.152108,-6.435396,-0.165002,-5.456521
27.500000,4.579960,12.690520,-0.152665,-6.463229,-0.165660,-5.476518
27.600000,4.596640,12.736870,-0.153221,-6.486835,-0.166316,-5.492913
27.700000,4.613220,12.846620,-0.153774,-6.542730,-0.166969,-5.536628
27.800000,4.629870,12.859560,-0.154329,-6.549320,-0.167625,-5.538570
27.900000,4.646550,12.902710,-0.154885,-6.571296,-0.168283,-5.553501
28.000000,4.663250,12.960360,-0.155442,-6.600657,-0.168941,-5.574640
28.100000,4.679920,13.009920,-0.155997,-6.625898,-0.169600,-5.592275
28.200000,4.696560,13.069090,-0.156552,-6.656033,-0.170257,-5.614018
28.300000,4.713250,13.169540,-0.157108,-6.707192,-0.170917,-5.653436
28.400000,4.729940,13.158720,-0.157665,-6.701681,-0.171577,-5.645063
28.500000,4.746650,13.219450,-0.158222,-6.732611,-0.172239,-5.667366
28.600000,4.763230,13.275150,-0.158774,-6.760978,-0.172895,-5.687509
28.700000,4.779920,13.342450,-0.159331,-6.795254,-0.173557,-5.712562
28.800000,4.796580,13.421320,-0.159886,-6.835422,-0.174218,-5.742534
28.900000,4.813280,13.454300,-0.160443,-6.852219,-0.174881,-5.752830
29.000000,4.829890,13.514190,-0.160996,-6.882720,-0.175540,-5.774628
29.100000,4.846560,13.551710,-0.161552,-6.901829,-0.176203,-5.786825
29.200000,4.863260,13.618650,-0.162109,-6.935921,-0.176867,-5.811549
29.300000,4.879960,13.695460,-0.162665,-6.975041,-0.177531,-5.840443
29.400000,4.896600,13.718030,-0.163220,-6.986535,-0.178194,-5.846193
29.500000,4.913200,13.771740,-0.163773,-7.013890,-0.178856,-5.865202
29.600000,4.929870,13.851690,-0.164329,-7.054608,-0.179520,-5.895331
29.700000,4.946530,13.845870,-0.164884,-7.051644,-0.180185,-5.888938
29.800000,4.963260,13.810810,-0.165442,-7.033788,-0.180853,-5.870104
29.900000,4.979860,13.844160,-0.165995,-7.050773,-0.181516,-5.880377
30.000000,4.996540,13.872840,-0.166551,-7.065379,-0.182183,-5.888631
30.100000,5.013230,13.957500,-0.167108,-7.108496,-0.182851,-5.920612
30.200000,5.029950,13.988240,-0.167665,-7.124152,-0.183520,-5.929681
30.300000,5.046590,14.035290,-0.168220,-7.148114,-0.184187,-5.945661
30.400000,5.063250,14.070810,-0.168775,-7.166205,-0.184855,-5.956728
30.500000,5.079960,14.171600,-0.169332,-7.217537,-0.185525,-5.995377
30.600000,5.096610,14.211760,-0.169887,-7.237990,-0.186193,-6.008350
30.700000,5.113300,14.218850,-0.170443,-7.241601,-0.186864,-6.007318
30.800000,5.129930,14.333010,-0.170998,-7.299742,-0.187532,-6.051503
30.900000,5.146610,14.354240,-0.171554,-7.310554,-0.188203,-6.056402
31.000000,5.163260,14.402270,-0.172109,-7.335016,-0.188873,-6.072596
31.100000,5.179970,14.451460,-0.172666,-7.360068,-0.189546,-6.089237
31.200000,5.196570,14.518420,-0.173219,-7.394171,-0.190215,-6.113360
31.300000,5.213230,14.556320,-0.173774,-7.413473,-0.190887,-6.125202
31.400000,5.229950,14.594500,-0.174332,-7.432918,-0.191562,-6.137125
31.500000,5.246620,14.702750,-0.174887,-7.488049,-0.192235,-6.178484
31.600000,5.263270,14.712990,-0.175442,-7.493264,-0.192908,-6.178629
31.700000,5.279920,14.773270,-0.175997,-7.523965,-0.193582,-6.199767
31.800000,5.296630,14.818660,-0.176554,-7.547082,-0.194258,-6.214612
31.900000,5.313270,14.893480,-0.177109,-7.585187,-0.194932,-6.241782
32.000000,5.329990,14.915270,-0.177666,-7.596285,-0.195609,-6.246681
32.100000,5.346590,14.957730,-0.178220,-7.617909,-0.196282,-6.260248
32.200000,5.363260,15.052320,-0.178775,-7.666084,-0.196959,-6.295577
32.300000,5.379950,15.141370,-0.179332,-7.711436,-0.197636,-6.328532
32.400000,5.396620,15.156830,-0.179887,-7.719310,-0.198314,-6.330704
32.500000,5.413210,15.215490,-0.180440,-7.749185,-0.198988,-6.350920
32.600000,5.429860,15.297090,-0.180995,-7.790744,-0.199665,-6.380656
32.700000,5.446600,15.315800,-0.181553,-7.800273,-0.200347,-6.384107
32.800000,5.463290,15.392130,-0.182110,-7.839147,-0.201027,-6.411563
32.900000,5.480010,15.414830,-0.182667,-7.850708,-0.201709,-6.416643
33.000000,5.496530,15.452620,-0.183218,-7.869955,-0.202383,-6.428040
33.100000,5.513250,15.516570,-0.183775,-7.902524,-0.203065,-6.450238
33.200000,5.529870,15.628810,-0.184329,-7.959688,-0.203744,-6.492486
33.300000,5.546550,15.636990,-0.184885,-7.963854,-0.204426,-6.491457
33.400000,5.563220,15.724990,-0.185441,-8.008672,-0.205108,-6.523538
33.500000,5.579860,15.796570,-0.185995,-8.045127,-0.205789,-6.548771
33.600000,5.596540,15.797140,-0.186551,-8.045417,-0.206472,-6.544534
33.700000,5.613240,15.908500,-0.187108,-8.102133,-0.207157,-6.586159
33.800000,5.629860,15.954830,-0.187662,-8.125728,-0.207839,-6.600838
33.900000,5.646500,15.972150,-0.188217,-8.134549,-0.208522,-6.603491
34.000000,5.663260,16.135160,-0.188775,-8.217570,-0.209210,-6.666295
34.100000,5.679950,16.124020,-0.189332,-8.211896,-0.209896,-6.657124
34.200000,5.696600,16.158130,-0.189887,-8.229268,-0.210581,-6.666640
34.300000,5.713220,16.248120,-0.190441,-8.275100,-0.211265,-6.699184
34.400000,5.729910,16.297040,-0.190997,-8.300014,-0.211953,-6.714736
34.500000,5.746590,16.366280,-0.191553,-8.335278,-0.212640,-6.738630
34.600000,5.763260,16.388420,-0.192109,-8.346554,-0.213328,-6.743108
34.700000,5.779900,16.481850,-0.192663,-8.394137,-0.214015,-6.776895
34.800000,5.796520,16.505850,-0.193217,-8.406360,-0.214701,-6.782106
34.900000,5.813220,16.592630,-0.193774,-8.450557,-0.215391,-6.813059
35.000000,5.829960,16.640130,-0.194332,-8.474749,-0.216084,-6.827834
35.100000,5.846590,16.702890,-0.194886,-8.506712,-0.216772,-6.848870
35.200000,5.863230,16.732910,-0.195441,-8.522001,-0.217461,-6.856453
35.300000,5.879930,16.831610,-0.195998,-8.572269,-0.218153,-6.892124
35.400000,5.896620,16.882860,-0.196554,-8.598370,-0.218845,-6.908326
35.500000,5.913280,16.915810,-0.197109,-8.615151,-0.219537,-6.917025
35.600000,5.929930,16.978660,-0.197664,-8.647161,-0.220228,-6.937925
35.700000,5.946570,17.019820,-0.198219,-8.668123,-0.220920,-6.949936
35.800000,5.963260,17.079520,-0.198775,-8.698528,-0.221614,-6.969475
35.900000,5.979890,17.153490,-0.199330,-8.736201,-0.222306,-6.994817
36.000000,5.996530,17.248200,-0.199884,-8.784436,-0.222999,-7.028565
36.100000,6.013230,17.267360,-0.200441,-8.794194,-0.223695,-7.031477
36.200000,6.029920,17.321440,-0.200997,-8.821737,-0.224391,-7.048591
36.300000,6.046600,17.376720,-0.201553,-8.849891,-0.225087,-7.066166
36.400000,6.063240,17.456450,-0.202108,-8.890497,-0.225782,-7.093656
36.500000,6.079890,17.544400,-0.202663,-8.935290,-0.226478,-7.124437
36.600000,6.096610,17.561540,-0.203220,-8.944019,-0.227177,-7.126412
36.700000,6.113300,17.640640,-0.203777,-8.984304,-0.227876,-7.153513
36.800000,6.129940,17.694500,-0.204331,-9.011735,-0.228572,-7.170355
36.900000,6.146590,17.707960,-0.204886,-9.018590,-0.229270,-7.170804
37.000000,6.163270,17.834630,-0.205442,-9.083102,-0.229970,-7.217049
37.100000,6.179960,17.851170,-0.205999,-9.091526,-0.230670,-7.218684
37.200000,6.196630,17.915630,-0.206554,-9.124355,-0.231370,-7.239680
37.300000,6.213220,17.993060,-0.207107,-9.163790,-0.232067,-7.265902
37.400000,6.229880,18.051930,-0.207663,-9.193772,-0.232768,-7.284569
37.500000,6.246560,18.125650,-0.208219,-9.231318,-0.233470,-7.309185
37.600000,6.263270,18.141500,-0.208776,-9.239390,-0.234174,-7.310430
37.700000,6.279940,18.270330,-0.209331,-9.305003,-0.234876,-7.357174
37.800000,6.296530,18.292280,-0.209884,-9.316182,-0.235576,-7.360861
37.900000,6.313170,18.346420,-0.210439,-9.343755,-0.236278,-7.377465
38.000000,6.329880,18.427630,-0.210996,-9.385115,-0.236984,-7.404893
38.100000,6.346540,18.477530,-0.211551,-9.410529,-0.237688,-7.419719
38.200000,6.363190,18.508420,-0.212106,-9.426261,-0.238392,-7.426891
38.300000,6.379900,18.616630,-0.212663,-9.481372,-0.239099,-7.465032
38.400000,6.396580,18.643820,-0.213219,-9.495220,-0.239806,-7.470655
38.500000,6.413270,18.709210,-0.213776,-9.528522,-0.240513,-7.491556
38.600000,6.429890,18.773040,-0.214330,-9.561031,-0.241218,-7.511818
38.700000,6.446570,18.820490,-0.214886,-9.585197,-0.241926,-7.525475
38.800000,6.463270,18.828030,-0.215442,-9.589037,-0.242635,-7.523152
38.900000,6.479960,18.970720,-0.215999,-9.661708,-0.243345,-7.574792
39.000000,6.496590,19.022890,-0.216553,-9.688278,-0.244052,-7.590253
39.100000,6.513250,19.081560,-0.217108,-9.718159,-0.244761,-7.608265
39.200000,6.529910,19.188850,-0.217664,-9.772801,-0.245471,-7.645617
39.300000,6.546600,19.199180,-0.218220,-9.778062,-0.246182,-7.644293
39.400000,6.563260,19.225550,-0.218775,-9.791492,-0.246893,-7.649355
39.500000,6.579840,19.358630,-0.219328,-9.859269,-0.247600,-7.696855
39.600000,6.596550,19.360450,-0.219885,-9.860196,-0.248314,-7.692087
39.700000,6.613260,19.470680,-0.220442,-9.916336,-0.249028,-7.730359
39.800000,6.629980,19.533370,-0.220999,-9.948264,-0.249743,-7.749704
39.900000,6.646570,19.534550,-0.221552,-9.948865,-0.250454,-7.744670
40.000000,6.663220,19.633610,-0.222107,-9.999315,-0.251167,-7.778394
40.100000,6.679890,19.714150,-0.222663,-10.040334,-0.251881,-7.804723
40.200000,6.696560,19.759710,-0.223219,-10.063538,-0.252596,-7.817168
40.300000,6.713230,19.833790,-0.223774,-10.101266,-0.253312,-7.840862
40.400000,6.729900,19.898090,-0.224330,-10.134014,-0.254028,-7.860651
40.500000,6.746600,19.946850,-0.224887,-10.158847,-0.254746,-7.874258
40.600000,6.763260,20.026960,-0.225442,-10.199647,-0.255463,-7.900218
40.700000,6.779960,20.058400,-0.225999,-10.215659,-0.256182,-7.906934
40.800000,6.796560,20.131030,-0.226552,-10.252649,-0.256897,-7.929891
40.900000,6.813260,20.232500,-0.227109,-10.304328,-0.257617,-7.964126
41.000000,6.829970,20.256650,-0.227666,-10.316627,-0.258338,-7.967885
41.100000,6.846660,20.325840,-0.228222,-10.351865,-0.259058,-7.989342
41.200000,6.863240,20.380310,-0.228775,-10.379607,-0.259775,-8.005016
41.300000,6.879890,20.465790,-0.229330,-10.423141,-0.260495,-8.032806
41.400000,6.896560,20.518500,-0.229885,-10.449986,-0.261216,-8.047688
41.500000,6.913230,20.538070,-0.230441,-10.459953,-0.261938,-8.049551
41.600000,6.929920,20.625370,-0.230997,-10.504415,-0.262661,-8.077923
41.700000,6.946530,20.740540,-0.231551,-10.563070,-0.263381,-8.117181
41.800000,6.963210,20.767550,-0.232107,-10.576826,-0.264105,-8.121871
41.900000,6.979920,20.841860,-0.232664,-10.614672,-0.264831,-8.145020
42.000000,6.996670,20.913770,-0.233222,-10.651296,-0.265558,-8.167176
42.100000,7.013270,20.951550,-0.233776,-10.670537,-0.266280,-8.176025
42.200000,7.029910,21.015130,-0.234330,-10.702918,-0.267004,-8.194900
42.300000,7.046590,21.110960,-0.234886,-10.751724,-0.267731,-8.226291
42.400000,7.063320,21.148730,-0.235444,-10.770960,-0.268460,-8.235002
42.500000,7.079910,21.247520,-0.235997,-10.821273,-0.269184,-8.267485
42.600000,7.096560,21.285070,-0.236552,-10.840397,-0.269910,-8.276080
42.700000,7.113250,21.320060,-0.237108,-10.858217,-0.270639,-8.283644
42.800000,7.129900,21.381880,-0.237663,-10.889702,-0.271367,-8.301619
42.900000,7.146590,21.471420,-0.238220,-10.935304,-0.272097,-8.330300
43.000000,7.163220,21.521870,-0.238774,-10.960998,-0.272825,-8.343797
43.100000,7.179940,21.595230,-0.239331,-10.998360,-0.273557,-8.366108
43.200000,7.196620,21.638910,-0.239887,-11.020606,-0.274289,-8.376902
43.300000,7.213350,21.743970,-0.240445,-11.074113,-0.275023,-8.411398
43.400000,7.229880,21.793570,-0.240996,-11.099374,-0.275748,-8.424469
43.500000,7.246540,21.862150,-0.241551,-11.134302,-0.276480,-8.444796
43.600000,7.263260,21.919450,-0.242109,-11.163484,-0.277215,-8.460708
43.700000,7.279900,21.999380,-0.242663,-11.204192,-0.277947,-8.485346
43.800000,7.296510,22.049880,-0.243217,-11.229912,-0.278679,-8.498606
43.900000,7.313200,22.132280,-0.243773,-11.271878,-0.279414,-8.524094
44.000000,7.329920,22.194890,-0.244331,-11.303765,-0.280151,-8.541908
44.100000,7.346590,22.236640,-0.244886,-11.325028,-0.280887,-8.551683
44.200000,7.363250,22.332040,-0.245442,-11.373615,-0.281623,-8.582056
44.300000,7.379870,22.380210,-0.245996,-11.398147,-0.282357,-8.594252
44.400000,7.396530,22.465980,-0.246551,-11.441830,-0.283094,-8.620835
44.500000,7.413260,22.509730,-0.247109,-11.464111,-0.283834,-8.631230
44.600000,7.429960,22.575040,-0.247665,-11.497373,-0.284574,-8.649873
44.700000,7.446600,22.621410,-0.248220,-11.520990,-0.285312,-8.661249
44.800000,7.463210,22.707680,-0.248774,-11.564926,-0.286048,-8.687877
44.900000,7.479950,22.774630,-0.249332,-11.599024,-0.286791,-8.707020
45.000000,7.496600,22.822660,-0.249887,-11.623485,-0.287531,-8.718931
45.100000,7.513250,22.907740,-0.250442,-11.666816,-0.288271,-8.744959
45.200000,7.529890,22.974690,-0.250996,-11.700914,-0.289011,-8.764027
45.300000,7.546600,23.054260,-0.251553,-11.741438,-0.289755,-8.787840
45.400000,7.563270,23.108240,-0.252109,-11.768930,-0.290498,-8.801877
45.500000,7.579930,23.162440,-0.252664,-11.796534,-0.291241,-8.815970
45.600000,7.596580,23.263400,-0.253219,-11.847952,-0.291984,-8.847822
45.700000,7.613260,23.304110,-0.253775,-11.868686,-0.292729,-8.856706
45.800000,7.629920,23.385980,-0.254331,-11.910382,-0.293473,-8.881206
45.900000,7.646610,23.430430,-0.254887,-11.933020,-0.294219,-8.891448
46.000000,7.663190,23.508950,-0.255440,-11.973010,-0.294961,-8.914628
46.100000,7.679820,23.605210,-0.255994,-12.022035,-0.295706,-8.944466
46.200000,7.696580,23.621320,-0.256553,-12.030239,-0.296457,-8.943849
46.300000,7.713310,23.709740,-0.257110,-12.075271,-0.297208,-8.970594
46.400000,7.729910,23.812070,-0.257664,-12.127388,-0.297953,-9.002600
46.500000,7.746580,23.835850,-0.258219,-12.139499,-0.298702,-9.004845
46.600000,7.763300,23.954530,-0.258777,-12.199942,-0.299453,-9.042882
46.700000,7.779980,24.012930,-0.259333,-12.229685,-0.300204,-9.058128
46.800000,7.796630,24.027240,-0.259888,-12.236973,-0.300953,-9.056735
46.900000,7.813270,24.133830,-0.260442,-12.291259,-0.301703,-9.090095
47.000000,7.829860,24.185320,-0.260995,-12.317482,-0.302451,-9.102677
47.100000,7.846530,24.271830,-0.261551,-12.361542,-0.303203,-9.128368
47.200000,7.863230,24.326760,-0.262108,-12.389517,-0.303957,-9.142130
47.300000,7.879890,24.407010,-0.262663,-12.430388,-0.304710,-9.165385
47.400000,7.896560,24.421200,-0.263219,-12.437615,-0.305464,-9.163803
47.500000,7.913250,24.522870,-0.263775,-12.489395,-0.306220,-9.195005
47.600000,7.930000,24.598370,-0.264333,-12.527847,-0.306978,-9.216319
47.700000,7.946590,24.666970,-0.264886,-12.562785,-0.307730,-9.235075
47.800000,7.963240,24.703320,-0.265441,-12.581298,-0.308485,-9.241701
47.900000,7.979940,24.777880,-0.265998,-12.619271,-0.309244,-9.262570
48.000000,7.996640,24.855220,-0.266555,-12.658660,-0.310002,-9.284435
48.100000,8.013280,24.945950,-0.267109,-12.704868,-0.310759,-9.311279
48.200000,8.029900,25.015300,-0.267663,-12.740188,-0.311515,-9.330107
48.300000,8.046570,25.091480,-0.268219,-12.778986,-0.312274,-9.351419
48.400000,8.063250,25.161350,-0.268775,-12.814570,-0.313034,-9.370334
48.500000,8.079950,25.214320,-0.269332,-12.841548,-0.313796,-9.382912
48.600000,8.096590,25.247320,-0.269886,-12.858354,-0.314555,-9.388060
48.700000,8.113220,25.368750,-0.270441,-12.920198,-0.315315,-9.426051
48.800000,8.129910,25.433950,-0.270997,-12.953404,-0.316077,-9.443071
48.900000,8.146630,25.488780,-0.271554,-12.981329,-0.316842,-9.456193
49.000000,8.163310,25.542420,-0.272110,-13.008648,-0.317606,-9.468860
49.100000,8.179970,25.650310,-0.272666,-13.063596,-0.318369,-9.501602
49.200000,8.196620,25.716650,-0.273221,-13.097382,-0.319132,-9.518907
49.300000,8.213280,25.763280,-0.273776,-13.121131,-0.319897,-9.528880
49.400000,8.229930,25.845820,-0.274331,-13.163168,-0.320661,-9.552103
49.500000,8.246570,25.923090,-0.274886,-13.202521,-0.321426,-9.573337
49.600000,8.263220,26.024800,-0.275441,-13.254322,-0.322192,-9.603543
49.700000,8.279900,26.103600,-0.275997,-13.294454,-0.322959,-9.625229
49.800000,8.296590,26.135410,-0.276553,-13.310655,-0.323728,-9.629553
49.900000,8.313210,26.187050,-0.277107,-13.336955,-0.324494,-9.641191
50.000000,8.329860,26.281570,-0.277662,-13.385094,-0.325262,-9.668562
50.100000,8.346570,26.340600,-0.278219,-13.415157,-0.326034,-9.682806
50.200000,8.363290,26.415360,-0.278776,-13.453232,-0.326806,-9.702790
50.300000,8.379970,26.475690,-0.279332,-13.483958,-0.327577,-9.717453
50.400000,8.396550,26.564920,-0.279885,-13.529403,-0.328344,-9.742726
50.500000,8.413260,26.626560,-0.280442,-13.560796,-0.329118,-9.757779
50.600000,8.429930,26.703970,-0.280998,-13.600220,-0.329891,-9.778590
50.700000,8.446580,26.799160,-0.281553,-13.648700,-0.330663,-9.805872
50.800000,8.463200,26.887920,-0.282107,-13.693905,-0.331434,-9.830763
50.900000,8.479880,26.926770,-0.282663,-13.713691,-0.332209,-9.837343
51.000000,8.496580,26.980420,-0.283219,-13.741015,-0.332985,-9.849294
51.100000,8.513290,27.064580,-0.283776,-13.783877,-0.333763,-9.872339
51.200000,8.529910,27.146060,-0.284330,-13.825375,-0.334537,-9.894401
51.300000,8.546520,27.207650,-0.284884,-13.856742,-0.335311,-9.909178
51.400000,8.563260,27.290940,-0.285442,-13.899162,-0.336091,-9.931757
51.500000,8.579960,27.393760,-0.285999,-13.951527,-0.336870,-9.961409
51.600000,8.596680,27.472180,-0.286556,-13.991466,-0.337651,-9.982128
51.700000,8.613250,27.507600,-0.287108,-14.009506,-0.338426,-9.987260
51.800000,8.629940,27.577880,-0.287665,-14.045299,-0.339207,-10.004963
51.900000,8.646600,27.698300,-0.288220,-14.106628,-0.339986,-10.040816
52.000000,8.663290,27.708620,-0.288776,-14.111884,-0.340768,-10.036706
52.100000,8.679890,27.847710,-0.289330,-14.182722,-0.341547,-10.079240
52.200000,8.696560,27.915150,-0.289885,-14.217069,-0.342329,-10.095749
52.300000,8.713260,27.981160,-0.290442,-14.250688,-0.343113,-10.111690
52.400000,8.729920,28.041470,-0.290997,-14.281403,-0.343896,-10.125553
52.500000,8.746560,28.138900,-0.291552,-14.331024,-0.344679,-10.152785
52.600000,8.763240,28.155930,-0.292108,-14.339697,-0.345464,-10.150957
52.700000,8.779910,28.262020,-0.292664,-14.393729,-0.346249,-10.181207
52.800000,8.796590,28.336700,-0.293220,-14.431763,-0.347035,-10.200086
52.900000,8.813320,28.413290,-0.293777,-14.470770,-0.347825,-10.219586
53.000000,8.829890,28.481990,-0.294330,-14.505758,-0.348607,-10.236283
53.100000,8.846580,28.554180,-0.294886,-14.542524,-0.349396,-10.254138
53.200000,8.863310,28.628440,-0.295444,-14.580345,-0.350187,-10.272674
53.300000,8.879980,28.722100,-0.295999,-14.628045,-0.350976,-10.298154
53.400000,8.896580,28.789540,-0.296553,-14.662392,-0.351762,-10.314221
53.500000,8.913260,28.813860,-0.297109,-14.674778,-0.352553,-10.314775
53.600000,8.929940,28.953920,-0.297665,-14.746110,-0.353344,-10.356714
53.700000,8.946620,28.996160,-0.298221,-14.767623,-0.354136,-10.363613
53.800000,8.963330,29.095820,-0.298778,-14.818379,-0.354930,-10.390979
53.900000,8.979910,29.174830,-0.299330,-14.858619,-0.355719,-10.410984
54.000000,8.996570,29.231670,-0.299886,-14.887567,-0.356512,-10.422999
54.100000,9.013210,29.322820,-0.300440,-14.933990,-0.357304,-10.447217
54.200000,9.029870,29.391160,-0.300996,-14.968795,-0.358098,-10.463252
54.300000,9.046470,29.509460,-0.301549,-15.029045,-0.358890,-10.497051
54.400000,9.063200,29.571400,-0.302107,-15.060590,-0.359689,-10.510686
54.500000,9.079920,29.638810,-0.302664,-15.094922,-0.360488,-10.526233
54.600000,9.096610,29.696180,-0.303220,-15.124140,-0.361286,-10.538193
54.700000,9.113210,29.748000,-0.303774,-15.150532,-0.362080,-10.548199
54.800000,9.129880,29.846560,-0.304329,-15.200728,-0.362879,-10.574701
54.900000,9.146630,29.946740,-0.304888,-15.251749,-0.363682,-10.601679
55.000000,9.163290,30.032150,-0.305443,-15.295248,-0.364481,-10.623422
55.100000,9.179970,30.103470,-0.305999,-15.331571,-0.365282,-10.640126
55.200000,9.196610,30.173290,-0.306554,-15.367130,-0.366081,-10.656280
55.300000,9.213240,30.234670,-0.307108,-15.398391,-0.366881,-10.669422
55.400000,9.229900,30.321130,-0.307663,-15.442425,-0.367683,-10.691357
55.500000,9.246620,30.386350,-0.308221,-15.475641,-0.368488,-10.705729
55.600000,9.263220,30.483230,-0.308774,-15.524982,-0.369288,-10.731271
55.700000,9.279850,30.559010,-0.309328,-15.563576,-0.370091,-10.749321
55.800000,9.296590,30.647790,-0.309886,-15.608791,-0.370899,-10.771840
55.900000,9.313270,30.710540,-0.310442,-15.640750,-0.371705,-10.785199
56.000000,9.329900,30.774870,-0.310997,-15.673513,-0.372509,-10.799102
56.100000,9.346540,30.865760,-0.311551,-15.719802,-0.373315,-10.822277
56.200000,9.363250,30.945290,-0.312108,-15.760307,-0.374124,-10.841384
56.300000,9.379900,31.047000,-0.312663,-15.812107,-0.374931,-10.868241
56.400000,9.396560,31.141660,-0.313219,-15.860317,-0.375739,-10.892570
56.500000,9.413190,31.189690,-0.313773,-15.884779,-0.376547,-10.900564
56.600000,9.429910,31.287200,-0.314330,-15.934440,-0.377359,-10.925762
56.700000,9.446600,31.348320,-0.314887,-15.965568,-0.378171,-10.938224
56.800000,9.463290,31.429930,-0.315443,-16.007132,-0.378983,-10.957794
56.900000,9.479940,31.522500,-0.315998,-16.054277,-0.379794,-10.981158
57.000000,9.496610,31.595230,-0.316554,-16.091319,-0.380607,-10.997553
57.100000,9.513330,31.712110,-0.317111,-16.150845,-0.381423,-11.029234
57.200000,9.529990,31.734270,-0.317666,-16.162131,-0.382236,-11.027966
57.300000,9.546610,31.850840,-0.318220,-16.221500,-0.383049,-11.059489
57.400000,9.563190,31.952470,-0.318773,-16.273259,-0.383860,-11.085784
57.500000,9.579940,32.002470,-0.319331,-16.298724,-0.384680,-11.094031
57.600000,9.596600,32.058710,-0.319887,-16.327367,-0.385496,-11.104460
