Repository: abubakardawood/tissue-phantom-material-database

Title:
A Database of Silicone Phantom Materials for Modeling Human Tissue Mechanics Across Varying Stiffnesses

Description:
This dataset contains processed mechanical compression test data for soft silicone phantoms
fabricated using Ecoflex (Smooth-On) with varying base materials and thinner concentrations.
The dataset provides force–compression measurements together with derived engineering and
true stress–strain quantities, intended for mechanical characterization, constitutive model
fitting, and the design of tissue-equivalent phantoms.

All files in this dataset are processed outputs generated from raw experimental measurements.
The raw data files are not included in this archive.

File: data/EF30_37_5T/EF30_37_5T_B1.csv (part 1 of 2)
EF30_37_5T_B_sample_1
Compression test;
Cylinder Diameter: 50mm;
Cylinder Height: 30mm;
Speed (mm/min): 10;
Machine: INSTRON 5900;
Load cell: 10kN;
Time (s),Compression (mm),Load (N),Engineering Strain [-],Engineering Stress (kPa),True Strain [-],True Stress (kPa)
0.000000,0.000000,-0.007110,-0.000000,0.003621,0.000000,0.003621
0.100000,0.006040,-0.004450,-0.000201,0.002266,-0.000201,0.002266
0.200000,0.026850,0.090990,-0.000895,-0.046341,-0.000895,-0.046299
0.300000,0.046160,0.126950,-0.001539,-0.064655,-0.001540,-0.064556
0.400000,0.063280,0.168830,-0.002109,-0.085984,-0.002112,-0.085803
0.500000,0.080060,0.175620,-0.002669,-0.089443,-0.002672,-0.089204
0.600000,0.096720,0.239020,-0.003224,-0.121732,-0.003229,-0.121339
0.700000,0.113390,0.242050,-0.003780,-0.123275,-0.003787,-0.122809
0.800000,0.130040,0.300610,-0.004335,-0.153099,-0.004344,-0.152436
0.900000,0.146710,0.296520,-0.004890,-0.151016,-0.004902,-0.150278
1.000000,0.163420,0.368380,-0.005447,-0.187614,-0.005462,-0.186592
1.100000,0.180040,0.369310,-0.006001,-0.188088,-0.006019,-0.186959
1.200000,0.196620,0.397270,-0.006554,-0.202328,-0.006576,-0.201002
1.300000,0.213340,0.452240,-0.007111,-0.230324,-0.007137,-0.228686
1.400000,0.230050,0.468590,-0.007668,-0.238651,-0.007698,-0.236821
1.500000,0.246710,0.552490,-0.008224,-0.281381,-0.008258,-0.279067
1.600000,0.263310,0.531310,-0.008777,-0.270594,-0.008816,-0.268219
1.700000,0.280000,0.587480,-0.009333,-0.299201,-0.009377,-0.296409
1.800000,0.296680,0.651010,-0.009889,-0.331557,-0.009939,-0.328278
1.900000,0.313320,0.664920,-0.010444,-0.338641,-0.010499,-0.335104
2.000000,0.329960,0.711630,-0.010999,-0.362430,-0.011060,-0.358444
2.100000,0.346620,0.737190,-0.011554,-0.375448,-0.011621,-0.371110
2.200000,0.363280,0.821870,-0.012109,-0.418575,-0.012183,-0.413506
2.300000,0.379980,0.789270,-0.012666,-0.401972,-0.012747,-0.396881
2.400000,0.396650,0.882140,-0.013222,-0.449270,-0.013310,-0.443330
2.500000,0.413230,0.900130,-0.013774,-0.458432,-0.013870,-0.452118
2.600000,0.429910,0.933200,-0.014330,-0.475275,-0.014434,-0.468464
2.700000,0.446610,0.933960,-0.014887,-0.475662,-0.014999,-0.468581
2.800000,0.463280,1.077440,-0.015443,-0.548736,-0.015563,-0.540262
2.900000,0.479900,1.054020,-0.015997,-0.536808,-0.016126,-0.528221
3.000000,0.496610,1.105000,-0.016554,-0.562772,-0.016692,-0.553456
3.100000,0.513300,1.154110,-0.017110,-0.587783,-0.017258,-0.577726
3.200000,0.529990,1.188520,-0.017666,-0.605308,-0.017824,-0.594615
3.300000,0.546590,1.202110,-0.018220,-0.612230,-0.018388,-0.601075
3.400000,0.563230,1.207810,-0.018774,-0.615133,-0.018953,-0.603584
3.500000,0.579890,1.290440,-0.019330,-0.657216,-0.019519,-0.644512
3.600000,0.596630,1.360040,-0.019888,-0.692663,-0.020088,-0.678887
3.700000,0.613320,1.404950,-0.020444,-0.715535,-0.020656,-0.700907
3.800000,0.629940,1.394740,-0.020998,-0.710335,-0.021222,-0.695420
3.900000,0.646550,1.468250,-0.021552,-0.747774,-0.021787,-0.731658
4.000000,0.663260,1.510800,-0.022109,-0.769444,-0.022357,-0.752433
4.100000,0.679920,1.552380,-0.022664,-0.790621,-0.022925,-0.772702
4.200000,0.696550,1.617180,-0.023218,-0.823623,-0.023492,-0.804500
4.300000,0.713210,1.617660,-0.023774,-0.823867,-0.024061,-0.804281
4.400000,0.729900,1.644830,-0.024330,-0.837705,-0.024631,-0.817324
4.500000,0.746560,1.723540,-0.024885,-0.877792,-0.025200,-0.855948
4.600000,0.763210,1.751810,-0.025440,-0.892190,-0.025770,-0.869492
4.700000,0.779860,1.849630,-0.025995,-0.942009,-0.026339,-0.917521
4.800000,0.796540,1.864810,-0.026551,-0.949740,-0.026910,-0.924523
4.900000,0.813270,1.872260,-0.027109,-0.953534,-0.027483,-0.927685
5.000000,0.829940,1.955780,-0.027665,-0.996071,-0.028055,-0.968515
5.100000,0.846550,1.967260,-0.028218,-1.001917,-0.028624,-0.973645
5.200000,0.863240,2.038600,-0.028775,-1.038250,-0.029197,-1.008375
5.300000,0.879930,2.045950,-0.029331,-1.041994,-0.029770,-1.011431
5.400000,0.896640,2.123520,-0.029888,-1.081500,-0.030344,-1.049176
5.500000,0.913250,2.123140,-0.030442,-1.081306,-0.030915,-1.048390
5.600000,0.929900,2.190230,-0.030997,-1.115475,-0.031487,-1.080899
5.700000,0.946610,2.268780,-0.031554,-1.155480,-0.032062,-1.119021
5.800000,0.963240,2.271040,-0.032108,-1.156631,-0.032635,-1.119494
5.900000,0.979920,2.327110,-0.032664,-1.185187,-0.033209,-1.146474
6.000000,0.996500,2.375730,-0.033217,-1.209949,-0.033781,-1.169759
6.100000,1.013180,2.406680,-0.033773,-1.225712,-0.034356,-1.184316
6.200000,1.029870,2.445970,-0.034329,-1.245722,-0.034932,-1.202958
6.300000,1.046620,2.493810,-0.034887,-1.270087,-0.035510,-1.225777
6.400000,1.063230,2.524340,-0.035441,-1.285636,-0.036084,-1.240072
6.500000,1.079850,2.593190,-0.035995,-1.320701,-0.036659,-1.273162
6.600000,1.096650,2.616870,-0.036555,-1.332761,-0.037240,-1.284042
6.700000,1.113300,2.684370,-0.037110,-1.367138,-0.037816,-1.316404
6.800000,1.129910,2.719470,-0.037664,-1.385015,-0.038391,-1.332850
6.900000,1.146590,2.768200,-0.038220,-1.409833,-0.038969,-1.355949
7.000000,1.163300,2.823420,-0.038777,-1.437956,-0.039549,-1.382197
7.100000,1.179990,2.851740,-0.039333,-1.452379,-0.040127,-1.395253
7.200000,1.196650,2.892060,-0.039888,-1.472914,-0.040706,-1.414162
7.300000,1.213290,2.909120,-0.040443,-1.481603,-0.041284,-1.421682
7.400000,1.229960,2.982800,-0.040999,-1.519128,-0.041863,-1.456845
7.500000,1.246600,3.040210,-0.041553,-1.548366,-0.042441,-1.484026
7.600000,1.263300,3.049990,-0.042110,-1.553347,-0.043022,-1.487936
7.700000,1.279910,3.095730,-0.042664,-1.576642,-0.043601,-1.509377
7.800000,1.296540,3.146950,-0.043218,-1.602728,-0.044180,-1.533462
7.900000,1.313240,3.202000,-0.043775,-1.630765,-0.044762,-1.559379
8.000000,1.329930,3.257020,-0.044331,-1.658787,-0.045344,-1.585251
8.100000,1.346540,3.292340,-0.044885,-1.676775,-0.045923,-1.601514
8.200000,1.363180,3.388620,-0.045439,-1.725810,-0.046504,-1.647390
8.300000,1.379890,3.377740,-0.045996,-1.720269,-0.047088,-1.641143
8.400000,1.396590,3.448030,-0.046553,-1.756067,-0.047671,-1.674317
8.500000,1.413280,3.449370,-0.047109,-1.756750,-0.048255,-1.673990
8.600000,1.429880,3.518130,-0.047663,-1.791769,-0.048836,-1.706368
8.700000,1.446600,3.566160,-0.048220,-1.816230,-0.049421,-1.728652
8.800000,1.463250,3.584210,-0.048775,-1.825423,-0.050005,-1.736388
8.900000,1.479950,3.645350,-0.049332,-1.856562,-0.050590,-1.764974
9.000000,1.496600,3.693560,-0.049887,-1.881115,-0.051174,-1.787272
9.100000,1.513210,3.735380,-0.050440,-1.902413,-0.051757,-1.806455
9.200000,1.529920,3.772910,-0.050997,-1.921527,-0.052344,-1.823535
9.300000,1.546590,3.819630,-0.051553,-1.945322,-0.052929,-1.845034
9.400000,1.563230,3.877780,-0.052108,-1.974937,-0.053514,-1.872028
9.500000,1.579870,3.955030,-0.052662,-2.014280,-0.054100,-1.908204
9.600000,1.596600,3.966060,-0.053220,-2.019898,-0.054689,-1.912399
9.700000,1.613240,3.998120,-0.053775,-2.036226,-0.055275,-1.926728
9.800000,1.629940,4.086830,-0.054331,-2.081405,-0.055863,-1.968320
9.900000,1.646580,4.105990,-0.054886,-2.091164,-0.056450,-1.976388
10.000000,1.663250,4.185400,-0.055442,-2.131607,-0.057038,-2.013427
10.100000,1.679950,4.221970,-0.055998,-2.150232,-0.057627,-2.029822
10.200000,1.696610,4.252650,-0.056554,-2.165857,-0.058216,-2.043370
10.300000,1.713180,4.291890,-0.057106,-2.185842,-0.058801,-2.061017
10.400000,1.729810,4.329440,-0.057660,-2.204966,-0.059389,-2.077827
10.500000,1.746570,4.398820,-0.058219,-2.240301,-0.059983,-2.109873
10.600000,1.763270,4.462530,-0.058776,-2.272748,-0.060574,-2.139166
10.700000,1.779950,4.486930,-0.059332,-2.285175,-0.061165,-2.149591
10.800000,1.796520,4.532740,-0.059884,-2.308506,-0.061752,-2.170263
10.900000,1.813230,4.601580,-0.060441,-2.343565,-0.062345,-2.201918
11.000000,1.829910,4.612290,-0.060997,-2.349020,-0.062937,-2.205737
11.100000,1.846610,4.654360,-0.061554,-2.370446,-0.063530,-2.224536
11.200000,1.863290,4.690190,-0.062110,-2.388694,-0.064122,-2.240333
11.300000,1.879920,4.769330,-0.062664,-2.429000,-0.064713,-2.276789
11.400000,1.896610,4.793170,-0.063220,-2.441141,-0.065307,-2.286812
11.500000,1.913250,4.840970,-0.063775,-2.465486,-0.065899,-2.308249
11.600000,1.929940,4.910760,-0.064331,-2.501030,-0.066494,-2.340135
11.700000,1.946580,4.978080,-0.064886,-2.535315,-0.067087,-2.370809
11.800000,1.963280,4.998580,-0.065443,-2.545756,-0.067682,-2.379155
11.900000,1.979970,5.025100,-0.065999,-2.559262,-0.068278,-2.390354
12.000000,1.996640,5.110550,-0.066555,-2.602782,-0.068873,-2.429554
12.100000,2.013240,5.140220,-0.067108,-2.617893,-0.069466,-2.442211
12.200000,2.029930,5.177010,-0.067664,-2.636630,-0.070062,-2.458224
12.300000,2.046630,5.248620,-0.068221,-2.673100,-0.070660,-2.490739
12.400000,2.063280,5.278400,-0.068776,-2.688267,-0.071255,-2.503379
12.500000,2.079880,5.340250,-0.069329,-2.719767,-0.071850,-2.531207
12.600000,2.096550,5.395800,-0.069885,-2.748058,-0.072447,-2.556010
12.700000,2.113250,5.412200,-0.070442,-2.756411,-0.073046,-2.562245
12.800000,2.129930,5.488220,-0.070998,-2.795127,-0.073644,-2.596680
12.900000,2.146590,5.494190,-0.071553,-2.798168,-0.074242,-2.597951
13.000000,2.163220,5.533050,-0.072107,-2.817959,-0.074839,-2.614764
13.100000,2.179920,5.656280,-0.072664,-2.880720,-0.075439,-2.671395
13.200000,2.196630,5.667350,-0.073221,-2.886358,-0.076040,-2.675016
13.300000,2.213290,5.684360,-0.073776,-2.895021,-0.076640,-2.681437
13.400000,2.229920,5.760590,-0.074331,-2.933844,-0.077238,-2.715770
13.500000,2.246580,5.795270,-0.074886,-2.951507,-0.077838,-2.730480
13.600000,2.263260,5.834840,-0.075442,-2.971660,-0.078439,-2.747472
13.700000,2.279910,5.918000,-0.075997,-3.014013,-0.079040,-2.784957
13.800000,2.296550,5.922570,-0.076552,-3.016340,-0.079640,-2.785434
13.900000,2.313200,6.002950,-0.077107,-3.057277,-0.080242,-2.821541
14.000000,2.329890,6.031430,-0.077663,-3.071782,-0.080845,-2.833218
14.100000,2.346610,6.104130,-0.078220,-3.108808,-0.081449,-2.865636
14.200000,2.363240,6.128510,-0.078775,-3.121225,-0.082051,-2.875351
14.300000,2.379930,6.176750,-0.079331,-3.145793,-0.082655,-2.896234
14.400000,2.396600,6.211290,-0.079887,-3.163384,-0.083258,-2.910672
14.500000,2.413270,6.275540,-0.080442,-3.196106,-0.083863,-2.939004
14.600000,2.429940,6.355310,-0.080998,-3.236733,-0.084467,-2.974564
14.700000,2.446540,6.365600,-0.081551,-3.241973,-0.085069,-2.977586
14.800000,2.463230,6.408120,-0.082108,-3.263629,-0.085675,-2.995660
14.900000,2.479950,6.468470,-0.082665,-3.294365,-0.086283,-3.022036
15.000000,2.496610,6.507600,-0.083220,-3.314293,-0.086888,-3.038477
15.100000,2.513230,6.564560,-0.083774,-3.343303,-0.087493,-3.063220
15.200000,2.529880,6.607730,-0.084329,-3.365289,-0.088099,-3.081497
15.300000,2.546590,6.674140,-0.084886,-3.399112,-0.088707,-3.110573
15.400000,2.563310,6.730710,-0.085444,-3.427922,-0.089316,-3.135028
15.500000,2.579980,6.763170,-0.085999,-3.444454,-0.089924,-3.148233
15.600000,2.596630,6.793050,-0.086554,-3.459672,-0.090531,-3.160222
15.700000,2.613270,6.887020,-0.087109,-3.507530,-0.091139,-3.201993
15.800000,2.629960,6.917920,-0.087665,-3.523268,-0.091748,-3.214399
15.900000,2.646670,6.965060,-0.088222,-3.547276,-0.092359,-3.234327
16.000000,2.663210,6.999700,-0.088774,-3.564918,-0.092964,-3.248447
16.100000,2.679880,7.066830,-0.089329,-3.599107,-0.093574,-3.277601
16.200000,2.696580,7.150360,-0.089886,-3.641648,-0.094185,-3.314315
16.300000,2.713230,7.139230,-0.090441,-3.635980,-0.094795,-3.307138
16.400000,2.729840,7.218470,-0.090995,-3.676337,-0.095404,-3.341810
16.500000,2.746550,7.286420,-0.091552,-3.710943,-0.096017,-3.371200
16.600000,2.763260,7.331130,-0.092109,-3.733714,-0.096631,-3.389806
16.700000,2.779940,7.351960,-0.092665,-3.744322,-0.097243,-3.397356
16.800000,2.796610,7.429990,-0.093220,-3.784063,-0.097856,-3.431311
16.900000,2.813260,7.463430,-0.093775,-3.801094,-0.098468,-3.444645
17.000000,2.829960,7.488400,-0.094332,-3.813811,-0.099082,-3.454046
17.100000,2.846630,7.547720,-0.094888,-3.844022,-0.099696,-3.479272
17.200000,2.863280,7.608240,-0.095443,-3.874845,-0.100310,-3.505019
17.300000,2.879870,7.696030,-0.095996,-3.919556,-0.100921,-3.543296
17.400000,2.896540,7.744380,-0.096551,-3.944180,-0.101536,-3.563364
17.500000,2.913250,7.773280,-0.097108,-3.958899,-0.102153,-3.574457
17.600000,2.929970,7.829880,-0.097666,-3.987725,-0.102770,-3.598261
17.700000,2.946580,7.869680,-0.098219,-4.007995,-0.103384,-3.614333
17.800000,2.963260,7.888770,-0.098775,-4.017718,-0.104001,-3.620866
17.900000,2.979940,8.023200,-0.099331,-4.086182,-0.104618,-3.680296
18.000000,2.996580,8.001950,-0.099886,-4.075360,-0.105234,-3.668288
18.100000,3.013270,8.069890,-0.100442,-4.109961,-0.105852,-3.697147
18.200000,3.029920,8.082810,-0.100997,-4.116541,-0.106469,-3.700782
18.300000,3.046570,8.164460,-0.101552,-4.158125,-0.107087,-3.735858
18.400000,3.063220,8.220330,-0.102107,-4.186580,-0.107705,-3.759099
18.500000,3.079930,8.260150,-0.102664,-4.206860,-0.108325,-3.774965
18.600000,3.096520,8.337510,-0.103217,-4.246259,-0.108942,-3.807971
18.700000,3.113200,8.348950,-0.103773,-4.252085,-0.109562,-3.810832
18.800000,3.129880,8.423980,-0.104329,-4.290298,-0.110182,-3.842694
18.900000,3.146590,8.478930,-0.104886,-4.318284,-0.110805,-3.865355
19.000000,3.163220,8.519850,-0.105441,-4.339124,-0.111424,-3.881604
19.100000,3.179870,8.604110,-0.105996,-4.382037,-0.112045,-3.917560
19.200000,3.196590,8.650170,-0.106553,-4.405495,-0.112668,-3.936077
19.300000,3.213280,8.688060,-0.107109,-4.424793,-0.113291,-3.950856
19.400000,3.229950,8.709060,-0.107665,-4.435488,-0.113914,-3.957941
19.500000,3.246570,8.768880,-0.108219,-4.465954,-0.114535,-3.982653
19.600000,3.263260,8.820730,-0.108775,-4.492361,-0.115159,-4.003703
19.700000,3.279950,8.878830,-0.109332,-4.521951,-0.115783,-4.027559
19.800000,3.296660,8.924370,-0.109889,-4.545144,-0.116409,-4.045684
19.900000,3.313250,8.982390,-0.110442,-4.574694,-0.117030,-4.069457
20.000000,3.329900,9.022190,-0.110997,-4.594964,-0.117654,-4.084938
20.100000,3.346610,9.088090,-0.111554,-4.628526,-0.118281,-4.112197
20.200000,3.363310,9.136210,-0.112110,-4.653034,-0.118908,-4.131380
20.300000,3.379970,9.170570,-0.112666,-4.670533,-0.119533,-4.144324
20.400000,3.396610,9.270950,-0.113220,-4.721656,-0.120159,-4.187069
20.500000,3.413280,9.309650,-0.113776,-4.741366,-0.120786,-4.201912
20.600000,3.429890,9.353600,-0.114330,-4.763749,-0.121410,-4.219111
20.700000,3.446540,9.403050,-0.114885,-4.788934,-0.122037,-4.238759
20.800000,3.463190,9.465950,-0.115440,-4.820969,-0.122665,-4.264438
20.900000,3.479910,9.508160,-0.115997,-4.842466,-0.123295,-4.280755
21.000000,3.496590,9.556980,-0.116553,-4.867330,-0.123924,-4.300028
21.100000,3.513310,9.587970,-0.117110,-4.883113,-0.124555,-4.311250
21.200000,3.529930,9.671900,-0.117664,-4.925858,-0.125183,-4.346260
21.300000,3.546610,9.714580,-0.118220,-4.947595,-0.125813,-4.362689
21.400000,3.563280,9.799680,-0.118776,-4.990936,-0.126443,-4.398133
21.500000,3.579940,9.813370,-0.119331,-4.997908,-0.127074,-4.401501
21.600000,3.596590,9.895890,-0.119886,-5.039935,-0.127704,-4.435716
21.700000,3.613190,9.915080,-0.120440,-5.049709,-0.128333,-4.441524
21.800000,3.629910,9.966670,-0.120997,-5.075983,-0.128967,-4.461805
21.900000,3.646590,10.014950,-0.121553,-5.100572,-0.129600,-4.480582
22.000000,3.663290,10.093530,-0.122110,-5.140593,-0.130234,-4.512877
22.100000,3.679840,10.148260,-0.122661,-5.168466,-0.130862,-4.534495
22.200000,3.696570,10.199800,-0.123219,-5.194715,-0.131498,-4.554628
22.300000,3.713240,10.251260,-0.123775,-5.220924,-0.132132,-4.574706
22.400000,3.729940,10.285150,-0.124331,-5.238184,-0.132767,-4.586913
22.500000,3.746600,10.359770,-0.124887,-5.276188,-0.133402,-4.617262
22.600000,3.763200,10.404610,-0.125440,-5.299024,-0.134034,-4.634315
22.700000,3.779890,10.450370,-0.125996,-5.322330,-0.134671,-4.651736
22.800000,3.796600,10.571790,-0.126553,-5.384168,-0.135308,-4.702784
22.900000,3.813290,10.573530,-0.127110,-5.385055,-0.135945,-4.700562
23.000000,3.829890,10.615420,-0.127663,-5.406389,-0.136579,-4.716193
23.100000,3.846620,10.657320,-0.128221,-5.427729,-0.137219,-4.731782
23.200000,3.863290,10.717640,-0.128776,-5.458449,-0.137857,-4.755530
23.300000,3.879970,10.768410,-0.129332,-5.484306,-0.138495,-4.775008
23.400000,3.896600,10.828230,-0.129887,-5.514772,-0.139132,-4.798477
23.500000,3.913270,10.881960,-0.130442,-5.542137,-0.139771,-4.819207
23.600000,3.929980,10.937270,-0.130999,-5.570306,-0.140411,-4.840600
23.700000,3.946610,11.008240,-0.131554,-5.606451,-0.141049,-4.868901
23.800000,3.963270,11.043550,-0.132109,-5.624434,-0.141689,-4.881396
23.900000,3.979930,11.087860,-0.132664,-5.647001,-0.142329,-4.897845
24.000000,3.996620,11.197920,-0.133221,-5.703054,-0.142971,-4.943289
24.100000,4.013280,11.217870,-0.133776,-5.713214,-0.143612,-4.948923
24.200000,4.029900,11.268320,-0.134330,-5.738908,-0.144252,-4.968001
24.300000,4.046520,11.305310,-0.134884,-5.757747,-0.144892,-4.981119
24.400000,4.063180,11.375060,-0.135439,-5.793270,-0.145534,-5.008634
24.500000,4.079950,11.420650,-0.135998,-5.816489,-0.146181,-5.025456
24.600000,4.096590,11.496260,-0.136553,-5.854997,-0.146823,-5.055480
24.700000,4.113210,11.547550,-0.137107,-5.881119,-0.147465,-5.074776
24.800000,4.129950,11.614520,-0.137665,-5.915226,-0.148111,-5.100907
24.900000,4.146610,11.654330,-0.138220,-5.935502,-0.148756,-5.115095
25.000000,4.163260,11.686720,-0.138775,-5.951998,-0.149400,-5.126007
25.100000,4.179950,11.767560,-0.139332,-5.993169,-0.150046,-5.158131
25.200000,4.196560,11.806700,-0.139885,-6.013103,-0.150690,-5.171958
25.300000,4.213230,11.856170,-0.140441,-6.038298,-0.151336,-5.190273
25.400000,4.229910,11.919620,-0.140997,-6.070613,-0.151983,-5.214674
25.500000,4.246590,11.993650,-0.141553,-6.108316,-0.152630,-5.243665
25.600000,4.263200,12.045620,-0.142107,-6.134784,-0.153276,-5.262990
25.700000,4.279870,12.099640,-0.142662,-6.162296,-0.153923,-5.283169
25.800000,4.296560,12.142210,-0.143219,-6.183977,-0.154573,-5.298316
25.900000,4.313250,12.182520,-0.143775,-6.204506,-0.155222,-5.312454
26.000000,4.329870,12.265630,-0.144329,-6.246834,-0.155869,-5.345235
26.100000,4.346570,12.293930,-0.144886,-6.261247,-0.156520,-5.354082
26.200000,4.363240,12.383100,-0.145441,-6.306661,-0.157170,-5.389412
26.300000,4.379950,12.400610,-0.145998,-6.315579,-0.157822,-5.393515
26.400000,4.396610,12.466070,-0.146554,-6.348917,-0.158473,-5.418460
26.500000,4.413220,12.501520,-0.147107,-6.366972,-0.159122,-5.430344
26.600000,4.429890,12.529920,-0.147663,-6.381436,-0.159773,-5.439134
26.700000,4.446620,12.636800,-0.148221,-6.435869,-0.160428,-5.481941
26.800000,4.463290,12.651120,-0.148776,-6.443163,-0.161080,-5.484572
26.900000,4.479890,12.632210,-0.149330,-6.433532,-0.161731,-5.472815
27.000000,4.496540,12.603080,-0.149885,-6.418696,-0.162383,-5.456632
27.100000,4.513270,12.661560,-0.150442,-6.448480,-0.163039,-5.478355
27.200000,4.529940,12.710190,-0.150998,-6.473247,-0.163694,-5.495799
27.300000,4.546520,12.758930,-0.151551,-6.498070,-0.164345,-5.513283
27.400000,4.563230,12.803160,-0.152108,-6.520596,-0.165002,-5.528763
27.500000,4.579910,12.894070,-0.152664,-6.566896,-0.165658,-5.564370
27.600000,4.596600,12.913810,-0.153220,-6.576949,-0.166314,-5.569229
27.700000,4.613230,12.976640,-0.153774,-6.608948,-0.166969,-5.592662
27.800000,4.629890,13.033110,-0.154330,-6.637708,-0.167626,-5.613313
27.900000,4.646550,13.108920,-0.154885,-6.676318,-0.168283,-5.642257
28.000000,4.663280,13.144040,-0.155443,-6.694205,-0.168943,-5.653640
28.100000,4.679990,13.216300,-0.156000,-6.731006,-0.169602,-5.680972
28.200000,4.696580,13.249930,-0.156553,-6.748134,-0.170258,-5.691696
28.300000,4.713250,13.298410,-0.157108,-6.772825,-0.170917,-5.708757
28.400000,4.729920,13.377480,-0.157664,-6.813095,-0.171576,-5.738915
28.500000,4.746630,13.418430,-0.158221,-6.833950,-0.172238,-5.752676
28.600000,4.763180,13.463600,-0.158773,-6.856955,-0.172893,-5.768258
28.700000,4.779860,13.538650,-0.159329,-6.895178,-0.173554,-5.796578
28.800000,4.796580,13.580980,-0.159886,-6.916736,-0.174218,-5.810847
28.900000,4.813210,13.650030,-0.160440,-6.951903,-0.174878,-5.836538
29.000000,4.829890,13.718390,-0.160996,-6.986719,-0.175540,-5.861883
29.100000,4.846530,13.770850,-0.161551,-7.013436,-0.176202,-5.880409
29.200000,4.863210,13.823790,-0.162107,-7.040398,-0.176865,-5.899101
29.300000,4.879910,13.871680,-0.162664,-7.064789,-0.177529,-5.915604
29.400000,4.896630,13.933880,-0.163221,-7.096467,-0.178195,-5.938174
29.500000,4.913240,14.027000,-0.163775,-7.143892,-0.178857,-5.973904
29.600000,4.929890,14.056400,-0.164330,-7.158866,-0.179521,-5.982452
29.700000,4.946580,14.089080,-0.164886,-7.175510,-0.180187,-5.992368
29.800000,4.963300,14.208210,-0.165443,-7.236182,-0.180855,-6.039004
29.900000,4.979920,14.238620,-0.165997,-7.251670,-0.181519,-6.047912
30.000000,4.996580,14.242780,-0.166553,-7.253788,-0.182185,-6.045651
30.100000,5.013270,14.350550,-0.167109,-7.308675,-0.182852,-6.087330
30.200000,5.029950,14.413840,-0.167665,-7.340908,-0.183520,-6.110095
30.300000,5.046640,14.470150,-0.168221,-7.369587,-0.184189,-6.129865
30.400000,5.063280,14.505720,-0.168776,-7.387703,-0.184856,-6.140836
30.500000,5.079940,14.534270,-0.169331,-7.402243,-0.185524,-6.148811
30.600000,5.096590,14.657660,-0.169886,-7.465085,-0.186193,-6.196869
30.700000,5.113290,14.659840,-0.170443,-7.466195,-0.186863,-6.193634
30.800000,5.129890,14.753820,-0.170996,-7.514059,-0.187531,-6.229182
30.900000,5.146560,14.801720,-0.171552,-7.538454,-0.188201,-6.245217
31.000000,5.163260,14.882500,-0.172109,-7.579595,-0.188873,-6.275081
31.100000,5.179940,14.909560,-0.172665,-7.593377,-0.189545,-6.282269
31.200000,5.196560,15.000240,-0.173219,-7.639559,-0.190215,-6.316245
31.300000,5.213190,15.025400,-0.173773,-7.652373,-0.190886,-6.322598
31.400000,5.229910,15.105280,-0.174330,-7.693056,-0.191561,-6.351923
31.500000,5.246650,15.126920,-0.174888,-7.704077,-0.192237,-6.356724
31.600000,5.263320,15.208320,-0.175444,-7.745534,-0.192910,-6.386626
31.700000,5.279940,15.286870,-0.175998,-7.785539,-0.193582,-6.415300
31.800000,5.296610,15.323650,-0.176554,-7.804271,-0.194257,-6.426398
31.900000,5.313300,15.398680,-0.177110,-7.842483,-0.194933,-6.453501
32.000000,5.329950,15.456220,-0.177665,-7.871788,-0.195607,-6.473247
32.100000,5.346550,15.494430,-0.178218,-7.891248,-0.196281,-6.484883
32.200000,5.363170,15.579160,-0.178772,-7.934401,-0.196955,-6.515950
32.300000,5.379910,15.610810,-0.179330,-7.950520,-0.197635,-6.524751
32.400000,5.396570,15.690290,-0.179886,-7.990999,-0.198312,-6.553533
32.500000,5.413210,15.748430,-0.180440,-8.020610,-0.198988,-6.573368
32.600000,5.429850,15.806030,-0.180995,-8.049945,-0.199665,-6.592945
32.700000,5.446530,15.862310,-0.181551,-8.078608,-0.200344,-6.611929
32.800000,5.463220,15.908450,-0.182107,-8.102107,-0.201024,-6.626654
32.900000,5.479920,15.957940,-0.182664,-8.127312,-0.201705,-6.642745
33.000000,5.496540,16.033620,-0.183218,-8.165856,-0.202383,-6.669724
33.100000,5.513240,16.096030,-0.183775,-8.197641,-0.203065,-6.691122
33.200000,5.529920,16.164050,-0.184331,-8.232283,-0.203746,-6.714821
33.300000,5.546590,16.211510,-0.184886,-8.256454,-0.204428,-6.729949
33.400000,5.563210,16.273600,-0.185440,-8.288076,-0.205108,-6.751133
33.500000,5.579880,16.323570,-0.185996,-8.313526,-0.205790,-6.767243
33.600000,5.596570,16.399740,-0.186552,-8.352319,-0.206474,-6.794174
33.700000,5.613260,16.467280,-0.187109,-8.386717,-0.207158,-6.817489
33.800000,5.629970,16.524070,-0.187666,-8.415640,-0.207843,-6.836313
33.900000,5.646530,16.571460,-0.188218,-8.439775,-0.208523,-6.851260
34.000000,5.663220,16.639630,-0.188774,-8.474494,-0.209209,-6.874730
34.100000,5.679940,16.694780,-0.189331,-8.502582,-0.209896,-6.892777
34.200000,5.696610,16.749890,-0.189887,-8.530649,-0.210582,-6.910790
34.300000,5.713210,16.818810,-0.190440,-8.565750,-0.211265,-6.934485
34.400000,5.729880,16.887150,-0.190996,-8.600555,-0.211951,-6.957883
34.500000,5.746590,16.948720,-0.191553,-8.631912,-0.212640,-6.978444
34.600000,5.763280,16.981340,-0.192109,-8.648525,-0.213329,-6.987063
34.700000,5.779910,17.083300,-0.192664,-8.700453,-0.214015,-7.024192
34.800000,5.796550,17.120980,-0.193218,-8.719644,-0.214702,-7.034849
34.900000,5.813250,17.186900,-0.193775,-8.753216,-0.215392,-7.057062
35.000000,5.829950,17.210830,-0.194332,-8.765404,-0.216083,-7.062008
35.100000,5.846640,17.320640,-0.194888,-8.821330,-0.216774,-7.102158
35.200000,5.863260,17.355040,-0.195442,-8.838849,-0.217462,-7.111367
35.300000,5.879960,17.457730,-0.195999,-8.891149,-0.218154,-7.148496
35.400000,5.896590,17.487090,-0.196553,-8.906102,-0.218844,-7.155581
35.500000,5.913190,17.588230,-0.197106,-8.957612,-0.219533,-7.192010
35.600000,5.929830,17.638930,-0.197661,-8.983433,-0.220224,-7.207759
35.700000,5.946550,17.689790,-0.198218,-9.009336,-0.220919,-7.223520
35.800000,5.963300,17.718390,-0.198777,-9.023902,-0.221616,-7.230161
35.900000,5.979960,17.813080,-0.199332,-9.072127,-0.222309,-7.263762
36.000000,5.996610,17.816160,-0.199887,-9.073696,-0.223002,-7.259982
36.100000,6.013250,17.924850,-0.200442,-9.129051,-0.223696,-7.299209
36.200000,6.029920,17.982230,-0.200997,-9.158275,-0.224391,-7.317486
36.300000,6.046630,18.027620,-0.201554,-9.181391,-0.225088,-7.330842
36.400000,6.063320,18.114290,-0.202111,-9.225532,-0.225785,-7.360954
36.500000,6.079900,18.184630,-0.202663,-9.261356,-0.226478,-7.384419
36.600000,6.096590,18.262250,-0.203220,-9.300888,-0.227176,-7.410764
36.700000,6.113270,18.244730,-0.203776,-9.291965,-0.227874,-7.398488
36.800000,6.129930,18.391430,-0.204331,-9.366678,-0.228572,-7.452776
36.900000,6.146530,18.401200,-0.204884,-9.371654,-0.229268,-7.451549
37.000000,6.163190,18.481900,-0.205440,-9.412754,-0.229966,-7.479001
37.100000,6.179860,18.494630,-0.205995,-9.419238,-0.230666,-7.478919
37.200000,6.196560,18.584380,-0.206552,-9.464947,-0.231367,-7.509943
37.300000,6.213220,18.669200,-0.207107,-9.508145,-0.232067,-7.538939
37.400000,6.229900,18.699900,-0.207663,-9.523781,-0.232769,-7.546041
37.500000,6.246560,18.767020,-0.208219,-9.557965,-0.233470,-7.567818
37.600000,6.263250,18.864290,-0.208775,-9.607504,-0.234173,-7.601697
37.700000,6.279910,18.856230,-0.209330,-9.603399,-0.234875,-7.593116
37.800000,6.296540,18.955850,-0.209885,-9.654135,-0.235576,-7.627880
37.900000,6.313190,19.013120,-0.210440,-9.683303,-0.236279,-7.645552
38.000000,6.329960,19.144400,-0.210999,-9.750163,-0.236987,-7.692891
38.100000,6.346600,19.172940,-0.211553,-9.764698,-0.237691,-7.698944
38.200000,6.363200,19.205450,-0.212107,-9.781255,-0.238393,-7.706586
38.300000,6.379920,19.314830,-0.212664,-9.836962,-0.239100,-7.744994
38.400000,6.396610,19.388870,-0.213220,-9.874670,-0.239807,-7.769190
38.500000,6.413310,19.435750,-0.213777,-9.898546,-0.240515,-7.782465
38.600000,6.429950,19.463140,-0.214332,-9.912496,-0.241221,-7.787934
38.700000,6.446620,19.508660,-0.214887,-9.935679,-0.241928,-7.800627
38.800000,6.463260,19.666890,-0.215442,-10.016265,-0.242635,-7.858341
38.900000,6.479940,19.672280,-0.215998,-10.019010,-0.243344,-7.854924
39.000000,6.496590,19.717530,-0.216553,-10.042056,-0.244052,-7.867418
39.100000,6.513160,19.766400,-0.217105,-10.066945,-0.244757,-7.881357
39.200000,6.529840,19.847330,-0.217661,-10.108162,-0.245468,-7.908006
39.300000,6.546590,19.910890,-0.218220,-10.140533,-0.246181,-7.927669
39.400000,6.563290,19.971250,-0.218776,-10.171274,-0.246894,-7.946040
39.500000,6.579890,20.066460,-0.219330,-10.219764,-0.247602,-7.978267
39.600000,6.596570,20.110290,-0.219886,-10.242087,-0.248315,-7.989999
39.700000,6.613230,20.152360,-0.220441,-10.263513,-0.249027,-8.001014
39.800000,6.629910,20.215850,-0.220997,-10.295848,-0.249740,-8.020496
39.900000,6.646590,20.279260,-0.221553,-10.328142,-0.250454,-8.039911
40.000000,6.663250,20.360990,-0.222108,-10.369767,-0.251168,-8.066555
40.100000,6.679950,20.422820,-0.222665,-10.401257,-0.251884,-8.085261
40.200000,6.696640,20.466200,-0.223221,-10.423350,-0.252600,-8.096636
40.300000,6.713310,20.550590,-0.223777,-10.466330,-0.253315,-8.124206
40.400000,6.729920,20.621030,-0.224331,-10.502204,-0.254029,-8.146238
40.500000,6.746580,20.680900,-0.224886,-10.532696,-0.254745,-8.164040
40.600000,6.763260,20.735890,-0.225442,-10.560702,-0.255463,-8.179876
40.700000,6.779960,20.799170,-0.225999,-10.592930,-0.256182,-8.198942
40.800000,6.796540,20.839750,-0.226551,-10.613598,-0.256896,-8.209073
40.900000,6.813170,20.908830,-0.227106,-10.648780,-0.257613,-8.230381
41.000000,6.829910,20.961910,-0.227664,-10.675813,-0.258335,-8.245318
41.100000,6.846600,21.054810,-0.228220,-10.723127,-0.259056,-8.275895
41.200000,6.863280,21.145050,-0.228776,-10.769086,-0.259776,-8.305377
41.300000,6.879910,21.177920,-0.229330,-10.785826,-0.260495,-8.312309
41.400000,6.896580,21.252690,-0.229886,-10.823906,-0.261217,-8.335642
41.500000,6.913240,21.286930,-0.230441,-10.841344,-0.261938,-8.343051
41.600000,6.929960,21.409060,-0.230999,-10.903545,-0.262663,-8.384840
41.700000,6.946550,21.429060,-0.231552,-10.913731,-0.263382,-8.386638
41.800000,6.963280,21.511700,-0.232109,-10.955819,-0.264108,-8.412871
41.900000,6.979950,21.558960,-0.232665,-10.979888,-0.264832,-8.425252
42.000000,6.996640,21.651140,-0.233221,-11.026835,-0.265557,-8.455142
42.100000,7.013250,21.725710,-0.233775,-11.064813,-0.266279,-8.478137
42.200000,7.029930,21.774720,-0.234331,-11.089774,-0.267005,-8.491096
42.300000,7.046600,21.881020,-0.234887,-11.143912,-0.267731,-8.526356
42.400000,7.063250,21.876040,-0.235442,-11.141376,-0.268457,-8.518232
42.500000,7.079920,21.966540,-0.235997,-11.187467,-0.269184,-8.547255
42.600000,7.096480,22.027050,-0.236549,-11.218284,-0.269907,-8.564607
42.700000,7.113260,22.099740,-0.237109,-11.255305,-0.270640,-8.586575
42.800000,7.129950,22.184250,-0.237665,-11.298346,-0.271369,-8.613124
42.900000,7.146590,22.244150,-0.238220,-11.328853,-0.272097,-8.630097
43.000000,7.163220,22.276060,-0.238774,-11.345104,-0.272825,-8.636188
43.100000,7.179900,22.376260,-0.239330,-11.396136,-0.273556,-8.668698
43.200000,7.196540,22.418400,-0.239885,-11.417597,-0.274285,-8.678691
43.300000,7.213240,22.473880,-0.240441,-11.445853,-0.275018,-8.693797
43.400000,7.229880,22.570230,-0.240996,-11.494924,-0.275748,-8.724693
43.500000,7.246560,22.621940,-0.241552,-11.521259,-0.276481,-8.738276
43.600000,7.263250,22.689810,-0.242108,-11.555825,-0.277215,-8.758064
43.700000,7.279900,22.728910,-0.242663,-11.575739,-0.277947,-8.766731
43.800000,7.296610,22.826460,-0.243220,-11.625421,-0.278683,-8.797882
43.900000,7.313250,22.868080,-0.243775,-11.646618,-0.279416,-8.807463
44.000000,7.329920,22.960880,-0.244331,-11.693880,-0.280151,-8.836707
44.100000,7.346580,22.978710,-0.244886,-11.702961,-0.280887,-8.837070
44.200000,7.363290,23.091200,-0.245443,-11.760252,-0.281624,-8.873780
44.300000,7.379920,23.148640,-0.245997,-11.789506,-0.282359,-8.889319
44.400000,7.396560,23.223400,-0.246552,-11.827580,-0.283095,-8.911467
44.500000,7.413270,23.282100,-0.247109,-11.857476,-0.283835,-8.927387
44.600000,7.429930,23.343280,-0.247664,-11.888635,-0.284573,-8.944244
44.700000,7.446550,23.430520,-0.248218,-11.933066,-0.285309,-8.971060
44.800000,7.463200,23.529160,-0.248773,-11.983303,-0.286048,-9.002177
44.900000,7.479920,23.564410,-0.249331,-12.001255,-0.286790,-9.008974
45.000000,7.496590,23.635650,-0.249886,-12.037538,-0.287531,-9.029522
45.100000,7.513250,23.667550,-0.250442,-12.053784,-0.288271,-9.035014
45.200000,7.529860,23.803270,-0.250995,-12.122906,-0.289010,-9.080113
45.300000,7.546550,23.831850,-0.251552,-12.137462,-0.289753,-9.084263
45.400000,7.563280,23.896360,-0.252109,-12.170316,-0.290498,-9.102066
45.500000,7.580000,23.945270,-0.252667,-12.195226,-0.291244,-9.113899
45.600000,7.596610,24.054280,-0.253220,-12.250744,-0.291985,-9.148607
45.700000,7.613240,24.117230,-0.253775,-12.282804,-0.292728,-9.165740
45.800000,7.629950,24.197320,-0.254332,-12.323594,-0.293474,-9.189314
45.900000,7.646610,24.223840,-0.254887,-12.337100,-0.294219,-9.192534
46.000000,7.663260,24.334790,-0.255442,-12.393607,-0.294965,-9.227759
46.100000,7.679850,24.391160,-0.255995,-12.422316,-0.295708,-9.242265
46.200000,7.696580,24.441840,-0.256553,-12.448127,-0.296457,-9.254527
46.300000,7.713260,24.482580,-0.257109,-12.468876,-0.297205,-9.263020
46.400000,7.729950,24.588630,-0.257665,-12.522886,-0.297955,-9.296177
46.500000,7.746610,24.630440,-0.258220,-12.544180,-0.298703,-9.305018
46.600000,7.763270,24.707950,-0.258776,-12.583656,-0.299452,-9.327312
46.700000,7.779930,24.809190,-0.259331,-12.635217,-0.300201,-9.358513
46.800000,7.796600,24.856670,-0.259887,-12.659398,-0.300952,-9.369389
46.900000,7.813280,24.947210,-0.260443,-12.705510,-0.301703,-9.396453
47.000000,7.829920,25.001490,-0.260997,-12.733154,-0.302454,-9.409835
47.100000,7.846610,25.084200,-0.261554,-12.775278,-0.303207,-9.433857
47.200000,7.863270,25.111630,-0.262109,-12.789248,-0.303959,-9.437071
47.300000,7.879940,25.211390,-0.262665,-12.840055,-0.304712,-9.467427
47.400000,7.896550,25.282130,-0.263218,-12.876083,-0.305464,-9.486862
47.500000,7.913260,25.354230,-0.263775,-12.912803,-0.306220,-9.506724
47.600000,7.929960,25.421520,-0.264332,-12.947074,-0.306976,-9.524748
47.700000,7.946590,25.533160,-0.264886,-13.003932,-0.307730,-9.559368
47.800000,7.963200,25.516490,-0.265440,-12.995442,-0.308484,-9.545932
47.900000,7.979900,25.618500,-0.265997,-13.047395,-0.309242,-9.576831
48.000000,7.996600,25.712090,-0.266553,-13.095060,-0.310000,-9.604528
48.100000,8.013260,25.758990,-0.267109,-13.118946,-0.310758,-9.614762
48.200000,8.029950,25.823750,-0.267665,-13.151928,-0.311517,-9.631617
48.300000,8.046610,25.907480,-0.268220,-13.194571,-0.312276,-9.655519
48.400000,8.063270,25.957830,-0.268776,-13.220214,-0.313035,-9.666942
48.500000,8.079980,26.036730,-0.269333,-13.260398,-0.313797,-9.688939
48.600000,8.096660,26.129420,-0.269889,-13.307604,-0.314558,-9.716033
48.700000,8.113260,26.190420,-0.270442,-13.338671,-0.315316,-9.731334
48.800000,8.129930,26.270630,-0.270998,-13.379522,-0.316078,-9.753703
48.900000,8.146620,26.335920,-0.271554,-13.412774,-0.316842,-9.770482
49.000000,8.163230,26.392060,-0.272108,-13.441366,-0.317602,-9.783867
49.100000,8.179880,26.463650,-0.272663,-13.477826,-0.318365,-9.802926
49.200000,8.196580,26.562590,-0.273219,-13.528216,-0.319131,-9.832046
49.300000,8.213250,26.639370,-0.273775,-13.567320,-0.319895,-9.852927
49.400000,8.229920,26.682970,-0.274331,-13.589525,-0.320661,-9.861502
49.500000,8.246540,26.740900,-0.274885,-13.619029,-0.321425,-9.875366
49.600000,8.263180,26.841620,-0.275439,-13.670325,-0.322190,-9.904980
49.700000,8.279910,26.925120,-0.275997,-13.712851,-0.322960,-9.928145
49.800000,8.296630,26.982400,-0.276554,-13.742023,-0.323730,-9.941607
49.900000,8.313270,27.053850,-0.277109,-13.778413,-0.324497,-9.960291
50.000000,8.329960,27.115340,-0.277665,-13.809729,-0.325267,-9.975246
50.100000,8.346540,27.187480,-0.278218,-13.846470,-0.326032,-9.994133
50.200000,8.363280,27.257730,-0.278776,-13.882248,-0.326806,-10.012210
50.300000,8.379930,27.333810,-0.279331,-13.920995,-0.327575,-10.032430
50.400000,8.396520,27.405370,-0.279884,-13.957440,-0.328343,-10.050976
50.500000,8.413270,27.505410,-0.280442,-14.008390,-0.329119,-10.079845
50.600000,8.429930,27.504200,-0.280998,-14.007774,-0.329891,-10.071622
50.700000,8.446610,27.623280,-0.281554,-14.068421,-0.330664,-10.107405
50.800000,8.463280,27.709220,-0.282109,-14.112190,-0.331438,-10.131009
50.900000,8.479920,27.778160,-0.282664,-14.147301,-0.332211,-10.148368
51.000000,8.496580,27.879770,-0.283219,-14.199050,-0.332985,-10.177605
51.100000,8.513280,27.950700,-0.283776,-14.235175,-0.333762,-10.195574
51.200000,8.529930,27.994200,-0.284331,-14.257329,-0.334538,-10.203528
51.300000,8.546530,28.117110,-0.284884,-14.319927,-0.335311,-10.240404
51.400000,8.563230,28.168750,-0.285441,-14.346227,-0.336090,-10.251225
51.500000,8.579910,28.233430,-0.285997,-14.379168,-0.336868,-10.266769
51.600000,8.596570,28.287820,-0.286552,-14.406868,-0.337646,-10.278547
51.700000,8.613180,28.380470,-0.287106,-14.454055,-0.338423,-10.304209
51.800000,8.629920,28.465150,-0.287664,-14.497182,-0.339206,-10.326865
51.900000,8.646570,28.512240,-0.288219,-14.521165,-0.339985,-10.335889
52.000000,8.663280,28.625650,-0.288776,-14.578924,-0.340768,-10.368881
52.100000,8.679980,28.673450,-0.289333,-14.603268,-0.341551,-10.378066
52.200000,8.696620,28.785580,-0.289887,-14.660376,-0.342332,-10.410518
52.300000,8.713280,28.838380,-0.290443,-14.687266,-0.343114,-10.421458
52.400000,8.729990,28.938820,-0.291000,-14.738420,-0.343899,-10.449545
52.500000,8.746670,28.987250,-0.291556,-14.763085,-0.344684,-10.458824
52.600000,8.763250,29.063020,-0.292108,-14.801675,-0.345464,-10.477982
52.700000,8.779920,29.139230,-0.292664,-14.840488,-0.346249,-10.497211
52.800000,8.796580,29.230340,-0.293219,-14.886890,-0.347035,-10.521766
52.900000,8.813270,29.298120,-0.293776,-14.921410,-0.347822,-10.537863
53.000000,8.829870,29.343360,-0.294329,-14.944451,-0.348606,-10.545865
53.100000,8.846520,29.438090,-0.294884,-14.992696,-0.349393,-10.571590
53.200000,8.863250,29.524810,-0.295442,-15.036862,-0.350184,-10.594347
53.300000,8.879890,29.585170,-0.295996,-15.067603,-0.350972,-10.607648
53.400000,8.896560,29.676620,-0.296552,-15.114178,-0.351761,-10.632039
53.500000,8.913230,29.749560,-0.297108,-15.151326,-0.352552,-10.649751
53.600000,8.929890,29.848840,-0.297663,-15.201889,-0.353342,-10.676849
53.700000,8.946560,29.899360,-0.298219,-15.227619,-0.354133,-10.686459
53.800000,8.963270,29.972740,-0.298776,-15.264991,-0.354927,-10.704183
53.900000,8.979860,30.061900,-0.299329,-15.310400,-0.355716,-10.727558
54.000000,8.996590,30.158290,-0.299886,-15.359491,-0.356513,-10.753390
54.100000,9.013330,30.203950,-0.300444,-15.382745,-0.357310,-10.761087
54.200000,9.029970,30.256270,-0.300999,-15.409392,-0.358103,-10.771180
54.300000,9.046550,30.442460,-0.301552,-15.504218,-0.358894,-10.828895
54.400000,9.063220,30.448970,-0.302107,-15.507533,-0.359690,-10.822594
54.500000,9.079910,30.497310,-0.302664,-15.532152,-0.360487,-10.831134
54.600000,9.096590,30.579480,-0.303220,-15.574001,-0.361285,-10.851658
54.700000,9.113290,30.702200,-0.303776,-15.636502,-0.362084,-10.886503
54.800000,9.129910,30.737500,-0.304330,-15.654480,-0.362880,-10.890347
54.900000,9.146550,30.840770,-0.304885,-15.707075,-0.363678,-10.918224
55.000000,9.163230,30.889570,-0.305441,-15.731929,-0.364478,-10.926753
55.100000,9.179940,31.011650,-0.305998,-15.794104,-0.365280,-10.961140
55.200000,9.196540,31.082690,-0.306551,-15.830284,-0.366078,-10.977489
55.300000,9.213210,31.156460,-0.307107,-15.867855,-0.366880,-10.994726
55.400000,9.229910,31.233650,-0.307664,-15.907167,-0.367683,-11.013110
55.500000,9.246600,31.310170,-0.308220,-15.946139,-0.368487,-11.031220
55.600000,9.263230,31.394460,-0.308774,-15.989067,-0.369289,-11.052054
55.700000,9.279880,31.477310,-0.309329,-16.031262,-0.370092,-11.072323
55.800000,9.296590,31.613860,-0.309886,-16.100807,-0.370899,-11.111387
55.900000,9.313260,31.629600,-0.310442,-16.108823,-0.371704,-11.107968
56.000000,9.329950,31.739650,-0.310998,-16.164871,-0.372512,-11.137623
56.100000,9.346610,31.802280,-0.311554,-16.196768,-0.373318,-11.150606
56.200000,9.363290,31.892190,-0.312110,-16.242559,-0.374126,-11.173099
56.300000,9.379930,31.965660,-0.312664,-16.279977,-0.374933,-11.189809
56.400000,9.396610,32.020110,-0.313220,-16.307708,-0.375742,-11.199802
56.500000,9.413200,32.113090,-0.313773,-16.355062,-0.376547,-11.223280
56.600000,9.429850,32.199040,-0.314328,-16.398836,-0.377356,-11.244217
56.700000,9.446600,32.273020,-0.314887,-16.436514,-0.378171,-11.260875
56.800000,9.463310,32.384640,-0.315444,-16.493362,-0.378984,-11.290635
56.900000,9.479940,32.455810,-0.315998,-16.529608,-0.379794,-11.306285
57.000000,9.496560,32.527920,-0.316552,-16.566334,-0.380605,-11.322228
57.100000,9.513250,32.650770,-0.317108,-16.628901,-0.381419,-11.355738
57.200000,9.529890,32.708480,-0.317663,-16.658292,-0.382232,-11.366569
57.300000,9.546560,32.775340,-0.318219,-16.692344,-0.383046,-11.380528
57.400000,9.563200,32.859230,-0.318773,-16.735068,-0.383860,-11.400375
57.500000,9.579900,32.935210,-0.319330,-16.773765,-0.384678,-11.417398
