Repository: abubakardawood/tissue-phantom-material-database

Title:
A Database of Silicone Phantom Materials for Modeling Human Tissue Mechanics Across Varying Stiffnesses

Description:
This dataset contains processed mechanical compression test data for soft silicone phantoms
fabricated using Ecoflex (Smooth-On) with varying base materials and thinner concentrations.
The dataset provides force–compression measurements together with derived engineering and
true stress–strain quantities, intended for mechanical characterization, constitutive model
fitting, and the design of tissue-equivalent phantoms.

All files in this dataset are processed outputs generated from raw experimental measurements.
The raw data files are not included in this archive.

File: data/EF30_37_5T/EF30_37_5T_B2.csv (part 1 of 2)
EF30_37_5T_B_sample_2
Compression test;
Cylinder Diameter: 50mm;
Cylinder Height: 30mm;
Speed (mm/min): 10;
Machine: INSTRON 5900;
Load cell: 10kN;
Time (s),Compression (mm),Load (N),Engineering Strain [-],Engineering Stress (kPa),True Strain [-],True Stress (kPa)
0.000000,0.000000,-0.001650,-0.000000,0.000840,0.000000,0.000840
0.100000,0.007080,0.042120,-0.000236,-0.021452,-0.000236,-0.021446
0.200000,0.027630,0.052090,-0.000921,-0.026529,-0.000921,-0.026505
0.300000,0.046250,0.097410,-0.001542,-0.049611,-0.001543,-0.049534
0.400000,0.063240,0.137420,-0.002108,-0.069987,-0.002110,-0.069840
0.500000,0.080010,0.165770,-0.002667,-0.084426,-0.002671,-0.084201
0.600000,0.096660,0.196870,-0.003222,-0.100265,-0.003227,-0.099942
0.700000,0.113360,0.242350,-0.003779,-0.123428,-0.003786,-0.122961
0.800000,0.130020,0.270370,-0.004334,-0.137698,-0.004343,-0.137102
0.900000,0.146710,0.265830,-0.004890,-0.135386,-0.004902,-0.134724
1.000000,0.163380,0.289710,-0.005446,-0.147548,-0.005461,-0.146745
1.100000,0.180010,0.362580,-0.006000,-0.184660,-0.006018,-0.183552
1.200000,0.196600,0.378930,-0.006553,-0.192987,-0.006575,-0.191723
1.300000,0.213310,0.367620,-0.007110,-0.187227,-0.007136,-0.185896
1.400000,0.230050,0.443510,-0.007668,-0.225878,-0.007698,-0.224146
1.500000,0.246690,0.464170,-0.008223,-0.236400,-0.008257,-0.234456
1.600000,0.263280,0.518640,-0.008776,-0.264141,-0.008815,-0.261823
1.700000,0.279980,0.581230,-0.009333,-0.296018,-0.009376,-0.293255
1.800000,0.296680,0.581530,-0.009889,-0.296171,-0.009939,-0.293242
1.900000,0.313330,0.600180,-0.010444,-0.305669,-0.010499,-0.302477
2.000000,0.329950,0.635680,-0.010998,-0.323749,-0.011059,-0.320188
2.100000,0.346600,0.694990,-0.011553,-0.353956,-0.011621,-0.349866
2.200000,0.363290,0.708580,-0.012110,-0.360877,-0.012184,-0.356507
2.300000,0.379970,0.717270,-0.012666,-0.365303,-0.012747,-0.360676
2.400000,0.396640,0.775520,-0.013221,-0.394969,-0.013310,-0.389747
2.500000,0.413210,0.808910,-0.013774,-0.411974,-0.013869,-0.406300
2.600000,0.429870,0.850340,-0.014329,-0.433075,-0.014433,-0.426869
2.700000,0.446580,0.884270,-0.014886,-0.450355,-0.014998,-0.443651
2.800000,0.463260,0.935730,-0.015442,-0.476563,-0.015562,-0.469204
2.900000,0.479890,0.924020,-0.015996,-0.470600,-0.016126,-0.463072
3.000000,0.496590,0.991090,-0.016553,-0.504758,-0.016692,-0.496403
3.100000,0.513290,1.033600,-0.017110,-0.526408,-0.017258,-0.517401
3.200000,0.529980,1.091790,-0.017666,-0.556044,-0.017824,-0.546221
3.300000,0.546590,1.105970,-0.018220,-0.563266,-0.018388,-0.553003
3.400000,0.563230,1.149590,-0.018774,-0.585481,-0.018953,-0.574489
3.500000,0.579880,1.208950,-0.019329,-0.615713,-0.019519,-0.603812
3.600000,0.596610,1.226670,-0.019887,-0.624738,-0.020087,-0.612314
3.700000,0.613300,1.272330,-0.020443,-0.647992,-0.020655,-0.634745
3.800000,0.629940,1.312270,-0.020998,-0.668334,-0.021222,-0.654300
3.900000,0.646550,1.343540,-0.021552,-0.684259,-0.021787,-0.669512
4.000000,0.663240,1.378300,-0.022108,-0.701962,-0.022356,-0.686443
4.100000,0.679920,1.424540,-0.022664,-0.725512,-0.022925,-0.709069
4.200000,0.696550,1.454550,-0.023218,-0.740796,-0.023492,-0.723596
4.300000,0.713210,1.481550,-0.023774,-0.754547,-0.024061,-0.736609
4.400000,0.729910,1.521150,-0.024330,-0.774715,-0.024631,-0.755866
4.500000,0.746590,1.621470,-0.024886,-0.825808,-0.025201,-0.805257
4.600000,0.763240,1.609940,-0.025441,-0.819936,-0.025771,-0.799075
4.700000,0.779890,1.687500,-0.025996,-0.859437,-0.026340,-0.837094
4.800000,0.796550,1.717630,-0.026552,-0.874782,-0.026911,-0.851555
4.900000,0.813280,1.698000,-0.027109,-0.864784,-0.027484,-0.841341
5.000000,0.829950,1.782710,-0.027665,-0.907927,-0.028055,-0.882809
5.100000,0.846570,1.826190,-0.028219,-0.930071,-0.028625,-0.903825
5.200000,0.863260,1.839140,-0.028775,-0.936666,-0.029197,-0.909713
5.300000,0.879950,1.910050,-0.029332,-0.972780,-0.029770,-0.944247
5.400000,0.896660,1.940740,-0.029889,-0.988411,-0.030344,-0.958868
5.500000,0.913250,1.981230,-0.030442,-1.009032,-0.030915,-0.978316
5.600000,0.929900,2.035600,-0.030997,-1.036723,-0.031487,-1.004588
5.700000,0.946620,2.076290,-0.031554,-1.057446,-0.032063,-1.024079
5.800000,0.963270,2.105570,-0.032109,-1.072358,-0.032636,-1.037926
5.900000,0.979950,2.165370,-0.032665,-1.102814,-0.033210,-1.066790
6.000000,0.996530,2.188930,-0.033218,-1.114813,-0.033782,-1.077781
6.100000,1.013190,2.198290,-0.033773,-1.119580,-0.034356,-1.081768
6.200000,1.029860,2.270740,-0.034329,-1.156478,-0.034932,-1.116778
6.300000,1.046600,2.326730,-0.034887,-1.184994,-0.035510,-1.143653
6.400000,1.063220,2.363600,-0.035441,-1.203772,-0.036084,-1.161109
6.500000,1.079870,2.422100,-0.035996,-1.233565,-0.036659,-1.189162
6.600000,1.096650,2.437320,-0.036555,-1.241317,-0.037240,-1.195941
6.700000,1.113310,2.488170,-0.037110,-1.267215,-0.037816,-1.220188
6.800000,1.129890,2.535300,-0.037663,-1.291218,-0.038391,-1.242587
6.900000,1.146570,2.555270,-0.038219,-1.301388,-0.038969,-1.251651
7.000000,1.163270,2.621180,-0.038776,-1.334956,-0.039547,-1.283192
7.100000,1.179950,2.650430,-0.039332,-1.349853,-0.040126,-1.296761
7.200000,1.196640,2.690530,-0.039888,-1.370276,-0.040705,-1.315618
7.300000,1.213290,2.766510,-0.040443,-1.408972,-0.041284,-1.351989
7.400000,1.229970,2.777520,-0.040999,-1.414579,-0.041863,-1.356583
7.500000,1.246620,2.844200,-0.041554,-1.448539,-0.042442,-1.388347
7.600000,1.263310,2.889610,-0.042110,-1.471666,-0.043023,-1.409694
7.700000,1.279910,2.902390,-0.042664,-1.478175,-0.043601,-1.415111
7.800000,1.296550,2.961660,-0.043218,-1.508361,-0.044180,-1.443172
7.900000,1.313250,3.001370,-0.043775,-1.528585,-0.044762,-1.461671
8.000000,1.329930,3.069420,-0.044331,-1.563243,-0.045344,-1.493943
8.100000,1.346540,3.092140,-0.044885,-1.574814,-0.045923,-1.504129
8.200000,1.363180,3.140110,-0.045439,-1.599245,-0.046504,-1.526576
8.300000,1.379890,3.180590,-0.045996,-1.619861,-0.047088,-1.545354
8.400000,1.396590,3.215760,-0.046553,-1.637773,-0.047671,-1.561530
8.500000,1.413260,3.267340,-0.047109,-1.664043,-0.048254,-1.585652
8.600000,1.429870,3.322730,-0.047662,-1.692252,-0.048836,-1.611596
8.700000,1.446570,3.384390,-0.048219,-1.723656,-0.049420,-1.640543
8.800000,1.463240,3.405820,-0.048775,-1.734570,-0.050004,-1.649967
8.900000,1.479940,3.415770,-0.049331,-1.739637,-0.050590,-1.653819
9.000000,1.496590,3.530330,-0.049886,-1.797982,-0.051174,-1.708288
9.100000,1.513210,3.548740,-0.050440,-1.807358,-0.051757,-1.716195
9.200000,1.529920,3.568740,-0.050997,-1.817544,-0.052344,-1.724854
9.300000,1.546600,3.634840,-0.051553,-1.851209,-0.052930,-1.755773
9.400000,1.563240,3.671660,-0.052108,-1.869961,-0.053515,-1.772521
9.500000,1.579860,3.699110,-0.052662,-1.883941,-0.054099,-1.784729
9.600000,1.596600,3.756410,-0.053220,-1.913124,-0.054689,-1.811307
9.700000,1.613260,3.853940,-0.053775,-1.962796,-0.055275,-1.857246
9.800000,1.629950,3.825770,-0.054332,-1.948449,-0.055863,-1.842586
9.900000,1.646600,3.903280,-0.054887,-1.987924,-0.056450,-1.878814
10.000000,1.663280,3.923940,-0.055443,-1.998446,-0.057039,-1.887647
10.100000,1.679980,4.002970,-0.055999,-2.038696,-0.057628,-1.924530
10.200000,1.696620,4.026920,-0.056554,-2.050894,-0.058216,-1.934907
10.300000,1.713210,4.081300,-0.057107,-2.078589,-0.058802,-1.959887
10.400000,1.729800,4.135060,-0.057660,-2.105969,-0.059389,-1.984539
10.500000,1.746560,4.158970,-0.058219,-2.118146,-0.059982,-1.994830
10.600000,1.763260,4.235740,-0.058775,-2.157245,-0.060573,-2.030452
10.700000,1.779930,4.250730,-0.059331,-2.164879,-0.061164,-2.036435
10.800000,1.796520,4.326890,-0.059884,-2.203667,-0.061752,-2.071703
10.900000,1.813230,4.364540,-0.060441,-2.222842,-0.062345,-2.088491
11.000000,1.829910,4.399170,-0.060997,-2.240479,-0.062937,-2.103816
11.100000,1.846600,4.475550,-0.061553,-2.279379,-0.063529,-2.139076
11.200000,1.863250,4.501640,-0.062108,-2.292666,-0.064121,-2.150273
11.300000,1.879890,4.538140,-0.062663,-2.311256,-0.064712,-2.166426
11.400000,1.896580,4.601820,-0.063219,-2.343688,-0.065306,-2.195521
11.500000,1.913230,4.685930,-0.063774,-2.386525,-0.065899,-2.234326
11.600000,1.929930,4.700180,-0.064331,-2.393782,-0.066493,-2.239788
11.700000,1.946580,4.759450,-0.064886,-2.423968,-0.067087,-2.266686
11.800000,1.963290,4.765920,-0.065443,-2.427263,-0.067683,-2.268416
11.900000,1.979970,4.821440,-0.065999,-2.455539,-0.068278,-2.293476
12.000000,1.996630,4.905360,-0.066554,-2.498279,-0.068873,-2.332008
12.100000,2.013230,4.903260,-0.067108,-2.497210,-0.069465,-2.329628
12.200000,2.029930,4.977480,-0.067664,-2.535010,-0.070062,-2.363480
12.300000,2.046630,5.019970,-0.068221,-2.556650,-0.070660,-2.382233
12.400000,2.063280,5.083730,-0.068776,-2.589122,-0.071255,-2.411053
12.500000,2.079870,5.132220,-0.069329,-2.613818,-0.071849,-2.432605
12.600000,2.096540,5.151590,-0.069885,-2.623683,-0.072447,-2.440328
12.700000,2.113240,5.198670,-0.070441,-2.647661,-0.073045,-2.461156
12.800000,2.129930,5.258720,-0.070998,-2.678244,-0.073644,-2.488095
12.900000,2.146590,5.307870,-0.071553,-2.703276,-0.074242,-2.509848
13.000000,2.163230,5.358280,-0.072108,-2.728950,-0.074840,-2.532171
13.100000,2.179920,5.402370,-0.072664,-2.751404,-0.075439,-2.551476
13.200000,2.196640,5.468620,-0.073221,-2.785145,-0.076041,-2.581213
13.300000,2.213290,5.500060,-0.073776,-2.801158,-0.076640,-2.594498
13.400000,2.229920,5.534610,-0.074331,-2.818754,-0.077238,-2.609234
13.500000,2.246600,5.570860,-0.074887,-2.837216,-0.077839,-2.624746
13.600000,2.263280,5.652780,-0.075443,-2.878937,-0.078440,-2.661743
13.700000,2.279930,5.675840,-0.075998,-2.890682,-0.079041,-2.670997
13.800000,2.296560,5.731430,-0.076552,-2.918993,-0.079641,-2.695539
13.900000,2.313210,5.766040,-0.077107,-2.936620,-0.080242,-2.710186
14.000000,2.329900,5.870510,-0.077663,-2.989826,-0.080845,-2.757626
14.100000,2.346630,5.872080,-0.078221,-2.990626,-0.081450,-2.756696
14.200000,2.363250,5.954180,-0.078775,-3.032439,-0.082051,-2.793559
14.300000,2.379940,6.006100,-0.079331,-3.058882,-0.082655,-2.816216
14.400000,2.396600,6.028560,-0.079887,-3.070320,-0.083258,-2.825043
14.500000,2.413270,6.085370,-0.080442,-3.099253,-0.083863,-2.849942
14.600000,2.429940,6.091030,-0.080998,-3.102136,-0.084467,-2.850869
14.700000,2.446540,6.167010,-0.081551,-3.140832,-0.085069,-2.884693
14.800000,2.463220,6.263180,-0.082107,-3.189811,-0.085675,-2.927904
14.900000,2.479930,6.288800,-0.082664,-3.202860,-0.086282,-2.938097
15.000000,2.496590,6.330850,-0.083220,-3.224275,-0.086887,-2.955952
15.100000,2.513220,6.344330,-0.083774,-3.231141,-0.087492,-2.960455
15.200000,2.529870,6.393360,-0.084329,-3.256112,-0.088098,-2.981527
15.300000,2.546560,6.450120,-0.084885,-3.285019,-0.088706,-3.006169
15.400000,2.563260,6.531370,-0.085442,-3.326399,-0.089314,-3.042185
15.500000,2.579940,6.547600,-0.085998,-3.334665,-0.089923,-3.047891
15.600000,2.596610,6.614430,-0.086554,-3.368702,-0.090531,-3.077128
15.700000,2.613260,6.673590,-0.087109,-3.398831,-0.091138,-3.102764
15.800000,2.629960,6.723070,-0.087665,-3.424031,-0.091748,-3.123863
15.900000,2.646690,6.750120,-0.088223,-3.437808,-0.092360,-3.134514
16.000000,2.663200,6.815860,-0.088773,-3.471289,-0.092964,-3.163131
16.100000,2.679860,6.831510,-0.089329,-3.479259,-0.093573,-3.168462
16.200000,2.696570,6.887050,-0.089886,-3.507546,-0.094185,-3.192268
16.300000,2.713210,6.985010,-0.090440,-3.557436,-0.094795,-3.235701
16.400000,2.729830,7.021840,-0.090994,-3.576194,-0.095404,-3.250780
16.500000,2.746540,7.044410,-0.091551,-3.587689,-0.096017,-3.259231
16.600000,2.763260,7.136930,-0.092109,-3.634809,-0.096631,-3.300011
16.700000,2.779920,7.149820,-0.092664,-3.641373,-0.097242,-3.303949
16.800000,2.796580,7.174260,-0.093219,-3.653821,-0.097855,-3.313214
16.900000,2.813260,7.224430,-0.093775,-3.679372,-0.098468,-3.334338
17.000000,2.829950,7.325710,-0.094332,-3.730953,-0.099082,-3.379006
17.100000,2.846620,7.350220,-0.094887,-3.743436,-0.099696,-3.388232
17.200000,2.863290,7.420300,-0.095443,-3.779128,-0.100310,-3.418436
17.300000,2.879870,7.456160,-0.095996,-3.797391,-0.100921,-3.432858
17.400000,2.896550,7.507960,-0.096552,-3.823773,-0.101536,-3.454581
17.500000,2.913260,7.572050,-0.097109,-3.856413,-0.102153,-3.481922
17.600000,2.929980,7.659810,-0.097666,-3.901109,-0.102771,-3.520103
17.700000,2.946590,7.667380,-0.098220,-3.904965,-0.103384,-3.521420
17.800000,2.963250,7.712180,-0.098775,-3.927781,-0.104000,-3.539814
17.900000,2.979950,7.754970,-0.099332,-3.949574,-0.104618,-3.557256
18.000000,2.996590,7.818950,-0.099886,-3.982159,-0.105234,-3.584395
18.100000,3.013290,7.872410,-0.100443,-4.009385,-0.105853,-3.606671
18.200000,3.029910,7.922240,-0.100997,-4.034764,-0.106469,-3.627265
18.300000,3.046570,7.955080,-0.101552,-4.051489,-0.107087,-3.640051
18.400000,3.063230,8.029080,-0.102108,-4.089177,-0.107705,-3.671641
18.500000,3.079940,8.080330,-0.102665,-4.115278,-0.108326,-3.692785
18.600000,3.096530,8.110500,-0.103218,-4.130644,-0.108942,-3.704288
18.700000,3.113210,8.200400,-0.103774,-4.176429,-0.109562,-3.743026
18.800000,3.129890,8.184270,-0.104330,-4.168214,-0.110183,-3.733346
18.900000,3.146600,8.249750,-0.104887,-4.201563,-0.110805,-3.760875
19.000000,3.163230,8.359690,-0.105441,-4.257555,-0.111424,-3.808634
19.100000,3.179880,8.376360,-0.105996,-4.266045,-0.112045,-3.813861
19.200000,3.196590,8.411250,-0.106553,-4.283814,-0.112668,-3.827361
19.300000,3.213270,8.459990,-0.107109,-4.308638,-0.113291,-3.847144
19.400000,3.229950,8.520100,-0.107665,-4.339251,-0.113914,-3.872066
19.500000,3.246560,8.540540,-0.108219,-4.349661,-0.114534,-3.878947
19.600000,3.263270,8.636230,-0.108776,-4.398396,-0.115159,-3.919957
19.700000,3.279940,8.680510,-0.109331,-4.420947,-0.115783,-3.937599
19.800000,3.296650,8.705720,-0.109888,-4.433787,-0.116408,-3.946565
19.900000,3.313240,8.770260,-0.110441,-4.466657,-0.117030,-3.973353
20.000000,3.329890,8.827830,-0.110996,-4.495977,-0.117654,-3.996940
20.100000,3.346590,8.893290,-0.111553,-4.529315,-0.118280,-4.024057
20.200000,3.363290,8.916630,-0.112110,-4.541202,-0.118907,-4.032090
20.300000,3.379960,8.986550,-0.112665,-4.576812,-0.119533,-4.061164
20.400000,3.396590,9.037300,-0.113220,-4.602659,-0.120158,-4.081548
20.500000,3.413260,9.105950,-0.113775,-4.637622,-0.120785,-4.109975
20.600000,3.429890,9.157840,-0.114330,-4.664050,-0.121410,-4.130810
20.700000,3.446530,9.219290,-0.114884,-4.695346,-0.122037,-4.155924
20.800000,3.463180,9.280210,-0.115439,-4.726372,-0.122664,-4.180763
20.900000,3.479910,9.336760,-0.115997,-4.755173,-0.123295,-4.203587
21.000000,3.496590,9.344360,-0.116553,-4.759043,-0.123924,-4.204363
21.100000,3.513290,9.409560,-0.117110,-4.792250,-0.124554,-4.231031
21.200000,3.529920,9.495040,-0.117664,-4.835784,-0.125182,-4.266786
21.300000,3.546600,9.492030,-0.118220,-4.834251,-0.125813,-4.262746
21.400000,3.563280,9.586520,-0.118776,-4.882375,-0.126443,-4.302466
21.500000,3.579940,9.635490,-0.119331,-4.907315,-0.127074,-4.321718
21.600000,3.596580,9.719340,-0.119886,-4.950019,-0.127704,-4.356581
21.700000,3.613170,9.705740,-0.120439,-4.943093,-0.128332,-4.347752
21.800000,3.629920,9.797710,-0.120997,-4.989933,-0.128967,-4.386164
21.900000,3.646600,9.851530,-0.121553,-5.017343,-0.129600,-4.407468
22.000000,3.663290,9.896570,-0.122110,-5.040282,-0.130234,-4.424815
22.100000,3.679850,9.947790,-0.122662,-5.066368,-0.130863,-4.444919
22.200000,3.696550,9.985510,-0.123218,-5.085578,-0.131497,-4.458942
22.300000,3.713240,10.066850,-0.123775,-5.127005,-0.132132,-4.492411
22.400000,3.729920,10.109310,-0.124331,-5.148629,-0.132767,-4.508497
22.500000,3.746600,10.127900,-0.124887,-5.158097,-0.133402,-4.513920
22.600000,3.763220,10.208500,-0.125441,-5.199146,-0.134035,-4.546962
22.700000,3.779890,10.264550,-0.125996,-5.227692,-0.134671,-4.569022
22.800000,3.796600,10.289550,-0.126553,-5.240425,-0.135308,-4.577232
22.900000,3.813280,10.378070,-0.127109,-5.285508,-0.135945,-4.613670
23.000000,3.829900,10.453750,-0.127663,-5.324051,-0.136580,-4.644365
23.100000,3.846610,10.515150,-0.128220,-5.355322,-0.137219,-4.668661
23.200000,3.863270,10.520520,-0.128776,-5.358057,-0.137856,-4.668069
23.300000,3.879970,10.599250,-0.129332,-5.398154,-0.138495,-4.699998
23.400000,3.896590,10.606080,-0.129886,-5.401632,-0.139131,-4.700034
23.500000,3.913250,10.681120,-0.130442,-5.439850,-0.139770,-4.730267
23.600000,3.929960,10.736370,-0.130999,-5.467988,-0.140411,-4.751689
23.700000,3.946610,10.788770,-0.131554,-5.494675,-0.141049,-4.771831
23.800000,3.963290,10.843110,-0.132110,-5.522351,-0.141690,-4.792795
23.900000,3.979950,10.877120,-0.132665,-5.539672,-0.142330,-4.804751
24.000000,3.996650,10.974360,-0.133222,-5.589196,-0.142972,-4.844594
24.100000,4.013290,11.038120,-0.133776,-5.621668,-0.143612,-4.869622
24.200000,4.029900,11.046830,-0.134330,-5.626104,-0.144252,-4.870350
24.300000,4.046510,11.148240,-0.134884,-5.677752,-0.144891,-4.911916
24.400000,4.063200,11.189530,-0.135440,-5.698781,-0.145535,-4.926938
24.500000,4.079950,11.194560,-0.135998,-5.701343,-0.146181,-4.925970
24.600000,4.096600,11.285260,-0.136553,-5.747536,-0.146823,-4.962691
24.700000,4.113200,11.378930,-0.137107,-5.795241,-0.147464,-5.000675
24.800000,4.129930,11.389320,-0.137664,-5.800533,-0.148111,-5.002007
24.900000,4.146590,11.435910,-0.138220,-5.824261,-0.148755,-5.019234
25.000000,4.163240,11.524570,-0.138775,-5.869415,-0.149399,-5.054889
25.100000,4.179930,11.586540,-0.139331,-5.900976,-0.150045,-5.078787
25.200000,4.196550,11.640840,-0.139885,-5.928631,-0.150689,-5.099305
25.300000,4.213240,11.646570,-0.140441,-5.931549,-0.151336,-5.098515
25.400000,4.229920,11.751200,-0.140997,-5.984837,-0.151983,-5.140991
25.500000,4.246600,11.803880,-0.141553,-6.011667,-0.152631,-5.160695
25.600000,4.263200,11.872520,-0.142107,-6.046625,-0.153276,-5.187359
25.700000,4.279880,11.938720,-0.142663,-6.080340,-0.153924,-5.212903
25.800000,4.296560,11.957460,-0.143219,-6.089884,-0.154573,-5.217699
25.900000,4.313260,12.007860,-0.143775,-6.115553,-0.155222,-5.236287
26.000000,4.329890,12.054170,-0.144330,-6.139138,-0.155870,-5.253079
26.100000,4.346570,12.125820,-0.144886,-6.175629,-0.156520,-5.280869
26.200000,4.363250,12.175620,-0.145442,-6.200992,-0.157171,-5.299110
26.300000,4.379940,12.234230,-0.145998,-6.230842,-0.157822,-5.321152
26.400000,4.396600,12.329410,-0.146553,-6.279317,-0.158472,-5.359062
26.500000,4.413230,12.348000,-0.147108,-6.288785,-0.159122,-5.363656
26.600000,4.429900,12.428580,-0.147663,-6.329824,-0.159774,-5.395141
26.700000,4.446640,12.456480,-0.148221,-6.344033,-0.160429,-5.403712
26.800000,4.463290,12.497220,-0.148776,-6.364782,-0.161080,-5.417853
26.900000,4.479890,12.576350,-0.149330,-6.405082,-0.161731,-5.448614
27.000000,4.496540,12.619710,-0.149885,-6.427166,-0.162383,-5.463832
27.100000,4.513280,12.697300,-0.150443,-6.466682,-0.163040,-5.493817
27.200000,4.529950,12.749610,-0.150998,-6.493323,-0.163694,-5.512842
27.300000,4.546530,12.810990,-0.151551,-6.524584,-0.164345,-5.535776
27.400000,4.563230,12.854400,-0.152108,-6.546692,-0.165002,-5.550890
27.500000,4.579900,12.917100,-0.152663,-6.578625,-0.165657,-5.574310
27.600000,4.596590,12.973710,-0.153220,-6.607456,-0.166314,-5.595064
27.700000,4.613230,13.017060,-0.153774,-6.629534,-0.166969,-5.610082
27.800000,4.629880,13.084670,-0.154329,-6.663968,-0.167625,-5.635522
27.900000,4.646540,13.172430,-0.154885,-6.708664,-0.168282,-5.669594
28.000000,4.663280,13.220650,-0.155443,-6.733222,-0.168943,-5.686592
28.100000,4.679980,13.251020,-0.155999,-6.748689,-0.169602,-5.695898
28.200000,4.696590,13.312010,-0.156553,-6.779751,-0.170258,-5.718361
28.300000,4.713260,13.349340,-0.157109,-6.798763,-0.170917,-5.730618
28.400000,4.729930,13.420160,-0.157664,-6.834831,-0.171577,-5.757222
28.500000,4.746630,13.485230,-0.158221,-6.867971,-0.172238,-5.781314
28.600000,4.763180,13.532700,-0.158773,-6.892148,-0.172893,-5.797863
28.700000,4.779860,13.629540,-0.159329,-6.941468,-0.173554,-5.835493
28.800000,4.796590,13.666150,-0.159886,-6.960113,-0.174218,-5.847286
28.900000,4.813210,13.745730,-0.160440,-7.000643,-0.174878,-5.877457
29.000000,4.829890,13.749920,-0.160996,-7.002777,-0.175540,-5.875355
29.100000,4.846530,13.814040,-0.161551,-7.035433,-0.176202,-5.898852
29.200000,4.863200,13.864940,-0.162107,-7.061356,-0.176864,-5.916663
29.300000,4.879920,13.953670,-0.162664,-7.106546,-0.177530,-5.950567
29.400000,4.896640,14.032130,-0.163221,-7.146505,-0.178196,-5.980043
29.500000,4.913250,14.062370,-0.163775,-7.161906,-0.178858,-5.988965
29.600000,4.929900,14.136050,-0.164330,-7.199431,-0.179521,-6.016349
29.700000,4.946580,14.178940,-0.164886,-7.221275,-0.180187,-6.030588
29.800000,4.963300,14.235290,-0.165443,-7.249974,-0.180855,-6.050514
29.900000,4.979920,14.306710,-0.165997,-7.286348,-0.181519,-6.076833
30.000000,4.996580,14.342030,-0.166553,-7.304336,-0.182185,-6.087779
30.100000,5.013260,14.428740,-0.167109,-7.348497,-0.182852,-6.120499
30.200000,5.029940,14.467970,-0.167665,-7.368477,-0.183520,-6.133043
30.300000,5.046640,14.533780,-0.168221,-7.401993,-0.184189,-6.156820
30.400000,5.063270,14.581610,-0.168776,-7.426353,-0.184856,-6.172965
30.500000,5.079930,14.661480,-0.169331,-7.467030,-0.185524,-6.202631
30.600000,5.096580,14.709850,-0.169886,-7.491665,-0.186192,-6.218936
30.700000,5.113280,14.758200,-0.170443,-7.516290,-0.186863,-6.235193
30.800000,5.129880,14.822710,-0.170996,-7.549144,-0.187530,-6.258271
30.900000,5.146560,14.843120,-0.171552,-7.559539,-0.188201,-6.262685
31.000000,5.163260,14.921530,-0.172109,-7.599473,-0.188873,-6.291538
31.100000,5.179930,14.982830,-0.172664,-7.630693,-0.189545,-6.313144
31.200000,5.196550,15.042000,-0.173218,-7.660828,-0.190215,-6.333832
31.300000,5.213180,15.137340,-0.173773,-7.709384,-0.190885,-6.369704
31.400000,5.229920,15.150340,-0.174331,-7.716005,-0.191561,-6.370869
31.500000,5.246660,15.217290,-0.174889,-7.750102,-0.192237,-6.394697
31.600000,5.263320,15.319610,-0.175444,-7.802213,-0.192910,-6.433362
31.700000,5.279930,15.387330,-0.175998,-7.836703,-0.193582,-6.457461
31.800000,5.296610,15.422100,-0.176554,-7.854411,-0.194257,-6.467686
31.900000,5.313280,15.491320,-0.177109,-7.889664,-0.194932,-6.492331
32.000000,5.329950,15.546390,-0.177665,-7.917711,-0.195607,-6.511011
32.100000,5.346560,15.570110,-0.178219,-7.929792,-0.196281,-6.516555
32.200000,5.363180,15.633200,-0.178773,-7.961923,-0.196955,-6.538549
32.300000,5.379910,15.677630,-0.179330,-7.984551,-0.197635,-6.552679
32.400000,5.396580,15.735650,-0.179886,-8.014101,-0.198312,-6.572476
32.500000,5.413210,15.796710,-0.180440,-8.045198,-0.198988,-6.593520
32.600000,5.429860,15.917710,-0.180995,-8.106823,-0.199665,-6.639526
32.700000,5.446540,15.941840,-0.181551,-8.119112,-0.200345,-6.645077
32.800000,5.463230,16.007110,-0.182108,-8.152354,-0.201025,-6.667748
32.900000,5.479910,16.080660,-0.182664,-8.189813,-0.201705,-6.693832
33.000000,5.496530,16.112190,-0.183218,-8.205871,-0.202383,-6.702410
33.100000,5.513230,16.194000,-0.183774,-8.247536,-0.203064,-6.731851
33.200000,5.529920,16.204390,-0.184331,-8.252828,-0.203746,-6.731579
33.300000,5.546600,16.315820,-0.184887,-8.309579,-0.204428,-6.773249
33.400000,5.563220,16.382510,-0.185441,-8.343544,-0.205108,-6.796311
33.500000,5.579890,16.422210,-0.185996,-8.363763,-0.205790,-6.808134
33.600000,5.596580,16.510620,-0.186553,-8.408790,-0.206474,-6.840108
33.700000,5.613270,16.529380,-0.187109,-8.418344,-0.207158,-6.843196
33.800000,5.629980,16.612000,-0.187666,-8.460422,-0.207844,-6.872689
33.900000,5.646530,16.641370,-0.188218,-8.475380,-0.208523,-6.880164
34.000000,5.663220,16.767720,-0.188774,-8.539730,-0.209209,-6.927651
34.100000,5.679930,16.771290,-0.189331,-8.541548,-0.209895,-6.924368
34.200000,5.696610,16.885850,-0.189887,-8.599893,-0.210582,-6.966885
34.300000,5.713210,16.894650,-0.190440,-8.604375,-0.211265,-6.965755
34.400000,5.729890,16.957700,-0.190996,-8.636486,-0.211952,-6.986949
34.500000,5.746580,17.033400,-0.191553,-8.675039,-0.212640,-7.013312
34.600000,5.763270,17.088070,-0.192109,-8.702883,-0.213328,-7.030981
34.700000,5.779920,17.145010,-0.192664,-8.731882,-0.214015,-7.049563
34.800000,5.796550,17.255060,-0.193218,-8.787930,-0.214702,-7.089941
34.900000,5.813240,17.281250,-0.193775,-8.801268,-0.215392,-7.095806
35.000000,5.829940,17.319580,-0.194331,-8.820790,-0.216083,-7.106634
35.100000,5.846610,17.396570,-0.194887,-8.860000,-0.216773,-7.133301
35.200000,5.863250,17.468330,-0.195442,-8.896547,-0.217462,-7.157791
35.300000,5.879960,17.506770,-0.195999,-8.916125,-0.218154,-7.168576
35.400000,5.896600,17.569270,-0.196553,-8.947956,-0.218844,-7.189205
35.500000,5.913200,17.658900,-0.197107,-8.993604,-0.219533,-7.220905
35.600000,5.929840,17.679780,-0.197661,-9.004238,-0.220224,-7.224448
35.700000,5.946560,17.761370,-0.198219,-9.045791,-0.220919,-7.252747
35.800000,5.963300,17.768490,-0.198777,-9.049418,-0.221616,-7.250605
35.900000,5.979930,17.865300,-0.199331,-9.098723,-0.222308,-7.285065
36.000000,5.996580,17.902760,-0.199886,-9.117801,-0.223001,-7.295280
36.100000,6.013230,17.920860,-0.200441,-9.127019,-0.223695,-7.297590
36.200000,6.029900,17.946460,-0.200997,-9.140057,-0.224390,-7.302936
36.300000,6.046620,18.003520,-0.201554,-9.169117,-0.225088,-7.321045
36.400000,6.063310,18.055990,-0.202110,-9.195840,-0.225785,-7.337266
36.500000,6.079900,18.125360,-0.202663,-9.231170,-0.226478,-7.360350
36.600000,6.096580,18.195410,-0.203219,-9.266846,-0.227176,-7.383644
36.700000,6.113270,18.197250,-0.203776,-9.267783,-0.227874,-7.379235
36.800000,6.129920,18.269630,-0.204331,-9.304646,-0.228572,-7.403422
36.900000,6.146530,18.359650,-0.204884,-9.350493,-0.229268,-7.434723
37.000000,6.163190,18.392510,-0.205440,-9.367228,-0.229966,-7.442828
37.100000,6.179860,18.431830,-0.205995,-9.387254,-0.230666,-7.453523
37.200000,6.196550,18.502220,-0.206552,-9.423103,-0.231367,-7.476746
37.300000,6.213220,18.599040,-0.207107,-9.472413,-0.232067,-7.510607
37.400000,6.229910,18.630690,-0.207664,-9.488533,-0.232769,-7.518109
37.500000,6.246570,18.704170,-0.208219,-9.525956,-0.233470,-7.542471
37.600000,6.263250,18.720020,-0.208775,-9.534028,-0.234173,-7.543561
37.700000,6.279920,18.774400,-0.209331,-9.561723,-0.234875,-7.560161
37.800000,6.296540,18.852100,-0.209885,-9.601296,-0.235576,-7.586131
37.900000,6.313190,18.917310,-0.210440,-9.634507,-0.236279,-7.607024
38.000000,6.329960,18.980440,-0.210999,-9.666659,-0.236987,-7.627007
38.100000,6.346590,19.047640,-0.211553,-9.700883,-0.237690,-7.648632
38.200000,6.363200,19.119400,-0.212107,-9.737430,-0.238393,-7.672057
38.300000,6.379910,19.147140,-0.212664,-9.751558,-0.239100,-7.677756
38.400000,6.396600,19.219050,-0.213220,-9.788182,-0.239807,-7.701146
38.500000,6.413300,19.262030,-0.213777,-9.810071,-0.240514,-7.712907
38.600000,6.429950,19.329290,-0.214332,-9.844327,-0.241221,-7.734376
38.700000,6.446620,19.426760,-0.214887,-9.893968,-0.241928,-7.767879
38.800000,6.463250,19.452440,-0.215442,-9.907046,-0.242634,-7.772656
38.900000,6.479940,19.509460,-0.215998,-9.936086,-0.243344,-7.789912
39.000000,6.496600,19.600400,-0.216553,-9.982402,-0.244052,-7.820679
39.100000,6.513150,19.613540,-0.217105,-9.989094,-0.244757,-7.820412
39.200000,6.529850,19.730280,-0.217662,-10.048549,-0.245468,-7.861365
39.300000,6.546590,19.772860,-0.218220,-10.070235,-0.246181,-7.872712
39.400000,6.563290,19.813280,-0.218776,-10.090821,-0.246894,-7.883188
39.500000,6.579910,19.877510,-0.219330,-10.123533,-0.247603,-7.903135
39.600000,6.596580,19.955710,-0.219886,-10.163360,-0.248315,-7.928579
39.700000,6.613250,20.058400,-0.220442,-10.215659,-0.249028,-7.963702
39.800000,6.629930,20.077890,-0.220998,-10.225585,-0.249741,-7.965755
39.900000,6.646600,20.114330,-0.221553,-10.244144,-0.250455,-7.974520
40.000000,6.663260,20.205620,-0.222109,-10.290638,-0.251168,-8.004998
40.100000,6.679970,20.261810,-0.222666,-10.319255,-0.251885,-8.021511
40.200000,6.696640,20.292690,-0.223221,-10.334982,-0.252600,-8.027994
40.300000,6.713320,20.396170,-0.223777,-10.387684,-0.253316,-8.063156
40.400000,6.729910,20.423260,-0.224330,-10.401481,-0.254029,-8.068113
40.500000,6.746590,20.487470,-0.224886,-10.434183,-0.254746,-8.087678
40.600000,6.763280,20.564410,-0.225443,-10.473368,-0.255464,-8.112224
40.700000,6.779960,20.656330,-0.225999,-10.520182,-0.256182,-8.142635
40.800000,6.796560,20.722980,-0.226552,-10.554127,-0.256897,-8.163068
40.900000,6.813190,20.766260,-0.227106,-10.576169,-0.257614,-8.174254
41.000000,6.829920,20.834090,-0.227664,-10.610715,-0.258336,-8.195037
41.100000,6.846590,20.898340,-0.228220,-10.643437,-0.259055,-8.214395
41.200000,6.863270,20.956770,-0.228776,-10.673195,-0.259776,-8.231428
41.300000,6.879910,21.049100,-0.229330,-10.720219,-0.260495,-8.261747
41.400000,6.896580,21.085190,-0.229886,-10.738599,-0.261217,-8.269945
41.500000,6.913250,21.165220,-0.230442,-10.779358,-0.261939,-8.295345
41.600000,6.929960,21.235390,-0.230999,-10.815095,-0.262663,-8.316823
41.700000,6.946550,21.272300,-0.231552,-10.833893,-0.263382,-8.325287
41.800000,6.963260,21.374010,-0.232109,-10.885694,-0.264107,-8.359030
41.900000,6.979940,21.408780,-0.232665,-10.903402,-0.264831,-8.366566
42.000000,6.996630,21.467460,-0.233221,-10.933288,-0.265557,-8.383415
42.100000,7.013250,21.562170,-0.233775,-10.981523,-0.266279,-8.414317
42.200000,7.029920,21.601070,-0.234331,-11.001335,-0.267005,-8.423385
42.300000,7.046590,21.652580,-0.234886,-11.027568,-0.267731,-8.437343
42.400000,7.063230,21.750540,-0.235441,-11.077459,-0.268456,-8.469371
42.500000,7.079910,21.747710,-0.235997,-11.076018,-0.269184,-8.462111
42.600000,7.096480,21.877100,-0.236549,-11.141916,-0.269907,-8.506303
42.700000,7.113260,21.946650,-0.237109,-11.177337,-0.270640,-8.527094
42.800000,7.129960,21.988550,-0.237665,-11.198677,-0.271370,-8.537139
42.900000,7.146600,22.030500,-0.238220,-11.220042,-0.272097,-8.547203
43.000000,7.163210,22.090870,-0.238774,-11.250788,-0.272825,-8.564396
43.100000,7.179880,22.195630,-0.239329,-11.304142,-0.273555,-8.598729
43.200000,7.196550,22.293450,-0.239885,-11.353961,-0.274286,-8.630316
43.300000,7.213240,22.293210,-0.240441,-11.353839,-0.275018,-8.623907
43.400000,7.229890,22.360740,-0.240996,-11.388231,-0.275749,-8.643709
43.500000,7.246560,22.413570,-0.241552,-11.415137,-0.276481,-8.657788
43.600000,7.263250,22.490380,-0.242108,-11.454256,-0.277215,-8.681086
43.700000,7.279900,22.592480,-0.242663,-11.506256,-0.277947,-8.714109
43.800000,7.296610,22.635560,-0.243220,-11.528196,-0.278683,-8.724304
43.900000,7.313240,22.695840,-0.243775,-11.558896,-0.279416,-8.741130
44.000000,7.329910,22.788210,-0.244330,-11.605940,-0.280151,-8.770257
44.100000,7.346560,22.840390,-0.244885,-11.632515,-0.280886,-8.783883
44.200000,7.363280,22.903790,-0.245443,-11.664804,-0.281624,-8.801764
44.300000,7.379900,22.954990,-0.245997,-11.690880,-0.282358,-8.814963
44.400000,7.396550,22.964150,-0.246552,-11.695546,-0.283095,-8.811989
44.500000,7.413270,23.060130,-0.247109,-11.744428,-0.283835,-8.842274
44.600000,7.429930,23.143390,-0.247664,-11.786832,-0.284573,-8.867654
44.700000,7.446550,23.225950,-0.248218,-11.828879,-0.285309,-8.892735
44.800000,7.463210,23.317480,-0.248774,-11.875495,-0.286048,-8.921185
44.900000,7.479930,23.349470,-0.249331,-11.891787,-0.286790,-8.926796
45.000000,7.496600,23.442320,-0.249887,-11.939076,-0.287531,-8.955660
45.100000,7.513260,23.509050,-0.250442,-11.973061,-0.288272,-8.974504
45.200000,7.529860,23.570660,-0.250995,-12.004439,-0.289010,-8.991381
45.300000,7.546550,23.656160,-0.251552,-12.047983,-0.289753,-9.017293
45.400000,7.563300,23.734980,-0.252110,-12.088126,-0.290499,-9.040589
45.500000,7.580000,23.765100,-0.252667,-12.103466,-0.291244,-9.045324
45.600000,7.596600,23.844520,-0.253220,-12.143914,-0.291985,-9.068832
45.700000,7.613230,23.911090,-0.253774,-12.177818,-0.292727,-9.087400
45.800000,7.629940,23.978300,-0.254331,-12.212048,-0.293474,-9.106141
45.900000,7.646600,24.029680,-0.254887,-12.238216,-0.294219,-9.118858
46.000000,7.663240,24.102630,-0.255441,-12.275369,-0.294964,-9.139732
46.100000,7.679850,24.164200,-0.255995,-12.306726,-0.295708,-9.156266
46.200000,7.696570,24.259640,-0.256552,-12.355333,-0.296457,-9.185544
46.300000,7.713250,24.282340,-0.257108,-12.366894,-0.297205,-9.187263
46.400000,7.729950,24.378440,-0.257665,-12.415838,-0.297955,-9.216711
46.500000,7.746610,24.465920,-0.258220,-12.460391,-0.298703,-9.242864
46.600000,7.763260,24.534770,-0.258775,-12.495456,-0.299452,-9.261940
46.700000,7.779920,24.572580,-0.259331,-12.514712,-0.300201,-9.269264
46.800000,7.796600,24.627640,-0.259887,-12.542754,-0.300952,-9.283060
46.900000,7.813270,24.723160,-0.260442,-12.591402,-0.301703,-9.312068
47.000000,7.829920,24.812280,-0.260997,-12.636790,-0.302454,-9.338622
47.100000,7.846610,24.885160,-0.261554,-12.673908,-0.303207,-9.359001
47.200000,7.863270,24.931750,-0.262109,-12.697636,-0.303959,-9.369471
47.300000,7.879940,24.975960,-0.262665,-12.720152,-0.304712,-9.379017
47.400000,7.896540,25.067390,-0.263218,-12.766717,-0.305463,-9.406287
47.500000,7.913240,25.161770,-0.263775,-12.814784,-0.306219,-9.434569
47.600000,7.929960,25.206910,-0.264332,-12.837774,-0.306976,-9.444339
47.700000,7.946610,25.328050,-0.264887,-12.899470,-0.307731,-9.482568
47.800000,7.963200,25.331590,-0.265440,-12.901273,-0.308484,-9.476759
47.900000,7.979910,25.383010,-0.265997,-12.927461,-0.309242,-9.488795
48.000000,7.996600,25.490220,-0.266553,-12.982062,-0.310000,-9.521650
48.100000,8.013260,25.549780,-0.267109,-13.012396,-0.310758,-9.536672
48.200000,8.029940,25.624570,-0.267665,-13.050486,-0.311517,-9.557332
48.300000,8.046590,25.678690,-0.268220,-13.078049,-0.312275,-9.570259
48.400000,8.063270,25.758240,-0.268776,-13.118564,-0.313035,-9.592613
48.500000,8.079990,25.839090,-0.269333,-13.159740,-0.313797,-9.615388
48.600000,8.096650,25.901960,-0.269888,-13.191760,-0.314558,-9.631458
48.700000,8.113270,25.993600,-0.270442,-13.238432,-0.315317,-9.658199
48.800000,8.129930,26.022310,-0.270998,-13.253054,-0.316078,-9.661507
48.900000,8.146630,26.078730,-0.271554,-13.281788,-0.316842,-9.675061
49.000000,8.163260,26.198790,-0.272109,-13.342934,-0.317604,-9.712206
49.100000,8.179910,26.246960,-0.272664,-13.367467,-0.318366,-9.722644
49.200000,8.196580,26.344480,-0.273219,-13.417133,-0.319131,-9.751313
49.300000,8.213240,26.395960,-0.273775,-13.443352,-0.319895,-9.762903
49.400000,8.229910,26.470540,-0.274330,-13.481335,-0.320660,-9.782996
49.500000,8.246510,26.516130,-0.274884,-13.504554,-0.321423,-9.792373
49.600000,8.263180,26.638080,-0.275439,-13.566663,-0.322190,-9.829870
49.700000,8.279920,26.689830,-0.275997,-13.593019,-0.322960,-9.841382
49.800000,8.296630,26.735880,-0.276554,-13.616472,-0.323730,-9.850778
49.900000,8.313270,26.825820,-0.277109,-13.662278,-0.324497,-9.876338
50.000000,8.329930,26.923210,-0.277664,-13.711878,-0.325265,-9.904579
50.100000,8.346540,27.047700,-0.278218,-13.775280,-0.326032,-9.942750
50.200000,8.363280,27.025570,-0.278776,-13.764010,-0.326806,-9.926934
50.300000,8.379940,27.130480,-0.279331,-13.817440,-0.327576,-9.957796
50.400000,8.396540,27.165830,-0.279885,-13.835444,-0.328344,-9.963115
50.500000,8.413280,27.271390,-0.280443,-13.889205,-0.329119,-9.994079
50.600000,8.429920,27.344790,-0.280997,-13.926587,-0.329890,-10.013253
50.700000,8.446590,27.450710,-0.281553,-13.980532,-0.330663,-10.044271
50.800000,8.463260,27.471520,-0.282109,-13.991130,-0.331437,-10.044111
50.900000,8.479900,27.540480,-0.282663,-14.026251,-0.332210,-10.061544
51.000000,8.496560,27.606810,-0.283219,-14.060033,-0.332984,-10.077969
51.100000,8.513260,27.711880,-0.283775,-14.113545,-0.333761,-10.108469
51.200000,8.529930,27.781730,-0.284331,-14.149119,-0.334538,-10.126086
51.300000,8.546520,27.878380,-0.284884,-14.198342,-0.335311,-10.153462
51.400000,8.563220,27.947300,-0.285441,-14.233443,-0.336089,-10.170640
51.500000,8.579920,27.980910,-0.285997,-14.250560,-0.336869,-10.174938
51.600000,8.596580,28.043000,-0.286553,-14.282183,-0.337647,-10.189585
51.700000,8.613180,28.182530,-0.287106,-14.353245,-0.338423,-10.232342
51.800000,8.629920,28.245710,-0.287664,-14.385422,-0.339206,-10.247254
51.900000,8.646580,28.305690,-0.288219,-14.415970,-0.339985,-10.261008
52.000000,8.663280,28.373040,-0.288776,-14.450271,-0.340768,-10.277379
52.100000,8.679970,28.444760,-0.289332,-14.486797,-0.341550,-10.295298
52.200000,8.696610,28.520060,-0.289887,-14.525147,-0.342331,-10.314496
52.300000,8.713280,28.621380,-0.290443,-14.576749,-0.343114,-10.343039
52.400000,8.729990,28.647890,-0.291000,-14.590251,-0.343899,-10.344493
52.500000,8.746680,28.734830,-0.291556,-14.634529,-0.344684,-10.367744
52.600000,8.763250,28.837630,-0.292108,-14.686884,-0.345464,-10.396723
52.700000,8.779920,28.912900,-0.292664,-14.725219,-0.346249,-10.415678
52.800000,8.796570,28.946360,-0.293219,-14.742260,-0.347034,-10.419549
52.900000,8.813260,29.004820,-0.293775,-14.772034,-0.347822,-10.432374
53.000000,8.829850,29.123870,-0.294328,-14.832665,-0.348605,-10.466992
53.100000,8.846520,29.203600,-0.294884,-14.873271,-0.349393,-10.487382
53.200000,8.863250,29.293210,-0.295442,-14.918909,-0.350184,-10.511242
53.300000,8.879890,29.367360,-0.295996,-14.956674,-0.350972,-10.529553
53.400000,8.896560,29.423310,-0.296552,-14.985169,-0.351761,-10.541287
53.500000,8.913230,29.498940,-0.297108,-15.023687,-0.352552,-10.560034
53.600000,8.929900,29.601580,-0.297663,-15.075961,-0.353342,-10.588400
53.700000,8.946560,29.652510,-0.298219,-15.101899,-0.354133,-10.598231
53.800000,8.963280,29.717360,-0.298776,-15.134927,-0.354928,-10.612974
53.900000,8.979870,29.781040,-0.299329,-15.167359,-0.355717,-10.627329
54.000000,8.996600,29.899480,-0.299887,-15.227680,-0.356513,-10.661102
54.100000,9.013330,29.986750,-0.300444,-15.272126,-0.357310,-10.683703
54.200000,9.029960,30.049870,-0.300999,-15.304273,-0.358103,-10.697707
54.300000,9.046550,30.142040,-0.301552,-15.351215,-0.358894,-10.722030
54.400000,9.063220,30.187570,-0.302107,-15.374403,-0.359690,-10.729683
54.500000,9.079900,30.261500,-0.302663,-15.412055,-0.360487,-10.747391
54.600000,9.096580,30.348660,-0.303219,-15.456446,-0.361285,-10.769752
54.700000,9.113290,30.455280,-0.303776,-15.510747,-0.362084,-10.798949
54.800000,9.129900,30.502620,-0.304330,-15.534857,-0.362880,-10.807134
54.900000,9.146540,30.618240,-0.304885,-15.593742,-0.363677,-10.839449
55.000000,9.163230,30.646390,-0.305441,-15.608078,-0.364478,-10.840731
55.100000,9.179950,30.728380,-0.305998,-15.649835,-0.365281,-10.861012
55.200000,9.196550,30.826030,-0.306552,-15.699568,-0.366079,-10.886839
55.300000,9.213220,30.904850,-0.307107,-15.739711,-0.366880,-10.905930
55.400000,9.229920,30.969530,-0.307664,-15.772652,-0.367684,-10.919975
55.500000,9.246610,31.059830,-0.308220,-15.818642,-0.368488,-10.943015
55.600000,9.263230,31.127980,-0.308774,-15.853350,-0.369289,-10.958242
55.700000,9.279880,31.214650,-0.309329,-15.897491,-0.370092,-10.979931
55.800000,9.296580,31.300120,-0.309886,-15.941020,-0.370898,-11.001121
55.900000,9.313250,31.381070,-0.310442,-15.982248,-0.371704,-11.020692
56.000000,9.329940,31.462830,-0.310998,-16.023888,-0.372511,-11.040491
56.100000,9.346610,31.535270,-0.311554,-16.060781,-0.373318,-11.056986
56.200000,9.363290,31.624470,-0.312110,-16.106210,-0.374126,-11.079306
56.300000,9.379920,31.700370,-0.312664,-16.144866,-0.374932,-11.096948
56.400000,9.396610,31.755470,-0.313220,-16.172928,-0.375742,-11.107238
56.500000,9.413220,31.874680,-0.313774,-16.233641,-0.376548,-11.139947
56.600000,9.429870,31.933610,-0.314329,-16.263654,-0.377357,-11.151516
56.700000,9.446610,32.023300,-0.314887,-16.309333,-0.378171,-11.173736
56.800000,9.463300,32.091030,-0.315443,-16.343827,-0.378984,-11.188276
56.900000,9.479940,32.207220,-0.315998,-16.403002,-0.379794,-11.219686
57.000000,9.496560,32.269120,-0.316552,-16.434528,-0.380605,-11.232145
57.100000,9.513250,32.331400,-0.317108,-16.466247,-0.381419,-11.244663
57.200000,9.529910,32.434080,-0.317664,-16.518541,-0.382233,-11.271201
57.300000,9.546570,32.516340,-0.318219,-16.560436,-0.383047,-11.290591
57.400000,9.563200,32.603710,-0.318773,-16.604933,-0.383860,-11.311723
57.500000,9.579910,32.682340,-0.319330,-16.644979,-0.384678,-11.329732
