Repository: abubakardawood/tissue-phantom-material-database

Title:
A Database of Silicone Phantom Materials for Modeling Human Tissue Mechanics Across Varying Stiffnesses

Description:
This dataset contains processed mechanical compression test data for soft silicone phantoms
fabricated using Ecoflex (Smooth-On) with varying base materials and thinner concentrations.
The dataset provides force–compression measurements together with derived engineering and
true stress–strain quantities, intended for mechanical characterization, constitutive model
fitting, and the design of tissue-equivalent phantoms.

All files in this dataset are processed outputs generated from raw experimental measurements.
The raw data files are not included in this archive.

File: data/EF30_37_5T/EF30_37_5T_B3.csv (part 1 of 2)
EF30_37_5T_B_sample_3
Compression test;
Cylinder Diameter: 50mm;
Cylinder Height: 30mm;
Speed (mm/min): 10;
Machine: INSTRON 5900;
Load cell: 10kN;
Time (s),Compression (mm),Load (N),Engineering Strain [-],Engineering Stress (kPa),True Strain [-],True Stress (kPa)
0.000000,0.000000,0.028590,-0.000000,-0.014561,0.000000,-0.014561
0.100000,0.007270,0.070760,-0.000242,-0.036038,-0.000242,-0.036029
0.200000,0.027790,0.055820,-0.000926,-0.028429,-0.000927,-0.028403
0.300000,0.046270,0.092290,-0.001542,-0.047003,-0.001544,-0.046930
0.400000,0.063230,0.139400,-0.002108,-0.070996,-0.002110,-0.070846
0.500000,0.079990,0.130710,-0.002666,-0.066570,-0.002670,-0.066393
0.600000,0.096660,0.197110,-0.003222,-0.100387,-0.003227,-0.100064
0.700000,0.113340,0.221770,-0.003778,-0.112947,-0.003785,-0.112520
0.800000,0.129990,0.252820,-0.004333,-0.128760,-0.004342,-0.128202
0.900000,0.146690,0.285830,-0.004890,-0.145572,-0.004902,-0.144860
1.000000,0.163370,0.302090,-0.005446,-0.153853,-0.005461,-0.153015
1.100000,0.180000,0.349760,-0.006000,-0.178131,-0.006018,-0.177063
1.200000,0.196590,0.373110,-0.006553,-0.190023,-0.006575,-0.188778
1.300000,0.213300,0.411400,-0.007110,-0.209524,-0.007135,-0.208035
1.400000,0.230030,0.481910,-0.007668,-0.245435,-0.007697,-0.243553
1.500000,0.246680,0.456440,-0.008223,-0.232463,-0.008257,-0.230552
1.600000,0.263290,0.502280,-0.008776,-0.255809,-0.008815,-0.253564
1.700000,0.279980,0.569280,-0.009333,-0.289932,-0.009376,-0.287226
1.800000,0.296670,0.597910,-0.009889,-0.304513,-0.009938,-0.301502
1.900000,0.313320,0.620700,-0.010444,-0.316120,-0.010499,-0.312818
2.000000,0.329950,0.643080,-0.010998,-0.327518,-0.011059,-0.323916
2.100000,0.346590,0.611670,-0.011553,-0.311521,-0.011620,-0.307922
2.200000,0.363270,0.679200,-0.012109,-0.345914,-0.012183,-0.341725
2.300000,0.379960,0.756040,-0.012665,-0.385048,-0.012746,-0.380171
2.400000,0.396630,0.739490,-0.013221,-0.376619,-0.013309,-0.371640
2.500000,0.413210,0.800970,-0.013774,-0.407931,-0.013869,-0.402312
2.600000,0.429870,0.844320,-0.014329,-0.430009,-0.014433,-0.423847
2.700000,0.446580,0.894850,-0.014886,-0.455743,-0.014998,-0.448959
2.800000,0.463270,0.894470,-0.015442,-0.455550,-0.015563,-0.448515
2.900000,0.479890,0.944220,-0.015996,-0.480887,-0.016126,-0.473195
3.000000,0.496590,0.974480,-0.016553,-0.496299,-0.016692,-0.488083
3.100000,0.513280,1.009840,-0.017109,-0.514307,-0.017257,-0.505508
3.200000,0.529970,1.048290,-0.017666,-0.533890,-0.017824,-0.524458
3.300000,0.546580,1.092420,-0.018219,-0.556365,-0.018387,-0.546228
3.400000,0.563210,1.152030,-0.018774,-0.586724,-0.018952,-0.575709
3.500000,0.579860,1.205100,-0.019329,-0.613752,-0.019518,-0.601889
3.600000,0.596610,1.195390,-0.019887,-0.608807,-0.020087,-0.596700
3.700000,0.613300,1.251250,-0.020443,-0.637256,-0.020655,-0.624229
3.800000,0.629950,1.307570,-0.020998,-0.665940,-0.021222,-0.651956
3.900000,0.646560,1.296740,-0.021552,-0.660424,-0.021788,-0.646191
4.000000,0.663270,1.366280,-0.022109,-0.695841,-0.022357,-0.680456
4.100000,0.679940,1.394750,-0.022665,-0.710340,-0.022925,-0.694241
4.200000,0.696570,1.444050,-0.023219,-0.735449,-0.023493,-0.718372
4.300000,0.713220,1.477910,-0.023774,-0.752693,-0.024061,-0.734799
4.400000,0.729920,1.522560,-0.024331,-0.775433,-0.024632,-0.756567
4.500000,0.746600,1.546060,-0.024887,-0.787402,-0.025202,-0.767806
4.600000,0.763240,1.576050,-0.025441,-0.802676,-0.025771,-0.782255
4.700000,0.779880,1.626830,-0.025996,-0.828538,-0.026340,-0.806999
4.800000,0.796560,1.660080,-0.026552,-0.845472,-0.026911,-0.823023
4.900000,0.813280,1.701120,-0.027109,-0.866373,-0.027484,-0.842886
5.000000,0.829950,1.752230,-0.027665,-0.892403,-0.028055,-0.867715
5.100000,0.846570,1.797700,-0.028219,-0.915561,-0.028625,-0.889725
5.200000,0.863270,1.820840,-0.028776,-0.927346,-0.029198,-0.900661
5.300000,0.879960,1.870240,-0.029332,-0.952505,-0.029771,-0.924567
5.400000,0.896670,1.880140,-0.029889,-0.957547,-0.030345,-0.928927
5.500000,0.913260,1.952640,-0.030442,-0.994471,-0.030915,-0.964198
5.600000,0.929900,2.001660,-0.030997,-1.019437,-0.031487,-0.987838
5.700000,0.946620,2.037090,-0.031554,-1.037481,-0.032063,-1.004745
5.800000,0.963280,2.088260,-0.032109,-1.063542,-0.032636,-1.029392
5.900000,0.979940,2.133580,-0.032665,-1.086623,-0.033210,-1.051129
6.000000,0.996510,2.155950,-0.033217,-1.098016,-0.033781,-1.061544
6.100000,1.013180,2.215960,-0.033773,-1.128579,-0.034356,-1.090464
6.200000,1.029870,2.253180,-0.034329,-1.147535,-0.034932,-1.108141
6.300000,1.046640,2.302910,-0.034888,-1.172862,-0.035511,-1.131944
6.400000,1.063250,2.354530,-0.035442,-1.199152,-0.036085,-1.156652
6.500000,1.079870,2.338760,-0.035996,-1.191121,-0.036659,-1.148246
6.600000,1.096640,2.417690,-0.036555,-1.231319,-0.037240,-1.186309
6.700000,1.113290,2.445670,-0.037110,-1.245570,-0.037816,-1.199347
6.800000,1.129870,2.529190,-0.037662,-1.288106,-0.038390,-1.239593
6.900000,1.146550,2.561310,-0.038218,-1.304464,-0.038968,-1.254610
7.000000,1.163250,2.583360,-0.038775,-1.315694,-0.039547,-1.264678
7.100000,1.179930,2.648550,-0.039331,-1.348895,-0.040125,-1.295842
7.200000,1.196630,2.706120,-0.039888,-1.378216,-0.040705,-1.323242
7.300000,1.213280,2.712340,-0.040443,-1.381383,-0.041283,-1.325517
7.400000,1.229950,2.784730,-0.040998,-1.418251,-0.041862,-1.360105
7.500000,1.246610,2.847530,-0.041554,-1.450235,-0.042442,-1.389973
7.600000,1.263300,2.879450,-0.042110,-1.466492,-0.043022,-1.404738
7.700000,1.279920,2.881250,-0.042664,-1.467409,-0.043601,-1.404803
7.800000,1.296550,2.922910,-0.043218,-1.488626,-0.044180,-1.424290
7.900000,1.313260,2.975940,-0.043775,-1.515634,-0.044762,-1.449286
8.000000,1.329950,3.006660,-0.044332,-1.531279,-0.045344,-1.463395
8.100000,1.346580,3.116370,-0.044886,-1.587154,-0.045925,-1.515913
8.200000,1.363220,3.134980,-0.045441,-1.596632,-0.046505,-1.524080
8.300000,1.379910,3.146070,-0.045997,-1.602280,-0.047088,-1.528580
8.400000,1.396600,3.195330,-0.046553,-1.627368,-0.047672,-1.551609
8.500000,1.413290,3.228100,-0.047110,-1.644058,-0.048255,-1.566607
8.600000,1.429890,3.260860,-0.047663,-1.660742,-0.048836,-1.581586
8.700000,1.446600,3.324920,-0.048220,-1.693368,-0.049421,-1.611714
8.800000,1.463260,3.371690,-0.048775,-1.717188,-0.050005,-1.633431
8.900000,1.479970,3.428040,-0.049332,-1.745886,-0.050591,-1.659758
9.000000,1.496600,3.476200,-0.049887,-1.770414,-0.051174,-1.682094
9.100000,1.513230,3.541640,-0.050441,-1.803742,-0.051758,-1.712760
9.200000,1.529940,3.598130,-0.050998,-1.832513,-0.052344,-1.739058
9.300000,1.546600,3.601520,-0.051553,-1.834239,-0.052930,-1.739678
9.400000,1.563240,3.648220,-0.052108,-1.858023,-0.053515,-1.761205
9.500000,1.579880,3.719170,-0.052663,-1.894158,-0.054100,-1.794406
9.600000,1.596610,3.754360,-0.053220,-1.912080,-0.054689,-1.810318
9.700000,1.613250,3.808900,-0.053775,-1.939857,-0.055275,-1.835541
9.800000,1.629940,3.808060,-0.054331,-1.939429,-0.055863,-1.834057
9.900000,1.646590,3.865280,-0.054886,-1.968571,-0.056450,-1.860523
10.000000,1.663280,3.907360,-0.055443,-1.990002,-0.057039,-1.879671
10.100000,1.679980,3.970610,-0.055999,-2.022215,-0.057628,-1.908972
10.200000,1.696630,4.048550,-0.056554,-2.061910,-0.058217,-1.945300
10.300000,1.713200,4.076490,-0.057107,-2.076139,-0.058802,-1.957578
10.400000,1.729820,4.101770,-0.057661,-2.089014,-0.059390,-1.968560
10.500000,1.746590,4.178380,-0.058220,-2.128031,-0.059983,-2.004138
10.600000,1.763290,4.214550,-0.058776,-2.146453,-0.060574,-2.020292
10.700000,1.779950,4.226960,-0.059332,-2.152773,-0.061165,-2.025045
10.800000,1.796530,4.292480,-0.059884,-2.186142,-0.061752,-2.055226
10.900000,1.813210,4.375350,-0.060440,-2.228347,-0.062344,-2.093665
11.000000,1.829890,4.367300,-0.060996,-2.224248,-0.062936,-2.088577
11.100000,1.846580,4.435890,-0.061553,-2.259180,-0.063529,-2.120122
11.200000,1.863230,4.480950,-0.062108,-2.282129,-0.064120,-2.140391
11.300000,1.879880,4.522900,-0.062663,-2.303494,-0.064712,-2.159151
11.400000,1.896560,4.548290,-0.063219,-2.316425,-0.065305,-2.169984
11.500000,1.913220,4.660960,-0.063774,-2.373807,-0.065898,-2.222420
11.600000,1.929900,4.674780,-0.064330,-2.380846,-0.066492,-2.227686
11.700000,1.946540,4.720300,-0.064885,-2.404029,-0.067085,-2.248044
11.800000,1.963240,4.774400,-0.065441,-2.431582,-0.067681,-2.272456
11.900000,1.979920,4.801930,-0.065997,-2.445603,-0.068276,-2.284200
12.000000,1.996580,4.873340,-0.066553,-2.481972,-0.068871,-2.316790
12.100000,2.013200,4.893110,-0.067107,-2.492040,-0.069464,-2.324808
12.200000,2.029920,4.895900,-0.067664,-2.493461,-0.070062,-2.324744
12.300000,2.046620,5.015840,-0.068221,-2.554546,-0.070659,-2.380273
12.400000,2.063270,5.042400,-0.068776,-2.568073,-0.071255,-2.391452
12.500000,2.079870,5.113580,-0.069329,-2.604325,-0.071849,-2.423770
12.600000,2.096550,5.144050,-0.069885,-2.619843,-0.072447,-2.436755
12.700000,2.113250,5.184680,-0.070442,-2.640536,-0.073046,-2.454532
12.800000,2.129930,5.254280,-0.070998,-2.675983,-0.073644,-2.485994
12.900000,2.146600,5.277670,-0.071553,-2.687895,-0.074242,-2.495567
13.000000,2.163230,5.337080,-0.072108,-2.718153,-0.074840,-2.522153
13.100000,2.179920,5.361260,-0.072664,-2.730467,-0.075439,-2.532061
13.200000,2.196640,5.412180,-0.073221,-2.756401,-0.076041,-2.554573
13.300000,2.213300,5.432550,-0.073777,-2.766775,-0.076640,-2.562652
13.400000,2.229920,5.508990,-0.074331,-2.805706,-0.077238,-2.597156
13.500000,2.246590,5.547620,-0.074886,-2.825380,-0.077839,-2.613797
13.600000,2.263270,5.615540,-0.075442,-2.859971,-0.078440,-2.644208
13.700000,2.279920,5.651680,-0.075997,-2.878377,-0.079040,-2.659628
13.800000,2.296560,5.702460,-0.076552,-2.904239,-0.079641,-2.681914
13.900000,2.313210,5.746790,-0.077107,-2.926816,-0.080242,-2.701138
14.000000,2.329890,5.805610,-0.077663,-2.956773,-0.080845,-2.727141
14.100000,2.346620,5.888460,-0.078221,-2.998968,-0.081449,-2.764387
14.200000,2.363250,5.925060,-0.078775,-3.017608,-0.082051,-2.779896
14.300000,2.379920,5.938250,-0.079331,-3.024326,-0.082654,-2.784404
14.400000,2.396600,5.990170,-0.079887,-3.050769,-0.083258,-2.807053
14.500000,2.413260,6.056870,-0.080442,-3.084739,-0.083862,-2.836596
14.600000,2.429940,6.091750,-0.080998,-3.102503,-0.084467,-2.851206
14.700000,2.446540,6.108970,-0.081551,-3.111273,-0.085069,-2.857544
14.800000,2.463230,6.201800,-0.082108,-3.158551,-0.085675,-2.899210
14.900000,2.479950,6.225000,-0.082665,-3.170366,-0.086283,-2.908288
15.000000,2.496590,6.285910,-0.083220,-3.201388,-0.086887,-2.934969
15.100000,2.513220,6.347270,-0.083774,-3.232638,-0.087492,-2.961827
15.200000,2.529870,6.384660,-0.084329,-3.251681,-0.088098,-2.977470
15.300000,2.546550,6.462290,-0.084885,-3.291217,-0.088706,-3.011842
15.400000,2.563260,6.464120,-0.085442,-3.292149,-0.089314,-3.010861
15.500000,2.579940,6.562170,-0.085998,-3.342086,-0.089923,-3.054673
15.600000,2.596600,6.618730,-0.086553,-3.370892,-0.090530,-3.079130
15.700000,2.613230,6.623670,-0.087108,-3.373407,-0.091137,-3.079558
15.800000,2.629930,6.692350,-0.087664,-3.408386,-0.091747,-3.109592
15.900000,2.646640,6.771990,-0.088221,-3.448946,-0.092358,-3.144676
16.000000,2.663190,6.797450,-0.088773,-3.461913,-0.092963,-3.154588
16.100000,2.679880,6.834530,-0.089329,-3.480798,-0.093574,-3.169860
16.200000,2.696590,6.881990,-0.089886,-3.504969,-0.094186,-3.189920
16.300000,2.713250,6.964820,-0.090442,-3.547154,-0.094796,-3.226343
16.400000,2.729870,6.965540,-0.090996,-3.547520,-0.095405,-3.224711
16.500000,2.746570,7.022860,-0.091552,-3.576713,-0.096018,-3.249257
16.600000,2.763270,7.084450,-0.092109,-3.608081,-0.096631,-3.275744
16.700000,2.779930,7.135830,-0.092664,-3.634248,-0.097243,-3.297483
16.800000,2.796590,7.204450,-0.093220,-3.669196,-0.097855,-3.327155
16.900000,2.813260,7.218410,-0.093775,-3.676306,-0.098468,-3.331559
17.000000,2.829960,7.269850,-0.094332,-3.702504,-0.099082,-3.353240
17.100000,2.846630,7.313330,-0.094888,-3.724648,-0.099696,-3.371225
17.200000,2.863290,7.360980,-0.095443,-3.748916,-0.100310,-3.391109
17.300000,2.879860,7.437130,-0.095995,-3.787699,-0.100921,-3.424098
17.400000,2.896550,7.483760,-0.096552,-3.811448,-0.101536,-3.443446
17.500000,2.913260,7.533140,-0.097109,-3.836597,-0.102153,-3.464030
17.600000,2.929980,7.598470,-0.097666,-3.869869,-0.102771,-3.491914
17.700000,2.946600,7.624950,-0.098220,-3.883355,-0.103385,-3.501932
17.800000,2.963270,7.694670,-0.098776,-3.918863,-0.104001,-3.531775
17.900000,2.979960,7.714770,-0.099332,-3.929100,-0.104619,-3.538815
18.000000,2.996590,7.763480,-0.099886,-3.953908,-0.105234,-3.558967
18.100000,3.013290,7.831810,-0.100443,-3.988708,-0.105853,-3.588070
18.200000,3.029930,7.911380,-0.100998,-4.029233,-0.106470,-3.622290
18.300000,3.046570,7.936030,-0.101552,-4.041787,-0.107087,-3.631334
18.400000,3.063220,8.012570,-0.102107,-4.080768,-0.107705,-3.664092
18.500000,3.079920,8.053880,-0.102664,-4.101807,-0.108325,-3.680699
18.600000,3.096510,8.108990,-0.103217,-4.129875,-0.108941,-3.703601
18.700000,3.113200,8.140840,-0.103773,-4.146096,-0.109562,-3.715842
18.800000,3.129900,8.173850,-0.104330,-4.162908,-0.110183,-3.728591
18.900000,3.146610,8.252610,-0.104887,-4.203020,-0.110805,-3.762178
19.000000,3.163230,8.310960,-0.105441,-4.232737,-0.111424,-3.786433
19.100000,3.179890,8.341410,-0.105996,-4.248245,-0.112045,-3.797947
19.200000,3.196600,8.414250,-0.106553,-4.285342,-0.112669,-3.828725
19.300000,3.213290,8.467610,-0.107110,-4.312518,-0.113292,-3.850606
19.400000,3.229960,8.515600,-0.107665,-4.336959,-0.113914,-3.870019
19.500000,3.246560,8.548870,-0.108219,-4.353904,-0.114534,-3.882730
19.600000,3.263260,8.625640,-0.108775,-4.393002,-0.115159,-3.915152
19.700000,3.279950,8.673070,-0.109332,-4.417158,-0.115783,-3.934223
19.800000,3.296650,8.692200,-0.109888,-4.426901,-0.116408,-3.940436
19.900000,3.313250,8.776890,-0.110442,-4.470033,-0.117030,-3.976355
20.000000,3.329900,8.788080,-0.110997,-4.475732,-0.117654,-3.978941
20.100000,3.346600,8.868940,-0.111553,-4.516914,-0.118281,-4.013037
20.200000,3.363310,8.907520,-0.112110,-4.536563,-0.118908,-4.027967
20.300000,3.379970,8.983260,-0.112666,-4.575137,-0.119533,-4.059676
20.400000,3.396600,8.992930,-0.113220,-4.580062,-0.120158,-4.061507
20.500000,3.413270,9.073530,-0.113776,-4.621111,-0.120785,-4.095341
20.600000,3.429890,9.126430,-0.114330,-4.648053,-0.121410,-4.116642
20.700000,3.446530,9.159350,-0.114884,-4.664819,-0.122037,-4.128904
20.800000,3.463190,9.212540,-0.115440,-4.691908,-0.122665,-4.150276
20.900000,3.479920,9.251780,-0.115997,-4.711893,-0.123295,-4.165326
21.000000,3.496590,9.317800,-0.116553,-4.745517,-0.123924,-4.192412
21.100000,3.513300,9.371770,-0.117110,-4.773003,-0.124555,-4.214037
21.200000,3.529930,9.463940,-0.117664,-4.819945,-0.125183,-4.252809
21.300000,3.546610,9.495310,-0.118220,-4.835922,-0.125813,-4.264217
21.400000,3.563290,9.537880,-0.118776,-4.857602,-0.126444,-4.280634
21.500000,3.579950,9.582570,-0.119332,-4.880363,-0.127074,-4.297981
21.600000,3.596580,9.626620,-0.119886,-4.902797,-0.127704,-4.315021
21.700000,3.613180,9.724720,-0.120439,-4.952759,-0.128333,-4.356252
21.800000,3.629910,9.729800,-0.120997,-4.955346,-0.128967,-4.355764
21.900000,3.646610,9.820530,-0.121554,-5.001555,-0.129600,-4.393598
22.000000,3.663290,9.853710,-0.122110,-5.018453,-0.130234,-4.405652
22.100000,3.679850,9.931260,-0.122662,-5.057949,-0.130863,-4.437533
22.200000,3.696550,9.990480,-0.123218,-5.088110,-0.131497,-4.461161
22.300000,3.713240,10.070830,-0.123775,-5.129032,-0.132132,-4.494187
22.400000,3.729930,10.050010,-0.124331,-5.118428,-0.132767,-4.482049
22.500000,3.746600,10.116640,-0.124887,-5.152362,-0.133402,-4.508901
22.600000,3.763190,10.162530,-0.125440,-5.175734,-0.134034,-4.526492
22.700000,3.779880,10.245220,-0.125996,-5.217848,-0.134670,-4.560420
22.800000,3.796590,10.305610,-0.126553,-5.248604,-0.135308,-4.584377
22.900000,3.813270,10.346060,-0.127109,-5.269205,-0.135945,-4.599442
23.000000,3.829880,10.376240,-0.127663,-5.284576,-0.136579,-4.609933
23.100000,3.846610,10.454900,-0.128220,-5.324637,-0.137219,-4.641910
23.200000,3.863270,10.524320,-0.128776,-5.359992,-0.137856,-4.669756
23.300000,3.879960,10.535030,-0.129332,-5.365447,-0.138495,-4.671523
23.400000,3.896590,10.628830,-0.129886,-5.413219,-0.139131,-4.710116
23.500000,3.913250,10.665520,-0.130442,-5.431905,-0.139770,-4.723358
23.600000,3.929960,10.724840,-0.130999,-5.462116,-0.140411,-4.746586
23.700000,3.946610,10.801600,-0.131554,-5.501210,-0.141049,-4.777505
23.800000,3.963280,10.823490,-0.132109,-5.512358,-0.141690,-4.784124
23.900000,3.979940,10.861820,-0.132665,-5.531880,-0.142330,-4.797995
24.000000,3.996630,10.946510,-0.133221,-5.575012,-0.142971,-4.832303
24.100000,4.013290,10.995100,-0.133776,-5.599758,-0.143612,-4.850643
24.200000,4.029890,11.022520,-0.134330,-5.613723,-0.144251,-4.859634
24.300000,4.046500,11.153200,-0.134883,-5.680278,-0.144891,-4.914103
24.400000,4.063190,11.175440,-0.135440,-5.691605,-0.145534,-4.920736
24.500000,4.079970,11.220710,-0.135999,-5.714661,-0.146181,-4.937473
24.600000,4.096600,11.309660,-0.136553,-5.759963,-0.146823,-4.973420
24.700000,4.113210,11.356210,-0.137107,-5.783670,-0.147465,-4.990689
24.800000,4.129940,11.395920,-0.137665,-5.803894,-0.148111,-5.004903
24.900000,4.146600,11.402000,-0.138220,-5.806991,-0.148755,-5.004349
25.000000,4.163240,11.490000,-0.138775,-5.851809,-0.149399,-5.039726
25.100000,4.179950,11.545040,-0.139332,-5.879841,-0.150046,-5.060593
25.200000,4.196560,11.586120,-0.139885,-5.900762,-0.150690,-5.075332
25.300000,4.213230,11.673900,-0.140441,-5.945468,-0.151336,-5.110481
25.400000,4.229920,11.714250,-0.140997,-5.966019,-0.151983,-5.124826
25.500000,4.246590,11.753050,-0.141553,-5.985779,-0.152630,-5.138474
25.600000,4.263190,11.778290,-0.142106,-5.998634,-0.153275,-5.146190
25.700000,4.279870,11.875390,-0.142662,-6.048086,-0.153923,-5.185252
25.800000,4.296570,11.918290,-0.143219,-6.069935,-0.154573,-5.200605
25.900000,4.313260,11.986600,-0.143775,-6.104725,-0.155222,-5.227016
26.000000,4.329880,12.071570,-0.144329,-6.148000,-0.155870,-5.260663
26.100000,4.346570,12.076770,-0.144886,-6.150648,-0.156520,-5.259508
26.200000,4.363250,12.159370,-0.145442,-6.192716,-0.157171,-5.292037
26.300000,4.379960,12.194620,-0.145999,-6.210669,-0.157823,-5.303920
26.400000,4.396610,12.233400,-0.146554,-6.230419,-0.158473,-5.317329
26.500000,4.413230,12.288600,-0.147108,-6.258533,-0.159122,-5.337854
26.600000,4.429910,12.399410,-0.147664,-6.314968,-0.159774,-5.382476
26.700000,4.446640,12.418040,-0.148221,-6.324456,-0.160429,-5.387037
26.800000,4.463300,12.511720,-0.148777,-6.372167,-0.161081,-5.424137
26.900000,4.479890,12.542370,-0.149330,-6.387777,-0.161731,-5.433892
27.000000,4.496530,12.613090,-0.149884,-6.423794,-0.162383,-5.460968
27.100000,4.513270,12.655760,-0.150442,-6.445526,-0.163039,-5.475846
27.200000,4.529950,12.749800,-0.150998,-6.493420,-0.163694,-5.512924
27.300000,4.546540,12.802770,-0.151551,-6.520397,-0.164346,-5.532222
27.400000,4.563230,12.803450,-0.152108,-6.520744,-0.165002,-5.528888
27.500000,4.579900,12.886880,-0.152663,-6.563234,-0.165657,-5.561269
27.600000,4.596590,12.953600,-0.153220,-6.597214,-0.166314,-5.586391
27.700000,4.613220,13.007050,-0.153774,-6.624436,-0.166969,-5.605770
27.800000,4.629880,13.067570,-0.154329,-6.655259,-0.167625,-5.628157
27.900000,4.646550,13.123120,-0.154885,-6.683550,-0.168283,-5.648368
28.000000,4.663280,13.161450,-0.155443,-6.703071,-0.168943,-5.661128
28.100000,4.679990,13.249900,-0.156000,-6.748119,-0.169602,-5.695414
28.200000,4.696600,13.301690,-0.156553,-6.774495,-0.170259,-5.713925
28.300000,4.713260,13.361650,-0.157109,-6.805032,-0.170917,-5.735903
28.400000,4.729920,13.416320,-0.157664,-6.832876,-0.171576,-5.755577
28.500000,4.746620,13.475430,-0.158221,-6.862980,-0.172237,-5.777115
28.600000,4.763190,13.549890,-0.158773,-6.900902,-0.172894,-5.805225
28.700000,4.779860,13.577640,-0.159329,-6.915035,-0.173554,-5.813272
28.800000,4.796580,13.607280,-0.159886,-6.930131,-0.174218,-5.822100
28.900000,4.813200,13.694240,-0.160440,-6.974419,-0.174877,-5.855443
29.000000,4.829890,13.731200,-0.160996,-6.993243,-0.175540,-5.867356
29.100000,4.846520,13.832910,-0.161551,-7.045043,-0.176201,-5.906912
29.200000,4.863210,13.873970,-0.162107,-7.065955,-0.176865,-5.920514
29.300000,4.879920,13.923190,-0.162664,-7.091022,-0.177530,-5.937568
29.400000,4.896630,14.022740,-0.163221,-7.141723,-0.178195,-5.976044
29.500000,4.913240,14.041760,-0.163775,-7.151410,-0.178857,-5.980190
29.600000,4.929880,14.061230,-0.164329,-7.161326,-0.179521,-5.984510
29.700000,4.946580,14.166280,-0.164886,-7.214827,-0.180187,-6.025203
29.800000,4.963290,14.223470,-0.165443,-7.243954,-0.180854,-6.045492
29.900000,4.979920,14.283490,-0.165997,-7.274522,-0.181519,-6.066971
30.000000,4.996580,14.357400,-0.166553,-7.312164,-0.182185,-6.094303
30.100000,5.013280,14.409130,-0.167109,-7.338510,-0.182853,-6.112176
30.200000,5.029940,14.433600,-0.167665,-7.350972,-0.183520,-6.118474
30.300000,5.046640,14.513750,-0.168221,-7.391792,-0.184189,-6.148335
30.400000,5.063270,14.539040,-0.168776,-7.404672,-0.184856,-6.154944
30.500000,5.079940,14.633850,-0.169331,-7.452959,-0.185524,-6.190939
30.600000,5.096590,14.671840,-0.169886,-7.472307,-0.186193,-6.202864
30.700000,5.113290,14.748770,-0.170443,-7.511487,-0.186863,-6.231207
30.800000,5.129890,14.805390,-0.170996,-7.540323,-0.187531,-6.250956
30.900000,5.146560,14.847070,-0.171552,-7.561551,-0.188201,-6.264352
31.000000,5.163260,14.916380,-0.172109,-7.596850,-0.188873,-6.289366
31.100000,5.179940,14.983450,-0.172665,-7.631008,-0.189545,-6.313403
31.200000,5.196550,15.024470,-0.173218,-7.651900,-0.190215,-6.326450
31.300000,5.213180,15.084230,-0.173773,-7.682335,-0.190885,-6.347355
31.400000,5.229920,15.149870,-0.174331,-7.715765,-0.191561,-6.370671
31.500000,5.246670,15.179000,-0.174889,-7.730601,-0.192237,-6.378604
31.600000,5.263330,15.276580,-0.175444,-7.780298,-0.192911,-6.415289
31.700000,5.279930,15.301130,-0.175998,-7.792802,-0.193582,-6.421287
31.800000,5.296600,15.332780,-0.176553,-7.808921,-0.194256,-6.430230
31.900000,5.313290,15.465260,-0.177110,-7.876392,-0.194932,-6.481407
32.000000,5.329940,15.505950,-0.177665,-7.897115,-0.195607,-6.494077
32.100000,5.346550,15.597430,-0.178218,-7.943706,-0.196281,-6.527992
32.200000,5.363170,15.620720,-0.178772,-7.955567,-0.196955,-6.533332
32.300000,5.379910,15.656550,-0.179330,-7.973815,-0.197635,-6.543868
32.400000,5.396580,15.753810,-0.179886,-8.023350,-0.198312,-6.580061
32.500000,5.413210,15.794410,-0.180440,-8.044027,-0.198988,-6.592560
32.600000,5.429860,15.880700,-0.180995,-8.087974,-0.199665,-6.624089
32.700000,5.446540,15.914480,-0.181551,-8.105178,-0.200345,-6.633672
32.800000,5.463210,15.971970,-0.182107,-8.134458,-0.201024,-6.653116
32.900000,5.479910,16.025930,-0.182664,-8.161939,-0.201705,-6.671049
33.000000,5.496530,16.115240,-0.183218,-8.207424,-0.202383,-6.703679
33.100000,5.513250,16.134240,-0.183775,-8.217101,-0.203065,-6.707003
33.200000,5.529930,16.247840,-0.184331,-8.274957,-0.203747,-6.749626
33.300000,5.546610,16.306440,-0.184887,-8.304802,-0.204429,-6.769352
33.400000,5.563220,16.351080,-0.185441,-8.327537,-0.205108,-6.783273
33.500000,5.579880,16.419550,-0.185996,-8.362408,-0.205790,-6.807034
33.600000,5.596580,16.488410,-0.186553,-8.397478,-0.206474,-6.830906
33.700000,5.613270,16.520210,-0.187109,-8.413674,-0.207158,-6.839400
33.800000,5.629970,16.564360,-0.187666,-8.436159,-0.207843,-6.852982
33.900000,5.646530,16.655940,-0.188218,-8.482801,-0.208523,-6.886188
34.000000,5.663210,16.691310,-0.188774,-8.500814,-0.209208,-6.896084
34.100000,5.679930,16.768590,-0.189331,-8.540173,-0.209895,-6.923253
34.200000,5.696610,16.798310,-0.189887,-8.555309,-0.210582,-6.930767
34.300000,5.713210,16.859480,-0.190440,-8.586463,-0.211265,-6.951254
34.400000,5.729870,16.897470,-0.190996,-8.605811,-0.211951,-6.962138
34.500000,5.746580,17.012110,-0.191553,-8.664196,-0.212640,-7.004547
34.600000,5.763270,17.061370,-0.192109,-8.689284,-0.213328,-7.019995
34.700000,5.779890,17.170900,-0.192663,-8.745068,-0.214014,-7.060217
34.800000,5.796540,17.216630,-0.193218,-8.768358,-0.214702,-7.074153
34.900000,5.813230,17.257530,-0.193774,-8.789188,-0.215392,-7.086069
35.000000,5.829930,17.306190,-0.194331,-8.813970,-0.216082,-7.101143
35.100000,5.846620,17.356160,-0.194887,-8.839420,-0.216773,-7.116729
35.200000,5.863260,17.420660,-0.195442,-8.872269,-0.217462,-7.138255
35.300000,5.879960,17.492880,-0.195999,-8.909051,-0.218154,-7.162889
35.400000,5.896590,17.539760,-0.196553,-8.932926,-0.218844,-7.177133
35.500000,5.913200,17.596650,-0.197107,-8.961900,-0.219533,-7.195450
35.600000,5.929840,17.704130,-0.197661,-9.016639,-0.220224,-7.234398
35.700000,5.946560,17.737010,-0.198219,-9.033385,-0.220919,-7.242799
35.800000,5.963310,17.794940,-0.198777,-9.062889,-0.221616,-7.261395
35.900000,5.979940,17.911900,-0.199331,-9.122456,-0.222308,-7.304064
36.000000,5.996590,17.941500,-0.199886,-9.137531,-0.223001,-7.311063
36.100000,6.013240,18.024620,-0.200441,-9.179864,-0.223695,-7.339839
36.200000,6.029920,18.016650,-0.200997,-9.175804,-0.224391,-7.331492
36.300000,6.046630,18.172360,-0.201554,-9.255107,-0.225088,-7.389700
36.400000,6.063310,18.186880,-0.202110,-9.262502,-0.225785,-7.390455
36.500000,6.079900,18.248650,-0.202663,-9.293961,-0.226478,-7.410416
36.600000,6.096580,18.275370,-0.203219,-9.307570,-0.227176,-7.416091
36.700000,6.113270,18.352700,-0.203776,-9.346953,-0.227874,-7.442272
36.800000,6.129930,18.433620,-0.204331,-9.388166,-0.228572,-7.469872
36.900000,6.146540,18.530620,-0.204885,-9.437567,-0.229268,-7.503954
37.000000,6.163200,18.540200,-0.205440,-9.442446,-0.229967,-7.502590
37.100000,6.179870,18.611600,-0.205996,-9.478810,-0.230666,-7.526216
37.200000,6.196560,18.703530,-0.206552,-9.525630,-0.231367,-7.558092
37.300000,6.213220,18.773610,-0.207107,-9.561321,-0.232067,-7.581101
37.400000,6.229910,18.842580,-0.207664,-9.596447,-0.232769,-7.603614
37.500000,6.246570,18.901340,-0.208219,-9.626373,-0.233470,-7.621980
37.600000,6.263240,18.985410,-0.208775,-9.669190,-0.234172,-7.650508
37.700000,6.279910,18.994460,-0.209330,-9.673799,-0.234875,-7.648779
37.800000,6.296530,19.088070,-0.209884,-9.721474,-0.235576,-7.681089
37.900000,6.313190,19.141650,-0.210440,-9.748762,-0.236279,-7.697236
38.000000,6.329950,19.182410,-0.210998,-9.769521,-0.236987,-7.708169
38.100000,6.346590,19.211470,-0.211553,-9.784321,-0.237690,-7.714419
38.200000,6.363190,19.308230,-0.212106,-9.833601,-0.238392,-7.747832
38.300000,6.379910,19.374190,-0.212664,-9.867194,-0.239100,-7.768800
38.400000,6.396600,19.427010,-0.213220,-9.894095,-0.239807,-7.784476
38.500000,6.413310,19.515260,-0.213777,-9.939040,-0.240515,-7.814302
38.600000,6.429950,19.566870,-0.214332,-9.965325,-0.241221,-7.829440
38.700000,6.446620,19.605460,-0.214887,-9.984979,-0.241928,-7.839333
38.800000,6.463240,19.705680,-0.215441,-10.036020,-0.242634,-7.873847
38.900000,6.479930,19.778870,-0.215998,-10.073296,-0.243343,-7.897487
39.000000,6.496590,19.796980,-0.216553,-10.082519,-0.244052,-7.899119
39.100000,6.513160,19.884900,-0.217105,-10.127296,-0.244757,-7.928606
39.200000,6.529850,19.955150,-0.217662,-10.163074,-0.245468,-7.950963
39.300000,6.546600,20.026700,-0.218220,-10.199515,-0.246182,-7.973776
39.400000,6.563280,20.072200,-0.218776,-10.222688,-0.246893,-7.986209
39.500000,6.579900,20.148030,-0.219330,-10.261307,-0.247603,-8.010695
39.600000,6.596580,20.156480,-0.219886,-10.265611,-0.248315,-8.008347
39.700000,6.613260,20.254630,-0.220442,-10.315598,-0.249028,-8.041607
39.800000,6.629940,20.340590,-0.220998,-10.359377,-0.249742,-8.069976
39.900000,6.646610,20.422950,-0.221554,-10.401323,-0.250455,-8.096872
40.000000,6.663280,20.466260,-0.222109,-10.423381,-0.251169,-8.108251
40.100000,6.679980,20.523460,-0.222666,-10.452512,-0.251885,-8.125093
40.200000,6.696660,20.593990,-0.223222,-10.488433,-0.252601,-8.147184
40.300000,6.713310,20.673570,-0.223777,-10.528963,-0.253315,-8.172823
40.400000,6.729910,20.725160,-0.224330,-10.555237,-0.254029,-8.187377
40.500000,6.746580,20.756310,-0.224886,-10.571102,-0.254745,-8.193809
40.600000,6.763250,20.858760,-0.225442,-10.623279,-0.255462,-8.228349
40.700000,6.779960,20.957230,-0.225999,-10.673430,-0.256182,-8.261249
40.800000,6.796530,20.971040,-0.226551,-10.680463,-0.256896,-8.260793
40.900000,6.813180,21.072250,-0.227106,-10.732009,-0.257613,-8.294705
41.000000,6.829930,21.108940,-0.227664,-10.750695,-0.258336,-8.303145
41.100000,6.846590,21.207860,-0.228220,-10.801074,-0.259055,-8.336057
41.200000,6.863270,21.275270,-0.228776,-10.835406,-0.259776,-8.356529
41.300000,6.879910,21.323830,-0.229330,-10.860137,-0.260495,-8.369579
41.400000,6.896580,21.382240,-0.229886,-10.889885,-0.261217,-8.386453
41.500000,6.913240,21.459500,-0.230441,-10.929234,-0.261938,-8.410686
41.600000,6.929970,21.486410,-0.230999,-10.942939,-0.262663,-8.415131
41.700000,6.946550,21.557680,-0.231552,-10.979236,-0.263382,-8.436976
41.800000,6.963280,21.640210,-0.232109,-11.021268,-0.264108,-8.463129
41.900000,6.979950,21.702970,-0.232665,-11.053232,-0.264832,-8.481532
42.000000,6.996650,21.763410,-0.233222,-11.084014,-0.265558,-8.498982
42.100000,7.013260,21.843920,-0.233775,-11.125017,-0.266280,-8.524263
42.200000,7.029930,21.932510,-0.234331,-11.170136,-0.267005,-8.552627
42.300000,7.046610,21.957120,-0.234887,-11.182669,-0.267732,-8.556006
42.400000,7.063250,22.040950,-0.235442,-11.225364,-0.268457,-8.582445
42.500000,7.079910,22.104000,-0.235997,-11.257475,-0.269184,-8.600744
42.600000,7.096480,22.148500,-0.236549,-11.280138,-0.269907,-8.611829
42.700000,7.113250,22.243240,-0.237108,-11.328389,-0.270639,-8.642334
42.800000,7.129950,22.280890,-0.237665,-11.347564,-0.271369,-8.650645
42.900000,7.146570,22.359100,-0.238219,-11.387396,-0.272096,-8.674702
43.000000,7.163210,22.410740,-0.238774,-11.413696,-0.272825,-8.688406
43.100000,7.179890,22.486160,-0.239330,-11.452107,-0.273555,-8.711278
43.200000,7.196560,22.585930,-0.239885,-11.502920,-0.274286,-8.743538
43.300000,7.213250,22.659990,-0.240442,-11.540638,-0.275018,-8.765788
43.400000,7.229890,22.711740,-0.240996,-11.566994,-0.275749,-8.779391
43.500000,7.246550,22.778460,-0.241552,-11.600974,-0.276481,-8.798740
43.600000,7.263250,22.849180,-0.242108,-11.636992,-0.277215,-8.819579
43.700000,7.279900,22.916990,-0.242663,-11.671527,-0.277947,-8.839275
43.800000,7.296610,22.961350,-0.243220,-11.694120,-0.278683,-8.849872
43.900000,7.313250,23.037170,-0.243775,-11.732734,-0.279416,-8.872587
44.000000,7.329920,23.126730,-0.244331,-11.778347,-0.280151,-8.900536
44.100000,7.346570,23.162050,-0.244886,-11.796335,-0.280886,-8.907582
44.200000,7.363290,23.243780,-0.245443,-11.837960,-0.281624,-8.932416
44.300000,7.379910,23.318880,-0.245997,-11.876208,-0.282359,-8.954697
44.400000,7.396550,23.402220,-0.246552,-11.918653,-0.283095,-8.980089
44.500000,7.413260,23.447780,-0.247109,-11.941856,-0.283834,-8.990920
44.600000,7.429920,23.510110,-0.247664,-11.973601,-0.284572,-9.008171
44.700000,7.446540,23.563690,-0.248218,-12.000889,-0.285309,-9.022052
44.800000,7.463200,23.635910,-0.248773,-12.037670,-0.286048,-9.043019
44.900000,7.479920,23.730520,-0.249331,-12.085855,-0.286790,-9.072480
45.000000,7.496580,23.790920,-0.249886,-12.116616,-0.287530,-9.088843
45.100000,7.513260,23.860420,-0.250442,-12.152012,-0.288272,-9.108638
45.200000,7.529870,23.923860,-0.250996,-12.184322,-0.289011,-9.126110
45.300000,7.546550,23.962790,-0.251552,-12.204149,-0.289753,-9.134175
45.400000,7.563290,24.046800,-0.252110,-12.246935,-0.290499,-9.159364
45.500000,7.579990,24.117480,-0.252666,-12.282932,-0.291244,-9.179448
45.600000,7.596610,24.179920,-0.253220,-12.314732,-0.291985,-9.196392
45.700000,7.613240,24.290060,-0.253775,-12.370826,-0.292728,-9.231424
45.800000,7.629940,24.369100,-0.254331,-12.411081,-0.293474,-9.254554
45.900000,7.646610,24.384120,-0.254887,-12.418730,-0.294219,-9.253357
46.000000,7.663250,24.441370,-0.255442,-12.447888,-0.294964,-9.268178
46.100000,7.679850,24.538390,-0.255995,-12.497299,-0.295708,-9.298053
46.200000,7.696590,24.592710,-0.256553,-12.524964,-0.296458,-9.311647
46.300000,7.713270,24.677880,-0.257109,-12.568341,-0.297206,-9.336907
46.400000,7.729950,24.761310,-0.257665,-12.610832,-0.297955,-9.361462
46.500000,7.746610,24.834190,-0.258220,-12.647949,-0.298703,-9.381991
46.600000,7.763270,24.873460,-0.258776,-12.667949,-0.299452,-9.389792
46.700000,7.779930,24.984600,-0.259331,-12.724552,-0.300201,-9.424681
46.800000,7.796610,25.000160,-0.259887,-12.732477,-0.300952,-9.423472
46.900000,7.813280,25.066360,-0.260443,-12.766192,-0.301703,-9.441331
47.000000,7.829940,25.179850,-0.260998,-12.823992,-0.302455,-9.476956
47.100000,7.846630,25.220020,-0.261554,-12.844451,-0.303208,-9.484929
47.200000,7.863290,25.319620,-0.262110,-12.895177,-0.303960,-9.515226
47.300000,7.879950,25.356490,-0.262665,-12.913954,-0.304713,-9.521911
47.400000,7.896550,25.436210,-0.263218,-12.954555,-0.305464,-9.544679
47.500000,7.913260,25.538790,-0.263775,-13.006799,-0.306220,-9.575926
47.600000,7.929970,25.586830,-0.264332,-13.031266,-0.306977,-9.586681
47.700000,7.946610,25.660180,-0.264887,-13.068622,-0.307731,-9.606914
47.800000,7.963210,25.729930,-0.265440,-13.104146,-0.308484,-9.625777
47.900000,7.979910,25.820230,-0.265997,-13.150135,-0.309242,-9.652239
48.000000,7.996610,25.862760,-0.266554,-13.171796,-0.310001,-9.660805
48.100000,8.013270,25.945920,-0.267109,-13.214149,-0.310758,-9.684531
48.200000,8.029950,26.018380,-0.267665,-13.251052,-0.311517,-9.704209
48.300000,8.046600,26.076510,-0.268220,-13.280657,-0.312275,-9.718520
48.400000,8.063260,26.172720,-0.268775,-13.329657,-0.313035,-9.746974
48.500000,8.079990,26.234300,-0.269333,-13.361019,-0.313797,-9.762456
48.600000,8.096650,26.275380,-0.269888,-13.381941,-0.314558,-9.770311
48.700000,8.113280,26.367800,-0.270443,-13.429010,-0.315317,-9.797233
48.800000,8.129930,26.444540,-0.270998,-13.468094,-0.316078,-9.818272
48.900000,8.146630,26.521050,-0.271554,-13.507060,-0.316842,-9.839159
49.000000,8.163260,26.543360,-0.272109,-13.518422,-0.317604,-9.839942
49.100000,8.179910,26.678020,-0.272664,-13.587004,-0.318366,-9.882322
49.200000,8.196570,26.732910,-0.273219,-13.614959,-0.319130,-9.895094
49.300000,8.213240,26.785310,-0.273775,-13.641646,-0.319895,-9.906909
49.400000,8.229910,26.858380,-0.274330,-13.678861,-0.320660,-9.926334
49.500000,8.246530,26.968280,-0.274884,-13.734832,-0.321424,-9.959342
49.600000,8.263190,26.990800,-0.275440,-13.746302,-0.322190,-9.960025
49.700000,8.279930,27.101700,-0.275998,-13.802782,-0.322961,-9.993247
49.800000,8.296630,27.180950,-0.276554,-13.843144,-0.323730,-10.014763
49.900000,8.313250,27.241700,-0.277108,-13.874084,-0.324496,-10.029460
50.000000,8.329930,27.300250,-0.277664,-13.903903,-0.325265,-10.043285
50.100000,8.346540,27.374550,-0.278218,-13.941744,-0.326032,-10.062900
50.200000,8.363280,27.477010,-0.278776,-13.993926,-0.326806,-10.092755
50.300000,8.379930,27.526790,-0.279331,-14.019279,-0.327575,-10.103260
50.400000,8.396530,27.620530,-0.279884,-14.067020,-0.328343,-10.129882
50.500000,8.413260,27.672150,-0.280442,-14.093310,-0.329118,-10.140954
50.600000,8.429900,27.765400,-0.280997,-14.140802,-0.329889,-10.167284
50.700000,8.446590,27.831990,-0.281553,-14.174716,-0.330663,-10.183782
50.800000,8.463260,27.875340,-0.282109,-14.196794,-0.331437,-10.191755
50.900000,8.479910,27.947760,-0.282664,-14.233677,-0.332210,-10.210334
51.000000,8.496560,28.050110,-0.283219,-14.285804,-0.332984,-10.239797
51.100000,8.513270,28.109000,-0.283776,-14.315796,-0.333762,-10.253322
51.200000,8.529950,28.206880,-0.284332,-14.365646,-0.334538,-10.281038
51.300000,8.546540,28.273910,-0.284885,-14.399784,-0.335311,-10.297506
51.400000,8.563220,28.344330,-0.285441,-14.435649,-0.336089,-10.315128
51.500000,8.579910,28.398030,-0.285997,-14.462998,-0.336868,-10.326624
51.600000,8.596560,28.499690,-0.286552,-14.514773,-0.337646,-10.355536
51.700000,8.613170,28.555830,-0.287106,-14.543365,-0.338422,-10.367882
51.800000,8.629910,28.671300,-0.287664,-14.602173,-0.339205,-10.401659
51.900000,8.646560,28.751840,-0.288219,-14.643192,-0.339985,-10.422751
52.000000,8.663270,28.786540,-0.288776,-14.660864,-0.340767,-10.427164
52.100000,8.679950,28.875970,-0.289332,-14.706411,-0.341549,-10.451380
52.200000,8.696600,28.941990,-0.289887,-14.740034,-0.342331,-10.467095
52.300000,8.713260,29.003550,-0.290442,-14.771387,-0.343113,-10.481156
52.400000,8.729980,29.080400,-0.290999,-14.810526,-0.343899,-10.500673
52.500000,8.746660,29.169390,-0.291555,-14.855848,-0.344683,-10.524547
52.600000,8.763240,29.251290,-0.292108,-14.897560,-0.345464,-10.545863
52.700000,8.779910,29.326280,-0.292664,-14.935752,-0.346249,-10.564600
52.800000,8.796580,29.401100,-0.293219,-14.973857,-0.347035,-10.583233
52.900000,8.813270,29.456420,-0.293776,-15.002032,-0.347822,-10.594800
53.000000,8.829870,29.556460,-0.294329,-15.052981,-0.348606,-10.622452
53.100000,8.846530,29.649200,-0.294884,-15.100214,-0.349393,-10.647397
53.200000,8.863250,29.722920,-0.295442,-15.137759,-0.350184,-10.665434
53.300000,8.879890,29.825930,-0.295996,-15.190221,-0.350972,-10.693972
53.400000,8.896570,29.874500,-0.296552,-15.214958,-0.351762,-10.702927
53.500000,8.913230,29.953430,-0.297108,-15.255157,-0.352552,-10.722733
53.600000,8.929900,30.004040,-0.297663,-15.280932,-0.353342,-10.732359
53.700000,8.946570,30.135370,-0.298219,-15.347818,-0.354134,-10.770807
53.800000,8.963280,30.155730,-0.298776,-15.358187,-0.354928,-10.769529
53.900000,8.979870,30.255640,-0.299329,-15.409071,-0.355717,-10.796689
54.000000,8.996600,30.311250,-0.299887,-15.437393,-0.356513,-10.807925
54.100000,9.013320,30.412940,-0.300444,-15.489183,-0.357309,-10.835551
54.200000,9.029970,30.497030,-0.300999,-15.532010,-0.358103,-10.856890
54.300000,9.046550,30.548910,-0.301552,-15.558432,-0.358894,-10.866761
54.400000,9.063210,30.650410,-0.302107,-15.610126,-0.359689,-10.894197
54.500000,9.079910,30.737080,-0.302664,-15.654266,-0.360487,-10.916289
54.600000,9.096590,30.813410,-0.303220,-15.693141,-0.361285,-10.934672
54.700000,9.113290,30.894310,-0.303776,-15.734343,-0.362084,-10.954622
54.800000,9.129900,30.917320,-0.304330,-15.746062,-0.362880,-10.954063
54.900000,9.146540,31.020240,-0.304885,-15.798479,-0.363677,-10.981765
55.000000,9.163220,31.136190,-0.305441,-15.857531,-0.364478,-11.013996
55.100000,9.179940,31.177290,-0.305998,-15.878463,-0.365280,-11.019685
55.200000,9.196530,31.299670,-0.306551,-15.940791,-0.366078,-11.054126
55.300000,9.213200,31.385310,-0.307107,-15.984407,-0.366879,-11.075489
55.400000,9.229910,31.453010,-0.307664,-16.018886,-0.367683,-11.090457
55.500000,9.246610,31.500530,-0.308220,-16.043088,-0.368488,-11.098282
55.600000,9.263220,31.572720,-0.308774,-16.079854,-0.369288,-11.114813
55.700000,9.279870,31.690270,-0.309329,-16.139722,-0.370092,-11.147238
55.800000,9.296580,31.784510,-0.309886,-16.187718,-0.370898,-11.171371
55.900000,9.313260,31.828500,-0.310442,-16.210122,-0.371704,-11.177819
56.000000,9.329950,31.945490,-0.310998,-16.269704,-0.372512,-11.209853
56.100000,9.346610,32.002430,-0.311554,-16.298704,-0.373318,-11.220783
56.200000,9.363300,32.102440,-0.312110,-16.349638,-0.374126,-11.246753
56.300000,9.379940,32.186060,-0.312665,-16.392226,-0.374933,-11.266956
56.400000,9.396610,32.280680,-0.313220,-16.440415,-0.375742,-11.290943
56.500000,9.413210,32.315280,-0.313774,-16.458037,-0.376548,-11.293938
56.600000,9.429860,32.420440,-0.314329,-16.511595,-0.377357,-11.321527
56.700000,9.446590,32.517990,-0.314886,-16.561276,-0.378171,-11.346357
56.800000,9.463290,32.573170,-0.315443,-16.589379,-0.378983,-11.356376
56.900000,9.479930,32.629010,-0.315998,-16.617818,-0.379794,-11.366627
57.000000,9.496550,32.741360,-0.316552,-16.675038,-0.380604,-11.396527
57.100000,9.513250,32.808550,-0.317108,-16.709257,-0.381419,-11.410613
57.200000,9.529900,32.905280,-0.317663,-16.758521,-0.382232,-11.434954
57.300000,9.546560,32.979190,-0.318219,-16.796164,-0.383046,-11.451311
57.400000,9.563190,33.050970,-0.318773,-16.832721,-0.383860,-11.466904
57.500000,9.579910,33.152160,-0.319330,-16.884256,-0.384678,-11.492601
