Repository: abubakardawood/tissue-phantom-material-database

Title:
A Database of Silicone Phantom Materials for Modeling Human Tissue Mechanics Across Varying Stiffnesses

Description:
This dataset contains processed mechanical compression test data for soft silicone phantoms
fabricated using Ecoflex (Smooth-On) with varying base materials and thinner concentrations.
The dataset provides force–compression measurements together with derived engineering and
true stress–strain quantities, intended for mechanical characterization, constitutive model
fitting, and the design of tissue-equivalent phantoms.

All files in this dataset are processed outputs generated from raw experimental measurements.
The raw data files are not included in this archive.

File: data/EF30_37_5T/EF30_37_5T_A2.csv (part 2 of 2)
Speed (mm/min): 10;
Machine: INSTRON 5900;
Load cell: 10kN;
Time (s),Compression (mm),Load (N),Engineering Strain [-],Engineering Stress (kPa),True Strain [-],True Stress (kPa)
57.700000,9.613230,32.063410,-0.320441,-16.329761,-0.386311,-11.097036
57.800000,9.629870,32.135350,-0.320996,-16.366399,-0.387128,-11.112856
57.900000,9.646540,32.208070,-0.321551,-16.403435,-0.387946,-11.128889
58.000000,9.663260,32.310760,-0.322109,-16.455735,-0.388768,-11.155200
58.100000,9.679950,32.389060,-0.322665,-16.495613,-0.389589,-11.173056
58.200000,9.696580,32.466700,-0.323219,-16.535155,-0.390408,-11.190673
58.300000,9.713190,32.556790,-0.323773,-16.581037,-0.391226,-11.212545
58.400000,9.729920,32.652570,-0.324331,-16.629817,-0.392051,-11.236258
58.500000,9.746640,32.736610,-0.324888,-16.672619,-0.392877,-11.255885
58.600000,9.763270,32.818740,-0.325442,-16.714447,-0.393698,-11.274858
58.700000,9.779930,32.852160,-0.325998,-16.731468,-0.394522,-11.277048
58.800000,9.796560,32.948330,-0.326552,-16.780447,-0.395344,-11.300758
58.900000,9.813250,33.045100,-0.327108,-16.829731,-0.396171,-11.324586
59.000000,9.829910,33.126900,-0.327664,-16.871392,-0.396997,-11.343250
59.100000,9.846560,33.213000,-0.328219,-16.915242,-0.397822,-11.363344
59.200000,9.863210,33.329160,-0.328774,-16.974402,-0.398649,-11.393665
59.300000,9.879890,33.358120,-0.329330,-16.989151,-0.399478,-11.394120
59.400000,9.896570,33.527590,-0.329886,-17.075461,-0.400307,-11.442511
59.500000,9.913210,33.553540,-0.330440,-17.088678,-0.401135,-11.441889
59.600000,9.929870,33.640200,-0.330996,-17.132813,-0.401965,-11.461926
59.700000,9.946530,33.712940,-0.331551,-17.169859,-0.402795,-11.477175
59.800000,9.963280,33.787330,-0.332109,-17.207746,-0.403631,-11.492893
59.900000,9.979890,33.894400,-0.332663,-17.262276,-0.404460,-11.519756
60.000000,9.996520,33.985150,-0.333217,-17.308495,-0.405291,-11.541004
60.100000,10.013240,34.048200,-0.333775,-17.340606,-0.406127,-11.552751
60.200000,10.029950,34.130340,-0.334332,-17.382439,-0.406964,-11.570939
60.300000,10.046630,34.258370,-0.334888,-17.447645,-0.407799,-11.604644
60.400000,10.063270,34.331590,-0.335442,-17.484935,-0.408634,-11.619748
60.500000,10.079930,34.397700,-0.335998,-17.518605,-0.409470,-11.632394
60.600000,10.096590,34.503120,-0.336553,-17.572295,-0.410306,-11.658286
60.700000,10.113300,34.595820,-0.337110,-17.619506,-0.411146,-11.679795
60.800000,10.129920,34.645610,-0.337664,-17.644864,-0.411982,-11.686829
60.900000,10.146550,34.789940,-0.338218,-17.718371,-0.412820,-11.725693
61.000000,10.163210,34.857590,-0.338774,-17.752825,-0.413659,-11.738635
61.100000,10.179880,34.927880,-0.339329,-17.788623,-0.414500,-11.752422
61.200000,10.196550,35.022260,-0.339885,-17.836691,-0.415341,-11.774267
61.300000,10.213210,35.128650,-0.340440,-17.890875,-0.416183,-11.800099
61.400000,10.229890,35.189510,-0.340996,-17.921870,-0.417026,-11.810578
61.500000,10.246650,35.274600,-0.341555,-17.965206,-0.417874,-11.829100
61.600000,10.263310,35.336180,-0.342110,-17.996569,-0.418718,-11.839757
61.700000,10.279890,35.486960,-0.342663,-18.073360,-0.419558,-11.880288
61.800000,10.296590,35.555270,-0.343220,-18.108150,-0.420406,-11.893077
61.900000,10.313250,35.597020,-0.343775,-18.129413,-0.421252,-11.896974
62.000000,10.329940,35.699650,-0.344331,-18.181682,-0.422100,-11.921159
62.100000,10.346610,35.814820,-0.344887,-18.240338,-0.422948,-11.949483
62.200000,10.363240,35.893200,-0.345441,-18.280257,-0.423794,-11.965500
62.300000,10.379900,35.985050,-0.345997,-18.327035,-0.424643,-11.985942
62.400000,10.396570,36.084870,-0.346552,-18.377873,-0.425493,-12.008978
62.500000,10.413210,36.209080,-0.347107,-18.441133,-0.426342,-12.040087
62.600000,10.429830,36.258530,-0.347661,-18.466318,-0.427191,-12.046299
62.700000,10.446570,36.353240,-0.348219,-18.514553,-0.428047,-12.067434
62.800000,10.463260,36.450080,-0.348775,-18.563873,-0.428901,-12.089252
62.900000,10.479950,36.521970,-0.349332,-18.600487,-0.429755,-12.102748
63.000000,10.496570,36.687540,-0.349886,-18.684811,-0.430607,-12.147263
63.100000,10.513270,36.707470,-0.350442,-18.694961,-0.431464,-12.143455
63.200000,10.529930,36.800990,-0.350998,-18.742590,-0.432319,-12.163985
63.300000,10.546620,36.925770,-0.351554,-18.806140,-0.433177,-12.194766
63.400000,10.563290,36.994000,-0.352110,-18.840889,-0.434034,-12.206830
63.500000,10.579920,37.101650,-0.352664,-18.895715,-0.434890,-12.231877
63.600000,10.596620,37.177590,-0.353221,-18.934391,-0.435750,-12.246373
63.700000,10.613320,37.295910,-0.353777,-18.994651,-0.436611,-12.274774
63.800000,10.630010,37.362510,-0.354334,-19.028570,-0.437472,-12.286107
63.900000,10.646600,37.457850,-0.354887,-19.077126,-0.438329,-12.306909
64.000000,10.663290,37.537640,-0.355443,-19.117763,-0.439192,-12.322488
64.100000,10.679970,37.703510,-0.355999,-19.202240,-0.440055,-12.366262
64.200000,10.696650,37.713230,-0.356555,-19.207190,-0.440919,-12.358771
64.300000,10.713220,37.859670,-0.357107,-19.281772,-0.441777,-12.396110
64.400000,10.729900,37.914730,-0.357663,-19.309813,-0.442643,-12.403401
64.500000,10.746550,38.020390,-0.358218,-19.363626,-0.443507,-12.427220
64.600000,10.763210,38.123710,-0.358774,-19.416246,-0.444373,-12.450208
64.700000,10.779870,38.188270,-0.359329,-19.449126,-0.445239,-12.460491
64.800000,10.796560,38.286570,-0.359885,-19.499190,-0.446108,-12.481717
64.900000,10.813270,38.395200,-0.360442,-19.554515,-0.446978,-12.506240
65.000000,10.829980,38.504170,-0.360999,-19.610013,-0.447850,-12.530811
65.100000,10.846670,38.596570,-0.361556,-19.657072,-0.448721,-12.549946
65.200000,10.863250,38.695770,-0.362108,-19.707594,-0.449587,-12.571310
65.300000,10.879900,38.814590,-0.362663,-19.768108,-0.450457,-12.598940
65.400000,10.896600,38.862640,-0.363220,-19.792580,-0.451331,-12.603519
65.500000,10.913320,38.952940,-0.363777,-19.838569,-0.452207,-12.621748
65.600000,10.929920,39.089150,-0.364331,-19.907941,-0.453077,-12.654867
65.700000,10.946620,39.197150,-0.364887,-19.962945,-0.453953,-12.678719
65.800000,10.963290,39.260930,-0.365443,-19.995427,-0.454828,-12.688238
65.900000,10.979920,39.368990,-0.365997,-20.050462,-0.455702,-12.712046
66.000000,10.996580,39.432900,-0.366553,-20.083011,-0.456578,-12.721530
66.100000,11.013200,39.574160,-0.367107,-20.154954,-0.457453,-12.755936
66.200000,11.029890,39.654690,-0.367663,-20.195968,-0.458333,-12.770658
66.300000,11.046540,39.751720,-0.368218,-20.245385,-0.459211,-12.790670
66.400000,11.063220,39.862000,-0.368774,-20.301550,-0.460091,-12.814866
66.500000,11.079830,39.927330,-0.369328,-20.334822,-0.460969,-12.824610
66.600000,11.096520,40.034450,-0.369884,-20.389378,-0.461851,-12.847673
66.700000,11.113260,40.200650,-0.370442,-20.474023,-0.462737,-12.889585
66.800000,11.129950,40.261290,-0.370998,-20.504907,-0.463621,-12.897620
66.900000,11.146590,40.362080,-0.371553,-20.556239,-0.464504,-12.918506
67.000000,11.163210,40.454970,-0.372107,-20.603547,-0.465386,-12.936823
67.100000,11.179920,40.550770,-0.372664,-20.652338,-0.466273,-12.955955
67.200000,11.196610,40.622980,-0.373220,-20.689114,-0.467160,-12.967516
67.300000,11.213300,40.768150,-0.373777,-20.763048,-0.468048,-13.002305
67.400000,11.229910,40.824480,-0.374330,-20.791737,-0.468933,-13.008759
67.500000,11.246550,40.992800,-0.374885,-20.877462,-0.469820,-13.050814
67.600000,11.263260,41.075230,-0.375442,-20.919443,-0.470711,-13.065405
67.700000,11.279960,41.180730,-0.375999,-20.973174,-0.471603,-13.087288
67.800000,11.296540,41.266170,-0.376551,-21.016688,-0.472489,-13.102826
67.900000,11.313190,41.339730,-0.377106,-21.054152,-0.473379,-13.114498
68.000000,11.329900,41.475300,-0.377663,-21.123197,-0.474274,-13.145740
68.100000,11.346580,41.565330,-0.378219,-21.169049,-0.475168,-13.162505
68.200000,11.363220,41.679580,-0.378774,-21.227236,-0.476060,-13.186911
68.300000,11.379860,41.794420,-0.379329,-21.285723,-0.476954,-13.211438
68.400000,11.396600,41.889170,-0.379887,-21.333979,-0.477853,-13.229485
68.500000,11.413280,42.014670,-0.380443,-21.397896,-0.478750,-13.257223
68.600000,11.429940,42.070170,-0.380998,-21.426162,-0.479647,-13.262837
68.700000,11.446530,42.191840,-0.381551,-21.488128,-0.480541,-13.289311
68.800000,11.463240,42.299920,-0.382108,-21.543172,-0.481442,-13.311354
68.900000,11.479890,42.408230,-0.382663,-21.598334,-0.482340,-13.333451
69.000000,11.496600,42.526550,-0.383220,-21.658594,-0.483243,-13.358588
69.100000,11.513240,42.591000,-0.383775,-21.691418,-0.484143,-13.366801
69.200000,11.529880,42.724080,-0.384329,-21.759195,-0.485043,-13.396498
69.300000,11.546620,42.798610,-0.384887,-21.797153,-0.485950,-13.407705
69.400000,11.563270,42.924680,-0.385442,-21.861360,-0.486853,-13.435066
69.500000,11.579910,43.051100,-0.385997,-21.925745,-0.487755,-13.462473
69.600000,11.596560,43.153410,-0.386552,-21.977851,-0.488660,-13.482269
69.700000,11.613260,43.260250,-0.387109,-22.032264,-0.489568,-13.503384
69.800000,11.629960,43.350550,-0.387665,-22.078254,-0.490476,-13.519280
69.900000,11.646640,43.458470,-0.388221,-22.133217,-0.491385,-13.540630
70.000000,11.663230,43.575930,-0.388774,-22.193039,-0.492289,-13.564955
70.100000,11.679870,43.684760,-0.389329,-22.248466,-0.493197,-13.586493
70.200000,11.696580,43.759160,-0.389886,-22.286357,-0.494109,-13.597219
70.300000,11.713280,43.889900,-0.390443,-22.352943,-0.495022,-13.625400
70.400000,11.729910,44.020510,-0.390997,-22.419462,-0.495932,-13.653519
70.500000,11.746560,44.124130,-0.391552,-22.472235,-0.496844,-13.673186
70.600000,11.763230,44.250390,-0.392108,-22.536539,-0.497757,-13.699789
70.700000,11.779910,44.351310,-0.392664,-22.587937,-0.498673,-13.718475
70.800000,11.796560,44.416770,-0.393219,-22.621275,-0.499587,-13.726168
70.900000,11.813220,44.587680,-0.393774,-22.708319,-0.500502,-13.766373
71.000000,11.829910,44.704200,-0.394330,-22.767662,-0.501421,-13.789682
71.100000,11.846610,44.795220,-0.394887,-22.814018,-0.502340,-13.805059
71.200000,11.863250,44.876050,-0.395442,-22.855185,-0.503257,-13.817292
71.300000,11.879900,44.992820,-0.395997,-22.914655,-0.504176,-13.840528
71.400000,11.896550,45.107980,-0.396552,-22.973306,-0.505095,-13.863203
71.500000,11.913220,45.229750,-0.397107,-23.035323,-0.506016,-13.887827
71.600000,11.929880,45.359620,-0.397663,-23.101465,-0.506938,-13.914875
71.700000,11.946500,45.468700,-0.398217,-23.157019,-0.507858,-13.935508
71.800000,11.963200,45.590690,-0.398773,-23.219148,-0.508783,-13.959971
71.900000,11.979920,45.691320,-0.399331,-23.270398,-0.509711,-13.977815
72.000000,11.996690,45.812050,-0.399890,-23.331885,-0.510642,-14.001706
72.100000,12.013260,45.925450,-0.400442,-23.389640,-0.511563,-14.023446
72.200000,12.029890,46.035740,-0.400996,-23.445810,-0.512488,-14.044126
72.300000,12.046550,46.154150,-0.401552,-23.506116,-0.513415,-14.067196
72.400000,12.063240,46.270300,-0.402108,-23.565270,-0.514345,-14.089487
72.500000,12.079920,46.394550,-0.402664,-23.628550,-0.515276,-14.114184
72.600000,12.096570,46.502790,-0.403219,-23.683676,-0.516205,-14.133968
72.700000,12.113240,46.619730,-0.403775,-23.743234,-0.517137,-14.156317
72.800000,12.129900,46.748730,-0.404330,-23.808933,-0.518068,-14.182267
72.900000,12.146570,46.868010,-0.404886,-23.869681,-0.519002,-14.205190
73.000000,12.163210,46.977540,-0.405440,-23.925465,-0.519934,-14.225116
73.100000,12.179870,47.127110,-0.405996,-24.001640,-0.520869,-14.257078
73.200000,12.196570,47.218590,-0.406552,-24.048230,-0.521806,-14.271366
73.300000,12.213280,47.366270,-0.407109,-24.123443,-0.522745,-14.302564
73.400000,12.229920,47.480430,-0.407664,-24.181584,-0.523681,-14.323623
73.500000,12.246530,47.581180,-0.408218,-24.232896,-0.524616,-14.340600
73.600000,12.263260,47.706400,-0.408775,-24.296670,-0.525559,-14.364791
73.700000,12.279960,47.804530,-0.409332,-24.346647,-0.526501,-14.380785
73.800000,12.296630,47.936130,-0.409888,-24.413671,-0.527442,-14.406808
73.900000,12.313240,48.067570,-0.410441,-24.480612,-0.528381,-14.432757
74.000000,12.329940,48.150980,-0.410998,-24.523093,-0.529326,-14.444151
74.100000,12.346630,48.320190,-0.411554,-24.609271,-0.530271,-14.481219
74.200000,12.363300,48.434940,-0.412110,-24.667712,-0.531215,-14.501901
74.300000,12.379930,48.578380,-0.412664,-24.740766,-0.532159,-14.531134
74.400000,12.396550,48.712440,-0.413218,-24.809042,-0.533102,-14.557491
74.500000,12.413220,48.850960,-0.413774,-24.879590,-0.534050,-14.585062
74.600000,12.429890,48.936230,-0.414330,-24.923017,-0.534998,-14.596672
74.700000,12.446590,49.057780,-0.414886,-24.984922,-0.535949,-14.619019
74.800000,12.463190,49.197380,-0.415440,-25.056020,-0.536895,-14.646755
74.900000,12.479880,49.329460,-0.415996,-25.123288,-0.537847,-14.672100
75.000000,12.496580,49.430450,-0.416553,-25.174721,-0.538801,-14.688124
75.100000,12.513260,49.589570,-0.417109,-25.255761,-0.539755,-14.721364
75.200000,12.529870,49.732700,-0.417662,-25.328656,-0.540705,-14.749831
75.300000,12.546600,49.838760,-0.418220,-25.382672,-0.541663,-14.767131
75.400000,12.563290,49.948020,-0.418776,-25.438318,-0.542620,-14.785352
75.500000,12.579970,50.088330,-0.419332,-25.509777,-0.543577,-14.812703
75.600000,12.596590,50.258010,-0.419886,-25.596194,-0.544531,-14.848702
75.700000,12.613250,50.371390,-0.420442,-25.653938,-0.545489,-14.867954
75.800000,12.629910,50.489670,-0.420997,-25.714178,-0.546448,-14.888586
75.900000,12.646580,50.644820,-0.421553,-25.793195,-0.547408,-14.920005
76.000000,12.663280,50.768220,-0.422109,-25.856042,-0.548371,-14.941965
76.100000,12.679880,50.901320,-0.422663,-25.923829,-0.549329,-14.966795
76.200000,12.696590,51.080310,-0.423220,-26.014988,-0.550294,-15.004934
76.300000,12.713280,51.129450,-0.423776,-26.040015,-0.551259,-15.004882
76.400000,12.729930,51.287930,-0.424331,-26.120728,-0.552222,-15.036894
76.500000,12.746510,51.479800,-0.424884,-26.218447,-0.553183,-15.078657
76.600000,12.763220,51.594580,-0.425441,-26.276904,-0.554152,-15.097640
76.700000,12.779890,51.701870,-0.425996,-26.331546,-0.555119,-15.114404
76.800000,12.796590,51.812310,-0.426553,-26.387793,-0.556090,-15.132001
76.900000,12.813250,51.990330,-0.427108,-26.478458,-0.557059,-15.169288
77.000000,12.829870,52.141770,-0.427662,-26.555585,-0.558026,-15.198762
77.100000,12.846540,52.275750,-0.428218,-26.623821,-0.558997,-15.223022
77.200000,12.863230,52.401770,-0.428774,-26.688002,-0.559971,-15.244872
77.300000,12.879930,52.599720,-0.429331,-26.788817,-0.560946,-15.287548
77.400000,12.896520,52.718440,-0.429884,-26.849281,-0.561915,-15.307205
77.500000,12.913200,52.818850,-0.430440,-26.900419,-0.562891,-15.321403
77.600000,12.929940,53.005580,-0.430998,-26.995520,-0.563871,-15.360505
77.700000,12.946660,53.112550,-0.431555,-27.050000,-0.564851,-15.376428
77.800000,12.963290,53.285640,-0.432110,-27.138154,-0.565827,-15.411495
77.900000,12.979930,53.399640,-0.432664,-27.196213,-0.566804,-15.429382
78.000000,12.996620,53.554100,-0.433221,-27.274879,-0.567785,-15.458838
78.100000,13.013270,53.696360,-0.433776,-27.347332,-0.568765,-15.484725
78.200000,13.029920,53.857200,-0.434331,-27.429247,-0.569746,-15.515884
78.300000,13.046570,53.973670,-0.434886,-27.488564,-0.570727,-15.534182
78.400000,13.063250,54.138480,-0.435442,-27.572501,-0.571712,-15.566285
78.500000,13.079970,54.310880,-0.435999,-27.660304,-0.572699,-15.600439
78.600000,13.096610,54.428600,-0.436554,-27.720258,-0.573683,-15.618878
78.700000,13.113180,54.594100,-0.437106,-27.804547,-0.574664,-15.651013
78.800000,13.129880,54.747140,-0.437663,-27.882489,-0.575653,-15.679365
78.900000,13.146630,54.877400,-0.438221,-27.948830,-0.576647,-15.701066
79.000000,13.163270,55.024170,-0.438776,-28.023580,-0.577635,-15.727515
79.100000,13.179880,55.191200,-0.439329,-28.108647,-0.578622,-15.759694
79.200000,13.196610,55.304420,-0.439887,-28.166310,-0.579617,-15.776316
79.300000,13.213250,55.474940,-0.440442,-28.253155,-0.580607,-15.809288
79.400000,13.229930,55.632100,-0.440998,-28.333196,-0.581602,-15.838323
79.500000,13.246640,55.763020,-0.441555,-28.399873,-0.582599,-15.859776
79.600000,13.263230,55.936770,-0.442108,-28.488363,-0.583589,-15.893439
79.700000,13.279920,56.113610,-0.442664,-28.578427,-0.584587,-15.927786
79.800000,13.296620,56.253090,-0.443221,-28.649463,-0.585586,-15.951429
79.900000,13.313260,56.376910,-0.443775,-28.712524,-0.586583,-15.970614
80.000000,13.329860,56.592220,-0.444329,-28.822181,-0.587578,-16.015660
80.100000,13.346540,56.740160,-0.444885,-28.897526,-0.588579,-16.041460
80.200000,13.363290,56.878120,-0.445443,-28.967789,-0.589586,-16.064290
80.300000,13.379960,57.031460,-0.445999,-29.045884,-0.590588,-16.091459
80.400000,13.396590,57.169550,-0.446553,-29.116213,-0.591589,-16.114281
80.500000,13.413250,57.360870,-0.447108,-29.213651,-0.592593,-16.151984
80.600000,13.429960,57.486600,-0.447665,-29.277685,-0.593601,-16.171080
80.700000,13.446620,57.668620,-0.448221,-29.370387,-0.594607,-16.205973
80.800000,13.463300,57.849180,-0.448777,-29.462345,-0.595615,-16.240332
80.900000,13.479930,57.971620,-0.449331,-29.524704,-0.596621,-16.258339
81.000000,13.496610,58.114680,-0.449887,-29.597563,-0.597632,-16.282004
81.100000,13.513300,58.307060,-0.450443,-29.695542,-0.598643,-16.319383
81.200000,13.529990,58.462090,-0.451000,-29.774498,-0.599656,-16.346209
81.300000,13.546590,58.622890,-0.451553,-29.856393,-0.600665,-16.374649
81.400000,13.563220,58.794410,-0.452107,-29.943747,-0.601676,-16.405959
81.500000,13.579940,58.956760,-0.452665,-30.026431,-0.602694,-16.434527
81.600000,13.596600,59.125480,-0.453220,-30.112360,-0.603709,-16.464836
81.700000,13.613240,59.304040,-0.453775,-30.203300,-0.604724,-16.497807
81.800000,13.629890,59.473050,-0.454330,-30.289376,-0.605740,-16.528014
81.900000,13.646570,59.646160,-0.454886,-30.377540,-0.606760,-16.559232
82.000000,13.663260,59.768640,-0.455442,-30.439918,-0.607781,-16.576301
82.100000,13.679940,59.987080,-0.455998,-30.551169,-0.608802,-16.619897
82.200000,13.696600,60.139490,-0.456553,-30.628791,-0.609824,-16.645114
82.300000,13.713250,60.336470,-0.457108,-30.729112,-0.610845,-16.682579
82.400000,13.729920,60.474980,-0.457664,-30.799654,-0.611870,-16.703761
82.500000,13.746610,60.677070,-0.458220,-30.902578,-0.612896,-16.742388
82.600000,13.763210,60.833240,-0.458774,-30.982115,-0.613918,-16.768336
82.700000,13.779880,61.011330,-0.459329,-31.072815,-0.614945,-16.800160
82.800000,13.796540,61.183190,-0.459885,-31.160343,-0.615973,-16.830179
82.900000,13.813240,61.365340,-0.460441,-31.253111,-0.617004,-16.862887
83.000000,13.829910,61.554560,-0.460997,-31.349480,-0.618034,-16.897464
83.100000,13.846590,61.720310,-0.461553,-31.433896,-0.619066,-16.925487
83.200000,13.863280,61.899600,-0.462109,-31.525207,-0.620100,-16.957115
83.300000,13.879970,62.099970,-0.462666,-31.627255,-0.621135,-16.994410
83.400000,13.896580,62.265830,-0.463219,-31.711727,-0.622166,-17.022242
83.500000,13.913210,62.425270,-0.463774,-31.792929,-0.623199,-17.048206
83.600000,13.929900,62.582310,-0.464330,-31.872909,-0.624237,-17.073361
83.700000,13.946600,62.809690,-0.464887,-31.988712,-0.625277,-17.117587
83.800000,13.963300,62.981240,-0.465443,-32.076082,-0.626318,-17.146484
83.900000,13.979920,63.174800,-0.465997,-32.174661,-0.627354,-17.181355
84.000000,13.996560,63.320770,-0.466552,-32.249003,-0.628394,-17.203166
84.100000,14.013200,63.486030,-0.467107,-32.333170,-0.629434,-17.230131
84.200000,14.029950,63.748870,-0.467665,-32.467033,-0.630482,-17.283338
84.300000,14.046610,63.861510,-0.468220,-32.524400,-0.631526,-17.295815
84.400000,14.063250,64.089600,-0.468775,-32.640565,-0.632570,-17.339484
84.500000,14.079940,64.316010,-0.469331,-32.755875,-0.633617,-17.382516
84.600000,14.096620,64.472310,-0.469887,-32.835478,-0.634666,-17.406503
84.700000,14.113310,64.655500,-0.470444,-32.928776,-0.635716,-17.437642
84.800000,14.129930,64.825540,-0.470998,-33.015376,-0.636762,-17.465211
84.900000,14.146620,65.068320,-0.471554,-33.139023,-0.637815,-17.512184
85.000000,14.163290,65.254170,-0.472110,-33.233676,-0.638867,-17.543736
85.100000,14.179970,65.418270,-0.472666,-33.317251,-0.639921,-17.569331
85.200000,14.196580,65.636250,-0.473219,-33.428268,-0.640971,-17.609365
85.300000,14.213210,65.806370,-0.473774,-33.514909,-0.642024,-17.636428
85.400000,14.229920,65.985950,-0.474331,-33.606368,-0.643083,-17.665837
85.500000,14.246600,66.218640,-0.474887,-33.724876,-0.644141,-17.709382
85.600000,14.263250,66.424430,-0.475442,-33.829684,-0.645199,-17.745643
85.700000,14.279870,66.632030,-0.475996,-33.935414,-0.646255,-17.782304
85.800000,14.296620,66.765060,-0.476554,-34.003166,-0.647321,-17.798821
85.900000,14.313310,67.004540,-0.477110,-34.125132,-0.648385,-17.843679
86.000000,14.329970,67.196490,-0.477666,-34.222891,-0.649447,-17.875791
86.100000,14.346570,67.380380,-0.478219,-34.316546,-0.650507,-17.905722
86.200000,14.363230,67.597050,-0.478774,-34.426895,-0.651572,-17.944181
86.300000,14.379880,67.818120,-0.479329,-34.539485,-0.652638,-17.983697
86.400000,14.396580,68.006870,-0.479886,-34.635614,-0.653707,-18.014468
86.500000,14.413230,68.181360,-0.480441,-34.724482,-0.654775,-18.041417
86.600000,14.429880,68.403020,-0.480996,-34.837372,-0.655844,-18.080735
86.700000,14.446600,68.624280,-0.481553,-34.950059,-0.656918,-18.119741
86.800000,14.463220,68.822300,-0.482107,-35.050910,-0.657987,-18.152609
86.900000,14.479920,69.032360,-0.482664,-35.157892,-0.659063,-18.188443
87.000000,14.496500,69.232550,-0.483217,-35.259848,-0.660132,-18.221702
87.100000,14.513190,69.448140,-0.483773,-35.369647,-0.661209,-18.258767
87.200000,14.529900,69.646460,-0.484330,-35.470651,-0.662288,-18.291151
87.300000,14.546570,69.868800,-0.484886,-35.583888,-0.663366,-18.329771
87.400000,14.563190,70.052630,-0.485440,-35.677511,-0.664442,-18.358232
87.500000,14.579910,70.273440,-0.485997,-35.789969,-0.665526,-18.396151
87.600000,14.596540,70.522290,-0.486551,-35.916707,-0.666605,-18.441386
87.700000,14.613250,70.729690,-0.487108,-36.022335,-0.667691,-18.475556
87.800000,14.629900,70.946210,-0.487663,-36.132608,-0.668773,-18.512060
87.900000,14.646550,71.179400,-0.488218,-36.251371,-0.669857,-18.552787
88.000000,14.663230,71.382820,-0.488774,-36.354972,-0.670944,-18.585595
88.100000,14.679920,71.578950,-0.489331,-36.454860,-0.672033,-18.616379
88.200000,14.696600,71.813840,-0.489887,-36.574488,-0.673122,-18.657134
88.300000,14.713190,72.074940,-0.490440,-36.707466,-0.674207,-18.704668
88.400000,14.729900,72.273880,-0.490997,-36.808785,-0.675301,-18.735794
88.500000,14.746630,72.514160,-0.491554,-36.931158,-0.676397,-18.777487
88.600000,14.763290,72.681820,-0.492110,-37.016547,-0.677490,-18.800346
88.700000,14.779890,72.964130,-0.492663,-37.160326,-0.678580,-18.852808
88.800000,14.796580,73.190860,-0.493219,-37.275799,-0.679677,-18.890654
88.900000,14.813250,73.424710,-0.493775,-37.394898,-0.680774,-18.930232
89.000000,14.829920,73.678220,-0.494331,-37.524009,-0.681872,-18.974741
89.100000,14.846600,73.824330,-0.494887,-37.598423,-0.682972,-18.991465
89.200000,14.863250,74.115780,-0.495442,-37.746857,-0.684072,-19.045491
89.300000,14.879930,74.327190,-0.495998,-37.854527,-0.685174,-19.078770
89.400000,14.896630,74.583540,-0.496554,-37.985085,-0.686279,-19.123426
89.500000,14.913300,74.826740,-0.497110,-38.108946,-0.687384,-19.164608
89.600000,14.929880,75.004710,-0.497663,-38.199585,-0.688483,-19.189078
89.700000,14.946560,75.269000,-0.498219,-38.334187,-0.689591,-19.235379
89.800000,14.963260,75.487880,-0.498775,-38.445662,-0.690701,-19.269914
89.900000,14.979930,75.741570,-0.499331,-38.574865,-0.691810,-19.313239
90.000000,14.996540,75.981860,-0.499885,-38.697244,-0.692917,-19.353085
90.100000,15.013240,76.260370,-0.500441,-38.839088,-0.694030,-19.402403
90.200000,15.029970,76.464520,-0.500999,-38.943060,-0.695147,-19.432626
90.300000,15.046600,76.681590,-0.501553,-39.053613,-0.696259,-19.466143
90.400000,15.063250,76.940030,-0.502108,-39.185236,-0.697373,-19.510002
90.500000,15.079880,77.219640,-0.502663,-39.327640,-0.698487,-19.559103
90.600000,15.096510,77.459050,-0.503217,-39.449570,-0.699602,-19.597876
90.700000,15.113240,77.696400,-0.503775,-39.570452,-0.700725,-19.635861
90.800000,15.129940,77.925480,-0.504331,-39.687121,-0.701848,-19.671662
90.900000,15.146530,78.187870,-0.504884,-39.820755,-0.702964,-19.715880
91.000000,15.163190,78.470040,-0.505440,-39.964463,-0.704086,-19.764838
91.100000,15.179940,78.705190,-0.505998,-40.084224,-0.705216,-19.801687
91.200000,15.196620,78.943890,-0.506554,-40.205793,-0.706342,-19.839388
91.300000,15.213240,79.193510,-0.507108,-40.332923,-0.707465,-19.879775
91.400000,15.229920,79.439440,-0.507664,-40.458175,-0.708594,-19.919016
91.500000,15.246640,79.710460,-0.508221,-40.596204,-0.709727,-19.964347
91.600000,15.263240,79.948910,-0.508775,-40.717646,-0.710852,-20.001539
91.700000,15.279910,80.228810,-0.509330,-40.860197,-0.711984,-20.048859
91.800000,15.296570,80.508940,-0.509886,-41.002866,-0.713117,-20.096093
91.900000,15.313240,80.756390,-0.510441,-41.128892,-0.714251,-20.135005
92.000000,15.329930,81.010400,-0.510998,-41.258258,-0.715388,-20.175384
92.100000,15.346620,81.303070,-0.511554,-41.407314,-0.716526,-20.225237
92.200000,15.363220,81.534520,-0.512107,-41.525190,-0.717660,-20.259836
92.300000,15.379870,81.860030,-0.512662,-41.690971,-0.718798,-20.317580
92.400000,15.396610,82.124320,-0.513220,-41.825573,-0.719944,-20.359838
92.500000,15.413290,82.336910,-0.513776,-41.933844,-0.721087,-20.389227
92.600000,15.429930,82.643050,-0.514331,-42.089760,-0.722228,-20.441692
92.700000,15.446590,82.903440,-0.514886,-42.222375,-0.723372,-20.482651
92.800000,15.463290,83.180060,-0.515443,-42.363257,-0.724520,-20.527413
92.900000,15.479950,83.450920,-0.515998,-42.501205,-0.725667,-20.570654
93.000000,15.496600,83.695500,-0.516553,-42.625768,-0.726814,-20.607286
93.100000,15.513220,84.011540,-0.517107,-42.786726,-0.727961,-20.661396
93.200000,15.529880,84.300700,-0.517663,-42.933994,-0.729112,-20.708668
93.300000,15.546550,84.559970,-0.518218,-43.066039,-0.730264,-20.748428
93.400000,15.563240,84.813330,-0.518775,-43.195074,-0.731420,-20.786564
93.500000,15.579880,85.106080,-0.519329,-43.344171,-0.732573,-20.834271
93.600000,15.596540,85.433060,-0.519885,-43.510700,-0.733729,-20.890154
93.700000,15.613280,85.694060,-0.520443,-43.643626,-0.734892,-20.929621
93.800000,15.629930,85.980370,-0.520998,-43.789443,-0.736050,-20.975245
93.900000,15.646570,86.268650,-0.521552,-43.936263,-0.737208,-21.021202
94.000000,15.663220,86.562280,-0.522107,-44.085807,-0.738369,-21.068284
94.100000,15.679900,86.837590,-0.522663,-44.226021,-0.739533,-21.110702
94.200000,15.696580,87.141490,-0.523219,-44.380796,-0.740699,-21.159906
94.300000,15.713270,87.446040,-0.523776,-44.535902,-0.741866,-21.209080
94.400000,15.729910,87.726180,-0.524330,-44.678577,-0.743032,-21.252244
94.500000,15.746570,88.043840,-0.524886,-44.840360,-0.744200,-21.304298
94.600000,15.763240,88.314670,-0.525441,-44.978292,-0.745370,-21.344838
94.700000,15.779940,88.641510,-0.525998,-45.144750,-0.746544,-21.398702
94.800000,15.796580,88.909280,-0.526553,-45.281124,-0.747715,-21.438228
94.900000,15.813240,89.241740,-0.527108,-45.450445,-0.748888,-21.493152
95.000000,15.829940,89.555670,-0.527665,-45.610328,-0.750066,-21.543370
95.100000,15.846640,89.824380,-0.528221,-45.747181,-0.751245,-21.582544
95.200000,15.863220,90.161390,-0.528774,-45.918819,-0.752417,-21.638141
95.300000,15.879850,90.465590,-0.529328,-46.073747,-0.753595,-21.685607
95.400000,15.896550,90.746330,-0.529885,-46.216726,-0.754778,-21.727176
95.500000,15.913280,91.125850,-0.530443,-46.410014,-0.755965,-21.792163
95.600000,15.929920,91.415550,-0.530997,-46.557557,-0.757147,-21.835619
95.700000,15.946560,91.722150,-0.531552,-46.713707,-0.758330,-21.882943
95.800000,15.963230,92.035060,-0.532108,-46.873071,-0.759517,-21.931551
95.900000,15.979940,92.355380,-0.532665,-47.036209,-0.760708,-21.981682
96.000000,15.996660,92.696660,-0.533222,-47.210021,-0.761902,-22.036599
96.100000,16.013260,93.019440,-0.533775,-47.374412,-0.763088,-22.087119
96.200000,16.029940,93.350210,-0.534331,-47.542872,-0.764281,-22.139226
96.300000,16.046560,93.646520,-0.534885,-47.693781,-0.765471,-22.183077
96.400000,16.063290,93.989410,-0.535443,-47.868413,-0.766671,-22.237607
96.500000,16.079930,94.269330,-0.535998,-48.010976,-0.767866,-22.277205
96.600000,16.096570,94.644920,-0.536552,-48.202262,-0.769062,-22.339226
96.700000,16.113270,95.013300,-0.537109,-48.389876,-0.770264,-22.399238
96.800000,16.129940,95.305120,-0.537665,-48.538499,-0.771465,-22.441063
96.900000,16.146600,95.631260,-0.538220,-48.704601,-0.772667,-22.490811
97.000000,16.163230,95.980780,-0.538774,-48.882610,-0.773868,-22.545914
97.100000,16.179980,96.304050,-0.539333,-49.047250,-0.775079,-22.594466
97.200000,16.196610,96.637790,-0.539887,-49.217222,-0.776283,-22.645484
97.300000,16.213270,97.006700,-0.540442,-49.405107,-0.777491,-22.704496
97.400000,16.229900,97.323010,-0.540997,-49.566202,-0.778698,-22.751052
97.500000,16.246510,97.686200,-0.541550,-49.751173,-0.779905,-22.808409
97.600000,16.263210,98.039280,-0.542107,-49.930995,-0.781120,-22.863053
97.700000,16.279950,98.385880,-0.542665,-50.107517,-0.782339,-22.915921
97.800000,16.296610,98.738580,-0.543220,-50.287146,-0.783554,-22.970146
97.900000,16.313240,99.084770,-0.543775,-50.463459,-0.784768,-23.022708
98.000000,16.329930,99.403360,-0.544331,-50.625716,-0.785989,-23.068569
98.100000,16.346600,99.790180,-0.544887,-50.822721,-0.787209,-23.130098
98.200000,16.363270,100.132800,-0.545442,-50.997216,-0.788430,-23.181176
98.300000,16.379920,100.441570,-0.545997,-51.154472,-0.789652,-23.224266
98.400000,16.396600,100.834550,-0.546553,-51.354615,-0.790878,-23.286579
98.500000,16.413280,101.192500,-0.547109,-51.536917,-0.792105,-23.340589
98.600000,16.429970,101.560710,-0.547666,-51.724445,-0.793334,-23.396742
98.700000,16.446600,101.941570,-0.548220,-51.918415,-0.794560,-23.455702
98.800000,16.463210,102.309390,-0.548774,-52.105744,-0.795786,-23.511484
98.900000,16.479890,102.682270,-0.549330,-52.295651,-0.797019,-23.568098
99.000000,16.496540,103.058400,-0.549885,-52.487212,-0.798251,-23.625299
99.100000,16.513210,103.426700,-0.550440,-52.674786,-0.799487,-23.680459
99.200000,16.529830,103.813480,-0.550994,-52.871771,-0.800720,-23.739725
99.300000,16.546600,104.184100,-0.551553,-53.060526,-0.801966,-23.794816
99.400000,16.563310,104.560930,-0.552110,-53.252444,-0.803208,-23.851220
99.500000,16.579970,104.919180,-0.552666,-53.434900,-0.804449,-23.903265
99.600000,16.596520,105.300060,-0.553217,-53.628880,-0.805683,-23.960454
99.700000,16.613240,105.693810,-0.553775,-53.829415,-0.806931,-24.020049
99.800000,16.629920,106.108220,-0.554331,-54.040473,-0.808178,-24.084181
99.900000,16.646610,106.453250,-0.554887,-54.216195,-0.809427,-24.132333
100.000000,16.663250,106.883920,-0.555442,-54.435533,-0.810674,-24.199770
100.100000,16.679880,107.257940,-0.555996,-54.626020,-0.811922,-24.254172
100.200000,16.696540,107.689360,-0.556551,-54.845741,-0.813173,-24.321271
100.300000,16.713250,108.075780,-0.557108,-55.042543,-0.814430,-24.377884
100.400000,16.729950,108.482410,-0.557665,-55.249638,-0.815688,-24.438849
100.500000,16.746560,108.874410,-0.558219,-55.449282,-0.816940,-24.496458
100.600000,16.763320,109.291040,-0.558777,-55.661470,-0.818206,-24.559102
100.700000,16.779990,109.670810,-0.559333,-55.854885,-0.819466,-24.613405
100.800000,16.796620,110.075200,-0.559887,-56.060839,-0.820725,-24.673085
100.900000,16.813220,110.513460,-0.560441,-56.284043,-0.821983,-24.740176
101.000000,16.829870,110.890980,-0.560996,-56.476312,-0.823246,-24.793346
101.100000,16.846600,111.331470,-0.561553,-56.700652,-0.824517,-24.860212
101.200000,16.863250,111.724430,-0.562108,-56.900785,-0.825784,-24.916380
101.300000,16.879920,112.142650,-0.562664,-57.113783,-0.827054,-24.977913
101.400000,16.896600,112.556110,-0.563220,-57.324356,-0.828326,-25.038132
101.500000,16.913240,113.009760,-0.563775,-57.555398,-0.829596,-25.107123
101.600000,16.929920,113.432040,-0.564331,-57.770464,-0.830872,-25.168819
101.700000,16.946610,113.843480,-0.564887,-57.980008,-0.832150,-25.227855
101.800000,16.963220,114.264970,-0.565441,-58.194671,-0.833423,-25.289038
101.900000,16.979910,114.723060,-0.565997,-58.427975,-0.834704,-25.357916
102.000000,16.996650,115.170600,-0.566555,-58.655905,-0.835990,-25.424109
102.100000,17.013310,115.560360,-0.567110,-58.854408,-0.837272,-25.477465
102.200000,17.029920,116.026040,-0.567664,-59.091577,-0.838552,-25.547416
102.300000,17.046580,116.470990,-0.568219,-59.318188,-0.839838,-25.612447
102.400000,17.063270,116.931270,-0.568776,-59.552607,-0.841127,-25.680533
102.500000,17.079930,117.380020,-0.569331,-59.781153,-0.842415,-25.745890
102.600000,17.096620,117.774100,-0.569887,-59.981857,-0.843708,-25.798956
102.700000,17.113220,118.237440,-0.570441,-60.217834,-0.844995,-25.867133
102.800000,17.129880,118.728880,-0.570996,-60.468122,-0.846289,-25.941066
102.900000,17.146570,119.177280,-0.571552,-60.696490,-0.847587,-26.005270
103.000000,17.163270,119.594730,-0.572109,-60.909096,-0.848887,-26.062454
103.100000,17.179890,120.085150,-0.572663,-61.158865,-0.850182,-26.135446
103.200000,17.196520,120.545360,-0.573217,-61.393248,-0.851480,-26.201574
103.300000,17.213230,121.040180,-0.573774,-61.645257,-0.852786,-26.274791
103.400000,17.229880,121.497000,-0.574329,-61.877914,-0.854089,-26.339613
103.500000,17.246510,121.943980,-0.574884,-62.105559,-0.855392,-26.402088
103.600000,17.263190,122.402550,-0.575440,-62.339107,-0.856701,-26.466712
103.700000,17.279900,122.936690,-0.575997,-62.611142,-0.858014,-26.547333
103.800000,17.296570,123.333860,-0.576552,-62.813419,-0.859325,-26.598196
103.900000,17.313230,123.858350,-0.577108,-63.080540,-0.860638,-26.676277
104.000000,17.329900,124.326630,-0.577663,-63.319033,-0.861952,-26.741949
104.100000,17.346640,124.815000,-0.578221,-63.567758,-0.863275,-26.811524
104.200000,17.363300,125.311470,-0.578777,-63.820608,-0.864592,-26.882729
104.300000,17.379960,125.794570,-0.579332,-64.066648,-0.865911,-26.950789
104.400000,17.396530,126.246510,-0.579884,-64.296820,-0.867225,-27.012101
104.500000,17.413170,126.782480,-0.580439,-64.569787,-0.868546,-27.090964
104.600000,17.429880,127.303990,-0.580996,-64.835390,-0.869875,-27.166288
104.700000,17.446590,127.800390,-0.581553,-65.088204,-0.871205,-27.235964
104.800000,17.463210,128.316570,-0.582107,-65.351092,-0.872530,-27.309764
104.900000,17.479900,128.788880,-0.582663,-65.591638,-0.873862,-27.373796
105.000000,17.496610,129.301220,-0.583220,-65.852571,-0.875198,-27.446012
105.100000,17.513280,129.833210,-0.583776,-66.123511,-0.876532,-27.522192
105.200000,17.529940,130.352040,-0.584331,-66.387749,-0.877867,-27.595307
105.300000,17.546560,130.864940,-0.584885,-66.648967,-0.879200,-27.666964
105.400000,17.563240,131.389620,-0.585441,-66.916184,-0.880541,-27.740684
105.500000,17.579930,131.922330,-0.585998,-67.187491,-0.881884,-27.815778
105.600000,17.596610,132.414870,-0.586554,-67.438340,-0.883228,-27.882134
105.700000,17.613250,132.934010,-0.587108,-67.702735,-0.884570,-27.953895
105.800000,17.629880,133.474170,-0.587663,-67.977837,-0.885913,-28.029800
105.900000,17.646590,134.017460,-0.588220,-68.254532,-0.887265,-28.105874
106.000000,17.663290,134.520870,-0.588776,-68.510917,-0.888618,-28.173310
106.100000,17.679920,135.128940,-0.589331,-68.820604,-0.889967,-28.262512
106.200000,17.696570,135.635310,-0.589886,-69.078496,-0.891319,-28.330081
106.300000,17.713270,136.185750,-0.590442,-69.358833,-0.892678,-28.406442
106.400000,17.729990,136.778850,-0.591000,-69.660896,-0.894039,-28.491330
106.500000,17.746600,137.284850,-0.591553,-69.918600,-0.895394,-28.558019
106.600000,17.763260,137.891340,-0.592109,-70.227483,-0.896754,-28.645182
106.700000,17.779960,138.423340,-0.592665,-70.498428,-0.898120,-28.716454
106.800000,17.796620,139.029500,-0.593221,-70.807143,-0.899484,-28.802882
106.900000,17.813280,139.586760,-0.593776,-71.090953,-0.900851,-28.878851
107.000000,17.829880,140.137890,-0.594329,-71.371641,-0.902214,-28.953381
107.100000,17.846530,140.734470,-0.594884,-71.675477,-0.903583,-29.036859
107.200000,17.863200,141.285080,-0.595440,-71.955900,-0.904955,-29.110479
107.300000,17.879940,141.914350,-0.595998,-72.276385,-0.906335,-29.199804
107.400000,17.896560,142.443420,-0.596552,-72.545838,-0.907708,-29.268473
107.500000,17.913220,143.018160,-0.597107,-72.838551,-0.909085,-29.346118
107.600000,17.929960,143.661180,-0.597665,-73.166038,-0.910471,-29.437234
107.700000,17.946640,144.203670,-0.598221,-73.442326,-0.911854,-29.507560
107.800000,17.963260,144.784770,-0.598775,-73.738278,-0.913234,-29.585616
107.900000,17.979900,145.439500,-0.599330,-74.071729,-0.914617,-29.678320
108.000000,17.996560,146.068970,-0.599885,-74.392316,-0.916004,-29.765457
108.100000,18.013210,146.630330,-0.600440,-74.678214,-0.917392,-29.838402
108.200000,18.029910,147.228420,-0.600997,-74.982819,-0.918786,-29.918370
108.300000,18.046550,147.867230,-0.601552,-75.308162,-0.920177,-30.006412
108.400000,18.063270,148.449510,-0.602109,-75.604715,-0.921577,-30.082436
108.500000,18.079940,149.037030,-0.602665,-75.903936,-0.922975,-30.159316
108.600000,18.096610,149.695010,-0.603220,-76.239043,-0.924374,-30.250102
108.700000,18.113240,150.391220,-0.603775,-76.593619,-0.925772,-30.348332
108.800000,18.129880,150.969670,-0.604329,-76.888222,-0.927173,-30.422414
108.900000,18.146630,151.601240,-0.604888,-77.209878,-0.928585,-30.506575
109.000000,18.163320,152.257550,-0.605444,-77.544133,-0.929994,-30.595503
109.100000,18.179960,152.881270,-0.605999,-77.861791,-0.931401,-30.677650
109.200000,18.196570,153.515240,-0.606552,-78.184670,-0.932807,-30.761576
109.300000,18.213250,154.177380,-0.607108,-78.521895,-0.934221,-30.850598
109.400000,18.229900,154.808790,-0.607663,-78.843469,-0.935635,-30.933184
109.500000,18.246600,155.498580,-0.608220,-79.194776,-0.937055,-31.026930
109.600000,18.263220,156.160320,-0.608774,-79.531798,-0.938470,-31.114907
109.700000,18.279900,156.804120,-0.609330,-79.859683,-0.939892,-31.198782
109.800000,18.296560,157.503690,-0.609885,-80.215971,-0.941315,-31.293427
109.900000,18.313260,158.195760,-0.610442,-80.568439,-0.942743,-31.386080
110.000000,18.329950,158.852970,-0.610998,-80.903153,-0.944172,-31.471461
110.100000,18.346540,159.473220,-0.611551,-81.219044,-0.945594,-31.549429
110.200000,18.363230,160.203980,-0.612108,-81.591217,-0.947027,-31.648608
110.300000,18.379910,160.877590,-0.612664,-81.934284,-0.948462,-31.736125
110.400000,18.396610,161.600420,-0.613220,-82.302418,-0.949900,-31.832902
110.500000,18.413220,162.314670,-0.613774,-82.666183,-0.951333,-31.927829
110.600000,18.429960,162.983140,-0.614332,-83.006632,-0.952778,-32.013002
110.700000,18.446640,163.724260,-0.614888,-83.384081,-0.954221,-32.112210
110.800000,18.463300,164.398500,-0.615443,-83.727469,-0.955664,-32.197956
110.900000,18.479970,165.144010,-0.615999,-84.107154,-0.957110,-32.297231
111.000000,18.496600,165.882100,-0.616553,-84.483060,-0.958555,-32.394748
111.100000,18.513310,166.553850,-0.617110,-84.825179,-0.960008,-32.478685
111.200000,18.529970,167.282640,-0.617666,-85.196349,-0.961460,-32.573489
111.300000,18.546620,168.047100,-0.618221,-85.585685,-0.962912,-32.674846
111.400000,18.563190,168.758410,-0.618773,-85.947952,-0.964360,-32.765680
111.500000,18.579870,169.504460,-0.619329,-86.327913,-0.965820,-32.862533
111.600000,18.596550,170.254090,-0.619885,-86.709696,-0.967281,-32.959656
111.700000,18.613210,170.995440,-0.620440,-87.087262,-0.968743,-33.054812
111.800000,18.629840,171.750690,-0.620995,-87.471908,-0.970205,-33.152320
111.900000,18.646590,172.506520,-0.621553,-87.856849,-0.971679,-33.249161
112.000000,18.663270,173.265550,-0.622109,-88.243420,-0.973149,-33.346394
112.100000,18.679940,174.027070,-0.622665,-88.631259,-0.974621,-33.443706
112.200000,18.696580,174.795320,-0.623219,-89.022525,-0.976092,-33.541966
112.300000,18.713240,175.601410,-0.623775,-89.433064,-0.977567,-33.646984
112.400000,18.729920,176.397060,-0.624331,-89.838285,-0.979046,-33.749489
112.500000,18.746620,177.185940,-0.624887,-90.240058,-0.980529,-33.850189
112.600000,18.763290,177.967530,-0.625443,-90.638119,-0.982011,-33.949142
112.700000,18.779910,178.743610,-0.625997,-91.033373,-0.983491,-34.046755
112.800000,18.796590,179.572330,-0.626553,-91.455437,-0.984979,-34.153758
112.900000,18.813290,180.387820,-0.627110,-91.870762,-0.986471,-34.257719
113.000000,18.829980,181.180760,-0.627666,-92.274603,-0.987964,-34.356972
113.100000,18.846570,182.012730,-0.628219,-92.698322,-0.989450,-34.463475
113.200000,18.863230,182.775220,-0.628774,-93.086655,-0.990945,-34.556156
113.300000,18.879940,183.643740,-0.629331,-93.528989,-0.992447,-34.668266
113.400000,18.896600,184.517930,-0.629887,-93.974210,-0.993946,-34.781108
113.500000,18.913220,185.320950,-0.630441,-94.383185,-0.995444,-34.880187
113.600000,18.929910,186.174240,-0.630997,-94.817762,-0.996951,-34.988039
113.700000,18.946580,186.982320,-0.631553,-95.229314,-0.998457,-35.086987
113.800000,18.963260,187.869140,-0.632109,-95.680967,-0.999968,-35.200199
113.900000,18.979940,188.728940,-0.632665,-96.118860,-1.001480,-35.307853
114.000000,18.996560,189.608700,-0.633219,-96.566918,-1.002989,-35.418943
114.100000,19.013250,190.451640,-0.633775,-96.996224,-1.004507,-35.522442
114.200000,19.029960,191.382710,-0.634332,-97.470414,-1.006029,-35.641811
114.300000,19.046660,192.257810,-0.634889,-97.916099,-1.007553,-35.750277
114.400000,19.063290,193.119490,-0.635443,-98.354949,-1.009072,-35.855985
114.500000,19.079930,194.058990,-0.635998,-98.833432,-1.010595,-35.975600
114.600000,19.096640,194.939880,-0.636555,-99.282066,-1.012126,-36.083603
114.700000,19.113290,195.808550,-0.637110,-99.724476,-1.013655,-36.189048
114.800000,19.129950,196.696430,-0.637665,-100.176669,-1.015186,-36.297513
114.900000,19.146530,197.634400,-0.638218,-100.654373,-1.016713,-36.414974
115.000000,19.163210,198.540120,-0.638774,-101.115653,-1.018251,-36.525637
115.100000,19.179880,199.503690,-0.639329,-101.606395,-1.019790,-36.646446
115.200000,19.196500,200.438660,-0.639883,-102.082571,-1.021327,-36.761635
115.300000,19.213220,201.356200,-0.640441,-102.549871,-1.022876,-36.872763
115.400000,19.229910,202.332230,-0.640997,-103.046959,-1.024425,-36.994167
115.500000,19.246570,203.242030,-0.641552,-103.510316,-1.025973,-37.103031
115.600000,19.263240,204.222870,-0.642108,-104.009854,-1.027524,-37.224295
115.700000,19.279870,205.153500,-0.642662,-104.483820,-1.029074,-37.336004
115.800000,19.296540,206.148240,-0.643218,-104.990436,-1.030630,-37.458698
115.900000,19.313280,207.107830,-0.643776,-105.479152,-1.032196,-37.574205
116.000000,19.329980,208.053740,-0.644333,-105.960900,-1.033759,-37.686831
116.100000,19.346600,209.062990,-0.644887,-106.474906,-1.035318,-37.810659
116.200000,19.363240,210.050840,-0.645441,-106.978014,-1.036881,-37.929982
116.300000,19.379880,211.043460,-0.645996,-107.483552,-1.038447,-38.049607
116.400000,19.396570,212.107970,-0.646552,-108.025702,-1.040020,-38.181432
116.500000,19.413260,213.113660,-0.647109,-108.537896,-1.041595,-38.302083
116.600000,19.429870,214.100110,-0.647662,-109.040291,-1.043165,-38.419002
116.700000,19.446540,215.130460,-0.648218,-109.565044,-1.044744,-38.543010
116.800000,19.463240,216.192760,-0.648775,-110.106069,-1.046327,-38.672041
116.900000,19.479920,217.220900,-0.649331,-110.629696,-1.047912,-38.794442
117.000000,19.496540,218.277830,-0.649885,-111.167986,-1.049493,-38.921616
117.100000,19.513200,219.338670,-0.650440,-111.708267,-1.051080,-39.048742
117.200000,19.529910,220.380940,-0.650997,-112.239091,-1.052675,-39.171780
117.300000,19.546600,221.461400,-0.651553,-112.789365,-1.054270,-39.301078
117.400000,19.563240,222.528500,-0.652108,-113.332834,-1.055863,-39.427586
117.500000,19.579900,223.607160,-0.652663,-113.882191,-1.057461,-39.555461
117.600000,19.596600,224.733520,-0.653220,-114.455842,-1.059065,-39.690997
117.700000,19.613280,225.818790,-0.653776,-115.008565,-1.060669,-39.818726
117.800000,19.629960,226.905360,-0.654332,-115.561951,-1.062277,-39.946068
117.900000,19.646600,228.042020,-0.654887,-116.140847,-1.063882,-40.081755
118.000000,19.663260,229.156040,-0.655442,-116.708213,-1.065493,-40.212748
118.100000,19.679980,230.269390,-0.655999,-117.275237,-1.067112,-40.342760
118.200000,19.696630,231.388410,-0.656554,-117.845150,-1.068726,-40.473406
118.300000,19.713190,232.494220,-0.657106,-118.408334,-1.070335,-40.601468
118.400000,19.729860,233.667480,-0.657662,-119.005870,-1.071957,-40.740232
118.500000,19.746560,234.790210,-0.658219,-119.577672,-1.073584,-40.869416
118.600000,19.763290,235.958440,-0.658776,-120.172647,-1.075217,-41.005751
118.700000,19.779910,237.109660,-0.659330,-120.758958,-1.076842,-41.138914
118.800000,19.796580,238.289830,-0.659886,-121.360014,-1.078474,-41.276240
118.900000,19.813280,239.475300,-0.660443,-121.963769,-1.080112,-41.413692
119.000000,19.829980,240.695740,-0.660999,-122.585334,-1.081753,-41.556510
119.100000,19.846650,241.888870,-0.661555,-123.192990,-1.083394,-41.694051
119.200000,19.863250,243.051270,-0.662108,-123.784995,-1.085030,-41.825918
119.300000,19.879890,244.243740,-0.662663,-124.392315,-1.086673,-41.962130
119.400000,19.896570,245.516080,-0.663219,-125.040313,-1.088322,-42.111202
119.500000,19.913320,246.738780,-0.663777,-125.663029,-1.089982,-42.250759
119.600000,19.929930,247.991640,-0.664331,-126.301105,-1.091630,-42.395366
119.700000,19.946530,249.248370,-0.664884,-126.941152,-1.093280,-42.539969
119.800000,19.963210,250.486470,-0.665440,-127.571712,-1.094940,-42.680349
119.900000,19.979880,251.788130,-0.665996,-128.234642,-1.096602,-42.830883
120.000000,19.996520,253.085170,-0.666551,-128.895219,-1.098264,-42.980025
120.021000,20.000040,253.315080,-0.666668,-129.012311,-1.098616,-43.003932
