Repository: abubakardawood/tissue-phantom-material-database

Title:
A Database of Silicone Phantom Materials for Modeling Human Tissue Mechanics Across Varying Stiffnesses

Description:
This dataset contains processed mechanical compression test data for soft silicone phantoms
fabricated using Ecoflex (Smooth-On) with varying base materials and thinner concentrations.
The dataset provides force–compression measurements together with derived engineering and
true stress–strain quantities, intended for mechanical characterization, constitutive model
fitting, and the design of tissue-equivalent phantoms.

All files in this dataset are processed outputs generated from raw experimental measurements.
The raw data files are not included in this archive.

File: data/EF30_37_5T/EF30_37_5T_A5.csv (part 2 of 2)
Speed (mm/min): 10;
Machine: INSTRON 5900;
Load cell: 10kN;
Time (s),Compression (mm),Load (N),Engineering Strain [-],Engineering Stress (kPa),True Strain [-],True Stress (kPa)
57.700000,9.613240,32.148860,-0.320441,-16.373280,-0.386312,-11.126604
57.800000,9.629870,32.236620,-0.320996,-16.417976,-0.387128,-11.147877
57.900000,9.646540,32.332360,-0.321551,-16.466736,-0.387946,-11.171835
58.000000,9.663250,32.422270,-0.322108,-16.512527,-0.388768,-11.193704
58.100000,9.679950,32.500000,-0.322665,-16.552114,-0.389589,-11.211326
58.200000,9.696580,32.549360,-0.323219,-16.577253,-0.390408,-11.219164
58.300000,9.713200,32.658310,-0.323773,-16.632741,-0.391227,-11.247503
58.400000,9.729920,32.754280,-0.324331,-16.681618,-0.392051,-11.271258
58.500000,9.746640,32.810900,-0.324888,-16.710454,-0.392877,-11.281428
58.600000,9.763280,32.926520,-0.325443,-16.769339,-0.393699,-11.311881
58.700000,9.779960,33.011990,-0.325999,-16.812868,-0.394523,-11.331896
58.800000,9.796570,33.089480,-0.326552,-16.852334,-0.395345,-11.349165
58.900000,9.813260,33.126930,-0.327109,-16.871407,-0.396171,-11.352623
59.000000,9.829900,33.213230,-0.327663,-16.915359,-0.396996,-11.372816
59.100000,9.846560,33.306860,-0.328219,-16.963045,-0.397822,-11.395457
59.200000,9.863210,33.394460,-0.328774,-17.007659,-0.398649,-11.415988
59.300000,9.879890,33.494330,-0.329330,-17.058522,-0.399478,-11.440645
59.400000,9.896550,33.625200,-0.329885,-17.125174,-0.400306,-11.475836
59.500000,9.913190,33.656770,-0.330440,-17.141252,-0.401134,-11.477103
59.600000,9.929870,33.763900,-0.330996,-17.195813,-0.401965,-11.504073
59.700000,9.946530,33.834540,-0.331551,-17.231790,-0.402795,-11.518573
59.800000,9.963300,33.948100,-0.332110,-17.289625,-0.403632,-11.547568
59.900000,9.979890,33.982130,-0.332663,-17.306957,-0.404460,-11.549573
60.000000,9.996520,34.116840,-0.333217,-17.375564,-0.405291,-11.585725
60.100000,10.013220,34.160290,-0.333774,-17.397693,-0.406126,-11.590795
60.200000,10.029930,34.251670,-0.334331,-17.444232,-0.406963,-11.612085
60.300000,10.046610,34.365390,-0.334887,-17.502149,-0.407798,-11.640907
60.400000,10.063260,34.435750,-0.335442,-17.537983,-0.408633,-11.655007
60.500000,10.079920,34.525300,-0.335997,-17.583591,-0.409469,-11.675551
60.600000,10.096580,34.629380,-0.336553,-17.636598,-0.410306,-11.700954
60.700000,10.113300,34.696830,-0.337110,-17.670950,-0.411146,-11.713896
60.800000,10.129940,34.765500,-0.337665,-17.705924,-0.411983,-11.727259
60.900000,10.146550,34.889690,-0.338218,-17.769173,-0.412820,-11.759313
61.000000,10.163200,34.950270,-0.338773,-17.800026,-0.413659,-11.769852
61.100000,10.179890,35.074530,-0.339330,-17.863311,-0.414500,-11.801760
61.200000,10.196570,35.133860,-0.339886,-17.893528,-0.415342,-11.811774
61.300000,10.213220,35.186060,-0.340441,-17.920113,-0.416183,-11.819378
61.400000,10.229890,35.291520,-0.340996,-17.973824,-0.417026,-11.844816
61.500000,10.246660,35.425650,-0.341555,-18.042135,-0.417875,-11.879748
61.600000,10.263310,35.492650,-0.342110,-18.076258,-0.418718,-11.892183
61.700000,10.279890,35.562600,-0.342663,-18.111883,-0.419558,-11.905611
61.800000,10.296590,35.697300,-0.343220,-18.180486,-0.420406,-11.940585
61.900000,10.313250,35.781020,-0.343775,-18.223124,-0.421252,-11.958469
62.000000,10.329950,35.870930,-0.344332,-18.268915,-0.422100,-11.978349
62.100000,10.346620,35.923110,-0.344887,-18.295490,-0.422948,-11.985607
62.200000,10.363250,36.045720,-0.345442,-18.357934,-0.423795,-12.016339
62.300000,10.379900,36.107050,-0.345997,-18.389170,-0.424643,-12.026578
62.400000,10.396580,36.223910,-0.346553,-18.448686,-0.425493,-12.055245
62.500000,10.413210,36.296610,-0.347107,-18.485712,-0.426342,-12.069192
62.600000,10.429820,36.404440,-0.347661,-18.540629,-0.427190,-12.094782
62.700000,10.446570,36.487590,-0.348219,-18.582977,-0.428047,-12.112031
62.800000,10.463270,36.571700,-0.348776,-18.625814,-0.428901,-12.129583
62.900000,10.479950,36.647490,-0.349332,-18.664413,-0.429755,-12.144343
63.000000,10.496570,36.740400,-0.349886,-18.711732,-0.430607,-12.164765
63.100000,10.513280,36.872030,-0.350443,-18.778771,-0.431464,-12.197888
63.200000,10.529930,36.947400,-0.350998,-18.817156,-0.432319,-12.212378
63.300000,10.546640,37.034130,-0.351555,-18.861328,-0.433178,-12.230540
63.400000,10.563290,37.129380,-0.352110,-18.909838,-0.434034,-12.251501
63.500000,10.579920,37.232200,-0.352664,-18.962204,-0.434890,-12.274917
63.600000,10.596620,37.300490,-0.353221,-18.996984,-0.435750,-12.286856
63.700000,10.613320,37.426660,-0.353777,-19.061241,-0.436611,-12.317806
63.800000,10.630010,37.521330,-0.354334,-19.109456,-0.437472,-12.338333
63.900000,10.646600,37.580150,-0.354887,-19.139413,-0.438329,-12.347091
64.000000,10.663300,37.684660,-0.355443,-19.192640,-0.439193,-12.370744
64.100000,10.679970,37.770600,-0.355999,-19.236409,-0.440055,-12.388266
64.200000,10.696640,37.891980,-0.356555,-19.298227,-0.440918,-12.417354
64.300000,10.713230,37.937580,-0.357108,-19.321451,-0.441778,-12.421613
64.400000,10.729890,38.090600,-0.357663,-19.399383,-0.442642,-12.460942
64.500000,10.746550,38.173000,-0.358218,-19.441349,-0.443507,-12.477102
64.600000,10.763210,38.256680,-0.358774,-19.483967,-0.444373,-12.493633
64.700000,10.779890,38.331690,-0.359330,-19.522169,-0.445240,-12.507275
64.800000,10.796550,38.414830,-0.359885,-19.564512,-0.446107,-12.523538
64.900000,10.813250,38.540320,-0.360442,-19.628424,-0.446977,-12.553522
65.000000,10.829960,38.629740,-0.360999,-19.673965,-0.447849,-12.571690
65.100000,10.846680,38.740210,-0.361556,-19.730227,-0.448721,-12.596645
65.200000,10.863250,38.850880,-0.362108,-19.786591,-0.449587,-12.621701
65.300000,10.879890,38.916880,-0.362663,-19.820204,-0.450457,-12.632150
65.400000,10.896580,39.055690,-0.363219,-19.890900,-0.451330,-12.666140
65.500000,10.913300,39.130350,-0.363777,-19.928924,-0.452206,-12.679246
65.600000,10.929910,39.258000,-0.364330,-19.993935,-0.453076,-12.709538
65.700000,10.946600,39.310500,-0.364887,-20.020673,-0.453952,-12.715397
65.800000,10.963260,39.416580,-0.365442,-20.074699,-0.454827,-12.738561
65.900000,10.979910,39.478110,-0.365997,-20.106036,-0.455702,-12.747287
66.000000,10.996580,39.619330,-0.366553,-20.177959,-0.456578,-12.781674
66.100000,11.013210,39.701240,-0.367107,-20.219675,-0.457454,-12.796891
66.200000,11.029890,39.833890,-0.367663,-20.287234,-0.458333,-12.828368
66.300000,11.046540,39.875380,-0.368218,-20.308364,-0.459211,-12.830459
66.400000,11.063230,39.987210,-0.368774,-20.365319,-0.460092,-12.855112
66.500000,11.079840,40.140370,-0.369328,-20.443323,-0.460969,-12.893031
66.600000,11.096530,40.235650,-0.369884,-20.491848,-0.461852,-12.912235
66.700000,11.113250,40.287080,-0.370442,-20.518041,-0.462737,-12.917304
66.800000,11.129940,40.395390,-0.370998,-20.573203,-0.463621,-12.940586
66.900000,11.146580,40.516740,-0.371553,-20.635006,-0.464503,-12.968015
67.000000,11.163220,40.600480,-0.372107,-20.677655,-0.465386,-12.983348
67.100000,11.179930,40.727160,-0.372664,-20.742172,-0.466274,-13.012304
67.200000,11.196620,40.829140,-0.373221,-20.794110,-0.467161,-13.033319
67.300000,11.213320,40.907850,-0.373777,-20.834197,-0.468049,-13.046846
67.400000,11.229920,41.024570,-0.374331,-20.893642,-0.468933,-13.072511
67.500000,11.246570,41.125540,-0.374886,-20.945066,-0.469821,-13.093061
67.600000,11.263280,41.177070,-0.375443,-20.971310,-0.470712,-13.097785
67.700000,11.279970,41.292020,-0.375999,-21.029853,-0.471603,-13.122649
67.800000,11.296560,41.424470,-0.376552,-21.097309,-0.472490,-13.153075
67.900000,11.313200,41.528610,-0.377107,-21.150347,-0.473380,-13.174410
68.000000,11.329910,41.629420,-0.377664,-21.201690,-0.474275,-13.194582
68.100000,11.346590,41.719180,-0.378220,-21.247404,-0.475168,-13.211218
68.200000,11.363240,41.866570,-0.378775,-21.322469,-0.476061,-13.246058
68.300000,11.379880,41.936450,-0.379329,-21.358059,-0.476955,-13.256320
68.400000,11.396620,42.032620,-0.379887,-21.407038,-0.477854,-13.274775
68.500000,11.413280,42.161850,-0.380443,-21.472854,-0.478750,-13.303664
68.600000,11.429930,42.224080,-0.380998,-21.504547,-0.479646,-13.311365
68.700000,11.446530,42.361850,-0.381551,-21.574713,-0.480541,-13.342860
68.800000,11.463230,42.439370,-0.382108,-21.614194,-0.481441,-13.355245
68.900000,11.479900,42.555550,-0.382663,-21.673364,-0.482341,-13.379762
69.000000,11.496610,42.672910,-0.383220,-21.733135,-0.483243,-13.404556
69.100000,11.513250,42.779740,-0.383775,-21.787543,-0.484143,-13.426028
69.200000,11.529870,42.837010,-0.384329,-21.816710,-0.485043,-13.431916
69.300000,11.546630,43.007290,-0.384888,-21.903433,-0.485950,-13.473072
69.400000,11.563280,43.129180,-0.385443,-21.965511,-0.486853,-13.499066
69.500000,11.579920,43.216110,-0.385997,-22.009784,-0.487756,-13.514066
69.600000,11.596560,43.295590,-0.386552,-22.050263,-0.488660,-13.526690
69.700000,11.613260,43.417680,-0.387109,-22.112443,-0.489568,-13.552525
69.800000,11.629940,43.584730,-0.387665,-22.197521,-0.490475,-13.592326
69.900000,11.646630,43.598310,-0.388221,-22.204437,-0.491384,-13.584208
70.000000,11.663230,43.753010,-0.388774,-22.283225,-0.492289,-13.620079
70.100000,11.679870,43.820350,-0.389329,-22.317521,-0.493197,-13.628663
70.200000,11.696570,43.950710,-0.389886,-22.383913,-0.494109,-13.656746
70.300000,11.713290,44.099210,-0.390443,-22.459543,-0.495023,-13.690372
70.400000,11.729910,44.177120,-0.390997,-22.499222,-0.495932,-13.702094
70.500000,11.746550,44.258360,-0.391552,-22.540598,-0.496843,-13.714789
70.600000,11.763220,44.426370,-0.392107,-22.626164,-0.497757,-13.754279
70.700000,11.779890,44.545640,-0.392663,-22.686908,-0.498671,-13.778599
70.800000,11.796550,44.621680,-0.393218,-22.725635,-0.499586,-13.789499
70.900000,11.813220,44.748100,-0.393774,-22.790020,-0.500502,-13.815903
71.000000,11.829920,44.863490,-0.394331,-22.848788,-0.501421,-13.838810
71.100000,11.846610,45.003230,-0.394887,-22.919957,-0.502340,-13.869164
71.200000,11.863270,45.089940,-0.395442,-22.964118,-0.503258,-13.883134
71.300000,11.879910,45.233760,-0.395997,-23.037365,-0.504176,-13.914637
71.400000,11.896560,45.301550,-0.396552,-23.071890,-0.505095,-13.922686
71.500000,11.913230,45.441850,-0.397108,-23.143344,-0.506017,-13.952945
71.600000,11.929900,45.561410,-0.397663,-23.204236,-0.506939,-13.976762
71.700000,11.946530,45.645920,-0.398218,-23.247276,-0.507859,-13.989800
71.800000,11.963210,45.761990,-0.398774,-23.306390,-0.508784,-14.012415
71.900000,11.979910,45.884710,-0.399330,-23.368891,-0.509710,-14.036984
72.000000,11.996680,45.993850,-0.399889,-23.424475,-0.510641,-14.057278
72.100000,12.013260,46.113280,-0.400442,-23.485301,-0.511563,-14.080800
72.200000,12.029890,46.245540,-0.400996,-23.552660,-0.512488,-14.108130
72.300000,12.046560,46.339400,-0.401552,-23.600463,-0.513416,-14.123650
72.400000,12.063240,46.443840,-0.402108,-23.653653,-0.514345,-14.142330
72.500000,12.079910,46.591120,-0.402664,-23.728663,-0.515275,-14.173992
72.600000,12.096560,46.655740,-0.403219,-23.761573,-0.516205,-14.180463
72.700000,12.113220,46.823250,-0.403774,-23.846885,-0.517135,-14.218133
72.800000,12.129910,46.918880,-0.404330,-23.895589,-0.518069,-14.233878
72.900000,12.146570,47.074260,-0.404886,-23.974724,-0.519002,-14.267702
73.000000,12.163190,47.198300,-0.405440,-24.037897,-0.519933,-14.291980
73.100000,12.179860,47.289380,-0.405995,-24.084283,-0.520868,-14.306177
73.200000,12.196570,47.409440,-0.406552,-24.145430,-0.521806,-14.329049
73.300000,12.213290,47.531240,-0.407110,-24.207462,-0.522746,-14.352370
73.400000,12.229930,47.685490,-0.407664,-24.286021,-0.523682,-14.385476
73.500000,12.246530,47.762120,-0.408218,-24.325048,-0.524616,-14.395134
73.600000,12.263250,47.934350,-0.408775,-24.412764,-0.525559,-14.433436
73.700000,12.279960,48.038630,-0.409332,-24.465873,-0.526501,-14.451208
73.800000,12.296630,48.154810,-0.409888,-24.525043,-0.527442,-14.472531
73.900000,12.313240,48.307230,-0.410441,-24.602670,-0.528381,-14.504717
74.000000,12.329930,48.413940,-0.410998,-24.657017,-0.529325,-14.523041
74.100000,12.346620,48.546310,-0.411554,-24.724433,-0.530270,-14.548993
74.200000,12.363300,48.668050,-0.412110,-24.786434,-0.531215,-14.571697
74.300000,12.379950,48.777110,-0.412665,-24.841978,-0.532160,-14.590563
74.400000,12.396570,48.904690,-0.413219,-24.906954,-0.533104,-14.614927
74.500000,12.413230,49.033660,-0.413774,-24.972638,-0.534050,-14.639601
74.600000,12.429890,49.132710,-0.414330,-25.023084,-0.534998,-14.655278
74.700000,12.446590,49.284720,-0.414886,-25.100502,-0.535949,-14.686647
74.800000,12.463200,49.374400,-0.415440,-25.146175,-0.536896,-14.699448
74.900000,12.479900,49.529830,-0.415997,-25.225335,-0.537849,-14.731680
75.000000,12.496580,49.669890,-0.416553,-25.296667,-0.538801,-14.759273
75.100000,12.513250,49.793730,-0.417108,-25.359738,-0.539754,-14.781980
75.200000,12.529870,49.916280,-0.417662,-25.422153,-0.540705,-14.804277
75.300000,12.546600,50.085880,-0.418220,-25.508529,-0.541663,-14.840352
75.400000,12.563280,50.228400,-0.418776,-25.581114,-0.542619,-14.868357
75.500000,12.579970,50.341960,-0.419332,-25.638950,-0.543577,-14.887709
75.600000,12.596590,50.471020,-0.419886,-25.704679,-0.544531,-14.911636
75.700000,12.613240,50.603700,-0.420441,-25.772253,-0.545488,-14.936532
75.800000,12.629910,50.680830,-0.420997,-25.811535,-0.546448,-14.944956
75.900000,12.646580,50.851380,-0.421553,-25.898395,-0.547408,-14.980858
76.000000,12.663280,50.994000,-0.422109,-25.971031,-0.548371,-15.008416
76.100000,12.679870,51.145210,-0.422662,-26.048042,-0.549328,-15.038516
76.200000,12.696600,51.236430,-0.423220,-26.094500,-0.550294,-15.050785
76.300000,12.713290,51.440410,-0.423776,-26.198386,-0.551259,-15.096130
76.400000,12.729940,51.536390,-0.424331,-26.247268,-0.552223,-15.109730
76.500000,12.746530,51.677980,-0.424884,-26.319379,-0.553184,-15.136687
76.600000,12.763230,51.819920,-0.425441,-26.391669,-0.554152,-15.163571
76.700000,12.779910,51.933070,-0.425997,-26.449295,-0.555121,-15.181975
76.800000,12.796580,52.099740,-0.426553,-26.534180,-0.556089,-15.215955
76.900000,12.813240,52.256160,-0.427108,-26.613844,-0.557058,-15.246858
77.000000,12.829870,52.354790,-0.427662,-26.664076,-0.558026,-15.260855
77.100000,12.846530,52.494830,-0.428218,-26.735397,-0.558997,-15.286828
77.200000,12.863230,52.641820,-0.428774,-26.810259,-0.559971,-15.314708
77.300000,12.879940,52.783790,-0.429331,-26.882563,-0.560947,-15.341037
77.400000,12.896520,52.937810,-0.429884,-26.961005,-0.561915,-15.370900
77.500000,12.913200,53.067120,-0.430440,-27.026862,-0.562891,-15.393420
77.600000,12.929920,53.231130,-0.430997,-27.110392,-0.563870,-15.425885
77.700000,12.946640,53.337390,-0.431555,-27.164510,-0.564850,-15.441539
77.800000,12.963280,53.531480,-0.432109,-27.263359,-0.565826,-15.482607
77.900000,12.979930,53.638620,-0.432664,-27.317925,-0.566804,-15.498433
78.000000,12.996620,53.799490,-0.433221,-27.399855,-0.567785,-15.529672
78.100000,13.013270,53.939190,-0.433776,-27.471004,-0.568765,-15.554751
78.200000,13.029910,54.090600,-0.434330,-27.548116,-0.569745,-15.583134
78.300000,13.046570,54.251790,-0.434886,-27.630210,-0.570727,-15.614228
78.400000,13.063240,54.386140,-0.435441,-27.698634,-0.571711,-15.637504
78.500000,13.079980,54.514400,-0.435999,-27.763956,-0.572700,-15.658890
78.600000,13.096620,54.720460,-0.436554,-27.868901,-0.573684,-15.702621
78.700000,13.113200,54.826450,-0.437107,-27.922882,-0.574665,-15.717604
78.800000,13.129870,54.976310,-0.437662,-27.999205,-0.575653,-15.745007
78.900000,13.146610,55.135010,-0.438220,-28.080030,-0.576646,-15.774790
79.000000,13.163270,55.281340,-0.438776,-28.154555,-0.577635,-15.801022
79.100000,13.179890,55.439520,-0.439330,-28.235116,-0.578622,-15.830592
79.200000,13.196620,55.589970,-0.439887,-28.311739,-0.579617,-15.857764
79.300000,13.213250,55.727640,-0.440442,-28.381854,-0.580607,-15.881303
79.400000,13.229930,55.875420,-0.440998,-28.457118,-0.581602,-15.907595
79.500000,13.246640,56.044140,-0.441555,-28.543046,-0.582599,-15.939731
79.600000,13.263230,56.197490,-0.442108,-28.621147,-0.583589,-15.967518
79.700000,13.279930,56.351570,-0.442664,-28.699619,-0.584588,-15.995321
79.800000,13.296630,56.491710,-0.443221,-28.770992,-0.585587,-16.019084
79.900000,13.313270,56.665560,-0.443776,-28.859533,-0.586584,-16.052374
80.000000,13.329880,56.833340,-0.444329,-28.944982,-0.587579,-16.083878
80.100000,13.346550,56.967900,-0.444885,-29.013513,-0.588580,-16.105836
80.200000,13.363280,57.142420,-0.445443,-29.102396,-0.589585,-16.138947
80.300000,13.379950,57.319480,-0.445998,-29.192571,-0.590588,-16.172733
80.400000,13.396590,57.433930,-0.446553,-29.250860,-0.591589,-16.188801
80.500000,13.413250,57.623810,-0.447108,-29.347565,-0.592593,-16.226024
80.600000,13.429940,57.752670,-0.447665,-29.413193,-0.593600,-16.245946
80.700000,13.446610,57.934810,-0.448220,-29.505956,-0.594606,-16.280787
80.800000,13.463280,58.102230,-0.448776,-29.591223,-0.595614,-16.311392
80.900000,13.479910,58.268220,-0.449330,-29.675761,-0.596620,-16.341541
81.000000,13.496580,58.450870,-0.449886,-29.768784,-0.597630,-16.376225
81.100000,13.513280,58.612920,-0.450443,-29.851315,-0.598642,-16.405009
81.200000,13.529980,58.730910,-0.450999,-29.911407,-0.599656,-16.421382
81.300000,13.546590,58.912670,-0.451553,-30.003976,-0.600665,-16.455591
81.400000,13.563220,59.103570,-0.452107,-30.101201,-0.601676,-16.492227
81.500000,13.579930,59.235850,-0.452664,-30.168571,-0.602693,-16.512335
81.600000,13.596610,59.417180,-0.453220,-30.260921,-0.603709,-16.546056
81.700000,13.613240,59.577370,-0.453775,-30.342505,-0.604724,-16.573845
81.800000,13.629890,59.762970,-0.454330,-30.437031,-0.605740,-16.608585
81.900000,13.646590,59.914310,-0.454886,-30.514108,-0.606761,-16.633657
82.000000,13.663260,60.101700,-0.455442,-30.609544,-0.607781,-16.668672
82.100000,13.679940,60.279240,-0.455998,-30.699965,-0.608802,-16.700842
82.200000,13.696610,60.423210,-0.456554,-30.773288,-0.609824,-16.723631
82.300000,13.713260,60.587560,-0.457109,-30.856991,-0.610846,-16.751993
82.400000,13.729940,60.745040,-0.457665,-30.937195,-0.611871,-16.778334
82.500000,13.746620,60.957210,-0.458221,-31.045252,-0.612896,-16.819676
82.600000,13.763210,61.169000,-0.458774,-31.153116,-0.613918,-16.860887
82.700000,13.779880,61.280410,-0.459329,-31.209857,-0.614945,-16.874254
82.800000,13.796550,61.477120,-0.459885,-31.310040,-0.615973,-16.911022
82.900000,13.813240,61.692860,-0.460441,-31.419916,-0.617004,-16.952888
83.000000,13.829900,61.833370,-0.460997,-31.491477,-0.618034,-16.974011
83.100000,13.846580,62.018680,-0.461553,-31.585854,-0.619066,-17.007319
83.200000,13.863260,62.170200,-0.462109,-31.663023,-0.620099,-17.031266
83.300000,13.879960,62.379890,-0.462665,-31.769817,-0.621134,-17.071024
83.400000,13.896580,62.551880,-0.463219,-31.857411,-0.622166,-17.100442
83.500000,13.913190,62.704580,-0.463773,-31.935180,-0.623198,-17.124506
83.600000,13.929880,62.947800,-0.464329,-32.059051,-0.624236,-17.173093
83.700000,13.946590,63.128620,-0.464886,-32.151142,-0.625276,-17.204516
83.800000,13.963300,63.283400,-0.465443,-32.229971,-0.626318,-17.228746
83.900000,13.979910,63.459630,-0.465997,-32.319724,-0.627354,-17.258830
84.000000,13.996560,63.651180,-0.466552,-32.417280,-0.628394,-17.292933
84.100000,14.013210,63.849900,-0.467107,-32.518487,-0.629435,-17.328874
84.200000,14.029950,64.015760,-0.467665,-32.602959,-0.630482,-17.355696
84.300000,14.046590,64.203950,-0.468220,-32.698803,-0.631525,-17.388580
84.400000,14.063250,64.389430,-0.468775,-32.793267,-0.632570,-17.420603
84.500000,14.079950,64.552870,-0.469332,-32.876507,-0.633618,-17.446521
84.600000,14.096620,64.778790,-0.469887,-32.991567,-0.634666,-17.489247
84.700000,14.113290,64.955730,-0.470443,-33.081682,-0.635714,-17.518636
84.800000,14.129910,65.191960,-0.470997,-33.201993,-0.636761,-17.563954
84.900000,14.146610,65.340400,-0.471554,-33.277592,-0.637814,-17.585422
85.000000,14.163270,65.520250,-0.472109,-33.369189,-0.638865,-17.615295
85.100000,14.179960,65.754260,-0.472665,-33.488370,-0.639920,-17.659578
85.200000,14.196560,65.946040,-0.473219,-33.586042,-0.640970,-17.692500
85.300000,14.213200,66.095990,-0.473773,-33.662411,-0.642023,-17.714058
85.400000,14.229930,66.330240,-0.474331,-33.781714,-0.643084,-17.758000
85.500000,14.246610,66.521930,-0.474887,-33.879341,-0.644142,-17.790482
85.600000,14.263270,66.761710,-0.475442,-34.001460,-0.645200,-17.835726
85.700000,14.279880,66.963960,-0.475996,-34.104465,-0.646256,-17.870876
85.800000,14.296620,67.099320,-0.476554,-34.173403,-0.647321,-17.887931
85.900000,14.313310,67.326330,-0.477110,-34.289018,-0.648385,-17.929373
86.000000,14.329960,67.490200,-0.477665,-34.372477,-0.649447,-17.953936
86.100000,14.346560,67.726070,-0.478219,-34.492604,-0.650507,-17.997597
86.200000,14.363230,67.912440,-0.478774,-34.587522,-0.651572,-18.027904
86.300000,14.379890,68.144490,-0.479330,-34.705704,-0.652638,-18.070230
86.400000,14.396580,68.324970,-0.479886,-34.797621,-0.653707,-18.098730
86.500000,14.413240,68.554530,-0.480441,-34.914535,-0.654776,-18.140149
86.600000,14.429880,68.753470,-0.480996,-35.015855,-0.655844,-18.173369
86.700000,14.446610,68.964220,-0.481554,-35.123189,-0.656919,-18.209488
86.800000,14.463240,69.189450,-0.482108,-35.237898,-0.657989,-18.249425
86.900000,14.479920,69.381470,-0.482664,-35.335693,-0.659063,-18.280426
87.000000,14.496500,69.581880,-0.483217,-35.437760,-0.660132,-18.313644
87.100000,14.513190,69.785720,-0.483773,-35.541575,-0.661209,-18.347521
87.200000,14.529890,70.009250,-0.484330,-35.655418,-0.662288,-18.386441
87.300000,14.546570,70.248460,-0.484886,-35.777247,-0.663366,-18.429373
87.400000,14.563190,70.453020,-0.485440,-35.881428,-0.664442,-18.463160
87.500000,14.579910,70.678440,-0.485997,-35.996234,-0.665526,-18.502172
87.600000,14.596540,70.869940,-0.486551,-36.093764,-0.666605,-18.532295
87.700000,14.613250,71.089470,-0.487108,-36.205570,-0.667691,-18.569535
87.800000,14.629890,71.295940,-0.487663,-36.310724,-0.668773,-18.603327
87.900000,14.646550,71.548920,-0.488218,-36.439566,-0.669857,-18.649102
88.000000,14.663240,71.727920,-0.488775,-36.530730,-0.670945,-18.675434
88.100000,14.679930,72.006810,-0.489331,-36.672767,-0.672034,-18.727645
88.200000,14.696610,72.164220,-0.489887,-36.752935,-0.673123,-18.748150
88.300000,14.713190,72.394570,-0.490440,-36.870252,-0.674207,-18.787618
88.400000,14.729890,72.632990,-0.490996,-36.991678,-0.675300,-18.828900
88.500000,14.746630,72.872410,-0.491554,-37.113614,-0.676397,-18.870256
88.600000,14.763300,73.079520,-0.492110,-37.219094,-0.677490,-18.903206
88.700000,14.779890,73.332580,-0.492663,-37.347976,-0.678580,-18.948010
88.800000,14.796590,73.583000,-0.493220,-37.475514,-0.679678,-18.991854
88.900000,14.813260,73.782460,-0.493775,-37.577098,-0.680775,-19.022454
89.000000,14.829940,73.988910,-0.494331,-37.682242,-0.681874,-19.054729
89.100000,14.846630,74.279640,-0.494888,-37.830310,-0.682974,-19.108556
89.200000,14.863260,74.475140,-0.495442,-37.929877,-0.684072,-19.137823
89.300000,14.879940,74.715680,-0.495998,-38.052383,-0.685175,-19.178477
89.400000,14.896640,74.914600,-0.496555,-38.153692,-0.686280,-19.208298
89.500000,14.913310,75.174610,-0.497110,-38.286114,-0.687384,-19.253691
89.600000,14.929890,75.444750,-0.497663,-38.423696,-0.688484,-19.301644
89.700000,14.946570,75.663150,-0.498219,-38.534926,-0.689592,-19.336094
89.800000,14.963250,75.900790,-0.498775,-38.655955,-0.690700,-19.375331
89.900000,14.979940,76.143560,-0.499331,-38.779597,-0.691811,-19.415729
90.000000,14.996540,76.373850,-0.499885,-38.896882,-0.692917,-19.452927
90.100000,15.013250,76.650720,-0.500442,-39.037891,-0.694031,-19.501704
90.200000,15.029980,76.861090,-0.500999,-39.145032,-0.695148,-19.533397
90.300000,15.046610,77.093840,-0.501554,-39.263570,-0.696259,-19.570783
90.400000,15.063270,77.362780,-0.502109,-39.400540,-0.697374,-19.617174
90.500000,15.079880,77.604600,-0.502663,-39.523698,-0.698487,-19.656611
90.600000,15.096510,77.843570,-0.503217,-39.645405,-0.699602,-19.695163
90.700000,15.113250,78.115300,-0.503775,-39.783796,-0.700726,-19.741714
90.800000,15.129950,78.330410,-0.504332,-39.893350,-0.701848,-19.773870
90.900000,15.146530,78.606010,-0.504884,-40.033712,-0.702964,-19.821318
91.000000,15.163190,78.815060,-0.505440,-40.140180,-0.704086,-19.851741
91.100000,15.179920,79.112080,-0.505997,-40.291451,-0.705214,-19.904084
91.200000,15.196610,79.363490,-0.506554,-40.419494,-0.706341,-19.944851
91.300000,15.213250,79.595560,-0.507108,-40.537686,-0.707466,-19.980688
91.400000,15.229920,79.857770,-0.507664,-40.671228,-0.708594,-20.023910
91.500000,15.246630,80.165980,-0.508221,-40.828198,-0.709726,-20.078451
91.600000,15.263250,80.422800,-0.508775,-40.958996,-0.710853,-20.120083
91.700000,15.279930,80.674440,-0.509331,-41.087155,-0.711986,-20.160193
91.800000,15.296580,80.894750,-0.509886,-41.199358,-0.713117,-20.192382
91.900000,15.313240,81.199080,-0.510441,-41.354352,-0.714251,-20.245381
92.000000,15.329940,81.450420,-0.510998,-41.482358,-0.715389,-20.284956
92.100000,15.346640,81.681580,-0.511555,-41.600087,-0.716528,-20.319368
92.200000,15.363230,81.990900,-0.512108,-41.757622,-0.717661,-20.373224
92.300000,15.379870,82.261590,-0.512662,-41.895484,-0.718798,-20.417247
92.400000,15.396590,82.527270,-0.513220,-42.030793,-0.719942,-20.459764
92.500000,15.413280,82.793280,-0.513776,-42.166271,-0.721086,-20.502253
92.600000,15.429930,83.069170,-0.514331,-42.306781,-0.722228,-20.547092
92.700000,15.446580,83.287070,-0.514886,-42.417756,-0.723371,-20.577447
92.800000,15.463260,83.599950,-0.515442,-42.577105,-0.724518,-20.631077
92.900000,15.479950,83.884230,-0.515998,-42.721888,-0.725667,-20.677465
93.000000,15.496620,84.206620,-0.516554,-42.886079,-0.726816,-20.733104
93.100000,15.513230,84.445180,-0.517108,-43.007577,-0.727962,-20.768029
93.200000,15.529860,84.730210,-0.517662,-43.152742,-0.729110,-20.814207
93.300000,15.546560,85.020600,-0.518219,-43.300636,-0.730265,-20.861438
93.400000,15.563250,85.262700,-0.518775,-43.423937,-0.731420,-20.896684
93.500000,15.579890,85.542570,-0.519330,-43.566473,-0.732574,-20.941111
93.600000,15.596550,85.810530,-0.519885,-43.702944,-0.733730,-20.982439
93.700000,15.613290,86.135200,-0.520443,-43.868297,-0.734893,-21.037349
93.800000,15.629950,86.388620,-0.520998,-43.997363,-0.736051,-21.074810
93.900000,15.646570,86.720630,-0.521552,-44.166454,-0.737208,-21.131337
94.000000,15.663220,86.985130,-0.522107,-44.301163,-0.738369,-21.171201
94.100000,15.679880,87.294940,-0.522663,-44.458948,-0.739532,-21.221916
94.200000,15.696570,87.606290,-0.523219,-44.617517,-0.740698,-21.272784
94.300000,15.713250,87.890250,-0.523775,-44.762137,-0.741865,-21.316849
94.400000,15.729900,88.187650,-0.524330,-44.913601,-0.743031,-21.364053
94.500000,15.746580,88.497570,-0.524886,-45.071442,-0.744201,-21.414073
94.600000,15.763260,88.812860,-0.525442,-45.232018,-0.745371,-21.465216
94.700000,15.779940,89.092750,-0.525998,-45.374565,-0.746544,-21.507635
94.800000,15.796580,89.400560,-0.526553,-45.531331,-0.747715,-21.556687
94.900000,15.813240,89.691220,-0.527108,-45.679363,-0.748888,-21.601405
95.000000,15.829940,90.013570,-0.527665,-45.843535,-0.750066,-21.653521
95.100000,15.846650,90.297710,-0.528222,-45.988246,-0.751246,-21.696258
95.200000,15.863220,90.625820,-0.528774,-46.155351,-0.752417,-21.749601
95.300000,15.879850,90.940570,-0.529328,-46.315652,-0.753595,-21.799465
95.400000,15.896550,91.270190,-0.529885,-46.483526,-0.754778,-21.852603
95.500000,15.913270,91.561400,-0.530442,-46.631838,-0.755964,-21.896337
95.600000,15.929920,91.822480,-0.530997,-46.764805,-0.757147,-21.932818
95.700000,15.946550,92.175540,-0.531552,-46.944617,-0.758329,-21.991128
95.800000,15.963220,92.483240,-0.532107,-47.101327,-0.759516,-22.038366
95.900000,15.979920,92.844150,-0.532664,-47.285137,-0.760707,-22.098047
96.000000,15.996620,93.125100,-0.533221,-47.428224,-0.761899,-22.138515
96.100000,16.013240,93.473820,-0.533775,-47.605826,-0.763086,-22.195042
96.200000,16.029930,93.780750,-0.534331,-47.762144,-0.764280,-22.241350
96.300000,16.046550,94.081870,-0.534885,-47.915503,-0.765471,-22.286219
96.400000,16.063270,94.419920,-0.535442,-48.087670,-0.766670,-22.339496
96.500000,16.079910,94.766230,-0.535997,-48.264045,-0.767864,-22.394661
96.600000,16.096560,95.117510,-0.536552,-48.442950,-0.769061,-22.450788
96.700000,16.113260,95.413770,-0.537109,-48.593834,-0.770263,-22.493665
96.800000,16.129940,95.727260,-0.537665,-48.753493,-0.771465,-22.540463
96.900000,16.146600,96.113740,-0.538220,-48.950326,-0.772667,-22.604281
97.000000,16.163230,96.432980,-0.538774,-49.112913,-0.773868,-22.652136
97.100000,16.179970,96.806500,-0.539332,-49.303146,-0.775078,-22.712365
97.200000,16.196620,97.092160,-0.539887,-49.448631,-0.776284,-22.751941
97.300000,16.213280,97.431160,-0.540443,-49.621282,-0.777492,-22.803824
97.400000,16.229900,97.824870,-0.540997,-49.821797,-0.778698,-22.868371
97.500000,16.246510,98.117390,-0.541550,-49.970776,-0.779905,-22.909086
97.600000,16.263220,98.467010,-0.542107,-50.148836,-0.781120,-22.962784
97.700000,16.279950,98.823520,-0.542665,-50.330405,-0.782339,-23.017856
97.800000,16.296620,99.217290,-0.543221,-50.530951,-0.783555,-23.081494
97.900000,16.313240,99.548510,-0.543775,-50.699640,-0.784768,-23.130460
98.000000,16.329930,99.896800,-0.544331,-50.877022,-0.785989,-23.183082
98.100000,16.346600,100.246710,-0.544887,-51.055230,-0.787209,-23.235916
98.200000,16.363280,100.596530,-0.545443,-51.233392,-0.788431,-23.288514
98.300000,16.379910,100.931920,-0.545997,-51.404205,-0.789651,-23.337663
98.400000,16.396580,101.333520,-0.546553,-51.608738,-0.790876,-23.401845
98.500000,16.413270,101.676320,-0.547109,-51.783325,-0.792104,-23.452202
98.600000,16.429970,102.060590,-0.547666,-51.979032,-0.793334,-23.511901
98.700000,16.446610,102.396220,-0.548220,-52.149967,-0.794561,-23.560295
98.800000,16.463230,102.765990,-0.548774,-52.338289,-0.795788,-23.616379
98.900000,16.479900,103.151470,-0.549330,-52.534612,-0.797020,-23.675774
99.000000,16.496550,103.529460,-0.549885,-52.727121,-0.798252,-23.733268
99.100000,16.513220,103.899260,-0.550441,-52.915459,-0.799487,-23.788638
99.200000,16.529830,104.260060,-0.550994,-53.099213,-0.800720,-23.841847
99.300000,16.546610,104.650800,-0.551554,-53.298215,-0.801966,-23.901389
99.400000,16.563310,105.080020,-0.552110,-53.516815,-0.803208,-23.969628
99.500000,16.579980,105.430090,-0.552666,-53.695104,-0.804450,-24.019646
99.600000,16.596520,105.768360,-0.553217,-53.867383,-0.805683,-24.067013
99.700000,16.613250,106.163240,-0.553775,-54.068494,-0.806932,-24.126714
99.800000,16.629930,106.598750,-0.554331,-54.290298,-0.808179,-24.195503
99.900000,16.646610,106.982120,-0.554887,-54.485546,-0.809427,-24.252225
100.000000,16.663270,107.355090,-0.555442,-54.675498,-0.810675,-24.306412
100.100000,16.679890,107.773410,-0.555996,-54.888547,-0.811922,-24.370716
100.200000,16.696530,108.128320,-0.556551,-55.069301,-0.813172,-24.420427
100.300000,16.713240,108.548450,-0.557108,-55.283272,-0.814429,-24.484519
100.400000,16.729950,108.950000,-0.557665,-55.487779,-0.815688,-24.544187
100.500000,16.746560,109.350810,-0.558219,-55.691910,-0.816940,-24.603646
100.600000,16.763310,109.752680,-0.558777,-55.896581,-0.818205,-24.662857
100.700000,16.779990,110.145130,-0.559333,-56.096454,-0.819466,-24.719856
100.800000,16.796630,110.586370,-0.559888,-56.321176,-0.820725,-24.787644
100.900000,16.813210,110.973720,-0.560440,-56.518451,-0.821982,-24.843232
101.000000,16.829870,111.374490,-0.560996,-56.722562,-0.823246,-24.901451
101.100000,16.846590,111.782360,-0.561553,-56.930288,-0.824516,-24.960914
101.200000,16.863240,112.173570,-0.562108,-57.129530,-0.825783,-25.016564
101.300000,16.879900,112.641930,-0.562663,-57.368064,-0.827052,-25.089158
101.400000,16.896590,113.055360,-0.563220,-57.578622,-0.828325,-25.149210
101.500000,16.913250,113.440410,-0.563775,-57.774726,-0.829597,-25.202780
101.600000,16.929920,113.916680,-0.564331,-58.017289,-0.830872,-25.276353
101.700000,16.946610,114.337910,-0.564887,-58.231819,-0.832150,-25.337422
101.800000,16.963210,114.766310,-0.565440,-58.450002,-0.833422,-25.400013
101.900000,16.979910,115.177950,-0.565997,-58.659648,-0.834704,-25.458463
102.000000,16.996650,115.587220,-0.566555,-58.868088,-0.835990,-25.516078
102.100000,17.013300,116.076170,-0.567110,-59.117108,-0.837272,-25.591205
102.200000,17.029900,116.470310,-0.567663,-59.317842,-0.838551,-25.645278
102.300000,17.046570,116.941070,-0.568219,-59.557598,-0.839837,-25.715839
102.400000,17.063260,117.411190,-0.568775,-59.797028,-0.841126,-25.785953
102.500000,17.079930,117.807720,-0.569331,-59.998979,-0.842415,-25.839700
102.600000,17.096620,118.278840,-0.569887,-60.238919,-0.843708,-25.909522
102.700000,17.113220,118.731830,-0.570441,-60.469624,-0.844995,-25.975292
102.800000,17.129890,119.222890,-0.570996,-60.719719,-0.846290,-26.048982
102.900000,17.146580,119.647380,-0.571553,-60.935910,-0.847587,-26.107828
103.000000,17.163270,120.092890,-0.572109,-61.162807,-0.848887,-26.171014
103.100000,17.179890,120.550930,-0.572663,-61.396084,-0.850182,-26.236819
103.200000,17.196520,121.017340,-0.573217,-61.633625,-0.851480,-26.304163
103.300000,17.213240,121.508480,-0.573775,-61.883761,-0.852787,-26.376427
103.400000,17.229890,121.981020,-0.574330,-62.124423,-0.854090,-26.444524
103.500000,17.246520,122.421620,-0.574884,-62.348819,-0.855393,-26.505481
103.600000,17.263170,122.929270,-0.575439,-62.607363,-0.856700,-26.580645
103.700000,17.279910,123.367740,-0.575997,-62.830674,-0.858015,-26.640394
103.800000,17.296590,123.873940,-0.576553,-63.088480,-0.859327,-26.714627
103.900000,17.313230,124.370190,-0.577108,-63.341218,-0.860638,-26.786515
104.000000,17.329900,124.803890,-0.577663,-63.562099,-0.861952,-26.844605
104.100000,17.346630,125.305750,-0.578221,-63.817694,-0.863274,-26.916963
104.200000,17.363290,125.799150,-0.578776,-64.068981,-0.864591,-26.987371
104.300000,17.379960,126.289730,-0.579332,-64.318831,-0.865911,-27.056874
104.400000,17.396530,126.766570,-0.579884,-64.561684,-0.867225,-27.123375
104.500000,17.413170,127.255320,-0.580439,-64.810602,-0.868546,-27.192001
104.600000,17.429870,127.794740,-0.580996,-65.085327,-0.869874,-27.271034
104.700000,17.446590,128.284820,-0.581553,-65.334922,-0.871205,-27.339202
104.800000,17.463210,128.777910,-0.582107,-65.586051,-0.872530,-27.407952
104.900000,17.479890,129.300160,-0.582663,-65.852031,-0.873861,-27.482489
105.000000,17.496600,129.793090,-0.583220,-66.103078,-0.875197,-27.550441
105.100000,17.513280,130.319400,-0.583776,-66.371125,-0.876532,-27.625255
105.200000,17.529950,130.833220,-0.584332,-66.632812,-0.877868,-27.697150
105.300000,17.546560,131.349290,-0.584885,-66.895644,-0.879200,-27.769363
105.400000,17.563250,131.846480,-0.585442,-67.148861,-0.880542,-27.837120
105.500000,17.579930,132.420440,-0.585998,-67.441176,-0.881884,-27.920804
105.600000,17.596620,132.885300,-0.586554,-67.677928,-0.883228,-27.981168
105.700000,17.613250,133.414870,-0.587108,-67.947635,-0.884570,-28.055012
105.800000,17.629900,133.962630,-0.587663,-68.226607,-0.885915,-28.132332
105.900000,17.646600,134.512790,-0.588220,-68.506801,-0.887266,-28.209731
106.000000,17.663300,135.100310,-0.588777,-68.806023,-0.888619,-28.294642
106.100000,17.679930,135.630690,-0.589331,-69.076143,-0.889968,-28.367431
106.200000,17.696580,136.180280,-0.589886,-69.356047,-0.891320,-28.443886
106.300000,17.713290,136.674420,-0.590443,-69.607711,-0.892679,-28.508325
106.400000,17.730010,137.252690,-0.591000,-69.902221,-0.894041,-28.589985
106.500000,17.746600,137.795650,-0.591553,-70.178748,-0.895394,-28.664276
106.600000,17.763270,138.349850,-0.592109,-70.461000,-0.896755,-28.740408
106.700000,17.779970,138.956470,-0.592666,-70.769949,-0.898121,-28.827030
106.800000,17.796630,139.495770,-0.593221,-71.044612,-0.899485,-28.899456
106.900000,17.813280,140.109340,-0.593776,-71.357101,-0.900851,-28.986967
107.000000,17.829870,140.661880,-0.594329,-71.638507,-0.902213,-29.061665
107.100000,17.846530,141.190090,-0.594884,-71.907522,-0.903583,-29.130864
107.200000,17.863200,141.817180,-0.595440,-72.226897,-0.904955,-29.220113
107.300000,17.879940,142.374050,-0.595998,-72.510508,-0.906335,-29.294390
107.400000,17.896550,142.918370,-0.596552,-72.787728,-0.907707,-29.366088
107.500000,17.913220,143.545930,-0.597107,-73.107342,-0.909085,-29.454412
107.600000,17.929950,144.095230,-0.597665,-73.387098,-0.910470,-29.526198
107.700000,17.946640,144.746830,-0.598221,-73.718955,-0.911854,-29.618704
107.800000,17.963280,145.325180,-0.598776,-74.013506,-0.913235,-29.695995
107.900000,17.979890,145.925810,-0.599330,-74.319405,-0.914616,-29.777581
108.000000,17.996550,146.540650,-0.599885,-74.632540,-0.916003,-29.861599
108.100000,18.013200,147.117780,-0.600440,-74.926470,-0.917391,-29.937620
108.200000,18.029910,147.727510,-0.600997,-75.237003,-0.918786,-30.019790
108.300000,18.046540,148.360110,-0.601551,-75.559184,-0.920177,-30.106456
108.400000,18.063260,148.980380,-0.602109,-75.875084,-0.921576,-30.190039
108.500000,18.079940,149.555420,-0.602665,-76.167950,-0.922975,-30.264218
108.600000,18.096610,150.220870,-0.603220,-76.506861,-0.924374,-30.356367
108.700000,18.113250,150.846020,-0.603775,-76.825247,-0.925773,-30.440084
108.800000,18.129870,151.456360,-0.604329,-77.136091,-0.927172,-30.520514
108.900000,18.146620,152.062670,-0.604887,-77.444882,-0.928584,-30.599454
109.000000,18.163330,152.748930,-0.605444,-77.794391,-0.929995,-30.694218
109.100000,18.179950,153.391390,-0.605998,-78.121593,-0.931400,-30.780038
109.200000,18.196570,154.036120,-0.606552,-78.449952,-0.932807,-30.865950
109.300000,18.213240,154.677520,-0.607108,-78.776614,-0.934221,-30.950701
109.400000,18.229900,155.375610,-0.607663,-79.132148,-0.935635,-31.046443
109.500000,18.246620,155.980500,-0.608221,-79.440216,-0.937057,-31.123035
109.600000,18.263230,156.624450,-0.608774,-79.768177,-0.938471,-31.207358
109.700000,18.279890,157.333760,-0.609330,-80.129426,-0.939891,-31.304190
109.800000,18.296550,157.981570,-0.609885,-80.459353,-0.941314,-31.388400
109.900000,18.313260,158.625750,-0.610442,-80.787431,-0.942743,-31.471390
110.000000,18.329960,159.360400,-0.610999,-81.161585,-0.944173,-31.571965
110.100000,18.346560,160.042770,-0.611552,-81.509113,-0.945596,-31.662052
110.200000,18.363240,160.711110,-0.612108,-81.849496,-0.947028,-31.748765
110.300000,18.379920,161.392810,-0.612664,-82.196683,-0.948463,-31.837734
110.400000,18.396620,162.105040,-0.613221,-82.559419,-0.949901,-31.932277
110.500000,18.413240,162.797040,-0.613775,-82.911852,-0.951334,-32.022658
110.600000,18.429980,163.489180,-0.614333,-83.264356,-0.952780,-32.112342
110.700000,18.446630,164.185470,-0.614888,-83.618973,-0.954220,-32.202698
110.800000,18.463300,164.946010,-0.615443,-84.006313,-0.955664,-32.305188
110.900000,18.479960,165.645780,-0.615999,-84.362703,-0.957109,-32.395390
111.000000,18.496590,166.313290,-0.616553,-84.702663,-0.958554,-32.478982
111.100000,18.513290,167.107540,-0.617110,-85.107171,-0.960007,-32.586713
111.200000,18.529960,167.800020,-0.617665,-85.459848,-0.961459,-32.674263
111.300000,18.546610,168.525150,-0.618220,-85.829154,-0.962912,-32.767826
111.400000,18.563180,169.278430,-0.618773,-86.212796,-0.964359,-32.866674
111.500000,18.579870,170.003850,-0.619329,-86.582250,-0.965820,-32.959352
111.600000,18.596550,170.748460,-0.619885,-86.961477,-0.967281,-33.055362
111.700000,18.613200,171.495120,-0.620440,-87.341747,-0.968743,-33.151434
111.800000,18.629840,172.252470,-0.620995,-87.727463,-0.970205,-33.249176
111.900000,18.646600,173.048190,-0.621553,-88.132719,-0.971680,-33.353534
112.000000,18.663290,173.777340,-0.622110,-88.504073,-0.973151,-33.444833
112.100000,18.679960,174.544710,-0.622665,-88.894891,-0.974623,-33.543124
112.200000,18.696590,175.301220,-0.623220,-89.280178,-0.976093,-33.639015
112.300000,18.713260,176.117680,-0.623775,-89.695998,-0.977569,-33.745847
112.400000,18.729940,176.920820,-0.624331,-90.105034,-0.979048,-33.849638
112.500000,18.746650,177.637530,-0.624888,-90.470051,-0.980532,-33.936372
112.600000,18.763300,178.454180,-0.625443,-90.885968,-0.982012,-34.041945
112.700000,18.779910,179.246700,-0.625997,-91.289595,-0.983491,-34.142582
112.800000,18.796590,180.054720,-0.626553,-91.701116,-0.984979,-34.245507
112.900000,18.813290,180.845150,-0.627110,-92.103679,-0.986471,-34.344571
113.000000,18.829970,181.665160,-0.627666,-92.521306,-0.987963,-34.448859
113.100000,18.846570,182.499160,-0.628219,-92.946059,-0.989450,-34.555579
113.200000,18.863230,183.273610,-0.628774,-93.340483,-0.990945,-34.650383
113.300000,18.879940,184.147350,-0.629331,-93.785475,-0.992447,-34.763337
113.400000,18.896610,184.951800,-0.629887,-94.195178,-0.993947,-34.862860
113.500000,18.913230,185.866560,-0.630441,-94.661062,-0.995445,-34.982847
113.600000,18.929900,186.654710,-0.630997,-95.062463,-0.996950,-35.078366
113.700000,18.946570,187.529390,-0.631552,-95.507934,-0.998457,-35.189675
113.800000,18.963250,188.358550,-0.632108,-95.930222,-0.999967,-35.291929
113.900000,18.979950,189.212010,-0.632665,-96.364885,-1.001481,-35.398195
114.000000,18.996570,190.152190,-0.633219,-96.843715,-1.002990,-35.520435
114.100000,19.013260,191.001970,-0.633775,-97.276505,-1.004508,-35.625055
114.200000,19.029980,191.871030,-0.634333,-97.719113,-1.006031,-35.732688
114.300000,19.046650,192.764480,-0.634888,-98.174144,-1.007552,-35.844525
114.400000,19.063300,193.638150,-0.635443,-98.619100,-1.009073,-35.952250
114.500000,19.079940,194.517850,-0.635998,-99.067128,-1.010596,-36.060633
114.600000,19.096640,195.457760,-0.636555,-99.545820,-1.012126,-36.179464
114.700000,19.113300,196.360750,-0.637110,-100.005709,-1.013656,-36.291072
114.800000,19.129950,197.228260,-0.637665,-100.447528,-1.015186,-36.395655
114.900000,19.146530,198.163970,-0.638218,-100.924081,-1.016713,-36.512550
115.000000,19.163190,199.087710,-0.638773,-101.394538,-1.018249,-36.626445
115.100000,19.179870,199.975520,-0.639329,-101.846696,-1.019789,-36.733150
115.200000,19.196520,200.931080,-0.639884,-102.333359,-1.021329,-36.851880
115.300000,19.213230,201.871220,-0.640441,-102.812168,-1.022877,-36.967040
115.400000,19.229910,202.806720,-0.640997,-103.288614,-1.024425,-37.080922
115.500000,19.246550,203.736210,-0.641552,-103.762000,-1.025971,-37.193316
115.600000,19.263230,204.730440,-0.642108,-104.268357,-1.027523,-37.316846
115.700000,19.279860,205.658620,-0.642662,-104.741075,-1.029073,-37.427966
115.800000,19.296540,206.700240,-0.643218,-105.271568,-1.030630,-37.559000
115.900000,19.313280,207.647400,-0.643776,-105.753952,-1.032196,-37.672096
116.000000,19.329980,208.651060,-0.644333,-106.265112,-1.033759,-37.795029
116.100000,19.346620,209.605270,-0.644887,-106.751087,-1.035320,-37.908663
116.200000,19.363260,210.656160,-0.645442,-107.286301,-1.036883,-38.039216
116.300000,19.379880,211.581310,-0.645996,-107.757476,-1.038447,-38.146578
116.400000,19.396580,212.646390,-0.646553,-108.299917,-1.040021,-38.278317
116.500000,19.413270,213.653690,-0.647109,-108.812931,-1.041596,-38.399104
116.600000,19.429880,214.622970,-0.647663,-109.306581,-1.043166,-38.512789
116.700000,19.446540,215.700700,-0.648218,-109.855464,-1.044744,-38.645175
116.800000,19.463240,216.705260,-0.648775,-110.367083,-1.046327,-38.763715
116.900000,19.479920,217.791240,-0.649331,-110.920168,-1.047912,-38.896301
117.000000,19.496530,218.801900,-0.649884,-111.434893,-1.049492,-39.015102
117.100000,19.513210,219.877550,-0.650440,-111.982717,-1.051081,-39.144641
117.200000,19.529920,220.964770,-0.650997,-112.536433,-1.052676,-39.275515
117.300000,19.546610,222.044010,-0.651554,-113.086086,-1.054271,-39.404432
117.400000,19.563260,223.103130,-0.652109,-113.625491,-1.055865,-39.529324
117.500000,19.579910,224.204450,-0.652664,-114.186389,-1.057462,-39.661082
117.600000,19.596600,225.323670,-0.653220,-114.756403,-1.059065,-39.795225
117.700000,19.613300,226.355770,-0.653777,-115.282047,-1.060671,-39.913335
117.800000,19.629960,227.515460,-0.654332,-115.872672,-1.062277,-40.053475
117.900000,19.646600,228.632770,-0.654887,-116.441714,-1.063882,-40.185588
118.000000,19.663260,229.758350,-0.655442,-117.014967,-1.065493,-40.318443
118.100000,19.679970,230.850340,-0.655999,-117.571113,-1.067111,-40.444580
118.200000,19.696630,231.978350,-0.656554,-118.145603,-1.068726,-40.576596
118.300000,19.713210,233.095440,-0.657107,-118.714533,-1.070337,-40.706382
118.400000,19.729860,234.263960,-0.657662,-119.309655,-1.071957,-40.844229
118.500000,19.746560,235.404500,-0.658219,-119.890527,-1.073584,-40.976344
118.600000,19.763290,236.568940,-0.658776,-120.483572,-1.075217,-41.111846
118.700000,19.779910,237.761030,-0.659330,-121.090698,-1.076842,-41.251928
118.800000,19.796590,238.947240,-0.659886,-121.694830,-1.078475,-41.390075
118.900000,19.813280,240.123640,-0.660443,-122.293966,-1.080112,-41.525813
119.000000,19.829980,241.368560,-0.660999,-122.927998,-1.081753,-41.672673
119.100000,19.846650,242.510930,-0.661555,-123.509802,-1.083394,-41.801275
119.200000,19.863230,243.733720,-0.662108,-124.132564,-1.085028,-41.943442
119.300000,19.879880,244.920240,-0.662663,-124.736854,-1.086672,-42.078398
119.400000,19.896550,246.223600,-0.663218,-125.400650,-1.088320,-42.232640
119.500000,19.913310,247.400250,-0.663777,-125.999913,-1.089981,-42.364069
119.600000,19.929930,248.707260,-0.664331,-126.665567,-1.091630,-42.517704
119.700000,19.946540,249.922670,-0.664885,-127.284571,-1.093281,-42.655011
119.800000,19.963200,251.159270,-0.665440,-127.914366,-1.094939,-42.795030
119.900000,19.979870,252.483170,-0.665996,-128.588623,-1.096601,-42.949157
120.000000,19.996520,253.714360,-0.666551,-129.215662,-1.098264,-43.086877
120.021000,20.000040,253.990480,-0.666668,-129.356289,-1.098616,-43.118591
