Repository: abubakardawood/tissue-phantom-material-database

Title:
A Database of Silicone Phantom Materials for Modeling Human Tissue Mechanics Across Varying Stiffnesses

Description:
This dataset contains processed mechanical compression test data for soft silicone phantoms
fabricated using Ecoflex (Smooth-On) with varying base materials and thinner concentrations.
The dataset provides force–compression measurements together with derived engineering and
true stress–strain quantities, intended for mechanical characterization, constitutive model
fitting, and the design of tissue-equivalent phantoms.

All files in this dataset are processed outputs generated from raw experimental measurements.
The raw data files are not included in this archive.

File: data/EF30_37_5T/EF30_37_5T_B1.csv (part 2 of 2)
Speed (mm/min): 10;
Machine: INSTRON 5900;
Load cell: 10kN;
Time (s),Compression (mm),Load (N),Engineering Strain [-],Engineering Stress (kPa),True Strain [-],True Stress (kPa)
57.600000,9.596610,33.057070,-0.319887,-16.835828,-0.385496,-11.450265
57.700000,9.613290,33.116020,-0.320443,-16.865850,-0.386314,-11.461307
57.800000,9.629930,33.223710,-0.320998,-16.920697,-0.387131,-11.489192
57.900000,9.646560,33.302270,-0.321552,-16.960707,-0.387947,-11.506958
58.000000,9.663250,33.398980,-0.322108,-17.009961,-0.388768,-11.530911
58.100000,9.679940,33.487420,-0.322665,-17.055003,-0.389589,-11.551956
58.200000,9.696610,33.531640,-0.323220,-17.077524,-0.390410,-11.557721
58.300000,9.713210,33.649570,-0.323774,-17.137585,-0.391227,-11.588886
58.400000,9.729910,33.687320,-0.324330,-17.156811,-0.392051,-11.592337
58.500000,9.746550,33.854210,-0.324885,-17.241808,-0.392872,-11.640203
58.600000,9.763200,33.889140,-0.325440,-17.259597,-0.393695,-11.642634
58.700000,9.779850,33.944390,-0.325995,-17.287736,-0.394518,-11.652020
58.800000,9.796550,34.036740,-0.326552,-17.334769,-0.395344,-11.674072
58.900000,9.813220,34.159660,-0.327107,-17.397372,-0.396169,-11.706564
59.000000,9.829920,34.201810,-0.327664,-17.418839,-0.396997,-11.711312
59.100000,9.846560,34.298300,-0.328219,-17.467981,-0.397822,-11.734663
59.200000,9.863220,34.375980,-0.328774,-17.507543,-0.398649,-11.751518
59.300000,9.879920,34.484060,-0.329331,-17.562588,-0.399479,-11.778689
59.400000,9.896610,34.585950,-0.329887,-17.614480,-0.400309,-11.803692
59.500000,9.913300,34.654680,-0.330443,-17.649484,-0.401139,-11.817329
59.600000,9.929880,34.766610,-0.330996,-17.706489,-0.401965,-11.845712
59.700000,9.946570,34.834290,-0.331552,-17.740958,-0.402797,-11.858902
59.800000,9.963260,34.929090,-0.332109,-17.789239,-0.403630,-11.881279
59.900000,9.979900,35.000880,-0.332663,-17.825802,-0.404461,-11.895811
60.000000,9.996530,35.085010,-0.333218,-17.868649,-0.405292,-11.914499
60.100000,10.013180,35.188930,-0.333773,-17.921575,-0.406124,-11.939843
60.200000,10.029930,35.271710,-0.334331,-17.963734,-0.406963,-11.957901
60.300000,10.046590,35.375120,-0.334886,-18.016401,-0.407797,-11.982954
60.400000,10.063310,35.453840,-0.335444,-18.056492,-0.408636,-11.999556
60.500000,10.079910,35.560610,-0.335997,-18.110870,-0.409469,-12.025672
60.600000,10.096570,35.653640,-0.336552,-18.158250,-0.410305,-12.047048
60.700000,10.113280,35.726550,-0.337109,-18.195383,-0.411145,-12.061549
60.800000,10.129900,35.846530,-0.337663,-18.256488,-0.411981,-12.091941
60.900000,10.146520,35.896600,-0.338217,-18.281988,-0.412818,-12.098703
61.000000,10.163280,35.978840,-0.338776,-18.323873,-0.413663,-12.116184
61.100000,10.179970,36.088880,-0.339332,-18.379916,-0.414504,-12.143016
61.200000,10.196610,36.177590,-0.339887,-18.425095,-0.415344,-12.162645
61.300000,10.213220,36.267860,-0.340441,-18.471069,-0.416183,-12.182766
61.400000,10.229900,36.295170,-0.340997,-18.484978,-0.417027,-12.181662
61.500000,10.246560,36.444240,-0.341552,-18.560899,-0.417870,-12.221387
61.600000,10.263250,36.503720,-0.342108,-18.591192,-0.418715,-12.230990
61.700000,10.279850,36.594510,-0.342662,-18.637431,-0.419556,-12.251098
61.800000,10.296550,36.675360,-0.343218,-18.678607,-0.420404,-12.267767
61.900000,10.313210,36.840850,-0.343774,-18.762891,-0.421250,-12.312703
62.000000,10.329940,36.909470,-0.344331,-18.797839,-0.422100,-12.325154
62.100000,10.346610,36.989430,-0.344887,-18.838562,-0.422948,-12.341387
62.200000,10.363220,37.061480,-0.345441,-18.875257,-0.423793,-12.354975
62.300000,10.379920,37.174640,-0.345997,-18.932889,-0.424644,-12.382160
62.400000,10.396640,37.244130,-0.346555,-18.968280,-0.425496,-12.394734
62.500000,10.413310,37.347760,-0.347110,-19.021058,-0.426347,-12.418652
62.600000,10.429940,37.487060,-0.347665,-19.092003,-0.427197,-12.454388
62.700000,10.446640,37.544330,-0.348221,-19.121170,-0.428050,-12.462771
62.800000,10.463300,37.626790,-0.348777,-19.163167,-0.428903,-12.479501
62.900000,10.479970,37.734150,-0.349332,-19.217845,-0.429756,-12.504430
63.000000,10.496620,37.885770,-0.349887,-19.295064,-0.430610,-12.543966
63.100000,10.513260,37.968360,-0.350442,-19.337127,-0.431463,-12.560586
63.200000,10.529920,38.015810,-0.350997,-19.361293,-0.432318,-12.565531
63.300000,10.546620,38.081750,-0.351554,-19.394876,-0.433177,-12.576530
63.400000,10.563290,38.229160,-0.352110,-19.469951,-0.434034,-12.614393
63.500000,10.579850,38.292680,-0.352662,-19.502302,-0.434886,-12.624588
63.600000,10.596560,38.384650,-0.353219,-19.549142,-0.435747,-12.644020
63.700000,10.613280,38.518440,-0.353776,-19.617280,-0.436609,-12.677157
63.800000,10.629960,38.585640,-0.354332,-19.651505,-0.437470,-12.688348
63.900000,10.646550,38.650190,-0.354885,-19.684380,-0.438327,-12.698689
64.000000,10.663250,38.831270,-0.355442,-19.776603,-0.439190,-12.747175
64.100000,10.679900,38.900080,-0.355997,-19.811648,-0.440051,-12.758767
64.200000,10.696580,38.923850,-0.356553,-19.823754,-0.440915,-12.755542
64.300000,10.713240,39.029220,-0.357108,-19.877419,-0.441779,-12.779033
64.400000,10.729880,39.180900,-0.357663,-19.954669,-0.442642,-12.817629
64.500000,10.746550,39.266400,-0.358218,-19.998213,-0.443507,-12.834487
64.600000,10.763270,39.355480,-0.358776,-20.043581,-0.444376,-12.852432
64.700000,10.780000,39.459790,-0.359333,-20.096706,-0.445246,-12.875290
64.800000,10.796550,39.527020,-0.359885,-20.130946,-0.446107,-12.886120
64.900000,10.813230,39.647310,-0.360441,-20.192209,-0.446976,-12.914109
65.000000,10.829940,39.800820,-0.360998,-20.270391,-0.447848,-12.952821
65.100000,10.846620,39.857650,-0.361554,-20.299334,-0.448718,-12.960029
65.200000,10.863220,39.938140,-0.362107,-20.340328,-0.449585,-12.974946
65.300000,10.879900,40.037060,-0.362663,-20.390707,-0.450457,-12.995745
65.400000,10.896540,40.125900,-0.363218,-20.435953,-0.451328,-13.013247
65.500000,10.913180,40.253330,-0.363773,-20.500853,-0.452199,-13.043203
65.600000,10.929870,40.373320,-0.364329,-20.561963,-0.453074,-13.070644
65.700000,10.946510,40.435060,-0.364884,-20.593407,-0.453947,-13.079209
65.800000,10.963220,40.536410,-0.365441,-20.645024,-0.454824,-13.100493
65.900000,10.979930,40.658940,-0.365998,-20.707428,-0.455703,-13.128558
66.000000,10.996630,40.738570,-0.366554,-20.747983,-0.456581,-13.142720
66.100000,11.013240,40.826850,-0.367108,-20.792944,-0.457455,-13.159688
66.200000,11.029890,40.981720,-0.367663,-20.871819,-0.458333,-13.198023
66.300000,11.046600,41.063760,-0.368220,-20.913601,-0.459214,-13.212795
66.400000,11.063300,41.141480,-0.368777,-20.953184,-0.460096,-13.226138
66.500000,11.079880,41.269500,-0.369329,-21.018384,-0.460971,-13.255678
66.600000,11.096550,41.355610,-0.369885,-21.062239,-0.461853,-13.271633
66.700000,11.113240,41.485920,-0.370441,-21.128606,-0.462736,-13.301697
66.800000,11.129910,41.575680,-0.370997,-21.174320,-0.463619,-13.318711
66.900000,11.146610,41.700800,-0.371554,-21.238043,-0.464505,-13.346970
67.000000,11.163240,41.760110,-0.372108,-21.268249,-0.465387,-13.354164
67.100000,11.179920,41.917440,-0.372664,-21.348377,-0.466273,-13.392605
67.200000,11.196610,41.966670,-0.373220,-21.373450,-0.467160,-13.396444
67.300000,11.213330,42.117920,-0.373778,-21.450481,-0.468050,-13.432770
67.400000,11.229890,42.175400,-0.374330,-21.479755,-0.468932,-13.439245
67.500000,11.246540,42.277410,-0.374885,-21.531708,-0.469819,-13.459801
67.600000,11.263230,42.373900,-0.375441,-21.580850,-0.470709,-13.478514
67.700000,11.279910,42.538230,-0.375997,-21.664543,-0.471600,-13.518740
67.800000,11.296530,42.656030,-0.376551,-21.724538,-0.472488,-13.544141
67.900000,11.313200,42.745880,-0.377107,-21.770298,-0.473380,-13.560573
68.000000,11.329910,42.854490,-0.377664,-21.825613,-0.474275,-13.582872
68.100000,11.346600,42.936080,-0.378220,-21.867166,-0.475169,-13.596566
68.200000,11.363290,43.021910,-0.378776,-21.910879,-0.476064,-13.611556
68.300000,11.379890,43.125930,-0.379330,-21.963856,-0.476955,-13.632314
68.400000,11.396590,43.230960,-0.379886,-22.017347,-0.477852,-13.653258
68.500000,11.413280,43.332790,-0.380443,-22.069209,-0.478750,-13.673140
68.600000,11.429980,43.460160,-0.380999,-22.134078,-0.479649,-13.701009
68.700000,11.446590,43.571440,-0.381553,-22.190752,-0.480544,-13.723804
68.800000,11.463210,43.692590,-0.382107,-22.252453,-0.481440,-13.749635
68.900000,11.479930,43.849210,-0.382664,-22.332219,-0.482342,-13.786475
69.000000,11.496600,43.877330,-0.383220,-22.346541,-0.483243,-13.782899
69.100000,11.513260,44.039110,-0.383775,-22.428935,-0.484144,-13.821263
69.200000,11.529880,44.131670,-0.384329,-22.476075,-0.485043,-13.837860
69.300000,11.546580,44.251100,-0.384886,-22.536900,-0.485948,-13.862763
69.400000,11.563260,44.358070,-0.385442,-22.591380,-0.486852,-13.883713
69.500000,11.579920,44.443290,-0.385997,-22.634782,-0.487756,-13.897816
69.600000,11.596550,44.579440,-0.386552,-22.704122,-0.488659,-13.927806
69.700000,11.613230,44.722560,-0.387108,-22.777013,-0.489566,-13.959857
69.800000,11.629860,44.818600,-0.387662,-22.825926,-0.490471,-13.977182
69.900000,11.646530,44.946640,-0.388218,-22.891136,-0.491379,-14.004392
70.000000,11.663200,45.064440,-0.388773,-22.951131,-0.492287,-14.028343
70.100000,11.679840,45.159660,-0.389328,-22.999626,-0.493195,-14.045228
70.200000,11.696560,45.277000,-0.389885,-23.059387,-0.494108,-14.068870
70.300000,11.713250,45.402830,-0.390442,-23.123471,-0.495021,-14.095105
70.400000,11.729900,45.533980,-0.390997,-23.190266,-0.495932,-14.122949
70.500000,11.746560,45.675410,-0.391552,-23.262295,-0.496844,-14.153897
70.600000,11.763270,45.695900,-0.392109,-23.272731,-0.497760,-14.147284
70.700000,11.779960,45.873000,-0.392665,-23.362927,-0.498675,-14.189116
70.800000,11.796600,45.963010,-0.393220,-23.408769,-0.499589,-14.203973
70.900000,11.813240,46.114480,-0.393775,-23.485912,-0.500504,-14.237755
71.000000,11.829910,46.252440,-0.394330,-23.556174,-0.501421,-14.267260
71.100000,11.846600,46.323990,-0.394887,-23.592614,-0.502340,-14.276206
71.200000,11.863270,46.456010,-0.395442,-23.659852,-0.503258,-14.303745
71.300000,11.879910,46.550820,-0.395997,-23.708138,-0.504176,-14.319786
71.400000,11.896580,46.692380,-0.396553,-23.780234,-0.505097,-14.350119
71.500000,11.913250,46.798110,-0.397108,-23.834082,-0.506018,-14.369369
71.600000,11.929990,46.933060,-0.397666,-23.902811,-0.506944,-14.397468
71.700000,11.946630,47.078120,-0.398221,-23.976690,-0.507865,-14.428668
71.800000,11.963210,47.161680,-0.398774,-24.019246,-0.508784,-14.441003
71.900000,11.979890,47.297270,-0.399330,-24.088302,-0.509709,-14.469128
72.000000,11.996580,47.400120,-0.399886,-24.140683,-0.510636,-14.487162
72.100000,12.013220,47.542720,-0.400441,-24.213308,-0.511560,-14.517315
72.200000,12.029870,47.621910,-0.400996,-24.253640,-0.512486,-14.528035
72.300000,12.046590,47.795140,-0.401553,-24.341865,-0.513417,-14.567316
72.400000,12.063240,47.894250,-0.402108,-24.392341,-0.514345,-14.583986
72.500000,12.079920,48.049270,-0.402664,-24.471292,-0.515276,-14.617584
72.600000,12.096570,48.171940,-0.403219,-24.533768,-0.516205,-14.641286
72.700000,12.113230,48.305120,-0.403774,-24.601596,-0.517136,-14.668103
72.800000,12.129910,48.403610,-0.404330,-24.651756,-0.518069,-14.684303
72.900000,12.146640,48.540630,-0.404888,-24.721540,-0.519006,-14.712085
73.000000,12.163300,48.625020,-0.405443,-24.764519,-0.519939,-14.723910
73.100000,12.179900,48.763360,-0.405997,-24.834975,-0.520870,-14.752058
73.200000,12.196600,48.909100,-0.406553,-24.909200,-0.521808,-14.782282
73.300000,12.213330,49.059750,-0.407111,-24.985926,-0.522748,-14.813880
73.400000,12.229930,49.152410,-0.407664,-25.033117,-0.523682,-14.828008
73.500000,12.246540,49.272770,-0.408218,-25.094416,-0.524617,-14.850424
73.600000,12.263200,49.448110,-0.408773,-25.183716,-0.525556,-14.889284
73.700000,12.279890,49.520260,-0.409330,-25.220461,-0.526497,-14.896978
73.800000,12.296560,49.693370,-0.409885,-25.308626,-0.527438,-14.934991
73.900000,12.313220,49.804250,-0.410441,-25.365096,-0.528380,-14.954229
74.000000,12.329880,49.950280,-0.410996,-25.439469,-0.529322,-14.983949
74.100000,12.346550,50.055400,-0.411552,-25.493006,-0.530266,-15.001317
74.200000,12.363290,50.199950,-0.412110,-25.566625,-0.531215,-15.030371
74.300000,12.379950,50.371730,-0.412665,-25.654111,-0.532160,-15.067558
74.400000,12.396570,50.459490,-0.413219,-25.698807,-0.533104,-15.079572
74.500000,12.413240,50.624230,-0.413775,-25.782709,-0.534051,-15.114477
74.600000,12.429940,50.745950,-0.414331,-25.844700,-0.535001,-15.136431
74.700000,12.446600,50.850280,-0.414887,-25.897835,-0.535950,-15.153169
74.800000,12.463190,51.003750,-0.415440,-25.975997,-0.536895,-15.184537
74.900000,12.479920,51.152620,-0.415997,-26.051815,-0.537850,-15.214330
75.000000,12.496570,51.262690,-0.416552,-26.107874,-0.538801,-15.232578
75.100000,12.513330,51.402110,-0.417111,-26.178880,-0.539759,-15.259381
75.200000,12.529950,51.545750,-0.417665,-26.252035,-0.540709,-15.287479
75.300000,12.546600,51.675480,-0.418220,-26.318106,-0.541663,-15.311348
75.400000,12.563250,51.872790,-0.418775,-26.418595,-0.542617,-15.355148
75.500000,12.579950,52.004950,-0.419332,-26.485904,-0.543576,-15.379525
75.600000,12.596630,52.086620,-0.419888,-26.527498,-0.544534,-15.388929
75.700000,12.613230,52.281970,-0.420441,-26.626989,-0.545488,-15.431911
75.800000,12.629910,52.400180,-0.420997,-26.687193,-0.546448,-15.451965
75.900000,12.646550,52.524460,-0.421552,-26.750488,-0.547406,-15.473775
76.000000,12.663250,52.646690,-0.422108,-26.812739,-0.548369,-15.494858
76.100000,12.679840,52.813100,-0.422661,-26.897491,-0.549326,-15.528962
76.200000,12.696550,52.927580,-0.423218,-26.955795,-0.550291,-15.547608
76.300000,12.713220,53.083560,-0.423774,-27.035235,-0.551255,-15.578405
76.400000,12.729910,53.236820,-0.424330,-27.113290,-0.552221,-15.608298
76.500000,12.746550,53.362810,-0.424885,-27.177456,-0.553185,-15.630163
76.600000,12.763210,53.527710,-0.425440,-27.261439,-0.554151,-15.663323
76.700000,12.779910,53.668110,-0.425997,-27.332944,-0.555121,-15.689192
76.800000,12.796600,53.823010,-0.426553,-27.411834,-0.556090,-15.719225
76.900000,12.813310,53.972690,-0.427110,-27.488065,-0.557062,-15.747629
77.000000,12.829890,54.135090,-0.427663,-27.570775,-0.558027,-15.779775
77.100000,12.846570,54.278750,-0.428219,-27.643940,-0.558999,-15.806280
77.200000,12.863280,54.398790,-0.428776,-27.705076,-0.559974,-15.825804
77.300000,12.879960,54.569730,-0.429332,-27.792135,-0.560948,-15.860082
77.400000,12.896570,54.696900,-0.429886,-27.856902,-0.561918,-15.881619
77.500000,12.913230,54.825550,-0.430441,-27.922423,-0.562893,-15.903468
77.600000,12.929930,54.968790,-0.430998,-27.995375,-0.563871,-15.929434
77.700000,12.946610,55.141790,-0.431554,-28.083483,-0.564848,-15.963953
77.800000,12.963260,55.327480,-0.432109,-28.178054,-0.565825,-16.002073
77.900000,12.979890,55.442720,-0.432663,-28.236745,-0.566802,-16.019750
78.000000,12.996540,55.605600,-0.433218,-28.319700,-0.567781,-16.051096
78.100000,13.013210,55.768300,-0.433774,-28.402562,-0.568761,-16.082279
78.200000,13.029900,55.903160,-0.434330,-28.471246,-0.569744,-16.105329
78.300000,13.046520,56.049800,-0.434884,-28.545929,-0.570724,-16.131761
78.400000,13.063240,56.216430,-0.435441,-28.630793,-0.571711,-16.163762
78.500000,13.079920,56.340680,-0.435997,-28.694073,-0.572696,-16.183534
78.600000,13.096690,56.506990,-0.436556,-28.778774,-0.573688,-16.215218
78.700000,13.113280,56.676700,-0.437109,-28.865206,-0.574670,-16.247955
78.800000,13.129890,56.872120,-0.437663,-28.964733,-0.575654,-16.287941
78.900000,13.146600,57.015550,-0.438220,-29.037781,-0.576645,-16.312845
79.000000,13.163280,57.144750,-0.438776,-29.103582,-0.577635,-16.333629
79.100000,13.179930,57.308380,-0.439331,-29.186918,-0.578625,-16.364200
79.200000,13.196570,57.448660,-0.439886,-29.258362,-0.579614,-16.388028
79.300000,13.213280,57.633240,-0.440443,-29.352368,-0.580609,-16.424333
79.400000,13.229930,57.830840,-0.440998,-29.453005,-0.581602,-16.464298
79.500000,13.246620,57.950210,-0.441554,-29.513800,-0.582597,-16.481863
79.600000,13.263250,58.109410,-0.442108,-29.594879,-0.583590,-16.510737
79.700000,13.279930,58.329720,-0.442664,-29.707082,-0.584588,-16.556817
79.800000,13.296620,58.451560,-0.443221,-29.769135,-0.585586,-16.574839
79.900000,13.313310,58.622310,-0.443777,-29.856097,-0.586586,-16.606648
80.000000,13.329930,58.791420,-0.444331,-29.942224,-0.587582,-16.637966
80.100000,13.346570,58.916820,-0.444886,-30.006090,-0.588581,-16.656811
80.200000,13.363290,59.111600,-0.445443,-30.105291,-0.589586,-16.695100
80.300000,13.379940,59.250390,-0.445998,-30.175976,-0.590587,-16.717551
80.400000,13.396610,59.444680,-0.446554,-30.274927,-0.591590,-16.755547
80.500000,13.413240,59.614980,-0.447108,-30.361660,-0.592593,-16.786719
80.600000,13.429910,59.777220,-0.447664,-30.444288,-0.593598,-16.815486
80.700000,13.446630,59.957170,-0.448221,-30.535936,-0.594608,-16.849088
80.800000,13.463320,60.111500,-0.448777,-30.614536,-0.595616,-16.875426
80.900000,13.479940,60.303220,-0.449331,-30.712178,-0.596622,-16.912234
81.000000,13.496580,60.484470,-0.449886,-30.804488,-0.597630,-16.945980
81.100000,13.513270,60.678550,-0.450442,-30.903332,-0.598642,-16.983163
81.200000,13.529950,60.818360,-0.450998,-30.974536,-0.599654,-17.005072
81.300000,13.546620,60.924580,-0.451554,-31.028634,-0.600666,-17.017530
81.400000,13.563240,61.174010,-0.452108,-31.155667,-0.601677,-17.069941
81.500000,13.579920,61.336720,-0.452664,-31.238535,-0.602692,-17.097975
81.600000,13.596550,61.503850,-0.453218,-31.323654,-0.603706,-17.127200
81.700000,13.613180,61.675530,-0.453773,-31.411089,-0.604720,-17.157596
81.800000,13.629840,61.839420,-0.454328,-31.494558,-0.605737,-17.185698
81.900000,13.646600,62.053320,-0.454887,-31.603496,-0.606762,-17.227487
82.000000,13.663310,62.186100,-0.455444,-31.671121,-0.607784,-17.246709
82.100000,13.679960,62.389410,-0.455999,-31.774666,-0.608804,-17.285460
82.200000,13.696610,62.590580,-0.456554,-31.877121,-0.609824,-17.323504
82.300000,13.713270,62.745480,-0.457109,-31.956011,-0.610847,-17.348631
82.400000,13.729930,62.941020,-0.457664,-32.055598,-0.611870,-17.384894
82.500000,13.746610,63.130150,-0.458220,-32.151921,-0.612896,-17.419257
82.600000,13.763260,63.307160,-0.458775,-32.242072,-0.613921,-17.450205
82.700000,13.779860,63.484350,-0.459329,-32.332314,-0.614944,-17.481155
82.800000,13.796600,63.650390,-0.459887,-32.416877,-0.615976,-17.508788
82.900000,13.813290,63.841740,-0.460443,-32.514331,-0.617007,-17.543335
83.000000,13.829920,64.052360,-0.460997,-32.621599,-0.618035,-17.583129
83.100000,13.846550,64.234720,-0.461552,-32.714474,-0.619064,-17.615054
83.200000,13.863200,64.415190,-0.462107,-32.806387,-0.620095,-17.646337
83.300000,13.879910,64.601100,-0.462664,-32.901070,-0.621131,-17.678940
83.400000,13.896620,64.820560,-0.463221,-33.012840,-0.622168,-17.720610
83.500000,13.913250,65.000660,-0.463775,-33.104564,-0.623201,-17.751495
83.600000,13.929900,65.158560,-0.464330,-33.184982,-0.624237,-17.776199
83.700000,13.946580,65.385000,-0.464886,-33.300307,-0.625275,-17.819461
83.800000,13.963300,65.546360,-0.465443,-33.382487,-0.626318,-17.844831
83.900000,13.979930,65.756170,-0.465998,-33.489342,-0.627355,-17.883387
84.000000,13.996580,65.962840,-0.466553,-33.594599,-0.628395,-17.920949
84.100000,14.013300,66.138070,-0.467110,-33.683842,-0.629440,-17.949783
84.200000,14.030000,66.388570,-0.467667,-33.811421,-0.630485,-17.998946
84.300000,14.046610,66.559280,-0.468220,-33.898363,-0.631526,-18.026460
84.400000,14.063230,66.759530,-0.468774,-34.000349,-0.632568,-18.061858
84.500000,14.079930,66.943080,-0.469331,-34.093831,-0.633617,-18.092539
84.600000,14.096600,67.121510,-0.469887,-34.184704,-0.634664,-18.121768
84.700000,14.113290,67.378350,-0.470443,-34.315512,-0.635714,-18.172020
84.800000,14.129920,67.545290,-0.470997,-34.400534,-0.636762,-18.197974
84.900000,14.146550,67.697640,-0.471552,-34.478125,-0.637810,-18.219908
85.000000,14.163240,67.906960,-0.472108,-34.584731,-0.638864,-18.257003
85.100000,14.179920,68.141570,-0.472664,-34.704217,-0.639917,-18.300783
85.200000,14.196560,68.326200,-0.473219,-34.798248,-0.640970,-18.331067
85.300000,14.213220,68.559220,-0.473774,-34.916924,-0.642025,-18.374193
85.400000,14.229940,68.753560,-0.474331,-35.015901,-0.643084,-18.406762
85.500000,14.246660,68.982190,-0.474889,-35.132341,-0.644145,-18.448390
85.600000,14.263300,69.184780,-0.475443,-35.235519,-0.645202,-18.483026
85.700000,14.279900,69.391370,-0.475997,-35.340735,-0.646257,-18.518663
85.800000,14.296550,69.600580,-0.476552,-35.447284,-0.647317,-18.554822
85.900000,14.313240,69.792370,-0.477108,-35.544962,-0.648380,-18.586176
86.000000,14.329870,69.997240,-0.477662,-35.649302,-0.649441,-18.620973
86.100000,14.346530,70.225290,-0.478218,-35.765447,-0.650505,-18.661778
86.200000,14.363200,70.410150,-0.478773,-35.859595,-0.651570,-18.690977
86.300000,14.379840,70.661060,-0.479328,-35.987382,-0.652635,-18.737622
86.400000,14.396590,70.832520,-0.479886,-36.074706,-0.653708,-18.762948
86.500000,14.413220,71.098690,-0.480441,-36.210265,-0.654774,-18.813381
86.600000,14.429860,71.300670,-0.480995,-36.313133,-0.655842,-18.846686
86.700000,14.446550,71.504860,-0.481552,-36.417126,-0.656915,-18.880398
86.800000,14.463250,71.770610,-0.482108,-36.552472,-0.657989,-18.930220
86.900000,14.479960,71.948370,-0.482665,-36.643004,-0.659065,-18.956696
87.000000,14.496530,72.176240,-0.483218,-36.759057,-0.660134,-18.996431
87.100000,14.513210,72.427780,-0.483774,-36.887165,-0.661210,-19.042126
87.200000,14.529890,72.616480,-0.484330,-36.983270,-0.662288,-19.071175
87.300000,14.546590,72.864690,-0.484886,-37.109682,-0.663368,-19.115704
87.400000,14.563230,73.047870,-0.485441,-37.202975,-0.664445,-19.143125
87.500000,14.579910,73.279420,-0.485997,-37.320902,-0.665526,-19.183056
87.600000,14.596600,73.500950,-0.486553,-37.433726,-0.666609,-19.220222
87.700000,14.613300,73.768970,-0.487110,-37.570228,-0.667694,-19.269394
87.800000,14.629990,74.009100,-0.487666,-37.692525,-0.668779,-19.311150
87.900000,14.646590,74.222250,-0.488220,-37.801082,-0.669860,-19.345850
88.000000,14.663260,74.439510,-0.488775,-37.911731,-0.670946,-19.381412
88.100000,14.679940,74.692210,-0.489331,-38.040430,-0.672034,-19.426056
88.200000,14.696630,74.897070,-0.489888,-38.144765,-0.673124,-19.458115
88.300000,14.713230,75.161270,-0.490441,-38.279320,-0.674210,-19.505572
88.400000,14.729920,75.360490,-0.490997,-38.380782,-0.675302,-19.535921
88.500000,14.746570,75.649720,-0.491552,-38.528086,-0.676393,-19.589515
88.600000,14.763260,75.846950,-0.492109,-38.628534,-0.677488,-19.619098
88.700000,14.779890,76.116060,-0.492663,-38.765591,-0.678580,-19.667219
88.800000,14.796550,76.336240,-0.493218,-38.877728,-0.679675,-19.702520
88.900000,14.813280,76.553130,-0.493776,-38.988189,-0.680776,-19.736757
89.000000,14.829950,76.830120,-0.494332,-39.129259,-0.681874,-19.786427
89.100000,14.846670,77.072340,-0.494889,-39.252620,-0.682977,-19.826930
89.200000,14.863210,77.260680,-0.495440,-39.348541,-0.684069,-19.853687
89.300000,14.879890,77.566730,-0.495996,-39.504411,-0.685172,-19.910368
89.400000,14.896600,77.806400,-0.496553,-39.626474,-0.686277,-19.949816
89.500000,14.913260,78.020820,-0.497109,-39.735677,-0.687381,-19.982728
89.600000,14.929870,78.291470,-0.497662,-39.873518,-0.688483,-20.029970
89.700000,14.946560,78.527210,-0.498219,-39.993580,-0.689591,-20.068032
89.800000,14.963220,78.746080,-0.498774,-40.105049,-0.690698,-20.101693
89.900000,14.979920,79.023270,-0.499331,-40.246221,-0.691809,-20.150049
90.000000,14.996550,79.325750,-0.499885,-40.400273,-0.692917,-20.204782
90.100000,15.013170,79.522880,-0.500439,-40.500670,-0.694026,-20.232555
90.200000,15.029890,79.793500,-0.500996,-40.638496,-0.695142,-20.278758
90.300000,15.046590,80.053090,-0.501553,-40.770704,-0.696258,-20.322035
90.400000,15.063310,80.272380,-0.502110,-40.882387,-0.697377,-20.354918
90.500000,15.079890,80.571710,-0.502663,-41.034835,-0.698487,-20.408142
90.600000,15.096550,80.785390,-0.503218,-41.143661,-0.699605,-20.439417
90.700000,15.113250,81.120160,-0.503775,-41.314158,-0.700726,-20.501118
90.800000,15.129930,81.322080,-0.504331,-41.416995,-0.701847,-20.529121
90.900000,15.146560,81.577590,-0.504885,-41.547125,-0.702966,-20.570591
91.000000,15.163240,81.866710,-0.505441,-41.694373,-0.704089,-20.620314
91.100000,15.179930,82.131940,-0.505998,-41.829454,-0.705215,-20.663848
91.200000,15.196610,82.433280,-0.506554,-41.982925,-0.706341,-20.716320
91.300000,15.213270,82.697370,-0.507109,-42.117425,-0.707467,-20.759300
91.400000,15.229880,82.955430,-0.507663,-42.248854,-0.708591,-20.800688
91.500000,15.246580,83.238230,-0.508219,-42.392882,-0.709722,-20.848000
91.600000,15.263250,83.497220,-0.508775,-42.524785,-0.710853,-20.889237
91.700000,15.279930,83.783190,-0.509331,-42.670428,-0.711986,-20.937056
91.800000,15.296550,84.055950,-0.509885,-42.809344,-0.713115,-20.981502
91.900000,15.313220,84.330690,-0.510441,-42.949268,-0.714250,-21.026215
92.000000,15.329930,84.577710,-0.510998,-43.075074,-0.715388,-21.063812
92.100000,15.346650,84.886470,-0.511555,-43.232324,-0.716528,-21.116613
92.200000,15.363230,85.157420,-0.512108,-43.370318,-0.717661,-21.160046
92.300000,15.379870,85.446400,-0.512662,-43.517494,-0.718798,-21.207714
92.400000,15.396610,85.725950,-0.513220,-43.659868,-0.719944,-21.252736
92.500000,15.413310,86.007030,-0.513777,-43.803021,-0.721088,-21.298036
92.600000,15.429960,86.289280,-0.514332,-43.946769,-0.722230,-21.343540
92.700000,15.446580,86.567070,-0.514886,-44.088247,-0.723371,-21.387826
92.800000,15.463240,86.871330,-0.515441,-44.243205,-0.724517,-21.438428
92.900000,15.479890,87.181920,-0.515996,-44.401387,-0.725663,-21.490434
93.000000,15.496570,87.433270,-0.516552,-44.529399,-0.726812,-21.527634
93.100000,15.513220,87.750750,-0.517107,-44.691090,-0.727961,-21.581000
93.200000,15.529890,88.024780,-0.517663,-44.830652,-0.729112,-21.623482
93.300000,15.546590,88.321130,-0.518220,-44.981582,-0.730267,-21.671242
93.400000,15.563250,88.569370,-0.518775,-45.108010,-0.731420,-21.707102
93.500000,15.579890,88.918180,-0.519330,-45.285657,-0.732574,-21.767472
93.600000,15.596530,89.224460,-0.519884,-45.441644,-0.733728,-21.817245
93.700000,15.613260,89.491780,-0.520442,-45.577789,-0.734890,-21.857193
93.800000,15.629950,89.789860,-0.520998,-45.729600,-0.736051,-21.904555
93.900000,15.646630,90.067350,-0.521554,-45.870925,-0.737213,-21.946745
94.000000,15.663220,90.394300,-0.522107,-46.037439,-0.738369,-22.000954
94.100000,15.679910,90.715550,-0.522664,-46.201050,-0.739534,-22.053440
94.200000,15.696610,91.012950,-0.523220,-46.352515,-0.740701,-22.099937
94.300000,15.713270,91.326730,-0.523776,-46.512322,-0.741866,-22.150299
94.400000,15.729870,91.669700,-0.524329,-46.686995,-0.743029,-22.207650
94.500000,15.746490,91.980960,-0.524883,-46.845518,-0.744194,-22.257102
94.600000,15.763220,92.286000,-0.525441,-47.000874,-0.745369,-22.304703
94.700000,15.779930,92.552840,-0.525998,-47.136774,-0.746543,-22.342941
94.800000,15.796610,92.909180,-0.526554,-47.318257,-0.747717,-22.402655
94.900000,15.813220,93.233890,-0.527107,-47.483630,-0.748887,-22.454661
95.000000,15.829910,93.585570,-0.527664,-47.662739,-0.750064,-22.512844
95.100000,15.846610,93.862090,-0.528220,-47.803570,-0.751243,-22.552752
95.200000,15.863250,94.209790,-0.528775,-47.980652,-0.752420,-22.609683
95.300000,15.879880,94.520760,-0.529329,-48.139028,-0.753597,-22.657628
95.400000,15.896580,94.851350,-0.529886,-48.307396,-0.754780,-22.709983
95.500000,15.913230,95.154390,-0.530441,-48.461733,-0.755961,-22.755643
95.600000,15.929940,95.518840,-0.530998,-48.647346,-0.757148,-22.815702
95.700000,15.946580,95.835750,-0.531553,-48.808747,-0.758332,-22.864327
95.800000,15.963250,96.188300,-0.532108,-48.988299,-0.759518,-22.921217
95.900000,15.979930,96.500540,-0.532664,-49.147321,-0.760708,-22.968296
96.000000,15.996670,96.882510,-0.533222,-49.341857,-0.761902,-23.031677
96.100000,16.013250,97.193750,-0.533775,-49.500370,-0.763087,-23.078310
96.200000,16.029870,97.496240,-0.534329,-49.654427,-0.764276,-23.122627
96.300000,16.046600,97.879060,-0.534887,-49.849396,-0.765474,-23.185619
96.400000,16.063250,98.186340,-0.535442,-50.005892,-0.766668,-23.230654
96.500000,16.079910,98.543300,-0.535997,-50.187691,-0.767864,-23.287239
96.600000,16.096530,98.902410,-0.536551,-50.370584,-0.769059,-23.344197
96.700000,16.113180,99.252850,-0.537106,-50.549061,-0.770257,-23.398857
96.800000,16.129930,99.617360,-0.537664,-50.734705,-0.771464,-23.456464
96.900000,16.146630,99.944530,-0.538221,-50.901331,-0.772669,-23.505166
97.000000,16.163240,100.295400,-0.538775,-51.080028,-0.773869,-23.559403
97.100000,16.179910,100.604280,-0.539330,-51.237339,-0.775074,-23.603488
97.200000,16.196570,101.002800,-0.539886,-51.440304,-0.776280,-23.668421
97.300000,16.213310,101.353750,-0.540444,-51.619041,-0.777494,-23.721857
97.400000,16.229970,101.696070,-0.540999,-51.793383,-0.778703,-23.773215
97.500000,16.246580,102.061930,-0.541553,-51.979714,-0.779910,-23.829961
97.600000,16.263270,102.443430,-0.542109,-52.174010,-0.781124,-23.890010
97.700000,16.279970,102.841200,-0.542666,-52.376593,-0.782341,-23.953614
97.800000,16.296650,103.197550,-0.543222,-52.558081,-0.783557,-24.007392
97.900000,16.313240,103.499690,-0.543775,-52.711959,-0.784768,-24.048531
98.000000,16.329910,103.932820,-0.544330,-52.932551,-0.785987,-24.119758
98.100000,16.346590,104.263890,-0.544886,-53.101163,-0.787208,-24.167065
98.200000,16.363230,104.658510,-0.545441,-53.302141,-0.788428,-24.228968
98.300000,16.379840,105.019100,-0.545995,-53.485788,-0.789646,-24.282833
98.400000,16.396550,105.432030,-0.546552,-53.696092,-0.790874,-24.348403
98.500000,16.413230,105.792980,-0.547108,-53.879922,-0.792101,-24.401804
98.600000,16.429940,106.195640,-0.547665,-54.084995,-0.793331,-24.464554
98.700000,16.446600,106.540960,-0.548220,-54.260865,-0.794560,-24.513974
98.800000,16.463200,106.938710,-0.548773,-54.463438,-0.795785,-24.575355
98.900000,16.479920,107.334140,-0.549331,-54.664829,-0.797021,-24.635762
99.000000,16.496620,107.751980,-0.549887,-54.877633,-0.798257,-24.701118
99.100000,16.513290,108.139270,-0.550443,-55.074878,-0.799493,-24.759297
99.200000,16.529890,108.536660,-0.550996,-55.277267,-0.800724,-24.819696
99.300000,16.546590,108.911800,-0.551553,-55.468324,-0.801965,-24.874604
99.400000,16.563270,109.316970,-0.552109,-55.674676,-0.803205,-24.936186
99.500000,16.579970,109.708110,-0.552666,-55.873882,-0.804449,-24.994306
99.600000,16.596600,110.095400,-0.553220,-56.071127,-0.805689,-25.051458
99.700000,16.613270,110.490430,-0.553776,-56.272314,-0.806933,-25.110076
99.800000,16.629950,110.946630,-0.554332,-56.504655,-0.808180,-25.182335
99.900000,16.646550,111.318470,-0.554885,-56.694031,-0.809423,-25.235364
100.000000,16.663220,111.732400,-0.555441,-56.904844,-0.810672,-25.297580
100.100000,16.679870,112.152430,-0.555996,-57.118764,-0.811921,-25.360979
100.200000,16.696590,112.561810,-0.556553,-57.327259,-0.813177,-25.421601
100.300000,16.713250,112.983900,-0.557108,-57.542228,-0.814430,-25.484973
100.400000,16.729940,113.416510,-0.557665,-57.762554,-0.815687,-25.550419
100.500000,16.746500,113.784420,-0.558217,-57.949929,-0.816936,-25.601313
100.600000,16.763230,114.220350,-0.558774,-58.171947,-0.818199,-25.666956
100.700000,16.779930,114.666630,-0.559331,-58.399235,-0.819461,-25.734733
100.800000,16.796630,115.119090,-0.559888,-58.629671,-0.820725,-25.803641
100.900000,16.813290,115.522670,-0.560443,-58.835213,-0.821988,-25.861430
101.000000,16.829920,115.952540,-0.560997,-59.054144,-0.823250,-25.924927
101.100000,16.846590,116.386960,-0.561553,-59.275392,-0.824516,-25.989118
101.200000,16.863280,116.826960,-0.562109,-59.499482,-0.825786,-26.054268
101.300000,16.879980,117.226460,-0.562666,-59.702946,-0.827058,-26.110128
101.400000,16.896590,117.747180,-0.563220,-59.968146,-0.828325,-26.192907
101.500000,16.913240,118.152380,-0.563775,-60.174513,-0.829596,-26.249647
101.600000,16.929950,118.596540,-0.564332,-60.400722,-0.830874,-26.314682
101.700000,16.946640,119.023610,-0.564888,-60.618227,-0.832152,-26.375718
101.800000,16.963240,119.473780,-0.565441,-60.847497,-0.833424,-26.441807
101.900000,16.979850,119.938600,-0.565995,-61.084227,-0.834699,-26.510860
102.000000,16.996570,120.376820,-0.566552,-61.307411,-0.835984,-26.573554
102.100000,17.013230,120.846880,-0.567108,-61.546811,-0.837266,-26.643142
102.200000,17.029910,121.321520,-0.567664,-61.788543,-0.838551,-26.713432
102.300000,17.046570,121.777360,-0.568219,-62.020700,-0.839837,-26.779360
102.400000,17.063250,122.226020,-0.568775,-62.249201,-0.841125,-26.843412
102.500000,17.079880,122.723980,-0.569329,-62.502810,-0.842412,-26.918127
102.600000,17.096570,123.235100,-0.569886,-62.763121,-0.843704,-26.995318
102.700000,17.113180,123.674690,-0.570439,-62.987002,-0.844992,-27.056739
102.800000,17.129870,124.116040,-0.570996,-63.211780,-0.846288,-27.118128
102.900000,17.146630,124.608020,-0.571554,-63.462343,-0.847591,-27.190166
103.000000,17.163310,125.109700,-0.572110,-63.717847,-0.848890,-27.264208
103.100000,17.179910,125.636750,-0.572664,-63.986271,-0.850184,-27.343659
103.200000,17.196550,126.117600,-0.573218,-64.231166,-0.851483,-27.412684
103.300000,17.213250,126.593350,-0.573775,-64.473464,-0.852788,-27.480202
103.400000,17.229890,127.015070,-0.574330,-64.688244,-0.854090,-27.535866
103.500000,17.246530,127.544230,-0.574884,-64.957743,-0.855394,-27.614554
103.600000,17.263170,128.035840,-0.575439,-65.208118,-0.856700,-27.684824
103.700000,17.279860,128.523410,-0.575995,-65.456435,-0.858011,-27.753834
103.800000,17.296610,129.047670,-0.576554,-65.723439,-0.859328,-27.830349
103.900000,17.313280,129.563810,-0.577109,-65.986307,-0.860642,-27.904993
104.000000,17.329920,130.019260,-0.577664,-66.218265,-0.861954,-27.966357
104.100000,17.346540,130.568700,-0.578218,-66.498093,-0.863267,-28.047699
104.200000,17.363250,131.066910,-0.578775,-66.751829,-0.864588,-28.117539
104.300000,17.379980,131.569790,-0.579333,-67.007944,-0.865913,-28.188053
104.400000,17.396580,132.085400,-0.579886,-67.270542,-0.867229,-28.261296
104.500000,17.413200,132.589490,-0.580440,-67.527273,-0.868549,-28.331743
104.600000,17.429920,133.110380,-0.580997,-67.792560,-0.869878,-28.405263
104.700000,17.446570,133.692580,-0.581552,-68.089072,-0.871203,-28.491713
104.800000,17.463240,134.201160,-0.582108,-68.348090,-0.872532,-28.562120
104.900000,17.479890,134.743230,-0.582663,-68.624164,-0.873861,-28.639403
105.000000,17.496580,135.253400,-0.583219,-68.883991,-0.875195,-28.709516
105.100000,17.513240,135.840040,-0.583775,-69.182764,-0.876528,-28.795619
105.200000,17.529910,136.353530,-0.584330,-69.444283,-0.877864,-28.865882
105.300000,17.546550,136.917220,-0.584885,-69.731368,-0.879200,-28.946537
105.400000,17.563200,137.506260,-0.585440,-70.031363,-0.880538,-29.032202
105.500000,17.579910,138.039350,-0.585997,-70.302864,-0.881882,-29.105596
105.600000,17.596630,138.538700,-0.586554,-70.557181,-0.883229,-29.171561
105.700000,17.613230,139.117950,-0.587108,-70.852190,-0.884568,-29.254326
105.800000,17.629920,139.669080,-0.587664,-71.132878,-0.885917,-29.330647
105.900000,17.646660,140.258000,-0.588222,-71.432813,-0.887271,-29.414461
106.000000,17.663340,140.810420,-0.588778,-71.714158,-0.888622,-29.490439
106.100000,17.679940,141.421860,-0.589331,-72.025562,-0.889969,-29.578641
106.200000,17.696580,142.004500,-0.589886,-72.322298,-0.891320,-29.660387
106.300000,17.713240,142.531630,-0.590441,-72.590763,-0.892675,-29.730176
106.400000,17.729930,143.187590,-0.590998,-72.924841,-0.894034,-29.826430
106.500000,17.746610,143.675350,-0.591554,-73.173255,-0.895395,-29.887348
106.600000,17.763220,144.265690,-0.592107,-73.473913,-0.896751,-29.969470
106.700000,17.779880,144.896800,-0.592663,-73.795334,-0.898114,-30.059595
106.800000,17.796590,145.495210,-0.593220,-74.100102,-0.899482,-30.142464
106.900000,17.813260,146.025420,-0.593775,-74.370136,-0.900849,-30.210984
107.000000,17.829890,146.700450,-0.594330,-74.713926,-0.902214,-30.309223
107.100000,17.846570,147.278640,-0.594886,-75.008395,-0.903586,-30.386976
107.200000,17.863270,147.864820,-0.595442,-75.306934,-0.904961,-30.465998
107.300000,17.879960,148.493970,-0.595999,-75.627358,-0.906337,-30.553553
107.400000,17.896580,149.149460,-0.596553,-75.961196,-0.907709,-30.646342
107.500000,17.913210,149.736370,-0.597107,-76.260107,-0.909084,-30.724663
107.600000,17.929930,150.410370,-0.597664,-76.603372,-0.910469,-30.820269
107.700000,17.946570,150.997920,-0.598219,-76.902609,-0.911848,-30.898007
107.800000,17.963270,151.603390,-0.598776,-77.210973,-0.913235,-30.978921
107.900000,17.979920,152.268040,-0.599331,-77.549476,-0.914619,-31.071697
108.000000,17.996580,152.884770,-0.599886,-77.863574,-0.916006,-31.154306
108.100000,18.013260,153.507800,-0.600442,-78.180881,-0.917396,-31.237796
108.200000,18.029970,154.165620,-0.600999,-78.515906,-0.918791,-31.327925
108.300000,18.046610,154.821960,-0.601554,-78.850177,-0.920182,-31.417564
108.400000,18.063250,155.477490,-0.602108,-79.184035,-0.921576,-31.506668
108.500000,18.079920,156.086040,-0.602664,-79.493967,-0.922973,-31.585815
108.600000,18.096640,156.811130,-0.603221,-79.863253,-0.924377,-31.688035
108.700000,18.113270,157.387410,-0.603776,-80.156750,-0.925775,-31.760055
108.800000,18.129870,158.067280,-0.604329,-80.503005,-0.927172,-31.852704
108.900000,18.146550,158.762120,-0.604885,-80.856884,-0.928578,-31.947768
109.000000,18.163210,159.443130,-0.605440,-81.203719,-0.929985,-32.039712
109.100000,18.179910,160.132280,-0.605997,-81.554701,-0.931397,-32.132797
109.200000,18.196560,160.789600,-0.606552,-81.889471,-0.932806,-32.219249
109.300000,18.213220,161.481090,-0.607107,-82.241644,-0.934219,-32.312139
109.400000,18.229900,162.177630,-0.607663,-82.596389,-0.935635,-32.405592
109.500000,18.246630,162.850710,-0.608221,-82.939186,-0.937057,-32.493831
109.600000,18.263280,163.572220,-0.608776,-83.306648,-0.938475,-32.591560
109.700000,18.279930,164.270660,-0.609331,-83.662360,-0.939895,-32.684291
109.800000,18.296630,164.967650,-0.609888,-84.017334,-0.941321,-32.776198
109.900000,18.313320,165.706510,-0.610444,-84.393633,-0.942748,-32.876046
110.000000,18.329970,166.436870,-0.610999,-84.765602,-0.944173,-32.973904
110.100000,18.346560,167.102680,-0.611552,-85.104696,-0.945596,-33.058749
110.200000,18.363260,167.860170,-0.612109,-85.490483,-0.947030,-33.161017
110.300000,18.379920,168.585540,-0.612664,-85.859910,-0.948463,-33.256634
110.400000,18.396560,169.329500,-0.613219,-86.238806,-0.949896,-33.355560
110.500000,18.413180,170.071380,-0.613773,-86.616643,-0.951329,-33.453715
110.600000,18.429880,170.809230,-0.614329,-86.992426,-0.952771,-33.550427
110.700000,18.446580,171.570480,-0.614886,-87.380128,-0.954216,-33.651311
110.800000,18.463300,172.286870,-0.615443,-87.744982,-0.955664,-33.742918
110.900000,18.479910,173.077970,-0.615997,-88.147886,-0.957105,-33.849053
111.000000,18.496540,173.809140,-0.616551,-88.520268,-0.958550,-33.942979
111.100000,18.513230,174.608120,-0.617108,-88.927185,-0.960001,-34.049537
111.200000,18.529910,175.354860,-0.617664,-89.307497,-0.961455,-34.145501
111.300000,18.546630,176.112690,-0.618221,-89.693456,-0.962913,-34.243078
111.400000,18.563240,176.870740,-0.618775,-90.079528,-0.964365,-34.340598
111.500000,18.579940,177.663220,-0.619331,-90.483135,-0.965826,-34.444094
111.600000,18.596580,178.472840,-0.619886,-90.895471,-0.967284,-34.550641
111.700000,18.613270,179.255480,-0.620442,-91.294066,-0.968749,-34.651363
111.800000,18.629900,180.035130,-0.620997,-91.691139,-0.970210,-34.751247
111.900000,18.646580,180.861620,-0.621553,-92.112067,-0.971678,-34.859566
112.000000,18.663260,181.694050,-0.622109,-92.536020,-0.973149,-34.968560
112.100000,18.679970,182.475250,-0.622666,-92.933882,-0.974624,-35.067144
112.200000,18.696660,183.295040,-0.623222,-93.351397,-0.976099,-35.172753
112.300000,18.713230,184.180940,-0.623774,-93.802582,-0.977566,-35.290939
112.400000,18.729930,184.932630,-0.624331,-94.185415,-0.979047,-35.382541
112.500000,18.746610,185.818410,-0.624887,-94.636539,-0.980528,-35.499396
112.600000,18.763300,186.631120,-0.625443,-95.050449,-0.982012,-35.601779
112.700000,18.779880,187.473600,-0.625996,-95.479520,-0.983489,-35.709723
112.800000,18.796590,188.353270,-0.626553,-95.927533,-0.984979,-35.823849
112.900000,18.813290,189.213900,-0.627110,-96.365848,-0.986471,-35.933893
113.000000,18.829960,190.081020,-0.627665,-96.807469,-0.987962,-36.044777
113.100000,18.846590,190.940190,-0.628220,-97.245040,-0.989452,-36.153793
113.200000,18.863240,191.815030,-0.628775,-97.690593,-0.990946,-36.265223
113.300000,18.879940,192.697270,-0.629331,-98.139914,-0.992447,-36.377391
113.400000,18.896590,193.574650,-0.629886,-98.586760,-0.993945,-36.488307
113.500000,18.913320,194.477920,-0.630444,-99.046791,-0.995453,-36.603336
113.600000,18.929910,195.353910,-0.630997,-99.492929,-0.996951,-36.713189
113.700000,18.946560,196.265850,-0.631552,-99.957377,-0.998456,-36.829095
113.800000,18.963230,197.136060,-0.632108,-100.400571,-0.999965,-36.936600
113.900000,18.979940,198.077730,-0.632665,-100.880160,-1.001480,-37.056847
114.000000,18.996560,198.912160,-0.633219,-101.305131,-1.002989,-37.156831
114.100000,19.013210,199.876820,-0.633774,-101.796429,-1.004504,-37.280533
114.200000,19.029980,200.813540,-0.634333,-102.273496,-1.006031,-37.398077
114.300000,19.046610,201.741590,-0.634887,-102.746148,-1.007548,-37.513954
114.400000,19.063190,202.718150,-0.635440,-103.243506,-1.009063,-37.638487
114.500000,19.079880,203.590090,-0.635996,-103.687581,-1.010590,-37.742694
114.600000,19.096530,204.556470,-0.636551,-104.179755,-1.012116,-37.864028
114.700000,19.113200,205.466190,-0.637107,-104.643071,-1.013646,-37.974273
114.800000,19.129920,206.471660,-0.637664,-105.155153,-1.015183,-38.101497
114.900000,19.146550,207.490130,-0.638218,-105.673855,-1.016714,-38.230864
115.000000,19.163230,208.430160,-0.638774,-106.152609,-1.018252,-38.345047
115.100000,19.179950,209.408480,-0.639332,-106.650863,-1.019796,-38.465589
115.200000,19.196630,210.368120,-0.639888,-107.139604,-1.021339,-38.582293
115.300000,19.213220,211.414400,-0.640441,-107.672470,-1.022876,-38.714641
115.400000,19.229870,212.375200,-0.640996,-108.161801,-1.024421,-38.830555
115.500000,19.246600,213.391720,-0.641553,-108.679511,-1.025975,-38.955808
115.600000,19.263270,214.405090,-0.642109,-109.195616,-1.027527,-39.080128
115.700000,19.279930,215.470730,-0.642664,-109.738342,-1.029080,-39.213423
115.800000,19.296550,216.454270,-0.643218,-110.239254,-1.030631,-39.331345
115.900000,19.313210,217.476330,-0.643774,-110.759785,-1.032189,-39.455552
116.000000,19.329880,218.548110,-0.644329,-111.305638,-1.033750,-39.588151
116.100000,19.346590,219.551280,-0.644886,-111.816549,-1.035317,-39.707585
116.200000,19.363220,220.642230,-0.645441,-112.372165,-1.036880,-39.842600
116.300000,19.379880,221.665760,-0.645996,-112.893445,-1.038447,-39.964731
116.400000,19.396610,222.770800,-0.646554,-113.456237,-1.040024,-40.100691
116.500000,19.413310,223.883790,-0.647110,-114.023078,-1.041600,-40.237566
116.600000,19.429940,224.939590,-0.647665,-114.560792,-1.043172,-40.363815
116.700000,19.446560,226.031100,-0.648219,-115.116694,-1.044746,-40.495904
116.800000,19.463300,227.134080,-0.648777,-115.678437,-1.046333,-40.628966
116.900000,19.479970,228.284550,-0.649332,-116.264367,-1.047916,-40.770154
117.000000,19.496610,229.355040,-0.649887,-116.809563,-1.049499,-40.896546
117.100000,19.513270,230.527740,-0.650442,-117.406814,-1.051087,-41.040452
117.200000,19.529950,231.623150,-0.650998,-117.964702,-1.052679,-41.169877
117.300000,19.546580,232.760700,-0.651553,-118.544051,-1.054268,-41.306358
117.400000,19.563240,233.893070,-0.652108,-119.120762,-1.055863,-41.441160
117.500000,19.579880,235.100430,-0.652663,-119.735666,-1.057459,-41.588667
117.600000,19.596550,236.213300,-0.653218,-120.302446,-1.059060,-41.718683
117.700000,19.613300,237.357910,-0.653777,-120.885391,-1.060671,-41.853343
117.800000,19.630010,238.545150,-0.654334,-121.490047,-1.062281,-41.995019
117.900000,19.646560,239.712520,-0.654885,-122.084584,-1.063879,-42.133180
118.000000,19.663220,240.890400,-0.655441,-122.684473,-1.065489,-42.272080
118.100000,19.679920,242.129230,-0.655997,-123.315404,-1.067106,-42.420828
118.200000,19.696630,243.303850,-0.656554,-123.913633,-1.068726,-42.557600
118.300000,19.713240,244.550030,-0.657108,-124.548308,-1.070340,-42.706618
118.400000,19.729910,245.798830,-0.657664,-125.184316,-1.071962,-42.855140
118.500000,19.746600,247.040740,-0.658220,-125.816816,-1.073588,-43.001671
118.600000,19.763240,248.228960,-0.658775,-126.421971,-1.075212,-43.138379
118.700000,19.779940,249.497970,-0.659331,-127.068273,-1.076845,-43.288179
118.800000,19.796580,250.739870,-0.659886,-127.700767,-1.078474,-43.432819
118.900000,19.813200,252.024640,-0.660440,-128.355095,-1.080105,-43.584256
119.000000,19.829870,253.327640,-0.660996,-129.018708,-1.081742,-43.737901
119.100000,19.846560,254.547270,-0.661552,-129.639860,-1.083385,-43.876351
119.200000,19.863180,255.846040,-0.662106,-130.301318,-1.085023,-44.028034
119.300000,19.879850,257.119020,-0.662662,-130.949642,-1.086669,-44.174334
119.400000,19.896560,258.436980,-0.663219,-131.620873,-1.088321,-44.327453
119.500000,19.913260,259.788360,-0.663775,-132.309125,-1.089976,-44.485592
119.600000,19.929900,261.091520,-0.664330,-132.972819,-1.091627,-44.634986
119.700000,19.946550,262.474790,-0.664885,-133.677313,-1.093282,-44.797273
119.800000,19.963220,263.768040,-0.665441,-134.335960,-1.094941,-44.943349
119.900000,19.979900,265.172520,-0.665997,-135.051255,-1.096604,-45.107569
120.000000,19.996600,266.496770,-0.666553,-135.725690,-1.098272,-45.257279
120.021000,20.000100,266.793490,-0.666670,-135.876809,-1.098622,-45.291817
