Repository: abubakardawood/tissue-phantom-material-database

Title:
A Database of Silicone Phantom Materials for Modeling Human Tissue Mechanics Across Varying Stiffnesses

Description:
This dataset contains processed mechanical compression test data for soft silicone phantoms
fabricated using Ecoflex (Smooth-On) with varying base materials and thinner concentrations.
The dataset provides force–compression measurements together with derived engineering and
true stress–strain quantities, intended for mechanical characterization, constitutive model
fitting, and the design of tissue-equivalent phantoms.

All files in this dataset are processed outputs generated from raw experimental measurements.
The raw data files are not included in this archive.

File: data/EF30_37_5T/EF30_37_5T_B5.csv (part 2 of 2)
Speed (mm/min): 10;
Machine: INSTRON 5900;
Load cell: 10kN;
Time (s),Compression (mm),Load (N),Engineering Strain [-],Engineering Stress (kPa),True Strain [-],True Stress (kPa)
57.600000,9.596610,33.298300,-0.319887,-16.958685,-0.385496,-11.533822
57.700000,9.613280,33.382740,-0.320443,-17.001690,-0.386314,-11.553623
57.800000,9.629940,33.479530,-0.320998,-17.050985,-0.387131,-11.577653
57.900000,9.646560,33.558520,-0.321552,-17.091214,-0.387947,-11.595500
58.000000,9.663240,33.629460,-0.322108,-17.127343,-0.388767,-11.610489
58.100000,9.679930,33.730060,-0.322664,-17.178578,-0.389588,-11.635664
58.200000,9.696590,33.805590,-0.323220,-17.217046,-0.390409,-11.652158
58.300000,9.713210,33.883720,-0.323774,-17.256837,-0.391227,-11.669528
58.400000,9.729910,33.972000,-0.324330,-17.301798,-0.392051,-11.690300
58.500000,9.746540,34.068670,-0.324885,-17.351031,-0.392872,-11.713947
58.600000,9.763200,34.133630,-0.325440,-17.384115,-0.393695,-11.726629
58.700000,9.779840,34.236530,-0.325995,-17.436522,-0.394517,-11.752309
58.800000,9.796540,34.308210,-0.326551,-17.473028,-0.395344,-11.767187
58.900000,9.813220,34.405910,-0.327107,-17.522786,-0.396169,-11.790954
59.000000,9.829930,34.484030,-0.327664,-17.562572,-0.396998,-11.807944
59.100000,9.846570,34.598540,-0.328219,-17.620892,-0.397823,-11.837380
59.200000,9.863230,34.674930,-0.328774,-17.659797,-0.398650,-11.853709
59.300000,9.879930,34.786650,-0.329331,-17.716695,-0.399480,-11.882038
59.400000,9.896610,34.858320,-0.329887,-17.753197,-0.400309,-11.896648
59.500000,9.913300,34.943730,-0.330443,-17.796696,-0.401139,-11.915896
59.600000,9.929880,35.022420,-0.330996,-17.836772,-0.401965,-11.932872
59.700000,9.946570,35.128330,-0.331552,-17.890712,-0.402797,-11.959004
59.800000,9.963270,35.194810,-0.332109,-17.924570,-0.403630,-11.971659
59.900000,9.979900,35.296390,-0.332663,-17.976304,-0.404461,-11.996247
60.000000,9.996530,35.334060,-0.333218,-17.995489,-0.405292,-11.999074
60.100000,10.013180,35.459080,-0.333773,-18.059161,-0.406124,-12.031507
60.200000,10.029920,35.552390,-0.334331,-18.106684,-0.406962,-12.053064
60.300000,10.046590,35.614590,-0.334886,-18.138362,-0.407797,-12.064072
60.400000,10.063310,35.724780,-0.335444,-18.194481,-0.408636,-12.091258
60.500000,10.079910,35.803240,-0.335997,-18.234440,-0.409469,-12.107723
60.600000,10.096560,35.882240,-0.336552,-18.274675,-0.410305,-12.124296
60.700000,10.113270,35.996540,-0.337109,-18.332887,-0.411145,-12.152706
60.800000,10.129900,36.048430,-0.337663,-18.359315,-0.411981,-12.160047
60.900000,10.146520,36.192980,-0.338217,-18.432933,-0.412818,-12.198596
61.000000,10.163280,36.266080,-0.338776,-18.470163,-0.413663,-12.212915
61.100000,10.179970,36.373520,-0.339332,-18.524882,-0.414504,-12.238790
61.200000,10.196610,36.431320,-0.339887,-18.554319,-0.415344,-12.247947
61.300000,10.213220,36.544550,-0.340441,-18.611986,-0.416183,-12.275709
61.400000,10.229900,36.621030,-0.340997,-18.650937,-0.417027,-12.291030
61.500000,10.246560,36.703710,-0.341552,-18.693046,-0.417870,-12.308399
61.600000,10.263260,36.824470,-0.342109,-18.754549,-0.418716,-12.338455
61.700000,10.279850,36.866760,-0.342662,-18.776087,-0.419556,-12.342242
61.800000,10.296550,36.968780,-0.343218,-18.828045,-0.420404,-12.365915
61.900000,10.313220,37.033070,-0.343774,-18.860788,-0.421250,-12.376939
62.000000,10.329940,37.173180,-0.344331,-18.932145,-0.422100,-12.413214
62.100000,10.346610,37.220970,-0.344887,-18.956484,-0.422948,-12.418639
62.200000,10.363220,37.318160,-0.345441,-19.005983,-0.423793,-12.440543
62.300000,10.379920,37.425450,-0.345997,-19.060625,-0.424644,-12.465700
62.400000,10.396630,37.519520,-0.346554,-19.108535,-0.425496,-12.486389
62.500000,10.413310,37.608240,-0.347110,-19.153719,-0.426347,-12.505265
62.600000,10.429940,37.742030,-0.347665,-19.221858,-0.427197,-12.539097
62.700000,10.446640,37.797410,-0.348221,-19.250063,-0.428050,-12.546780
62.800000,10.463290,37.868980,-0.348776,-19.286513,-0.428902,-12.559834
62.900000,10.479960,37.979610,-0.349332,-19.342857,-0.429756,-12.585778
63.000000,10.496620,38.050730,-0.349887,-19.379078,-0.430610,-12.598584
63.100000,10.513260,38.130660,-0.350442,-19.419786,-0.431463,-12.614277
63.200000,10.529920,38.254680,-0.350997,-19.482949,-0.432318,-12.644486
63.300000,10.546630,38.352900,-0.351554,-19.532972,-0.433177,-12.666071
63.400000,10.563300,38.472220,-0.352110,-19.593741,-0.434034,-12.694589
63.500000,10.579860,38.538690,-0.352662,-19.627594,-0.434887,-12.705687
63.600000,10.596550,38.606070,-0.353218,-19.661910,-0.435746,-12.716963
63.700000,10.613280,38.722310,-0.353776,-19.721111,-0.436609,-12.744255
63.800000,10.629960,38.791420,-0.354332,-19.756308,-0.437470,-12.756016
63.900000,10.646550,38.951890,-0.354885,-19.838035,-0.438327,-12.797814
64.000000,10.663240,39.011230,-0.355441,-19.868256,-0.439189,-12.806257
64.100000,10.679880,39.106780,-0.355996,-19.916920,-0.440050,-12.826576
64.200000,10.696570,39.193950,-0.356552,-19.961315,-0.440915,-12.844061
64.300000,10.713230,39.328230,-0.357108,-20.029703,-0.441778,-12.876943
64.400000,10.729880,39.426530,-0.357663,-20.079767,-0.442642,-12.897984
64.500000,10.746560,39.519450,-0.358219,-20.127091,-0.443508,-12.917191
64.600000,10.763280,39.576800,-0.358776,-20.156299,-0.444376,-12.924702
64.700000,10.780000,39.701720,-0.359333,-20.219920,-0.445246,-12.954229
64.800000,10.796560,39.780690,-0.359885,-20.260139,-0.446108,-12.968812
64.900000,10.813240,39.897530,-0.360441,-20.319645,-0.446977,-12.995605
65.000000,10.829950,39.969470,-0.360998,-20.356284,-0.447848,-13.007699
65.100000,10.846620,40.066080,-0.361554,-20.405487,-0.448718,-13.027802
65.200000,10.863220,40.172210,-0.362107,-20.459539,-0.449585,-13.050990
65.300000,10.879900,40.267120,-0.362663,-20.507876,-0.450457,-13.070421
65.400000,10.896560,40.380470,-0.363219,-20.565604,-0.451329,-13.095793
65.500000,10.913190,40.461830,-0.363773,-20.607041,-0.452200,-13.110756
65.600000,10.929860,40.592160,-0.364329,-20.673417,-0.453074,-13.141499
65.700000,10.946510,40.647580,-0.364884,-20.701643,-0.453947,-13.147951
65.800000,10.963240,40.764750,-0.365441,-20.761317,-0.454826,-13.174273
65.900000,10.979930,40.920010,-0.365998,-20.840390,-0.455703,-13.212856
66.000000,10.996630,40.994940,-0.366554,-20.878551,-0.456581,-13.225428
66.100000,11.013230,41.058910,-0.367108,-20.911131,-0.457455,-13.234495
66.200000,11.029890,41.200180,-0.367663,-20.983079,-0.458333,-13.268377
66.300000,11.046590,41.294710,-0.368220,-21.031223,-0.459214,-13.287113
66.400000,11.063270,41.355140,-0.368776,-21.062000,-0.460094,-13.294847
66.500000,11.079870,41.494370,-0.369329,-21.132909,-0.460971,-13.327913
66.600000,11.096550,41.536790,-0.369885,-21.154513,-0.461853,-13.329776
66.700000,11.113230,41.714820,-0.370441,-21.245183,-0.462736,-13.375096
66.800000,11.129900,41.804700,-0.370997,-21.290959,-0.463619,-13.392084
66.900000,11.146590,41.916370,-0.371553,-21.347832,-0.464504,-13.415981
67.000000,11.163220,42.012710,-0.372107,-21.396898,-0.465386,-13.434955
67.100000,11.179910,42.082700,-0.372664,-21.432543,-0.466272,-13.445413
67.200000,11.196610,42.219460,-0.373220,-21.502194,-0.467160,-13.477138
67.300000,11.213320,42.346910,-0.373777,-21.567104,-0.468049,-13.505809
67.400000,11.229900,42.402330,-0.374330,-21.595329,-0.468932,-13.511550
67.500000,11.246550,42.508870,-0.374885,-21.649590,-0.469820,-13.533483
67.600000,11.263210,42.664010,-0.375440,-21.728602,-0.470708,-13.570808
67.700000,11.279900,42.743090,-0.375997,-21.768877,-0.471600,-13.583852
67.800000,11.296520,42.841290,-0.376551,-21.818890,-0.472488,-13.602972
67.900000,11.313220,42.955230,-0.377107,-21.876919,-0.473381,-13.626972
68.000000,11.329930,43.042510,-0.377664,-21.921370,-0.474276,-13.642451
68.100000,11.346610,43.147230,-0.378220,-21.974704,-0.475169,-13.663424
68.200000,11.363280,43.256420,-0.378776,-22.030314,-0.476064,-13.685760
68.300000,11.379900,43.365120,-0.379330,-22.085674,-0.476956,-13.707915
68.400000,11.396610,43.464870,-0.379887,-22.136477,-0.477854,-13.727117
68.500000,11.413290,43.599330,-0.380443,-22.204956,-0.478751,-13.757236
68.600000,11.429990,43.679180,-0.381000,-22.245624,-0.479649,-13.770048
68.700000,11.446590,43.798720,-0.381553,-22.306505,-0.480544,-13.795391
68.800000,11.463210,43.912090,-0.382107,-22.364244,-0.481440,-13.818710
68.900000,11.479920,43.991230,-0.382664,-22.404549,-0.482342,-13.831135
69.000000,11.496600,44.162720,-0.383220,-22.491889,-0.483243,-13.872547
69.100000,11.513260,44.240600,-0.383775,-22.531553,-0.484144,-13.884498
69.200000,11.529890,44.387270,-0.384330,-22.606251,-0.485044,-13.917998
69.300000,11.546590,44.458040,-0.384886,-22.642294,-0.485948,-13.927584
69.400000,11.563280,44.580950,-0.385443,-22.704891,-0.486853,-13.953458
69.500000,11.579940,44.659510,-0.385998,-22.744902,-0.487757,-13.965415
69.600000,11.596540,44.784060,-0.386551,-22.808334,-0.488659,-13.991742
69.700000,11.613230,44.921500,-0.387108,-22.878332,-0.489566,-14.021954
69.800000,11.629870,45.009850,-0.387662,-22.923328,-0.490471,-14.036817
69.900000,11.646530,45.135000,-0.388218,-22.987067,-0.491379,-14.063081
70.000000,11.663210,45.284470,-0.388774,-23.063191,-0.492288,-14.096830
70.100000,11.679840,45.345010,-0.389328,-23.094024,-0.493195,-14.102874
70.200000,11.696570,45.493110,-0.389886,-23.169451,-0.494109,-14.136014
70.300000,11.713260,45.606510,-0.390442,-23.227205,-0.495021,-14.158329
70.400000,11.729890,45.689740,-0.390996,-23.269594,-0.495931,-14.171268
70.500000,11.746550,45.814140,-0.391552,-23.332950,-0.496843,-14.196894
70.600000,11.763260,45.926430,-0.392109,-23.390139,-0.497759,-14.218663
70.700000,11.779940,46.064150,-0.392665,-23.460279,-0.498674,-14.248256
70.800000,11.796590,46.174300,-0.393220,-23.516378,-0.499588,-14.269276
70.900000,11.813240,46.254670,-0.393775,-23.557310,-0.500504,-14.281038
71.000000,11.829900,46.442270,-0.394330,-23.652854,-0.501420,-14.325824
71.100000,11.846590,46.509940,-0.394886,-23.687318,-0.502339,-14.333520
71.200000,11.863260,46.677750,-0.395442,-23.772783,-0.503258,-14.372026
71.300000,11.879900,46.770640,-0.395997,-23.820091,-0.504176,-14.387415
71.400000,11.896560,46.874510,-0.396552,-23.872992,-0.505095,-14.406109
71.500000,11.913240,46.979050,-0.397108,-23.926234,-0.506017,-14.424935
71.600000,11.929970,47.099080,-0.397666,-23.987364,-0.506943,-14.448413
71.700000,11.946610,47.196230,-0.398220,-24.036843,-0.507864,-14.464883
71.800000,11.963200,47.325760,-0.398773,-24.102812,-0.508783,-14.491253
71.900000,11.979890,47.419640,-0.399330,-24.150624,-0.509709,-14.506564
72.000000,11.996580,47.583720,-0.399886,-24.234190,-0.510636,-14.543276
72.100000,12.013230,47.666350,-0.400441,-24.276273,-0.511561,-14.555058
72.200000,12.029890,47.788420,-0.400996,-24.338442,-0.512488,-14.578816
72.300000,12.046600,47.955680,-0.401553,-24.423627,-0.513418,-14.616238
72.400000,12.063250,48.067720,-0.402108,-24.480689,-0.514346,-14.636800
72.500000,12.079930,48.171420,-0.402664,-24.533503,-0.515276,-14.654736
72.600000,12.096590,48.314830,-0.403220,-24.606541,-0.516206,-14.684700
72.700000,12.113250,48.450110,-0.403775,-24.675438,-0.517137,-14.712113
72.800000,12.129920,48.566130,-0.404331,-24.734527,-0.518070,-14.733599
72.900000,12.146660,48.688930,-0.404889,-24.797068,-0.519007,-14.757016
73.000000,12.163300,48.809280,-0.405443,-24.858362,-0.519939,-14.779705
73.100000,12.179900,48.947310,-0.405997,-24.928660,-0.520870,-14.807707
73.200000,12.196600,49.068520,-0.406553,-24.990392,-0.521808,-14.830465
73.300000,12.213340,49.190650,-0.407111,-25.052592,-0.522749,-14.853398
73.400000,12.229940,49.301950,-0.407665,-25.109277,-0.523682,-14.873112
73.500000,12.246540,49.425690,-0.408218,-25.172297,-0.524617,-14.896512
73.600000,12.263200,49.553590,-0.408773,-25.237436,-0.525556,-14.921045
73.700000,12.279880,49.700420,-0.409329,-25.312216,-0.526497,-14.951184
73.800000,12.296560,49.811090,-0.409885,-25.368580,-0.527438,-14.970371
73.900000,12.313230,49.978660,-0.410441,-25.453923,-0.528380,-15.006589
74.000000,12.329890,50.077060,-0.410996,-25.504037,-0.529323,-15.021971
74.100000,12.346570,50.219740,-0.411552,-25.576704,-0.530267,-15.050552
74.200000,12.363300,50.382820,-0.412110,-25.659760,-0.531215,-15.085116
74.300000,12.379940,50.500980,-0.412665,-25.719938,-0.532159,-15.106228
74.400000,12.396550,50.630370,-0.413218,-25.785836,-0.533102,-15.130656
74.500000,12.413210,50.775370,-0.413774,-25.859684,-0.534049,-15.159627
74.600000,12.429910,50.851060,-0.414330,-25.898232,-0.534999,-15.167809
74.700000,12.446590,51.013470,-0.414886,-25.980947,-0.535949,-15.201807
74.800000,12.463190,51.179450,-0.415440,-26.065480,-0.536895,-15.236846
74.900000,12.479900,51.294620,-0.415997,-26.124135,-0.537849,-15.256582
75.000000,12.496560,51.392110,-0.416552,-26.173787,-0.538800,-15.271044
75.100000,12.513310,51.595270,-0.417110,-26.277255,-0.539757,-15.316741
75.200000,12.529950,51.702740,-0.417665,-26.331989,-0.540709,-15.334039
75.300000,12.546600,51.841560,-0.418220,-26.402690,-0.541663,-15.360557
75.400000,12.563250,51.961720,-0.418775,-26.463887,-0.542617,-15.381473
75.500000,12.579950,52.123650,-0.419332,-26.546357,-0.543576,-15.414629
75.600000,12.596620,52.241830,-0.419887,-26.606546,-0.544533,-15.434794
75.700000,12.613220,52.398480,-0.420441,-26.686327,-0.545487,-15.466310
75.800000,12.629920,52.543910,-0.420997,-26.760394,-0.546448,-15.494339
75.900000,12.646550,52.638580,-0.421552,-26.808609,-0.547406,-15.507395
76.000000,12.663230,52.776870,-0.422108,-26.879039,-0.548368,-15.533191
76.100000,12.679830,52.957200,-0.422661,-26.970880,-0.549326,-15.571341
76.200000,12.696550,53.101850,-0.423218,-27.044550,-0.550291,-15.598801
76.300000,12.713240,53.225090,-0.423775,-27.107316,-0.551256,-15.619922
76.400000,12.729920,53.385780,-0.424331,-27.189154,-0.552222,-15.651962
76.500000,12.746580,53.517390,-0.424886,-27.256183,-0.553187,-15.675412
76.600000,12.763230,53.672930,-0.425441,-27.335399,-0.554152,-15.705799
76.700000,12.779920,53.804900,-0.425997,-27.402611,-0.555121,-15.729172
76.800000,12.796620,53.930120,-0.426554,-27.466385,-0.556092,-15.750488
76.900000,12.813310,54.124900,-0.427110,-27.565585,-0.557062,-15.792039
77.000000,12.829880,54.251640,-0.427663,-27.630133,-0.558027,-15.813757
77.100000,12.846560,54.407370,-0.428219,-27.709446,-0.558999,-15.843744
77.200000,12.863260,54.554730,-0.428775,-27.784496,-0.559973,-15.871189
77.300000,12.879950,54.728290,-0.429332,-27.872889,-0.560947,-15.906175
77.400000,12.896570,54.820060,-0.429886,-27.919627,-0.561918,-15.917380
77.500000,12.913230,55.013340,-0.430441,-28.018064,-0.562893,-15.957941
77.600000,12.929940,55.164610,-0.430998,-28.095105,-0.563871,-15.986171
77.700000,12.946610,55.305120,-0.431554,-28.166666,-0.564848,-16.011238
77.800000,12.963270,55.458080,-0.432109,-28.244568,-0.565826,-16.039836
77.900000,12.979890,55.581850,-0.432663,-28.307604,-0.566802,-16.059951
78.000000,12.996550,55.754630,-0.433218,-28.395600,-0.567781,-16.094105
78.100000,13.013220,55.922920,-0.433774,-28.481309,-0.568762,-16.126858
78.200000,13.029910,56.068370,-0.434330,-28.555386,-0.569745,-16.152916
78.300000,13.046530,56.219360,-0.434884,-28.632285,-0.570725,-16.180553
78.400000,13.063250,56.377890,-0.435442,-28.713024,-0.571712,-16.210177
78.500000,13.079930,56.566640,-0.435998,-28.809153,-0.572697,-16.248430
78.600000,13.096690,56.671330,-0.436556,-28.862471,-0.573688,-16.262377
78.700000,13.113280,56.833820,-0.437109,-28.945227,-0.574670,-16.292998
78.800000,13.129900,57.005550,-0.437663,-29.032688,-0.575655,-16.326145
78.900000,13.146590,57.171330,-0.438220,-29.117119,-0.576644,-16.357425
79.000000,13.163270,57.269300,-0.438776,-29.167015,-0.577635,-16.369239
79.100000,13.179930,57.471840,-0.439331,-29.270168,-0.578625,-16.410876
79.200000,13.196570,57.649090,-0.439886,-29.360440,-0.579614,-16.445204
79.300000,13.213270,57.812260,-0.440442,-29.443542,-0.580609,-16.475360
79.400000,13.229920,57.949520,-0.440997,-29.513448,-0.581601,-16.498096
79.500000,13.246600,58.131440,-0.441553,-29.606099,-0.582596,-16.533427
79.600000,13.263220,58.270840,-0.442107,-29.677095,-0.583589,-16.556634
79.700000,13.279920,58.436950,-0.442664,-29.761694,-0.584587,-16.587264
79.800000,13.296610,58.607180,-0.443220,-29.848392,-0.585586,-16.618978
79.900000,13.313280,58.742120,-0.443776,-29.917116,-0.586584,-16.640618
80.000000,13.329900,58.958490,-0.444330,-30.027312,-0.587581,-16.685277
80.100000,13.346550,59.119860,-0.444885,-30.109497,-0.588580,-16.714234
80.200000,13.363280,59.266030,-0.445443,-30.183941,-0.589585,-16.738726
80.300000,13.379950,59.462940,-0.445998,-30.284227,-0.590588,-16.777512
80.400000,13.396620,59.627990,-0.446554,-30.368286,-0.591591,-16.807206
80.500000,13.413240,59.775090,-0.447108,-30.443203,-0.592593,-16.831804
80.600000,13.429900,59.913230,-0.447663,-30.513557,-0.593598,-16.853757
80.700000,13.446610,60.125300,-0.448220,-30.621564,-0.594606,-16.896356
80.800000,13.463310,60.272250,-0.448777,-30.696405,-0.595616,-16.920564
80.900000,13.479940,60.436890,-0.449331,-30.780255,-0.596622,-16.949722
81.000000,13.496580,60.631780,-0.449886,-30.879512,-0.597630,-16.987252
81.100000,13.513270,60.780800,-0.450442,-30.955407,-0.598642,-17.011781
81.200000,13.529940,60.998830,-0.450998,-31.066449,-0.599653,-17.055543
81.300000,13.546620,61.182010,-0.451554,-31.159742,-0.600666,-17.089436
81.400000,13.563230,61.295680,-0.452108,-31.217633,-0.601676,-17.103902
81.500000,13.579920,61.461920,-0.452664,-31.302299,-0.602692,-17.132875
81.600000,13.596560,61.662940,-0.453219,-31.404677,-0.603706,-17.171491
81.700000,13.613200,61.848570,-0.453773,-31.499218,-0.604721,-17.205713
81.800000,13.629840,62.033090,-0.454328,-31.593193,-0.605737,-17.239521
81.900000,13.646600,62.199750,-0.454887,-31.678073,-0.606762,-17.268140
82.000000,13.663310,62.380100,-0.455444,-31.769924,-0.607784,-17.300513
82.100000,13.679970,62.593610,-0.455999,-31.878664,-0.608804,-17.342025
82.200000,13.696620,62.720590,-0.456554,-31.943334,-0.609825,-17.359477
82.300000,13.713270,62.900890,-0.457109,-32.035160,-0.610847,-17.391600
82.400000,13.729950,63.140330,-0.457665,-32.157106,-0.611871,-17.439924
82.500000,13.746610,63.308340,-0.458220,-32.242673,-0.612896,-17.468425
82.600000,13.763250,63.456120,-0.458775,-32.317937,-0.613920,-17.491275
82.700000,13.779850,63.660620,-0.459328,-32.422088,-0.614943,-17.529704
82.800000,13.796600,63.846850,-0.459887,-32.516934,-0.615976,-17.562829
82.900000,13.813280,64.035680,-0.460443,-32.613104,-0.617006,-17.596639
83.000000,13.829930,64.224910,-0.460998,-32.709478,-0.618035,-17.630485
83.100000,13.846540,64.418900,-0.461551,-32.808276,-0.619063,-17.665573
83.200000,13.863200,64.582790,-0.462107,-32.891745,-0.620095,-17.692250
83.300000,13.879910,64.764860,-0.462664,-32.984472,-0.621131,-17.723755
83.400000,13.896600,64.970760,-0.463220,-33.089336,-0.622167,-17.761694
83.500000,13.913230,65.142360,-0.463774,-33.176732,-0.623200,-17.790215
83.600000,13.929880,65.334860,-0.464329,-33.274771,-0.624236,-17.824319
83.700000,13.946560,65.510300,-0.464885,-33.364122,-0.625274,-17.853631
83.800000,13.963290,65.761470,-0.465443,-33.492042,-0.626317,-17.903405
83.900000,13.979930,65.934380,-0.465998,-33.580104,-0.627355,-17.931854
84.000000,13.996570,66.158940,-0.466552,-33.694471,-0.628394,-17.974237
84.100000,14.013280,66.313030,-0.467109,-33.772949,-0.629439,-17.997289
84.200000,14.029990,66.524240,-0.467666,-33.880517,-0.630485,-18.035740
84.300000,14.046620,66.727460,-0.468221,-33.984016,-0.631527,-18.071998
84.400000,14.063240,66.920940,-0.468775,-34.082555,-0.632569,-18.105517
84.500000,14.079940,67.089370,-0.469331,-34.168336,-0.633617,-18.132065
84.600000,14.096610,67.319400,-0.469887,-34.285489,-0.634665,-18.175183
84.700000,14.113280,67.529530,-0.470443,-34.392507,-0.635714,-18.212804
84.800000,14.129920,67.706010,-0.470997,-34.482388,-0.636762,-18.241275
84.900000,14.146550,67.916020,-0.471552,-34.589345,-0.637810,-18.278682
85.000000,14.163240,68.115610,-0.472108,-34.690995,-0.638864,-18.313099
85.100000,14.179920,68.347670,-0.472664,-34.809182,-0.639917,-18.356135
85.200000,14.196570,68.487980,-0.473219,-34.880642,-0.640970,-18.374459
85.300000,14.213220,68.730320,-0.473774,-35.004065,-0.642025,-18.420049
85.400000,14.229930,68.941510,-0.474331,-35.111623,-0.643084,-18.457092
85.500000,14.246660,69.156090,-0.474889,-35.220907,-0.644145,-18.494898
85.600000,14.263300,69.369440,-0.475443,-35.329566,-0.645202,-18.532359
85.700000,14.279900,69.573530,-0.475997,-35.433508,-0.646257,-18.567276
85.800000,14.296550,69.836560,-0.476552,-35.567468,-0.647317,-18.617732
85.900000,14.313230,69.962800,-0.477108,-35.631761,-0.648380,-18.631575
86.000000,14.329870,70.248500,-0.477662,-35.777267,-0.649441,-18.687814
86.100000,14.346540,70.439340,-0.478218,-35.874461,-0.650505,-18.718648
86.200000,14.363200,70.658730,-0.478773,-35.986196,-0.651570,-18.756965
86.300000,14.379850,70.867260,-0.479328,-36.092399,-0.652636,-18.792290
86.400000,14.396580,71.087490,-0.479886,-36.204561,-0.653707,-18.830499
86.500000,14.413230,71.291630,-0.480441,-36.308529,-0.654775,-18.864423
86.600000,14.429870,71.533680,-0.480996,-36.431804,-0.655843,-18.908264
86.700000,14.446550,71.726850,-0.481552,-36.530185,-0.656915,-18.939013
86.800000,14.463260,71.913810,-0.482109,-36.625403,-0.657990,-18.967979
86.900000,14.479950,72.147480,-0.482665,-36.744410,-0.659065,-19.009169
87.000000,14.496530,72.363820,-0.483218,-36.854591,-0.660134,-19.045801
87.100000,14.513220,72.658880,-0.483774,-37.004864,-0.661211,-19.102873
87.200000,14.529900,72.802930,-0.484330,-37.078228,-0.662288,-19.120130
87.300000,14.546590,73.082570,-0.484886,-37.220647,-0.663368,-19.172864
87.400000,14.563240,73.280150,-0.485441,-37.321274,-0.664446,-19.203985
87.500000,14.579910,73.511780,-0.485997,-37.439242,-0.665526,-19.243883
87.600000,14.596600,73.740370,-0.486553,-37.555662,-0.666609,-19.282829
87.700000,14.613290,73.957540,-0.487110,-37.666266,-0.667693,-19.318664
87.800000,14.629990,74.228380,-0.487666,-37.804204,-0.668779,-19.368366
87.900000,14.646590,74.414710,-0.488220,-37.899101,-0.669860,-19.396014
88.000000,14.663250,74.688360,-0.488775,-38.038469,-0.670945,-19.446217
88.100000,14.679920,74.922260,-0.489331,-38.157594,-0.672033,-19.485913
88.200000,14.696610,75.128850,-0.489887,-38.262809,-0.673123,-19.518356
88.300000,14.713220,75.363520,-0.490441,-38.382326,-0.674209,-19.558072
88.400000,14.729900,75.579930,-0.490997,-38.492542,-0.675301,-19.592832
88.500000,14.746550,75.813710,-0.491552,-38.611605,-0.676392,-19.632006
88.600000,14.763240,76.088970,-0.492108,-38.751794,-0.677486,-19.681726
88.700000,14.779890,76.338310,-0.492663,-38.878782,-0.678580,-19.724645
88.800000,14.796540,76.552800,-0.493218,-38.988021,-0.679674,-19.758427
88.900000,14.813270,76.789430,-0.493776,-39.108536,-0.680775,-19.797692
89.000000,14.829950,77.070570,-0.494332,-39.251719,-0.681874,-19.848351
89.100000,14.846670,77.263630,-0.494889,-39.350044,-0.682977,-19.876140
89.200000,14.863230,77.529370,-0.495441,-39.485384,-0.684070,-19.922706
89.300000,14.879890,77.789700,-0.495996,-39.617969,-0.685172,-19.967602
89.400000,14.896590,78.046900,-0.496553,-39.748960,-0.686277,-20.011495
89.500000,14.913250,78.250630,-0.497108,-39.852719,-0.687381,-20.041600
89.600000,14.929850,78.553000,-0.497662,-40.006714,-0.688481,-20.096906
89.700000,14.946560,78.795070,-0.498219,-40.130000,-0.689591,-20.136485
89.800000,14.963220,79.050580,-0.498774,-40.260130,-0.690698,-20.179424
89.900000,14.979920,79.307790,-0.499331,-40.391126,-0.691809,-20.222598
90.000000,14.996560,79.536320,-0.499885,-40.507515,-0.692918,-20.258402
90.100000,15.013190,79.784520,-0.500440,-40.633922,-0.694027,-20.299096
90.200000,15.029890,80.053100,-0.500996,-40.770709,-0.695142,-20.344733
90.300000,15.046590,80.335470,-0.501553,-40.914519,-0.696258,-20.393719
90.400000,15.063310,80.572430,-0.502110,-41.035202,-0.697377,-20.431003
90.500000,15.079910,80.787560,-0.502664,-41.144766,-0.698489,-20.462787
90.600000,15.096570,81.083080,-0.503219,-41.295274,-0.699606,-20.514707
90.700000,15.113260,81.348380,-0.503775,-41.430390,-0.700726,-20.558781
90.800000,15.129950,81.618770,-0.504332,-41.568098,-0.701848,-20.603990
90.900000,15.146570,81.853730,-0.504886,-41.687762,-0.702967,-20.640209
91.000000,15.163240,82.146410,-0.505441,-41.836823,-0.704089,-20.690763
91.100000,15.179950,82.416570,-0.505998,-41.974414,-0.705216,-20.735431
91.200000,15.196630,82.697420,-0.506554,-42.117450,-0.706343,-20.782673
91.300000,15.213300,82.933170,-0.507110,-42.237517,-0.707469,-20.818450
91.400000,15.229880,83.195050,-0.507663,-42.370891,-0.708591,-20.860772
91.500000,15.246570,83.516770,-0.508219,-42.534742,-0.709722,-20.917778
91.600000,15.263240,83.788150,-0.508775,-42.672954,-0.710852,-20.962036
91.700000,15.279920,84.045050,-0.509331,-42.803792,-0.711985,-21.002508
91.800000,15.296550,84.285420,-0.509885,-42.926212,-0.713115,-21.038780
91.900000,15.313210,84.591600,-0.510440,-43.082148,-0.714249,-21.091282
92.000000,15.329930,84.877620,-0.510998,-43.227817,-0.715388,-21.138503
92.100000,15.346620,85.135950,-0.511554,-43.359383,-0.716526,-21.178717
92.200000,15.363220,85.435240,-0.512107,-43.511810,-0.717660,-21.229093
92.300000,15.379870,85.689610,-0.512662,-43.641360,-0.718798,-21.268079
92.400000,15.396610,85.988840,-0.513220,-43.793757,-0.719944,-21.317910
92.500000,15.413290,86.276020,-0.513776,-43.940016,-0.721087,-21.364676
92.600000,15.429970,86.565020,-0.514332,-44.087203,-0.722231,-21.411729
92.700000,15.446590,86.845130,-0.514886,-44.229862,-0.723372,-21.456510
92.800000,15.463240,87.154330,-0.515441,-44.387336,-0.724517,-21.508268
92.900000,15.479890,87.410190,-0.515996,-44.517644,-0.725663,-21.546703
93.000000,15.496580,87.766050,-0.516553,-44.698882,-0.726813,-21.609555
93.100000,15.513220,88.003260,-0.517107,-44.819692,-0.727961,-21.643101
93.200000,15.529890,88.266820,-0.517663,-44.953922,-0.729112,-21.682940
93.300000,15.546590,88.604230,-0.518220,-45.125764,-0.730267,-21.740706
93.400000,15.563260,88.913790,-0.518775,-45.283421,-0.731421,-21.791499
93.500000,15.579890,89.197700,-0.519330,-45.428016,-0.732574,-21.835899
93.600000,15.596540,89.523000,-0.519885,-45.593690,-0.733729,-21.890229
93.700000,15.613260,89.789700,-0.520442,-45.729519,-0.734890,-21.929957
93.800000,15.629950,90.119030,-0.520998,-45.897245,-0.736051,-21.984857
93.900000,15.646630,90.397860,-0.521554,-46.039252,-0.737213,-22.027281
94.000000,15.663220,90.703800,-0.522107,-46.195066,-0.738369,-22.076283
94.100000,15.679900,91.039770,-0.522663,-46.366174,-0.739533,-22.132275
94.200000,15.696590,91.326450,-0.523220,-46.512179,-0.740699,-22.176092
94.300000,15.713250,91.622620,-0.523775,-46.663017,-0.741865,-22.222095
94.400000,15.729870,91.920240,-0.524329,-46.814594,-0.743029,-22.268345
94.500000,15.746510,92.258750,-0.524884,-46.986996,-0.744196,-22.324289
94.600000,15.763230,92.601810,-0.525441,-47.161715,-0.745369,-22.381016
94.700000,15.779930,92.900990,-0.525998,-47.314086,-0.746543,-22.426987
94.800000,15.796610,93.221230,-0.526554,-47.477183,-0.747717,-22.477898
94.900000,15.813220,93.517120,-0.527107,-47.627878,-0.748887,-22.522874
95.000000,15.829910,93.839140,-0.527664,-47.791882,-0.750064,-22.573842
95.100000,15.846610,94.156280,-0.528220,-47.953400,-0.751243,-22.623439
95.200000,15.863250,94.517190,-0.528775,-48.137210,-0.752420,-22.683457
95.300000,15.879890,94.807090,-0.529330,-48.284854,-0.753597,-22.726249
95.400000,15.896590,95.165730,-0.529886,-48.467508,-0.754781,-22.785238
95.500000,15.913250,95.474540,-0.530442,-48.624784,-0.755963,-22.832173
95.600000,15.929950,95.827630,-0.530998,-48.804611,-0.757149,-22.889444
95.700000,15.946590,96.131550,-0.531553,-48.959396,-0.758332,-22.934882
95.800000,15.963260,96.470240,-0.532109,-49.131890,-0.759519,-22.988385
95.900000,15.979950,96.800320,-0.532665,-49.299998,-0.760709,-23.039615
96.000000,15.996700,97.126670,-0.533223,-49.466207,-0.761904,-23.089671
96.100000,16.013270,97.472130,-0.533776,-49.642148,-0.763088,-23.144377
96.200000,16.029880,97.833730,-0.534329,-49.826310,-0.764277,-23.202651
96.300000,16.046600,98.150630,-0.534887,-49.987705,-0.765474,-23.249948
96.400000,16.063260,98.491690,-0.535442,-50.161406,-0.766669,-23.302882
96.500000,16.079910,98.837520,-0.535997,-50.337536,-0.767864,-23.356768
96.600000,16.096530,99.153700,-0.536551,-50.498565,-0.769059,-23.403509
96.700000,16.113180,99.533920,-0.537106,-50.692209,-0.770257,-23.465119
96.800000,16.129920,99.926130,-0.537664,-50.891960,-0.771463,-23.529185
96.900000,16.146620,100.223660,-0.538221,-51.043491,-0.772668,-23.570829
97.000000,16.163230,100.597270,-0.538774,-51.233769,-0.773868,-23.630329
97.100000,16.179900,100.952410,-0.539330,-51.414640,-0.775073,-23.685182
97.200000,16.196550,101.325270,-0.539885,-51.604536,-0.776279,-23.744021
97.300000,16.213300,101.702480,-0.540443,-51.796648,-0.777493,-23.803495
97.400000,16.229960,101.986600,-0.540999,-51.941349,-0.778702,-23.841148
97.500000,16.246580,102.373910,-0.541553,-52.138604,-0.779910,-23.902804
97.600000,16.263260,102.735070,-0.542109,-52.322542,-0.781123,-23.958038
97.700000,16.279960,103.090280,-0.542665,-52.503448,-0.782340,-24.011647
97.800000,16.296630,103.495050,-0.543221,-52.709596,-0.783556,-24.076637
97.900000,16.313240,103.829440,-0.543775,-52.879900,-0.784768,-24.125150
98.000000,16.329910,104.220850,-0.544330,-53.079243,-0.785987,-24.186601
98.100000,16.346580,104.577860,-0.544886,-53.261067,-0.787207,-24.239857
98.200000,16.363220,104.944060,-0.545441,-53.447571,-0.788427,-24.295092
98.300000,16.379840,105.369480,-0.545995,-53.664235,-0.789646,-24.363849
98.400000,16.396540,105.726960,-0.546551,-53.846299,-0.790873,-24.416532
98.500000,16.413240,106.079410,-0.547108,-54.025800,-0.792102,-24.467853
98.600000,16.429950,106.499750,-0.547665,-54.239877,-0.793332,-24.534595
98.700000,16.446580,106.878880,-0.548219,-54.432967,-0.794558,-24.591762
98.800000,16.463200,107.245740,-0.548773,-54.619807,-0.795785,-24.645913
98.900000,16.479930,107.642300,-0.549331,-54.821773,-0.797022,-24.706474
99.000000,16.496620,108.075870,-0.549887,-55.042589,-0.798257,-24.775366
99.100000,16.513300,108.464980,-0.550443,-55.240761,-0.799493,-24.833852
99.200000,16.529900,108.843960,-0.550997,-55.433774,-0.800725,-24.889949
99.300000,16.546580,109.318350,-0.551553,-55.675378,-0.801964,-24.967475
99.400000,16.563290,109.632950,-0.552110,-55.835603,-0.803207,-25.008227
99.500000,16.580000,110.034650,-0.552667,-56.040187,-0.804451,-25.068644
99.600000,16.596610,110.435160,-0.553220,-56.244165,-0.805690,-25.128749
99.700000,16.613250,110.840030,-0.553775,-56.450364,-0.806932,-25.189564
99.800000,16.629930,111.266730,-0.554331,-56.667680,-0.808179,-25.255028
99.900000,16.646560,111.619030,-0.554885,-56.847105,-0.809423,-25.303480
100.000000,16.663220,112.083560,-0.555441,-57.083688,-0.810672,-25.377086
100.100000,16.679860,112.496440,-0.555995,-57.293966,-0.811920,-25.438788
100.200000,16.696600,112.906360,-0.556553,-57.502737,-0.813178,-25.499397
100.300000,16.713270,113.303540,-0.557109,-57.705019,-0.814432,-25.557034
100.400000,16.729950,113.770640,-0.557665,-57.942911,-0.815688,-25.630178
100.500000,16.746500,114.173180,-0.558217,-58.147923,-0.816936,-25.688783
100.600000,16.763230,114.570760,-0.558774,-58.350409,-0.818199,-25.745698
100.700000,16.779910,115.030040,-0.559330,-58.584318,-0.819460,-25.816332
100.800000,16.796590,115.477850,-0.559886,-58.812386,-0.820722,-25.884135
100.900000,16.813260,115.829800,-0.560442,-58.991633,-0.821986,-25.930244
101.000000,16.829900,116.291180,-0.560997,-59.226612,-0.823248,-26.000680
101.100000,16.846590,116.737440,-0.561553,-59.453890,-0.824516,-26.067380
101.200000,16.863280,117.179580,-0.562109,-59.679070,-0.825786,-26.132908
101.300000,16.879980,117.627080,-0.562666,-59.906980,-0.827058,-26.199359
101.400000,16.896590,118.058930,-0.563220,-60.126919,-0.828325,-26.262256
101.500000,16.913230,118.508800,-0.563774,-60.356036,-0.829596,-26.328852
101.600000,16.929940,118.964700,-0.564331,-60.588224,-0.830873,-26.396391
101.700000,16.946630,119.369210,-0.564888,-60.794239,-0.832151,-26.452323
101.800000,16.963240,119.829310,-0.565441,-61.028566,-0.833424,-26.520492
101.900000,16.979850,120.300570,-0.565995,-61.268577,-0.834699,-26.590869
102.000000,16.996570,120.775470,-0.566552,-61.510442,-0.835984,-26.661557
102.100000,17.013230,121.217690,-0.567108,-61.735663,-0.837266,-26.724895
102.200000,17.029890,121.706850,-0.567663,-61.984790,-0.838550,-26.798318
102.300000,17.046550,122.137040,-0.568218,-62.203884,-0.839835,-26.858497
102.400000,17.063240,122.632810,-0.568775,-62.456377,-0.841125,-26.932772
102.500000,17.079880,123.071400,-0.569329,-62.679749,-0.842412,-26.994329
102.600000,17.096570,123.525700,-0.569886,-62.911122,-0.843704,-27.058975
102.700000,17.113180,124.017490,-0.570439,-63.161589,-0.844992,-27.131734
102.800000,17.129870,124.513920,-0.570996,-63.414419,-0.846288,-27.205060
102.900000,17.146630,124.974900,-0.571554,-63.649194,-0.847591,-27.270221
103.000000,17.163310,125.450400,-0.572110,-63.891364,-0.848890,-27.338454
103.100000,17.179910,125.943700,-0.572664,-64.142600,-0.850184,-27.410463
103.200000,17.196560,126.445090,-0.573219,-64.397956,-0.851483,-27.483845
103.300000,17.213250,126.935610,-0.573775,-64.647775,-0.852788,-27.554498
103.400000,17.229900,127.407740,-0.574330,-64.888229,-0.854091,-27.620973
103.500000,17.246520,127.890560,-0.574884,-65.134127,-0.855393,-27.689560
103.600000,17.263170,128.413500,-0.575439,-65.400459,-0.856700,-27.766484
103.700000,17.279870,128.923860,-0.575996,-65.660383,-0.858012,-27.840287
103.800000,17.296620,129.409840,-0.576554,-65.907890,-0.859329,-27.908433
103.900000,17.313280,129.888930,-0.577109,-66.151889,-0.860642,-27.975016
104.000000,17.329920,130.410960,-0.577664,-66.417757,-0.861954,-28.050610
104.100000,17.346520,130.948360,-0.578217,-66.691452,-0.863265,-28.129299
104.200000,17.363250,131.443530,-0.578775,-66.943640,-0.864588,-28.198335
104.300000,17.379980,131.979770,-0.579333,-67.216745,-0.865913,-28.275889
104.400000,17.396580,132.459520,-0.579886,-67.461080,-0.867229,-28.341344
104.500000,17.413210,133.008770,-0.580440,-67.740810,-0.868550,-28.421312
104.600000,17.429930,133.544710,-0.580998,-68.013762,-0.869879,-28.497925
104.700000,17.446590,134.102340,-0.581553,-68.297761,-0.871205,-28.578993
104.800000,17.463250,134.628050,-0.582108,-68.565503,-0.872533,-28.652952
104.900000,17.479900,135.101550,-0.582663,-68.806654,-0.873862,-28.715540
105.000000,17.496600,135.657040,-0.583220,-69.089563,-0.875197,-28.795148
105.100000,17.513260,136.193210,-0.583775,-69.362632,-0.876530,-28.870438
105.200000,17.529910,136.782530,-0.584330,-69.662770,-0.877864,-28.956701
105.300000,17.546560,137.321900,-0.584885,-69.937469,-0.879200,-29.032069
105.400000,17.563220,137.881790,-0.585441,-70.222619,-0.880539,-29.111442
105.500000,17.579910,138.386610,-0.585997,-70.479722,-0.881882,-29.178816
105.600000,17.596630,138.999270,-0.586554,-70.791747,-0.883229,-29.268541
105.700000,17.613230,139.510960,-0.587108,-71.052348,-0.884568,-29.336970
105.800000,17.629910,140.085490,-0.587664,-71.344954,-0.885916,-29.418117
105.900000,17.646660,140.685880,-0.588222,-71.650730,-0.887271,-29.504194
106.000000,17.663340,141.251500,-0.588778,-71.938798,-0.888622,-29.582816
106.100000,17.679930,141.822710,-0.589331,-72.229713,-0.889968,-29.662504
106.200000,17.696570,142.382860,-0.589886,-72.514995,-0.891319,-29.739439
106.300000,17.713250,142.930360,-0.590442,-72.793835,-0.892676,-29.813322
106.400000,17.729930,143.574660,-0.590998,-73.121974,-0.894034,-29.907058
106.500000,17.746620,144.146990,-0.591554,-73.413459,-0.895396,-29.985434
106.600000,17.763210,144.717350,-0.592107,-73.703941,-0.896750,-30.063322
106.700000,17.779880,145.294820,-0.592663,-73.998044,-0.898114,-30.142166
106.800000,17.796580,145.930560,-0.593219,-74.321824,-0.899481,-30.232681
106.900000,17.813250,146.497880,-0.593775,-74.610758,-0.900848,-30.308755
107.000000,17.829900,147.083440,-0.594330,-74.908981,-0.902215,-30.388326
107.100000,17.846560,147.706710,-0.594885,-75.226410,-0.903585,-30.475322
107.200000,17.863250,148.318600,-0.595442,-75.538043,-0.904959,-30.559545
107.300000,17.879950,148.879560,-0.595998,-75.823737,-0.906336,-30.632916
107.400000,17.896590,149.566600,-0.596553,-76.173644,-0.907710,-30.732028
107.500000,17.913220,150.132740,-0.597107,-76.461977,-0.909085,-30.805970
107.600000,17.929920,150.785340,-0.597664,-76.794343,-0.910468,-30.897129
107.700000,17.946580,151.388410,-0.598219,-77.101484,-0.911849,-30.977886
107.800000,17.963280,152.030040,-0.598776,-77.428264,-0.913235,-31.066078
107.900000,17.979920,152.680950,-0.599331,-77.759769,-0.914619,-31.155955
108.000000,17.996590,153.352230,-0.599886,-78.101649,-0.916007,-31.249537
108.100000,18.013260,153.955640,-0.600442,-78.408964,-0.917396,-31.328929
108.200000,18.029970,154.618650,-0.600999,-78.746632,-0.918791,-31.419985
108.300000,18.046610,155.271060,-0.601554,-79.078901,-0.920182,-31.508698
108.400000,18.063250,155.917860,-0.602108,-79.408314,-0.921576,-31.595906
108.500000,18.079930,156.577470,-0.602664,-79.744251,-0.922974,-31.685235
108.600000,18.096650,157.217590,-0.603222,-80.070261,-0.924378,-31.770145
108.700000,18.113280,157.865540,-0.603776,-80.400259,-0.925776,-31.856512
108.800000,18.129890,158.551210,-0.604330,-80.749468,-0.927174,-31.950169
108.900000,18.146560,159.218280,-0.604885,-81.089204,-0.928579,-32.039534
109.000000,18.163210,159.849550,-0.605440,-81.410707,-0.929985,-32.121382
109.100000,18.179890,160.575870,-0.605996,-81.780619,-0.931395,-32.221864
109.200000,18.196530,161.235920,-0.606551,-82.116780,-0.932804,-32.308765
109.300000,18.213200,161.920300,-0.607107,-82.465332,-0.934217,-32.400079
109.400000,18.229890,162.659810,-0.607663,-82.841961,-0.935634,-32.501966
109.500000,18.246630,163.393200,-0.608221,-83.215473,-0.937057,-32.602075
109.600000,18.263280,164.041240,-0.608776,-83.545517,-0.938475,-32.685012
109.700000,18.279920,164.732800,-0.609331,-83.897726,-0.939894,-32.776269
109.800000,18.296630,165.491170,-0.609888,-84.283961,-0.941321,-32.880213
109.900000,18.313310,166.158810,-0.610444,-84.623987,-0.942747,-32.965810
110.000000,18.329970,166.893170,-0.610999,-84.997994,-0.944173,-33.064304
110.100000,18.346570,167.612490,-0.611552,-85.364340,-0.945597,-33.159579
110.200000,18.363280,168.354160,-0.612109,-85.742070,-0.947032,-33.258549
110.300000,18.379930,169.075150,-0.612664,-86.109267,-0.948464,-33.353190
110.400000,18.396570,169.825490,-0.613219,-86.491412,-0.949897,-33.453235
110.500000,18.413190,170.603790,-0.613773,-86.887797,-0.951330,-33.558413
110.600000,18.429890,171.291530,-0.614330,-87.238060,-0.952772,-33.645132
110.700000,18.446580,172.053410,-0.614886,-87.626082,-0.954216,-33.746031
110.800000,18.463310,172.777650,-0.615444,-87.994935,-0.955665,-33.839009
110.900000,18.479910,173.487500,-0.615997,-88.356458,-0.957105,-33.929145
111.000000,18.496540,174.329040,-0.616551,-88.785051,-0.958550,-34.044509
111.100000,18.513230,175.058960,-0.617108,-89.156796,-0.960001,-34.137454
111.200000,18.529910,175.861110,-0.617664,-89.565328,-0.961455,-34.244079
111.300000,18.546620,176.605480,-0.618221,-89.944432,-0.962912,-34.338925
111.400000,18.563240,177.404160,-0.618775,-90.351197,-0.964365,-34.444165
111.500000,18.579950,178.192550,-0.619332,-90.752720,-0.965827,-34.546687
111.600000,18.596600,178.990570,-0.619887,-91.159149,-0.967286,-34.650808
111.700000,18.613290,179.805150,-0.620443,-91.574011,-0.968750,-34.757557
111.800000,18.629930,180.569550,-0.620998,-91.963317,-0.970213,-34.854312
111.900000,18.646600,181.383970,-0.621553,-92.378097,-0.971680,-34.960183
112.000000,18.663270,182.202450,-0.622109,-92.794946,-0.973149,-35.066375
112.100000,18.679980,183.012530,-0.622666,-93.207516,-0.974625,-35.170365
112.200000,18.696660,183.828750,-0.623222,-93.623214,-0.976099,-35.275167
112.300000,18.713220,184.634030,-0.623774,-94.033339,-0.977565,-35.377787
112.400000,18.729910,185.465610,-0.624330,-94.456860,-0.979045,-35.484577
112.500000,18.746580,186.316800,-0.624886,-94.890367,-0.980525,-35.594705
112.600000,18.763280,187.169140,-0.625443,-95.324460,-0.982010,-35.704476
112.700000,18.779860,188.020720,-0.625995,-95.758166,-0.983487,-35.814001
112.800000,18.796560,188.868390,-0.626552,-96.189881,-0.984977,-35.921919
112.900000,18.813260,189.708130,-0.627109,-96.617557,-0.986468,-36.027850
113.000000,18.829940,190.569430,-0.627665,-97.056214,-0.987960,-36.137458
113.100000,18.846570,191.430250,-0.628219,-97.494626,-0.989450,-36.246649
113.200000,18.863230,192.345120,-0.628774,-97.960565,-0.990945,-36.365476
113.300000,18.879950,193.207690,-0.629332,-98.399869,-0.992448,-36.473715
113.400000,18.896590,194.095000,-0.629886,-98.851772,-0.993945,-36.586392
113.500000,18.913320,195.009190,-0.630444,-99.317365,-0.995453,-36.703328
113.600000,18.929920,195.891890,-0.630997,-99.766920,-0.996951,-36.814260
113.700000,18.946560,196.806230,-0.631552,-100.232590,-0.998456,-36.930497
113.800000,18.963230,197.710280,-0.632108,-100.693019,-0.999965,-37.044190
113.900000,18.979950,198.579880,-0.632665,-101.135902,-1.001481,-37.150757
114.000000,18.996560,199.515730,-0.633219,-101.612527,-1.002989,-37.269578
114.100000,19.013230,200.399720,-0.633774,-102.062739,-1.004506,-37.377995
114.200000,19.029990,201.384030,-0.634333,-102.564044,-1.006032,-37.504286
114.300000,19.046620,202.318890,-0.634887,-103.040165,-1.007549,-37.621269
114.400000,19.063210,203.239750,-0.635440,-103.509155,-1.009065,-37.735263
114.500000,19.079880,204.153990,-0.635996,-103.974773,-1.010590,-37.847233
114.600000,19.096530,205.100560,-0.636551,-104.456857,-1.012116,-37.964740
114.700000,19.113200,206.066940,-0.637107,-104.949031,-1.013646,-38.085304
114.800000,19.129930,207.081040,-0.637664,-105.465508,-1.015184,-38.213915
114.900000,19.146550,208.036250,-0.638218,-105.951992,-1.016714,-38.331488
115.000000,19.163240,209.006500,-0.638775,-106.446136,-1.018253,-38.451041
115.100000,19.179950,210.002350,-0.639332,-106.953319,-1.019796,-38.574675
115.200000,19.196630,210.976880,-0.639888,-107.449643,-1.021339,-38.693942
115.300000,19.213210,211.941970,-0.640440,-107.941159,-1.022875,-38.811287
115.400000,19.229880,212.960780,-0.640996,-108.460035,-1.024422,-38.937586
115.500000,19.246580,214.002210,-0.641553,-108.990431,-1.025974,-39.067329
115.600000,19.263270,214.986190,-0.642109,-109.491567,-1.027527,-39.186047
115.700000,19.279940,216.024950,-0.642665,-110.020604,-1.029081,-39.314249
115.800000,19.296560,217.031690,-0.643219,-110.533332,-1.030632,-39.436230
115.900000,19.313220,218.052580,-0.643774,-111.053267,-1.032190,-39.560061
116.000000,19.329870,219.064530,-0.644329,-111.568649,-1.033749,-39.681733
116.100000,19.346580,220.158480,-0.644886,-112.125793,-1.035316,-39.817439
116.200000,19.363240,221.209660,-0.645441,-112.661155,-1.036881,-39.944989
116.300000,19.379900,222.265260,-0.645997,-113.198767,-1.038449,-40.072741
116.400000,19.396610,223.361220,-0.646554,-113.756935,-1.040024,-40.206972
116.500000,19.413300,224.431440,-0.647110,-114.301994,-1.041599,-40.336031
116.600000,19.429920,225.516040,-0.647664,-114.854376,-1.043170,-40.467331
116.700000,19.446560,226.592700,-0.648219,-115.402714,-1.044746,-40.596521
116.800000,19.463280,227.720790,-0.648776,-115.977246,-1.046331,-40.733992
116.900000,19.479960,228.837420,-0.649332,-116.545941,-1.047915,-40.868932
117.000000,19.496600,229.977890,-0.649887,-117.126778,-1.049498,-41.007647
117.100000,19.513250,231.109020,-0.650442,-117.702857,-1.051085,-41.144015
117.200000,19.529930,232.211990,-0.650998,-118.264595,-1.052677,-41.274620
117.300000,19.546560,233.313420,-0.651552,-118.825549,-1.054266,-41.404525
117.400000,19.563220,234.480330,-0.652107,-119.419851,-1.055861,-41.545291
117.500000,19.579870,235.648940,-0.652662,-120.015020,-1.057458,-41.685737
117.600000,19.596560,236.798320,-0.653219,-120.600394,-1.059061,-41.821965
117.700000,19.613320,237.950150,-0.653777,-121.187016,-1.060673,-41.957692
117.800000,19.630020,239.125840,-0.654334,-121.785790,-1.062282,-42.097207
117.900000,19.646560,240.285640,-0.654885,-122.376472,-1.063879,-42.233915
118.000000,19.663220,241.522980,-0.655441,-123.006644,-1.065489,-42.383087
118.100000,19.679920,242.741290,-0.655997,-123.627124,-1.067106,-42.528060
118.200000,19.696640,243.923610,-0.656555,-124.229274,-1.068727,-42.665965
118.300000,19.713250,245.142290,-0.657108,-124.849943,-1.070341,-42.810005
118.400000,19.729900,246.368930,-0.657663,-125.474666,-1.071961,-42.954579
118.500000,19.746590,247.616390,-0.658220,-126.109992,-1.073587,-43.101915
118.600000,19.763240,248.837880,-0.658775,-126.732092,-1.075212,-43.244200
118.700000,19.779940,250.091870,-0.659331,-127.370743,-1.076845,-43.391221
118.800000,19.796580,251.383350,-0.659886,-128.028489,-1.078474,-43.544281
118.900000,19.813200,252.662750,-0.660440,-128.680082,-1.080105,-43.694609
119.000000,19.829880,253.897290,-0.660996,-129.308828,-1.081743,-43.836210
119.100000,19.846570,255.224880,-0.661552,-129.984964,-1.083386,-43.993108
119.200000,19.863200,256.502840,-0.662107,-130.635824,-1.085025,-44.140974
119.300000,19.879860,257.815280,-0.662662,-131.304244,-1.086670,-44.293911
119.400000,19.896560,259.138280,-0.663219,-131.978042,-1.088321,-44.447741
119.500000,19.913260,260.420170,-0.663775,-132.630903,-1.089976,-44.593781
119.600000,19.929900,261.750340,-0.664330,-133.308353,-1.091627,-44.747615
119.700000,19.946560,263.122530,-0.664885,-134.007204,-1.093283,-44.907780
119.800000,19.963220,264.462370,-0.665441,-134.689579,-1.094941,-45.061656
119.900000,19.979910,265.826020,-0.665997,-135.384080,-1.096605,-45.218689
120.000000,19.996610,267.219570,-0.666554,-136.093809,-1.098273,-45.379982
120.021000,20.000100,267.512760,-0.666670,-136.243130,-1.098622,-45.413922
