Repository: abubakardawood/tissue-phantom-material-database

# Tissue Phantom Materials Database

Open-access database of silicone tissue phantoms for modelling the mechanical behaviour of human soft tissues, including compression-derived hyperelastic material parameters, model selection guidance, and an inverse design framework.

## Overview

This repository provides a comprehensive, open-access dataset of soft silicone phantoms and accompanying analysis code for modelling the mechanical behaviour of human soft tissues under compressive loading.

The database comprises nineteen silicone phantoms fabricated from three EcoFlex families (00-10, 00-30, and 00-50) with systematically varied thinner concentrations, spanning an elastic modulus range of 6.19 to 158.80 kPa. This range covers the stiffness of a wide variety of healthy and pathological human soft tissues, including adipose, liver, kidney, prostate, lung, cardiac muscle, and skeletal muscle.

Each phantom was characterised through ten repeated uniaxial compression tests. Both engineering and true stress-strain responses were used to estimate parameters for six hyperelastic material models: Neo-Hookean, Mooney-Rivlin, Yeoh, Ogden, Veronda-Westmann, and Humphrey. 
The resulting dataset provides validated hyperelastic material model parameters, raw experimental data, and model performance metrics (Standard Error and Akaike Information Criterion) to support reproducible biomechanical simulation, surgical training, and medical device evaluation.

## Repository Contents

- Raw compression stress-strain data (engineering and true) for all nineteen phantoms, each across ten repeated tests

Title:
A Database of Silicone Phantom Materials for Modeling Human Tissue Mechanics Across Varying Stiffnesses

Description:
This dataset contains processed mechanical compression test data for soft silicone phantoms
fabricated using Ecoflex (Smooth-On) with varying base materials and thinner concentrations.
The dataset provides force–compression measurements together with derived engineering and
true stress–strain quantities, intended for mechanical characterization, constitutive model
fitting, and the design of tissue-equivalent phantoms.

All files in this dataset are processed outputs generated from raw experimental measurements.
The raw data files are not included in this archive.

------------------------------------------------------------

Directory structure
------------------------------------------------------------

Each material has a dedicated folder. Example:

<material_name>/
  ├── sample_A_01_processed.csv
  ├── ...
  ├── sample_A_05_processed.csv  
  ├── sample_B_01_processed.csv
  ├── ...
  └── sample_B_5_processed.csv

Each CSV file corresponds to a single compression test and contains both measured and
derived quantities, preceded by a metadata header.

------------------------------------------------------------

File format
------------------------------------------------------------

File type:
- CSV 

Each CSV file consists of:
1. A metadata header describing specimen geometry, test conditions, and material information
2. A blank line
3. A data table with the following columns:

- Time
- Compression (mm)
- Load (N)
- Engineering strain (-)
- Engineering stress (N/mm^2)
- True strain (-)
- True stress (N/mm^2)

------------------------------------------------------------

Experimental conditions (summary)
------------------------------------------------------------

- Test type: Uniaxial compression
- Testing machine: Instron 5900
- Load cell: 1 kN / 10 kN
- Compression speed: 10 mm/min
- Laboratory: Centre for Advanced Robotics @ QM, Queen Mary University of London, UK

Specimen geometry and additional details are recorded in the metadata header of each file.

------------------------------------------------------------

Derivation of strain and stress measures
------------------------------------------------------------

Measured quantities:
- Compression (mm): crosshead displacement during compression
- Load (N): measured compressive force

Engineering strain is calculated as:

  engineering strain = compression / initial specimen height

Engineering stress is calculated as:

  engineering stress = load / initial cross-sectional area

True strain is calculated from engineering strain as:

  true strain = | ln(1 − engineering strain) |

True stress is calculated from engineering stress as:

  true stress = | engineering stress × (1 − engineering strain) |

Compressive stress and strain are reported using a negative sign convention.

------------------------------------------------------------

Notes
------------------------------------------------------------

- No filtering or smoothing is applied to the data.
- Engineering and true measures are derived solely from force and compression measurements.
- Each file represents one independent compression test.

------------------------------------------------------------

File: data/EF30_50T/EF30_50T_A1.csv (part 1 of 2)
EF30_50T_A_sample_1
Compression test;
Cylinder Diameter: 50mm;
Cylinder Height: 30mm;
Speed (mm/min): 10;
Machine: INSTRON 5900;
Load cell: 10kN;
Time (s),Compression (mm),Load (N),Engineering Strain [-],Engineering Stress (kPa),True Strain [-],True Stress (kPa)
0.000000,0.000000,0.008570,-0.000000,-0.004365,0.000000,-0.004365
0.100000,0.006120,0.025800,-0.000204,-0.013140,-0.000204,-0.013137
0.200000,0.026890,0.038280,-0.000896,-0.019496,-0.000897,-0.019478
0.300000,0.046220,0.032830,-0.001541,-0.016720,-0.001542,-0.016694
0.400000,0.063350,0.061690,-0.002112,-0.031418,-0.002114,-0.031352
0.500000,0.080060,0.106220,-0.002669,-0.054097,-0.002672,-0.053953
0.600000,0.096700,0.115750,-0.003223,-0.058951,-0.003229,-0.058761
0.700000,0.113350,0.170720,-0.003778,-0.086947,-0.003785,-0.086618
0.800000,0.130080,0.177210,-0.004336,-0.090252,-0.004345,-0.089861
0.900000,0.146720,0.199990,-0.004891,-0.101854,-0.004903,-0.101356
1.000000,0.163330,0.254080,-0.005444,-0.129402,-0.005459,-0.128697
1.100000,0.179990,0.260710,-0.006000,-0.132779,-0.006018,-0.131982
1.200000,0.196710,0.258500,-0.006557,-0.131653,-0.006579,-0.130790
1.300000,0.213350,0.334810,-0.007112,-0.170517,-0.007137,-0.169305
1.400000,0.229960,0.352820,-0.007665,-0.179690,-0.007695,-0.178312
1.500000,0.246670,0.374800,-0.008222,-0.190884,-0.008256,-0.189315
1.600000,0.263390,0.407680,-0.008780,-0.207630,-0.008818,-0.205807
1.700000,0.280020,0.443240,-0.009334,-0.225740,-0.009378,-0.223633
1.800000,0.296630,0.492190,-0.009888,-0.250670,-0.009937,-0.248192
1.900000,0.313310,0.526730,-0.010444,-0.268261,-0.010499,-0.265460
2.000000,0.329990,0.568340,-0.011000,-0.289453,-0.011061,-0.286269
2.100000,0.346640,0.567640,-0.011555,-0.289097,-0.011622,-0.285756
2.200000,0.363310,0.594740,-0.012110,-0.302899,-0.012184,-0.299230
2.300000,0.379910,0.626410,-0.012664,-0.319028,-0.012745,-0.314988
2.400000,0.396550,0.646340,-0.013218,-0.329178,-0.013306,-0.324827
2.500000,0.413300,0.705000,-0.013777,-0.359054,-0.013872,-0.354107
2.600000,0.429990,0.674070,-0.014333,-0.343301,-0.014437,-0.338380
2.700000,0.446650,0.756730,-0.014888,-0.385399,-0.015000,-0.379661
2.800000,0.463250,0.816190,-0.015442,-0.415682,-0.015562,-0.409263
2.900000,0.479950,0.807770,-0.015998,-0.411394,-0.016128,-0.404812
3.000000,0.496630,0.872640,-0.016554,-0.444432,-0.016693,-0.437075
3.100000,0.513330,0.898340,-0.017111,-0.457521,-0.017259,-0.449692
3.200000,0.529890,0.929750,-0.017663,-0.473518,-0.017821,-0.465154
3.300000,0.546500,0.938270,-0.018217,-0.477857,-0.018385,-0.469152
3.400000,0.563270,1.014810,-0.018776,-0.516838,-0.018954,-0.507135
3.500000,0.579930,1.057010,-0.019331,-0.538331,-0.019520,-0.527924
3.600000,0.596550,1.072670,-0.019885,-0.546306,-0.020085,-0.535443
3.700000,0.613240,1.094700,-0.020441,-0.557526,-0.020653,-0.546130
3.800000,0.629960,1.113820,-0.020999,-0.567264,-0.021222,-0.555352
3.900000,0.646650,1.139460,-0.021555,-0.580322,-0.021791,-0.567813
4.000000,0.663280,1.191880,-0.022109,-0.607019,-0.022357,-0.593599
4.100000,0.679930,1.241960,-0.022664,-0.632525,-0.022925,-0.618189
4.200000,0.696640,1.263350,-0.023221,-0.643419,-0.023495,-0.628478
4.300000,0.713290,1.285300,-0.023776,-0.654598,-0.024064,-0.639034
4.400000,0.729950,1.329930,-0.024332,-0.677328,-0.024633,-0.660847
4.500000,0.746560,1.386080,-0.024885,-0.705925,-0.025200,-0.688358
4.600000,0.763180,1.411740,-0.025439,-0.718993,-0.025769,-0.700703
4.700000,0.779890,1.433860,-0.025996,-0.730259,-0.026340,-0.711275
4.800000,0.796560,1.481710,-0.026552,-0.754629,-0.026911,-0.734592
4.900000,0.813190,1.502360,-0.027106,-0.765146,-0.027480,-0.744405
5.000000,0.829840,1.523000,-0.027661,-0.775658,-0.028051,-0.754202
5.100000,0.846580,1.565880,-0.028219,-0.797496,-0.028625,-0.774991
5.200000,0.863300,1.605090,-0.028777,-0.817466,-0.029199,-0.793942
5.300000,0.879930,1.658100,-0.029331,-0.844463,-0.029770,-0.819694
5.400000,0.896560,1.685220,-0.029885,-0.858275,-0.030341,-0.832626
5.500000,0.913250,1.725710,-0.030442,-0.878897,-0.030915,-0.852142
5.600000,0.929920,1.734680,-0.030997,-0.883465,-0.031488,-0.856080
5.700000,0.946580,1.772080,-0.031553,-0.902513,-0.032061,-0.874036
5.800000,0.963220,1.775100,-0.032107,-0.904051,-0.032634,-0.875024
5.900000,0.979860,1.829270,-0.032662,-0.931640,-0.033207,-0.901210
6.000000,0.996560,1.895060,-0.033219,-0.965146,-0.033783,-0.933085
6.100000,1.013240,1.937680,-0.033775,-0.986852,-0.034358,-0.953522
6.200000,1.029870,1.934600,-0.034329,-0.985284,-0.034932,-0.951460
6.300000,1.046540,1.994200,-0.034885,-1.015638,-0.035508,-0.980208
6.400000,1.063280,2.046490,-0.035443,-1.042269,-0.036086,-1.005328
6.500000,1.079970,2.084710,-0.035999,-1.061734,-0.036663,-1.023513
6.600000,1.096610,2.113260,-0.036554,-1.076274,-0.037238,-1.036933
6.700000,1.113250,2.128990,-0.037108,-1.084286,-0.037814,-1.044050
6.800000,1.129930,2.196140,-0.037664,-1.118485,-0.038392,-1.076358
6.900000,1.146670,2.213870,-0.038222,-1.127515,-0.038972,-1.084418
7.000000,1.163270,2.236280,-0.038776,-1.138928,-0.039547,-1.094765
7.100000,1.179850,2.304980,-0.039328,-1.173917,-0.040123,-1.127748
7.200000,1.196560,2.295730,-0.039885,-1.169206,-0.040703,-1.122572
7.300000,1.213310,2.353470,-0.040444,-1.198612,-0.041284,-1.150136
7.400000,1.229990,2.385490,-0.041000,-1.214920,-0.041864,-1.165109
7.500000,1.246580,2.427340,-0.041553,-1.236234,-0.042441,-1.184865
7.600000,1.263180,2.478340,-0.042106,-1.262208,-0.043018,-1.209062
7.700000,1.279860,2.534160,-0.042662,-1.290637,-0.043599,-1.235576
7.800000,1.296610,2.541150,-0.043220,-1.294197,-0.044182,-1.238261
7.900000,1.313290,2.598490,-0.043776,-1.323400,-0.044763,-1.265466
8.000000,1.329900,2.610470,-0.044330,-1.329501,-0.045343,-1.270565
8.100000,1.346550,2.662490,-0.044885,-1.355995,-0.045924,-1.295131
8.200000,1.363220,2.701430,-0.045441,-1.375827,-0.046505,-1.313309
8.300000,1.379890,2.716340,-0.045996,-1.383421,-0.047088,-1.319788
8.400000,1.396550,2.773720,-0.046552,-1.412644,-0.047670,-1.346883
8.500000,1.413240,2.800720,-0.047108,-1.426395,-0.048254,-1.359200
8.600000,1.429900,2.832810,-0.047663,-1.442738,-0.048837,-1.373973
8.700000,1.446610,2.849140,-0.048220,-1.451055,-0.049422,-1.381085
8.800000,1.463240,2.908530,-0.048775,-1.481302,-0.050004,-1.409052
8.900000,1.479880,2.967110,-0.049329,-1.511137,-0.050588,-1.436593
9.000000,1.496560,2.998330,-0.049885,-1.527037,-0.051173,-1.450860
9.100000,1.513270,2.998160,-0.050442,-1.526950,-0.051759,-1.449927
9.200000,1.529910,3.061990,-0.050997,-1.559459,-0.052343,-1.479931
9.300000,1.546480,3.048730,-0.051549,-1.552705,-0.052926,-1.472665
9.400000,1.563220,3.165870,-0.052107,-1.612364,-0.053514,-1.528348
9.500000,1.579940,3.172530,-0.052665,-1.615756,-0.054102,-1.530663
9.600000,1.596610,3.217870,-0.053220,-1.638848,-0.054689,-1.551628
9.700000,1.613220,3.234060,-0.053774,-1.647093,-0.055274,-1.558522
9.800000,1.629900,3.281070,-0.054330,-1.671035,-0.055862,-1.580248
9.900000,1.646550,3.319010,-0.054885,-1.690358,-0.056449,-1.597583
10.000000,1.663270,3.350680,-0.055442,-1.706487,-0.057039,-1.611876
10.100000,1.679910,3.395550,-0.055997,-1.729339,-0.057626,-1.632502
10.200000,1.696540,3.447830,-0.056551,-1.755965,-0.058213,-1.656663
10.300000,1.713220,3.442230,-0.057107,-1.753113,-0.058803,-1.652998
10.400000,1.729900,3.527120,-0.057663,-1.796347,-0.059393,-1.692764
10.500000,1.746600,3.592550,-0.058220,-1.829671,-0.059984,-1.723147
10.600000,1.763210,3.599530,-0.058774,-1.833226,-0.060572,-1.725480
10.700000,1.779910,3.641810,-0.059330,-1.854759,-0.061163,-1.744715
10.800000,1.796590,3.645200,-0.059886,-1.856485,-0.061754,-1.745307
10.900000,1.813350,3.655700,-0.060445,-1.861833,-0.062349,-1.749294
11.000000,1.829910,3.729600,-0.060997,-1.899470,-0.062937,-1.783608
11.100000,1.846610,3.791940,-0.061554,-1.931219,-0.063530,-1.812346
11.200000,1.863270,3.829260,-0.062109,-1.950226,-0.064122,-1.829100
11.300000,1.879950,3.826530,-0.062665,-1.948836,-0.064715,-1.826712
11.400000,1.896660,3.867650,-0.063222,-1.969778,-0.065309,-1.845245
11.500000,1.913220,3.923840,-0.063774,-1.998395,-0.065898,-1.870950
11.600000,1.929920,3.948170,-0.064331,-2.010786,-0.066493,-1.881431
11.700000,1.946610,4.006600,-0.064887,-2.040545,-0.067088,-1.908140
11.800000,1.963280,4.034840,-0.065443,-2.054927,-0.067682,-1.920447
11.900000,1.979890,4.086390,-0.065996,-2.081181,-0.068275,-1.943831
12.000000,1.996560,4.113590,-0.066552,-2.095034,-0.068870,-1.955605
12.100000,2.013260,4.127060,-0.067109,-2.101894,-0.069467,-1.960839
12.200000,2.029940,4.219030,-0.067665,-2.148734,-0.070063,-2.003341
12.300000,2.046600,4.234190,-0.068220,-2.156455,-0.070659,-2.009342
12.400000,2.063270,4.258230,-0.068776,-2.168699,-0.071255,-2.019545
12.500000,2.079940,4.296870,-0.069331,-2.188378,-0.071852,-2.036655
12.600000,2.096630,4.380270,-0.069888,-2.230853,-0.072450,-2.074944
12.700000,2.113310,4.399860,-0.070444,-2.240830,-0.073048,-2.082978
12.800000,2.129860,4.453500,-0.070995,-2.268149,-0.073642,-2.107121
12.900000,2.146540,4.476540,-0.071551,-2.279883,-0.074240,-2.116754
13.000000,2.163250,4.533270,-0.072108,-2.308775,-0.074840,-2.142294
13.100000,2.179910,4.567740,-0.072664,-2.326331,-0.075439,-2.157291
13.200000,2.196530,4.582690,-0.073218,-2.333945,-0.076037,-2.163059
13.300000,2.213230,4.607770,-0.073774,-2.346718,-0.076637,-2.173590
13.400000,2.229940,4.684080,-0.074331,-2.385582,-0.077239,-2.208259
13.500000,2.246590,4.687130,-0.074886,-2.387136,-0.077839,-2.208372
13.600000,2.263240,4.741370,-0.075441,-2.414760,-0.078439,-2.232587
13.700000,2.279890,4.793000,-0.075996,-2.441055,-0.079039,-2.255544
13.800000,2.296600,4.849160,-0.076553,-2.469657,-0.079642,-2.280596
13.900000,2.313230,4.842460,-0.077108,-2.466245,-0.080243,-2.276078
14.000000,2.329910,4.890900,-0.077664,-2.490915,-0.080845,-2.297461
14.100000,2.346550,4.960410,-0.078218,-2.526316,-0.081447,-2.328712
14.200000,2.363220,4.973710,-0.078774,-2.533090,-0.082050,-2.333548
14.300000,2.379960,5.043890,-0.079332,-2.568832,-0.082656,-2.365041
14.400000,2.396640,5.032980,-0.079888,-2.563276,-0.083260,-2.358501
14.500000,2.413240,5.117230,-0.080441,-2.606184,-0.083861,-2.396539
14.600000,2.429890,5.136640,-0.080996,-2.616069,-0.084465,-2.404177
14.700000,2.446610,5.176400,-0.081554,-2.636319,-0.085072,-2.421317
14.800000,2.463280,5.197190,-0.082109,-2.646907,-0.085677,-2.429571
14.900000,2.479970,5.227000,-0.082666,-2.662089,-0.086283,-2.442026
15.000000,2.496610,5.298860,-0.083220,-2.698687,-0.086888,-2.474102
15.100000,2.513270,5.309400,-0.083776,-2.704055,-0.087494,-2.477521
15.200000,2.529910,5.382430,-0.084330,-2.741249,-0.088100,-2.510079
15.300000,2.546580,5.374680,-0.084886,-2.737302,-0.088707,-2.504943
15.400000,2.563230,5.456430,-0.085441,-2.778937,-0.089313,-2.541502
15.500000,2.579900,5.495370,-0.085997,-2.798769,-0.089921,-2.558084
15.600000,2.596600,5.493930,-0.086553,-2.798036,-0.090530,-2.555856
15.700000,2.613290,5.557350,-0.087110,-2.830335,-0.091140,-2.583786
15.800000,2.629910,5.581500,-0.087664,-2.842635,-0.091747,-2.593439
15.900000,2.646550,5.663660,-0.088218,-2.884478,-0.092355,-2.630014
16.000000,2.663280,5.675700,-0.088776,-2.890610,-0.092967,-2.633993
16.100000,2.679980,5.747100,-0.089333,-2.926974,-0.093578,-2.665500
16.200000,2.696630,5.742020,-0.089888,-2.924387,-0.094187,-2.661520
16.300000,2.713270,5.767470,-0.090442,-2.937348,-0.094797,-2.671688
16.400000,2.729970,5.828680,-0.090999,-2.968522,-0.095409,-2.698390
16.500000,2.746650,5.870070,-0.091555,-2.989602,-0.096021,-2.715889
16.600000,2.763320,5.895940,-0.092111,-3.002778,-0.096633,-2.726190
16.700000,2.779910,5.965100,-0.092664,-3.038000,-0.097242,-2.756488
16.800000,2.796560,5.995260,-0.093219,-3.053361,-0.097854,-2.768731
16.900000,2.813250,6.024810,-0.093775,-3.068411,-0.098468,-2.780670
17.000000,2.829970,6.085480,-0.094332,-3.099310,-0.099083,-2.806944
17.100000,2.846610,6.107570,-0.094887,-3.110560,-0.099695,-2.815408
17.200000,2.863230,6.176120,-0.095441,-3.145472,-0.100308,-2.845265
17.300000,2.879890,6.163700,-0.095996,-3.139147,-0.100922,-2.837800
17.400000,2.896560,6.258050,-0.096552,-3.187199,-0.101537,-2.879468
17.500000,2.913190,6.265660,-0.097106,-3.191074,-0.102150,-2.881201
17.600000,2.929880,6.296690,-0.097663,-3.206878,-0.102767,-2.893686
17.700000,2.946620,6.312550,-0.098221,-3.214955,-0.103385,-2.899180
17.800000,2.963320,6.403740,-0.098777,-3.261398,-0.104003,-2.939246
17.900000,2.979960,6.446870,-0.099332,-3.283364,-0.104619,-2.957221
18.000000,2.996570,6.458490,-0.099886,-3.289282,-0.105233,-2.960730
18.100000,3.013240,6.481420,-0.100441,-3.300960,-0.105851,-2.969407
18.200000,3.029890,6.543820,-0.100996,-3.332740,-0.106468,-2.996146
18.300000,3.046580,6.557280,-0.101553,-3.339595,-0.107087,-3.000450
18.400000,3.063220,6.627460,-0.102107,-3.375338,-0.107705,-3.030691
18.500000,3.079870,6.673150,-0.102662,-3.398607,-0.108323,-3.049698
18.600000,3.096580,6.708240,-0.103219,-3.416479,-0.108944,-3.063832
18.700000,3.113290,6.762100,-0.103776,-3.443909,-0.109565,-3.086513
18.800000,3.129920,6.772490,-0.104331,-3.449201,-0.110184,-3.089343
18.900000,3.146530,6.840900,-0.104884,-3.484042,-0.110802,-3.118620
19.000000,3.163250,6.871230,-0.105442,-3.499489,-0.111425,-3.130497
19.100000,3.179940,6.889490,-0.105998,-3.508788,-0.112047,-3.136864
19.200000,3.196580,6.906080,-0.106553,-3.517238,-0.112668,-3.142467
19.300000,3.213220,6.989600,-0.107107,-3.559774,-0.113289,-3.178496
19.400000,3.229870,6.980440,-0.107662,-3.555109,-0.113911,-3.172358
19.500000,3.246540,7.088970,-0.108218,-3.610383,-0.114534,-3.219674
19.600000,3.263260,7.104970,-0.108775,-3.618532,-0.115159,-3.224925
19.700000,3.279930,7.122410,-0.109331,-3.627414,-0.115782,-3.230825
19.800000,3.296590,7.184520,-0.109886,-3.659046,-0.116406,-3.256967
19.900000,3.313260,7.226090,-0.110442,-3.680217,-0.117031,-3.273767
20.000000,3.329940,7.267990,-0.110998,-3.701557,-0.117656,-3.290691
20.100000,3.346650,7.254000,-0.111555,-3.694432,-0.118283,-3.282300
20.200000,3.363250,7.283040,-0.112108,-3.709222,-0.118906,-3.293387
20.300000,3.379920,7.375880,-0.112664,-3.756505,-0.119532,-3.333282
20.400000,3.396660,7.363460,-0.113222,-3.750179,-0.120161,-3.325577
20.500000,3.413280,7.457240,-0.113776,-3.797941,-0.120786,-3.365827
20.600000,3.429920,7.459910,-0.114331,-3.799301,-0.121412,-3.364924
20.700000,3.446600,7.501280,-0.114887,-3.820371,-0.122040,-3.381461
20.800000,3.463240,7.572760,-0.115441,-3.856775,-0.122666,-3.411544
20.900000,3.479920,7.586330,-0.115997,-3.863686,-0.123295,-3.415509
21.000000,3.496560,7.613550,-0.116552,-3.877549,-0.123923,-3.425613
21.100000,3.513220,7.621450,-0.117107,-3.881573,-0.124552,-3.427012
21.200000,3.529890,7.690960,-0.117663,-3.916974,-0.125181,-3.456091
21.300000,3.546650,7.685470,-0.118222,-3.914178,-0.125815,-3.451437
21.400000,3.563290,7.667490,-0.118776,-3.905021,-0.126444,-3.441197
21.500000,3.579860,7.718570,-0.119329,-3.931035,-0.127071,-3.461950
21.600000,3.596560,7.761440,-0.119885,-3.952869,-0.127703,-3.478978
21.700000,3.613220,7.744130,-0.120441,-3.944053,-0.128334,-3.469029
21.800000,3.629910,7.804710,-0.120997,-3.974906,-0.128967,-3.493954
21.900000,3.646590,7.841300,-0.121553,-3.993541,-0.129600,-3.508114
22.000000,3.663230,7.869250,-0.122108,-4.007776,-0.130231,-3.518396
22.100000,3.679890,7.910530,-0.122663,-4.028800,-0.130864,-3.534615
22.200000,3.696550,7.936130,-0.123218,-4.041838,-0.131497,-3.543809
22.300000,3.713220,8.039310,-0.123774,-4.094387,-0.132131,-3.587608
22.400000,3.729860,8.024930,-0.124329,-4.087063,-0.132764,-3.578924
22.500000,3.746550,8.087400,-0.124885,-4.118879,-0.133400,-3.604493
22.600000,3.763220,8.113410,-0.125441,-4.132126,-0.134035,-3.613789
22.700000,3.779930,8.175330,-0.125998,-4.163661,-0.134672,-3.639050
22.800000,3.796510,8.215020,-0.126550,-4.183875,-0.135305,-3.654405
22.900000,3.813220,8.256230,-0.127107,-4.204863,-0.135943,-3.670394
23.000000,3.829930,8.311470,-0.127664,-4.232997,-0.136581,-3.692594
23.100000,3.846630,8.384080,-0.128221,-4.269977,-0.137219,-3.722476
23.200000,3.863280,8.367580,-0.128776,-4.261573,-0.137856,-3.712785
23.300000,3.879940,8.464730,-0.129331,-4.311052,-0.138494,-3.753498
23.400000,3.896630,8.505200,-0.129888,-4.331663,-0.139133,-3.769033
23.500000,3.913310,8.511850,-0.130444,-4.335050,-0.139772,-3.769570
23.600000,3.930000,8.561590,-0.131000,-4.360382,-0.140412,-3.789172
23.700000,3.946550,8.602630,-0.131552,-4.381283,-0.141047,-3.804918
23.800000,3.963210,8.669330,-0.132107,-4.415254,-0.141687,-3.831968
23.900000,3.979920,8.700310,-0.132664,-4.431031,-0.142329,-3.843193
24.000000,3.996580,8.724130,-0.133219,-4.443163,-0.142969,-3.851248
24.100000,4.013170,8.824200,-0.133772,-4.494128,-0.143608,-3.892938
24.200000,4.029870,8.837790,-0.134329,-4.501049,-0.144250,-3.896428
24.300000,4.046580,8.888300,-0.134886,-4.526774,-0.144894,-3.916176
24.400000,4.063250,8.924730,-0.135442,-4.545328,-0.145536,-3.929701
24.500000,4.079910,8.917920,-0.135997,-4.541859,-0.146179,-3.924180
24.600000,4.096580,8.965590,-0.136553,-4.566137,-0.146822,-3.942619
24.700000,4.113280,9.065270,-0.137109,-4.616904,-0.147467,-3.983883
24.800000,4.129980,9.096630,-0.137666,-4.632876,-0.148113,-3.995086
24.900000,4.146630,9.142740,-0.138221,-4.656359,-0.148756,-4.012753
25.000000,4.163210,9.184850,-0.138774,-4.677806,-0.149398,-4.028649
25.100000,4.179870,9.269730,-0.139329,-4.721035,-0.150043,-4.063258
25.200000,4.196570,9.273160,-0.139886,-4.722782,-0.150690,-4.062132
25.300000,4.213240,9.323590,-0.140441,-4.748465,-0.151336,-4.081585
25.400000,4.229860,9.362420,-0.140995,-4.768241,-0.151981,-4.095942
25.500000,4.246530,9.442580,-0.141551,-4.809067,-0.152628,-4.128338
25.600000,4.263250,9.484600,-0.142108,-4.830467,-0.153277,-4.144017
25.700000,4.279850,9.517790,-0.142662,-4.847371,-0.153923,-4.155837
25.800000,4.296520,9.541040,-0.143217,-4.859212,-0.154571,-4.163288
25.900000,4.313190,9.615170,-0.143773,-4.896966,-0.155220,-4.192914
26.000000,4.329920,9.660790,-0.144331,-4.920200,-0.155871,-4.210064
26.100000,4.346600,9.692710,-0.144887,-4.936457,-0.156521,-4.221230
26.200000,4.363280,9.724830,-0.145443,-4.952815,-0.157172,-4.232465
26.300000,4.379910,9.811000,-0.145997,-4.996701,-0.157821,-4.267198
26.400000,4.396550,9.821350,-0.146552,-5.001972,-0.158470,-4.268925
26.500000,4.413260,9.879450,-0.147109,-5.031563,-0.159123,-4.291376
26.600000,4.429950,9.907780,-0.147665,-5.045991,-0.159776,-4.300875
26.700000,4.446600,9.973640,-0.148220,-5.079533,-0.160427,-4.326645
26.800000,4.463250,10.010030,-0.148775,-5.098066,-0.161079,-4.339602
26.900000,4.479960,10.063450,-0.149332,-5.125273,-0.161733,-4.359906
27.000000,4.496630,10.110340,-0.149888,-5.149154,-0.162387,-4.377359
27.100000,4.513300,10.183760,-0.150443,-5.186546,-0.163041,-4.406265
27.200000,4.529940,10.224190,-0.150998,-5.207137,-0.163694,-4.420870
27.300000,4.546600,10.220060,-0.151553,-5.205034,-0.164348,-4.416194
27.400000,4.563240,10.266630,-0.152108,-5.228752,-0.165002,-4.433417
27.500000,4.579920,10.333420,-0.152664,-5.262768,-0.165658,-4.459332
27.600000,4.596560,10.339390,-0.153219,-5.265808,-0.166313,-4.458988
27.700000,4.613240,10.430070,-0.153775,-5.311991,-0.166970,-4.495141
27.800000,4.629940,10.480450,-0.154331,-5.337649,-0.167628,-4.513883
27.900000,4.646640,10.556660,-0.154888,-5.376463,-0.168286,-4.543713
28.000000,4.663240,10.573510,-0.155441,-5.385044,-0.168941,-4.547986
28.100000,4.679870,10.615870,-0.155996,-5.406618,-0.169598,-4.563209
28.200000,4.696620,10.677170,-0.156554,-5.437838,-0.170259,-4.586523
28.300000,4.713360,10.721480,-0.157112,-5.460405,-0.170921,-4.602510
28.400000,4.729920,10.777140,-0.157664,-5.488752,-0.171576,-4.623374
28.500000,4.746560,10.781980,-0.158219,-5.491217,-0.172235,-4.622404
28.600000,4.763240,10.842220,-0.158775,-5.521897,-0.172896,-4.645160
28.700000,4.779940,10.906760,-0.159331,-5.554767,-0.173558,-4.669719
28.800000,4.796620,10.988730,-0.159887,-5.596514,-0.174219,-4.701702
28.900000,4.813200,10.980660,-0.160440,-5.592404,-0.174877,-4.695159
29.000000,4.829870,11.046340,-0.160996,-5.625855,-0.175539,-4.720117
29.100000,4.846570,11.035280,-0.161552,-5.620222,-0.176203,-4.712262
29.200000,4.863220,11.157580,-0.162107,-5.682509,-0.176865,-4.761332
29.300000,4.879860,11.153470,-0.162662,-5.680416,-0.177527,-4.756428
29.400000,4.896510,11.213460,-0.163217,-5.710968,-0.178191,-4.778841
29.500000,4.913210,11.330340,-0.163774,-5.770495,-0.178856,-4.825440
29.600000,4.929940,11.339060,-0.164331,-5.774936,-0.179523,-4.825933
29.700000,4.946560,11.365950,-0.164885,-5.788631,-0.180186,-4.834170
29.800000,4.963210,11.446410,-0.165440,-5.829609,-0.180851,-4.865156
29.900000,4.979900,11.493580,-0.165997,-5.853632,-0.181518,-4.881949
30.000000,4.996600,11.511850,-0.166553,-5.862937,-0.182186,-4.886445
30.100000,5.013270,11.545510,-0.167109,-5.880080,-0.182852,-4.897466
30.200000,5.029900,11.617220,-0.167663,-5.916602,-0.183518,-4.924604
30.300000,5.046590,11.690450,-0.168220,-5.953897,-0.184187,-4.952335
30.400000,5.063250,11.700650,-0.168775,-5.959092,-0.184855,-4.953346
30.500000,5.079940,11.769470,-0.169331,-5.994142,-0.185524,-4.979146
30.600000,5.096590,11.812360,-0.169886,-6.015986,-0.186193,-4.993952
30.700000,5.113160,11.886220,-0.170439,-6.053602,-0.186858,-5.021834
30.800000,5.129870,11.907350,-0.170996,-6.064364,-0.187530,-5.027384
30.900000,5.146610,11.923810,-0.171554,-6.072747,-0.188203,-5.030945
31.000000,5.163250,11.981390,-0.172108,-6.102072,-0.188873,-5.051854
31.100000,5.179870,12.072990,-0.172662,-6.148723,-0.189542,-5.087070
31.200000,5.196580,12.088780,-0.173219,-6.156765,-0.190216,-5.090294
31.300000,5.213260,12.100450,-0.173775,-6.162709,-0.190889,-5.091782
31.400000,5.229960,12.216640,-0.174332,-6.221884,-0.191563,-5.137210
31.500000,5.246590,12.220770,-0.174886,-6.223987,-0.192234,-5.135497
31.600000,5.263290,12.295870,-0.175443,-6.262235,-0.192909,-5.163570
31.700000,5.279940,12.319350,-0.175998,-6.274193,-0.193582,-5.169948
31.800000,5.296640,12.376450,-0.176555,-6.303274,-0.194258,-5.190402
31.900000,5.313270,12.435250,-0.177109,-6.333221,-0.194932,-5.211550
32.000000,5.329920,12.500310,-0.177664,-6.366356,-0.195606,-5.235283
32.100000,5.346590,12.527960,-0.178220,-6.380438,-0.196282,-5.243318
32.200000,5.363240,12.624410,-0.178775,-6.429559,-0.196958,-5.280117
32.300000,5.379900,12.642280,-0.179330,-6.438660,-0.197634,-5.284015
32.400000,5.396520,12.693060,-0.179884,-6.464522,-0.198309,-5.301658
32.500000,5.413290,12.715300,-0.180443,-6.475849,-0.198991,-5.307327
32.600000,5.430010,12.788160,-0.181000,-6.512956,-0.199672,-5.334109
32.700000,5.446610,12.815150,-0.181554,-6.526702,-0.200347,-5.341756
32.800000,5.463210,12.878410,-0.182107,-6.558920,-0.201024,-5.364495
32.900000,5.479890,12.933050,-0.182663,-6.586748,-0.201704,-5.383593
33.000000,5.496570,12.944150,-0.183219,-6.592401,-0.202384,-5.384548
33.100000,5.513290,13.024380,-0.183776,-6.633262,-0.203067,-5.414226
33.200000,5.529960,13.068450,-0.184332,-6.655707,-0.203748,-5.428847
33.300000,5.546550,13.149930,-0.184885,-6.697204,-0.204426,-5.458992
33.400000,5.563230,13.184950,-0.185441,-6.715040,-0.205108,-5.469796
33.500000,5.579930,13.224850,-0.185998,-6.735361,-0.205792,-5.482599
33.600000,5.596630,13.258790,-0.186554,-6.752646,-0.206476,-5.492911
33.700000,5.613190,13.329670,-0.187106,-6.788745,-0.207155,-5.518528
33.800000,5.629870,13.373420,-0.187662,-6.811027,-0.207839,-5.532854
33.900000,5.646540,13.412140,-0.188218,-6.830747,-0.208523,-5.545077
34.000000,5.663220,13.467580,-0.188774,-6.858982,-0.209209,-5.564185
34.100000,5.679820,13.526920,-0.189327,-6.889204,-0.209891,-5.584889
34.200000,5.696560,13.586080,-0.189885,-6.919334,-0.210579,-5.605454
34.300000,5.713220,13.612480,-0.190441,-6.932779,-0.211265,-5.612496
34.400000,5.729890,13.684310,-0.190996,-6.969362,-0.211952,-5.638239
34.500000,5.746560,13.703230,-0.191552,-6.978998,-0.212639,-5.642157
34.600000,5.763210,13.763130,-0.192107,-7.009505,-0.213326,-5.662930
34.700000,5.779900,13.764630,-0.192663,-7.010268,-0.214015,-5.659647
34.800000,5.796620,13.870130,-0.193221,-7.063999,-0.214705,-5.699089
34.900000,5.813280,13.883330,-0.193776,-7.070722,-0.215394,-5.700586
35.000000,5.829870,13.963730,-0.194329,-7.111669,-0.216080,-5.729666
35.100000,5.846610,14.020440,-0.194887,-7.140551,-0.216773,-5.748951
35.200000,5.863320,14.075450,-0.195444,-7.168568,-0.217465,-5.767514
35.300000,5.879970,14.115800,-0.195999,-7.189118,-0.218155,-5.780058
35.400000,5.896550,14.179850,-0.196552,-7.221738,-0.218842,-5.802294
35.500000,5.913230,14.219500,-0.197108,-7.241932,-0.219535,-5.814492
35.600000,5.929890,14.262960,-0.197663,-7.264066,-0.220227,-5.828229
35.700000,5.946560,14.296120,-0.198219,-7.280954,-0.220919,-5.837733
35.800000,5.963260,14.356960,-0.198775,-7.311940,-0.221614,-5.858506
35.900000,5.979860,14.423360,-0.199329,-7.345757,-0.222305,-5.881537
36.000000,5.996580,14.483810,-0.199886,-7.376544,-0.223001,-5.902076
36.100000,6.013270,14.526120,-0.200442,-7.398092,-0.223697,-5.915201
36.200000,6.029970,14.593950,-0.200999,-7.432638,-0.224393,-5.938685
36.300000,6.046560,14.648310,-0.201552,-7.460323,-0.225085,-5.956680
36.400000,6.063230,14.661780,-0.202108,-7.467183,-0.225782,-5.958008
36.500000,6.079940,14.767050,-0.202665,-7.520797,-0.226480,-5.996597
36.600000,6.096620,14.803730,-0.203221,-7.539478,-0.227178,-6.007300
36.700000,6.113270,14.824940,-0.203776,-7.550280,-0.227874,-6.011717
36.800000,6.129910,14.884470,-0.204330,-7.580598,-0.228571,-6.031652
36.900000,6.146630,14.924740,-0.204888,-7.601108,-0.229272,-6.043734
37.000000,6.163300,14.991250,-0.205443,-7.634981,-0.229971,-6.066425
37.100000,6.179960,15.020000,-0.205999,-7.649623,-0.230670,-6.073811
37.200000,6.196590,15.113070,-0.206553,-7.697023,-0.231369,-6.107180
37.300000,6.213260,15.101380,-0.207109,-7.691070,-0.232069,-6.098182
37.400000,6.229940,15.176160,-0.207665,-7.729155,-0.232771,-6.124082
37.500000,6.246610,15.271920,-0.208220,-7.777925,-0.233472,-6.158403
37.600000,6.263210,15.297230,-0.208774,-7.790815,-0.234171,-6.164298
37.700000,6.279820,15.337660,-0.209327,-7.811406,-0.234871,-6.176265
37.800000,6.296590,15.420870,-0.209886,-7.853785,-0.235578,-6.205383
37.900000,6.313270,15.441610,-0.210442,-7.864347,-0.236282,-6.209356
38.000000,6.329920,15.511680,-0.210997,-7.900034,-0.236986,-6.233148
38.100000,6.346580,15.563160,-0.211553,-7.926252,-0.237690,-6.249432
38.200000,6.363280,15.615350,-0.212109,-7.952832,-0.238396,-6.265962
38.300000,6.379960,15.679920,-0.212665,-7.985718,-0.239102,-6.287432
38.400000,6.396610,15.706480,-0.213220,-7.999245,-0.239807,-6.293643
38.500000,6.413250,15.742550,-0.213775,-8.017615,-0.240512,-6.303649
38.600000,6.429930,15.808670,-0.214331,-8.051290,-0.241220,-6.325649
38.700000,6.446630,15.866800,-0.214888,-8.080895,-0.241928,-6.344410
38.800000,6.463280,15.887440,-0.215443,-8.091407,-0.242636,-6.348173
38.900000,6.479890,15.993690,-0.215996,-8.145519,-0.243342,-6.386117
39.000000,6.496520,16.010590,-0.216551,-8.154127,-0.244049,-6.388345
39.100000,6.513250,16.084440,-0.217108,-8.191738,-0.244761,-6.413243
39.200000,6.529930,16.135030,-0.217664,-8.217503,-0.245471,-6.428846
39.300000,6.546550,16.207540,-0.218218,-8.254432,-0.246180,-6.453164
39.400000,6.563180,16.206820,-0.218773,-8.254066,-0.246889,-6.448302
39.500000,6.579970,16.307310,-0.219332,-8.305245,-0.247606,-6.483636
39.600000,6.596650,16.367450,-0.219888,-8.335874,-0.248318,-6.502912
39.700000,6.613240,16.394600,-0.220441,-8.349701,-0.249027,-6.509082
39.800000,6.629890,16.426900,-0.220996,-8.366151,-0.249740,-6.517263
39.900000,6.646540,16.498480,-0.221551,-8.402607,-0.250452,-6.540998
40.000000,6.663230,16.548750,-0.222108,-8.428209,-0.251167,-6.556239
40.100000,6.679940,16.602120,-0.222665,-8.455390,-0.251883,-6.572674
40.200000,6.696560,16.661800,-0.223219,-8.485785,-0.252596,-6.591599
40.300000,6.713220,16.710700,-0.223774,-8.510690,-0.253312,-6.606219
40.400000,6.729900,16.744100,-0.224330,-8.527700,-0.254028,-6.614681
40.500000,6.746600,16.798660,-0.224887,-8.555487,-0.254746,-6.631472
40.600000,6.763280,16.896410,-0.225443,-8.605271,-0.255464,-6.665276
40.700000,6.779920,16.952190,-0.225997,-8.633679,-0.256180,-6.682491
40.800000,6.796600,17.001220,-0.226553,-8.658650,-0.256899,-6.697004
40.900000,6.813250,17.027190,-0.227108,-8.671877,-0.257616,-6.702421
41.000000,6.829910,17.085250,-0.227664,-8.701446,-0.258335,-6.720443
41.100000,6.846560,17.146200,-0.228219,-8.732488,-0.259054,-6.739571
41.200000,6.863220,17.236370,-0.228774,-8.778411,-0.259774,-6.770139
41.300000,6.879900,17.252970,-0.229330,-8.786865,-0.260495,-6.771774
41.400000,6.896590,17.298080,-0.229886,-8.809840,-0.261217,-6.784578
41.500000,6.913200,17.370660,-0.230440,-8.846804,-0.261936,-6.808147
41.600000,6.929900,17.405550,-0.230997,-8.864574,-0.262660,-6.816887
41.700000,6.946580,17.429000,-0.231553,-8.876517,-0.263383,-6.821136
41.800000,6.963320,17.524940,-0.232111,-8.925379,-0.264110,-6.853703
41.900000,6.979920,17.568520,-0.232664,-8.947574,-0.264831,-6.865795
42.000000,6.996530,17.641580,-0.233218,-8.984783,-0.265552,-6.889373
42.100000,7.013240,17.665560,-0.233775,-8.996996,-0.266279,-6.893726
42.200000,7.029960,17.752890,-0.234332,-9.041473,-0.267007,-6.922766
42.300000,7.046630,17.821250,-0.234888,-9.076288,-0.267733,-6.944380
42.400000,7.063220,17.876340,-0.235441,-9.104345,-0.268456,-6.960812
42.500000,7.079880,17.910430,-0.235996,-9.121707,-0.269182,-6.969021
42.600000,7.096540,17.957370,-0.236551,-9.145613,-0.269909,-6.982206
42.700000,7.113250,18.037400,-0.237108,-9.186372,-0.270639,-7.008207
42.800000,7.129910,18.086400,-0.237664,-9.211328,-0.271367,-7.022130
42.900000,7.146550,18.094810,-0.238218,-9.215611,-0.272095,-7.020284
43.000000,7.163270,18.172290,-0.238776,-9.255071,-0.272827,-7.045185
43.100000,7.179960,18.242940,-0.239332,-9.291053,-0.273558,-7.067407
43.200000,7.196620,18.275810,-0.239887,-9.307794,-0.274289,-7.074972
43.300000,7.213240,18.341340,-0.240441,-9.341168,-0.275018,-7.095165
43.400000,7.229920,18.426450,-0.240997,-9.384514,-0.275750,-7.122871
43.500000,7.246620,18.470290,-0.241554,-9.406841,-0.276484,-7.134581
43.600000,7.263280,18.510210,-0.242109,-9.427173,-0.277216,-7.144766
43.700000,7.279920,18.594780,-0.242664,-9.470244,-0.277948,-7.172156
43.800000,7.296600,18.623770,-0.243220,-9.485008,-0.278683,-7.178064
43.900000,7.313260,18.730550,-0.243775,-9.539391,-0.279417,-7.213923
44.000000,7.329950,18.772740,-0.244332,-9.560878,-0.280153,-7.224853
44.100000,7.346590,18.773870,-0.244886,-9.561453,-0.280887,-7.219984
44.200000,7.363230,18.872460,-0.245441,-9.611665,-0.281622,-7.252568
44.300000,7.379920,18.933180,-0.245997,-9.642589,-0.282359,-7.270538
44.400000,7.396640,18.980320,-0.246555,-9.666598,-0.283099,-7.283253
44.500000,7.413290,19.047800,-0.247110,-9.700965,-0.283836,-7.303763
44.600000,7.429850,19.101400,-0.247662,-9.728263,-0.284569,-7.318945
44.700000,7.446580,19.163680,-0.248219,-9.759982,-0.285311,-7.337366
44.800000,7.463250,19.219450,-0.248775,-9.788386,-0.286050,-7.353280
44.900000,7.479950,19.271660,-0.249332,-9.814976,-0.286791,-7.367792
45.000000,7.496600,19.315500,-0.249887,-9.837303,-0.287531,-7.379092
45.100000,7.513290,19.394080,-0.250443,-9.877324,-0.288273,-7.403617
45.200000,7.529940,19.394100,-0.250998,-9.877334,-0.289014,-7.398143
45.300000,7.546660,19.531090,-0.251555,-9.947102,-0.289758,-7.444856
45.400000,7.563310,19.576550,-0.252110,-9.970255,-0.290500,-7.456651
45.500000,7.579910,19.612620,-0.252664,-9.988625,-0.291240,-7.464863
45.600000,7.596600,19.679290,-0.253220,-10.022580,-0.291985,-7.484662
45.700000,7.613280,19.714570,-0.253776,-10.040548,-0.292729,-7.492498
45.800000,7.629930,19.756610,-0.254331,-10.061959,-0.293473,-7.502891
45.900000,7.646510,19.827270,-0.254884,-10.097946,-0.294215,-7.524144
46.000000,7.663220,19.869750,-0.255441,-10.119581,-0.294963,-7.534628
46.100000,7.679910,19.952750,-0.255997,-10.161852,-0.295710,-7.560448
46.200000,7.696600,20.009000,-0.256553,-10.190500,-0.296458,-7.576093
46.300000,7.713210,20.080170,-0.257107,-10.226747,-0.297203,-7.597378
46.400000,7.729950,20.144550,-0.257665,-10.259535,-0.297955,-7.616012
46.500000,7.746660,20.183370,-0.258222,-10.279306,-0.298705,-7.624963
46.600000,7.763300,20.242340,-0.258777,-10.309339,-0.299453,-7.641523
46.700000,7.779910,20.317690,-0.259330,-10.347715,-0.300201,-7.664238
46.800000,7.796570,20.363400,-0.259886,-10.370994,-0.300951,-7.675722
46.900000,7.813210,20.420680,-0.260440,-10.400167,-0.301700,-7.691544
47.000000,7.829900,20.479900,-0.260997,-10.430327,-0.302453,-7.708047
47.100000,7.846600,20.537910,-0.261553,-10.459872,-0.303206,-7.724057
47.200000,7.863170,20.615040,-0.262106,-10.499154,-0.303955,-7.747266
47.300000,7.879910,20.675500,-0.262664,-10.529946,-0.304711,-7.764112
47.400000,7.896570,20.712800,-0.263219,-10.548942,-0.305465,-7.772260
47.500000,7.913260,20.801530,-0.263775,-10.594132,-0.306220,-7.799661
47.600000,7.929920,20.822070,-0.264331,-10.604593,-0.306975,-7.801474
47.700000,7.946580,20.906880,-0.264886,-10.647787,-0.307730,-7.827337
47.800000,7.963270,20.955300,-0.265442,-10.672447,-0.308487,-7.839528
47.900000,7.979940,21.035040,-0.265998,-10.713058,-0.309244,-7.863406
48.000000,7.996590,21.070420,-0.266553,-10.731077,-0.310000,-7.870676
48.100000,8.013190,21.154880,-0.267106,-10.774092,-0.310755,-7.896264
48.200000,8.029920,21.202480,-0.267664,-10.798334,-0.311516,-7.908009
48.300000,8.046610,21.275490,-0.268220,-10.835518,-0.312276,-7.929212
48.400000,8.063280,21.328830,-0.268776,-10.862684,-0.313035,-7.943055
48.500000,8.079910,21.364610,-0.269330,-10.880907,-0.313794,-7.950348
48.600000,8.096610,21.454290,-0.269887,-10.926580,-0.314556,-7.977638
48.700000,8.113280,21.463440,-0.270443,-10.931240,-0.315317,-7.974966
48.800000,8.129960,21.537560,-0.270999,-10.968989,-0.316080,-7.996408
48.900000,8.146620,21.652820,-0.271554,-11.027691,-0.316842,-8.033077
49.000000,8.163270,21.658990,-0.272109,-11.030833,-0.317604,-8.029244
49.100000,8.179940,21.753090,-0.272665,-11.078758,-0.318368,-8.057972
49.200000,8.196620,21.795510,-0.273221,-11.100362,-0.319132,-8.067514
49.300000,8.213300,21.892780,-0.273777,-11.149901,-0.319898,-8.097318
49.400000,8.229890,21.934360,-0.274330,-11.171078,-0.320659,-8.106520
49.500000,8.246530,21.965370,-0.274884,-11.186871,-0.321424,-8.111775
49.600000,8.263230,22.062670,-0.275441,-11.236426,-0.322192,-8.141453
49.700000,8.279930,22.125330,-0.275998,-11.268338,-0.322961,-8.158303
49.800000,8.296560,22.146170,-0.276552,-11.278952,-0.323727,-8.159735
49.900000,8.313230,22.228970,-0.277108,-11.321121,-0.324495,-8.183952
50.000000,8.329970,22.300820,-0.277666,-11.357714,-0.325267,-8.204067
50.100000,8.346560,22.366620,-0.278219,-11.391226,-0.326033,-8.221974
50.200000,8.363170,22.418680,-0.278772,-11.417740,-0.326800,-8.234790
50.300000,8.379860,22.485110,-0.279329,-11.451572,-0.327572,-8.252820
50.400000,8.396570,22.526170,-0.279886,-11.472484,-0.328345,-8.261500
50.500000,8.413260,22.601370,-0.280442,-11.510783,-0.329118,-8.282676
50.600000,8.429940,22.668080,-0.280998,-11.544758,-0.329891,-8.300704
50.700000,8.446580,22.725990,-0.281553,-11.574252,-0.330663,-8.315490
50.800000,8.463260,22.794050,-0.282109,-11.608914,-0.331437,-8.333939
50.900000,8.479970,22.833680,-0.282666,-11.629098,-0.332213,-8.341951
51.000000,8.496630,22.927200,-0.283221,-11.676727,-0.332988,-8.369633
51.100000,8.513240,22.982310,-0.283775,-11.704794,-0.333760,-8.383270
51.200000,8.529880,23.061160,-0.284329,-11.744952,-0.334535,-8.405518
51.300000,8.546590,23.104430,-0.284886,-11.766990,-0.335314,-8.414735
51.400000,8.563280,23.147510,-0.285443,-11.788930,-0.336092,-8.423866
51.500000,8.579890,23.224920,-0.285996,-11.828355,-0.336867,-8.445489
51.600000,8.596530,23.310320,-0.286551,-11.871848,-0.337644,-8.469958
51.700000,8.613220,23.378150,-0.287107,-11.906394,-0.338424,-8.487981
51.800000,8.629930,23.408330,-0.287664,-11.921765,-0.339206,-8.492298
51.900000,8.646610,23.446090,-0.288220,-11.940996,-0.339987,-8.499358
52.000000,8.663250,23.521060,-0.288775,-11.979177,-0.340766,-8.519891
52.100000,8.679910,23.619960,-0.289330,-12.029547,-0.341548,-8.549034
52.200000,8.696590,23.656160,-0.289886,-12.047983,-0.342330,-8.555438
52.300000,8.713290,23.755070,-0.290443,-12.098358,-0.343114,-8.584474
52.400000,8.729880,23.792380,-0.290996,-12.117360,-0.343894,-8.591256
52.500000,8.746550,23.859440,-0.291552,-12.151513,-0.344678,-8.608719
52.600000,8.763240,23.945200,-0.292108,-12.195190,-0.345464,-8.632878
52.700000,8.779970,24.000630,-0.292666,-12.223420,-0.346252,-8.646045
52.800000,8.796580,24.052120,-0.293219,-12.249644,-0.347035,-8.657812
52.900000,8.813270,24.112300,-0.293776,-12.280294,-0.347822,-8.672642
53.000000,8.829940,24.184800,-0.294331,-12.317217,-0.348609,-8.691874
53.100000,8.846600,24.232580,-0.294887,-12.341552,-0.349397,-8.702193
53.200000,8.863270,24.341990,-0.295442,-12.397274,-0.350185,-8.734594
53.300000,8.879920,24.371690,-0.295997,-12.412400,-0.350973,-8.738363
53.400000,8.896630,24.413250,-0.296554,-12.433566,-0.351765,-8.746338
53.500000,8.913310,24.506180,-0.297110,-12.480895,-0.352555,-8.772692
53.600000,8.929980,24.567650,-0.297666,-12.512201,-0.353346,-8.787744
53.700000,8.946550,24.630010,-0.298218,-12.543961,-0.354133,-8.803122
53.800000,8.963180,24.731260,-0.298773,-12.595527,-0.354923,-8.832328
53.900000,8.979870,24.794190,-0.299329,-12.627577,-0.355717,-8.847777
54.000000,8.996600,24.851440,-0.299887,-12.656734,-0.356513,-8.861149
54.100000,9.013230,24.942600,-0.300441,-12.703162,-0.357305,-8.886611
54.200000,9.029890,24.942580,-0.300996,-12.703152,-0.358099,-8.879550
54.300000,9.046590,25.053830,-0.301553,-12.759811,-0.358896,-8.912052
54.400000,9.063280,25.096990,-0.302109,-12.781792,-0.359693,-8.920293
54.500000,9.079940,25.185490,-0.302665,-12.826865,-0.360489,-8.944626
54.600000,9.096590,25.239960,-0.303220,-12.854606,-0.361285,-8.956837
54.700000,9.113260,25.323270,-0.303775,-12.897036,-0.362083,-8.979234
54.800000,9.129940,25.383990,-0.304331,-12.927960,-0.362882,-8.993577
54.900000,9.146610,25.448510,-0.304887,-12.960820,-0.363681,-9.009234
55.000000,9.163230,25.501010,-0.305441,-12.987558,-0.364478,-9.020625
55.100000,9.179870,25.576070,-0.305996,-13.025785,-0.365277,-9.039952
55.200000,9.196550,25.648010,-0.306552,-13.062424,-0.366079,-9.058116
55.300000,9.213230,25.725250,-0.307108,-13.101762,-0.366881,-9.078111
55.400000,9.229860,25.801200,-0.307662,-13.140443,-0.367681,-9.097628
55.500000,9.246500,25.878550,-0.308217,-13.179837,-0.368482,-9.117592
55.600000,9.263230,25.913010,-0.308774,-13.197388,-0.369289,-9.122373
55.700000,9.279940,26.004970,-0.309331,-13.244222,-0.370095,-9.147369
55.800000,9.296610,26.072780,-0.309887,-13.278758,-0.370900,-9.163843
55.900000,9.313220,26.080180,-0.310441,-13.282527,-0.371703,-9.159090
56.000000,9.329900,26.167540,-0.310997,-13.327019,-0.372509,-9.182360
56.100000,9.346580,26.223710,-0.311553,-13.355626,-0.373316,-9.194645
56.200000,9.363280,26.313230,-0.312109,-13.401218,-0.374125,-9.218573
56.300000,9.379940,26.419270,-0.312665,-13.455224,-0.374933,-9.248251
56.400000,9.396560,26.495460,-0.313219,-13.494027,-0.375739,-9.267446
56.500000,9.413260,26.538530,-0.313775,-13.515962,-0.376550,-9.274987
56.600000,9.429950,26.609260,-0.314332,-13.551985,-0.377361,-9.292167
56.700000,9.446610,26.704190,-0.314887,-13.600332,-0.378171,-9.317764
56.800000,9.463210,26.752890,-0.315440,-13.625135,-0.378979,-9.327218
56.900000,9.479920,26.852990,-0.315997,-13.676116,-0.379793,-9.354499
57.000000,9.496580,26.892030,-0.316553,-13.695998,-0.380606,-9.360494
57.100000,9.513230,26.943050,-0.317108,-13.721983,-0.381418,-9.370637
57.200000,9.529920,27.032990,-0.317664,-13.767789,-0.382233,-9.394258
57.300000,9.546560,27.109500,-0.318219,-13.806755,-0.383046,-9.413188
57.400000,9.563230,27.142800,-0.318774,-13.823715,-0.383862,-9.417069
57.500000,9.579930,27.269770,-0.319331,-13.888380,-0.384679,-9.453390
57.600000,9.596560,27.320930,-0.319885,-13.914435,-0.385494,-9.463412
57.700000,9.613220,27.372090,-0.320441,-13.940491,-0.386311,-9.473391
57.800000,9.629960,27.475150,-0.320999,-13.992979,-0.387132,-9.501251
