Repository: abubakardawood/tissue-phantom-material-database

Title:
A Database of Silicone Phantom Materials for Modeling Human Tissue Mechanics Across Varying Stiffnesses

Description:
This dataset contains processed mechanical compression test data for soft silicone phantoms
fabricated using Ecoflex (Smooth-On) with varying base materials and thinner concentrations.
The dataset provides force–compression measurements together with derived engineering and
true stress–strain quantities, intended for mechanical characterization, constitutive model
fitting, and the design of tissue-equivalent phantoms.

All files in this dataset are processed outputs generated from raw experimental measurements.
The raw data files are not included in this archive.

File: data/EF30_50T/EF30_50T_A2.csv (part 1 of 2)
EF30_50T_A_sample_2
Compression test;
Cylinder Diameter: 50mm;
Cylinder Height: 30mm;
Speed (mm/min): 10;
Machine: INSTRON 5900;
Load cell: 10kN;
Time (s),Compression (mm),Load (N),Engineering Strain [-],Engineering Stress (kPa),True Strain [-],True Stress (kPa)
0.000000,0.000000,0.025910,-0.000000,-0.013196,0.000000,-0.013196
0.100000,0.007080,0.054000,-0.000236,-0.027502,-0.000236,-0.027495
0.200000,0.027630,0.026250,-0.000921,-0.013369,-0.000921,-0.013357
0.300000,0.046270,0.084860,-0.001542,-0.043219,-0.001544,-0.043152
0.400000,0.063300,0.122630,-0.002110,-0.062455,-0.002112,-0.062323
0.500000,0.080040,0.140050,-0.002668,-0.071327,-0.002672,-0.071137
0.600000,0.096670,0.158290,-0.003222,-0.080616,-0.003228,-0.080357
0.700000,0.113310,0.208220,-0.003777,-0.106046,-0.003784,-0.105645
0.800000,0.130040,0.234870,-0.004335,-0.119618,-0.004344,-0.119100
0.900000,0.146690,0.300580,-0.004890,-0.153084,-0.004902,-0.152336
1.000000,0.163300,0.251020,-0.005443,-0.127843,-0.005458,-0.127148
1.100000,0.179970,0.300150,-0.005999,-0.152865,-0.006017,-0.151948
1.200000,0.196680,0.333100,-0.006556,-0.169646,-0.006578,-0.168534
1.300000,0.213320,0.345820,-0.007111,-0.176125,-0.007136,-0.174872
1.400000,0.229960,0.360630,-0.007665,-0.183667,-0.007695,-0.182259
1.500000,0.246650,0.437270,-0.008222,-0.222700,-0.008256,-0.220869
1.600000,0.263390,0.466330,-0.008780,-0.237500,-0.008818,-0.235415
1.700000,0.280000,0.516960,-0.009333,-0.263286,-0.009377,-0.260828
1.800000,0.296620,0.467060,-0.009887,-0.237872,-0.009937,-0.235520
1.900000,0.313280,0.542140,-0.010443,-0.276110,-0.010498,-0.273226
2.000000,0.329960,0.558870,-0.010999,-0.284630,-0.011060,-0.281500
2.100000,0.346640,0.592040,-0.011555,-0.301523,-0.011622,-0.298039
2.200000,0.363310,0.640790,-0.012110,-0.326352,-0.012184,-0.322399
2.300000,0.379900,0.654460,-0.012663,-0.333314,-0.012744,-0.329093
2.400000,0.396520,0.691920,-0.013217,-0.352392,-0.013305,-0.347734
2.500000,0.413260,0.730680,-0.013775,-0.372132,-0.013871,-0.367006
2.600000,0.429920,0.719490,-0.014331,-0.366433,-0.014434,-0.361182
2.700000,0.446590,0.787680,-0.014886,-0.401162,-0.014998,-0.395190
2.800000,0.463190,0.804250,-0.015440,-0.409601,-0.015560,-0.403277
2.900000,0.479910,0.838310,-0.015997,-0.426948,-0.016126,-0.420118
3.000000,0.496590,0.896080,-0.016553,-0.456370,-0.016692,-0.448816
3.100000,0.513300,0.919770,-0.017110,-0.468435,-0.017258,-0.460420
3.200000,0.529880,0.954300,-0.017663,-0.486021,-0.017821,-0.477437
3.300000,0.546520,1.007240,-0.018217,-0.512983,-0.018385,-0.503638
3.400000,0.563280,0.993640,-0.018776,-0.506057,-0.018955,-0.496555
3.500000,0.579920,0.987050,-0.019331,-0.502700,-0.019520,-0.492983
3.600000,0.596550,1.059130,-0.019885,-0.539410,-0.020085,-0.528684
3.700000,0.613230,1.104190,-0.020441,-0.562359,-0.020653,-0.550864
3.800000,0.629940,1.129920,-0.020998,-0.575464,-0.021222,-0.563380
3.900000,0.646630,1.150610,-0.021554,-0.586001,-0.021790,-0.573370
4.000000,0.663280,1.167710,-0.022109,-0.594710,-0.022357,-0.581561
4.100000,0.679940,1.256180,-0.022665,-0.639767,-0.022925,-0.625267
4.200000,0.696640,1.252100,-0.023221,-0.637689,-0.023495,-0.622881
4.300000,0.713300,1.316550,-0.023777,-0.670513,-0.024064,-0.654571
4.400000,0.729970,1.324880,-0.024332,-0.674756,-0.024633,-0.658337
4.500000,0.746600,1.344810,-0.024887,-0.684906,-0.025202,-0.667861
4.600000,0.763220,1.369320,-0.025441,-0.697389,-0.025770,-0.679647
4.700000,0.779890,1.413330,-0.025996,-0.719803,-0.026340,-0.701091
4.800000,0.796580,1.481130,-0.026553,-0.754333,-0.026912,-0.734304
4.900000,0.813210,1.483640,-0.027107,-0.755612,-0.027481,-0.735129
5.000000,0.829850,1.504850,-0.027662,-0.766414,-0.028051,-0.745214
5.100000,0.846570,1.538960,-0.028219,-0.783786,-0.028625,-0.761668
5.200000,0.863300,1.624510,-0.028777,-0.827356,-0.029199,-0.803548
5.300000,0.879920,1.596210,-0.029331,-0.812943,-0.029769,-0.789099
5.400000,0.896560,1.652520,-0.029885,-0.841622,-0.030341,-0.816469
5.500000,0.913250,1.698900,-0.030442,-0.865243,-0.030915,-0.838903
5.600000,0.929930,1.705350,-0.030998,-0.868528,-0.031488,-0.841605
5.700000,0.946590,1.760770,-0.031553,-0.896753,-0.032062,-0.868458
5.800000,0.963240,1.775710,-0.032108,-0.904362,-0.032635,-0.875324
5.900000,0.979900,1.855700,-0.032663,-0.945100,-0.033209,-0.914230
6.000000,0.996580,1.857900,-0.033219,-0.946221,-0.033784,-0.914788
6.100000,1.013280,1.876710,-0.033776,-0.955801,-0.034360,-0.923517
6.200000,1.029890,1.913000,-0.034330,-0.974283,-0.034933,-0.940836
6.300000,1.046550,1.970820,-0.034885,-1.003730,-0.035508,-0.968715
6.400000,1.063280,2.019180,-0.035443,-1.028360,-0.036086,-0.991912
6.500000,1.079960,2.016210,-0.035999,-1.026847,-0.036663,-0.989882
6.600000,1.096600,2.077400,-0.036553,-1.058011,-0.037238,-1.019337
6.700000,1.113230,2.088710,-0.037108,-1.063771,-0.037814,-1.024297
6.800000,1.129910,2.182610,-0.037664,-1.111594,-0.038391,-1.069727
6.900000,1.146620,2.179410,-0.038221,-1.109964,-0.038970,-1.067541
7.000000,1.163260,2.213950,-0.038775,-1.127555,-0.039547,-1.083834
7.100000,1.179860,2.250860,-0.039329,-1.146354,-0.040123,-1.101269
7.200000,1.196560,2.295390,-0.039885,-1.169033,-0.040703,-1.122405
7.300000,1.213310,2.297050,-0.040444,-1.169878,-0.041284,-1.122564
7.400000,1.230000,2.366400,-0.041000,-1.205198,-0.041864,-1.155785
7.500000,1.246610,2.415430,-0.041554,-1.230168,-0.042442,-1.179050
7.600000,1.263210,2.428020,-0.042107,-1.236580,-0.043019,-1.184512
7.700000,1.279870,2.461350,-0.042662,-1.253555,-0.043599,-1.200076
7.800000,1.296620,2.527940,-0.043221,-1.287469,-0.044182,-1.231824
7.900000,1.313300,2.513420,-0.043777,-1.280074,-0.044764,-1.224037
8.000000,1.329910,2.569940,-0.044330,-1.308860,-0.045343,-1.250838
8.100000,1.346560,2.614160,-0.044885,-1.331381,-0.045924,-1.271621
8.200000,1.363230,2.638710,-0.045441,-1.343884,-0.046506,-1.282817
8.300000,1.379900,2.677660,-0.045997,-1.363721,-0.047088,-1.300994
8.400000,1.396550,2.717600,-0.046552,-1.384062,-0.047670,-1.319632
8.500000,1.413240,2.763140,-0.047108,-1.407256,-0.048254,-1.340963
8.600000,1.429900,2.810850,-0.047663,-1.431554,-0.048837,-1.363322
8.700000,1.446610,2.824480,-0.048220,-1.438496,-0.049422,-1.369131
8.800000,1.463240,2.822380,-0.048775,-1.437426,-0.050004,-1.367316
8.900000,1.479880,2.927120,-0.049329,-1.490770,-0.050588,-1.417231
9.000000,1.496560,2.977850,-0.049885,-1.516607,-0.051173,-1.440950
9.100000,1.513260,3.012880,-0.050442,-1.534447,-0.051759,-1.457047
9.200000,1.529910,2.976100,-0.050997,-1.515715,-0.052343,-1.438418
9.300000,1.546490,3.038170,-0.051550,-1.547327,-0.052926,-1.467563
9.400000,1.563240,3.067080,-0.052108,-1.562051,-0.053515,-1.480656
9.500000,1.579950,3.117530,-0.052665,-1.587745,-0.054102,-1.504126
9.600000,1.596630,3.185020,-0.053221,-1.622117,-0.054690,-1.535787
9.700000,1.613250,3.186140,-0.053775,-1.622688,-0.055275,-1.535428
9.800000,1.629930,3.232250,-0.054331,-1.646171,-0.055863,-1.556733
9.900000,1.646580,3.261370,-0.054886,-1.661002,-0.056450,-1.569836
10.000000,1.663300,3.304230,-0.055443,-1.682831,-0.057040,-1.589529
10.100000,1.679950,3.330400,-0.055998,-1.696159,-0.057627,-1.601177
10.200000,1.696550,3.400380,-0.056552,-1.731799,-0.058214,-1.633863
10.300000,1.713230,3.423400,-0.057108,-1.743523,-0.058803,-1.643955
10.400000,1.729900,3.451680,-0.057663,-1.757926,-0.059393,-1.656558
10.500000,1.746590,3.527370,-0.058220,-1.796475,-0.059983,-1.691885
10.600000,1.763200,3.547720,-0.058773,-1.806839,-0.060571,-1.700645
10.700000,1.779920,3.589830,-0.059331,-1.828285,-0.061164,-1.719812
10.800000,1.796590,3.657400,-0.059886,-1.862699,-0.061754,-1.751148
10.900000,1.813330,3.674670,-0.060444,-1.871494,-0.062348,-1.758373
11.000000,1.829890,3.704660,-0.060996,-1.886768,-0.062936,-1.771682
11.100000,1.846600,3.733510,-0.061553,-1.901461,-0.063529,-1.784420
11.200000,1.863260,3.742590,-0.062109,-1.906085,-0.064121,-1.787701
11.300000,1.879930,3.794650,-0.062664,-1.932599,-0.064714,-1.811494
11.400000,1.896630,3.841640,-0.063221,-1.956531,-0.065308,-1.832837
11.500000,1.913220,3.901710,-0.063774,-1.987125,-0.065898,-1.860398
11.600000,1.929940,3.934150,-0.064331,-2.003646,-0.066494,-1.874749
11.700000,1.946630,3.957040,-0.064888,-2.015304,-0.067089,-1.884536
11.800000,1.963280,3.996810,-0.065443,-2.035559,-0.067682,-1.902346
11.900000,1.979890,4.050640,-0.065996,-2.062974,-0.068275,-1.926825
12.000000,1.996570,4.070640,-0.066552,-2.073160,-0.068870,-1.935186
12.100000,2.013270,4.089200,-0.067109,-2.082612,-0.069467,-1.942850
12.200000,2.029960,4.132090,-0.067665,-2.104456,-0.070063,-1.962057
12.300000,2.046610,4.222120,-0.068220,-2.150308,-0.070659,-2.003613
12.400000,2.063280,4.227270,-0.068776,-2.152931,-0.071255,-2.004861
12.500000,2.079950,4.251100,-0.069332,-2.165067,-0.071852,-2.014960
12.600000,2.096630,4.318480,-0.069888,-2.199384,-0.072450,-2.045674
12.700000,2.113310,4.327500,-0.070444,-2.203978,-0.073048,-2.048721
12.800000,2.129870,4.391130,-0.070996,-2.236384,-0.073642,-2.077611
12.900000,2.146540,4.386970,-0.071551,-2.234265,-0.074240,-2.074401
13.000000,2.163250,4.439330,-0.072108,-2.260932,-0.074840,-2.097900
13.100000,2.179900,4.489230,-0.072663,-2.286346,-0.075439,-2.120213
13.200000,2.196520,4.499100,-0.073217,-2.291373,-0.076036,-2.123605
13.300000,2.213230,4.565360,-0.073774,-2.325119,-0.076637,-2.153585
13.400000,2.229940,4.617820,-0.074331,-2.351836,-0.077239,-2.177021
13.500000,2.246610,4.639890,-0.074887,-2.363077,-0.077839,-2.186113
13.600000,2.263250,4.696790,-0.075442,-2.392056,-0.078439,-2.211595
13.700000,2.279890,4.735590,-0.075996,-2.411816,-0.079039,-2.228527
13.800000,2.296600,4.807300,-0.076553,-2.448338,-0.079642,-2.260909
13.900000,2.313240,4.790660,-0.077108,-2.439863,-0.080243,-2.251730
14.000000,2.329910,4.857220,-0.077664,-2.473762,-0.080845,-2.281640
14.100000,2.346550,4.893610,-0.078218,-2.492295,-0.081447,-2.297352
14.200000,2.363250,4.885000,-0.078775,-2.487910,-0.082051,-2.291925
14.300000,2.379970,4.949880,-0.079332,-2.520953,-0.082656,-2.320960
14.400000,2.396650,4.976150,-0.079888,-2.534332,-0.083260,-2.331869
14.500000,2.413230,5.003210,-0.080441,-2.548114,-0.083861,-2.343141
14.600000,2.429890,5.055720,-0.080996,-2.574857,-0.084465,-2.366303
14.700000,2.446610,5.092340,-0.081554,-2.593507,-0.085072,-2.381997
14.800000,2.463260,5.110550,-0.082109,-2.602782,-0.085676,-2.389071
14.900000,2.479960,5.149350,-0.082665,-2.622542,-0.086283,-2.405749
15.000000,2.496590,5.205000,-0.083220,-2.650885,-0.086887,-2.430279
15.100000,2.513250,5.268960,-0.083775,-2.683459,-0.087493,-2.458652
15.200000,2.529880,5.330490,-0.084329,-2.714796,-0.088099,-2.485859
15.300000,2.546560,5.327600,-0.084885,-2.713324,-0.088706,-2.483003
15.400000,2.563220,5.332330,-0.085441,-2.715733,-0.089313,-2.483699
15.500000,2.579890,5.401300,-0.085996,-2.750860,-0.089921,-2.514296
15.600000,2.596580,5.451030,-0.086553,-2.776187,-0.090530,-2.535900
15.700000,2.613270,5.508210,-0.087109,-2.805308,-0.091139,-2.560941
15.800000,2.629890,5.539090,-0.087663,-2.821035,-0.091746,-2.573735
15.900000,2.646520,5.548890,-0.088217,-2.826026,-0.092354,-2.576722
16.000000,2.663280,5.601210,-0.088776,-2.852673,-0.092967,-2.599424
16.100000,2.679980,5.635800,-0.089333,-2.870289,-0.093578,-2.613879
16.200000,2.696610,5.692470,-0.089887,-2.899151,-0.094187,-2.638555
16.300000,2.713260,5.742340,-0.090442,-2.924550,-0.094797,-2.660048
16.400000,2.729960,5.801900,-0.090999,-2.954883,-0.095409,-2.685993
16.500000,2.746640,5.812090,-0.091555,-2.960073,-0.096021,-2.689065
16.600000,2.763310,5.842890,-0.092110,-2.975759,-0.096632,-2.701661
16.700000,2.779910,5.879850,-0.092664,-2.994583,-0.097242,-2.717094
16.800000,2.796570,5.920450,-0.093219,-3.015260,-0.097854,-2.734181
16.900000,2.813270,5.945790,-0.093776,-3.028166,-0.098468,-2.744198
17.000000,2.829990,6.002540,-0.094333,-3.057069,-0.099084,-2.768686
17.100000,2.846610,6.027760,-0.094887,-3.069913,-0.099695,-2.778618
17.200000,2.863220,6.081960,-0.095441,-3.097517,-0.100307,-2.801888
17.300000,2.879890,6.115210,-0.095996,-3.114451,-0.100922,-2.815475
17.400000,2.896570,6.169910,-0.096552,-3.142309,-0.101537,-2.838912
17.500000,2.913200,6.198510,-0.097107,-3.156875,-0.102151,-2.850322
17.600000,2.929890,6.245900,-0.097663,-3.181011,-0.102767,-2.870344
17.700000,2.946610,6.295770,-0.098220,-3.206409,-0.103385,-2.891475
17.800000,2.963310,6.308090,-0.098777,-3.212684,-0.104003,-2.895345
17.900000,2.979970,6.363090,-0.099332,-3.240695,-0.104619,-2.918789
18.000000,2.996580,6.386010,-0.099886,-3.252368,-0.105234,-2.927502
18.100000,3.013250,6.394770,-0.100442,-3.256830,-0.105851,-2.929708
18.200000,3.029910,6.434110,-0.100997,-3.276865,-0.106469,-2.945912
18.300000,3.046600,6.482580,-0.101553,-3.301551,-0.107088,-2.966267
18.400000,3.063230,6.576430,-0.102108,-3.349348,-0.107705,-3.007354
18.500000,3.079870,6.579870,-0.102662,-3.351100,-0.108323,-3.007068
18.600000,3.096560,6.635430,-0.103219,-3.379397,-0.108943,-3.030580
18.700000,3.113280,6.670160,-0.103776,-3.397085,-0.109565,-3.044549
18.800000,3.129920,6.688490,-0.104331,-3.406420,-0.110184,-3.051026
18.900000,3.146530,6.758790,-0.104884,-3.442223,-0.110802,-3.081188
19.000000,3.163250,6.775610,-0.105442,-3.450790,-0.111425,-3.086933
19.100000,3.179950,6.805710,-0.105998,-3.466120,-0.112048,-3.098717
19.200000,3.196590,6.839890,-0.106553,-3.483527,-0.112668,-3.112347
19.300000,3.213220,6.884530,-0.107107,-3.506262,-0.113289,-3.130716
19.400000,3.229870,6.894520,-0.107662,-3.511350,-0.113911,-3.133310
19.500000,3.246540,6.987830,-0.108218,-3.558873,-0.114534,-3.173739
19.600000,3.263270,7.040910,-0.108776,-3.585906,-0.115159,-3.195847
19.700000,3.279930,7.041350,-0.109331,-3.586130,-0.115782,-3.194055
19.800000,3.296610,7.097510,-0.109887,-3.614732,-0.116407,-3.217520
19.900000,3.313270,7.156730,-0.110442,-3.644893,-0.117031,-3.242342
20.000000,3.329960,7.178120,-0.110999,-3.655786,-0.117657,-3.249999
20.100000,3.346650,7.198100,-0.111555,-3.665962,-0.118283,-3.257006
20.200000,3.363260,7.254100,-0.112109,-3.694483,-0.118906,-3.280299
20.300000,3.379940,7.283900,-0.112665,-3.709660,-0.119532,-3.291712
20.400000,3.396640,7.311340,-0.113221,-3.723635,-0.120160,-3.302040
20.500000,3.413280,7.383730,-0.113776,-3.760503,-0.120786,-3.332648
20.600000,3.429920,7.440760,-0.114331,-3.789548,-0.121412,-3.356286
20.700000,3.446600,7.472730,-0.114887,-3.805830,-0.122040,-3.368591
20.800000,3.463240,7.501100,-0.115441,-3.820279,-0.122666,-3.379261
20.900000,3.479920,7.523020,-0.115997,-3.831443,-0.123295,-3.387005
21.000000,3.496550,7.554210,-0.116552,-3.847328,-0.123922,-3.398915
21.100000,3.513230,7.608100,-0.117108,-3.874774,-0.124552,-3.421008
21.200000,3.529900,7.664770,-0.117663,-3.903635,-0.125182,-3.444321
21.300000,3.546650,7.676970,-0.118222,-3.909849,-0.125815,-3.447620
21.400000,3.563300,7.750200,-0.118777,-3.947144,-0.126444,-3.478316
21.500000,3.579870,7.781390,-0.119329,-3.963029,-0.127071,-3.490125
21.600000,3.596580,7.823890,-0.119886,-3.984674,-0.127704,-3.506968
21.700000,3.613240,7.873150,-0.120441,-4.009762,-0.128335,-3.526821
21.800000,3.629930,7.941020,-0.120998,-4.044328,-0.128968,-3.554974
21.900000,3.646590,7.956270,-0.121553,-4.052095,-0.129600,-3.559551
22.000000,3.663240,7.981430,-0.122108,-4.064909,-0.130232,-3.568551
22.100000,3.679900,8.001830,-0.122663,-4.075299,-0.130864,-3.575409
22.200000,3.696560,8.061640,-0.123219,-4.105760,-0.131498,-3.599853
22.300000,3.713230,8.133170,-0.123774,-4.142189,-0.132132,-3.629493
22.400000,3.729860,8.102500,-0.124329,-4.126569,-0.132764,-3.613518
22.500000,3.746550,8.203040,-0.124885,-4.177774,-0.133400,-3.656033
22.600000,3.763220,8.185820,-0.125441,-4.169004,-0.134035,-3.646041
22.700000,3.779930,8.286520,-0.125998,-4.220290,-0.134672,-3.688543
22.800000,3.796500,8.343100,-0.126550,-4.249106,-0.135304,-3.711382
22.900000,3.813230,8.348900,-0.127108,-4.252060,-0.135943,-3.711590
23.000000,3.829940,8.359010,-0.127665,-4.257209,-0.136581,-3.713714
23.100000,3.846640,8.436380,-0.128221,-4.296613,-0.137220,-3.745696
23.200000,3.863270,8.441600,-0.128776,-4.299272,-0.137856,-3.745630
23.300000,3.879940,8.503440,-0.129331,-4.330766,-0.138494,-3.770663
23.400000,3.896640,8.521770,-0.129888,-4.340102,-0.139133,-3.776375
23.500000,3.913310,8.573910,-0.130444,-4.366657,-0.139772,-3.797054
23.600000,3.929980,8.651640,-0.130999,-4.406244,-0.140411,-3.829029
23.700000,3.946560,8.637160,-0.131552,-4.398869,-0.141048,-3.820189
23.800000,3.963200,8.690020,-0.132107,-4.425791,-0.141686,-3.841114
23.900000,3.979920,8.751150,-0.132664,-4.456924,-0.142329,-3.865651
24.000000,3.996600,8.787470,-0.133220,-4.475422,-0.142970,-3.879206
24.100000,4.013160,8.836110,-0.133772,-4.500194,-0.143607,-3.898194
24.200000,4.029870,8.910520,-0.134329,-4.538091,-0.144250,-3.928493
24.300000,4.046580,8.927400,-0.134886,-4.546687,-0.144894,-3.933403
24.400000,4.063250,8.951610,-0.135442,-4.559018,-0.145536,-3.941537
24.500000,4.079920,8.975890,-0.135997,-4.571383,-0.146179,-3.949687
24.600000,4.096600,9.034170,-0.136553,-4.601065,-0.146823,-3.972774
24.700000,4.113280,9.079320,-0.137109,-4.624060,-0.147467,-3.990058
24.800000,4.129960,9.128100,-0.137665,-4.648903,-0.148112,-4.008910
24.900000,4.146630,9.164830,-0.138221,-4.667610,-0.148756,-4.022448
25.000000,4.163230,9.181900,-0.138774,-4.676303,-0.149399,-4.027352
25.100000,4.179880,9.262010,-0.139329,-4.717103,-0.150043,-4.059872
25.200000,4.196560,9.255620,-0.139885,-4.713849,-0.150690,-4.054450
25.300000,4.213230,9.309220,-0.140441,-4.741147,-0.151336,-4.075295
25.400000,4.229850,9.364920,-0.140995,-4.769515,-0.151981,-4.097037
25.500000,4.246550,9.412790,-0.141552,-4.793895,-0.152629,-4.115311
25.600000,4.263270,9.403930,-0.142109,-4.789382,-0.153278,-4.108768
25.700000,4.279860,9.488140,-0.142662,-4.832270,-0.153923,-4.142889
25.800000,4.296530,9.505110,-0.143218,-4.840913,-0.154571,-4.147609
25.900000,4.313190,9.546480,-0.143773,-4.861982,-0.155220,-4.162961
26.000000,4.329910,9.603070,-0.144330,-4.890803,-0.155871,-4.184912
26.100000,4.346600,9.650130,-0.144887,-4.914771,-0.156521,-4.202686
26.200000,4.363270,9.697080,-0.145442,-4.938682,-0.157171,-4.220389
26.300000,4.379910,9.732990,-0.145997,-4.956971,-0.157821,-4.233268
26.400000,4.396560,9.767490,-0.146552,-4.974542,-0.158471,-4.245513
26.500000,4.413260,9.774840,-0.147109,-4.978285,-0.159123,-4.245936
26.600000,4.429950,9.802320,-0.147665,-4.992281,-0.159776,-4.255095
26.700000,4.446580,9.894480,-0.148219,-5.039217,-0.160426,-4.292308
26.800000,4.463230,9.884830,-0.148774,-5.034303,-0.161078,-4.285328
26.900000,4.479940,9.959320,-0.149331,-5.072240,-0.161733,-4.314796
27.000000,4.496630,9.988870,-0.149888,-5.087290,-0.162387,-4.324768
27.100000,4.513290,10.015480,-0.150443,-5.100842,-0.163040,-4.333456
27.200000,4.529940,10.039180,-0.150998,-5.112912,-0.163694,-4.340873
27.300000,4.546600,10.072580,-0.151553,-5.129923,-0.164348,-4.352466
27.400000,4.563230,10.107490,-0.152108,-5.147702,-0.165002,-4.364697
27.500000,4.579910,10.162020,-0.152664,-5.175474,-0.165658,-4.385367
27.600000,4.596550,10.205420,-0.153218,-5.197578,-0.166312,-4.401214
27.700000,4.613230,10.266730,-0.153774,-5.228803,-0.166969,-4.424747
27.800000,4.629930,10.307120,-0.154331,-5.249373,-0.167627,-4.439232
27.900000,4.646630,10.353940,-0.154888,-5.273218,-0.168286,-4.456462
28.000000,4.663250,10.374870,-0.155442,-5.283878,-0.168941,-4.462543
28.100000,4.679880,10.435340,-0.155996,-5.314675,-0.169598,-4.485607
28.200000,4.696620,10.437330,-0.156554,-5.315689,-0.170259,-4.483496
28.300000,4.713350,10.418590,-0.157112,-5.306144,-0.170921,-4.472487
28.400000,4.729930,10.349870,-0.157664,-5.271146,-0.171577,-4.440074
28.500000,4.746560,10.312790,-0.158219,-5.252261,-0.172235,-4.421255
28.600000,4.763240,10.294160,-0.158775,-5.242773,-0.172896,-4.410353
28.700000,4.779940,10.335070,-0.159331,-5.263608,-0.173558,-4.424950
28.800000,4.796630,10.395220,-0.159888,-5.294242,-0.174220,-4.447758
28.900000,4.813200,10.418830,-0.160440,-5.306267,-0.174877,-4.454929
29.000000,4.829880,10.505610,-0.160996,-5.350463,-0.175540,-4.489060
29.100000,4.846570,10.497390,-0.161552,-5.346277,-0.176203,-4.482573
29.200000,4.863230,10.597060,-0.162108,-5.397038,-0.176866,-4.522137
29.300000,4.879860,10.627780,-0.162662,-5.412684,-0.177527,-4.532246
29.400000,4.896520,10.668800,-0.163217,-5.433575,-0.178191,-4.546722
29.500000,4.913210,10.712400,-0.163774,-5.455781,-0.178856,-4.562267
29.600000,4.929930,10.781770,-0.164331,-5.491110,-0.179523,-4.588751
29.700000,4.946560,10.814210,-0.164885,-5.507632,-0.180186,-4.599504
29.800000,4.963210,10.851610,-0.165440,-5.526680,-0.180851,-4.612344
29.900000,4.979900,10.926390,-0.165997,-5.564765,-0.181518,-4.641032
30.000000,4.996610,10.992830,-0.166554,-5.598602,-0.182186,-4.666135
30.100000,5.013270,11.019400,-0.167109,-5.612134,-0.182852,-4.674296
30.200000,5.029900,11.076520,-0.167663,-5.641225,-0.183518,-4.695399
30.300000,5.046580,11.120620,-0.168219,-5.663685,-0.184186,-4.710944
30.400000,5.063250,11.135850,-0.168775,-5.671442,-0.184855,-4.714244
30.500000,5.079940,11.224610,-0.169331,-5.716647,-0.185524,-4.748639
30.600000,5.096590,11.253340,-0.169886,-5.731279,-0.186193,-4.757613
30.700000,5.113170,11.309590,-0.170439,-5.759927,-0.186859,-4.778211
30.800000,5.129860,11.355330,-0.170995,-5.783222,-0.187529,-4.794318
30.900000,5.146610,11.403610,-0.171554,-5.807811,-0.188203,-4.811460
31.000000,5.163260,11.472520,-0.172109,-5.842906,-0.188873,-4.837292
31.100000,5.179870,11.503240,-0.172662,-5.858552,-0.189542,-4.847001
31.200000,5.196570,11.549050,-0.173219,-5.881883,-0.190215,-4.863029
31.300000,5.213270,11.608270,-0.173776,-5.912043,-0.190889,-4.884674
31.400000,5.229980,11.648180,-0.174333,-5.932369,-0.191563,-4.898164
31.500000,5.246590,11.691530,-0.174886,-5.954447,-0.192234,-4.913096
31.600000,5.263280,11.724200,-0.175443,-5.971086,-0.192909,-4.923503
31.700000,5.279950,11.819870,-0.175998,-6.019810,-0.193583,-4.960334
31.800000,5.296660,11.837280,-0.176555,-6.028677,-0.194259,-4.964282
31.900000,5.313250,11.890390,-0.177108,-6.055726,-0.194931,-4.983206
32.000000,5.329890,11.929720,-0.177663,-6.075757,-0.195605,-4.996319
32.100000,5.346560,12.024250,-0.178219,-6.123900,-0.196281,-5.032507
32.200000,5.363230,12.037100,-0.178774,-6.130445,-0.196957,-5.034479
32.300000,5.379890,12.097170,-0.179330,-6.161038,-0.197634,-5.056181
32.400000,5.396530,12.144850,-0.179884,-6.185321,-0.198310,-5.072679
32.500000,5.413290,12.218380,-0.180443,-6.222770,-0.198991,-5.099915
32.600000,5.430000,12.242410,-0.181000,-6.235008,-0.199671,-5.106472
32.700000,5.446610,12.316320,-0.181554,-6.272650,-0.200347,-5.133828
32.800000,5.463210,12.378830,-0.182107,-6.304486,-0.201024,-5.156395
32.900000,5.479900,12.411130,-0.182663,-6.320937,-0.201704,-5.166333
33.000000,5.496570,12.484620,-0.183219,-6.358365,-0.202384,-5.193392
33.100000,5.513280,12.505140,-0.183776,-6.368816,-0.203066,-5.198380
33.200000,5.529960,12.519960,-0.184332,-6.376363,-0.203748,-5.200995
33.300000,5.546560,12.618860,-0.184885,-6.426733,-0.204426,-5.238524
33.400000,5.563240,12.660710,-0.185441,-6.448047,-0.205109,-5.252312
33.500000,5.579930,12.666030,-0.185998,-6.450756,-0.205792,-5.250931
33.600000,5.596620,12.771110,-0.186554,-6.504273,-0.206476,-5.290875
33.700000,5.613200,12.825580,-0.187107,-6.532014,-0.207155,-5.309831
33.800000,5.629880,12.850810,-0.187663,-6.544864,-0.207840,-5.316637
33.900000,5.646540,12.908600,-0.188218,-6.574296,-0.208523,-5.336895
34.000000,5.663220,12.966020,-0.188774,-6.603540,-0.209209,-5.356963
34.100000,5.679820,13.035970,-0.189327,-6.639165,-0.209891,-5.382190
34.200000,5.696560,13.075270,-0.189885,-6.659180,-0.210579,-5.394700
34.300000,5.713230,13.120480,-0.190441,-6.682206,-0.211266,-5.409640
34.400000,5.729890,13.143660,-0.190996,-6.694011,-0.211952,-5.415480
34.500000,5.746580,13.217130,-0.191553,-6.731429,-0.212640,-5.442006
34.600000,5.763210,13.261360,-0.192107,-6.753955,-0.213326,-5.456473
34.700000,5.779900,13.333330,-0.192663,-6.790609,-0.214015,-5.482308
34.800000,5.796620,13.365570,-0.193221,-6.807029,-0.214705,-5.491770
34.900000,5.813280,13.407540,-0.193776,-6.828404,-0.215394,-5.505223
35.000000,5.829870,13.503380,-0.194329,-6.877215,-0.216080,-5.540773
35.100000,5.846610,13.529640,-0.194887,-6.890589,-0.216773,-5.547703
35.200000,5.863320,13.567390,-0.195444,-6.909815,-0.217465,-5.559333
35.300000,5.879970,13.643440,-0.195999,-6.948547,-0.218155,-5.586639
35.400000,5.896550,13.659960,-0.196552,-6.956961,-0.218842,-5.589558
35.500000,5.913230,13.702430,-0.197108,-6.978590,-0.219535,-5.603057
35.600000,5.929900,13.792520,-0.197663,-7.024473,-0.220227,-5.635992
35.700000,5.946570,13.818700,-0.198219,-7.037806,-0.220920,-5.642779
35.800000,5.963260,13.901650,-0.198775,-7.080052,-0.221614,-5.672712
35.900000,5.979860,13.927900,-0.199329,-7.093421,-0.222305,-5.679499
36.000000,5.996580,13.972110,-0.199886,-7.115937,-0.223001,-5.693561
36.100000,6.013270,14.066490,-0.200442,-7.164005,-0.223697,-5.728035
36.200000,6.029960,14.110110,-0.200999,-7.186220,-0.224393,-5.741799
36.300000,6.046550,14.152880,-0.201552,-7.208003,-0.225085,-5.755218
36.400000,6.063210,14.174880,-0.202107,-7.219207,-0.225781,-5.760155
36.500000,6.079940,14.231320,-0.202665,-7.247952,-0.226480,-5.779048
36.600000,6.096630,14.285810,-0.203221,-7.275703,-0.227178,-5.797128
36.700000,6.113270,14.320550,-0.203776,-7.293396,-0.227874,-5.807180
36.800000,6.129910,14.359980,-0.204330,-7.313478,-0.228571,-5.819112
36.900000,6.146620,14.456830,-0.204887,-7.362803,-0.229271,-5.854258
37.000000,6.163300,14.507540,-0.205443,-7.388629,-0.229971,-5.870685
37.100000,6.179960,14.562800,-0.205999,-7.416773,-0.230670,-5.888928
37.200000,6.196590,14.579530,-0.206553,-7.425294,-0.231369,-5.891577
37.300000,6.213250,14.686160,-0.207108,-7.479600,-0.232069,-5.930512
37.400000,6.229930,14.696400,-0.207664,-7.484815,-0.232770,-5.930486
37.500000,6.246600,14.805050,-0.208220,-7.540150,-0.233472,-5.970140
37.600000,6.263210,14.827130,-0.208774,-7.551395,-0.234171,-5.974863
37.700000,6.279830,14.891980,-0.209328,-7.584423,-0.234872,-5.996794
37.800000,6.296590,14.928830,-0.209886,-7.603191,-0.235578,-6.007385
37.900000,6.313250,14.959960,-0.210442,-7.619045,-0.236282,-6.015681
38.000000,6.329920,15.058190,-0.210997,-7.669073,-0.236986,-6.050919
38.100000,6.346580,15.060440,-0.211553,-7.670219,-0.237690,-6.047564
38.200000,6.363290,15.151220,-0.212110,-7.716453,-0.238396,-6.079719
38.300000,6.379970,15.215020,-0.212666,-7.748946,-0.239102,-6.101011
38.400000,6.396610,15.253520,-0.213220,-7.768554,-0.239807,-6.112140
38.500000,6.413250,15.301200,-0.213775,-7.792837,-0.240512,-6.126923
38.600000,6.429930,15.392240,-0.214331,-7.839203,-0.241220,-6.159019
38.700000,6.446630,15.404450,-0.214888,-7.845422,-0.241928,-6.159538
38.800000,6.463290,15.484810,-0.215443,-7.886349,-0.242636,-6.187290
38.900000,6.479900,15.516770,-0.215997,-7.902626,-0.243342,-6.195685
39.000000,6.496520,15.563230,-0.216551,-7.926288,-0.244049,-6.209845
39.100000,6.513250,15.637950,-0.217108,-7.964343,-0.244761,-6.235217
39.200000,6.529930,15.679720,-0.217664,-7.985616,-0.245471,-6.247432
39.300000,6.546570,15.734460,-0.218219,-8.013495,-0.246181,-6.264798
39.400000,6.563180,15.784860,-0.218773,-8.039163,-0.246889,-6.280414
39.500000,6.579970,15.865490,-0.219332,-8.080228,-0.247606,-6.307973
39.600000,6.596650,15.894850,-0.219888,-8.095181,-0.248318,-6.315145
39.700000,6.613230,15.948460,-0.220441,-8.122484,-0.249027,-6.331955
39.800000,6.629870,16.040490,-0.220996,-8.169354,-0.249739,-6.363963
39.900000,6.646530,16.046340,-0.221551,-8.172334,-0.250452,-6.361745
40.000000,6.663220,16.129860,-0.222107,-8.214870,-0.251167,-6.390287
40.100000,6.679920,16.203790,-0.222664,-8.252522,-0.251883,-6.414983
40.200000,6.696540,16.188050,-0.223218,-8.244506,-0.252596,-6.404184
40.300000,6.713200,16.314920,-0.223773,-8.309121,-0.253311,-6.449761
40.400000,6.729900,16.303590,-0.224330,-8.303350,-0.254028,-6.440660
40.500000,6.746600,16.388450,-0.224887,-8.346569,-0.254746,-6.469537
40.600000,6.763280,16.417290,-0.225443,-8.361257,-0.255464,-6.476273
40.700000,6.779920,16.477770,-0.225997,-8.392059,-0.256180,-6.495476
40.800000,6.796600,16.543690,-0.226553,-8.425632,-0.256899,-6.516777
40.900000,6.813240,16.588390,-0.227108,-8.448398,-0.257616,-6.529699
41.000000,6.829910,16.699640,-0.227664,-8.505057,-0.258335,-6.568764
41.100000,6.846550,16.735820,-0.228218,-8.523483,-0.259054,-6.578268
41.200000,6.863200,16.812150,-0.228773,-8.562358,-0.259773,-6.603519
41.300000,6.879890,16.854460,-0.229330,-8.583906,-0.260495,-6.615362
41.400000,6.896590,16.894940,-0.229886,-8.604522,-0.261217,-6.626460
41.500000,6.913190,16.943740,-0.230440,-8.629376,-0.261936,-6.640825
41.600000,6.929900,17.005210,-0.230997,-8.660682,-0.262660,-6.660094
41.700000,6.946580,17.059000,-0.231553,-8.688077,-0.263383,-6.676330
41.800000,6.963320,17.097580,-0.232111,-8.707726,-0.264110,-6.686570
41.900000,6.979930,17.170900,-0.232664,-8.745068,-0.264831,-6.710402
42.000000,6.996540,17.220840,-0.233218,-8.770502,-0.265553,-6.725063
42.100000,7.013240,17.255900,-0.233775,-8.788358,-0.266279,-6.733862
42.200000,7.029970,17.318710,-0.234332,-8.820347,-0.267007,-6.753454
42.300000,7.046620,17.366660,-0.234887,-8.844767,-0.267732,-6.767244
42.400000,7.063230,17.436150,-0.235441,-8.880158,-0.268456,-6.789405
42.500000,7.079880,17.493970,-0.235996,-8.909606,-0.269182,-6.806974
42.600000,7.096540,17.528650,-0.236551,-8.927268,-0.269909,-6.815511
42.700000,7.113250,17.597490,-0.237108,-8.962328,-0.270639,-6.837285
42.800000,7.129910,17.657030,-0.237664,-8.992652,-0.271367,-6.855425
42.900000,7.146560,17.736020,-0.238219,-9.032881,-0.272096,-6.881080
43.000000,7.163270,17.796820,-0.238776,-9.063846,-0.272827,-6.899620
43.100000,7.179970,17.794320,-0.239332,-9.062573,-0.273559,-6.893606
43.200000,7.196620,17.898100,-0.239887,-9.115427,-0.274289,-6.928752
43.300000,7.213240,17.937470,-0.240441,-9.135478,-0.275018,-6.938932
43.400000,7.229910,18.003220,-0.240997,-9.168965,-0.275750,-6.959272
43.500000,7.246620,18.080000,-0.241554,-9.208068,-0.276484,-6.983823
43.600000,7.263270,18.138770,-0.242109,-9.238000,-0.277216,-7.001397
43.700000,7.279910,18.188770,-0.242664,-9.263464,-0.277948,-7.015558
43.800000,7.296590,18.237870,-0.243220,-9.288471,-0.278682,-7.029332
43.900000,7.313250,18.313320,-0.243775,-9.326897,-0.279416,-7.053233
44.000000,7.329940,18.333370,-0.244331,-9.337109,-0.280152,-7.055760
44.100000,7.346590,18.437780,-0.244886,-9.390284,-0.280887,-7.090732
44.200000,7.363250,18.464520,-0.245442,-9.403903,-0.281623,-7.095793
44.300000,7.379930,18.504430,-0.245998,-9.424229,-0.282360,-7.105891
44.400000,7.396650,18.568810,-0.246555,-9.457017,-0.283099,-7.125342
44.500000,7.413280,18.615390,-0.247109,-9.480740,-0.283835,-7.137961
44.600000,7.429850,18.703230,-0.247662,-9.525477,-0.284569,-7.166381
44.700000,7.446590,18.773000,-0.248220,-9.561010,-0.285311,-7.187780
44.800000,7.463270,18.811680,-0.248776,-9.580710,-0.286051,-7.197262
44.900000,7.479950,18.854310,-0.249332,-9.602421,-0.286791,-7.208234
45.000000,7.496590,18.941500,-0.249886,-9.646827,-0.287531,-7.236217
45.100000,7.513290,18.976720,-0.250443,-9.664764,-0.288273,-7.244292
45.200000,7.529930,19.033940,-0.250998,-9.693906,-0.289013,-7.260758
45.300000,7.546640,19.085250,-0.251555,-9.720038,-0.289757,-7.274917
45.400000,7.563320,19.161830,-0.252111,-9.759040,-0.290500,-7.298682
45.500000,7.579920,19.205290,-0.252664,-9.781174,-0.291240,-7.309823
45.600000,7.596580,19.245320,-0.253219,-9.801561,-0.291984,-7.319616
45.700000,7.613270,19.358140,-0.253776,-9.859020,-0.292729,-7.357040
45.800000,7.629910,19.405410,-0.254330,-9.883094,-0.293473,-7.369524
45.900000,7.646510,19.474740,-0.254884,-9.918404,-0.294215,-7.390365
46.000000,7.663220,19.494280,-0.255441,-9.928355,-0.294963,-7.392250
46.100000,7.679910,19.567050,-0.255997,-9.965417,-0.295710,-7.414300
46.200000,7.696600,19.609480,-0.256553,-9.987026,-0.296458,-7.424821
46.300000,7.713210,19.692410,-0.257107,-10.029262,-0.297203,-7.450669
46.400000,7.729940,19.718790,-0.257665,-10.042697,-0.297954,-7.455049
46.500000,7.746650,19.814040,-0.258222,-10.091208,-0.298705,-7.485439
46.600000,7.763300,19.892830,-0.258777,-10.131335,-0.299453,-7.509582
46.700000,7.779930,19.938430,-0.259331,-10.154559,-0.300201,-7.521167
46.800000,7.796570,19.974450,-0.259886,-10.172904,-0.300951,-7.529112
46.900000,7.813200,20.027000,-0.260440,-10.199667,-0.301700,-7.543266
47.000000,7.829900,20.089910,-0.260997,-10.231707,-0.302453,-7.561266
47.100000,7.846610,20.177240,-0.261554,-10.276184,-0.303207,-7.588410
47.200000,7.863170,20.210440,-0.262106,-10.293093,-0.303955,-7.595215
47.300000,7.879920,20.310760,-0.262664,-10.344185,-0.304712,-7.627140
47.400000,7.896590,20.332690,-0.263220,-10.355354,-0.305465,-7.629621
47.500000,7.913270,20.423570,-0.263776,-10.401639,-0.306220,-7.657940
47.600000,7.929930,20.478750,-0.264331,-10.429742,-0.306975,-7.672838
47.700000,7.946590,20.566520,-0.264886,-10.474443,-0.307730,-7.699906
47.800000,7.963270,20.600570,-0.265442,-10.491784,-0.308487,-7.706820
47.900000,7.979950,20.657170,-0.265998,-10.520610,-0.309244,-7.722145
48.000000,7.996620,20.697710,-0.266554,-10.541257,-0.310001,-7.731443
48.100000,8.013210,20.779840,-0.267107,-10.583086,-0.310756,-7.756269
48.200000,8.029900,20.818670,-0.267663,-10.602862,-0.311515,-7.764864
48.300000,8.046580,20.879710,-0.268219,-10.633949,-0.312274,-7.781718
48.400000,8.063250,20.916190,-0.268775,-10.652528,-0.313034,-7.789395
48.500000,8.079890,21.013910,-0.269330,-10.702296,-0.313793,-7.819851
48.600000,8.096590,21.116030,-0.269886,-10.754306,-0.314555,-7.851866
48.700000,8.113260,21.103150,-0.270442,-10.747746,-0.315316,-7.841104
48.800000,8.129960,21.198750,-0.270999,-10.796435,-0.316080,-7.870615
48.900000,8.146620,21.242890,-0.271554,-10.818915,-0.316842,-7.880995
49.000000,8.163260,21.307130,-0.272109,-10.851632,-0.317604,-7.898809
49.100000,8.179950,21.380630,-0.272665,-10.889065,-0.318368,-7.919998
49.200000,8.196630,21.454500,-0.273221,-10.926687,-0.319133,-7.941287
49.300000,8.213290,21.516170,-0.273776,-10.958095,-0.319897,-7.958028
49.400000,8.229900,21.566530,-0.274330,-10.983744,-0.320660,-7.970573
49.500000,8.246530,21.574580,-0.274884,-10.987843,-0.321424,-7.967457
49.600000,8.263230,21.710130,-0.275441,-11.056878,-0.322192,-8.011361
49.700000,8.279920,21.763770,-0.275997,-11.084197,-0.322960,-8.024988
49.800000,8.296560,21.811700,-0.276552,-11.108608,-0.323727,-8.036500
49.900000,8.313240,21.858840,-0.277108,-11.132616,-0.324495,-8.047679
50.000000,8.329970,21.919830,-0.277666,-11.163678,-0.325267,-8.063908
50.100000,8.346550,21.987960,-0.278218,-11.198376,-0.326033,-8.082783
50.200000,8.363160,22.073640,-0.278772,-11.242013,-0.326800,-8.108054
50.300000,8.379860,22.145520,-0.279329,-11.278621,-0.327572,-8.128179
50.400000,8.396560,22.198520,-0.279885,-11.305613,-0.328345,-8.141338
50.500000,8.413240,22.265690,-0.280441,-11.339823,-0.329117,-8.159668
50.600000,8.429940,22.294700,-0.280998,-11.354597,-0.329891,-8.163978
50.700000,8.446580,22.372000,-0.281553,-11.393966,-0.330663,-8.185965
50.800000,8.463280,22.419760,-0.282109,-11.418290,-0.331438,-8.197084
50.900000,8.479970,22.513000,-0.282666,-11.465777,-0.332213,-8.224795
51.000000,8.496630,22.568700,-0.283221,-11.494145,-0.332988,-8.238761
51.100000,8.513230,22.615410,-0.283774,-11.517934,-0.333760,-8.249440
51.200000,8.529880,22.671320,-0.284329,-11.546408,-0.334535,-8.263426
51.300000,8.546590,22.773330,-0.284886,-11.598362,-0.335314,-8.294147
51.400000,8.563270,22.797710,-0.285442,-11.610778,-0.336092,-8.296571
51.500000,8.579900,22.918710,-0.285997,-11.672403,-0.336868,-8.334135
51.600000,8.596530,22.950870,-0.286551,-11.688782,-0.337644,-8.339350
51.700000,8.613220,23.046120,-0.287107,-11.737293,-0.338424,-8.367430
51.800000,8.629920,23.076940,-0.287664,-11.752989,-0.339206,-8.372077
51.900000,8.646590,23.176190,-0.288220,-11.803537,-0.339986,-8.401525
52.000000,8.663230,23.231310,-0.288774,-11.831609,-0.340766,-8.414944
52.100000,8.679890,23.298830,-0.289330,-11.865997,-0.341547,-8.432812
52.200000,8.696580,23.311490,-0.289886,-11.872444,-0.342330,-8.430789
52.300000,8.713270,23.413640,-0.290442,-11.924469,-0.343114,-8.461098
52.400000,8.729890,23.489170,-0.290996,-11.962936,-0.343895,-8.481766
52.500000,8.746550,23.528110,-0.291552,-11.982768,-0.344678,-8.489172
52.600000,8.763230,23.609340,-0.292108,-12.024138,-0.345463,-8.511795
52.700000,8.779950,23.689960,-0.292665,-12.065198,-0.346251,-8.534137
52.800000,8.796570,23.711560,-0.293219,-12.076198,-0.347034,-8.535228
52.900000,8.813270,23.819670,-0.293776,-12.131258,-0.347822,-8.567390
53.000000,8.829950,23.868320,-0.294332,-12.156036,-0.348610,-8.578129
53.100000,8.846600,23.943880,-0.294887,-12.194518,-0.349397,-8.598517
53.200000,8.863270,24.018350,-0.295442,-12.232445,-0.350185,-8.618463
53.300000,8.879920,24.043830,-0.295997,-12.245422,-0.350973,-8.620810
53.400000,8.896620,24.136530,-0.296554,-12.292634,-0.351764,-8.647204
53.500000,8.913290,24.158280,-0.297110,-12.303711,-0.352554,-8.648160
53.600000,8.929980,24.250570,-0.297666,-12.350714,-0.353346,-8.674326
53.700000,8.946550,24.325140,-0.298218,-12.388692,-0.354133,-8.694157
53.800000,8.963190,24.394630,-0.298773,-12.424083,-0.354924,-8.712102
53.900000,8.979860,24.457000,-0.299329,-12.455848,-0.355716,-8.727455
54.000000,8.996590,24.534870,-0.299886,-12.495507,-0.356513,-8.748275
54.100000,9.013230,24.611680,-0.300441,-12.534626,-0.357305,-8.768710
54.200000,9.029900,24.682610,-0.300997,-12.570750,-0.358100,-8.786996
54.300000,9.046600,24.709510,-0.301553,-12.584450,-0.358896,-8.789567
54.400000,9.063260,24.791710,-0.302109,-12.626314,-0.359692,-8.811795
54.500000,9.079920,24.865400,-0.302664,-12.663844,-0.360488,-8.830954
54.600000,9.096580,24.913700,-0.303219,-12.688443,-0.361285,-8.841062
54.700000,9.113250,24.987520,-0.303775,-12.726039,-0.362082,-8.860187
54.800000,9.129920,25.083280,-0.304331,-12.774810,-0.362881,-8.887043
54.900000,9.146610,25.121130,-0.304887,-12.794086,-0.363681,-8.893336
55.000000,9.163230,25.214910,-0.305441,-12.841848,-0.364478,-8.919421
55.100000,9.179870,25.277820,-0.305996,-12.873888,-0.365277,-8.934534
55.200000,9.196540,25.347580,-0.306551,-12.909416,-0.366078,-8.952018
55.300000,9.213220,25.431140,-0.307107,-12.951973,-0.366880,-8.974327
55.400000,9.229860,25.497590,-0.307662,-12.985816,-0.367681,-8.990574
55.500000,9.246510,25.549600,-0.308217,-13.012304,-0.368483,-9.001691
55.600000,9.263220,25.599450,-0.308774,-13.037693,-0.369288,-9.011992
55.700000,9.279930,25.689770,-0.309331,-13.083692,-0.370095,-9.036501
55.800000,9.296610,25.780740,-0.309887,-13.130023,-0.370900,-9.061200
55.900000,9.313220,25.811880,-0.310441,-13.145883,-0.371703,-9.064866
56.000000,9.329900,25.902500,-0.310997,-13.192035,-0.372509,-9.089356
56.100000,9.346560,25.987520,-0.311552,-13.235335,-0.373315,-9.111840
56.200000,9.363270,26.045350,-0.312109,-13.264788,-0.374125,-9.124728
56.300000,9.379960,26.083260,-0.312665,-13.284095,-0.374934,-9.130619
56.400000,9.396560,26.192580,-0.313219,-13.339771,-0.375739,-9.161506
56.500000,9.413250,26.248820,-0.313775,-13.368414,-0.376550,-9.173740
56.600000,9.429950,26.340550,-0.314332,-13.415132,-0.377361,-9.198331
56.700000,9.446600,26.372660,-0.314887,-13.431485,-0.378171,-9.202090
56.800000,9.463200,26.460710,-0.315440,-13.476329,-0.378979,-9.225356
56.900000,9.479920,26.526480,-0.315997,-13.509825,-0.379793,-9.240757
57.000000,9.496580,26.607320,-0.316553,-13.550997,-0.380606,-9.261393
57.100000,9.513240,26.663820,-0.317108,-13.579772,-0.381419,-9.273518
57.200000,9.529930,26.736890,-0.317664,-13.616986,-0.382234,-9.291355
57.300000,9.546560,26.812430,-0.318219,-13.655458,-0.383046,-9.310037
57.400000,9.563220,26.903050,-0.318774,-13.701611,-0.383861,-9.333894
57.500000,9.579940,26.989460,-0.319331,-13.745619,-0.384680,-9.356212
57.600000,9.596560,27.022100,-0.319885,-13.762243,-0.385494,-9.359903
57.700000,9.613220,27.024260,-0.320441,-13.763343,-0.386311,-9.353008
57.800000,9.629980,27.171930,-0.320999,-13.838550,-0.387133,-9.396385
