Repository: abubakardawood/tissue-phantom-material-database

Title:
A Database of Silicone Phantom Materials for Modeling Human Tissue Mechanics Across Varying Stiffnesses

Description:
This dataset contains processed mechanical compression test data for soft silicone phantoms
fabricated using Ecoflex (Smooth-On) with varying base materials and thinner concentrations.
The dataset provides force–compression measurements together with derived engineering and
true stress–strain quantities, intended for mechanical characterization, constitutive model
fitting, and the design of tissue-equivalent phantoms.

All files in this dataset are processed outputs generated from raw experimental measurements.
The raw data files are not included in this archive.

File: data/EF30_50T/EF30_50T_A3.csv (part 1 of 2)
EF30_50T_A_sample_3
Compression test;
Cylinder Diameter: 50mm;
Cylinder Height: 30mm;
Speed (mm/min): 10;
Machine: INSTRON 5900;
Load cell: 10kN;
Time (s),Compression (mm),Load (N),Engineering Strain [-],Engineering Stress (kPa),True Strain [-],True Stress (kPa)
0.000000,0.000000,0.019030,-0.000000,-0.009692,0.000000,-0.009692
0.100000,0.007560,0.046670,-0.000252,-0.023769,-0.000252,-0.023763
0.200000,0.027910,0.084140,-0.000930,-0.042852,-0.000931,-0.042812
0.300000,0.046330,0.082940,-0.001544,-0.042241,-0.001546,-0.042176
0.400000,0.063310,0.125030,-0.002110,-0.063677,-0.002113,-0.063543
0.500000,0.080030,0.142000,-0.002668,-0.072320,-0.002671,-0.072127
0.600000,0.096650,0.170710,-0.003222,-0.086942,-0.003227,-0.086662
0.700000,0.113310,0.181360,-0.003777,-0.092366,-0.003784,-0.092017
0.800000,0.130030,0.225640,-0.004334,-0.114918,-0.004344,-0.114419
0.900000,0.146680,0.259800,-0.004889,-0.132315,-0.004901,-0.131668
1.000000,0.163290,0.284250,-0.005443,-0.144767,-0.005458,-0.143979
1.100000,0.179960,0.326140,-0.005999,-0.166102,-0.006017,-0.165105
1.200000,0.196680,0.369420,-0.006556,-0.188144,-0.006578,-0.186911
1.300000,0.213320,0.368410,-0.007111,-0.187630,-0.007136,-0.186296
1.400000,0.229970,0.408870,-0.007666,-0.208236,-0.007695,-0.206640
1.500000,0.246650,0.428030,-0.008222,-0.217994,-0.008256,-0.216202
1.600000,0.263390,0.453240,-0.008780,-0.230833,-0.008818,-0.228807
1.700000,0.280010,0.499080,-0.009334,-0.254179,-0.009377,-0.251807
1.800000,0.296610,0.532870,-0.009887,-0.271388,-0.009936,-0.268705
1.900000,0.313270,0.524820,-0.010442,-0.267289,-0.010497,-0.264498
2.000000,0.329960,0.563560,-0.010999,-0.287019,-0.011060,-0.283862
2.100000,0.346650,0.602360,-0.011555,-0.306779,-0.011622,-0.303235
2.200000,0.363310,0.622950,-0.012110,-0.317266,-0.012184,-0.313424
2.300000,0.379900,0.668590,-0.012663,-0.340510,-0.012744,-0.336198
2.400000,0.396540,0.683430,-0.013218,-0.348068,-0.013306,-0.343467
2.500000,0.413260,0.757450,-0.013775,-0.385766,-0.013871,-0.380452
2.600000,0.429920,0.777680,-0.014331,-0.396069,-0.014434,-0.390393
2.700000,0.446590,0.790260,-0.014886,-0.402476,-0.014998,-0.396485
2.800000,0.463200,0.852420,-0.015440,-0.434134,-0.015560,-0.427431
2.900000,0.479910,0.886510,-0.015997,-0.451496,-0.016126,-0.444273
3.000000,0.496580,0.871700,-0.016553,-0.443953,-0.016691,-0.436605
3.100000,0.513300,0.911370,-0.017110,-0.464157,-0.017258,-0.456215
3.200000,0.529870,0.954520,-0.017662,-0.486133,-0.017820,-0.477547
3.300000,0.546500,1.018540,-0.018217,-0.518738,-0.018385,-0.509288
3.400000,0.563260,1.025390,-0.018775,-0.522227,-0.018954,-0.512422
3.500000,0.579920,1.055450,-0.019331,-0.537536,-0.019520,-0.527145
3.600000,0.596560,1.045380,-0.019885,-0.532408,-0.020086,-0.521821
3.700000,0.613250,1.123070,-0.020442,-0.571975,-0.020653,-0.560283
3.800000,0.629950,1.128430,-0.020998,-0.574705,-0.021222,-0.562637
3.900000,0.646640,1.156200,-0.021555,-0.588848,-0.021790,-0.576155
4.000000,0.663280,1.185000,-0.022109,-0.603516,-0.022357,-0.590172
4.100000,0.679930,1.279880,-0.022664,-0.651838,-0.022925,-0.637064
4.200000,0.696630,1.278370,-0.023221,-0.651068,-0.023495,-0.635950
4.300000,0.713290,1.295190,-0.023776,-0.659635,-0.024064,-0.643951
4.400000,0.729960,1.347900,-0.024332,-0.686480,-0.024633,-0.669776
4.500000,0.746600,1.369940,-0.024887,-0.697705,-0.025202,-0.680341
4.600000,0.763220,1.416950,-0.025441,-0.721647,-0.025770,-0.703288
4.700000,0.779900,1.444190,-0.025997,-0.735520,-0.026341,-0.716399
4.800000,0.796580,1.485780,-0.026553,-0.756702,-0.026912,-0.736609
4.900000,0.813210,1.516230,-0.027107,-0.772210,-0.027481,-0.751277
5.000000,0.829850,1.549980,-0.027662,-0.789398,-0.028051,-0.767562
5.100000,0.846570,1.596530,-0.028219,-0.813106,-0.028625,-0.790161
5.200000,0.863290,1.629710,-0.028776,-0.830004,-0.029198,-0.806120
5.300000,0.879920,1.645110,-0.029331,-0.837848,-0.029769,-0.813273
5.400000,0.896550,1.697410,-0.029885,-0.864484,-0.030341,-0.838649
5.500000,0.913240,1.711030,-0.030441,-0.871420,-0.030914,-0.844893
5.600000,0.929910,1.768840,-0.030997,-0.900863,-0.031488,-0.872939
5.700000,0.946590,1.776310,-0.031553,-0.904667,-0.032062,-0.876122
5.800000,0.963240,1.807360,-0.032108,-0.920481,-0.032635,-0.890926
5.900000,0.979910,1.851930,-0.032664,-0.943180,-0.033209,-0.912372
6.000000,0.996590,1.894050,-0.033220,-0.964632,-0.033784,-0.932587
6.100000,1.013280,1.922230,-0.033776,-0.978984,-0.034360,-0.945918
6.200000,1.029900,1.944840,-0.034330,-0.990499,-0.034933,-0.956495
6.300000,1.046560,1.996800,-0.034885,-1.016962,-0.035508,-0.981485
6.400000,1.063290,2.017120,-0.035443,-1.027311,-0.036086,-0.990900
6.500000,1.079970,2.049400,-0.035999,-1.043751,-0.036663,-1.006177
6.600000,1.096600,2.108640,-0.036553,-1.073922,-0.037238,-1.034666
6.700000,1.113230,2.135940,-0.037108,-1.087825,-0.037814,-1.047459
6.800000,1.129910,2.196310,-0.037664,-1.118571,-0.038391,-1.076442
6.900000,1.146600,2.232410,-0.038220,-1.136957,-0.038970,-1.093503
7.000000,1.163260,2.245760,-0.038775,-1.143756,-0.039547,-1.099407
7.100000,1.179840,2.300140,-0.039328,-1.171452,-0.040122,-1.125381
7.200000,1.196580,2.288850,-0.039886,-1.165702,-0.040703,-1.119207
7.300000,1.213310,2.347440,-0.040444,-1.195541,-0.041284,-1.147189
7.400000,1.229980,2.388050,-0.040999,-1.216224,-0.041864,-1.166360
7.500000,1.246590,2.412540,-0.041553,-1.228697,-0.042441,-1.177641
7.600000,1.263210,2.445240,-0.042107,-1.245351,-0.043019,-1.192913
7.700000,1.279870,2.478710,-0.042662,-1.262397,-0.043599,-1.208540
7.800000,1.296620,2.528930,-0.043221,-1.287973,-0.044182,-1.232306
7.900000,1.313320,2.517070,-0.043777,-1.281933,-0.044764,-1.225814
8.000000,1.329920,2.594530,-0.044331,-1.321383,-0.045343,-1.262805
8.100000,1.346570,2.654090,-0.044886,-1.351717,-0.045924,-1.291044
8.200000,1.363250,2.647140,-0.045442,-1.348177,-0.046507,-1.286914
8.300000,1.379910,2.687210,-0.045997,-1.368585,-0.047088,-1.305634
8.400000,1.396570,2.756290,-0.046552,-1.403767,-0.047671,-1.338418
8.500000,1.413250,2.762630,-0.047108,-1.406996,-0.048254,-1.340715
8.600000,1.429910,2.815820,-0.047664,-1.434085,-0.048837,-1.365732
8.700000,1.446620,2.833060,-0.048221,-1.442866,-0.049422,-1.373290
8.800000,1.463260,2.884760,-0.048775,-1.469196,-0.050005,-1.397536
8.900000,1.479900,2.938640,-0.049330,-1.496637,-0.050588,-1.422808
9.000000,1.496580,3.031840,-0.049886,-1.544103,-0.051173,-1.467074
9.100000,1.513280,2.979350,-0.050443,-1.517370,-0.051759,-1.440830
9.200000,1.529930,3.024460,-0.050998,-1.540345,-0.052344,-1.461791
9.300000,1.546500,3.071140,-0.051550,-1.564119,-0.052926,-1.483488
9.400000,1.563250,3.104020,-0.052108,-1.580864,-0.053515,-1.498488
9.500000,1.579950,3.140000,-0.052665,-1.599189,-0.054102,-1.514968
9.600000,1.596620,3.185630,-0.053221,-1.622428,-0.054689,-1.536081
9.700000,1.613240,3.212210,-0.053775,-1.635965,-0.055275,-1.547992
9.800000,1.629930,3.231000,-0.054331,-1.645535,-0.055863,-1.556131
9.900000,1.646590,3.298510,-0.054886,-1.679917,-0.056450,-1.587713
10.000000,1.663300,3.347820,-0.055443,-1.705031,-0.057040,-1.610498
10.100000,1.679940,3.387440,-0.055998,-1.725209,-0.057627,-1.628601
10.200000,1.696560,3.406330,-0.056552,-1.734830,-0.058214,-1.636722
10.300000,1.713230,3.428510,-0.057108,-1.746126,-0.058803,-1.646409
10.400000,1.729900,3.490390,-0.057663,-1.777641,-0.059393,-1.675136
10.500000,1.746600,3.552400,-0.058220,-1.809222,-0.059984,-1.703890
10.600000,1.763200,3.585600,-0.058773,-1.826131,-0.060571,-1.718803
10.700000,1.779910,3.578750,-0.059330,-1.822642,-0.061163,-1.714504
10.800000,1.796600,3.648380,-0.059887,-1.858105,-0.061755,-1.746829
10.900000,1.813330,3.639780,-0.060444,-1.853725,-0.062348,-1.741678
11.000000,1.829880,3.721450,-0.060996,-1.895319,-0.062936,-1.779712
11.100000,1.846580,3.710450,-0.061553,-1.889717,-0.063529,-1.773400
11.200000,1.863250,3.793880,-0.062108,-1.932207,-0.064121,-1.812201
11.300000,1.879920,3.823290,-0.062664,-1.947186,-0.064713,-1.825167
11.400000,1.896630,3.869610,-0.063221,-1.970776,-0.065308,-1.846182
11.500000,1.913200,3.854600,-0.063773,-1.963132,-0.065898,-1.837936
11.600000,1.929910,3.952420,-0.064330,-2.012951,-0.066493,-1.883457
11.700000,1.946590,3.975300,-0.064886,-2.024604,-0.067087,-1.893235
11.800000,1.963260,4.014630,-0.065442,-2.044634,-0.067682,-1.910829
11.900000,1.979860,4.086310,-0.065995,-2.081141,-0.068274,-1.943795
12.000000,1.996560,4.052870,-0.066552,-2.064110,-0.068870,-1.926739
12.100000,2.013280,4.109330,-0.067109,-2.092865,-0.069467,-1.952414
12.200000,2.029960,4.146940,-0.067665,-2.112019,-0.070063,-1.969109
12.300000,2.046610,4.243180,-0.068220,-2.161034,-0.070659,-2.013607
12.400000,2.063290,4.238880,-0.068776,-2.158844,-0.071256,-2.010366
12.500000,2.079950,4.241130,-0.069332,-2.159990,-0.071852,-2.010234
12.600000,2.096610,4.325000,-0.069887,-2.202704,-0.072449,-2.048764
12.700000,2.113310,4.358960,-0.070444,-2.220000,-0.073048,-2.063615
12.800000,2.129880,4.342190,-0.070996,-2.211459,-0.073642,-2.054454
12.900000,2.146550,4.415490,-0.071552,-2.248791,-0.074241,-2.087886
13.000000,2.163240,4.463980,-0.072108,-2.273486,-0.074840,-2.109550
13.100000,2.179890,4.489340,-0.072663,-2.286402,-0.075438,-2.120265
13.200000,2.196520,4.539700,-0.073217,-2.312050,-0.076036,-2.142768
13.300000,2.213240,4.595500,-0.073775,-2.340469,-0.076638,-2.167802
13.400000,2.229950,4.622340,-0.074332,-2.354138,-0.077239,-2.179151
13.500000,2.246600,4.638250,-0.074887,-2.362241,-0.077839,-2.185341
13.600000,2.263250,4.687190,-0.075442,-2.387166,-0.078439,-2.207074
13.700000,2.279890,4.729850,-0.075996,-2.408893,-0.079039,-2.225826
13.800000,2.296610,4.775050,-0.076554,-2.431913,-0.079643,-2.245741
13.900000,2.313240,4.781920,-0.077108,-2.435412,-0.080243,-2.247622
14.000000,2.329900,4.834950,-0.077663,-2.462420,-0.080845,-2.271180
14.100000,2.346540,4.888370,-0.078218,-2.489626,-0.081447,-2.294893
14.200000,2.363240,4.909340,-0.078775,-2.500306,-0.082051,-2.303346
14.300000,2.379960,4.946200,-0.079332,-2.519079,-0.082656,-2.319235
14.400000,2.396650,4.978070,-0.079888,-2.535310,-0.083260,-2.332769
14.500000,2.413250,5.014070,-0.080442,-2.553645,-0.083862,-2.348225
14.600000,2.429890,5.055420,-0.080996,-2.574704,-0.084465,-2.366163
14.700000,2.446610,5.081240,-0.081554,-2.587854,-0.085072,-2.376805
14.800000,2.463260,5.157140,-0.082109,-2.626510,-0.085676,-2.410851
14.900000,2.479960,5.150910,-0.082665,-2.623337,-0.086283,-2.406478
15.000000,2.496590,5.223090,-0.083220,-2.660098,-0.086887,-2.438725
15.100000,2.513250,5.250670,-0.083775,-2.674144,-0.087493,-2.450118
15.200000,2.529870,5.295590,-0.084329,-2.697022,-0.088098,-2.469585
15.300000,2.546580,5.339620,-0.084886,-2.719446,-0.088707,-2.488603
15.400000,2.563240,5.373260,-0.085441,-2.736579,-0.089314,-2.502762
15.500000,2.579880,5.393380,-0.085996,-2.746826,-0.089920,-2.510610
15.600000,2.596580,5.433690,-0.086553,-2.767356,-0.090530,-2.527834
15.700000,2.613280,5.472370,-0.087109,-2.787055,-0.091139,-2.544277
15.800000,2.629900,5.504400,-0.087663,-2.803368,-0.091746,-2.557615
15.900000,2.646540,5.551410,-0.088218,-2.827310,-0.092354,-2.577890
16.000000,2.663270,5.572950,-0.088776,-2.838280,-0.092966,-2.586310
16.100000,2.679990,5.611090,-0.089333,-2.857705,-0.093578,-2.602417
16.200000,2.696620,5.677450,-0.089887,-2.891502,-0.094187,-2.631592
16.300000,2.713270,5.699180,-0.090442,-2.902569,-0.094797,-2.640053
16.400000,2.729960,5.772830,-0.090999,-2.940078,-0.095409,-2.672535
16.500000,2.746640,5.773000,-0.091555,-2.940165,-0.096021,-2.670979
16.600000,2.763320,5.807900,-0.092111,-2.957939,-0.096633,-2.685481
16.700000,2.779910,5.875500,-0.092664,-2.992368,-0.097242,-2.715084
16.800000,2.796560,5.876280,-0.093219,-2.992765,-0.097854,-2.713783
16.900000,2.813260,5.928930,-0.093775,-3.019579,-0.098468,-2.736417
17.000000,2.829980,5.969530,-0.094333,-3.040257,-0.099083,-2.753461
17.100000,2.846620,6.037080,-0.094887,-3.074660,-0.099696,-2.782913
17.200000,2.863230,6.041090,-0.095441,-3.076702,-0.100308,-2.783058
17.300000,2.879890,6.117920,-0.095996,-3.115831,-0.100922,-2.816723
17.400000,2.896570,6.113400,-0.096552,-3.113529,-0.101537,-2.812911
17.500000,2.913200,6.168390,-0.097107,-3.141535,-0.102151,-2.836471
17.600000,2.929890,6.220000,-0.097663,-3.167820,-0.102767,-2.858441
17.700000,2.946630,6.247690,-0.098221,-3.181922,-0.103386,-2.869391
17.800000,2.963320,6.229530,-0.098777,-3.172674,-0.104003,-2.859285
17.900000,2.979970,6.342030,-0.099332,-3.229969,-0.104619,-2.909129
18.000000,2.996580,6.374540,-0.099886,-3.246527,-0.105234,-2.922244
18.100000,3.013250,6.370960,-0.100442,-3.244703,-0.105851,-2.918800
18.200000,3.029900,6.450160,-0.100997,-3.285040,-0.106469,-2.953261
18.300000,3.046590,6.481080,-0.101553,-3.300787,-0.107088,-2.965582
18.400000,3.063200,6.482330,-0.102107,-3.301424,-0.107704,-2.964326
18.500000,3.079870,6.549920,-0.102662,-3.335847,-0.108323,-2.993381
18.600000,3.096570,6.562470,-0.103219,-3.342239,-0.108944,-2.997256
18.700000,3.113290,6.622710,-0.103776,-3.372919,-0.109565,-3.022889
18.800000,3.129920,6.687340,-0.104331,-3.405834,-0.110184,-3.050501
18.900000,3.146540,6.714880,-0.104885,-3.419860,-0.110803,-3.061169
19.000000,3.163250,6.738690,-0.105442,-3.431987,-0.111425,-3.070112
19.100000,3.179940,6.755440,-0.105998,-3.440517,-0.112047,-3.075829
19.200000,3.196600,6.791520,-0.106553,-3.458893,-0.112669,-3.090336
19.300000,3.213230,6.846980,-0.107108,-3.487138,-0.113289,-3.113639
19.400000,3.229880,6.914360,-0.107663,-3.521455,-0.113911,-3.142325
19.500000,3.246550,6.925730,-0.108218,-3.527245,-0.114534,-3.145533
19.600000,3.263280,6.944050,-0.108776,-3.536576,-0.115159,-3.151881
19.700000,3.279940,6.997690,-0.109331,-3.563894,-0.115783,-3.174249
19.800000,3.296620,7.031380,-0.109887,-3.581052,-0.116407,-3.187540
19.900000,3.313290,7.071830,-0.110443,-3.601653,-0.117032,-3.203876
20.000000,3.329960,7.123700,-0.110999,-3.628071,-0.117657,-3.225360
20.100000,3.346660,7.185400,-0.111555,-3.659494,-0.118283,-3.251258
20.200000,3.363240,7.199560,-0.112108,-3.666706,-0.118905,-3.255639
20.300000,3.379910,7.259170,-0.112664,-3.697065,-0.119531,-3.280540
20.400000,3.396640,7.324440,-0.113221,-3.730307,-0.120160,-3.307956
20.500000,3.413280,7.304610,-0.113776,-3.720207,-0.120786,-3.296937
20.600000,3.429910,7.336360,-0.114330,-3.736377,-0.121411,-3.309196
20.700000,3.446600,7.406040,-0.114887,-3.771865,-0.122040,-3.338528
20.800000,3.463250,7.433460,-0.115442,-3.785830,-0.122667,-3.348788
20.900000,3.479910,7.488290,-0.115997,-3.813755,-0.123295,-3.371371
21.000000,3.496540,7.479990,-0.116551,-3.809528,-0.123922,-3.365522
21.100000,3.513220,7.520190,-0.117107,-3.830001,-0.124552,-3.381480
21.200000,3.529900,7.574010,-0.117663,-3.857412,-0.125182,-3.403536
21.300000,3.546660,7.620780,-0.118222,-3.881231,-0.125815,-3.422384
21.400000,3.563300,7.642750,-0.118777,-3.892421,-0.126444,-3.430092
21.500000,3.579860,7.699190,-0.119329,-3.921165,-0.127071,-3.453258
21.600000,3.596560,7.756610,-0.119885,-3.950409,-0.127703,-3.476813
21.700000,3.613220,7.779320,-0.120441,-3.961975,-0.128334,-3.484792
21.800000,3.629920,7.817290,-0.120997,-3.981313,-0.128967,-3.499585
21.900000,3.646580,7.828320,-0.121553,-3.986931,-0.129599,-3.502309
22.000000,3.663250,7.874240,-0.122108,-4.010318,-0.130232,-3.520624
22.100000,3.679910,7.915330,-0.122664,-4.031244,-0.130865,-3.536757
22.200000,3.696570,7.982150,-0.123219,-4.065276,-0.131498,-3.564356
22.300000,3.713240,7.978890,-0.123775,-4.063615,-0.132132,-3.560643
22.400000,3.729880,8.043510,-0.124329,-4.096526,-0.132765,-3.587208
22.500000,3.746560,8.054070,-0.124885,-4.101904,-0.133400,-3.589636
22.600000,3.763210,8.088000,-0.125440,-4.119185,-0.134035,-3.602473
22.700000,3.779930,8.103480,-0.125998,-4.127068,-0.134672,-3.607067
22.800000,3.796510,8.144610,-0.126550,-4.148016,-0.135305,-3.623083
22.900000,3.813220,8.204320,-0.127107,-4.178426,-0.135943,-3.647317
23.000000,3.829920,8.242720,-0.127664,-4.197983,-0.136581,-3.662052
23.100000,3.846620,8.286220,-0.128221,-4.220137,-0.137219,-3.679028
23.200000,3.863270,8.312120,-0.128776,-4.233328,-0.137856,-3.688178
23.300000,3.879920,8.356770,-0.129331,-4.256068,-0.138493,-3.705628
23.400000,3.896620,8.433140,-0.129887,-4.294963,-0.139133,-3.737102
23.500000,3.913300,8.439120,-0.130443,-4.298009,-0.139772,-3.737362
23.600000,3.930000,8.463850,-0.131000,-4.310603,-0.140412,-3.745914
23.700000,3.946560,8.485480,-0.131552,-4.321619,-0.141048,-3.753102
23.800000,3.963190,8.474580,-0.132106,-4.316068,-0.141686,-3.745888
23.900000,3.979910,8.449460,-0.132664,-4.303275,-0.142328,-3.732386
24.000000,3.996590,8.467580,-0.133220,-4.312503,-0.142970,-3.737993
24.100000,4.013150,8.443440,-0.133772,-4.300209,-0.143607,-3.724963
24.200000,4.029880,8.511820,-0.134329,-4.335034,-0.144251,-3.752712
24.300000,4.046580,8.522830,-0.134886,-4.340642,-0.144894,-3.755150
24.400000,4.063250,8.592130,-0.135442,-4.375936,-0.145536,-3.783252
24.500000,4.079910,8.637660,-0.135997,-4.399124,-0.146179,-3.800856
24.600000,4.096590,8.658260,-0.136553,-4.409616,-0.146823,-3.807469
24.700000,4.113280,8.722710,-0.137109,-4.442440,-0.147467,-3.833340
24.800000,4.129970,8.747530,-0.137666,-4.455080,-0.148112,-3.841769
24.900000,4.146650,8.852590,-0.138222,-4.508587,-0.148757,-3.885403
25.000000,4.163230,8.849470,-0.138774,-4.506998,-0.149399,-3.881542
25.100000,4.179880,8.817110,-0.139329,-4.490517,-0.150043,-3.864856
25.200000,4.196560,8.935900,-0.139885,-4.551016,-0.150690,-3.914396
25.300000,4.213240,8.985650,-0.140441,-4.576354,-0.151336,-3.933645
25.400000,4.229850,9.039040,-0.140995,-4.603545,-0.151981,-3.954468
25.500000,4.246540,9.061470,-0.141551,-4.614969,-0.152628,-3.961714
25.600000,4.263260,9.113370,-0.142109,-4.641401,-0.153278,-3.981818
25.700000,4.279860,9.141450,-0.142662,-4.655702,-0.153923,-3.991510
25.800000,4.296530,9.221360,-0.143218,-4.696400,-0.154571,-4.023793
25.900000,4.313190,9.213990,-0.143773,-4.692647,-0.155220,-4.017971
26.000000,4.329910,9.277220,-0.144330,-4.724849,-0.155871,-4.042910
26.100000,4.346600,9.318340,-0.144887,-4.745792,-0.156521,-4.058190
26.200000,4.363290,9.363530,-0.145443,-4.768807,-0.157172,-4.075217
26.300000,4.379910,9.408130,-0.145997,-4.791521,-0.157821,-4.091974
26.400000,4.396550,9.468800,-0.146552,-4.822420,-0.158470,-4.115687
26.500000,4.413250,9.491540,-0.147108,-4.834002,-0.159123,-4.122880
26.600000,4.429950,9.532270,-0.147665,-4.854745,-0.159776,-4.137869
26.700000,4.446580,9.593890,-0.148219,-4.886128,-0.160426,-4.161909
26.800000,4.463230,9.662780,-0.148774,-4.921213,-0.161078,-4.189063
26.900000,4.479950,9.684720,-0.149332,-4.932387,-0.161733,-4.195826
27.000000,4.496620,9.742210,-0.149887,-4.961667,-0.162386,-4.217976
27.100000,4.513300,9.778430,-0.150443,-4.980114,-0.163041,-4.230889
27.200000,4.529940,9.804660,-0.150998,-4.993472,-0.163694,-4.239468
27.300000,4.546600,9.784870,-0.151553,-4.983393,-0.164348,-4.228143
27.400000,4.563240,9.823230,-0.152108,-5.002930,-0.165002,-4.241944
27.500000,4.579910,9.854640,-0.152664,-5.018927,-0.165658,-4.252719
27.600000,4.596570,9.901640,-0.153219,-5.042864,-0.166313,-4.270201
27.700000,4.613240,9.937550,-0.153775,-5.061153,-0.166970,-4.282876
27.800000,4.629940,9.960490,-0.154331,-5.072836,-0.167628,-4.289938
27.900000,4.646650,10.046190,-0.154888,-5.116483,-0.168287,-4.323999
28.000000,4.663250,10.104620,-0.155442,-5.146241,-0.168941,-4.346300
28.100000,4.679890,10.142360,-0.155996,-5.165462,-0.169598,-4.359668
28.200000,4.696630,10.201910,-0.156554,-5.195790,-0.170260,-4.382367
28.300000,4.713360,10.252670,-0.157112,-5.221642,-0.170921,-4.401259
28.400000,4.729920,10.280300,-0.157664,-5.235714,-0.171576,-4.410230
28.500000,4.746560,10.345210,-0.158219,-5.268772,-0.172235,-4.435154
28.600000,4.763240,10.326040,-0.158775,-5.259009,-0.172896,-4.424012
28.700000,4.779940,10.385400,-0.159331,-5.289241,-0.173558,-4.446499
28.800000,4.796630,10.463330,-0.159888,-5.328930,-0.174220,-4.476900
28.900000,4.813220,10.523410,-0.160441,-5.359529,-0.174878,-4.499642
29.000000,4.829890,10.578290,-0.160996,-5.387479,-0.175540,-4.520115
29.100000,4.846570,10.608790,-0.161552,-5.403012,-0.176203,-4.530143
29.200000,4.863220,10.648010,-0.162107,-5.422987,-0.176865,-4.543881
29.300000,4.879850,10.712860,-0.162662,-5.456015,-0.177527,-4.568530
29.400000,4.896520,10.707520,-0.163217,-5.453295,-0.178191,-4.563223
29.500000,4.913220,10.768410,-0.163774,-5.484306,-0.178856,-4.586119
29.600000,4.929940,10.852010,-0.164331,-5.526883,-0.179523,-4.618643
29.700000,4.946570,10.848310,-0.164886,-5.524999,-0.180187,-4.614006
29.800000,4.963220,10.952740,-0.165441,-5.578185,-0.180851,-4.655326
29.900000,4.979900,10.992780,-0.165997,-5.598577,-0.181518,-4.669232
30.000000,4.996590,11.011520,-0.166553,-5.608121,-0.182185,-4.674072
30.100000,5.013260,11.062200,-0.167109,-5.633932,-0.182852,-4.692453
30.200000,5.029880,11.130000,-0.167663,-5.668462,-0.183517,-4.718073
30.300000,5.046560,11.141320,-0.168219,-5.674228,-0.184186,-4.719717
30.400000,5.063240,11.215110,-0.168775,-5.711809,-0.184854,-4.747800
30.500000,5.079950,11.241860,-0.169332,-5.725432,-0.185525,-4.755935
30.600000,5.096590,11.322580,-0.169886,-5.766543,-0.186193,-4.786886
30.700000,5.113170,11.333330,-0.170439,-5.772018,-0.186859,-4.788241
30.800000,5.129860,11.422310,-0.170995,-5.817335,-0.187529,-4.822598
30.900000,5.146610,11.424060,-0.171554,-5.818226,-0.188203,-4.820088
31.000000,5.163260,11.469010,-0.172109,-5.841119,-0.188873,-4.835812
31.100000,5.179880,11.546940,-0.172663,-5.880808,-0.189543,-4.865412
31.200000,5.196580,11.594000,-0.173219,-5.904776,-0.190216,-4.881954
31.300000,5.213270,11.595170,-0.173776,-5.905372,-0.190889,-4.879162
31.400000,5.229980,11.661250,-0.174333,-5.939026,-0.191563,-4.903660
31.500000,5.246590,11.709070,-0.174886,-5.963380,-0.192234,-4.920467
31.600000,5.263270,11.771710,-0.175442,-5.995283,-0.192908,-4.943456
31.700000,5.279940,11.801690,-0.175998,-6.010551,-0.193582,-4.952706
31.800000,5.296640,11.873460,-0.176555,-6.047104,-0.194258,-4.979459
31.900000,5.313260,11.893860,-0.177109,-6.057493,-0.194931,-4.984659
32.000000,5.329890,11.969040,-0.177663,-6.095782,-0.195605,-5.012787
32.100000,5.346560,12.054660,-0.178219,-6.139388,-0.196281,-5.045234
32.200000,5.363220,12.081650,-0.178774,-6.153134,-0.196957,-5.053113
32.300000,5.379880,12.093300,-0.179329,-6.159067,-0.197633,-5.054566
32.400000,5.396520,12.175100,-0.179884,-6.200728,-0.198309,-5.085316
32.500000,5.413280,12.201240,-0.180443,-6.214041,-0.198991,-5.092762
32.600000,5.430000,12.273200,-0.181000,-6.250689,-0.199671,-5.119315
32.700000,5.446610,12.301000,-0.181554,-6.264848,-0.200347,-5.127442
32.800000,5.463240,12.360380,-0.182108,-6.295090,-0.201025,-5.148704
32.900000,5.479910,12.415740,-0.182664,-6.323284,-0.201705,-5.168250
33.000000,5.496590,12.473910,-0.183220,-6.352910,-0.202385,-5.188932
33.100000,5.513310,12.505150,-0.183777,-6.368821,-0.203068,-5.198378
33.200000,5.529970,12.548360,-0.184332,-6.390827,-0.203748,-5.212791
33.300000,5.546570,12.631940,-0.184886,-6.433394,-0.204427,-5.243952
33.400000,5.563250,12.678840,-0.185442,-6.457280,-0.205109,-5.259831
33.500000,5.579940,12.733280,-0.185998,-6.485006,-0.205792,-5.278808
33.600000,5.596640,12.766100,-0.186555,-6.501721,-0.206477,-5.288795
33.700000,5.613200,12.815420,-0.187107,-6.526840,-0.207155,-5.305625
33.800000,5.629880,12.837060,-0.187663,-6.537861,-0.207840,-5.310949
33.900000,5.646550,12.878200,-0.188218,-6.558813,-0.208524,-5.324324
34.000000,5.663220,13.002630,-0.188774,-6.622185,-0.209209,-5.372089
34.100000,5.679830,13.016720,-0.189328,-6.629361,-0.209891,-5.374240
34.200000,5.696560,13.056950,-0.189885,-6.649850,-0.210579,-5.387141
34.300000,5.713230,13.108730,-0.190441,-6.676221,-0.211266,-5.404795
34.400000,5.729910,13.170840,-0.190997,-6.707854,-0.211953,-5.426674
34.500000,5.746580,13.213550,-0.191553,-6.729606,-0.212640,-5.440532
34.600000,5.763210,13.238130,-0.192107,-6.742124,-0.213326,-5.446915
34.700000,5.779900,13.318770,-0.192663,-6.783194,-0.214015,-5.476321
34.800000,5.796620,13.372520,-0.193221,-6.810569,-0.214705,-5.494626
34.900000,5.813280,13.440720,-0.193776,-6.845302,-0.215394,-5.518847
35.000000,5.829870,13.476530,-0.194329,-6.863540,-0.216080,-5.529755
35.100000,5.846610,13.501950,-0.194887,-6.876487,-0.216773,-5.536349
35.200000,5.863320,13.590230,-0.195444,-6.921447,-0.217465,-5.568692
35.300000,5.879970,13.605820,-0.195999,-6.929387,-0.218155,-5.571234
35.400000,5.896550,13.655370,-0.196552,-6.954623,-0.218842,-5.587680
35.500000,5.913230,13.728800,-0.197108,-6.992020,-0.219535,-5.613840
35.600000,5.929900,13.757530,-0.197663,-7.006652,-0.220227,-5.621694
35.700000,5.946570,13.845260,-0.198219,-7.051333,-0.220920,-5.653625
35.800000,5.963260,13.885350,-0.198775,-7.071751,-0.221614,-5.666061
35.900000,5.979860,13.895980,-0.199329,-7.077164,-0.222305,-5.666483
36.000000,5.996570,13.985610,-0.199886,-7.122813,-0.223001,-5.699065
36.100000,6.013270,14.056660,-0.200442,-7.158998,-0.223697,-5.724032
36.200000,6.029970,14.070950,-0.200999,-7.166276,-0.224393,-5.725862
36.300000,6.046560,14.169650,-0.201552,-7.216543,-0.225085,-5.762035
36.400000,6.063230,14.180520,-0.202108,-7.222080,-0.225782,-5.762442
36.500000,6.079940,14.232670,-0.202665,-7.248639,-0.226480,-5.779596
36.600000,6.096620,14.270020,-0.203221,-7.267662,-0.227178,-5.790722
36.700000,6.113260,14.346820,-0.203775,-7.306775,-0.227874,-5.817835
36.800000,6.129890,14.359160,-0.204330,-7.313060,-0.228570,-5.818785
36.900000,6.146610,14.452570,-0.204887,-7.360633,-0.229271,-5.852535
37.000000,6.163300,14.507080,-0.205443,-7.388395,-0.229971,-5.870499
37.100000,6.179970,14.544280,-0.205999,-7.407341,-0.230671,-5.881436
37.200000,6.196590,14.608090,-0.206553,-7.439839,-0.231369,-5.903118
37.300000,6.213250,14.620690,-0.207108,-7.446256,-0.232069,-5.904075
37.400000,6.229920,14.719890,-0.207664,-7.496778,-0.232770,-5.939967
37.500000,6.246600,14.766200,-0.208220,-7.520364,-0.233472,-5.954474
37.600000,6.263200,14.805830,-0.208773,-7.540547,-0.234171,-5.966282
37.700000,6.279820,14.865260,-0.209327,-7.570815,-0.234871,-5.986036
37.800000,6.296600,14.930520,-0.209887,-7.604051,-0.235579,-6.008062
37.900000,6.313260,14.974350,-0.210442,-7.626374,-0.236282,-6.021464
38.000000,6.329930,15.017300,-0.210998,-7.648248,-0.236986,-6.034486
38.100000,6.346580,15.061620,-0.211553,-7.670820,-0.237690,-6.048038
38.200000,6.363280,15.098330,-0.212109,-7.689516,-0.238396,-6.058498
38.300000,6.379960,15.179990,-0.212665,-7.731105,-0.239102,-6.086967
38.400000,6.396630,15.211640,-0.213221,-7.747225,-0.239808,-6.095354
38.500000,6.413250,15.281530,-0.213775,-7.782819,-0.240512,-6.119047
38.600000,6.429930,15.325930,-0.214331,-7.805432,-0.241220,-6.132486
38.700000,6.446630,15.414070,-0.214888,-7.850321,-0.241928,-6.163384
38.800000,6.463270,15.440470,-0.215442,-7.863767,-0.242635,-6.169579
38.900000,6.479900,15.499220,-0.215997,-7.893688,-0.243342,-6.188678
39.000000,6.496530,15.549090,-0.216551,-7.919087,-0.244049,-6.204200
39.100000,6.513240,15.546620,-0.217108,-7.917829,-0.244761,-6.198805
39.200000,6.529930,15.665760,-0.217664,-7.978506,-0.245471,-6.241870
39.300000,6.546550,15.718650,-0.218218,-8.005443,-0.246180,-6.258508
39.400000,6.563170,15.767990,-0.218772,-8.030571,-0.246889,-6.273705
39.500000,6.579990,15.812730,-0.219333,-8.053357,-0.247607,-6.286990
39.600000,6.596650,15.867580,-0.219888,-8.081292,-0.248318,-6.304310
39.700000,6.613230,15.910550,-0.220441,-8.103177,-0.249027,-6.316904
39.800000,6.629890,15.996230,-0.220996,-8.146813,-0.249740,-6.346397
39.900000,6.646540,16.070380,-0.221551,-8.184577,-0.250452,-6.371273
40.000000,6.663230,16.130580,-0.222108,-8.215237,-0.251167,-6.390570
40.100000,6.679930,16.153000,-0.222664,-8.226655,-0.251883,-6.394873
40.200000,6.696560,16.231690,-0.223219,-8.266732,-0.252596,-6.421443
40.300000,6.713210,16.231860,-0.223774,-8.266818,-0.253311,-6.416922
40.400000,6.729920,16.306400,-0.224331,-8.304781,-0.254029,-6.441764
40.500000,6.746610,16.339910,-0.224887,-8.321848,-0.254746,-6.450372
40.600000,6.763270,16.411390,-0.225442,-8.358252,-0.255463,-6.473948
40.700000,6.779910,16.451280,-0.225997,-8.378568,-0.256180,-6.485037
40.800000,6.796600,16.491040,-0.226553,-8.398818,-0.256899,-6.496038
40.900000,6.813250,16.572110,-0.227108,-8.440106,-0.257616,-6.523288
41.000000,6.829920,16.641710,-0.227664,-8.475553,-0.258336,-6.545975
41.100000,6.846560,16.712630,-0.228219,-8.511673,-0.259054,-6.569150
41.200000,6.863220,16.751100,-0.228774,-8.531265,-0.259774,-6.579534
41.300000,6.879900,16.796020,-0.229330,-8.554143,-0.260495,-6.592421
41.400000,6.896600,16.836230,-0.229887,-8.574622,-0.261218,-6.603430
41.500000,6.913200,16.895650,-0.230440,-8.604884,-0.261936,-6.621974
41.600000,6.929900,16.930130,-0.230997,-8.622444,-0.262660,-6.630688
41.700000,6.946580,17.022300,-0.231553,-8.669386,-0.263383,-6.661967
41.800000,6.963320,17.088330,-0.232111,-8.703015,-0.264110,-6.682952
41.900000,6.979910,17.143010,-0.232664,-8.730863,-0.264830,-6.699509
42.000000,6.996530,17.234220,-0.233218,-8.777316,-0.265552,-6.730291
42.100000,7.013230,17.216060,-0.233774,-8.768067,-0.266279,-6.718318
42.200000,7.029960,17.321240,-0.234332,-8.821635,-0.267007,-6.754444
42.300000,7.046630,17.358800,-0.234888,-8.840764,-0.267733,-6.764178
42.400000,7.063230,17.379390,-0.235441,-8.851251,-0.268456,-6.767303
42.500000,7.079890,17.479790,-0.235996,-8.902384,-0.269183,-6.801454
42.600000,7.096550,17.490870,-0.236552,-8.908027,-0.269910,-6.800818
42.700000,7.113260,17.581020,-0.237109,-8.953940,-0.270640,-6.830883
42.800000,7.129910,17.617710,-0.237664,-8.972626,-0.271367,-6.840159
42.900000,7.146560,17.667410,-0.238219,-8.997938,-0.272096,-6.854461
43.000000,7.163260,17.722970,-0.238775,-9.026235,-0.272827,-6.870992
43.100000,7.179950,17.771460,-0.239332,-9.050930,-0.273558,-6.884756
43.200000,7.196620,17.832130,-0.239887,-9.081829,-0.274289,-6.903213
43.300000,7.213250,17.924310,-0.240442,-9.128776,-0.275018,-6.933838
43.400000,7.229920,18.000530,-0.240997,-9.167595,-0.275750,-6.958229
43.500000,7.246620,18.010640,-0.241554,-9.172744,-0.276484,-6.957031
43.600000,7.263280,18.081970,-0.242109,-9.209072,-0.277216,-6.979469
43.700000,7.279920,18.148880,-0.242664,-9.243149,-0.277948,-7.000169
43.800000,7.296600,18.178250,-0.243220,-9.258107,-0.278683,-7.006350
43.900000,7.313270,18.273570,-0.243776,-9.306653,-0.279417,-7.037917
44.000000,7.329960,18.298570,-0.244332,-9.319385,-0.280153,-7.042361
44.100000,7.346590,18.363840,-0.244886,-9.352627,-0.280887,-7.062296
44.200000,7.363250,18.428960,-0.245442,-9.385792,-0.281623,-7.082128
44.300000,7.379930,18.498700,-0.245998,-9.421311,-0.282360,-7.103690
44.400000,7.396640,18.529330,-0.246555,-9.436910,-0.283099,-7.110196
44.500000,7.413280,18.585360,-0.247109,-9.465446,-0.283835,-7.126446
44.600000,7.429860,18.661270,-0.247662,-9.504107,-0.284570,-7.150301
44.700000,7.446570,18.695470,-0.248219,-9.521525,-0.285310,-7.158101
44.800000,7.463260,18.744860,-0.248775,-9.546679,-0.286051,-7.171701
44.900000,7.479950,18.817930,-0.249332,-9.583893,-0.286791,-7.194325
45.000000,7.496590,18.898530,-0.249886,-9.624942,-0.287531,-7.219801
45.100000,7.513280,18.909560,-0.250443,-9.630560,-0.288272,-7.218657
45.200000,7.529940,19.010680,-0.250998,-9.682060,-0.289014,-7.251882
45.300000,7.546650,19.053060,-0.251555,-9.703644,-0.289758,-7.262644
45.400000,7.563300,19.119300,-0.252110,-9.737380,-0.290499,-7.282489
45.500000,7.579910,19.169380,-0.252664,-9.762885,-0.291240,-7.296159
45.600000,7.596570,19.213730,-0.253219,-9.785472,-0.291983,-7.307605
45.700000,7.613260,19.306460,-0.253775,-9.832699,-0.292729,-7.337403
45.800000,7.629900,19.368690,-0.254330,-9.864393,-0.293472,-7.355582
45.900000,7.646510,19.424690,-0.254884,-9.892913,-0.294215,-7.371371
46.000000,7.663220,19.460630,-0.255441,-9.911217,-0.294963,-7.379489
46.100000,7.679890,19.509320,-0.255996,-9.936015,-0.295709,-7.392432
46.200000,7.696590,19.598250,-0.256553,-9.981307,-0.296458,-7.420573
46.300000,7.713200,19.642010,-0.257107,-10.003594,-0.297203,-7.431603
46.400000,7.729930,19.696560,-0.257664,-10.031376,-0.297954,-7.446648
46.500000,7.746660,19.722300,-0.258222,-10.044485,-0.298705,-7.450778
46.600000,7.763310,19.787980,-0.258777,-10.077935,-0.299454,-7.469998
46.700000,7.779920,19.855370,-0.259331,-10.112257,-0.300201,-7.489839
46.800000,7.796570,19.913710,-0.259886,-10.141969,-0.300951,-7.506217
46.900000,7.813220,19.978010,-0.260441,-10.174717,-0.301701,-7.524807
47.000000,7.829920,20.031990,-0.260997,-10.202209,-0.302454,-7.539459
47.100000,7.846630,20.081520,-0.261554,-10.227434,-0.303208,-7.552404
47.200000,7.863190,20.195390,-0.262106,-10.285428,-0.303956,-7.589552
47.300000,7.879910,20.241970,-0.262664,-10.309151,-0.304711,-7.601311
47.400000,7.896570,20.271410,-0.263219,-10.324144,-0.305465,-7.606633
47.500000,7.913250,20.350680,-0.263775,-10.364516,-0.306220,-7.630616
47.600000,7.929930,20.393460,-0.264331,-10.386304,-0.306975,-7.640882
47.700000,7.946590,20.470170,-0.264886,-10.425372,-0.307730,-7.663833
47.800000,7.963270,20.527680,-0.265442,-10.454662,-0.308487,-7.679552
47.900000,7.979940,20.594950,-0.265998,-10.488922,-0.309244,-7.698890
48.000000,7.996600,20.652530,-0.266553,-10.518247,-0.310000,-7.714573
48.100000,8.013190,20.700330,-0.267106,-10.542591,-0.310755,-7.726599
48.200000,8.029900,20.784760,-0.267663,-10.585591,-0.311515,-7.752217
48.300000,8.046590,20.818400,-0.268220,-10.602724,-0.312275,-7.758865
48.400000,8.063260,20.891020,-0.268775,-10.639709,-0.313035,-7.780018
48.500000,8.079900,20.955030,-0.269330,-10.672309,-0.313793,-7.797936
48.600000,8.096600,20.993070,-0.269887,-10.691683,-0.314556,-7.806140
48.700000,8.113270,21.053220,-0.270442,-10.722317,-0.315317,-7.822548
48.800000,8.129970,21.140140,-0.270999,-10.766585,-0.316080,-7.848851
48.900000,8.146630,21.221480,-0.271554,-10.808011,-0.316842,-7.873049
49.000000,8.163280,21.252060,-0.272109,-10.823585,-0.317604,-7.878387
49.100000,8.179970,21.320770,-0.272666,-10.858579,-0.318369,-7.897817
49.200000,8.196640,21.410260,-0.273221,-10.904156,-0.319133,-7.924908
49.300000,8.213290,21.435280,-0.273776,-10.916898,-0.319897,-7.928110
49.400000,8.229890,21.500080,-0.274330,-10.949901,-0.320659,-7.946018
49.500000,8.246530,21.569520,-0.274884,-10.985266,-0.321424,-7.965589
49.600000,8.263250,21.644250,-0.275442,-11.023326,-0.322193,-7.987043
49.700000,8.279940,21.675510,-0.275998,-11.039247,-0.322961,-7.992437
49.800000,8.296560,21.773810,-0.276552,-11.089310,-0.323727,-8.022539
49.900000,8.313230,21.834560,-0.277108,-11.120250,-0.324495,-8.038744
50.000000,8.329970,21.892240,-0.277666,-11.149626,-0.325267,-8.053758
50.100000,8.346560,21.948420,-0.278219,-11.178239,-0.326033,-8.068244
50.200000,8.363160,21.973180,-0.278772,-11.190849,-0.326800,-8.071153
50.300000,8.379860,22.067660,-0.279329,-11.238967,-0.327572,-8.099601
50.400000,8.396560,22.151640,-0.279885,-11.281738,-0.328345,-8.124145
50.500000,8.413250,22.206470,-0.280442,-11.309662,-0.329118,-8.137962
50.600000,8.429930,22.306830,-0.280998,-11.360775,-0.329891,-8.168424
50.700000,8.446570,22.325590,-0.281552,-11.370330,-0.330662,-8.168987
50.800000,8.463270,22.397310,-0.282109,-11.406856,-0.331438,-8.188879
50.900000,8.479970,22.460220,-0.282666,-11.438896,-0.332213,-8.205513
51.000000,8.496620,22.514860,-0.283221,-11.466724,-0.332987,-8.219111
51.100000,8.513230,22.565800,-0.283774,-11.492668,-0.333760,-8.231343
51.200000,8.529880,22.643430,-0.284329,-11.532204,-0.334535,-8.253260
51.300000,8.546600,22.705640,-0.284887,-11.563887,-0.335314,-8.269490
51.400000,8.563280,22.770990,-0.285443,-11.597170,-0.336092,-8.286843
51.500000,8.579890,22.848680,-0.285996,-11.636737,-0.336867,-8.308673
51.600000,8.596530,22.899050,-0.286551,-11.662390,-0.337644,-8.320521
51.700000,8.613230,22.976250,-0.287108,-11.701708,-0.338425,-8.342058
51.800000,8.629920,23.012800,-0.287664,-11.720323,-0.339206,-8.348808
51.900000,8.646590,23.091200,-0.288220,-11.760252,-0.339986,-8.370716
52.000000,8.663240,23.153560,-0.288775,-11.792011,-0.340766,-8.386777
52.100000,8.679900,23.220460,-0.289330,-11.826083,-0.341547,-8.404443
52.200000,8.696580,23.267780,-0.289886,-11.850183,-0.342330,-8.414981
52.300000,8.713270,23.356670,-0.290442,-11.895454,-0.343114,-8.440511
52.400000,8.729880,23.417180,-0.290996,-11.926272,-0.343894,-8.455774
52.500000,8.746540,23.521930,-0.291551,-11.979621,-0.344678,-8.486946
52.600000,8.763230,23.536480,-0.292108,-11.987031,-0.345463,-8.485527
52.700000,8.779950,23.628220,-0.292665,-12.033754,-0.346251,-8.511895
52.800000,8.796580,23.651780,-0.293219,-12.045753,-0.347035,-8.513705
52.900000,8.813270,23.731770,-0.293776,-12.086491,-0.347822,-8.535774
53.000000,8.829950,23.760070,-0.294332,-12.100904,-0.348610,-8.539225
53.100000,8.846590,23.893090,-0.294886,-12.168651,-0.349396,-8.580282
53.200000,8.863260,23.966080,-0.295442,-12.205824,-0.350185,-8.599711
53.300000,8.879910,23.985240,-0.295997,-12.215582,-0.350973,-8.599807
53.400000,8.896620,24.089620,-0.296554,-12.268743,-0.351764,-8.630398
53.500000,8.913300,24.133750,-0.297110,-12.291218,-0.352555,-8.639374
53.600000,8.929980,24.219310,-0.297666,-12.334793,-0.353346,-8.663145
53.700000,8.946550,24.303720,-0.298218,-12.377783,-0.354133,-8.686501
53.800000,8.963180,24.298660,-0.298773,-12.375206,-0.354923,-8.677833
53.900000,8.979850,24.414900,-0.299328,-12.434406,-0.355716,-8.712436
54.000000,8.996600,24.452820,-0.299887,-12.453719,-0.356513,-8.719015
54.100000,9.013230,24.540710,-0.300441,-12.498481,-0.357305,-8.743425
54.200000,9.029910,24.576160,-0.300997,-12.516536,-0.358100,-8.749096
54.300000,9.046600,24.685270,-0.301553,-12.572105,-0.358896,-8.780945
54.400000,9.063260,24.713950,-0.302109,-12.586711,-0.359692,-8.784157
54.500000,9.079920,24.827480,-0.302664,-12.644532,-0.360488,-8.817487
54.600000,9.096580,24.867810,-0.303219,-12.665072,-0.361285,-8.824777
54.700000,9.113250,24.961640,-0.303775,-12.712859,-0.362082,-8.851010
54.800000,9.129910,24.969690,-0.304330,-12.716959,-0.362880,-8.846802
54.900000,9.146600,25.020480,-0.304887,-12.742826,-0.363680,-8.857708
55.000000,9.163230,25.166260,-0.305441,-12.817071,-0.364478,-8.902212
55.100000,9.179860,25.191710,-0.305995,-12.830033,-0.365277,-8.904102
55.200000,9.196540,25.275090,-0.306551,-12.872498,-0.366078,-8.926416
55.300000,9.213230,25.331730,-0.307108,-12.901344,-0.366881,-8.939242
55.400000,9.229870,25.420430,-0.307662,-12.946519,-0.367681,-8.963363
55.500000,9.246520,25.491810,-0.308217,-12.982872,-0.368483,-8.981326
55.600000,9.263220,25.518710,-0.308774,-12.996572,-0.369288,-8.983569
55.700000,9.279920,25.606410,-0.309331,-13.041238,-0.370094,-9.007183
55.800000,9.296590,25.679110,-0.309886,-13.078263,-0.370899,-9.025488
55.900000,9.313200,25.758760,-0.310440,-13.118829,-0.371702,-9.046220
56.000000,9.329880,25.822820,-0.310996,-13.151454,-0.372508,-9.061405
56.100000,9.346550,25.901380,-0.311552,-13.191465,-0.373315,-9.081642
56.200000,9.363270,25.970390,-0.312109,-13.226611,-0.374125,-9.098467
56.300000,9.379950,26.047130,-0.312665,-13.265694,-0.374933,-9.117976
56.400000,9.396560,26.130390,-0.313219,-13.308098,-0.375739,-9.139754
56.500000,9.413260,26.174050,-0.313775,-13.330334,-0.376550,-9.147604
56.600000,9.429940,26.242940,-0.314331,-13.365420,-0.377361,-9.164249
56.700000,9.446600,26.318270,-0.314887,-13.403785,-0.378171,-9.183112
56.800000,9.463200,26.401380,-0.315440,-13.446112,-0.378979,-9.204671
56.900000,9.479920,26.450400,-0.315997,-13.471078,-0.379793,-9.214253
57.000000,9.496560,26.543230,-0.316552,-13.518356,-0.380605,-9.239093
57.100000,9.513230,26.617120,-0.317108,-13.555988,-0.381418,-9.257280
57.200000,9.529920,26.647190,-0.317664,-13.571302,-0.382233,-9.260188
57.300000,9.546550,26.755790,-0.318218,-13.626612,-0.383046,-9.290374
57.400000,9.563220,26.823060,-0.318774,-13.660872,-0.383861,-9.306141
57.500000,9.579930,26.886180,-0.319331,-13.693019,-0.384679,-9.320414
57.600000,9.596560,26.954330,-0.319885,-13.727728,-0.385494,-9.336429
57.700000,9.613220,26.992930,-0.320441,-13.747386,-0.386311,-9.342165
57.800000,9.629970,27.095670,-0.320999,-13.799711,-0.387133,-9.370018
