Repository: abubakardawood/tissue-phantom-material-database

Title:
A Database of Silicone Phantom Materials for Modeling Human Tissue Mechanics Across Varying Stiffnesses

Description:
This dataset contains processed mechanical compression test data for soft silicone phantoms
fabricated using Ecoflex (Smooth-On) with varying base materials and thinner concentrations.
The dataset provides force–compression measurements together with derived engineering and
true stress–strain quantities, intended for mechanical characterization, constitutive model
fitting, and the design of tissue-equivalent phantoms.

All files in this dataset are processed outputs generated from raw experimental measurements.
The raw data files are not included in this archive.

File: data/EF30_50T/EF30_50T_A4.csv (part 1 of 2)
EF30_50T_A_sample_4
Compression test;
Cylinder Diameter: 50mm;
Cylinder Height: 30mm;
Speed (mm/min): 10;
Machine: INSTRON 5900;
Load cell: 10kN;
Time (s),Compression (mm),Load (N),Engineering Strain [-],Engineering Stress (kPa),True Strain [-],True Stress (kPa)
0.000000,0.000000,0.010520,-0.000000,-0.005358,0.000000,-0.005358
0.100000,0.007510,0.010910,-0.000250,-0.005556,-0.000250,-0.005555
0.200000,0.027860,0.062980,-0.000929,-0.032075,-0.000929,-0.032046
0.300000,0.046330,0.078300,-0.001544,-0.039878,-0.001546,-0.039816
0.400000,0.063320,0.110880,-0.002111,-0.056471,-0.002113,-0.056352
0.500000,0.080030,0.122470,-0.002668,-0.062373,-0.002671,-0.062207
0.600000,0.096660,0.191180,-0.003222,-0.097367,-0.003227,-0.097053
0.700000,0.113320,0.161550,-0.003777,-0.082277,-0.003784,-0.081966
0.800000,0.130040,0.192760,-0.004335,-0.098172,-0.004344,-0.097746
0.900000,0.146690,0.258310,-0.004890,-0.131556,-0.004902,-0.130913
1.000000,0.163310,0.291910,-0.005444,-0.148669,-0.005459,-0.147859
1.100000,0.179970,0.315800,-0.005999,-0.160836,-0.006017,-0.159871
1.200000,0.196680,0.327800,-0.006556,-0.166947,-0.006578,-0.165853
1.300000,0.213340,0.363070,-0.007111,-0.184910,-0.007137,-0.183595
1.400000,0.229970,0.388880,-0.007666,-0.198055,-0.007695,-0.196537
1.500000,0.246650,0.447260,-0.008222,-0.227788,-0.008256,-0.225915
1.600000,0.263380,0.445990,-0.008779,-0.227141,-0.008818,-0.225147
1.700000,0.280010,0.506850,-0.009334,-0.258137,-0.009377,-0.255727
1.800000,0.296610,0.501430,-0.009887,-0.255376,-0.009936,-0.252851
1.900000,0.313280,0.520180,-0.010443,-0.264925,-0.010498,-0.262159
2.000000,0.329970,0.556290,-0.010999,-0.283316,-0.011060,-0.280200
2.100000,0.346660,0.605770,-0.011555,-0.308516,-0.011623,-0.304951
2.200000,0.363320,0.645680,-0.012111,-0.328842,-0.012185,-0.324860
2.300000,0.379910,0.675300,-0.012664,-0.343927,-0.012745,-0.339572
2.400000,0.396550,0.691130,-0.013218,-0.351990,-0.013306,-0.347337
2.500000,0.413280,0.690660,-0.013776,-0.351750,-0.013872,-0.346905
2.600000,0.429940,0.742350,-0.014331,-0.378076,-0.014435,-0.372657
2.700000,0.446610,0.780720,-0.014887,-0.397617,-0.014999,-0.391698
2.800000,0.463220,0.816310,-0.015441,-0.415743,-0.015561,-0.409324
2.900000,0.479910,0.845070,-0.015997,-0.430391,-0.016126,-0.423506
3.000000,0.496580,0.868310,-0.016553,-0.442227,-0.016691,-0.434907
3.100000,0.513280,0.926480,-0.017109,-0.471852,-0.017257,-0.463779
3.200000,0.529860,0.942070,-0.017662,-0.479792,-0.017820,-0.471318
3.300000,0.546510,0.992100,-0.018217,-0.505272,-0.018385,-0.496068
3.400000,0.563270,0.993890,-0.018776,-0.506184,-0.018954,-0.496680
3.500000,0.579930,1.015300,-0.019331,-0.517088,-0.019520,-0.507092
3.600000,0.596540,1.055660,-0.019885,-0.537643,-0.020085,-0.526952
3.700000,0.613230,1.096750,-0.020441,-0.558570,-0.020653,-0.547152
3.800000,0.629930,1.134500,-0.020998,-0.577796,-0.021221,-0.565664
3.900000,0.646620,1.169650,-0.021554,-0.595698,-0.021790,-0.582858
4.000000,0.663280,1.190330,-0.022109,-0.606230,-0.022357,-0.592827
4.100000,0.679940,1.268180,-0.022665,-0.645879,-0.022925,-0.631240
4.200000,0.696650,1.269110,-0.023222,-0.646352,-0.023496,-0.631343
4.300000,0.713310,1.291850,-0.023777,-0.657934,-0.024064,-0.642290
4.400000,0.729980,1.307770,-0.024333,-0.666042,-0.024634,-0.649835
4.500000,0.746600,1.363640,-0.024887,-0.694496,-0.025202,-0.677212
4.600000,0.763220,1.397680,-0.025441,-0.711833,-0.025770,-0.693723
4.700000,0.779900,1.422590,-0.025997,-0.724519,-0.026341,-0.705684
4.800000,0.796580,1.472660,-0.026553,-0.750020,-0.026912,-0.730105
4.900000,0.813210,1.497340,-0.027107,-0.762589,-0.027481,-0.741917
5.000000,0.829850,1.516330,-0.027662,-0.772261,-0.028051,-0.750899
5.100000,0.846580,1.598940,-0.028219,-0.814333,-0.028625,-0.791354
5.200000,0.863300,1.630630,-0.028777,-0.830473,-0.029199,-0.806575
5.300000,0.879920,1.645220,-0.029331,-0.837904,-0.029769,-0.813327
5.400000,0.896550,1.664850,-0.029885,-0.847901,-0.030341,-0.822562
5.500000,0.913250,1.714760,-0.030442,-0.873320,-0.030915,-0.846735
5.600000,0.929920,1.765240,-0.030997,-0.899029,-0.031488,-0.871162
5.700000,0.946590,1.743140,-0.031553,-0.887774,-0.032062,-0.859762
5.800000,0.963260,1.811270,-0.032109,-0.922472,-0.032635,-0.892853
5.900000,0.979890,1.877200,-0.032663,-0.956050,-0.033208,-0.924823
6.000000,0.996590,1.889090,-0.033220,-0.962106,-0.033784,-0.930145
6.100000,1.013290,1.946560,-0.033776,-0.991375,-0.034360,-0.957890
6.200000,1.029920,1.936920,-0.034331,-0.986465,-0.034934,-0.952599
6.300000,1.046580,2.013340,-0.034886,-1.025386,-0.035509,-0.989614
6.400000,1.063310,2.015050,-0.035444,-1.026257,-0.036087,-0.989882
6.500000,1.079980,2.063450,-0.035999,-1.050906,-0.036663,-1.013075
6.600000,1.096600,2.109210,-0.036553,-1.074212,-0.037238,-1.034946
6.700000,1.113240,2.137940,-0.037108,-1.088844,-0.037814,-1.048439
6.800000,1.129920,2.203870,-0.037664,-1.122422,-0.038392,-1.080147
6.900000,1.146640,2.211850,-0.038221,-1.126486,-0.038971,-1.083430
7.000000,1.163280,2.239780,-0.038776,-1.140711,-0.039548,-1.096478
7.100000,1.179840,2.268950,-0.039328,-1.155567,-0.040122,-1.110121
7.200000,1.196550,2.324460,-0.039885,-1.183838,-0.040702,-1.136620
7.300000,1.213300,2.368620,-0.040443,-1.206328,-0.041284,-1.157540
7.400000,1.229980,2.402490,-0.040999,-1.223578,-0.041864,-1.173412
7.500000,1.246590,2.432670,-0.041553,-1.238949,-0.042441,-1.187467
7.600000,1.263190,2.476340,-0.042106,-1.261190,-0.043019,-1.208086
7.700000,1.279840,2.492390,-0.042661,-1.269364,-0.043598,-1.215211
7.800000,1.296610,2.549120,-0.043220,-1.298256,-0.044182,-1.242145
7.900000,1.313290,2.572800,-0.043776,-1.310316,-0.044763,-1.252955
8.000000,1.329890,2.587360,-0.044330,-1.317732,-0.045342,-1.259317
8.100000,1.346550,2.656580,-0.044885,-1.352985,-0.045924,-1.292256
8.200000,1.363220,2.721540,-0.045441,-1.386069,-0.046505,-1.323085
8.300000,1.379890,2.765610,-0.045996,-1.408514,-0.047088,-1.343727
8.400000,1.396550,2.796730,-0.046552,-1.424363,-0.047670,-1.358056
8.500000,1.413250,2.811750,-0.047108,-1.432013,-0.048254,-1.364553
8.600000,1.429910,2.831560,-0.047664,-1.442102,-0.048837,-1.373366
8.700000,1.446620,2.903020,-0.048221,-1.478496,-0.049422,-1.407202
8.800000,1.463270,2.907150,-0.048776,-1.480599,-0.050005,-1.408382
8.900000,1.479910,2.936420,-0.049330,-1.495506,-0.050589,-1.421733
9.000000,1.496590,3.002620,-0.049886,-1.529222,-0.051174,-1.452935
9.100000,1.513290,3.020520,-0.050443,-1.538338,-0.051760,-1.460740
9.200000,1.529940,3.063030,-0.050998,-1.559988,-0.052344,-1.480432
9.300000,1.546510,3.144150,-0.051550,-1.601302,-0.052927,-1.518755
9.400000,1.563240,3.105860,-0.052108,-1.581802,-0.053515,-1.499377
9.500000,1.579960,3.199510,-0.052665,-1.629497,-0.054103,-1.543679
9.600000,1.596630,3.240910,-0.053221,-1.650582,-0.054690,-1.562736
9.700000,1.613250,3.253130,-0.053775,-1.656806,-0.055275,-1.567711
9.800000,1.629930,3.261610,-0.054331,-1.661124,-0.055863,-1.570874
9.900000,1.646590,3.344480,-0.054886,-1.703330,-0.056450,-1.609840
10.000000,1.663300,3.353250,-0.055443,-1.707796,-0.057040,-1.613110
10.100000,1.679940,3.422310,-0.055998,-1.742968,-0.057627,-1.645365
10.200000,1.696550,3.437640,-0.056552,-1.750776,-0.058214,-1.651766
10.300000,1.713220,3.500030,-0.057107,-1.782551,-0.058803,-1.680754
10.400000,1.729900,3.520670,-0.057663,-1.793063,-0.059393,-1.689669
10.500000,1.746590,3.536030,-0.058220,-1.800885,-0.059983,-1.696038
10.600000,1.763200,3.606800,-0.058773,-1.836928,-0.060571,-1.728966
10.700000,1.779920,3.629750,-0.059331,-1.848616,-0.061164,-1.738937
10.800000,1.796600,3.696340,-0.059887,-1.882531,-0.061755,-1.769792
10.900000,1.813350,3.691260,-0.060445,-1.879943,-0.062349,-1.766310
11.000000,1.829900,3.689370,-0.060997,-1.878981,-0.062936,-1.764369
11.100000,1.846590,3.809910,-0.061553,-1.940371,-0.063529,-1.820936
11.200000,1.863260,3.844560,-0.062109,-1.958018,-0.064121,-1.836408
11.300000,1.879940,3.870520,-0.062665,-1.971240,-0.064714,-1.847713
11.400000,1.896640,3.903000,-0.063221,-1.987782,-0.065308,-1.862111
11.500000,1.913200,3.960150,-0.063773,-2.016888,-0.065898,-1.888264
11.600000,1.929900,3.957670,-0.064330,-2.015625,-0.066492,-1.885960
11.700000,1.946580,3.987960,-0.064886,-2.031051,-0.067087,-1.899265
11.800000,1.963250,4.032580,-0.065442,-2.053776,-0.067681,-1.919374
11.900000,1.979860,4.084460,-0.065995,-2.080198,-0.068274,-1.942915
12.000000,1.996530,4.133030,-0.066551,-2.104935,-0.068869,-1.964849
12.100000,2.013230,4.139410,-0.067108,-2.108184,-0.069465,-1.966709
12.200000,2.029910,4.190880,-0.067664,-2.134398,-0.070062,-1.989976
12.300000,2.046570,4.220650,-0.068219,-2.149559,-0.070657,-2.002919
12.400000,2.063260,4.284680,-0.068775,-2.182170,-0.071255,-2.032090
12.500000,2.079940,4.318880,-0.069331,-2.199588,-0.071852,-2.047087
12.600000,2.096620,4.367310,-0.069887,-2.224253,-0.072450,-2.068806
12.700000,2.113320,4.400720,-0.070444,-2.241268,-0.073048,-2.083384
12.800000,2.129870,4.454610,-0.070996,-2.268714,-0.073642,-2.107645
12.900000,2.146550,4.495970,-0.071552,-2.289779,-0.074241,-2.125941
13.000000,2.163240,4.531290,-0.072108,-2.307767,-0.074840,-2.141359
13.100000,2.179910,4.541430,-0.072664,-2.312931,-0.075439,-2.144865
13.200000,2.196530,4.580850,-0.073218,-2.333008,-0.076037,-2.162190
13.300000,2.213240,4.633820,-0.073775,-2.359985,-0.076638,-2.185878
13.400000,2.229940,4.689000,-0.074331,-2.388088,-0.077239,-2.210578
13.500000,2.246590,4.724380,-0.074886,-2.406107,-0.077839,-2.225922
13.600000,2.263240,4.727040,-0.075441,-2.407462,-0.078439,-2.225840
13.700000,2.279900,4.815710,-0.075997,-2.452621,-0.079040,-2.266230
13.800000,2.296600,4.789290,-0.076553,-2.439165,-0.079642,-2.252439
13.900000,2.313250,4.873060,-0.077108,-2.481829,-0.080243,-2.290459
14.000000,2.329920,4.936980,-0.077664,-2.514383,-0.080846,-2.319106
14.100000,2.346570,4.972520,-0.078219,-2.532484,-0.081448,-2.334395
14.200000,2.363250,4.980600,-0.078775,-2.536599,-0.082051,-2.336778
14.300000,2.379970,5.056850,-0.079332,-2.575433,-0.082656,-2.371117
14.400000,2.396660,5.073220,-0.079889,-2.583770,-0.083261,-2.377356
14.500000,2.413230,5.150510,-0.080441,-2.623133,-0.083861,-2.412126
14.600000,2.429860,5.138820,-0.080995,-2.617180,-0.084464,-2.405200
14.700000,2.446600,5.159330,-0.081553,-2.627625,-0.085071,-2.413334
14.800000,2.463260,5.208900,-0.082109,-2.652871,-0.085676,-2.435047
14.900000,2.479950,5.256670,-0.082665,-2.677200,-0.086283,-2.455889
15.000000,2.496580,5.298140,-0.083219,-2.698321,-0.086887,-2.473768
15.100000,2.513240,5.351530,-0.083775,-2.725512,-0.087493,-2.497183
15.200000,2.529870,5.378040,-0.084329,-2.739013,-0.088098,-2.508035
15.300000,2.546560,5.421940,-0.084885,-2.761371,-0.088706,-2.526971
15.400000,2.563210,5.482090,-0.085440,-2.792006,-0.089313,-2.553456
15.500000,2.579900,5.515360,-0.085997,-2.808950,-0.089921,-2.567389
15.600000,2.596590,5.536740,-0.086553,-2.819839,-0.090530,-2.575773
15.700000,2.613280,5.575380,-0.087109,-2.839518,-0.091139,-2.592169
15.800000,2.629910,5.609160,-0.087664,-2.856722,-0.091747,-2.606291
15.900000,2.646540,5.671760,-0.088218,-2.888604,-0.092354,-2.633777
16.000000,2.663270,5.717550,-0.088776,-2.911924,-0.092966,-2.653416
16.100000,2.679970,5.713260,-0.089332,-2.909739,-0.093577,-2.649806
16.200000,2.696620,5.777110,-0.089887,-2.942258,-0.094187,-2.677786
16.300000,2.713260,5.821310,-0.090442,-2.964769,-0.094797,-2.696629
16.400000,2.729960,5.897190,-0.090999,-3.003414,-0.095409,-2.730108
16.500000,2.746650,5.877030,-0.091555,-2.993147,-0.096021,-2.719109
16.600000,2.763320,5.952720,-0.092111,-3.031695,-0.096633,-2.752444
16.700000,2.779900,6.022120,-0.092663,-3.067041,-0.097242,-2.782838
16.800000,2.796560,6.020060,-0.093219,-3.065991,-0.097854,-2.780184
16.900000,2.813260,6.101680,-0.093775,-3.107560,-0.098468,-2.816148
17.000000,2.829980,6.120750,-0.094333,-3.117272,-0.099083,-2.823212
17.100000,2.846610,6.155750,-0.094887,-3.135098,-0.099695,-2.837618
17.200000,2.863230,6.179860,-0.095441,-3.147377,-0.100308,-2.846988
17.300000,2.879880,6.237980,-0.095996,-3.176977,-0.100921,-2.872000
17.400000,2.896560,6.279970,-0.096552,-3.198362,-0.101537,-2.889554
17.500000,2.913190,6.283190,-0.097106,-3.200002,-0.102150,-2.889262
17.600000,2.929880,6.373280,-0.097663,-3.245885,-0.102767,-2.928883
17.700000,2.946620,6.415140,-0.098221,-3.267204,-0.103385,-2.946297
17.800000,2.963320,6.419660,-0.098777,-3.269506,-0.104003,-2.946553
17.900000,2.979970,6.485370,-0.099332,-3.302972,-0.104619,-2.974880
18.000000,2.996580,6.497670,-0.099886,-3.309236,-0.105234,-2.978690
18.100000,3.013260,6.551320,-0.100442,-3.336560,-0.105852,-3.001429
18.200000,3.029910,6.606950,-0.100997,-3.364892,-0.106469,-3.025048
18.300000,3.046600,6.628030,-0.101553,-3.375628,-0.107088,-3.032822
18.400000,3.063220,6.669530,-0.102107,-3.396764,-0.107705,-3.049929
18.500000,3.079870,6.734240,-0.102662,-3.429720,-0.108323,-3.077617
18.600000,3.096570,6.779350,-0.103219,-3.452695,-0.108944,-3.096311
18.700000,3.113290,6.787550,-0.103776,-3.456871,-0.109565,-3.098129
18.800000,3.129930,6.815790,-0.104331,-3.471253,-0.110184,-3.109094
18.900000,3.146540,6.892920,-0.104885,-3.510535,-0.110803,-3.142334
19.000000,3.163250,6.931330,-0.105442,-3.530097,-0.111425,-3.157878
19.100000,3.179940,6.960660,-0.105998,-3.545035,-0.112047,-3.169268
19.200000,3.196590,6.981760,-0.106553,-3.555781,-0.112668,-3.176902
19.300000,3.213230,7.085340,-0.107108,-3.608534,-0.113289,-3.222032
19.400000,3.229880,7.064750,-0.107663,-3.598048,-0.113911,-3.210672
19.500000,3.246540,7.099310,-0.108218,-3.615649,-0.114534,-3.224371
19.600000,3.263270,7.182720,-0.108776,-3.658129,-0.115159,-3.260214
19.700000,3.279920,7.201120,-0.109331,-3.667500,-0.115782,-3.266530
19.800000,3.296590,7.230650,-0.109886,-3.682540,-0.116406,-3.277879
19.900000,3.313260,7.277320,-0.110442,-3.706309,-0.117031,-3.296977
20.000000,3.329940,7.328970,-0.110998,-3.732614,-0.117656,-3.318301
20.100000,3.346650,7.355370,-0.111555,-3.746059,-0.118283,-3.328168
20.200000,3.363240,7.397030,-0.112108,-3.767276,-0.118905,-3.344935
20.300000,3.379910,7.453000,-0.112664,-3.795782,-0.119531,-3.368135
20.400000,3.396620,7.497830,-0.113221,-3.818613,-0.120159,-3.386268
20.500000,3.413260,7.555960,-0.113775,-3.848219,-0.120785,-3.410386
20.600000,3.429900,7.567750,-0.114330,-3.854223,-0.121411,-3.413570
20.700000,3.446580,7.640820,-0.114886,-3.891438,-0.122039,-3.444366
20.800000,3.463230,7.650920,-0.115441,-3.896582,-0.122666,-3.446756
20.900000,3.479920,7.667140,-0.115997,-3.904842,-0.123295,-3.451891
21.000000,3.496560,7.715520,-0.116552,-3.929482,-0.123923,-3.471493
21.100000,3.513220,7.789210,-0.117107,-3.967012,-0.124552,-3.502446
21.200000,3.529900,7.818940,-0.117663,-3.982153,-0.125182,-3.513600
21.300000,3.546680,7.849920,-0.118223,-3.997931,-0.125816,-3.525285
21.400000,3.563310,7.890400,-0.118777,-4.018548,-0.126445,-3.541237
21.500000,3.579870,7.901880,-0.119329,-4.024394,-0.127071,-3.544167
21.600000,3.596570,7.990770,-0.119886,-4.069666,-0.127703,-3.581771
21.700000,3.613230,7.992170,-0.120441,-4.070379,-0.128335,-3.580138
21.800000,3.629920,8.075020,-0.120997,-4.112574,-0.128967,-3.614963
21.900000,3.646590,8.094060,-0.121553,-4.122271,-0.129600,-3.621197
22.000000,3.663240,8.184530,-0.122108,-4.168347,-0.130232,-3.659358
22.100000,3.679900,8.200390,-0.122663,-4.176424,-0.130864,-3.664130
22.200000,3.696560,8.240020,-0.123219,-4.196608,-0.131498,-3.679507
22.300000,3.713220,8.239470,-0.123774,-4.196328,-0.132131,-3.676931
22.400000,3.729860,8.307780,-0.124329,-4.231118,-0.132764,-3.705068
22.500000,3.746560,8.351000,-0.124885,-4.253129,-0.133400,-3.721976
22.600000,3.763210,8.409540,-0.125440,-4.282944,-0.134035,-3.745690
22.700000,3.779930,8.429970,-0.125998,-4.293348,-0.134672,-3.752397
22.800000,3.796510,8.496920,-0.126550,-4.327446,-0.135305,-3.779806
22.900000,3.813230,8.542150,-0.127108,-4.350481,-0.135943,-3.797502
23.000000,3.829940,8.590420,-0.127665,-4.375065,-0.136581,-3.816524
23.100000,3.846620,8.618700,-0.128221,-4.389468,-0.137219,-3.826647
23.200000,3.863250,8.667360,-0.128775,-4.414250,-0.137855,-3.845805
23.300000,3.879910,8.712120,-0.129330,-4.437046,-0.138493,-3.863202
23.400000,3.896610,8.707650,-0.129887,-4.434770,-0.139132,-3.858751
23.500000,3.913300,8.776840,-0.130443,-4.470008,-0.139772,-3.886925
23.600000,3.929970,8.816650,-0.130999,-4.490283,-0.140411,-3.902060
23.700000,3.946550,8.844270,-0.131552,-4.504350,-0.141047,-3.911795
23.800000,3.963190,8.874470,-0.132106,-4.519730,-0.141686,-3.922645
23.900000,3.979920,8.955670,-0.132664,-4.561085,-0.142329,-3.955993
24.000000,3.996600,9.009720,-0.133220,-4.588613,-0.142970,-3.977318
24.100000,4.013180,9.019170,-0.133773,-4.593426,-0.143608,-3.978951
24.200000,4.029880,9.079040,-0.134329,-4.623917,-0.144251,-4.002789
24.300000,4.046580,9.114340,-0.134886,-4.641895,-0.144894,-4.015769
24.400000,4.063230,9.145640,-0.135441,-4.657836,-0.145536,-4.026974
24.500000,4.079890,9.172350,-0.135996,-4.671439,-0.146178,-4.036141
24.600000,4.096560,9.201170,-0.136552,-4.686117,-0.146822,-4.046219
24.700000,4.113260,9.267020,-0.137109,-4.719655,-0.147467,-4.072549
24.800000,4.129970,9.293100,-0.137666,-4.732937,-0.148112,-4.081374
24.900000,4.146630,9.340200,-0.138221,-4.756925,-0.148756,-4.099418
25.000000,4.163210,9.378230,-0.138774,-4.776293,-0.149398,-4.113470
25.100000,4.179880,9.465630,-0.139329,-4.820806,-0.150043,-4.149126
25.200000,4.196560,9.503410,-0.139885,-4.840047,-0.150690,-4.162995
25.300000,4.213240,9.505670,-0.140441,-4.841198,-0.151336,-4.161294
25.400000,4.229850,9.584170,-0.140995,-4.881178,-0.151981,-4.192956
25.500000,4.246530,9.602710,-0.141551,-4.890620,-0.152628,-4.198348
25.600000,4.263260,9.604640,-0.142109,-4.891603,-0.153278,-4.196464
25.700000,4.279860,9.673080,-0.142662,-4.926459,-0.153923,-4.223641
25.800000,4.296520,9.749070,-0.143217,-4.965161,-0.154571,-4.254064
25.900000,4.313190,9.783410,-0.143773,-4.982650,-0.155220,-4.266279
26.000000,4.329910,9.818840,-0.144330,-5.000694,-0.155871,-4.278942
26.100000,4.346610,9.832580,-0.144887,-5.007692,-0.156522,-4.282142
26.200000,4.363280,9.917020,-0.145443,-5.050697,-0.157172,-4.316110
26.300000,4.379910,9.889390,-0.145997,-5.036625,-0.157821,-4.301293
26.400000,4.396550,9.960800,-0.146552,-5.072994,-0.158470,-4.329538
26.500000,4.413250,10.005270,-0.147108,-5.095642,-0.159123,-4.346031
26.600000,4.429950,10.074950,-0.147665,-5.131130,-0.159776,-4.373442
26.700000,4.446590,10.092540,-0.148220,-5.140088,-0.160427,-4.378226
26.800000,4.463250,10.125640,-0.148775,-5.156946,-0.161079,-4.389721
26.900000,4.479950,10.184490,-0.149332,-5.186918,-0.161733,-4.412347
27.000000,4.496630,10.191470,-0.149888,-5.190473,-0.162387,-4.412485
27.100000,4.513300,10.261550,-0.150443,-5.226165,-0.163041,-4.439923
27.200000,4.529940,10.282010,-0.150998,-5.236585,-0.163694,-4.445871
27.300000,4.546610,10.333590,-0.151554,-5.262854,-0.164348,-4.465249
27.400000,4.563240,10.399170,-0.152108,-5.296254,-0.165002,-4.490651
27.500000,4.579910,10.433330,-0.152664,-5.313651,-0.165658,-4.502450
27.600000,4.596570,10.493240,-0.153219,-5.344163,-0.166313,-4.525336
27.700000,4.613250,10.531700,-0.153775,-5.363751,-0.166970,-4.538940
27.800000,4.629940,10.525280,-0.154331,-5.360481,-0.167628,-4.533191
27.900000,4.646640,10.630820,-0.154888,-5.414232,-0.168286,-4.575633
28.000000,4.663260,10.692040,-0.155442,-5.445411,-0.168942,-4.598966
28.100000,4.679890,10.719860,-0.155996,-5.459580,-0.169598,-4.607905
28.200000,4.696630,10.732020,-0.156554,-5.465773,-0.170260,-4.610082
28.300000,4.713350,10.796200,-0.157112,-5.498460,-0.170921,-4.634587
28.400000,4.729920,10.818980,-0.157664,-5.510061,-0.171576,-4.641323
28.500000,4.746550,10.856350,-0.158218,-5.529094,-0.172235,-4.654290
28.600000,4.763230,10.888090,-0.158774,-5.545259,-0.172895,-4.664814
28.700000,4.779940,10.928910,-0.159331,-5.566048,-0.173558,-4.679202
28.800000,4.796620,10.993790,-0.159887,-5.599091,-0.174219,-4.703867
28.900000,4.813210,11.016250,-0.160440,-5.610530,-0.174878,-4.710375
29.000000,4.829880,11.076430,-0.160996,-5.641179,-0.175540,-4.732972
29.100000,4.846560,11.107920,-0.161552,-5.657217,-0.176203,-4.743282
29.200000,4.863220,11.151590,-0.162107,-5.679458,-0.176865,-4.758776
29.300000,4.879840,11.211360,-0.162661,-5.709899,-0.177527,-4.781119
29.400000,4.896530,11.255980,-0.163218,-5.732624,-0.178191,-4.796958
29.500000,4.913220,11.285720,-0.163774,-5.747770,-0.178856,-4.806435
29.600000,4.929940,11.314970,-0.164331,-5.762667,-0.179523,-4.815680
29.700000,4.946570,11.348570,-0.164886,-5.779779,-0.180187,-4.826776
29.800000,4.963200,11.414940,-0.165440,-5.813581,-0.180851,-4.851782
29.900000,4.979890,11.436330,-0.165996,-5.824475,-0.181517,-4.857634
30.000000,4.996590,11.498680,-0.166553,-5.856230,-0.182185,-4.880857
30.100000,5.013260,11.506900,-0.167109,-5.860416,-0.182852,-4.881090
30.200000,5.029890,11.630730,-0.167663,-5.923482,-0.183518,-4.930333
30.300000,5.046580,11.616840,-0.168219,-5.916408,-0.184186,-4.921154
30.400000,5.063240,11.647600,-0.168775,-5.932074,-0.184854,-4.930890
30.500000,5.079950,11.704160,-0.169332,-5.960880,-0.185525,-4.951514
30.600000,5.096600,11.733570,-0.169887,-5.975858,-0.186193,-4.960640
30.700000,5.113170,11.791730,-0.170439,-6.005479,-0.186859,-4.981911
30.800000,5.129860,11.854740,-0.170995,-6.037570,-0.187529,-5.005173
30.900000,5.146610,11.899480,-0.171554,-6.060355,-0.188203,-5.020679
31.000000,5.163260,11.891800,-0.172109,-6.056444,-0.188873,-5.014078
31.100000,5.179880,11.979840,-0.172663,-6.101282,-0.189543,-5.047819
31.200000,5.196580,12.029500,-0.173219,-6.126574,-0.190216,-5.065333
31.300000,5.213270,12.028310,-0.173776,-6.125968,-0.190889,-5.061424
31.400000,5.229980,12.104370,-0.174333,-6.164705,-0.191563,-5.089996
31.500000,5.246600,12.122180,-0.174887,-6.173776,-0.192235,-5.094065
31.600000,5.263290,12.196670,-0.175443,-6.211713,-0.192909,-5.121911
31.700000,5.279930,12.245120,-0.175998,-6.236388,-0.193582,-5.138799
31.800000,5.296640,12.254370,-0.176555,-6.241099,-0.194258,-5.139204
31.900000,5.313260,12.367110,-0.177109,-6.298517,-0.194931,-5.182995
32.000000,5.329910,12.321920,-0.177664,-6.275502,-0.195606,-5.160574
32.100000,5.346580,12.325640,-0.178219,-6.277397,-0.196282,-5.158643
32.200000,5.363240,12.373690,-0.178775,-6.301869,-0.196958,-5.175254
32.300000,5.379890,12.425390,-0.179330,-6.328199,-0.197634,-5.193365
32.400000,5.396530,12.386680,-0.179884,-6.308484,-0.198310,-5.173687
32.500000,5.413290,12.450960,-0.180443,-6.341222,-0.198991,-5.196993
32.600000,5.430010,12.480920,-0.181000,-6.356480,-0.199672,-5.205955
32.700000,5.446610,12.533370,-0.181554,-6.383193,-0.200347,-5.224301
32.800000,5.463210,12.607610,-0.182107,-6.421003,-0.201024,-5.251693
32.900000,5.479900,12.627190,-0.182663,-6.430975,-0.201704,-5.256272
33.000000,5.496560,12.678660,-0.183219,-6.457189,-0.202384,-5.274111
33.100000,5.513290,12.699910,-0.183776,-6.468011,-0.203067,-5.279344
33.200000,5.529950,12.743990,-0.184332,-6.490461,-0.203747,-5.294063
33.300000,5.546560,12.761670,-0.184885,-6.499465,-0.204426,-5.297809
33.400000,5.563230,12.858460,-0.185441,-6.548760,-0.205108,-5.334351
33.500000,5.579920,12.880300,-0.185997,-6.559883,-0.205792,-5.339762
33.600000,5.596630,12.889270,-0.186554,-6.564451,-0.206476,-5.339824
33.700000,5.613200,12.970460,-0.187107,-6.605801,-0.207155,-5.369812
33.800000,5.629870,13.022130,-0.187662,-6.632116,-0.207839,-5.387518
33.900000,5.646540,12.978100,-0.188218,-6.609692,-0.208523,-5.365629
34.000000,5.663220,13.091830,-0.188774,-6.667614,-0.209209,-5.408942
34.100000,5.679820,13.115350,-0.189327,-6.679593,-0.209891,-5.414963
34.200000,5.696560,13.213720,-0.189885,-6.729692,-0.210579,-5.451822
34.300000,5.713230,13.187450,-0.190441,-6.716313,-0.211266,-5.437252
34.400000,5.729900,13.289240,-0.190997,-6.768154,-0.211952,-5.475459
34.500000,5.746570,13.136030,-0.191552,-6.690125,-0.212639,-5.408616
34.600000,5.763210,13.136450,-0.192107,-6.690339,-0.213326,-5.405078
34.700000,5.779900,13.221740,-0.192663,-6.733777,-0.214015,-5.436425
34.800000,5.796620,13.271820,-0.193221,-6.759282,-0.214705,-5.453249
34.900000,5.813280,13.281430,-0.193776,-6.764177,-0.215394,-5.453442
35.000000,5.829870,13.341330,-0.194329,-6.794684,-0.216080,-5.474280
35.100000,5.846600,13.425900,-0.194887,-6.837755,-0.216772,-5.505167
35.200000,5.863330,13.453470,-0.195444,-6.851796,-0.217465,-5.512651
35.300000,5.879970,13.516460,-0.195999,-6.883877,-0.218155,-5.534644
35.400000,5.896550,13.571730,-0.196552,-6.912025,-0.218842,-5.553455
35.500000,5.913230,13.601730,-0.197108,-6.927304,-0.219535,-5.561879
35.600000,5.929900,13.666720,-0.197663,-6.960403,-0.220227,-5.584587
35.700000,5.946570,13.722930,-0.198219,-6.989031,-0.220920,-5.603672
35.800000,5.963260,13.762500,-0.198775,-7.009184,-0.221614,-5.615931
35.900000,5.979860,13.823690,-0.199329,-7.040348,-0.222305,-5.637004
36.000000,5.996590,13.864920,-0.199886,-7.061346,-0.223001,-5.649879
36.100000,6.013270,13.944470,-0.200442,-7.101860,-0.223697,-5.678347
36.200000,6.029970,13.980230,-0.200999,-7.120073,-0.224393,-5.688945
36.300000,6.046550,14.074580,-0.201552,-7.168125,-0.225085,-5.723377
36.400000,6.063230,14.055880,-0.202108,-7.158601,-0.225782,-5.711793
36.500000,6.079940,14.134560,-0.202665,-7.198672,-0.226480,-5.739756
36.600000,6.096610,14.217850,-0.203220,-7.241092,-0.227177,-5.769555
36.700000,6.113270,14.235930,-0.203776,-7.250300,-0.227874,-5.772865
36.800000,6.129890,14.286620,-0.204330,-7.276116,-0.228570,-5.789389
36.900000,6.146620,14.344050,-0.204887,-7.305365,-0.229271,-5.808588
37.000000,6.163290,14.376650,-0.205443,-7.321968,-0.229971,-5.817721
37.100000,6.179950,14.419780,-0.205998,-7.343934,-0.230670,-5.831096
37.200000,6.196580,14.530160,-0.206553,-7.400150,-0.231368,-5.871629
37.300000,6.213240,14.568200,-0.207108,-7.419523,-0.232068,-5.882881
37.400000,6.229910,14.609740,-0.207664,-7.440679,-0.232769,-5.895521
37.500000,6.246590,14.671040,-0.208220,-7.471899,-0.233471,-5.916103
37.600000,6.263200,14.726640,-0.208773,-7.500216,-0.234171,-5.934371
37.700000,6.279830,14.769400,-0.209328,-7.521994,-0.234872,-5.947432
37.800000,6.296590,14.825250,-0.209886,-7.550438,-0.235578,-5.965704
37.900000,6.313260,14.889720,-0.210442,-7.583272,-0.236282,-5.987433
38.000000,6.329930,14.917960,-0.210998,-7.597655,-0.236986,-5.994567
38.100000,6.346580,15.002790,-0.211553,-7.640858,-0.237690,-6.024414
38.200000,6.363290,15.023530,-0.212110,-7.651421,-0.238396,-6.028481
38.300000,6.379980,15.129160,-0.212666,-7.705218,-0.239103,-6.066580
38.400000,6.396610,15.156990,-0.213220,-7.719392,-0.239807,-6.073460
38.500000,6.413250,15.182000,-0.213775,-7.732129,-0.240512,-6.079193
38.600000,6.429950,15.244560,-0.214332,-7.763991,-0.241221,-6.099922
38.700000,6.446650,15.339900,-0.214888,-7.812547,-0.241929,-6.133722
38.800000,6.463280,15.396890,-0.215443,-7.841572,-0.242636,-6.152163
38.900000,6.479900,15.401200,-0.215997,-7.843767,-0.243342,-6.149539
39.000000,6.496530,15.456430,-0.216551,-7.871895,-0.244049,-6.167228
39.100000,6.513250,15.527750,-0.217108,-7.908218,-0.244761,-6.191278
39.200000,6.529930,15.557390,-0.217664,-7.923314,-0.245471,-6.198691
39.300000,6.546560,15.624750,-0.218219,-7.957620,-0.246180,-6.221119
39.400000,6.563170,15.722630,-0.218772,-8.007470,-0.246889,-6.255657
39.500000,6.579980,15.718500,-0.219333,-8.005366,-0.247606,-6.249528
39.600000,6.596650,15.795430,-0.219888,-8.044546,-0.248318,-6.275645
39.700000,6.613230,15.793660,-0.220441,-8.043645,-0.249027,-6.270496
39.800000,6.629870,15.917270,-0.220996,-8.106599,-0.249739,-6.315076
39.900000,6.646520,15.979600,-0.221551,-8.138343,-0.250451,-6.335288
40.000000,6.663230,16.019960,-0.222108,-8.158899,-0.251167,-6.346745
40.100000,6.679940,16.078410,-0.222665,-8.188667,-0.251883,-6.365340
40.200000,6.696560,16.110060,-0.223219,-8.204786,-0.252596,-6.373325
40.300000,6.713200,16.145150,-0.223773,-8.222657,-0.253311,-6.382646
40.400000,6.729900,16.246580,-0.224330,-8.274315,-0.254028,-6.418138
40.500000,6.746590,16.302780,-0.224886,-8.302938,-0.254746,-6.435720
40.600000,6.763270,16.351180,-0.225442,-8.327588,-0.255463,-6.450197
40.700000,6.779910,16.380420,-0.225997,-8.342479,-0.256180,-6.457104
40.800000,6.796600,16.451260,-0.226553,-8.378558,-0.256899,-6.480368
40.900000,6.813240,16.496400,-0.227108,-8.401548,-0.257616,-6.493489
41.000000,6.829910,16.540640,-0.227664,-8.424079,-0.258335,-6.506222
41.100000,6.846550,16.595430,-0.228218,-8.451983,-0.259054,-6.523086
41.200000,6.863210,16.658580,-0.228774,-8.484145,-0.259773,-6.543196
41.300000,6.879900,16.756550,-0.229330,-8.534041,-0.260495,-6.576929
41.400000,6.896580,16.794870,-0.229886,-8.553557,-0.261217,-6.587214
41.500000,6.913180,16.821300,-0.230439,-8.567018,-0.261935,-6.592840
41.600000,6.929900,16.910560,-0.230997,-8.612477,-0.262660,-6.623024
41.700000,6.946590,16.968410,-0.231553,-8.641940,-0.263384,-6.640873
41.800000,6.963320,17.013690,-0.232111,-8.665001,-0.264110,-6.653762
41.900000,6.979920,17.057090,-0.232664,-8.687105,-0.264831,-6.665928
42.000000,6.996530,17.109950,-0.233218,-8.714026,-0.265552,-6.681761
42.100000,7.013230,17.151190,-0.233774,-8.735029,-0.266279,-6.693004
42.200000,7.029960,17.216250,-0.234332,-8.768164,-0.267007,-6.713503
42.300000,7.046620,17.257090,-0.234887,-8.788964,-0.267732,-6.724548
42.400000,7.063230,17.348800,-0.235441,-8.835671,-0.268456,-6.755392
42.500000,7.079880,17.389530,-0.235996,-8.856415,-0.269182,-6.766336
42.600000,7.096550,17.496310,-0.236552,-8.910798,-0.269910,-6.802934
42.700000,7.113260,17.505160,-0.237109,-8.915305,-0.270640,-6.801409
42.800000,7.129920,17.560330,-0.237664,-8.943403,-0.271368,-6.817878
42.900000,7.146570,17.634570,-0.238219,-8.981213,-0.272096,-6.841717
43.000000,7.163270,17.658590,-0.238776,-8.993446,-0.272827,-6.846030
43.100000,7.179950,17.731350,-0.239332,-9.030502,-0.273558,-6.869217
43.200000,7.196620,17.788220,-0.239887,-9.059466,-0.274289,-6.886215
43.300000,7.213250,17.830630,-0.240442,-9.081065,-0.275018,-6.897599
43.400000,7.229920,17.884830,-0.240997,-9.108669,-0.275750,-6.913504
43.500000,7.246620,17.959480,-0.241554,-9.146688,-0.276484,-6.937269
43.600000,7.263270,18.013310,-0.242109,-9.174103,-0.277216,-6.952970
43.700000,7.279910,18.069090,-0.242664,-9.202512,-0.277948,-6.969397
43.800000,7.296600,18.131440,-0.243220,-9.234267,-0.278683,-6.988308
43.900000,7.313260,18.196410,-0.243775,-9.267356,-0.279417,-7.008203
44.000000,7.329950,18.263020,-0.244332,-9.301280,-0.280153,-7.028683
44.100000,7.346590,18.337750,-0.244886,-9.339339,-0.280887,-7.052263
44.200000,7.363250,18.349410,-0.245442,-9.345278,-0.281623,-7.051557
44.300000,7.379920,18.401650,-0.245997,-9.371883,-0.282359,-7.066425
44.400000,7.396640,18.443450,-0.246555,-9.393172,-0.283099,-7.077242
44.500000,7.413280,18.523940,-0.247109,-9.434165,-0.283835,-7.102895
44.600000,7.429840,18.607000,-0.247661,-9.476467,-0.284569,-7.129513
44.700000,7.446580,18.627190,-0.248219,-9.486750,-0.285311,-7.131955
44.800000,7.463270,18.695090,-0.248776,-9.521331,-0.286051,-7.152656
44.900000,7.479950,18.740480,-0.249332,-9.544448,-0.286791,-7.164715
45.000000,7.496580,18.827390,-0.249886,-9.588711,-0.287530,-7.192626
45.100000,7.513280,18.876160,-0.250443,-9.613549,-0.288272,-7.205906
45.200000,7.529940,18.938880,-0.250998,-9.645492,-0.289014,-7.224493
45.300000,7.546650,18.987190,-0.251555,-9.670096,-0.289758,-7.237535
45.400000,7.563310,19.054540,-0.252110,-9.704398,-0.290500,-7.257819
45.500000,7.579900,19.123310,-0.252663,-9.739422,-0.291240,-7.278627
45.600000,7.596570,19.162240,-0.253219,-9.759249,-0.291983,-7.288021
45.700000,7.613280,19.222950,-0.253776,-9.790168,-0.292729,-7.305658
45.800000,7.629920,19.278790,-0.254331,-9.818607,-0.293473,-7.321434
45.900000,7.646500,19.323880,-0.254883,-9.841571,-0.294214,-7.333119
46.000000,7.663220,19.401540,-0.255441,-9.881123,-0.294963,-7.357082
46.100000,7.679900,19.493720,-0.255997,-9.928070,-0.295710,-7.386517
46.200000,7.696600,19.529180,-0.256553,-9.946130,-0.296458,-7.394417
46.300000,7.713210,19.617600,-0.257107,-9.991162,-0.297203,-7.422364
46.400000,7.729950,19.619670,-0.257665,-9.992216,-0.297955,-7.417572
46.500000,7.746660,19.725930,-0.258222,-10.046334,-0.298705,-7.452149
46.600000,7.763300,19.791870,-0.258777,-10.079917,-0.299453,-7.471469
46.700000,7.779920,19.822810,-0.259331,-10.095674,-0.300201,-7.477556
46.800000,7.796570,19.880790,-0.259886,-10.125203,-0.300951,-7.493808
46.900000,7.813220,19.935010,-0.260441,-10.152817,-0.301701,-7.508611
47.000000,7.829930,20.037940,-0.260998,-10.205239,-0.302454,-7.541695
47.100000,7.846630,20.070580,-0.261554,-10.221862,-0.303208,-7.548290
47.200000,7.863190,20.128330,-0.262106,-10.251274,-0.303956,-7.564350
47.300000,7.879920,20.167640,-0.262664,-10.271295,-0.304712,-7.573395
47.400000,7.896580,20.190520,-0.263219,-10.282947,-0.305465,-7.576277
47.500000,7.913270,20.315330,-0.263776,-10.346513,-0.306220,-7.617354
47.600000,7.929940,20.339130,-0.264331,-10.358634,-0.306975,-7.620522
47.700000,7.946610,20.427970,-0.264887,-10.403880,-0.307731,-7.648027
47.800000,7.963290,20.461020,-0.265443,-10.420712,-0.308488,-7.654607
47.900000,7.979960,20.559550,-0.265999,-10.470893,-0.309244,-7.685649
48.000000,7.996610,20.606450,-0.266554,-10.494779,-0.310001,-7.697357
48.100000,8.013210,20.696730,-0.267107,-10.540758,-0.310756,-7.725248
48.200000,8.029910,20.720100,-0.267664,-10.552660,-0.311515,-7.728097
48.300000,8.046580,20.802980,-0.268219,-10.594871,-0.312274,-7.753122
48.400000,8.063240,20.847310,-0.268775,-10.617448,-0.313034,-7.763747
48.500000,8.079890,20.917040,-0.269330,-10.652961,-0.313793,-7.783803
48.600000,8.096580,20.977920,-0.269886,-10.683967,-0.314555,-7.800514
48.700000,8.113250,21.059060,-0.270442,-10.725291,-0.315316,-7.824726
48.800000,8.129950,21.094840,-0.270998,-10.743514,-0.316079,-7.832039
48.900000,8.146610,21.160200,-0.271554,-10.776801,-0.316841,-7.850321
49.000000,8.163260,21.200370,-0.272109,-10.797260,-0.317604,-7.859232
49.100000,8.179940,21.306980,-0.272665,-10.851556,-0.318368,-7.892720
49.200000,8.196630,21.341050,-0.273221,-10.868908,-0.319133,-7.899294
49.300000,8.213300,21.406990,-0.273777,-10.902490,-0.319898,-7.917643
49.400000,8.229900,21.459300,-0.274330,-10.929132,-0.320660,-7.930943
49.500000,8.246530,21.523780,-0.274884,-10.961971,-0.321424,-7.948697
49.600000,8.263230,21.546700,-0.275441,-10.973644,-0.322192,-7.951053
49.700000,8.279930,21.659240,-0.275998,-11.030960,-0.322961,-7.986441
49.800000,8.296560,21.717320,-0.276552,-11.060540,-0.323727,-8.001726
49.900000,8.313240,21.757180,-0.277108,-11.080841,-0.324495,-8.010251
50.000000,8.329970,21.824170,-0.277666,-11.114959,-0.325267,-8.028716
50.100000,8.346560,21.911310,-0.278219,-11.159339,-0.326033,-8.054602
50.200000,8.363160,21.966930,-0.278772,-11.187666,-0.326800,-8.068858
50.300000,8.379860,22.012750,-0.279329,-11.211002,-0.327572,-8.079447
50.400000,8.396560,22.091750,-0.279885,-11.251236,-0.328345,-8.102180
50.500000,8.413240,22.160910,-0.280441,-11.286459,-0.329117,-8.121269
50.600000,8.429930,22.196580,-0.280998,-11.304625,-0.329891,-8.128052
50.700000,8.446570,22.266370,-0.281552,-11.340169,-0.330662,-8.147318
50.800000,8.463270,22.373890,-0.282109,-11.394929,-0.331438,-8.180317
50.900000,8.479960,22.382170,-0.282665,-11.399146,-0.332213,-8.177002
51.000000,8.496630,22.452290,-0.283221,-11.434857,-0.332988,-8.196266
51.100000,8.513240,22.522410,-0.283775,-11.470569,-0.333760,-8.215512
51.200000,8.529890,22.558290,-0.284330,-11.488843,-0.334536,-8.222224
51.300000,8.546610,22.663110,-0.284887,-11.542227,-0.335315,-8.253997
51.400000,8.563300,22.721510,-0.285443,-11.571970,-0.336093,-8.268828
51.500000,8.579910,22.780740,-0.285997,-11.602136,-0.336868,-8.283960
51.600000,8.596550,22.818430,-0.286552,-11.621331,-0.337645,-8.291219
51.700000,8.613230,22.915880,-0.287108,-11.670962,-0.338425,-8.320139
51.800000,8.629930,22.958880,-0.287664,-11.692862,-0.339206,-8.329242
51.900000,8.646610,23.064060,-0.288220,-11.746429,-0.339987,-8.360870
52.000000,8.663250,23.126470,-0.288775,-11.778214,-0.340766,-8.376961
52.100000,8.679910,23.183400,-0.289330,-11.807209,-0.341548,-8.391025
52.200000,8.696580,23.237350,-0.289886,-11.834685,-0.342330,-8.403976
52.300000,8.713270,23.310850,-0.290442,-11.872118,-0.343114,-8.423953
52.400000,8.729880,23.386800,-0.290996,-11.910799,-0.343894,-8.444804
52.500000,8.746550,23.450830,-0.291552,-11.943410,-0.344678,-8.461289
52.600000,8.763230,23.494610,-0.292108,-11.965707,-0.345463,-8.470432
52.700000,8.779950,23.573430,-0.292665,-12.005849,-0.346251,-8.492157
52.800000,8.796570,23.657040,-0.293219,-12.048432,-0.347034,-8.515602
52.900000,8.813260,23.709850,-0.293775,-12.075327,-0.347822,-8.527894
53.000000,8.829930,23.751820,-0.294331,-12.096703,-0.348609,-8.536268
53.100000,8.846590,23.836590,-0.294886,-12.139876,-0.349396,-8.559992
53.200000,8.863270,23.909580,-0.295442,-12.177049,-0.350185,-8.579433
53.300000,8.879920,23.976230,-0.295997,-12.210994,-0.350973,-8.596572
53.400000,8.896620,23.995730,-0.296554,-12.220925,-0.351764,-8.596761
53.500000,8.913300,24.083830,-0.297110,-12.265794,-0.352555,-8.621504
53.600000,8.929970,24.158040,-0.297666,-12.303589,-0.353346,-8.641233
53.700000,8.946550,24.228770,-0.298218,-12.339611,-0.354133,-8.659713
53.800000,8.963180,24.318610,-0.298773,-12.385366,-0.354923,-8.684957
53.900000,8.979860,24.370400,-0.299329,-12.411743,-0.355716,-8.696552
54.000000,8.996590,24.453330,-0.299886,-12.453979,-0.356513,-8.719201
54.100000,9.013230,24.493660,-0.300441,-12.474519,-0.357305,-8.726662
54.200000,9.029900,24.541830,-0.300997,-12.499051,-0.358100,-8.736879
54.300000,9.046610,24.604140,-0.301554,-12.530786,-0.358897,-8.752081
54.400000,9.063290,24.704730,-0.302110,-12.582016,-0.359693,-8.780867
54.500000,9.079940,24.763030,-0.302665,-12.611708,-0.360489,-8.794589
54.600000,9.096600,24.797830,-0.303220,-12.629431,-0.361286,-8.799935
54.700000,9.113270,24.836120,-0.303776,-12.648932,-0.362083,-8.806494
54.800000,9.129940,24.966110,-0.304331,-12.715135,-0.362882,-8.845521
54.900000,9.146630,25.046750,-0.304888,-12.756205,-0.363682,-8.866995
55.000000,9.163240,25.113420,-0.305441,-12.790160,-0.364479,-8.883516
55.100000,9.179880,25.193530,-0.305996,-12.830959,-0.365278,-8.904737
55.200000,9.196560,25.229870,-0.306552,-12.849467,-0.366079,-8.910437
55.300000,9.213230,25.315070,-0.307108,-12.892859,-0.366881,-8.933363
55.400000,9.229870,25.413460,-0.307662,-12.942969,-0.367681,-8.960905
55.500000,9.246520,25.459580,-0.308217,-12.966458,-0.368483,-8.969971
55.600000,9.263230,25.523550,-0.308774,-12.999037,-0.369289,-8.985268
55.700000,9.279930,25.571480,-0.309331,-13.023448,-0.370095,-8.994892
55.800000,9.296600,25.640610,-0.309887,-13.058655,-0.370899,-9.011952
55.900000,9.313200,25.699580,-0.310440,-13.088689,-0.371702,-9.025436
56.000000,9.329900,25.788230,-0.310997,-13.133838,-0.372509,-9.049258
56.100000,9.346570,25.842910,-0.311552,-13.161686,-0.373316,-9.061132
56.200000,9.363280,25.952860,-0.312109,-13.217683,-0.374125,-9.092321
56.300000,9.379960,26.032360,-0.312665,-13.258172,-0.374934,-9.112801
56.400000,9.396560,26.083890,-0.313219,-13.284416,-0.375739,-9.123489
56.500000,9.413250,26.130410,-0.313775,-13.308109,-0.376550,-9.132357
56.600000,9.429950,26.237920,-0.314332,-13.362863,-0.377361,-9.162492
56.700000,9.446610,26.285500,-0.314887,-13.387095,-0.378171,-9.171673
56.800000,9.463210,26.373070,-0.315440,-13.431694,-0.378979,-9.194796
56.900000,9.479920,26.451480,-0.315997,-13.471628,-0.379793,-9.214630
57.000000,9.496570,26.463810,-0.316552,-13.477908,-0.380605,-9.211445
57.100000,9.513240,26.580790,-0.317108,-13.537485,-0.381419,-9.244640
57.200000,9.529920,26.624680,-0.317664,-13.559838,-0.382233,-9.252366
57.300000,9.546560,26.709080,-0.318219,-13.602823,-0.383046,-9.274151
57.400000,9.563220,26.781330,-0.318774,-13.639619,-0.383861,-9.291663
57.500000,9.579930,26.879350,-0.319331,-13.689541,-0.384679,-9.318046
57.600000,9.596560,26.935250,-0.319885,-13.718010,-0.385494,-9.329820
57.700000,9.613220,26.989490,-0.320441,-13.745634,-0.386311,-9.340974
57.800000,9.629960,27.048650,-0.320999,-13.775764,-0.387132,-9.353762
