Repository: abubakardawood/tissue-phantom-material-database

Title:
A Database of Silicone Phantom Materials for Modeling Human Tissue Mechanics Across Varying Stiffnesses

Description:
This dataset contains processed mechanical compression test data for soft silicone phantoms
fabricated using Ecoflex (Smooth-On) with varying base materials and thinner concentrations.
The dataset provides force–compression measurements together with derived engineering and
true stress–strain quantities, intended for mechanical characterization, constitutive model
fitting, and the design of tissue-equivalent phantoms.

All files in this dataset are processed outputs generated from raw experimental measurements.
The raw data files are not included in this archive.

File: data/EF30_50T/EF30_50T_A5.csv (part 1 of 2)
EF30_50T_A_sample_5
Compression test;
Cylinder Diameter: 50mm;
Cylinder Height: 30mm;
Speed (mm/min): 10;
Machine: INSTRON 5900;
Load cell: 10kN;
Time (s),Compression (mm),Load (N),Engineering Strain [-],Engineering Stress (kPa),True Strain [-],True Stress (kPa)
0.000000,0.000000,-0.037030,-0.000000,0.018859,0.000000,0.018859
0.100000,0.007130,0.029370,-0.000238,-0.014958,-0.000238,-0.014954
0.200000,0.027670,0.065140,-0.000922,-0.033176,-0.000923,-0.033145
0.300000,0.046280,0.088740,-0.001543,-0.045195,-0.001544,-0.045125
0.400000,0.063310,0.114170,-0.002110,-0.058146,-0.002113,-0.058024
0.500000,0.080040,0.132260,-0.002668,-0.067359,-0.002672,-0.067180
0.600000,0.096660,0.185110,-0.003222,-0.094276,-0.003227,-0.093972
0.700000,0.113310,0.205970,-0.003777,-0.104900,-0.003784,-0.104503
0.800000,0.130040,0.234200,-0.004335,-0.119277,-0.004344,-0.118760
0.900000,0.146690,0.279840,-0.004890,-0.142521,-0.004902,-0.141824
1.000000,0.163300,0.317060,-0.005443,-0.161477,-0.005458,-0.160598
1.100000,0.179970,0.318180,-0.005999,-0.162048,-0.006017,-0.161076
1.200000,0.196670,0.337870,-0.006556,-0.172076,-0.006577,-0.170948
1.300000,0.213310,0.376430,-0.007110,-0.191714,-0.007136,-0.190351
1.400000,0.229970,0.384680,-0.007666,-0.195916,-0.007695,-0.194414
1.500000,0.246650,0.431610,-0.008222,-0.219817,-0.008256,-0.218010
1.600000,0.263390,0.478840,-0.008780,-0.243871,-0.008818,-0.241730
1.700000,0.280010,0.474580,-0.009334,-0.241702,-0.009377,-0.239446
1.800000,0.296620,0.519350,-0.009887,-0.264503,-0.009937,-0.261888
1.900000,0.313270,0.560090,-0.010442,-0.285251,-0.010497,-0.282273
2.000000,0.329950,0.567580,-0.010998,-0.289066,-0.011059,-0.285887
2.100000,0.346640,0.601830,-0.011555,-0.306510,-0.011622,-0.302968
2.200000,0.363310,0.615320,-0.012110,-0.313380,-0.012184,-0.309585
2.300000,0.379900,0.663260,-0.012663,-0.337796,-0.012744,-0.333518
2.400000,0.396540,0.715470,-0.013218,-0.364386,-0.013306,-0.359569
2.500000,0.413260,0.745580,-0.013775,-0.379721,-0.013871,-0.374490
2.600000,0.429930,0.775160,-0.014331,-0.394786,-0.014435,-0.389128
2.700000,0.446600,0.798060,-0.014887,-0.406449,-0.014999,-0.400398
2.800000,0.463210,0.819060,-0.015440,-0.417144,-0.015561,-0.410703
2.900000,0.479920,0.854310,-0.015997,-0.435097,-0.016127,-0.428136
3.000000,0.496590,0.919000,-0.016553,-0.468043,-0.016692,-0.460295
3.100000,0.513290,0.914840,-0.017110,-0.465924,-0.017258,-0.457952
3.200000,0.529870,0.925380,-0.017662,-0.471292,-0.017820,-0.462968
3.300000,0.546510,0.966320,-0.018217,-0.492143,-0.018385,-0.483177
3.400000,0.563270,0.983070,-0.018776,-0.500673,-0.018954,-0.491273
3.500000,0.579920,1.037700,-0.019331,-0.528496,-0.019520,-0.518280
3.600000,0.596530,1.069870,-0.019884,-0.544880,-0.020085,-0.534046
3.700000,0.613220,1.127900,-0.020441,-0.574435,-0.020652,-0.562693
3.800000,0.629910,1.129730,-0.020997,-0.575367,-0.021221,-0.563286
3.900000,0.646610,1.169810,-0.021554,-0.595779,-0.021789,-0.582938
4.000000,0.663250,1.211340,-0.022108,-0.616930,-0.022356,-0.603291
4.100000,0.679900,1.255470,-0.022663,-0.639406,-0.022924,-0.624915
4.200000,0.696610,1.309740,-0.023220,-0.667045,-0.023494,-0.651556
4.300000,0.713290,1.324250,-0.023776,-0.674435,-0.024064,-0.658399
4.400000,0.729960,1.343070,-0.024332,-0.684020,-0.024633,-0.667376
4.500000,0.746580,1.383920,-0.024886,-0.704825,-0.025201,-0.687284
4.600000,0.763200,1.414630,-0.025440,-0.720465,-0.025769,-0.702137
4.700000,0.779880,1.416360,-0.025996,-0.721346,-0.026340,-0.702594
4.800000,0.796570,1.468520,-0.026552,-0.747911,-0.026911,-0.728052
4.900000,0.813220,1.507100,-0.027107,-0.767560,-0.027482,-0.746753
5.000000,0.829860,1.562380,-0.027662,-0.795714,-0.028052,-0.773703
5.100000,0.846580,1.555530,-0.028219,-0.792225,-0.028625,-0.769869
5.200000,0.863290,1.623740,-0.028776,-0.826964,-0.029198,-0.803167
5.300000,0.879920,1.622380,-0.029331,-0.826271,-0.029769,-0.802036
5.400000,0.896560,1.668640,-0.029885,-0.849831,-0.030341,-0.824434
5.500000,0.913260,1.728030,-0.030442,-0.880078,-0.030915,-0.853287
5.600000,0.929930,1.727000,-0.030998,-0.879554,-0.031488,-0.852290
5.700000,0.946610,1.803130,-0.031554,-0.918327,-0.032062,-0.889350
5.800000,0.963250,1.821260,-0.032108,-0.927560,-0.032635,-0.897778
5.900000,0.979900,1.879380,-0.032663,-0.957160,-0.033209,-0.925896
6.000000,0.996580,1.890540,-0.033219,-0.962844,-0.033784,-0.930859
6.100000,1.013290,1.904640,-0.033776,-0.970025,-0.034360,-0.937261
6.200000,1.029910,1.974120,-0.034330,-1.005411,-0.034933,-0.970895
6.300000,1.046590,2.002510,-0.034886,-1.019870,-0.035509,-0.984290
6.400000,1.063310,2.053690,-0.035444,-1.045936,-0.036087,-1.008864
6.500000,1.079990,2.105900,-0.036000,-1.072526,-0.036664,-1.033915
6.600000,1.096610,2.105270,-0.036554,-1.072205,-0.037238,-1.033012
6.700000,1.113240,2.140040,-0.037108,-1.089913,-0.037814,-1.049469
6.800000,1.129910,2.157340,-0.037664,-1.098724,-0.038391,-1.057342
6.900000,1.146620,2.235530,-0.038221,-1.138546,-0.038970,-1.095030
7.000000,1.163260,2.212420,-0.038775,-1.126776,-0.039547,-1.083085
7.100000,1.179840,2.271260,-0.039328,-1.156743,-0.040122,-1.111251
7.200000,1.196570,2.319110,-0.039886,-1.181113,-0.040703,-1.134004
7.300000,1.213310,2.356550,-0.040444,-1.200181,-0.041284,-1.151641
7.400000,1.229990,2.366450,-0.041000,-1.205223,-0.041864,-1.155809
7.500000,1.246580,2.445220,-0.041553,-1.245340,-0.042441,-1.193593
7.600000,1.263190,2.450400,-0.042106,-1.247978,-0.043019,-1.195431
7.700000,1.279860,2.506210,-0.042662,-1.276402,-0.043599,-1.221948
7.800000,1.296590,2.533730,-0.043220,-1.290418,-0.044181,-1.234647
7.900000,1.313270,2.553300,-0.043776,-1.300385,-0.044763,-1.243460
8.000000,1.329870,2.574980,-0.044329,-1.311427,-0.045342,-1.253292
8.100000,1.346530,2.681600,-0.044884,-1.365728,-0.045923,-1.304428
8.200000,1.363200,2.676070,-0.045440,-1.362911,-0.046505,-1.300981
8.300000,1.379870,2.726540,-0.045996,-1.388615,-0.047087,-1.324745
8.400000,1.396530,2.730980,-0.046551,-1.390877,-0.047669,-1.326130
8.500000,1.413220,2.766030,-0.047107,-1.408728,-0.048253,-1.342366
8.600000,1.429890,2.870310,-0.047663,-1.461837,-0.048836,-1.392161
8.700000,1.446600,2.860090,-0.048220,-1.456632,-0.049421,-1.386393
8.800000,1.463240,2.889360,-0.048775,-1.471539,-0.050004,-1.399765
8.900000,1.479890,2.946450,-0.049330,-1.500615,-0.050588,-1.426590
9.000000,1.496590,3.006290,-0.049886,-1.531091,-0.051174,-1.454710
9.100000,1.513310,3.017340,-0.050444,-1.536719,-0.051760,-1.459201
9.200000,1.529940,3.066180,-0.050998,-1.561593,-0.052344,-1.481955
9.300000,1.546520,3.101220,-0.051551,-1.579438,-0.052927,-1.498017
9.400000,1.563240,3.099530,-0.052108,-1.578578,-0.053515,-1.496321
9.500000,1.579960,3.153380,-0.052665,-1.606003,-0.054103,-1.521423
9.600000,1.596640,3.189490,-0.053221,-1.624394,-0.054690,-1.537942
9.700000,1.613250,3.239360,-0.053775,-1.649793,-0.055275,-1.561075
9.800000,1.629930,3.278430,-0.054331,-1.669691,-0.055863,-1.578975
9.900000,1.646580,3.277800,-0.054886,-1.669370,-0.056450,-1.577745
10.000000,1.663290,3.349950,-0.055443,-1.706116,-0.057039,-1.611523
10.100000,1.679940,3.362120,-0.055998,-1.712314,-0.057627,-1.616428
10.200000,1.696540,3.404090,-0.056551,-1.733689,-0.058213,-1.635646
10.300000,1.713230,3.467930,-0.057108,-1.766202,-0.058803,-1.665339
10.400000,1.729900,3.490040,-0.057663,-1.777463,-0.059393,-1.674968
10.500000,1.746600,3.553960,-0.058220,-1.810017,-0.059984,-1.704638
10.600000,1.763210,3.614320,-0.058774,-1.840758,-0.060572,-1.732570
10.700000,1.779920,3.645910,-0.059331,-1.856847,-0.061164,-1.746679
10.800000,1.796600,3.663350,-0.059887,-1.865729,-0.061755,-1.753997
10.900000,1.813340,3.673220,-0.060445,-1.870756,-0.062349,-1.757678
11.000000,1.829890,3.742350,-0.060996,-1.905963,-0.062936,-1.789706
11.100000,1.846590,3.799320,-0.061553,-1.934978,-0.063529,-1.815874
11.200000,1.863260,3.806440,-0.062109,-1.938604,-0.064121,-1.818200
11.300000,1.879920,3.844080,-0.062664,-1.957774,-0.064713,-1.835092
11.400000,1.896630,3.901140,-0.063221,-1.986834,-0.065308,-1.861225
11.500000,1.913200,3.916100,-0.063773,-1.994453,-0.065898,-1.867260
11.600000,1.929900,3.957100,-0.064330,-2.015334,-0.066492,-1.885688
11.700000,1.946590,3.989940,-0.064886,-2.032060,-0.067087,-1.900207
11.800000,1.963280,4.041800,-0.065443,-2.058472,-0.067682,-1.923760
11.900000,1.979870,4.075260,-0.065996,-2.075513,-0.068274,-1.938538
12.000000,1.996540,4.103030,-0.066551,-2.089656,-0.068869,-1.950587
12.100000,2.013230,4.178830,-0.067108,-2.128261,-0.069465,-1.985438
12.200000,2.029890,4.179710,-0.067663,-2.128709,-0.070061,-1.984674
12.300000,2.046550,4.212620,-0.068218,-2.145470,-0.070657,-1.999109
12.400000,2.063240,4.257000,-0.068775,-2.168072,-0.071254,-2.018964
12.500000,2.079900,4.315280,-0.069330,-2.197754,-0.071851,-2.045384
12.600000,2.096580,4.346290,-0.069886,-2.213547,-0.072448,-2.058851
12.700000,2.113280,4.401040,-0.070443,-2.241431,-0.073047,-2.083539
12.800000,2.129870,4.375190,-0.070996,-2.228266,-0.073642,-2.070069
12.900000,2.146540,4.465970,-0.071551,-2.274500,-0.074240,-2.111756
13.000000,2.163250,4.477160,-0.072108,-2.280199,-0.074840,-2.115778
13.100000,2.179920,4.489810,-0.072664,-2.286641,-0.075439,-2.120485
13.200000,2.196540,4.606800,-0.073218,-2.346224,-0.076037,-2.174438
13.300000,2.213240,4.664850,-0.073775,-2.375789,-0.076638,-2.200516
13.400000,2.229950,4.665520,-0.074332,-2.376130,-0.077239,-2.199508
13.500000,2.246600,4.683210,-0.074887,-2.385139,-0.077839,-2.206524
13.600000,2.263240,4.748460,-0.075441,-2.418371,-0.078439,-2.235926
13.700000,2.279890,4.785610,-0.075996,-2.437291,-0.079039,-2.252066
13.800000,2.296600,4.832990,-0.076553,-2.461422,-0.079642,-2.272992
13.900000,2.313240,4.850770,-0.077108,-2.470477,-0.080243,-2.279983
14.000000,2.329900,4.901940,-0.077663,-2.496538,-0.080845,-2.302648
14.100000,2.346560,4.961730,-0.078219,-2.526988,-0.081447,-2.329331
14.200000,2.363250,4.966240,-0.078775,-2.529285,-0.082051,-2.330041
14.300000,2.379960,5.008990,-0.079332,-2.551058,-0.082656,-2.348677
14.400000,2.396650,5.048510,-0.079888,-2.571185,-0.083260,-2.365777
14.500000,2.413240,5.108680,-0.080441,-2.601829,-0.083861,-2.392535
14.600000,2.429870,5.130780,-0.080996,-2.613085,-0.084464,-2.401436
14.700000,2.446600,5.201800,-0.081553,-2.649255,-0.085071,-2.433199
14.800000,2.463270,5.223460,-0.082109,-2.660286,-0.085677,-2.441853
14.900000,2.479960,5.261280,-0.082665,-2.679548,-0.086283,-2.458042
15.000000,2.496600,5.293800,-0.083220,-2.696110,-0.086888,-2.471740
15.100000,2.513250,5.335920,-0.083775,-2.717562,-0.087493,-2.489898
15.200000,2.529890,5.344400,-0.084330,-2.721881,-0.088099,-2.492345
15.300000,2.546560,5.438530,-0.084885,-2.769821,-0.088706,-2.534703
15.400000,2.563230,5.455630,-0.085441,-2.778530,-0.089313,-2.541129
15.500000,2.579890,5.506780,-0.085996,-2.804580,-0.089921,-2.563396
15.600000,2.596580,5.567310,-0.086553,-2.835408,-0.090530,-2.589996
15.700000,2.613270,5.556540,-0.087109,-2.829923,-0.091139,-2.583411
15.800000,2.629900,5.618070,-0.087663,-2.861260,-0.091746,-2.610432
15.900000,2.646520,5.630940,-0.088217,-2.867814,-0.092354,-2.614823
16.000000,2.663270,5.678100,-0.088776,-2.891833,-0.092966,-2.635108
16.100000,2.679980,5.741990,-0.089333,-2.924371,-0.093578,-2.663130
16.200000,2.696610,5.790560,-0.089887,-2.949108,-0.094187,-2.684022
16.300000,2.713250,5.798030,-0.090442,-2.952912,-0.094796,-2.685846
16.400000,2.729940,5.831600,-0.090998,-2.970009,-0.095408,-2.699745
16.500000,2.746620,5.906810,-0.091554,-3.008314,-0.096020,-2.732890
16.600000,2.763300,5.919850,-0.092110,-3.014955,-0.096632,-2.737247
16.700000,2.779910,5.975060,-0.092664,-3.043073,-0.097242,-2.761091
16.800000,2.796560,6.002660,-0.093219,-3.057130,-0.097854,-2.772148
16.900000,2.813260,6.013020,-0.093775,-3.062406,-0.098468,-2.775228
17.000000,2.829970,6.083700,-0.094332,-3.098403,-0.099083,-2.806123
17.100000,2.846600,6.147200,-0.094887,-3.130743,-0.099695,-2.833677
17.200000,2.863230,6.185400,-0.095441,-3.150198,-0.100308,-2.849540
17.300000,2.879890,6.219860,-0.095996,-3.167749,-0.100922,-2.863656
17.400000,2.896570,6.264310,-0.096552,-3.190387,-0.101537,-2.882348
17.500000,2.913200,6.289260,-0.097107,-3.203094,-0.102151,-2.892052
17.600000,2.929890,6.348640,-0.097663,-3.233336,-0.102767,-2.917559
17.700000,2.946620,6.352520,-0.098221,-3.235312,-0.103385,-2.917537
17.800000,2.963330,6.401010,-0.098778,-3.260008,-0.104003,-2.937992
17.900000,2.979970,6.438910,-0.099332,-3.279310,-0.104619,-2.953568
18.000000,2.996570,6.546410,-0.099886,-3.334059,-0.105233,-3.001035
18.100000,3.013250,6.568440,-0.100442,-3.345279,-0.105851,-3.009274
18.200000,3.029900,6.587160,-0.100997,-3.354813,-0.106469,-3.015988
18.300000,3.046590,6.658330,-0.101553,-3.391060,-0.107088,-3.046687
18.400000,3.063220,6.672380,-0.102107,-3.398215,-0.107705,-3.051233
18.500000,3.079880,6.697920,-0.102663,-3.411223,-0.108323,-3.061017
18.600000,3.096570,6.770630,-0.103219,-3.448254,-0.108944,-3.092328
18.700000,3.113290,6.796610,-0.103776,-3.461485,-0.109565,-3.102265
18.800000,3.129920,6.861530,-0.104331,-3.494549,-0.110184,-3.129960
18.900000,3.146530,6.847690,-0.104884,-3.487500,-0.110802,-3.121716
19.000000,3.163250,6.887390,-0.105442,-3.507719,-0.111425,-3.137859
19.100000,3.179940,6.977470,-0.105998,-3.553596,-0.112047,-3.176922
19.200000,3.196600,7.019890,-0.106553,-3.575201,-0.112669,-3.194251
19.300000,3.213220,7.050760,-0.107107,-3.590923,-0.113289,-3.206308
19.400000,3.229880,7.072590,-0.107663,-3.602041,-0.113911,-3.214235
19.500000,3.246550,7.103370,-0.108218,-3.617717,-0.114534,-3.226213
19.600000,3.263270,7.141400,-0.108776,-3.637085,-0.115159,-3.241459
19.700000,3.279920,7.154780,-0.109331,-3.643900,-0.115782,-3.245510
19.800000,3.296590,7.231120,-0.109886,-3.682779,-0.116406,-3.278092
19.900000,3.313260,7.269400,-0.110442,-3.702275,-0.117031,-3.293388
20.000000,3.329940,7.349590,-0.110998,-3.743115,-0.117656,-3.327637
20.100000,3.346650,7.356490,-0.111555,-3.746630,-0.118283,-3.328674
20.200000,3.363230,7.428440,-0.112108,-3.783273,-0.118905,-3.359139
20.300000,3.379920,7.429880,-0.112664,-3.784007,-0.119532,-3.357685
20.400000,3.396630,7.469280,-0.113221,-3.804073,-0.120159,-3.373372
20.500000,3.413270,7.501910,-0.113776,-3.820691,-0.120785,-3.385990
20.600000,3.429910,7.554600,-0.114330,-3.847526,-0.121411,-3.407637
20.700000,3.446590,7.598770,-0.114886,-3.870022,-0.122039,-3.425409
20.800000,3.463230,7.660030,-0.115441,-3.901221,-0.122666,-3.450860
20.900000,3.479910,7.693850,-0.115997,-3.918446,-0.123295,-3.463918
21.000000,3.496560,7.725380,-0.116552,-3.934504,-0.123923,-3.475929
21.100000,3.513220,7.767950,-0.117107,-3.956184,-0.124552,-3.492886
21.200000,3.529900,7.836160,-0.117663,-3.990924,-0.125182,-3.521338
21.300000,3.546670,7.832850,-0.118222,-3.989238,-0.125815,-3.517621
21.400000,3.563310,7.865850,-0.118777,-4.006045,-0.126445,-3.530219
21.500000,3.579880,7.948950,-0.119329,-4.048367,-0.127072,-3.565278
21.600000,3.596580,8.003370,-0.119886,-4.076083,-0.127704,-3.587418
21.700000,3.613240,7.996040,-0.120441,-4.072350,-0.128335,-3.581871
21.800000,3.629930,8.061540,-0.120998,-4.105709,-0.128968,-3.608927
21.900000,3.646580,8.062240,-0.121553,-4.106065,-0.129599,-3.606962
22.000000,3.663240,8.123560,-0.122108,-4.137295,-0.130232,-3.632098
22.100000,3.679900,8.176310,-0.122663,-4.164160,-0.130864,-3.653371
22.200000,3.696550,8.219430,-0.123218,-4.186121,-0.131497,-3.670314
22.300000,3.713220,8.292970,-0.123774,-4.223575,-0.132131,-3.700806
22.400000,3.729860,8.275660,-0.124329,-4.214759,-0.132764,-3.690744
22.500000,3.746560,8.392550,-0.124885,-4.274291,-0.133400,-3.740494
22.600000,3.763220,8.359350,-0.125441,-4.257382,-0.134035,-3.723333
22.700000,3.779920,8.413650,-0.125997,-4.285037,-0.134672,-3.745134
22.800000,3.796520,8.484350,-0.126551,-4.321044,-0.135305,-3.774213
22.900000,3.813230,8.521960,-0.127108,-4.340199,-0.135943,-3.788526
23.000000,3.829950,8.573830,-0.127665,-4.366616,-0.136582,-3.809152
23.100000,3.846630,8.586950,-0.128221,-4.373298,-0.137219,-3.812549
23.200000,3.863260,8.646200,-0.128775,-4.403474,-0.137855,-3.836415
23.300000,3.879910,8.657930,-0.129330,-4.409448,-0.138493,-3.839172
23.400000,3.896610,8.770050,-0.129887,-4.466550,-0.139132,-3.886403
23.500000,3.913310,8.756210,-0.130444,-4.459501,-0.139772,-3.877787
23.600000,3.929990,8.832320,-0.131000,-4.498264,-0.140412,-3.908993
23.700000,3.946550,8.827540,-0.131552,-4.495829,-0.141047,-3.904395
23.800000,3.963180,8.872080,-0.132106,-4.518513,-0.141686,-3.921591
23.900000,3.979910,8.927360,-0.132664,-4.546667,-0.142328,-3.943490
24.000000,3.996590,8.963410,-0.133220,-4.565027,-0.142970,-3.956876
24.100000,4.013180,9.028840,-0.133773,-4.598350,-0.143608,-3.983217
24.200000,4.029880,9.051550,-0.134329,-4.609917,-0.144251,-3.990670
24.300000,4.046590,9.098030,-0.134886,-4.633589,-0.144894,-4.008581
24.400000,4.063260,9.150630,-0.135442,-4.660378,-0.145537,-4.029167
24.500000,4.079920,9.146280,-0.135997,-4.658162,-0.146179,-4.024665
24.600000,4.096590,9.192910,-0.136553,-4.681911,-0.146823,-4.042582
24.700000,4.113270,9.290140,-0.137109,-4.731429,-0.147467,-4.082708
24.800000,4.129960,9.318900,-0.137665,-4.746077,-0.148112,-4.092707
24.900000,4.146640,9.356640,-0.138221,-4.765298,-0.148757,-4.106632
25.000000,4.163220,9.408140,-0.138774,-4.791526,-0.149398,-4.126587
25.100000,4.179860,9.457320,-0.139329,-4.816574,-0.150043,-4.145487
25.200000,4.196550,9.459130,-0.139885,-4.817495,-0.150689,-4.143600
25.300000,4.213230,9.526430,-0.140441,-4.851771,-0.151336,-4.170383
25.400000,4.229860,9.571840,-0.140995,-4.874898,-0.151981,-4.187560
25.500000,4.246540,9.573040,-0.141551,-4.875509,-0.152628,-4.185374
25.600000,4.263260,9.641190,-0.142109,-4.910218,-0.153278,-4.212433
25.700000,4.279860,9.665530,-0.142662,-4.922614,-0.153923,-4.220344
25.800000,4.296520,9.710410,-0.143217,-4.945471,-0.154571,-4.237194
25.900000,4.313190,9.763430,-0.143773,-4.972474,-0.155220,-4.257567
26.000000,4.329910,9.836780,-0.144330,-5.009831,-0.155871,-4.286760
26.100000,4.346600,9.832810,-0.144887,-5.007809,-0.156521,-4.282244
26.200000,4.363280,9.905330,-0.145443,-5.044743,-0.157172,-4.311022
26.300000,4.379920,9.897910,-0.145997,-5.040964,-0.157821,-4.304997
26.400000,4.396560,9.967210,-0.146552,-5.076258,-0.158471,-4.332323
26.500000,4.413260,10.042470,-0.147109,-5.114588,-0.159123,-4.362188
26.600000,4.429950,10.057870,-0.147665,-5.122431,-0.159776,-4.366027
26.700000,4.446580,10.104080,-0.148219,-5.145966,-0.160426,-4.383234
26.800000,4.463240,10.132860,-0.148775,-5.160623,-0.161078,-4.392853
26.900000,4.479950,10.183120,-0.149332,-5.186220,-0.161733,-4.411753
27.000000,4.496640,10.236430,-0.149888,-5.213371,-0.162387,-4.431949
27.100000,4.513300,10.260250,-0.150443,-5.225502,-0.163041,-4.439360
27.200000,4.529940,10.315530,-0.150998,-5.253656,-0.163694,-4.460365
27.300000,4.546600,10.335710,-0.151553,-5.263934,-0.164348,-4.466167
27.400000,4.563240,10.400060,-0.152108,-5.296707,-0.165002,-4.491036
27.500000,4.579920,10.442920,-0.152664,-5.318535,-0.165658,-4.506587
27.600000,4.596570,10.501350,-0.153219,-5.348294,-0.166313,-4.528833
27.700000,4.613240,10.551220,-0.153775,-5.373692,-0.166970,-4.547354
27.800000,4.629930,10.553520,-0.154331,-5.374864,-0.167627,-4.545356
27.900000,4.646630,10.621880,-0.154888,-5.409679,-0.168286,-4.571786
28.000000,4.663240,10.647830,-0.155441,-5.422895,-0.168941,-4.579953
28.100000,4.679880,10.711880,-0.155996,-5.455516,-0.169598,-4.604477
28.200000,4.696620,10.784490,-0.156554,-5.492496,-0.170259,-4.632623
28.300000,4.713360,10.772690,-0.157112,-5.486486,-0.170921,-4.624493
28.400000,4.729930,10.819550,-0.157664,-5.510352,-0.171577,-4.641566
28.500000,4.746570,10.882350,-0.158219,-5.542335,-0.172235,-4.665433
28.600000,4.763240,10.882590,-0.158775,-5.542458,-0.172896,-4.662456
28.700000,4.779940,10.960870,-0.159331,-5.582325,-0.173558,-4.692886
28.800000,4.796630,10.960710,-0.159888,-5.582244,-0.174220,-4.689712
28.900000,4.813220,11.076450,-0.160441,-5.641190,-0.174878,-4.736113
29.000000,4.829890,11.092100,-0.160996,-5.649160,-0.175540,-4.739666
29.100000,4.846560,11.121600,-0.161552,-5.664184,-0.176203,-4.749124
29.200000,4.863210,11.164640,-0.162107,-5.686104,-0.176865,-4.764347
29.300000,4.879840,11.201820,-0.162661,-5.705040,-0.177527,-4.777051
29.400000,4.896520,11.255980,-0.163217,-5.732624,-0.178191,-4.796960
29.500000,4.913220,11.279630,-0.163774,-5.744668,-0.178856,-4.803841
29.600000,4.929950,11.344180,-0.164332,-5.777543,-0.179523,-4.828110
29.700000,4.946580,11.388680,-0.164886,-5.800207,-0.180187,-4.843834
29.800000,4.963220,11.406990,-0.165441,-5.809532,-0.180851,-4.848399
29.900000,4.979890,11.456770,-0.165996,-5.834885,-0.181517,-4.866316
30.000000,4.996590,11.516060,-0.166553,-5.865081,-0.182185,-4.888234
30.100000,5.013250,11.536880,-0.167108,-5.875685,-0.182852,-4.893809
30.200000,5.029870,11.571440,-0.167662,-5.893286,-0.183517,-4.905204
30.300000,5.046570,11.621150,-0.168219,-5.918603,-0.184186,-4.922982
30.400000,5.063230,11.654300,-0.168774,-5.935486,-0.184854,-4.933729
30.500000,5.079920,11.697530,-0.169331,-5.957503,-0.185523,-4.948715
30.600000,5.096580,11.752400,-0.169886,-5.985448,-0.186192,-4.968604
30.700000,5.113170,11.781760,-0.170439,-6.000401,-0.186859,-4.977699
30.800000,5.129860,11.837200,-0.170995,-6.028636,-0.187529,-4.997768
30.900000,5.146610,11.880800,-0.171554,-6.050842,-0.188203,-5.012798
31.000000,5.163250,11.900360,-0.172108,-6.060804,-0.188873,-5.017689
31.100000,5.179870,11.987560,-0.172662,-6.105214,-0.189542,-5.051074
31.200000,5.196580,11.992070,-0.173219,-6.107511,-0.190216,-5.049572
31.300000,5.213280,12.002420,-0.173776,-6.112782,-0.190889,-5.050527
31.400000,5.229980,12.030700,-0.174333,-6.127185,-0.191563,-5.059017
31.500000,5.246590,12.054090,-0.174886,-6.139098,-0.192234,-5.065453
31.600000,5.263290,12.071960,-0.175443,-6.148199,-0.192909,-5.069540
31.700000,5.279960,12.131670,-0.175999,-6.178609,-0.193583,-5.091182
31.800000,5.296660,12.149690,-0.176555,-6.187786,-0.194259,-5.095300
31.900000,5.313260,12.173330,-0.177109,-6.199826,-0.194931,-5.101783
32.000000,5.329910,12.272290,-0.177664,-6.250226,-0.195606,-5.139788
32.100000,5.346590,12.270990,-0.178220,-6.249564,-0.196282,-5.135769
32.200000,5.363240,12.311490,-0.178775,-6.270190,-0.196958,-5.149239
32.300000,5.379890,12.337610,-0.179330,-6.283493,-0.197634,-5.156676
32.400000,5.396530,12.412160,-0.179884,-6.321461,-0.198310,-5.184329
32.500000,5.413280,12.461080,-0.180443,-6.346376,-0.198991,-5.201219
32.600000,5.430010,12.482910,-0.181000,-6.357494,-0.199672,-5.206785
32.700000,5.446610,12.497200,-0.181554,-6.364772,-0.200347,-5.209224
32.800000,5.463210,12.587070,-0.182107,-6.410542,-0.201024,-5.243138
32.900000,5.479890,12.617080,-0.182663,-6.425826,-0.201704,-5.252065
33.000000,5.496560,12.638880,-0.183219,-6.436929,-0.202384,-5.257563
33.100000,5.513280,12.679580,-0.183776,-6.457657,-0.203066,-5.270895
33.200000,5.529960,12.726550,-0.184332,-6.481579,-0.203748,-5.286816
33.300000,5.546560,12.772500,-0.184885,-6.504981,-0.204426,-5.302305
33.400000,5.563230,12.834240,-0.185441,-6.536425,-0.205108,-5.324304
33.500000,5.579920,12.879190,-0.185997,-6.559318,-0.205792,-5.339302
33.600000,5.596620,12.893290,-0.186554,-6.566499,-0.206476,-5.341492
33.700000,5.613200,12.984810,-0.187107,-6.613109,-0.207155,-5.375753
33.800000,5.629880,12.995010,-0.187663,-6.618304,-0.207840,-5.376296
33.900000,5.646540,13.065660,-0.188218,-6.654286,-0.208523,-5.401830
34.000000,5.663220,13.106270,-0.188774,-6.674968,-0.209209,-5.414908
34.100000,5.679840,13.049050,-0.189328,-6.645827,-0.209892,-5.387586
34.200000,5.696560,12.913940,-0.189885,-6.577016,-0.210579,-5.328137
34.300000,5.713230,12.927850,-0.190441,-6.584100,-0.211266,-5.330217
34.400000,5.729890,12.973170,-0.190996,-6.607181,-0.211952,-5.345234
34.500000,5.746570,13.066730,-0.191552,-6.654831,-0.212639,-5.380083
34.600000,5.763210,13.134190,-0.192107,-6.689188,-0.213326,-5.404148
34.700000,5.779900,13.185640,-0.192663,-6.715391,-0.214015,-5.421582
34.800000,5.796620,13.227990,-0.193221,-6.736960,-0.214705,-5.435240
34.900000,5.813270,13.274220,-0.193776,-6.760505,-0.215393,-5.450483
35.000000,5.829860,13.304910,-0.194329,-6.776135,-0.216079,-5.459338
35.100000,5.846600,13.364870,-0.194887,-6.806672,-0.216772,-5.480143
35.200000,5.863310,13.446930,-0.195444,-6.848465,-0.217464,-5.509976
35.300000,5.879960,13.465380,-0.195999,-6.857862,-0.218154,-5.513730
35.400000,5.896550,13.505350,-0.196552,-6.878218,-0.218842,-5.526293
35.500000,5.913240,13.589150,-0.197108,-6.920897,-0.219535,-5.556733
35.600000,5.929900,13.615190,-0.197663,-6.934159,-0.220227,-5.563530
35.700000,5.946570,13.663980,-0.198219,-6.959008,-0.220920,-5.579600
35.800000,5.963250,13.722300,-0.198775,-6.988710,-0.221613,-5.599529
35.900000,5.979850,13.755530,-0.199328,-7.005634,-0.222304,-5.609213
36.000000,5.996570,13.836800,-0.199886,-7.047024,-0.223001,-5.638425
36.100000,6.013270,13.887660,-0.200442,-7.072927,-0.223697,-5.655213
36.200000,6.029960,13.957160,-0.200999,-7.108323,-0.224393,-5.679560
36.300000,6.046550,13.981640,-0.201552,-7.120791,-0.225085,-5.685584
36.400000,6.063220,14.039190,-0.202107,-7.150101,-0.225781,-5.705013
36.500000,6.079940,14.079140,-0.202665,-7.170447,-0.226480,-5.717251
36.600000,6.096610,14.174660,-0.203220,-7.219095,-0.227177,-5.752028
36.700000,6.113260,14.186790,-0.203775,-7.225273,-0.227874,-5.752940
36.800000,6.129900,14.230350,-0.204330,-7.247458,-0.228571,-5.766585
36.900000,6.146620,14.309870,-0.204887,-7.287957,-0.229271,-5.794747
37.000000,6.163300,14.364460,-0.205443,-7.315759,-0.229971,-5.812785
37.100000,6.179970,14.415530,-0.205999,-7.341769,-0.230671,-5.829372
37.200000,6.196590,14.457740,-0.206553,-7.363267,-0.231369,-5.842362
37.300000,6.213250,14.494550,-0.207108,-7.382014,-0.232069,-5.853137
37.400000,6.229930,14.591320,-0.207664,-7.431298,-0.232770,-5.888083
37.500000,6.246610,14.621490,-0.208220,-7.446664,-0.233472,-5.896117
37.600000,6.263210,14.676480,-0.208774,-7.474670,-0.234171,-5.914156
37.700000,6.279830,14.708710,-0.209328,-7.491084,-0.234872,-5.922993
37.800000,6.296590,14.763700,-0.209886,-7.519091,-0.235578,-5.940936
37.900000,6.313260,14.825280,-0.210442,-7.550453,-0.236282,-5.961521
38.000000,6.329920,14.898410,-0.210997,-7.587698,-0.236986,-5.986714
38.100000,6.346570,14.943430,-0.211552,-7.610626,-0.237689,-6.000581
38.200000,6.363280,14.991150,-0.212109,-7.634930,-0.238396,-6.015490
38.300000,6.379960,15.059000,-0.212665,-7.669486,-0.239102,-6.038452
38.400000,6.396620,15.097720,-0.213221,-7.689206,-0.239807,-6.049708
38.500000,6.413240,15.124660,-0.213775,-7.702926,-0.240512,-6.056236
38.600000,6.429930,15.223810,-0.214331,-7.753423,-0.241220,-6.091624
38.700000,6.446640,15.249810,-0.214888,-7.766664,-0.241929,-6.097701
38.800000,6.463290,15.317630,-0.215443,-7.801205,-0.242636,-6.120490
38.900000,6.479900,15.350040,-0.215997,-7.817711,-0.243342,-6.129112
39.000000,6.496530,15.401180,-0.216551,-7.843757,-0.244049,-6.145183
39.100000,6.513240,15.477100,-0.217108,-7.882422,-0.244761,-6.171085
39.200000,6.529920,15.532550,-0.217664,-7.910663,-0.245471,-6.188796
39.300000,6.546550,15.564390,-0.218218,-7.926879,-0.246180,-6.197088
39.400000,6.563160,15.628150,-0.218772,-7.959351,-0.246888,-6.218068
39.500000,6.579980,15.723080,-0.219333,-8.007699,-0.247606,-6.251349
39.600000,6.596650,15.751530,-0.219888,-8.022188,-0.248318,-6.258203
39.700000,6.613230,15.790830,-0.220441,-8.042204,-0.249027,-6.269372
39.800000,6.629870,15.832690,-0.220996,-8.063523,-0.249739,-6.281519
39.900000,6.646530,15.911750,-0.221551,-8.103788,-0.250452,-6.308385
40.000000,6.663230,15.926510,-0.222108,-8.111305,-0.251167,-6.309722
40.100000,6.679950,16.022420,-0.222665,-8.160151,-0.251884,-6.343171
40.200000,6.696570,16.080410,-0.223219,-8.189686,-0.252597,-6.361592
40.300000,6.713200,16.112660,-0.223773,-8.206110,-0.253311,-6.369802
40.400000,6.729890,16.160390,-0.224330,-8.230419,-0.254028,-6.384092
40.500000,6.746590,16.262330,-0.224886,-8.282337,-0.254746,-6.419752
40.600000,6.763260,16.299440,-0.225442,-8.301237,-0.255463,-6.429789
40.700000,6.779900,16.331430,-0.225997,-8.317529,-0.256179,-6.437795
40.800000,6.796590,16.414780,-0.226553,-8.359979,-0.256898,-6.466001
40.900000,6.813240,16.441870,-0.227108,-8.373776,-0.257616,-6.472024
41.000000,6.829910,16.541550,-0.227664,-8.424542,-0.258335,-6.506580
41.100000,6.846540,16.587240,-0.228218,-8.447812,-0.259053,-6.519869
41.200000,6.863210,16.648270,-0.228774,-8.478894,-0.259773,-6.539147
41.300000,6.879900,16.701580,-0.229330,-8.506045,-0.260495,-6.555354
41.400000,6.896590,16.712390,-0.229886,-8.511550,-0.261217,-6.554861
41.500000,6.913190,16.801520,-0.230440,-8.556944,-0.261936,-6.585085
41.600000,6.929900,16.841040,-0.230997,-8.577071,-0.262660,-6.595796
41.700000,6.946590,16.885400,-0.231553,-8.599664,-0.263384,-6.608386
41.800000,6.963320,16.974490,-0.232111,-8.645037,-0.264110,-6.638432
41.900000,6.979910,17.043830,-0.232664,-8.680351,-0.264830,-6.660749
42.000000,6.996540,17.089100,-0.233218,-8.703407,-0.265553,-6.673616
42.100000,7.013240,17.149680,-0.233775,-8.734260,-0.266279,-6.692412
42.200000,7.029970,17.194970,-0.234332,-8.757326,-0.267007,-6.705202
42.300000,7.046620,17.252410,-0.234887,-8.786580,-0.267732,-6.722724
42.400000,7.063230,17.282270,-0.235441,-8.801788,-0.268456,-6.729486
42.500000,7.079880,17.356220,-0.235996,-8.839450,-0.269182,-6.753375
42.600000,7.096550,17.409060,-0.236552,-8.866361,-0.269910,-6.769009
42.700000,7.113250,17.456960,-0.237108,-8.890757,-0.270639,-6.782684
42.800000,7.129910,17.546540,-0.237664,-8.936379,-0.271367,-6.812527
42.900000,7.146560,17.585270,-0.238219,-8.956104,-0.272096,-6.822593
43.000000,7.163280,17.599830,-0.238776,-8.963520,-0.272828,-6.823246
43.100000,7.179960,17.718120,-0.239332,-9.023764,-0.273558,-6.864089
43.200000,7.196630,17.759370,-0.239888,-9.044773,-0.274289,-6.875043
43.300000,7.213240,17.789600,-0.240441,-9.060169,-0.275018,-6.881730
43.400000,7.229930,17.838830,-0.240998,-9.085242,-0.275750,-6.895720
43.500000,7.246640,17.891930,-0.241555,-9.112285,-0.276485,-6.911170
43.600000,7.263290,17.946100,-0.242110,-9.139874,-0.277217,-6.927022
43.700000,7.279910,18.044890,-0.242664,-9.190187,-0.277948,-6.960063
43.800000,7.296590,18.075830,-0.243220,-9.205945,-0.278682,-6.966878
43.900000,7.313260,18.160730,-0.243775,-9.249184,-0.279417,-6.994461
44.000000,7.329950,18.175840,-0.244332,-9.256879,-0.280153,-6.995131
44.100000,7.346590,18.290880,-0.244886,-9.315469,-0.280887,-7.034238
44.200000,7.363250,18.289550,-0.245442,-9.314791,-0.281623,-7.028553
44.300000,7.379940,18.381190,-0.245998,-9.361463,-0.282360,-7.058562
44.400000,7.396660,18.445300,-0.246555,-9.394114,-0.283100,-7.077945
44.500000,7.413270,18.466610,-0.247109,-9.404967,-0.283835,-7.080915
44.600000,7.429830,18.550680,-0.247661,-9.447784,-0.284568,-7.107936
44.700000,7.446580,18.617960,-0.248219,-9.482049,-0.285311,-7.128421
44.800000,7.463260,18.677280,-0.248775,-9.512261,-0.286051,-7.145845
44.900000,7.479940,18.675780,-0.249331,-9.511497,-0.286791,-7.139983
45.000000,7.496580,18.762520,-0.249886,-9.555673,-0.287530,-7.167844
45.100000,7.513280,18.858110,-0.250443,-9.604357,-0.288272,-7.199016
45.200000,7.529940,18.909400,-0.250998,-9.630478,-0.289014,-7.213248
45.300000,7.546640,18.961990,-0.251555,-9.657262,-0.289757,-7.227933
45.400000,7.563310,19.007690,-0.252110,-9.680537,-0.290500,-7.239974
45.500000,7.579900,19.062320,-0.252663,-9.708360,-0.291240,-7.255413
45.600000,7.596580,19.136860,-0.253219,-9.746323,-0.291984,-7.278365
45.700000,7.613270,19.198200,-0.253776,-9.777563,-0.292729,-7.296255
45.800000,7.629910,19.254120,-0.254330,-9.806043,-0.293473,-7.312069
45.900000,7.646510,19.313700,-0.254884,-9.836387,-0.294215,-7.329252
46.000000,7.663210,19.374540,-0.255440,-9.867372,-0.294962,-7.346847
46.100000,7.679890,19.438860,-0.255996,-9.900130,-0.295709,-7.365733
46.200000,7.696600,19.515770,-0.256553,-9.939300,-0.296458,-7.389339
46.300000,7.713210,19.565330,-0.257107,-9.964541,-0.297203,-7.402588
46.400000,7.729950,19.622220,-0.257665,-9.993515,-0.297955,-7.418536
46.500000,7.746660,19.666370,-0.258222,-10.016000,-0.298705,-7.429648
46.600000,7.763300,19.733260,-0.258777,-10.050067,-0.299453,-7.449344
46.700000,7.779920,19.790920,-0.259331,-10.079433,-0.300201,-7.465527
46.800000,7.796580,19.871340,-0.259886,-10.120390,-0.300951,-7.490243
46.900000,7.813220,19.909000,-0.260441,-10.139570,-0.301701,-7.498814
47.000000,7.829940,19.955050,-0.260998,-10.163024,-0.302455,-7.510495
47.100000,7.846640,20.034230,-0.261555,-10.203350,-0.303208,-7.534616
47.200000,7.863190,20.084330,-0.262106,-10.228865,-0.303956,-7.547815
47.300000,7.879910,20.165490,-0.262664,-10.270200,-0.304711,-7.572591
47.400000,7.896580,20.212430,-0.263219,-10.294106,-0.305465,-7.584498
47.500000,7.913270,20.283410,-0.263776,-10.330256,-0.306220,-7.605386
47.600000,7.929940,20.339830,-0.264331,-10.358990,-0.306975,-7.620785
47.700000,7.946590,20.377290,-0.264886,-10.378069,-0.307730,-7.629060
47.800000,7.963280,20.415790,-0.265443,-10.397676,-0.308487,-7.637689
47.900000,7.979940,20.512600,-0.265998,-10.446981,-0.309244,-7.668105
48.000000,7.996600,20.576590,-0.266553,-10.479571,-0.310000,-7.686207
48.100000,8.013190,20.611720,-0.267106,-10.497463,-0.310755,-7.693524
48.200000,8.029900,20.692680,-0.267663,-10.538695,-0.311515,-7.717873
48.300000,8.046590,20.804480,-0.268220,-10.595635,-0.312275,-7.753677
48.400000,8.063270,20.785700,-0.268776,-10.586070,-0.313035,-7.740792
48.500000,8.079900,20.891860,-0.269330,-10.640137,-0.313793,-7.774429
48.600000,8.096590,20.949470,-0.269886,-10.669477,-0.314555,-7.789931
48.700000,8.113270,21.003070,-0.270442,-10.696776,-0.315317,-7.803915
48.800000,8.129960,21.114400,-0.270999,-10.753476,-0.316080,-7.839298
48.900000,8.146630,21.151760,-0.271554,-10.772503,-0.316842,-7.847183
49.000000,8.163270,21.175870,-0.272109,-10.784782,-0.317604,-7.850146
49.100000,8.179960,21.237250,-0.272665,-10.816043,-0.318369,-7.866883
49.200000,8.196620,21.329880,-0.273221,-10.863219,-0.319132,-7.895163
49.300000,8.213300,21.392800,-0.273777,-10.895264,-0.319898,-7.912395
49.400000,8.229900,21.416890,-0.274330,-10.907533,-0.320660,-7.915269
49.500000,8.246540,21.512890,-0.274885,-10.956425,-0.321425,-7.944672
49.600000,8.263240,21.550000,-0.275441,-10.975325,-0.322193,-7.952267
49.700000,8.279930,21.626170,-0.275998,-11.014118,-0.322961,-7.974247
49.800000,8.296560,21.664630,-0.276552,-11.033705,-0.323727,-7.982312
49.900000,8.313230,21.736640,-0.277108,-11.070380,-0.324495,-8.002693
50.000000,8.329970,21.823770,-0.277666,-11.114755,-0.325267,-8.028569
50.100000,8.346560,21.842330,-0.278219,-11.124207,-0.326033,-8.029245
50.200000,8.363170,21.934450,-0.278772,-11.171124,-0.326800,-8.056923
50.300000,8.379860,22.033150,-0.279329,-11.221391,-0.327572,-8.086935
50.400000,8.396570,22.082190,-0.279886,-11.246367,-0.328345,-8.098670
50.500000,8.413260,22.129160,-0.280442,-11.270289,-0.329118,-8.109626
50.600000,8.429930,22.231320,-0.280998,-11.322318,-0.329891,-8.140773
50.700000,8.446580,22.237990,-0.281553,-11.325715,-0.330663,-8.136930
50.800000,8.463270,22.290090,-0.282109,-11.352250,-0.331438,-8.149678
50.900000,8.479970,22.374620,-0.282666,-11.395300,-0.332213,-8.174240
51.000000,8.496620,22.430950,-0.283221,-11.423989,-0.332987,-8.188479
51.100000,8.513230,22.526080,-0.283774,-11.472438,-0.333760,-8.216855
51.200000,8.529880,22.556960,-0.284329,-11.488165,-0.334535,-8.221743
51.300000,8.546590,22.623830,-0.284886,-11.522222,-0.335314,-8.239698
51.400000,8.563290,22.652220,-0.285443,-11.536681,-0.336093,-8.243616
51.500000,8.579910,22.770980,-0.285997,-11.597165,-0.336868,-8.280411
51.600000,8.596540,22.819940,-0.286551,-11.622100,-0.337645,-8.291772
51.700000,8.613220,22.887750,-0.287107,-11.656635,-0.338424,-8.309930
51.800000,8.629920,22.968790,-0.287664,-11.697909,-0.339206,-8.332841
51.900000,8.646590,23.026540,-0.288220,-11.727321,-0.339986,-8.347276
52.000000,8.663230,23.105130,-0.288774,-11.767346,-0.340766,-8.369239
52.100000,8.679890,23.161350,-0.289330,-11.795979,-0.341547,-8.383052
52.200000,8.696560,23.194810,-0.289885,-11.813020,-0.342329,-8.388599
52.300000,8.713250,23.299880,-0.290442,-11.866531,-0.343113,-8.419996
52.400000,8.729860,23.343650,-0.290995,-11.888823,-0.343893,-8.429231
52.500000,8.746540,23.404860,-0.291551,-11.919997,-0.344678,-8.444706
52.600000,8.763220,23.491450,-0.292107,-11.964097,-0.345463,-8.469297
52.700000,8.779950,23.557610,-0.292665,-11.997792,-0.346251,-8.486458
52.800000,8.796560,23.594890,-0.293219,-12.016779,-0.347034,-8.493235
52.900000,8.813260,23.671340,-0.293775,-12.055714,-0.347822,-8.514043
53.000000,8.829940,23.730320,-0.294331,-12.085753,-0.348609,-8.528537
53.100000,8.846600,23.838170,-0.294887,-12.140680,-0.349397,-8.560556
53.200000,8.863260,23.865770,-0.295442,-12.154737,-0.350185,-8.563717
53.300000,8.879910,23.957860,-0.295997,-12.201638,-0.350973,-8.589990
53.400000,8.896610,23.992690,-0.296554,-12.219377,-0.351764,-8.595676
53.500000,8.913280,24.036710,-0.297109,-12.241796,-0.352554,-8.604644
53.600000,8.929980,24.143420,-0.297666,-12.296143,-0.353346,-8.635999
53.700000,8.946540,24.246960,-0.298218,-12.348875,-0.354132,-8.666218
53.800000,8.963170,24.235380,-0.298772,-12.342978,-0.354923,-8.655237
53.900000,8.979870,24.351910,-0.299329,-12.402326,-0.355717,-8.689950
54.000000,8.996610,24.403350,-0.299887,-12.428524,-0.356514,-8.701371
54.100000,9.013240,24.504560,-0.300441,-12.480070,-0.357306,-8.730541
54.200000,9.029910,24.523830,-0.300997,-12.489884,-0.358100,-8.730466
54.300000,9.046610,24.572510,-0.301554,-12.514677,-0.358897,-8.740830
54.400000,9.063280,24.669660,-0.302109,-12.564155,-0.359693,-8.768406
54.500000,9.079940,24.776360,-0.302665,-12.618497,-0.360489,-8.799323
54.600000,9.096590,24.815580,-0.303220,-12.638471,-0.361285,-8.806238
54.700000,9.113280,24.885190,-0.303776,-12.673923,-0.362084,-8.823890
54.800000,9.129930,24.964580,-0.304331,-12.714356,-0.362881,-8.844983
54.900000,9.146620,25.030290,-0.304887,-12.747822,-0.363681,-8.861173
55.000000,9.163240,25.099580,-0.305441,-12.783111,-0.364479,-8.878621
55.100000,9.179870,25.148860,-0.305996,-12.808209,-0.365277,-8.888953
55.200000,9.196560,25.215060,-0.306552,-12.841925,-0.366079,-8.905207
55.300000,9.213250,25.268710,-0.307108,-12.869248,-0.366882,-8.916995
55.400000,9.229870,25.361370,-0.307662,-12.916440,-0.367681,-8.942538
55.500000,9.246510,25.456290,-0.308217,-12.964782,-0.368483,-8.968816
55.600000,9.263240,25.485390,-0.308775,-12.979603,-0.369289,-8.971830
55.700000,9.279940,25.575510,-0.309331,-13.025500,-0.370095,-8.996305
55.800000,9.296610,25.655490,-0.309887,-13.066234,-0.370900,-9.017178
55.900000,9.313210,25.729320,-0.310440,-13.103835,-0.371702,-9.035876
56.000000,9.329900,25.730290,-0.310997,-13.104329,-0.372509,-9.028926
56.100000,9.346570,25.864850,-0.311552,-13.172860,-0.373316,-9.068825
56.200000,9.363270,25.912790,-0.312109,-13.197276,-0.374125,-9.078287
56.300000,9.379940,25.986550,-0.312665,-13.234841,-0.374933,-9.096774
56.400000,9.396540,26.062460,-0.313218,-13.273502,-0.375738,-9.116002
56.500000,9.413250,26.096590,-0.313775,-13.290884,-0.376550,-9.120537
56.600000,9.429950,26.214990,-0.314332,-13.351185,-0.377361,-9.154485
56.700000,9.446600,26.252930,-0.314887,-13.370507,-0.378171,-9.160313
56.800000,9.463200,26.365250,-0.315440,-13.427712,-0.378979,-9.192074
56.900000,9.479920,26.406780,-0.315997,-13.448863,-0.379793,-9.199058
57.000000,9.496570,26.498400,-0.316552,-13.495524,-0.380605,-9.223485
57.100000,9.513240,26.581440,-0.317108,-13.537816,-0.381419,-9.244866
57.200000,9.529930,26.608300,-0.317664,-13.551496,-0.382234,-9.246669
57.300000,9.546550,26.693000,-0.318218,-13.594633,-0.383046,-9.268572
57.400000,9.563220,26.776690,-0.318774,-13.637256,-0.383861,-9.290054
57.500000,9.579920,26.868610,-0.319331,-13.684071,-0.384679,-9.314327
57.600000,9.596550,26.928920,-0.319885,-13.714786,-0.385493,-9.327632
57.700000,9.613210,27.001640,-0.320440,-13.751822,-0.386310,-9.345184
57.800000,9.629970,27.072120,-0.320999,-13.787717,-0.387133,-9.361874
