Repository: abubakardawood/tissue-phantom-material-database

Title:
A Database of Silicone Phantom Materials for Modeling Human Tissue Mechanics Across Varying Stiffnesses

Description:
This dataset contains processed mechanical compression test data for soft silicone phantoms
fabricated using Ecoflex (Smooth-On) with varying base materials and thinner concentrations.
The dataset provides force–compression measurements together with derived engineering and
true stress–strain quantities, intended for mechanical characterization, constitutive model
fitting, and the design of tissue-equivalent phantoms.

All files in this dataset are processed outputs generated from raw experimental measurements.
The raw data files are not included in this archive.

File: data/EF30_50T/EF30_50T_B1.csv (part 1 of 2)
EF30_50T_B_sample_1
Compression test;
Cylinder Diameter: 50mm;
Cylinder Height: 30mm;
Speed (mm/min): 10;
Machine: INSTRON 5900;
Load cell: 10kN;
Time (s),Compression (mm),Load (N),Engineering Strain [-],Engineering Stress (kPa),True Strain [-],True Stress (kPa)
0.000000,0.000000,0.015490,-0.000000,-0.007889,0.000000,-0.007889
0.100000,0.007520,0.004520,-0.000251,-0.002302,-0.000251,-0.002301
0.200000,0.027410,0.031650,-0.000914,-0.016119,-0.000914,-0.016104
0.300000,0.046180,0.104640,-0.001539,-0.053293,-0.001541,-0.053211
0.400000,0.063320,0.136260,-0.002111,-0.069397,-0.002113,-0.069250
0.500000,0.080010,0.144780,-0.002667,-0.073736,-0.002671,-0.073539
0.600000,0.096700,0.234410,-0.003223,-0.119384,-0.003229,-0.118999
0.700000,0.113390,0.210880,-0.003780,-0.107400,-0.003787,-0.106994
0.800000,0.130060,0.301130,-0.004335,-0.153364,-0.004345,-0.152699
0.900000,0.146660,0.291670,-0.004889,-0.148546,-0.004901,-0.147820
1.000000,0.163310,0.326980,-0.005444,-0.166530,-0.005459,-0.165623
1.100000,0.179970,0.346750,-0.005999,-0.176598,-0.006017,-0.175539
1.200000,0.196690,0.386580,-0.006556,-0.196884,-0.006578,-0.195593
1.300000,0.213360,0.417770,-0.007112,-0.212769,-0.007137,-0.211255
1.400000,0.229960,0.461040,-0.007665,-0.234806,-0.007695,-0.233006
1.500000,0.246680,0.461620,-0.008223,-0.235101,-0.008257,-0.233168
1.600000,0.263370,0.523770,-0.008779,-0.266754,-0.008818,-0.264412
1.700000,0.280030,0.520930,-0.009334,-0.265307,-0.009378,-0.262831
1.800000,0.296590,0.591270,-0.009886,-0.301131,-0.009936,-0.298154
1.900000,0.313300,0.618810,-0.010443,-0.315157,-0.010498,-0.311866
2.000000,0.330000,0.676420,-0.011000,-0.344498,-0.011061,-0.340708
2.100000,0.346640,0.679890,-0.011555,-0.346265,-0.011622,-0.342264
2.200000,0.363320,0.729740,-0.012111,-0.371654,-0.012185,-0.367153
2.300000,0.379920,0.745770,-0.012664,-0.379818,-0.012745,-0.375008
2.400000,0.396590,0.813020,-0.013220,-0.414068,-0.013308,-0.408594
2.500000,0.413260,0.825930,-0.013775,-0.420643,-0.013871,-0.414848
2.600000,0.429980,0.867620,-0.014333,-0.441875,-0.014436,-0.435542
2.700000,0.446590,0.938340,-0.014886,-0.477893,-0.014998,-0.470779
2.800000,0.463260,0.907270,-0.015442,-0.462069,-0.015562,-0.454934
2.900000,0.479950,0.949130,-0.015998,-0.483388,-0.016128,-0.475655
3.000000,0.496610,0.982980,-0.016554,-0.500628,-0.016692,-0.492340
3.100000,0.513250,1.041430,-0.017108,-0.530396,-0.017256,-0.521322
3.200000,0.529850,1.074130,-0.017662,-0.547050,-0.017819,-0.537388
3.300000,0.546590,1.092860,-0.018220,-0.556589,-0.018388,-0.546448
3.400000,0.563260,1.164180,-0.018775,-0.592912,-0.018954,-0.581780
3.500000,0.579940,1.172880,-0.019331,-0.597343,-0.019521,-0.585795
3.600000,0.596590,1.208550,-0.019886,-0.615509,-0.020087,-0.603269
3.700000,0.613290,1.254200,-0.020443,-0.638759,-0.020655,-0.625701
3.800000,0.629940,1.258690,-0.020998,-0.641046,-0.021222,-0.627585
3.900000,0.646620,1.306750,-0.021554,-0.665522,-0.021790,-0.651178
4.000000,0.663260,1.325460,-0.022109,-0.675051,-0.022357,-0.660127
4.100000,0.679930,1.355770,-0.022664,-0.690488,-0.022925,-0.674839
4.200000,0.696650,1.439740,-0.023222,-0.733254,-0.023496,-0.716226
4.300000,0.713320,1.448230,-0.023777,-0.737577,-0.024065,-0.720040
4.400000,0.729930,1.498590,-0.024331,-0.763226,-0.024632,-0.744656
4.500000,0.746510,1.530340,-0.024884,-0.779396,-0.025198,-0.760002
4.600000,0.763200,1.548250,-0.025440,-0.788517,-0.025769,-0.768457
4.700000,0.779860,1.622050,-0.025995,-0.826103,-0.026339,-0.804628
4.800000,0.796540,1.650770,-0.026551,-0.840730,-0.026910,-0.818408
4.900000,0.813170,1.680070,-0.027106,-0.855653,-0.027480,-0.832460
5.000000,0.829850,1.750890,-0.027662,-0.891721,-0.028051,-0.867054
5.100000,0.846560,1.746130,-0.028219,-0.889297,-0.028624,-0.864202
5.200000,0.863290,1.774990,-0.028776,-0.903995,-0.029198,-0.877981
5.300000,0.879910,1.834400,-0.029330,-0.934252,-0.029769,-0.906850
5.400000,0.896540,1.822610,-0.029885,-0.928248,-0.030340,-0.900507
5.500000,0.913270,1.895550,-0.030442,-0.965396,-0.030915,-0.936007
5.600000,0.929950,1.903760,-0.030998,-0.969577,-0.031489,-0.939522
5.700000,0.946640,1.900910,-0.031555,-0.968126,-0.032063,-0.937577
5.800000,0.963260,1.975080,-0.032109,-1.005900,-0.032635,-0.973602
5.900000,0.979980,2.020990,-0.032666,-1.029282,-0.033211,-0.995659
6.000000,0.996640,2.058010,-0.033221,-1.048136,-0.033786,-1.013315
6.100000,1.013280,2.131900,-0.033776,-1.085768,-0.034360,-1.049095
6.200000,1.029920,2.164290,-0.034331,-1.102264,-0.034934,-1.064422
6.300000,1.046600,2.146070,-0.034887,-1.092984,-0.035510,-1.054854
6.400000,1.063280,2.159930,-0.035443,-1.100043,-0.036086,-1.061055
6.500000,1.079940,2.266650,-0.035998,-1.154395,-0.036662,-1.112839
6.600000,1.096570,2.270410,-0.036552,-1.156310,-0.037237,-1.114044
6.700000,1.113170,2.312190,-0.037106,-1.177589,-0.037812,-1.133893
6.800000,1.129920,2.382520,-0.037664,-1.213407,-0.038392,-1.167706
6.900000,1.146670,2.436390,-0.038222,-1.240843,-0.038972,-1.193415
7.000000,1.163290,2.425580,-0.038776,-1.235338,-0.039548,-1.187436
7.100000,1.179890,2.458840,-0.039330,-1.252277,-0.040124,-1.203025
7.200000,1.196600,2.510130,-0.039887,-1.278399,-0.040704,-1.227408
7.300000,1.213340,2.528850,-0.040445,-1.287933,-0.041285,-1.235843
7.400000,1.229930,2.568520,-0.040998,-1.308136,-0.041862,-1.254506
7.500000,1.246550,2.565210,-0.041552,-1.306451,-0.042440,-1.252166
7.600000,1.263210,2.652460,-0.042107,-1.350887,-0.043019,-1.294005
7.700000,1.279900,2.695300,-0.042663,-1.372705,-0.043600,-1.314141
7.800000,1.296620,2.741910,-0.043221,-1.396443,-0.044182,-1.336088
7.900000,1.313290,2.762460,-0.043776,-1.406909,-0.044763,-1.345320
8.000000,1.329870,2.798950,-0.044329,-1.425494,-0.045342,-1.362303
8.100000,1.346560,2.840370,-0.044885,-1.446589,-0.045924,-1.381658
8.200000,1.363250,2.884650,-0.045442,-1.469140,-0.046507,-1.402380
8.300000,1.379920,2.917590,-0.045997,-1.485916,-0.047089,-1.417568
8.400000,1.396540,2.934350,-0.046551,-1.494452,-0.047670,-1.424883
8.500000,1.413230,2.992930,-0.047108,-1.524287,-0.048253,-1.452481
8.600000,1.429910,3.015940,-0.047664,-1.536006,-0.048837,-1.462794
8.700000,1.446550,3.071560,-0.048218,-1.564333,-0.049420,-1.488903
8.800000,1.463210,3.127200,-0.048774,-1.592670,-0.050003,-1.514990
8.900000,1.479870,3.132140,-0.049329,-1.595186,-0.050587,-1.516497
9.000000,1.496540,3.165320,-0.049885,-1.612084,-0.051172,-1.531666
9.100000,1.513250,3.207260,-0.050442,-1.633444,-0.051758,-1.551050
9.200000,1.529890,3.230430,-0.050996,-1.645244,-0.052343,-1.561343
9.300000,1.546510,3.320390,-0.051550,-1.691061,-0.052927,-1.603886
9.400000,1.563230,3.347740,-0.052108,-1.704990,-0.053514,-1.616147
9.500000,1.579960,3.328300,-0.052665,-1.695089,-0.054103,-1.605817
9.600000,1.596610,3.443270,-0.053220,-1.753643,-0.054689,-1.660314
9.700000,1.613230,3.434860,-0.053774,-1.749360,-0.055274,-1.655289
9.800000,1.629920,3.508940,-0.054331,-1.787088,-0.055862,-1.689995
9.900000,1.646590,3.514440,-0.054886,-1.789890,-0.056450,-1.691649
10.000000,1.663270,3.578810,-0.055442,-1.822673,-0.057039,-1.721620
10.100000,1.679890,3.618320,-0.055996,-1.842795,-0.057625,-1.739605
10.200000,1.696560,3.626560,-0.056552,-1.846992,-0.058214,-1.742541
10.300000,1.713250,3.676090,-0.057108,-1.872217,-0.058804,-1.765298
10.400000,1.729970,3.741000,-0.057666,-1.905276,-0.059395,-1.795407
10.500000,1.746660,3.717720,-0.058222,-1.893419,-0.059986,-1.783181
10.600000,1.763290,3.785590,-0.058776,-1.927985,-0.060574,-1.814665
10.700000,1.779950,3.835550,-0.059332,-1.953430,-0.061165,-1.837529
10.800000,1.796580,3.851790,-0.059886,-1.961701,-0.061754,-1.844222
10.900000,1.813280,3.917710,-0.060443,-1.995273,-0.062346,-1.874674
11.000000,1.829850,3.925440,-0.060995,-1.999210,-0.062934,-1.877268
11.100000,1.846580,3.969530,-0.061553,-2.021665,-0.063529,-1.897226
11.200000,1.863290,4.016210,-0.062110,-2.045439,-0.064122,-1.918397
11.300000,1.879940,4.041570,-0.062665,-2.058355,-0.064714,-1.929369
11.400000,1.896570,4.103140,-0.063219,-2.089712,-0.065306,-1.957603
11.500000,1.913200,4.107250,-0.063773,-2.091805,-0.065898,-1.958404
11.600000,1.929910,4.195920,-0.064330,-2.136965,-0.066493,-1.999493
11.700000,1.946620,4.211980,-0.064887,-2.145144,-0.067088,-2.005951
11.800000,1.963290,4.254800,-0.065443,-2.166952,-0.067683,-2.025140
11.900000,1.979900,4.298030,-0.065997,-2.188969,-0.068275,-2.044504
12.000000,1.996550,4.330100,-0.066552,-2.205302,-0.068870,-2.058535
12.100000,2.013260,4.347180,-0.067109,-2.214001,-0.069467,-2.065422
12.200000,2.029950,4.368580,-0.067665,-2.224900,-0.070063,-2.074352
12.300000,2.046570,4.441450,-0.068219,-2.262012,-0.070657,-2.107700
12.400000,2.063250,4.458090,-0.068775,-2.270487,-0.071254,-2.114334
12.500000,2.079930,4.525630,-0.069331,-2.304884,-0.071852,-2.145084
12.600000,2.096650,4.559100,-0.069888,-2.321931,-0.072451,-2.159655
12.700000,2.113250,4.618590,-0.070442,-2.352229,-0.073046,-2.186534
12.800000,2.129900,4.617940,-0.070997,-2.351898,-0.073643,-2.184921
12.900000,2.146560,4.667180,-0.071552,-2.376975,-0.074241,-2.206898
13.000000,2.163220,4.705670,-0.072107,-2.396578,-0.074839,-2.223767
13.100000,2.179870,4.738290,-0.072662,-2.413191,-0.075438,-2.237843
13.200000,2.196510,4.827430,-0.073217,-2.458590,-0.076036,-2.278579
13.300000,2.213230,4.815310,-0.073774,-2.452417,-0.076637,-2.271492
13.400000,2.229900,4.896320,-0.074330,-2.493675,-0.077237,-2.308320
13.500000,2.246580,4.914340,-0.074886,-2.502853,-0.077838,-2.315424
13.600000,2.263160,4.907620,-0.075439,-2.499430,-0.078436,-2.310877
13.700000,2.279870,4.968890,-0.075996,-2.530635,-0.079039,-2.338318
13.800000,2.296590,5.037820,-0.076553,-2.565741,-0.079642,-2.369326
13.900000,2.313310,5.080320,-0.077110,-2.587386,-0.080246,-2.387872
14.000000,2.329920,5.089150,-0.077664,-2.591883,-0.080846,-2.390587
14.100000,2.346610,5.129540,-0.078220,-2.612453,-0.081449,-2.408106
14.200000,2.363280,5.135430,-0.078776,-2.615453,-0.082052,-2.409418
14.300000,2.379930,5.214470,-0.079331,-2.655708,-0.082655,-2.445028
14.400000,2.396600,5.261110,-0.079887,-2.679461,-0.083258,-2.465408
14.500000,2.413200,5.274160,-0.080440,-2.686108,-0.083860,-2.470037
14.600000,2.429900,5.308860,-0.080997,-2.703780,-0.084466,-2.484783
14.700000,2.446600,5.360350,-0.081553,-2.730004,-0.085071,-2.507363
14.800000,2.463300,5.416690,-0.082110,-2.758698,-0.085678,-2.532181
14.900000,2.479910,5.434770,-0.082664,-2.767906,-0.086281,-2.539100
15.000000,2.496530,5.480920,-0.083218,-2.791410,-0.086885,-2.559115
15.100000,2.513220,5.536630,-0.083774,-2.819783,-0.087492,-2.583558
15.200000,2.529910,5.580330,-0.084330,-2.842039,-0.088100,-2.602369
15.300000,2.546570,5.602990,-0.084886,-2.853579,-0.088706,-2.611351
15.400000,2.563230,5.631860,-0.085441,-2.868283,-0.089313,-2.623214
15.500000,2.579920,5.708600,-0.085997,-2.907366,-0.089922,-2.657340
15.600000,2.596570,5.744710,-0.086552,-2.925757,-0.090529,-2.672526
15.700000,2.613260,5.735070,-0.087109,-2.920847,-0.091138,-2.666416
15.800000,2.629890,5.834770,-0.087663,-2.971624,-0.091746,-2.711122
15.900000,2.646580,5.838760,-0.088219,-2.973656,-0.092356,-2.711322
16.000000,2.663300,5.879800,-0.088777,-2.994558,-0.092967,-2.728711
16.100000,2.680010,5.931560,-0.089334,-3.020919,-0.093579,-2.751049
16.200000,2.696610,5.923120,-0.089887,-3.016620,-0.094187,-2.745465
16.300000,2.713260,6.016400,-0.090442,-3.064127,-0.094797,-2.787002
16.400000,2.729970,6.030480,-0.090999,-3.071298,-0.095409,-2.791813
16.500000,2.746630,6.071720,-0.091554,-3.092302,-0.096020,-2.809188
16.600000,2.763290,6.104890,-0.092110,-3.109195,-0.096632,-2.822808
16.700000,2.779850,6.162590,-0.092662,-3.138581,-0.097240,-2.847755
16.800000,2.796570,6.218100,-0.093219,-3.166852,-0.097854,-2.871642
16.900000,2.813250,6.188450,-0.093775,-3.151752,-0.098468,-2.856196
17.000000,2.829940,6.271080,-0.094331,-3.193835,-0.099082,-2.892556
17.100000,2.846560,6.308610,-0.094885,-3.212949,-0.099694,-2.908087
17.200000,2.863200,6.364220,-0.095440,-3.241271,-0.100307,-2.931924
17.300000,2.879890,6.389820,-0.095996,-3.254309,-0.100922,-2.941907
17.400000,2.896610,6.432890,-0.096554,-3.276244,-0.101539,-2.959911
17.500000,2.913260,6.450860,-0.097109,-3.285396,-0.102153,-2.966356
17.600000,2.929930,6.494140,-0.097664,-3.307438,-0.102769,-2.984420
17.700000,2.946640,6.539090,-0.098221,-3.330331,-0.103386,-3.003222
17.800000,2.963280,6.605550,-0.098776,-3.364179,-0.104001,-3.031879
17.900000,2.979910,6.671270,-0.099330,-3.397650,-0.104617,-3.060160
18.000000,2.996540,6.655390,-0.099885,-3.389562,-0.105232,-3.050997
18.100000,3.013250,6.698770,-0.100442,-3.411656,-0.105851,-3.068983
18.200000,3.029930,6.762940,-0.100998,-3.444337,-0.106470,-3.096467
18.300000,3.046620,6.829730,-0.101554,-3.478353,-0.107089,-3.125112
18.400000,3.063190,6.840760,-0.102106,-3.483970,-0.107704,-3.128235
18.500000,3.079850,6.904300,-0.102662,-3.516331,-0.108322,-3.155339
18.600000,3.096560,6.896570,-0.103219,-3.512394,-0.108943,-3.149850
18.700000,3.113280,6.946760,-0.103776,-3.537956,-0.109565,-3.170801
18.800000,3.129920,6.992050,-0.104331,-3.561022,-0.110184,-3.189498
18.900000,3.146560,7.003880,-0.104885,-3.567047,-0.110803,-3.192916
19.000000,3.163250,7.055050,-0.105442,-3.593107,-0.111425,-3.214244
19.100000,3.179940,7.130670,-0.105998,-3.631620,-0.112047,-3.246676
19.200000,3.196590,7.127300,-0.106553,-3.629904,-0.112668,-3.243127
19.300000,3.213220,7.149820,-0.107107,-3.641373,-0.113289,-3.251356
19.400000,3.229900,7.223200,-0.107663,-3.678746,-0.113912,-3.282680
19.500000,3.246600,7.232700,-0.108220,-3.683584,-0.114536,-3.284946
19.600000,3.263270,7.311270,-0.108776,-3.723599,-0.115159,-3.318562
19.700000,3.279910,7.305370,-0.109330,-3.720594,-0.115782,-3.313821
19.800000,3.296620,7.380410,-0.109887,-3.758812,-0.116407,-3.345766
19.900000,3.313280,7.400630,-0.110443,-3.769110,-0.117031,-3.352839
20.000000,3.329940,7.426550,-0.110998,-3.782311,-0.117656,-3.362482
20.100000,3.346630,7.442200,-0.111554,-3.790281,-0.118282,-3.367459
20.200000,3.363230,7.526850,-0.112108,-3.833393,-0.118905,-3.403640
20.300000,3.379910,7.543890,-0.112664,-3.842072,-0.119531,-3.409210
20.400000,3.396630,7.587370,-0.113221,-3.864216,-0.120159,-3.426705
20.500000,3.413260,7.601310,-0.113775,-3.871315,-0.120785,-3.430855
20.600000,3.429940,7.676650,-0.114331,-3.909686,-0.121412,-3.462686
20.700000,3.446600,7.707830,-0.114887,-3.925566,-0.122040,-3.474570
20.800000,3.463270,7.764090,-0.115442,-3.954219,-0.122668,-3.497734
20.900000,3.479930,7.751770,-0.115998,-3.947944,-0.123296,-3.489992
21.000000,3.496570,7.842820,-0.116552,-3.994315,-0.123923,-3.528769
21.100000,3.513190,7.853270,-0.117106,-3.999638,-0.124551,-3.531255
21.200000,3.529870,7.905200,-0.117662,-4.026085,-0.125180,-3.552367
21.300000,3.546620,7.940400,-0.118221,-4.044013,-0.125813,-3.565927
21.400000,3.563210,7.980930,-0.118774,-4.064654,-0.126441,-3.581880
21.500000,3.579880,8.028850,-0.119329,-4.089060,-0.127072,-3.601115
21.600000,3.596560,8.049950,-0.119885,-4.099806,-0.127703,-3.608299
21.700000,3.613260,8.105020,-0.120442,-4.127853,-0.128336,-3.630686
21.800000,3.629980,8.148160,-0.120999,-4.149824,-0.128970,-3.647698
21.900000,3.646580,8.189480,-0.121553,-4.170868,-0.129599,-3.663888
22.000000,3.663210,8.226800,-0.122107,-4.189875,-0.130231,-3.678262
22.100000,3.679900,8.232640,-0.122663,-4.192849,-0.130864,-3.678540
22.200000,3.696560,8.285970,-0.123219,-4.220010,-0.131498,-3.700026
22.300000,3.713210,8.315240,-0.123774,-4.234917,-0.132131,-3.710746
22.400000,3.729920,8.393650,-0.124331,-4.274851,-0.132767,-3.743356
22.500000,3.746540,8.429220,-0.124885,-4.292966,-0.133400,-3.756841
22.600000,3.763210,8.480740,-0.125440,-4.319205,-0.134035,-3.777403
22.700000,3.779910,8.495920,-0.125997,-4.326937,-0.134671,-3.781756
22.800000,3.796560,8.531390,-0.126552,-4.345001,-0.135307,-3.795133
22.900000,3.813230,8.570590,-0.127108,-4.364966,-0.135943,-3.810145
23.000000,3.829970,8.653970,-0.127666,-4.407431,-0.136583,-3.844753
23.100000,3.846640,8.644370,-0.128221,-4.402541,-0.137220,-3.838042
23.200000,3.863220,8.674730,-0.128774,-4.418004,-0.137854,-3.849080
23.300000,3.879900,8.733890,-0.129330,-4.448134,-0.138492,-3.872857
23.400000,3.896630,8.766680,-0.129888,-4.464833,-0.139133,-3.884907
23.500000,3.913300,8.818150,-0.130443,-4.491047,-0.139772,-3.905220
23.600000,3.929900,8.857540,-0.130997,-4.511108,-0.140408,-3.920168
23.700000,3.946530,8.855910,-0.131551,-4.510278,-0.141046,-3.916946
23.800000,3.963200,8.959100,-0.132107,-4.562832,-0.141686,-3.960052
23.900000,3.979910,8.974900,-0.132664,-4.570879,-0.142328,-3.964489
24.000000,3.996570,9.006700,-0.133219,-4.587075,-0.142969,-3.975989
24.100000,4.013210,9.054870,-0.133774,-4.611607,-0.143609,-3.994696
24.200000,4.029900,9.072110,-0.134330,-4.620388,-0.144252,-3.999731
24.300000,4.046620,9.141710,-0.134887,-4.655835,-0.144896,-4.027822
24.400000,4.063310,9.186180,-0.135444,-4.678483,-0.145539,-4.044812
24.500000,4.079920,9.237150,-0.135997,-4.704442,-0.146179,-4.064650
24.600000,4.096610,9.278130,-0.136554,-4.725313,-0.146824,-4.080054
24.700000,4.113250,9.283520,-0.137108,-4.728058,-0.147466,-4.079802
24.800000,4.129950,9.318500,-0.137665,-4.745873,-0.148111,-4.092532
24.900000,4.146540,9.421240,-0.138218,-4.798198,-0.148753,-4.135001
25.000000,4.163210,9.378420,-0.138774,-4.776390,-0.149398,-4.113553
25.100000,4.179900,9.316360,-0.139330,-4.744783,-0.150044,-4.083693
25.200000,4.196610,9.304960,-0.139887,-4.738977,-0.150692,-4.076056
25.300000,4.213270,9.291820,-0.140442,-4.732285,-0.151337,-4.067672
25.400000,4.229880,9.338800,-0.140996,-4.756212,-0.151982,-4.085605
25.500000,4.246540,9.395900,-0.141551,-4.785293,-0.152628,-4.107928
25.600000,4.263200,9.415100,-0.142107,-4.795071,-0.153276,-4.113659
25.700000,4.279920,9.466780,-0.142664,-4.821391,-0.153925,-4.133552
25.800000,4.296520,9.486340,-0.143217,-4.831353,-0.154571,-4.139420
25.900000,4.313210,9.565380,-0.143774,-4.871608,-0.155221,-4.171199
26.000000,4.329900,9.596330,-0.144330,-4.887371,-0.155870,-4.181977
26.100000,4.346630,9.624890,-0.144888,-4.901916,-0.156522,-4.191689
26.200000,4.363250,9.683330,-0.145442,-4.931679,-0.157171,-4.214408
26.300000,4.379910,9.695390,-0.145997,-4.937822,-0.157821,-4.216914
26.400000,4.396610,9.793640,-0.146554,-4.987860,-0.158473,-4.256871
26.500000,4.413270,9.822690,-0.147109,-5.002655,-0.159124,-4.266719
26.600000,4.429960,9.871630,-0.147665,-5.027580,-0.159776,-4.285181
26.700000,4.446580,9.908940,-0.148219,-5.046582,-0.160426,-4.298581
26.800000,4.463270,9.929910,-0.148776,-5.057262,-0.161080,-4.304864
26.900000,4.479930,10.003150,-0.149331,-5.094562,-0.161732,-4.333786
27.000000,4.496640,10.056060,-0.149888,-5.121509,-0.162387,-4.353857
27.100000,4.513240,10.109020,-0.150441,-5.148482,-0.163038,-4.373937
27.200000,4.529890,10.125080,-0.150996,-5.156661,-0.163692,-4.378024
27.300000,4.546610,10.178320,-0.151554,-5.183776,-0.164348,-4.398156
27.400000,4.563280,10.253130,-0.152109,-5.221876,-0.165004,-4.427580
27.500000,4.579940,10.285100,-0.152665,-5.238158,-0.165659,-4.438477
27.600000,4.596580,10.338460,-0.153219,-5.265334,-0.166314,-4.458583
27.700000,4.613300,10.348940,-0.153777,-5.270672,-0.166972,-4.460166
27.800000,4.629950,10.412380,-0.154332,-5.302982,-0.167628,-4.484564
27.900000,4.646670,10.443070,-0.154889,-5.318612,-0.168287,-4.494817
28.000000,4.663240,10.557180,-0.155441,-5.376728,-0.168941,-4.540962
28.100000,4.679910,10.546400,-0.155997,-5.371237,-0.169599,-4.533340
28.200000,4.696600,10.608950,-0.156553,-5.403094,-0.170259,-4.557222
28.300000,4.713280,10.666570,-0.157109,-5.432439,-0.170918,-4.578953
28.400000,4.729870,10.723620,-0.157662,-5.461495,-0.171574,-4.600423
28.500000,4.746520,10.747480,-0.158217,-5.473647,-0.172233,-4.607621
28.600000,4.763260,10.772860,-0.158775,-5.486573,-0.172897,-4.615440
28.700000,4.779960,10.803240,-0.159332,-5.502045,-0.173558,-4.625393
28.800000,4.796680,10.860210,-0.159889,-5.531060,-0.174222,-4.646702
28.900000,4.813200,10.926740,-0.160440,-5.564943,-0.174877,-4.672104
29.000000,4.829930,10.975070,-0.160998,-5.589557,-0.175542,-4.689652
29.100000,4.846530,11.010300,-0.161551,-5.607500,-0.176202,-4.701603
29.200000,4.863230,11.039870,-0.162108,-5.622560,-0.176866,-4.711100
29.300000,4.879890,11.116150,-0.162663,-5.661409,-0.177529,-4.740507
29.400000,4.896540,11.191620,-0.163218,-5.699845,-0.178192,-4.769528
29.500000,4.913220,11.215320,-0.163774,-5.711916,-0.178856,-4.776452
29.600000,4.929910,11.268120,-0.164330,-5.738806,-0.179522,-4.795746
29.700000,4.946530,11.296770,-0.164884,-5.753398,-0.180185,-4.804753
29.800000,4.963180,11.349880,-0.165439,-5.780446,-0.180850,-4.824133
29.900000,4.979920,11.425970,-0.165997,-5.819199,-0.181519,-4.853227
30.000000,4.996620,11.446610,-0.166554,-5.829711,-0.182186,-4.858749
30.100000,5.013280,11.510240,-0.167109,-5.862117,-0.182853,-4.882503
30.200000,5.029890,11.516600,-0.167663,-5.865356,-0.183518,-4.881953
30.300000,5.046580,11.586540,-0.168219,-5.900976,-0.184186,-4.908318
30.400000,5.063250,11.651190,-0.168775,-5.933902,-0.184855,-4.932408
30.500000,5.079930,11.736180,-0.169331,-5.977187,-0.185524,-4.965064
30.600000,5.096570,11.752200,-0.169886,-5.985346,-0.186192,-4.968522
30.700000,5.113180,11.808820,-0.170439,-6.014183,-0.186859,-4.989129
30.800000,5.129880,11.843470,-0.170996,-6.031830,-0.187530,-5.000411
30.900000,5.146620,11.863450,-0.171554,-6.042005,-0.188204,-5.005475
31.000000,5.163270,11.945780,-0.172109,-6.083936,-0.188874,-5.036836
31.100000,5.179880,12.013810,-0.172663,-6.118583,-0.189543,-5.062132
31.200000,5.196600,12.011350,-0.173220,-6.117330,-0.190217,-5.057686
31.300000,5.213300,12.079410,-0.173777,-6.151993,-0.190890,-5.082920
31.400000,5.229960,12.150630,-0.174332,-6.188265,-0.191563,-5.109452
31.500000,5.246610,12.169470,-0.174887,-6.197860,-0.192235,-5.113935
31.600000,5.263250,12.272700,-0.175442,-6.250435,-0.192907,-5.153848
31.700000,5.279930,12.271640,-0.175998,-6.249895,-0.193582,-5.149928
31.800000,5.296560,12.295610,-0.176552,-6.262103,-0.194255,-5.156516
31.900000,5.313190,12.384700,-0.177106,-6.307476,-0.194928,-5.190382
32.000000,5.329890,12.418920,-0.177663,-6.324904,-0.195605,-5.201203
32.100000,5.346590,12.478320,-0.178220,-6.355156,-0.196282,-5.222542
32.200000,5.363280,12.544450,-0.178776,-6.388836,-0.196959,-5.246665
32.300000,5.379940,12.575290,-0.179331,-6.404543,-0.197636,-5.256007
32.400000,5.396560,12.619180,-0.179885,-6.426896,-0.198311,-5.270791
32.500000,5.413280,12.630300,-0.180443,-6.432559,-0.198991,-5.271851
32.600000,5.429990,12.710480,-0.181000,-6.473394,-0.199671,-5.301712
32.700000,5.446600,12.709060,-0.181553,-6.472671,-0.200347,-5.297536
32.800000,5.463240,12.828910,-0.182108,-6.533710,-0.201025,-5.343869
32.900000,5.479920,12.866230,-0.182664,-6.552717,-0.201705,-5.355772
33.000000,5.496610,12.880950,-0.183220,-6.560214,-0.202386,-5.358249
33.100000,5.513270,12.981970,-0.183776,-6.611663,-0.203066,-5.396600
33.200000,5.529890,12.977580,-0.184330,-6.609427,-0.203745,-5.391114
33.300000,5.546550,13.023160,-0.184885,-6.632641,-0.204426,-5.406365
33.400000,5.563240,13.073620,-0.185441,-6.658340,-0.205109,-5.423609
33.500000,5.579960,13.168700,-0.185999,-6.706764,-0.205793,-5.459315
33.600000,5.596620,13.200960,-0.186554,-6.723194,-0.206476,-5.468955
33.700000,5.613220,13.246600,-0.187107,-6.746438,-0.207156,-5.484130
33.800000,5.629860,13.298150,-0.187662,-6.772692,-0.207839,-5.501715
33.900000,5.646550,13.329910,-0.188218,-6.788867,-0.208524,-5.511078
34.000000,5.663210,13.375190,-0.188774,-6.811928,-0.209208,-5.526016
34.100000,5.679840,13.438580,-0.189328,-6.844213,-0.209892,-5.548412
34.200000,5.696560,13.459750,-0.189885,-6.854994,-0.210579,-5.553331
34.300000,5.713240,13.547860,-0.190441,-6.899868,-0.211266,-5.585848
34.400000,5.729910,13.583540,-0.190997,-6.918040,-0.211953,-5.596715
34.500000,5.746550,13.654260,-0.191552,-6.954058,-0.212639,-5.621996
34.600000,5.763230,13.696640,-0.192108,-6.975641,-0.213326,-5.635567
34.700000,5.779930,13.746190,-0.192664,-7.000877,-0.214016,-5.652058
34.800000,5.796630,13.785810,-0.193221,-7.021055,-0.214706,-5.664440
34.900000,5.813250,13.826460,-0.193775,-7.041758,-0.215392,-5.677242
35.000000,5.829910,13.930020,-0.194330,-7.094501,-0.216081,-5.715824
35.100000,5.846580,13.928790,-0.194886,-7.093874,-0.216771,-5.711378
35.200000,5.863290,13.980650,-0.195443,-7.120287,-0.217463,-5.728676
35.300000,5.879930,14.024060,-0.195998,-7.142395,-0.218153,-5.742502
35.400000,5.896500,14.077830,-0.196550,-7.169780,-0.218840,-5.760560
35.500000,5.913210,14.124510,-0.197107,-7.193554,-0.219534,-5.775654
35.600000,5.929940,14.170560,-0.197665,-7.217007,-0.220229,-5.790460
35.700000,5.946650,14.234720,-0.198222,-7.249683,-0.220923,-5.812639
35.800000,5.963250,14.278080,-0.198775,-7.271766,-0.221613,-5.826321
35.900000,5.979880,14.329900,-0.199329,-7.298158,-0.222306,-5.843421
36.000000,5.996560,14.424390,-0.199885,-7.346282,-0.223000,-5.877868
36.100000,6.013240,14.444530,-0.200441,-7.356539,-0.223695,-5.881984
36.200000,6.029900,14.485320,-0.200997,-7.377313,-0.224390,-5.894498
36.300000,6.046550,14.546670,-0.201552,-7.408558,-0.225085,-5.915351
36.400000,6.063250,14.583750,-0.202108,-7.427443,-0.225782,-5.926295
36.500000,6.079940,14.611580,-0.202665,-7.441617,-0.226480,-5.933464
36.600000,6.096620,14.722080,-0.203221,-7.497894,-0.227178,-5.974167
36.700000,6.113220,14.717050,-0.203774,-7.495332,-0.227872,-5.967978
36.800000,6.129930,14.832030,-0.204331,-7.553891,-0.228572,-6.010397
36.900000,6.146630,14.845040,-0.204888,-7.560517,-0.229272,-6.011460
37.000000,6.163340,14.879910,-0.205445,-7.578276,-0.229973,-6.021360
37.100000,6.179920,14.956780,-0.205997,-7.617426,-0.230668,-6.048256
37.200000,6.196590,14.986570,-0.206553,-7.632597,-0.231369,-6.056062
37.300000,6.213250,15.069120,-0.207108,-7.674640,-0.232069,-6.085158
37.400000,6.229930,15.081040,-0.207664,-7.680711,-0.232770,-6.085701
37.500000,6.246600,15.135630,-0.208220,-7.708513,-0.233472,-6.103446
37.600000,6.263210,15.187750,-0.208774,-7.735058,-0.234171,-6.120181
37.700000,6.279870,15.240440,-0.209329,-7.761892,-0.234873,-6.137103
37.800000,6.296580,15.288480,-0.209886,-7.786359,-0.235578,-6.152111
37.900000,6.313310,15.342260,-0.210444,-7.813749,-0.236284,-6.169395
38.000000,6.329930,15.423040,-0.210998,-7.854890,-0.236986,-6.197526
38.100000,6.346580,15.422150,-0.211553,-7.854436,-0.237690,-6.192810
38.200000,6.363270,15.477220,-0.212109,-7.882483,-0.238396,-6.210538
38.300000,6.379990,15.507670,-0.212666,-7.897991,-0.239103,-6.218355
38.400000,6.396580,15.610930,-0.213219,-7.950581,-0.239806,-6.255364
38.500000,6.413240,15.633100,-0.213775,-7.961872,-0.240512,-6.259826
38.600000,6.429940,15.692490,-0.214331,-7.992120,-0.241220,-6.279158
38.700000,6.446590,15.773660,-0.214886,-8.033459,-0.241927,-6.307179
38.800000,6.463270,15.807880,-0.215442,-8.050887,-0.242635,-6.316385
38.900000,6.479880,15.847840,-0.215996,-8.071239,-0.243341,-6.327883
39.000000,6.496600,15.892420,-0.216553,-8.093943,-0.244052,-6.341173
39.100000,6.513280,15.968840,-0.217109,-8.132863,-0.244762,-6.367143
39.200000,6.530010,15.990580,-0.217667,-8.143936,-0.245475,-6.371270
39.300000,6.546560,16.041490,-0.218219,-8.169864,-0.246180,-6.387047
39.400000,6.563200,16.082700,-0.218773,-8.190852,-0.246890,-6.398912
39.500000,6.579930,16.160800,-0.219331,-8.230628,-0.247604,-6.425396
39.600000,6.596570,16.205800,-0.219886,-8.253546,-0.248315,-6.438710
39.700000,6.613190,16.238760,-0.220440,-8.270333,-0.249025,-6.447223
39.800000,6.629860,16.321770,-0.220995,-8.312609,-0.249738,-6.475561
39.900000,6.646580,16.382420,-0.221553,-8.343498,-0.250454,-6.494974
40.000000,6.663250,16.395950,-0.222108,-8.350389,-0.251168,-6.495698
40.100000,6.679910,16.469030,-0.222664,-8.387608,-0.251882,-6.519993
40.200000,6.696520,16.533630,-0.223217,-8.420509,-0.252595,-6.540905
40.300000,6.713190,16.596370,-0.223773,-8.452462,-0.253310,-6.561029
40.400000,6.729910,16.625390,-0.224330,-8.467242,-0.254029,-6.567782
40.500000,6.746630,16.716610,-0.224888,-8.513700,-0.254747,-6.599074
40.600000,6.763270,16.711490,-0.225442,-8.511092,-0.255463,-6.592332
40.700000,6.779880,16.783720,-0.225996,-8.547878,-0.256178,-6.616092
40.800000,6.796620,16.856680,-0.226554,-8.585037,-0.256899,-6.640062
40.900000,6.813270,16.904650,-0.227109,-8.609468,-0.257617,-6.654180
41.000000,6.829920,16.923070,-0.227664,-8.618849,-0.258336,-6.656647
41.100000,6.846540,17.015280,-0.228218,-8.665811,-0.259053,-6.688117
41.200000,6.863260,17.060820,-0.228775,-8.689004,-0.259776,-6.701174
41.300000,6.879930,17.121490,-0.229331,-8.719903,-0.260496,-6.720159
41.400000,6.896620,17.139960,-0.229887,-8.729310,-0.261218,-6.722552
41.500000,6.913240,17.195800,-0.230441,-8.757749,-0.261938,-6.739602
41.600000,6.929920,17.270910,-0.230997,-8.796002,-0.262661,-6.764149
41.700000,6.946590,17.343380,-0.231553,-8.832911,-0.263384,-6.787624
41.800000,6.963290,17.361600,-0.232110,-8.842190,-0.264108,-6.789832
41.900000,6.979870,17.397700,-0.232662,-8.860576,-0.264828,-6.799054
42.000000,6.996490,17.467950,-0.233216,-8.896354,-0.265551,-6.821579
42.100000,7.013250,17.528900,-0.233775,-8.927395,-0.266279,-6.840394
42.200000,7.029970,17.538410,-0.234332,-8.932239,-0.267007,-6.839126
42.300000,7.046590,17.634920,-0.234886,-8.981391,-0.267731,-6.871785
42.400000,7.063230,17.681610,-0.235441,-9.005170,-0.268456,-6.884984
42.500000,7.079940,17.765040,-0.235998,-9.047661,-0.269185,-6.912431
42.600000,7.096620,17.785080,-0.236554,-9.057867,-0.269913,-6.915192
42.700000,7.113300,17.839750,-0.237110,-9.085710,-0.270641,-6.931397
42.800000,7.129940,17.912860,-0.237665,-9.122945,-0.271369,-6.954743
42.900000,7.146540,17.951300,-0.238218,-9.142522,-0.272095,-6.964609
43.000000,7.163210,18.020170,-0.238774,-9.177597,-0.272825,-6.986229
43.100000,7.179900,18.085970,-0.239330,-9.211109,-0.273556,-7.006614
43.200000,7.196570,18.100120,-0.239886,-9.218315,-0.274286,-7.006974
43.300000,7.213220,18.204030,-0.240441,-9.271236,-0.275017,-7.042054
43.400000,7.229930,18.203730,-0.240998,-9.271084,-0.275750,-7.036774
43.500000,7.246660,18.300610,-0.241555,-9.320424,-0.276485,-7.069026
43.600000,7.263260,18.349720,-0.242109,-9.345436,-0.277215,-7.082825
43.700000,7.279900,18.404650,-0.242663,-9.373411,-0.277947,-7.098828
43.800000,7.296590,18.437770,-0.243220,-9.390279,-0.278682,-7.106379
43.900000,7.313300,18.461260,-0.243777,-9.402243,-0.279419,-7.110195
44.000000,7.329950,18.561640,-0.244332,-9.453366,-0.280153,-7.143609
44.100000,7.346580,18.619240,-0.244886,-9.482701,-0.280887,-7.160520
44.200000,7.363240,18.654790,-0.245441,-9.500807,-0.281622,-7.168916
44.300000,7.379930,18.670730,-0.245998,-9.508925,-0.282360,-7.169751
44.400000,7.396610,18.743590,-0.246554,-9.546032,-0.283097,-7.192423
44.500000,7.413250,18.815000,-0.247108,-9.582401,-0.283834,-7.214510
44.600000,7.429860,18.875760,-0.247662,-9.613346,-0.284570,-7.232485
44.700000,7.446570,18.896870,-0.248219,-9.624097,-0.285310,-7.235213
44.800000,7.463290,19.011230,-0.248776,-9.682340,-0.286052,-7.273603
44.900000,7.479960,19.087950,-0.249332,-9.721413,-0.286792,-7.297554
45.000000,7.496620,19.091000,-0.249887,-9.722966,-0.287532,-7.293320
45.100000,7.513280,19.163630,-0.250443,-9.759957,-0.288272,-7.315647
45.200000,7.529940,19.211590,-0.250998,-9.784382,-0.289014,-7.328522
45.300000,7.546610,19.258840,-0.251554,-9.808447,-0.289756,-7.341096
45.400000,7.563250,19.283630,-0.252108,-9.821072,-0.290497,-7.345098
45.500000,7.579890,19.361660,-0.252663,-9.860812,-0.291239,-7.369350
45.600000,7.596570,19.398880,-0.253219,-9.879768,-0.291983,-7.378023
45.700000,7.613260,19.528200,-0.253775,-9.945631,-0.292729,-7.421675
45.800000,7.629890,19.533720,-0.254330,-9.948442,-0.293472,-7.418258
45.900000,7.646530,19.566480,-0.254884,-9.965126,-0.294216,-7.425172
46.000000,7.663230,19.646650,-0.255441,-10.005957,-0.294963,-7.450025
46.100000,7.679970,19.681510,-0.255999,-10.023711,-0.295713,-7.457651
46.200000,7.696620,19.776660,-0.256554,-10.072170,-0.296459,-7.488115
46.300000,7.713220,19.807130,-0.257107,-10.087688,-0.297204,-7.494070
46.400000,7.729920,19.873250,-0.257664,-10.121363,-0.297953,-7.513452
46.500000,7.746620,19.942080,-0.258221,-10.156418,-0.298703,-7.533821
46.600000,7.763270,19.995180,-0.258776,-10.183462,-0.299452,-7.548229
46.700000,7.779880,20.056800,-0.259329,-10.214844,-0.300199,-7.565836
46.800000,7.796560,20.091380,-0.259885,-10.232456,-0.300950,-7.573191
46.900000,7.813240,20.186950,-0.260441,-10.281129,-0.301702,-7.603498
47.000000,7.829960,20.221170,-0.260999,-10.298557,-0.302456,-7.610648
47.100000,7.846600,20.272910,-0.261553,-10.324908,-0.303206,-7.624394
47.200000,7.863200,20.355340,-0.262107,-10.366890,-0.303956,-7.649659
47.300000,7.879910,20.394870,-0.262664,-10.387022,-0.304711,-7.658729
47.400000,7.896610,20.480800,-0.263220,-10.430786,-0.305466,-7.685191
47.500000,7.913320,20.470350,-0.263777,-10.425464,-0.306223,-7.675463
47.600000,7.929930,20.567570,-0.264331,-10.474977,-0.306975,-7.706116
47.700000,7.946600,20.599980,-0.264887,-10.491484,-0.307731,-7.712430
47.800000,7.963260,20.696560,-0.265442,-10.540671,-0.308486,-7.742735
47.900000,7.979950,20.737520,-0.265998,-10.561532,-0.309244,-7.752182
48.000000,7.996560,20.812900,-0.266552,-10.599923,-0.309999,-7.774492
48.100000,8.013230,20.852870,-0.267108,-10.620279,-0.310756,-7.783521
48.200000,8.029920,20.927850,-0.267664,-10.658466,-0.311516,-7.805579
48.300000,8.046590,20.958660,-0.268220,-10.674158,-0.312275,-7.811139
48.400000,8.063230,21.003290,-0.268774,-10.696888,-0.313033,-7.821839
48.500000,8.079910,21.080260,-0.269330,-10.736088,-0.313794,-7.844534
48.600000,8.096570,21.150560,-0.269886,-10.771892,-0.314554,-7.864713
48.700000,8.113250,21.192490,-0.270442,-10.793247,-0.315316,-7.874303
48.800000,8.129970,21.271380,-0.270999,-10.833425,-0.316080,-7.897578
48.900000,8.146570,21.334980,-0.271552,-10.865816,-0.316839,-7.915178
49.000000,8.163270,21.381980,-0.272109,-10.889753,-0.317604,-7.926553
49.100000,8.179970,21.418280,-0.272666,-10.908240,-0.318369,-7.933938
49.200000,8.196640,21.464740,-0.273221,-10.931902,-0.319133,-7.945073
49.300000,8.213240,21.548160,-0.273775,-10.974388,-0.319895,-7.969878
49.400000,8.229900,21.595830,-0.274330,-10.998666,-0.320660,-7.981402
49.500000,8.246590,21.649050,-0.274886,-11.025771,-0.321427,-7.994937
49.600000,8.263290,21.734770,-0.275443,-11.069427,-0.322195,-8.020431
49.700000,8.280000,21.772170,-0.276000,-11.088475,-0.322964,-8.028056
49.800000,8.296590,21.876080,-0.276553,-11.141396,-0.323728,-8.060210
49.900000,8.313240,21.958020,-0.277108,-11.183128,-0.324495,-8.084194
50.000000,8.329890,22.015120,-0.277663,-11.212209,-0.325263,-8.098993
50.100000,8.346550,22.064130,-0.278218,-11.237169,-0.326033,-8.110783
50.200000,8.363160,22.093380,-0.278772,-11.252066,-0.326800,-8.115305
50.300000,8.379880,22.138690,-0.279329,-11.275142,-0.327573,-8.125664
50.400000,8.396600,22.198710,-0.279887,-11.305710,-0.328347,-8.141393
50.500000,8.413290,22.319960,-0.280443,-11.367462,-0.329120,-8.179537
50.600000,8.429900,22.354600,-0.280997,-11.385104,-0.329889,-8.185928
50.700000,8.446560,22.381750,-0.281552,-11.398932,-0.330662,-8.189540
50.800000,8.463290,22.475260,-0.282110,-11.446556,-0.331438,-8.217372
50.900000,8.479950,22.513480,-0.282665,-11.466021,-0.332212,-8.224978
51.000000,8.496640,22.579400,-0.283221,-11.499594,-0.332988,-8.242664
51.100000,8.513280,22.656220,-0.283776,-11.538718,-0.333762,-8.264307
51.200000,8.529910,22.689400,-0.284330,-11.555617,-0.334537,-8.270004
51.300000,8.546570,22.778160,-0.284886,-11.600822,-0.335313,-8.295914
51.400000,8.563300,22.849780,-0.285443,-11.637297,-0.336093,-8.315508
51.500000,8.579890,22.885240,-0.285996,-11.655357,-0.336867,-8.321968
51.600000,8.596520,22.927960,-0.286551,-11.677114,-0.337644,-8.331029
51.700000,8.613260,22.998330,-0.287109,-11.712953,-0.338426,-8.350063
51.800000,8.629950,23.083680,-0.287665,-11.756422,-0.339207,-8.374511
51.900000,8.646580,23.112760,-0.288219,-11.771232,-0.339985,-8.378535
52.000000,8.663210,23.162550,-0.288774,-11.796590,-0.340765,-8.390045
52.100000,8.679930,23.274160,-0.289331,-11.853432,-0.341548,-8.423867
52.200000,8.696570,23.341980,-0.289886,-11.887973,-0.342329,-8.441820
52.300000,8.713240,23.381660,-0.290441,-11.908182,-0.343112,-8.449553
52.400000,8.729850,23.438350,-0.290995,-11.937054,-0.343893,-8.463431
52.500000,8.746560,23.538970,-0.291552,-11.988299,-0.344679,-8.493086
52.600000,8.763250,23.571330,-0.292108,-12.004780,-0.345464,-8.498084
52.700000,8.779950,23.643420,-0.292665,-12.041495,-0.346251,-8.517371
52.800000,8.796590,23.688420,-0.293220,-12.064413,-0.347035,-8.526890
52.900000,8.813250,23.747130,-0.293775,-12.094314,-0.347821,-8.541307
53.000000,8.829980,23.815520,-0.294333,-12.129145,-0.348611,-8.559141
53.100000,8.846640,23.873710,-0.294888,-12.158781,-0.349399,-8.573302
53.200000,8.863270,23.963090,-0.295442,-12.204302,-0.350185,-8.598634
53.300000,8.879880,23.991640,-0.295996,-12.218842,-0.350971,-8.602114
53.400000,8.896620,24.060410,-0.296554,-12.253866,-0.351764,-8.619933
53.500000,8.913260,24.152990,-0.297109,-12.301017,-0.352553,-8.646278
53.600000,8.929910,24.184950,-0.297664,-12.317294,-0.353343,-8.650883
53.700000,8.946520,24.236720,-0.298217,-12.343660,-0.354132,-8.662567
53.800000,8.963180,24.325140,-0.298773,-12.388692,-0.354923,-8.687290
53.900000,8.979900,24.397070,-0.299330,-12.425326,-0.355718,-8.706053
54.000000,8.996620,24.477520,-0.299887,-12.466299,-0.356514,-8.727814
54.100000,9.013250,24.533980,-0.300442,-12.495053,-0.357306,-8.741019
54.200000,9.029880,24.629280,-0.300996,-12.543589,-0.358099,-8.768019
54.300000,9.046590,24.664040,-0.301553,-12.561292,-0.358896,-8.773397
54.400000,9.063290,24.695830,-0.302110,-12.577483,-0.359693,-8.777704
54.500000,9.079950,24.780430,-0.302665,-12.620569,-0.360489,-8.800765
54.600000,9.096610,24.843310,-0.303220,-12.652594,-0.361286,-8.816070
54.700000,9.113250,24.918380,-0.303775,-12.690827,-0.362082,-8.835671
54.800000,9.129920,24.997250,-0.304331,-12.730995,-0.362881,-8.856563
54.900000,9.146580,25.014880,-0.304886,-12.739974,-0.363679,-8.855734
55.000000,9.163240,25.093990,-0.305441,-12.780264,-0.364479,-8.876643
55.100000,9.179890,25.210960,-0.305996,-12.839836,-0.365278,-8.910894
55.200000,9.196560,25.226520,-0.306552,-12.847761,-0.366079,-8.909254
55.300000,9.213220,25.296390,-0.307107,-12.883346,-0.366880,-8.926776
55.400000,9.229870,25.373290,-0.307662,-12.922510,-0.367681,-8.946741
55.500000,9.246530,25.493260,-0.308218,-12.983611,-0.368484,-8.981833
55.600000,9.263200,25.523200,-0.308773,-12.998859,-0.369287,-8.985158
55.700000,9.279950,25.591720,-0.309332,-13.033756,-0.370096,-9.002003
55.800000,9.296570,25.653950,-0.309886,-13.065449,-0.370898,-9.016654
55.900000,9.313200,25.716310,-0.310440,-13.097209,-0.371702,-9.031312
56.000000,9.329890,25.748200,-0.310996,-13.113451,-0.372509,-9.035216
56.100000,9.346600,25.848750,-0.311553,-13.164660,-0.373317,-9.063166
56.200000,9.363270,25.920370,-0.312109,-13.201136,-0.374125,-9.080943
56.300000,9.379920,25.994270,-0.312664,-13.238773,-0.374932,-9.099485
56.400000,9.396580,26.045550,-0.313219,-13.264890,-0.375740,-9.110070
56.500000,9.413260,26.121720,-0.313775,-13.303683,-0.376550,-9.129315
56.600000,9.429990,26.201050,-0.314333,-13.344085,-0.377363,-9.149599
56.700000,9.446620,26.272450,-0.314887,-13.380449,-0.378172,-9.167115
56.800000,9.463210,26.347320,-0.315440,-13.418580,-0.378979,-9.185819
56.900000,9.479870,26.372720,-0.315996,-13.431516,-0.379791,-9.187215
57.000000,9.496550,26.482800,-0.316552,-13.487579,-0.380604,-9.218064
57.100000,9.513230,26.518250,-0.317108,-13.505634,-0.381418,-9.222894
57.200000,9.529890,26.589070,-0.317663,-13.541702,-0.382232,-9.240004
57.300000,9.546540,26.660950,-0.318218,-13.578310,-0.383045,-9.257448
57.400000,9.563310,26.744830,-0.318777,-13.621030,-0.383866,-9.278959
57.500000,9.579980,26.824480,-0.319333,-13.661595,-0.384682,-9.299002
57.600000,9.596560,26.897190,-0.319885,-13.698626,-0.385494,-9.316637
57.700000,9.613250,26.945270,-0.320442,-13.723113,-0.386312,-9.325656
57.800000,9.629920,27.042180,-0.320997,-13.772469,-0.387130,-9.351543
