Repository: abubakardawood/tissue-phantom-material-database

Title:
A Database of Silicone Phantom Materials for Modeling Human Tissue Mechanics Across Varying Stiffnesses

Description:
This dataset contains processed mechanical compression test data for soft silicone phantoms
fabricated using Ecoflex (Smooth-On) with varying base materials and thinner concentrations.
The dataset provides force–compression measurements together with derived engineering and
true stress–strain quantities, intended for mechanical characterization, constitutive model
fitting, and the design of tissue-equivalent phantoms.

All files in this dataset are processed outputs generated from raw experimental measurements.
The raw data files are not included in this archive.

File: data/EF30_50T/EF30_50T_B2.csv (part 1 of 2)
EF30_50T_B_sample_2
Compression test;
Cylinder Diameter: 50mm;
Cylinder Height: 30mm;
Speed (mm/min): 10;
Machine: INSTRON 5900;
Load cell: 10kN;
Time (s),Compression (mm),Load (N),Engineering Strain [-],Engineering Stress (kPa),True Strain [-],True Stress (kPa)
0.000000,0.000000,-0.005400,-0.000000,0.002750,0.000000,0.002750
0.100000,0.007190,0.026150,-0.000240,-0.013318,-0.000240,-0.013315
0.200000,0.027810,0.027100,-0.000927,-0.013802,-0.000927,-0.013789
0.300000,0.046340,0.059450,-0.001545,-0.030278,-0.001546,-0.030231
0.400000,0.063310,0.085400,-0.002110,-0.043494,-0.002113,-0.043402
0.500000,0.080000,0.128750,-0.002667,-0.065572,-0.002670,-0.065397
0.600000,0.096670,0.167050,-0.003222,-0.085078,-0.003228,-0.084804
0.700000,0.113360,0.241210,-0.003779,-0.122847,-0.003786,-0.122383
0.800000,0.130030,0.254550,-0.004334,-0.129641,-0.004344,-0.129079
0.900000,0.146640,0.255460,-0.004888,-0.130105,-0.004900,-0.129469
1.000000,0.163300,0.306410,-0.005443,-0.156053,-0.005458,-0.155204
1.100000,0.179960,0.344240,-0.005999,-0.175320,-0.006017,-0.174268
1.200000,0.196670,0.351920,-0.006556,-0.179231,-0.006577,-0.178056
1.300000,0.213330,0.389690,-0.007111,-0.198467,-0.007136,-0.197056
1.400000,0.229950,0.432300,-0.007665,-0.220169,-0.007695,-0.218481
1.500000,0.246660,0.447400,-0.008222,-0.227859,-0.008256,-0.225985
1.600000,0.263360,0.478500,-0.008779,-0.243698,-0.008817,-0.241559
1.700000,0.279990,0.499530,-0.009333,-0.254409,-0.009377,-0.252034
1.800000,0.296570,0.529760,-0.009886,-0.269805,-0.009935,-0.267137
1.900000,0.313280,0.542160,-0.010443,-0.276120,-0.010498,-0.273236
2.000000,0.329980,0.570990,-0.010999,-0.290803,-0.011060,-0.287604
2.100000,0.346640,0.635140,-0.011555,-0.323474,-0.011622,-0.319737
2.200000,0.363320,0.642200,-0.012111,-0.327070,-0.012185,-0.323109
2.300000,0.379930,0.654930,-0.012664,-0.333553,-0.012745,-0.329329
2.400000,0.396610,0.692380,-0.013220,-0.352626,-0.013308,-0.347964
2.500000,0.413280,0.725990,-0.013776,-0.369744,-0.013872,-0.364650
2.600000,0.429990,0.785080,-0.014333,-0.399838,-0.014437,-0.394107
2.700000,0.446600,0.806290,-0.014887,-0.410640,-0.014999,-0.404527
2.800000,0.463260,0.859110,-0.015442,-0.437541,-0.015562,-0.430785
2.900000,0.479940,0.854910,-0.015998,-0.435402,-0.016127,-0.428437
3.000000,0.496590,0.908380,-0.016553,-0.462634,-0.016692,-0.454976
3.100000,0.513240,0.913540,-0.017108,-0.465262,-0.017256,-0.457302
3.200000,0.529830,0.977310,-0.017661,-0.497740,-0.017819,-0.488949
3.300000,0.546570,0.973580,-0.018219,-0.495840,-0.018387,-0.486807
3.400000,0.563260,1.037090,-0.018775,-0.528186,-0.018954,-0.518269
3.500000,0.579930,1.080440,-0.019331,-0.550264,-0.019520,-0.539626
3.600000,0.596580,1.111890,-0.019886,-0.566281,-0.020086,-0.555020
3.700000,0.613270,1.136890,-0.020442,-0.579013,-0.020654,-0.567177
3.800000,0.629910,1.169250,-0.020997,-0.595494,-0.021221,-0.582991
3.900000,0.646610,1.192400,-0.021554,-0.607284,-0.021789,-0.594195
4.000000,0.663250,1.248430,-0.022108,-0.635820,-0.022356,-0.621763
4.100000,0.679910,1.271120,-0.022664,-0.647376,-0.022924,-0.632704
4.200000,0.696640,1.292960,-0.023221,-0.658499,-0.023495,-0.643208
4.300000,0.713310,1.334300,-0.023777,-0.679553,-0.024064,-0.663396
4.400000,0.729940,1.391940,-0.024331,-0.708909,-0.024632,-0.691661
4.500000,0.746540,1.402260,-0.024885,-0.714165,-0.025200,-0.696393
4.600000,0.763240,1.448960,-0.025441,-0.737949,-0.025771,-0.719175
4.700000,0.779890,1.496430,-0.025996,-0.762126,-0.026340,-0.742313
4.800000,0.796580,1.511160,-0.026553,-0.769627,-0.026912,-0.749192
4.900000,0.813190,1.578160,-0.027106,-0.803750,-0.027480,-0.781964
5.000000,0.829850,1.588480,-0.027662,-0.809006,-0.028051,-0.786628
5.100000,0.846540,1.647800,-0.028218,-0.839218,-0.028624,-0.815537
5.200000,0.863250,1.668100,-0.028775,-0.849556,-0.029197,-0.825110
5.300000,0.879890,1.721820,-0.029330,-0.876916,-0.029768,-0.851196
5.400000,0.896520,1.729960,-0.029884,-0.881061,-0.030340,-0.854732
5.500000,0.913220,1.775420,-0.030441,-0.904214,-0.030914,-0.876689
5.600000,0.929910,1.804250,-0.030997,-0.918897,-0.031488,-0.890414
5.700000,0.946610,1.888210,-0.031554,-0.961657,-0.032062,-0.931314
5.800000,0.963240,1.874640,-0.032108,-0.954746,-0.032635,-0.924091
5.900000,0.979950,1.892640,-0.032665,-0.963914,-0.033210,-0.932427
6.000000,0.996620,1.989390,-0.033221,-1.013188,-0.033785,-0.979529
6.100000,1.013270,1.970270,-0.033776,-1.003450,-0.034359,-0.969558
6.200000,1.029910,2.040190,-0.034330,-1.039060,-0.034933,-1.003389
6.300000,1.046590,2.061460,-0.034886,-1.049893,-0.035509,-1.013266
6.400000,1.063300,2.070460,-0.035443,-1.054477,-0.036087,-1.017102
6.500000,1.079980,2.142430,-0.035999,-1.091131,-0.036663,-1.051851
6.600000,1.096590,2.165180,-0.036553,-1.102717,-0.037238,-1.062410
6.700000,1.113180,2.219450,-0.037106,-1.130357,-0.037812,-1.088414
6.800000,1.129920,2.276490,-0.037664,-1.159407,-0.038392,-1.115739
6.900000,1.146670,2.263960,-0.038222,-1.153025,-0.038972,-1.108954
7.000000,1.163300,2.333990,-0.038777,-1.188691,-0.039549,-1.142598
7.100000,1.179890,2.340190,-0.039330,-1.191849,-0.040124,-1.144974
7.200000,1.196610,2.406360,-0.039887,-1.225549,-0.040704,-1.176666
7.300000,1.213340,2.414110,-0.040445,-1.229496,-0.041285,-1.179770
7.400000,1.229930,2.483600,-0.040998,-1.264887,-0.041862,-1.213030
7.500000,1.246550,2.522300,-0.041552,-1.284597,-0.042440,-1.231220
7.600000,1.263210,2.562290,-0.042107,-1.304964,-0.043019,-1.250015
7.700000,1.279880,2.589040,-0.042663,-1.318587,-0.043599,-1.262333
7.800000,1.296600,2.595280,-0.043220,-1.321765,-0.044182,-1.264639
7.900000,1.313270,2.641450,-0.043776,-1.345279,-0.044763,-1.286389
8.000000,1.329870,2.683670,-0.044329,-1.366782,-0.045342,-1.306194
8.100000,1.346560,2.736130,-0.044885,-1.393500,-0.045924,-1.330952
8.200000,1.363240,2.747980,-0.045441,-1.399535,-0.046506,-1.335938
8.300000,1.379890,2.835410,-0.045996,-1.444062,-0.047088,-1.377641
8.400000,1.396510,2.802390,-0.046550,-1.427246,-0.047669,-1.360807
8.500000,1.413200,2.875150,-0.047107,-1.464302,-0.048252,-1.395323
8.600000,1.429900,2.912990,-0.047663,-1.483574,-0.048837,-1.412862
8.700000,1.446560,2.937540,-0.048219,-1.496077,-0.049420,-1.423938
8.800000,1.463220,2.970970,-0.048774,-1.513103,-0.050004,-1.439303
8.900000,1.479880,3.021180,-0.049329,-1.538674,-0.050588,-1.462773
9.000000,1.496570,3.084600,-0.049886,-1.570974,-0.051173,-1.492605
9.100000,1.513260,3.098030,-0.050442,-1.577814,-0.051759,-1.498226
9.200000,1.529910,3.169820,-0.050997,-1.614376,-0.052343,-1.532048
9.300000,1.546530,3.173010,-0.051551,-1.616001,-0.052927,-1.532694
9.400000,1.563250,3.178690,-0.052108,-1.618894,-0.053515,-1.534536
9.500000,1.579950,3.245070,-0.052665,-1.652701,-0.054102,-1.565661
9.600000,1.596600,3.297610,-0.053220,-1.679459,-0.054689,-1.590078
9.700000,1.613220,3.314890,-0.053774,-1.688260,-0.055274,-1.597475
9.800000,1.629920,3.366920,-0.054331,-1.714758,-0.055862,-1.621594
9.900000,1.646560,3.405600,-0.054885,-1.734458,-0.056449,-1.639262
10.000000,1.663240,3.417870,-0.055441,-1.740707,-0.057037,-1.644200
10.100000,1.679880,3.482590,-0.055996,-1.773669,-0.057625,-1.674350
10.200000,1.696550,3.510880,-0.056552,-1.788077,-0.058214,-1.686958
10.300000,1.713240,3.558750,-0.057108,-1.812456,-0.058804,-1.708951
10.400000,1.729960,3.580080,-0.057665,-1.823320,-0.059395,-1.718177
10.500000,1.746670,3.628410,-0.058222,-1.847934,-0.059986,-1.740343
10.600000,1.763300,3.670890,-0.058777,-1.869569,-0.060575,-1.759682
10.700000,1.779960,3.721960,-0.059332,-1.895579,-0.061165,-1.783110
10.800000,1.796600,3.786920,-0.059887,-1.928663,-0.061755,-1.813161
10.900000,1.813300,3.800230,-0.060443,-1.935441,-0.062347,-1.818457
11.000000,1.829860,3.851430,-0.060995,-1.961517,-0.062935,-1.841874
11.100000,1.846580,3.859290,-0.061553,-1.965520,-0.063529,-1.844537
11.200000,1.863300,3.951760,-0.062110,-2.012615,-0.064123,-1.887611
11.300000,1.879940,3.979440,-0.062665,-2.026712,-0.064714,-1.899709
11.400000,1.896580,4.015360,-0.063219,-2.045006,-0.065306,-1.915722
11.500000,1.913210,4.046110,-0.063774,-2.060667,-0.065898,-1.929251
11.600000,1.929910,4.112040,-0.064330,-2.094245,-0.066493,-1.959521
11.700000,1.946620,4.135740,-0.064887,-2.106315,-0.067088,-1.969642
11.800000,1.963280,4.131940,-0.065443,-2.104380,-0.067682,-1.966664
11.900000,1.979890,4.172180,-0.065996,-2.124874,-0.068275,-1.984640
12.000000,1.996540,4.217490,-0.066551,-2.147950,-0.068869,-2.005001
12.100000,2.013250,4.273470,-0.067108,-2.176460,-0.069466,-2.030402
12.200000,2.029940,4.270640,-0.067665,-2.175019,-0.070063,-2.027847
12.300000,2.046570,4.331290,-0.068219,-2.205908,-0.070657,-2.055423
12.400000,2.063250,4.336900,-0.068775,-2.208765,-0.071254,-2.056857
12.500000,2.079930,4.424630,-0.069331,-2.253446,-0.071852,-2.097212
12.600000,2.096640,4.464570,-0.069888,-2.273787,-0.072450,-2.114876
12.700000,2.113260,4.477700,-0.070442,-2.280474,-0.073046,-2.119833
12.800000,2.129910,4.510000,-0.070997,-2.296924,-0.073643,-2.133849
12.900000,2.146570,4.584170,-0.071552,-2.334699,-0.074241,-2.167645
13.000000,2.163230,4.649740,-0.072108,-2.368093,-0.074840,-2.197335
13.100000,2.179870,4.659550,-0.072662,-2.373089,-0.075438,-2.200655
13.200000,2.196500,4.700660,-0.073217,-2.394026,-0.076035,-2.218744
13.300000,2.213230,4.725570,-0.073774,-2.406713,-0.076637,-2.229159
13.400000,2.229900,4.778440,-0.074330,-2.433640,-0.077237,-2.252747
13.500000,2.246600,4.809090,-0.074887,-2.449249,-0.077839,-2.265833
13.600000,2.263180,4.875620,-0.075439,-2.483133,-0.078437,-2.295807
13.700000,2.279880,4.888740,-0.075996,-2.489815,-0.079039,-2.300599
13.800000,2.296590,4.920520,-0.076553,-2.506000,-0.079642,-2.314158
13.900000,2.313300,4.973220,-0.077110,-2.532840,-0.080245,-2.337533
14.000000,2.329930,4.998960,-0.077664,-2.545949,-0.080846,-2.348220
14.100000,2.346590,5.015770,-0.078220,-2.554511,-0.081448,-2.354698
14.200000,2.363270,5.074380,-0.078776,-2.584361,-0.082052,-2.380776
14.300000,2.379910,5.134270,-0.079330,-2.614862,-0.082654,-2.407424
14.400000,2.396590,5.166530,-0.079886,-2.631292,-0.083258,-2.421088
14.500000,2.413200,5.156420,-0.080440,-2.626143,-0.083860,-2.414896
14.600000,2.429910,5.270100,-0.080997,-2.684040,-0.084466,-2.466641
14.700000,2.446630,5.273030,-0.081554,-2.685532,-0.085073,-2.466515
14.800000,2.463330,5.323260,-0.082111,-2.711114,-0.085679,-2.488502
14.900000,2.479920,5.359550,-0.082664,-2.729596,-0.086281,-2.503957
15.000000,2.496540,5.409960,-0.083218,-2.755270,-0.086886,-2.525982
15.100000,2.513240,5.450870,-0.083775,-2.776105,-0.087493,-2.543538
15.200000,2.529910,5.474870,-0.084330,-2.788328,-0.088100,-2.553188
15.300000,2.546570,5.530950,-0.084886,-2.816890,-0.088706,-2.577776
15.400000,2.563230,5.584810,-0.085441,-2.844320,-0.089313,-2.601299
15.500000,2.579920,5.642960,-0.085997,-2.873936,-0.089922,-2.626785
15.600000,2.596570,5.650800,-0.086552,-2.877929,-0.090529,-2.628837
15.700000,2.613260,5.657860,-0.087109,-2.881524,-0.091138,-2.630519
15.800000,2.629890,5.705760,-0.087663,-2.905920,-0.091746,-2.651178
15.900000,2.646590,5.810090,-0.088220,-2.959055,-0.092356,-2.698008
16.000000,2.663290,5.792660,-0.088776,-2.950178,-0.092967,-2.688272
16.100000,2.680010,5.866500,-0.089334,-2.987784,-0.093579,-2.720874
16.200000,2.696610,5.914630,-0.089887,-3.012296,-0.094187,-2.741530
16.300000,2.713250,5.926810,-0.090442,-3.018500,-0.094796,-2.745501
16.400000,2.729950,5.977700,-0.090998,-3.044418,-0.095408,-2.767381
16.500000,2.746610,5.986490,-0.091554,-3.048894,-0.096019,-2.769757
16.600000,2.763280,6.055080,-0.092109,-3.083827,-0.096631,-2.799778
16.700000,2.779850,6.113610,-0.092662,-3.113636,-0.097240,-2.825121
16.800000,2.796590,6.100470,-0.093220,-3.106944,-0.097855,-2.817316
16.900000,2.813260,6.203620,-0.093775,-3.159478,-0.098468,-2.863197
17.000000,2.829950,6.213050,-0.094332,-3.164280,-0.099082,-2.865789
17.100000,2.846570,6.262730,-0.094886,-3.189582,-0.099694,-2.886937
17.200000,2.863210,6.306180,-0.095440,-3.211711,-0.100307,-2.905184
17.300000,2.879900,6.348520,-0.095997,-3.233275,-0.100922,-2.922891
17.400000,2.896630,6.402640,-0.096554,-3.260838,-0.101539,-2.945990
17.500000,2.913280,6.447150,-0.097109,-3.283507,-0.102154,-2.964647
17.600000,2.929930,6.521760,-0.097664,-3.321505,-0.102769,-2.997113
17.700000,2.946630,6.495120,-0.098221,-3.307937,-0.103386,-2.983029
17.800000,2.963280,6.549040,-0.098776,-3.335399,-0.104001,-3.005941
17.900000,2.979910,6.583320,-0.099330,-3.352857,-0.104617,-3.019817
18.000000,2.996540,6.628420,-0.099885,-3.375827,-0.105232,-3.038633
18.100000,3.013260,6.694280,-0.100442,-3.409369,-0.105852,-3.066925
18.200000,3.029940,6.705410,-0.100998,-3.415037,-0.106470,-3.070125
18.300000,3.046620,6.752390,-0.101554,-3.438964,-0.107089,-3.089723
18.400000,3.063200,6.810620,-0.102107,-3.468620,-0.107704,-3.114451
18.500000,3.079860,6.829800,-0.102662,-3.478389,-0.108323,-3.121290
18.600000,3.096550,6.881680,-0.103218,-3.504811,-0.108943,-3.143050
18.700000,3.113280,6.927060,-0.103776,-3.527923,-0.109565,-3.161809
18.800000,3.129930,6.975970,-0.104331,-3.552832,-0.110184,-3.182162
18.900000,3.146570,7.044300,-0.104886,-3.587633,-0.110804,-3.211341
19.000000,3.163260,7.022260,-0.105442,-3.576408,-0.111426,-3.199304
19.100000,3.179940,7.100230,-0.105998,-3.616117,-0.112047,-3.232816
19.200000,3.196600,7.106790,-0.106553,-3.619458,-0.112669,-3.233793
19.300000,3.213240,7.173250,-0.107108,-3.653306,-0.113290,-3.262008
19.400000,3.229900,7.200770,-0.107663,-3.667322,-0.113912,-3.272486
19.500000,3.246590,7.265610,-0.108220,-3.700345,-0.114535,-3.299895
19.600000,3.263260,7.311370,-0.108775,-3.723650,-0.115159,-3.318609
19.700000,3.279920,7.320520,-0.109331,-3.728310,-0.115782,-3.320692
19.800000,3.296620,7.391580,-0.109887,-3.764501,-0.116407,-3.350830
19.900000,3.313290,7.392800,-0.110443,-3.765122,-0.117032,-3.349291
20.000000,3.329950,7.465060,-0.110998,-3.801924,-0.117656,-3.379917
20.100000,3.346620,7.490450,-0.111554,-3.814855,-0.118281,-3.389293
20.200000,3.363220,7.543040,-0.112107,-3.841639,-0.118904,-3.410963
20.300000,3.379910,7.603640,-0.112664,-3.872502,-0.119531,-3.436212
20.400000,3.396630,7.633130,-0.113221,-3.887521,-0.120159,-3.447372
20.500000,3.413250,7.644500,-0.113775,-3.893312,-0.120784,-3.450350
20.600000,3.429930,7.709160,-0.114331,-3.926243,-0.121412,-3.477352
20.700000,3.446600,7.792950,-0.114887,-3.968917,-0.122040,-3.512941
20.800000,3.463270,7.789890,-0.115442,-3.967358,-0.122668,-3.509357
20.900000,3.479920,7.849320,-0.115997,-3.997626,-0.123295,-3.533912
21.000000,3.496580,7.862230,-0.116553,-4.004201,-0.123924,-3.537501
21.100000,3.513190,7.931290,-0.117106,-4.039373,-0.124551,-3.566337
21.200000,3.529860,7.960190,-0.117662,-4.054091,-0.125180,-3.577079
21.300000,3.546610,8.022900,-0.118220,-4.086029,-0.125813,-3.602978
21.400000,3.563220,8.037900,-0.118774,-4.093669,-0.126441,-3.607447
21.500000,3.579880,8.119900,-0.119329,-4.135431,-0.127072,-3.641953
21.600000,3.596560,8.145590,-0.119885,-4.148515,-0.127703,-3.651169
21.700000,3.613260,8.173810,-0.120442,-4.162887,-0.128336,-3.661501
21.800000,3.629980,8.228850,-0.120999,-4.190919,-0.128970,-3.683820
21.900000,3.646570,8.260140,-0.121552,-4.206855,-0.129599,-3.695502
22.000000,3.663210,8.322610,-0.122107,-4.238670,-0.130231,-3.721099
22.100000,3.679900,8.340470,-0.122663,-4.247766,-0.130864,-3.726721
22.200000,3.696570,8.403470,-0.123219,-4.279852,-0.131498,-3.752493
22.300000,3.713220,8.457370,-0.123774,-4.307303,-0.132131,-3.774171
22.400000,3.729910,8.453080,-0.124330,-4.305118,-0.132766,-3.769861
22.500000,3.746540,8.520850,-0.124885,-4.339633,-0.133400,-3.797680
22.600000,3.763220,8.545460,-0.125441,-4.352167,-0.134035,-3.806228
22.700000,3.779900,8.613760,-0.125997,-4.386952,-0.134671,-3.834211
22.800000,3.796550,8.631110,-0.126552,-4.395788,-0.135306,-3.839494
22.900000,3.813230,8.668290,-0.127108,-4.414724,-0.135943,-3.853579
23.000000,3.829970,8.724530,-0.127666,-4.443367,-0.136583,-3.876101
23.100000,3.846640,8.763810,-0.128221,-4.463372,-0.137220,-3.891072
23.200000,3.863230,8.810950,-0.128774,-4.487380,-0.137854,-3.909521
23.300000,3.879900,8.838560,-0.129330,-4.501442,-0.138492,-3.919270
23.400000,3.896610,8.887780,-0.129887,-4.526509,-0.139132,-3.938574
23.500000,3.913290,8.942410,-0.130443,-4.554332,-0.139771,-3.960251
23.600000,3.929900,8.956280,-0.130997,-4.561396,-0.140408,-3.963868
23.700000,3.946530,9.013570,-0.131551,-4.590574,-0.141046,-3.986679
23.800000,3.963200,9.071940,-0.132107,-4.620301,-0.141686,-4.009929
23.900000,3.979910,9.100400,-0.132664,-4.634796,-0.142328,-4.019927
24.000000,3.996580,9.152930,-0.133219,-4.661549,-0.142969,-4.040541
24.100000,4.013230,9.208960,-0.133774,-4.690085,-0.143610,-4.062672
24.200000,4.029920,9.217080,-0.134331,-4.694220,-0.144252,-4.063643
24.300000,4.046630,9.279170,-0.134888,-4.725842,-0.144896,-4.088385
24.400000,4.063330,9.342250,-0.135444,-4.757969,-0.145540,-4.113529
24.500000,4.079920,9.369740,-0.135997,-4.771969,-0.146179,-4.122994
24.600000,4.096610,9.401420,-0.136554,-4.788104,-0.146824,-4.134271
24.700000,4.113260,9.425120,-0.137109,-4.800174,-0.147467,-4.142029
24.800000,4.129940,9.519780,-0.137665,-4.848384,-0.148111,-4.180933
24.900000,4.146540,9.539220,-0.138218,-4.858285,-0.148753,-4.186782
25.000000,4.163200,9.566580,-0.138773,-4.872219,-0.149398,-4.196085
25.100000,4.179900,9.619620,-0.139330,-4.899232,-0.150044,-4.216622
25.200000,4.196610,9.656040,-0.139887,-4.917781,-0.150692,-4.229847
25.300000,4.213260,9.722080,-0.140442,-4.951415,-0.151337,-4.256028
25.400000,4.229870,9.732800,-0.140996,-4.956874,-0.151981,-4.257977
25.500000,4.246540,9.769030,-0.141551,-4.975326,-0.152628,-4.271062
25.600000,4.263200,9.802020,-0.142107,-4.992128,-0.153276,-4.282713
25.700000,4.279930,9.879230,-0.142664,-5.031451,-0.153926,-4.313642
25.800000,4.296530,9.905040,-0.143218,-5.044595,-0.154571,-4.322120
25.900000,4.313210,9.954050,-0.143774,-5.069556,-0.155221,-4.340687
26.000000,4.329900,9.989960,-0.144330,-5.087845,-0.155870,-4.353516
26.100000,4.346620,10.046450,-0.144887,-5.116615,-0.156522,-4.375282
26.200000,4.363240,10.081190,-0.145441,-5.134308,-0.157170,-4.387567
26.300000,4.379910,10.104920,-0.145997,-5.146393,-0.157821,-4.395035
26.400000,4.396600,10.192810,-0.146553,-5.191156,-0.158472,-4.430374
26.500000,4.413270,10.234810,-0.147109,-5.212546,-0.159124,-4.445734
26.600000,4.429950,10.240970,-0.147665,-5.215683,-0.159776,-4.445509
26.700000,4.446580,10.269720,-0.148219,-5.230325,-0.160426,-4.455090
26.800000,4.463260,10.329840,-0.148775,-5.260944,-0.161079,-4.478246
26.900000,4.479920,10.399810,-0.149331,-5.296580,-0.161732,-4.505638
27.000000,4.496630,10.424390,-0.149888,-5.309098,-0.162387,-4.513330
27.100000,4.513240,10.473230,-0.150441,-5.333972,-0.163038,-4.531522
27.200000,4.529900,10.530800,-0.150997,-5.363292,-0.163692,-4.553453
27.300000,4.546610,10.569110,-0.151554,-5.382804,-0.164348,-4.567020
27.400000,4.563290,10.588780,-0.152110,-5.392821,-0.165004,-4.572521
27.500000,4.579940,10.628730,-0.152665,-5.413168,-0.165659,-4.586768
27.600000,4.596580,10.680380,-0.153219,-5.439473,-0.166314,-4.606040
27.700000,4.613300,10.695260,-0.153777,-5.447051,-0.166972,-4.609422
27.800000,4.629940,10.760720,-0.154331,-5.480390,-0.167628,-4.634594
27.900000,4.646670,10.772970,-0.154889,-5.486629,-0.168287,-4.636810
28.000000,4.663250,10.837420,-0.155442,-5.519453,-0.168941,-4.661500
28.100000,4.679920,10.873040,-0.155997,-5.537594,-0.169600,-4.673744
28.200000,4.696610,10.904010,-0.156554,-5.553367,-0.170259,-4.683967
28.300000,4.713290,10.984090,-0.157110,-5.594151,-0.170918,-4.715256
28.400000,4.729860,10.991530,-0.157662,-5.597940,-0.171574,-4.715358
28.500000,4.746530,11.028410,-0.158218,-5.616723,-0.172234,-4.728058
28.600000,4.763260,11.071920,-0.158775,-5.638883,-0.172897,-4.743567
28.700000,4.779960,11.136320,-0.159332,-5.671681,-0.173558,-4.768001
28.800000,4.796690,11.151420,-0.159890,-5.679372,-0.174222,-4.771299
28.900000,4.813200,11.177000,-0.160440,-5.692399,-0.174877,-4.779111
29.000000,4.829920,11.257170,-0.160997,-5.733230,-0.175541,-4.810195
29.100000,4.846530,11.309860,-0.161551,-5.760064,-0.176202,-4.829520
29.200000,4.863220,11.319860,-0.162107,-5.765157,-0.176865,-4.830583
29.300000,4.879870,11.390760,-0.162662,-5.801266,-0.177528,-4.857619
29.400000,4.896530,11.437330,-0.163218,-5.824984,-0.178191,-4.874244
29.500000,4.913210,11.414940,-0.163774,-5.813581,-0.178856,-4.861470
29.600000,4.929910,11.515500,-0.164330,-5.864796,-0.179522,-4.901032
29.700000,4.946530,11.545190,-0.164884,-5.879917,-0.180185,-4.910411
29.800000,4.963180,11.547180,-0.165439,-5.880930,-0.180850,-4.907993
29.900000,4.979920,11.605960,-0.165997,-5.910867,-0.181519,-4.929679
30.000000,4.996610,11.646900,-0.166554,-5.931717,-0.182186,-4.943768
30.100000,5.013280,11.712400,-0.167109,-5.965076,-0.182853,-4.968256
30.200000,5.029900,11.761700,-0.167663,-5.990185,-0.183518,-4.985850
30.300000,5.046590,11.796910,-0.168220,-6.008117,-0.184187,-4.997434
30.400000,5.063250,11.842220,-0.168775,-6.031193,-0.184855,-5.013279
30.500000,5.079920,11.895810,-0.169331,-6.058486,-0.185523,-5.032599
30.600000,5.096570,11.935640,-0.169886,-6.078772,-0.186192,-5.046075
30.700000,5.113170,11.974930,-0.170439,-6.098782,-0.186859,-5.059312
30.800000,5.129890,11.979450,-0.170996,-6.101084,-0.187531,-5.057821
30.900000,5.146630,12.069320,-0.171554,-6.146854,-0.188204,-5.092335
31.000000,5.163270,12.075080,-0.172109,-6.149788,-0.188874,-5.091354
31.100000,5.179890,12.155850,-0.172663,-6.190924,-0.189543,-5.121980
31.200000,5.196610,12.166450,-0.173220,-6.196322,-0.190217,-5.122993
31.300000,5.213300,12.256260,-0.173777,-6.242062,-0.190890,-5.157337
31.400000,5.229960,12.282620,-0.174332,-6.255487,-0.191563,-5.164955
31.500000,5.246600,12.295480,-0.174887,-6.262037,-0.192235,-5.166890
31.600000,5.263260,12.352110,-0.175442,-6.290878,-0.192908,-5.187194
31.700000,5.279940,12.390330,-0.175998,-6.310343,-0.193582,-5.199735
31.800000,5.296580,12.448550,-0.176553,-6.339994,-0.194256,-5.220652
31.900000,5.313200,12.509930,-0.177107,-6.371255,-0.194929,-5.242863
32.000000,5.329880,12.519810,-0.177663,-6.376287,-0.195605,-5.243459
32.100000,5.346580,12.586280,-0.178219,-6.410140,-0.196282,-5.267729
32.200000,5.363270,12.625780,-0.178776,-6.430257,-0.196959,-5.280683
32.300000,5.379930,12.639430,-0.179331,-6.437209,-0.197635,-5.282818
32.400000,5.396560,12.696540,-0.179885,-6.466295,-0.198311,-5.303103
32.500000,5.413280,12.781710,-0.180443,-6.509671,-0.198991,-5.335049
32.600000,5.430000,12.837580,-0.181000,-6.538126,-0.199671,-5.354725
32.700000,5.446600,12.856370,-0.181553,-6.547695,-0.200347,-5.358940
32.800000,5.463230,12.880680,-0.182108,-6.560076,-0.201025,-5.365436
32.900000,5.479910,12.917540,-0.182664,-6.578849,-0.201705,-5.377132
33.000000,5.496600,12.936800,-0.183220,-6.588658,-0.202385,-5.381484
33.100000,5.513260,13.007180,-0.183775,-6.624502,-0.203066,-5.407082
33.200000,5.529880,13.065200,-0.184329,-6.654052,-0.203745,-5.427515
33.300000,5.546540,13.097820,-0.184885,-6.670665,-0.204426,-5.437361
33.400000,5.563230,13.132530,-0.185441,-6.688343,-0.205108,-5.448050
33.500000,5.579950,13.180580,-0.185998,-6.712814,-0.205793,-5.464242
33.600000,5.596630,13.246590,-0.186554,-6.746433,-0.206476,-5.487857
33.700000,5.613210,13.304340,-0.187107,-6.775845,-0.207156,-5.508037
33.800000,5.629850,13.302620,-0.187662,-6.774969,-0.207838,-5.503567
33.900000,5.646540,13.391320,-0.188218,-6.820143,-0.208523,-5.536470
34.000000,5.663220,13.381160,-0.188774,-6.814969,-0.209209,-5.528480
34.100000,5.679850,13.448850,-0.189328,-6.849443,-0.209892,-5.552649
34.200000,5.696560,13.474430,-0.189885,-6.862471,-0.210579,-5.559388
34.300000,5.713230,13.531120,-0.190441,-6.891343,-0.211266,-5.578949
34.400000,5.729910,13.600870,-0.190997,-6.926866,-0.211953,-5.603856
34.500000,5.746540,13.582840,-0.191551,-6.917684,-0.212638,-5.592592
34.600000,5.763220,13.628020,-0.192107,-6.940694,-0.213326,-5.607335
34.700000,5.779920,13.697240,-0.192664,-6.975947,-0.214015,-5.631933
34.800000,5.796630,13.779250,-0.193221,-7.017714,-0.214706,-5.661745
34.900000,5.813250,13.803690,-0.193775,-7.030162,-0.215392,-5.667892
35.000000,5.829900,13.845830,-0.194330,-7.051623,-0.216081,-5.681281
35.100000,5.846570,13.931480,-0.194886,-7.095245,-0.216771,-5.712483
35.200000,5.863290,13.930400,-0.195443,-7.094694,-0.217463,-5.708086
35.300000,5.879930,13.942360,-0.195998,-7.100786,-0.218153,-5.709048
35.400000,5.896500,14.047410,-0.196550,-7.154287,-0.218840,-5.748112
35.500000,5.913210,14.089520,-0.197107,-7.175734,-0.219534,-5.761346
35.600000,5.929930,14.108250,-0.197664,-7.185273,-0.220228,-5.765001
35.700000,5.946650,14.166310,-0.198222,-7.214842,-0.220923,-5.784704
35.800000,5.963260,14.199370,-0.198775,-7.231680,-0.221614,-5.794200
35.900000,5.979890,14.253930,-0.199330,-7.259467,-0.222306,-5.812440
36.000000,5.996560,14.296470,-0.199885,-7.281132,-0.223000,-5.825741
36.100000,6.013240,14.325920,-0.200441,-7.296131,-0.223695,-5.833685
36.200000,6.029910,14.399190,-0.200997,-7.333447,-0.224391,-5.859446
36.300000,6.046550,14.441140,-0.201552,-7.354812,-0.225085,-5.872438
36.400000,6.063250,14.468790,-0.202108,-7.368894,-0.225782,-5.879579
36.500000,6.079930,14.509390,-0.202664,-7.389572,-0.226480,-5.891969
36.600000,6.096610,14.559720,-0.203220,-7.415205,-0.227177,-5.908284
36.700000,6.113210,14.592510,-0.203774,-7.431904,-0.227872,-5.917478
36.800000,6.129910,14.650780,-0.204330,-7.461581,-0.228571,-5.936954
36.900000,6.146620,14.720550,-0.204887,-7.497115,-0.229271,-5.961051
37.000000,6.163330,14.719830,-0.205444,-7.496748,-0.229972,-5.956583
37.100000,6.179930,14.757040,-0.205998,-7.515699,-0.230669,-5.967482
37.200000,6.196590,14.788340,-0.206553,-7.531640,-0.231369,-5.975957
37.300000,6.213250,14.825660,-0.207108,-7.550647,-0.232069,-5.986845
37.400000,6.229920,14.851970,-0.207664,-7.564046,-0.232770,-5.993266
37.500000,6.246590,14.827060,-0.208220,-7.551360,-0.233471,-5.979018
37.600000,6.263200,14.885520,-0.208773,-7.581133,-0.234171,-5.998395
37.700000,6.279860,14.884920,-0.209329,-7.580828,-0.234873,-5.993943
37.800000,6.296570,14.911150,-0.209886,-7.594186,-0.235578,-6.000275
37.900000,6.313310,14.949070,-0.210444,-7.613499,-0.236284,-6.011286
38.000000,6.329930,14.997260,-0.210998,-7.638042,-0.236986,-6.026433
38.100000,6.346570,15.042400,-0.211552,-7.661031,-0.237689,-6.040322
38.200000,6.363250,15.089420,-0.212108,-7.684979,-0.238395,-6.054931
38.300000,6.379990,15.155620,-0.212666,-7.718694,-0.239103,-6.077188
38.400000,6.396580,15.158360,-0.213219,-7.720089,-0.239806,-6.074017
38.500000,6.413240,15.224140,-0.213775,-7.753591,-0.240512,-6.096070
38.600000,6.429930,15.286380,-0.214331,-7.785289,-0.241220,-6.116661
38.700000,6.446610,15.299350,-0.214887,-7.791895,-0.241928,-6.117518
38.800000,6.463270,15.348020,-0.215442,-7.816682,-0.242635,-6.132638
38.900000,6.479880,15.403830,-0.215996,-7.845106,-0.243341,-6.150595
39.000000,6.496590,15.479930,-0.216553,-7.883864,-0.244052,-6.176589
39.100000,6.513270,15.509000,-0.217109,-7.898669,-0.244762,-6.183797
39.200000,6.530010,15.588410,-0.217667,-7.939112,-0.245475,-6.211029
39.300000,6.546560,15.647080,-0.218219,-7.968992,-0.246180,-6.230010
39.400000,6.563210,15.653040,-0.218774,-7.972028,-0.246890,-6.227958
39.500000,6.579930,15.735770,-0.219331,-8.014162,-0.247604,-6.256408
39.600000,6.596570,15.776010,-0.219886,-8.034656,-0.248315,-6.267950
39.700000,6.613180,15.844160,-0.220439,-8.069364,-0.249025,-6.290559
39.800000,6.629860,15.863930,-0.220995,-8.079433,-0.249738,-6.293916
39.900000,6.646580,15.938450,-0.221553,-8.117386,-0.250454,-6.318957
40.000000,6.663250,15.973340,-0.222108,-8.135155,-0.251168,-6.328269
40.100000,6.679930,16.040350,-0.222664,-8.169283,-0.251883,-6.350275
40.200000,6.696530,16.101330,-0.223218,-8.200340,-0.252595,-6.369879
40.300000,6.713200,16.164670,-0.223773,-8.232599,-0.253311,-6.390363
40.400000,6.729920,16.228580,-0.224331,-8.265148,-0.254029,-6.411022
40.500000,6.746630,16.267620,-0.224888,-8.285031,-0.254747,-6.421830
40.600000,6.763280,16.300180,-0.225443,-8.301614,-0.255464,-6.430076
40.700000,6.779880,16.358420,-0.225996,-8.331275,-0.256178,-6.448440
40.800000,6.796600,16.397730,-0.226553,-8.351295,-0.256899,-6.459282
40.900000,6.813260,16.467060,-0.227109,-8.386605,-0.257617,-6.481934
41.000000,6.829910,16.507780,-0.227664,-8.407343,-0.258335,-6.493297
41.100000,6.846520,16.571520,-0.228217,-8.439806,-0.259052,-6.513696
41.200000,6.863260,16.643450,-0.228775,-8.476439,-0.259776,-6.537239
41.300000,6.879910,16.675490,-0.229330,-8.492757,-0.260495,-6.545110
41.400000,6.896610,16.715600,-0.229887,-8.513185,-0.261218,-6.556115
41.500000,6.913230,16.785500,-0.230441,-8.548785,-0.261938,-6.578794
41.600000,6.929910,16.832020,-0.230997,-8.572477,-0.262660,-6.592261
41.700000,6.946580,16.921460,-0.231553,-8.618029,-0.263383,-6.622501
41.800000,6.963280,16.935790,-0.232109,-8.625327,-0.264108,-6.623308
41.900000,6.979870,17.002500,-0.232662,-8.659302,-0.264828,-6.644609
42.000000,6.996480,17.046720,-0.233216,-8.681823,-0.265550,-6.657083
42.100000,7.013250,17.121190,-0.233775,-8.719750,-0.266279,-6.681291
42.200000,7.029970,17.224490,-0.234332,-8.772361,-0.267007,-6.716713
42.300000,7.046580,17.235700,-0.234886,-8.778070,-0.267730,-6.716224
42.400000,7.063220,17.264570,-0.235441,-8.792773,-0.268456,-6.722597
42.500000,7.079940,17.324450,-0.235998,-8.823270,-0.269185,-6.740996
42.600000,7.096620,17.388570,-0.236554,-8.855926,-0.269913,-6.761021
42.700000,7.113290,17.478290,-0.237110,-8.901620,-0.270641,-6.790960
42.800000,7.129940,17.501270,-0.237665,-8.913324,-0.271369,-6.794942
42.900000,7.146530,17.564580,-0.238218,-8.945567,-0.272094,-6.814575
43.000000,7.163210,17.621020,-0.238774,-8.974312,-0.272825,-6.831482
43.100000,7.179900,17.630430,-0.239330,-8.979104,-0.273556,-6.830135
43.200000,7.196570,17.732600,-0.239886,-9.031139,-0.274286,-6.864698
43.300000,7.213220,17.784380,-0.240441,-9.057510,-0.275017,-6.879717
43.400000,7.229940,17.834850,-0.240998,-9.083215,-0.275751,-6.894178
43.500000,7.246680,17.911260,-0.241556,-9.122130,-0.276486,-6.918625
43.600000,7.263250,17.936550,-0.242108,-9.135010,-0.277215,-6.923348
43.700000,7.279890,18.019170,-0.242663,-9.177088,-0.277947,-6.950148
43.800000,7.296580,18.084070,-0.243219,-9.210141,-0.278682,-6.970057
43.900000,7.313290,18.081870,-0.243776,-9.209021,-0.279418,-6.964079
44.000000,7.329950,18.150290,-0.244332,-9.243867,-0.280153,-6.985297
44.100000,7.346580,18.222740,-0.244886,-9.280765,-0.280887,-7.008036
44.200000,7.363250,18.311960,-0.245442,-9.326205,-0.281623,-7.037165
44.300000,7.379940,18.358040,-0.245998,-9.349673,-0.282360,-7.049672
44.400000,7.396620,18.419280,-0.246554,-9.380862,-0.283098,-7.067973
44.500000,7.413250,18.443230,-0.247108,-9.393060,-0.283834,-7.071957
44.600000,7.429870,18.507710,-0.247662,-9.425899,-0.284570,-7.091459
44.700000,7.446580,18.588960,-0.248219,-9.467280,-0.285311,-7.117318
44.800000,7.463300,18.630130,-0.248777,-9.488247,-0.286052,-7.127793
44.900000,7.479970,18.662500,-0.249332,-9.504733,-0.286792,-7.134896
45.000000,7.496620,18.746270,-0.249887,-9.547397,-0.287532,-7.161623
45.100000,7.513270,18.783320,-0.250442,-9.566266,-0.288272,-7.170468
45.200000,7.529940,18.875970,-0.250998,-9.613453,-0.289014,-7.200495
45.300000,7.546590,18.931960,-0.251553,-9.641968,-0.289755,-7.216502
45.400000,7.563240,18.966570,-0.252108,-9.659595,-0.290497,-7.224334
45.500000,7.579870,19.002540,-0.252662,-9.677914,-0.291238,-7.232670
45.600000,7.596550,19.081210,-0.253218,-9.717980,-0.291982,-7.257210
45.700000,7.613240,19.129130,-0.253775,-9.742386,-0.292728,-7.270015
45.800000,7.629870,19.196310,-0.254329,-9.776600,-0.293471,-7.290127
45.900000,7.646510,19.259280,-0.254884,-9.808671,-0.294215,-7.308601
46.000000,7.663220,19.329780,-0.255441,-9.844576,-0.294963,-7.329871
46.100000,7.679960,19.399720,-0.255999,-9.880196,-0.295712,-7.350879
46.200000,7.696640,19.431970,-0.256555,-9.896621,-0.296460,-7.357597
46.300000,7.713220,19.438340,-0.257107,-9.899865,-0.297204,-7.354537
46.400000,7.729920,19.565310,-0.257664,-9.964531,-0.297953,-7.397030
46.500000,7.746620,19.649590,-0.258221,-10.007454,-0.298703,-7.423323
46.600000,7.763270,19.657300,-0.258776,-10.011381,-0.299452,-7.420679
46.700000,7.779880,19.730660,-0.259329,-10.048743,-0.300199,-7.442809
46.800000,7.796570,19.771590,-0.259886,-10.069588,-0.300951,-7.452646
46.900000,7.813250,19.855080,-0.260442,-10.112109,-0.301702,-7.478495
47.000000,7.829960,19.861970,-0.260999,-10.115618,-0.302456,-7.475455
47.100000,7.846600,19.948110,-0.261553,-10.159489,-0.303206,-7.502241
47.200000,7.863200,20.042630,-0.262107,-10.207628,-0.303956,-7.532140
47.300000,7.879910,20.072280,-0.262664,-10.222728,-0.304711,-7.537589
47.400000,7.896610,20.103950,-0.263220,-10.238858,-0.305466,-7.543782
47.500000,7.913330,20.181080,-0.263778,-10.278140,-0.306223,-7.566996
47.600000,7.929920,20.280460,-0.264331,-10.328753,-0.306975,-7.598547
47.700000,7.946590,20.333260,-0.264886,-10.355644,-0.307730,-7.612576
47.800000,7.963240,20.409930,-0.265441,-10.394692,-0.308485,-7.635511
47.900000,7.979930,20.437010,-0.265998,-10.408484,-0.309243,-7.639851
48.000000,7.996540,20.497650,-0.266551,-10.439367,-0.309998,-7.656740
48.100000,8.013230,20.556580,-0.267108,-10.469380,-0.310756,-7.672929
48.200000,8.029930,20.617640,-0.267664,-10.500478,-0.311516,-7.689874
48.300000,8.046610,20.657590,-0.268220,-10.520824,-0.312276,-7.698925
48.400000,8.063240,20.764130,-0.268775,-10.575085,-0.313034,-7.732770
48.500000,8.079900,20.791460,-0.269330,-10.589004,-0.313793,-7.737067
48.600000,8.096560,20.857960,-0.269885,-10.622872,-0.314554,-7.755915
48.700000,8.113250,20.949670,-0.270442,-10.669579,-0.315316,-7.784081
48.800000,8.129970,20.956600,-0.270999,-10.673109,-0.316080,-7.780707
48.900000,8.146560,21.052320,-0.271552,-10.721859,-0.316839,-7.810316
49.000000,8.163250,21.084810,-0.272108,-10.738406,-0.317603,-7.816396
49.100000,8.179960,21.170760,-0.272665,-10.782180,-0.318369,-7.842253
49.200000,8.196630,21.238290,-0.273221,-10.816572,-0.319133,-7.861258
49.300000,8.213230,21.280550,-0.273774,-10.838095,-0.319894,-7.870903
49.400000,8.229900,21.334190,-0.274330,-10.865414,-0.320660,-7.884705
49.500000,8.246580,21.385220,-0.274886,-10.891403,-0.321426,-7.897509
49.600000,8.263280,21.449980,-0.275443,-10.924385,-0.322194,-7.915343
49.700000,8.279990,21.510510,-0.276000,-10.955213,-0.322963,-7.931578
49.800000,8.296570,21.598090,-0.276552,-10.999817,-0.323727,-7.957792
49.900000,8.313240,21.702340,-0.277108,-11.052911,-0.324495,-7.990061
50.000000,8.329880,21.711550,-0.277663,-11.057602,-0.325263,-7.987318
50.100000,8.346540,21.773870,-0.278218,-11.089341,-0.326032,-8.004087
50.200000,8.363150,21.845420,-0.278772,-11.125781,-0.326800,-8.024229
50.300000,8.379880,21.884420,-0.279329,-11.145644,-0.327573,-8.032338
50.400000,8.396610,21.957690,-0.279887,-11.182960,-0.328347,-8.052995
50.500000,8.413310,22.004130,-0.280444,-11.206611,-0.329120,-8.063788
50.600000,8.429900,22.074570,-0.280997,-11.242486,-0.329889,-8.083385
50.700000,8.446560,22.149110,-0.281552,-11.280449,-0.330662,-8.104416
50.800000,8.463300,22.218330,-0.282110,-11.315703,-0.331439,-8.123430
50.900000,8.479950,22.291980,-0.282665,-11.353212,-0.332212,-8.144056
51.000000,8.496640,22.322230,-0.283221,-11.368618,-0.332988,-8.148783
51.100000,8.513280,22.397010,-0.283776,-11.406704,-0.333762,-8.169755
51.200000,8.529910,22.469600,-0.284330,-11.443673,-0.334537,-8.189890
51.300000,8.546570,22.496600,-0.284886,-11.457424,-0.335313,-8.193368
51.400000,8.563290,22.598190,-0.285443,-11.509164,-0.336093,-8.223953
51.500000,8.579880,22.617950,-0.285996,-11.519227,-0.336867,-8.224774
51.600000,8.596510,22.701210,-0.286550,-11.561631,-0.337643,-8.248642
51.700000,8.613260,22.788820,-0.287109,-11.606251,-0.338426,-8.273996
51.800000,8.629950,22.823740,-0.287665,-11.624035,-0.339207,-8.280207
51.900000,8.646570,22.925740,-0.288219,-11.675984,-0.339985,-8.310743
52.000000,8.663210,22.972140,-0.288774,-11.699615,-0.340765,-8.321074
52.100000,8.679920,23.051250,-0.289331,-11.739905,-0.341548,-8.343191
52.200000,8.696560,23.108840,-0.289885,-11.769236,-0.342329,-8.357507
52.300000,8.713250,23.170660,-0.290442,-11.800720,-0.343113,-8.373299
52.400000,8.729870,23.216950,-0.290996,-11.824296,-0.343894,-8.383477
52.500000,8.746560,23.299220,-0.291552,-11.866195,-0.344679,-8.406582
52.600000,8.763230,23.407540,-0.292108,-11.921362,-0.345463,-8.439041
52.700000,8.779940,23.437110,-0.292665,-11.936422,-0.346250,-8.443053
52.800000,8.796570,23.488850,-0.293219,-11.962773,-0.347034,-8.455061
52.900000,8.813240,23.528990,-0.293775,-11.983216,-0.347821,-8.462851
53.000000,8.829960,23.632730,-0.294332,-12.036051,-0.348610,-8.493456
53.100000,8.846640,23.726310,-0.294888,-12.083710,-0.349399,-8.520369
53.200000,8.863270,23.759960,-0.295442,-12.100848,-0.350185,-8.525745
53.300000,8.879870,23.815590,-0.295996,-12.129180,-0.350971,-8.538996
53.400000,8.896630,23.889440,-0.296554,-12.166792,-0.351765,-8.558677
53.500000,8.913260,23.983300,-0.297109,-12.214594,-0.352553,-8.585533
53.600000,8.929920,24.018110,-0.297664,-12.232323,-0.353343,-8.591201
53.700000,8.946530,24.084700,-0.298218,-12.266237,-0.354132,-8.608228
53.800000,8.963190,24.142170,-0.298773,-12.295506,-0.354924,-8.621941
53.900000,8.979900,24.196000,-0.299330,-12.322922,-0.355718,-8.634301
54.000000,8.996620,24.282350,-0.299887,-12.366899,-0.356514,-8.658223
54.100000,9.013260,24.347480,-0.300442,-12.400070,-0.357307,-8.674568
54.200000,9.029890,24.422270,-0.300996,-12.438160,-0.358099,-8.694319
54.300000,9.046600,24.489150,-0.301553,-12.472222,-0.358896,-8.711182
54.400000,9.063290,24.533170,-0.302110,-12.494641,-0.359693,-8.719889
54.500000,9.079940,24.595210,-0.302665,-12.526238,-0.360489,-8.734988
54.600000,9.096610,24.636260,-0.303220,-12.547144,-0.361286,-8.742595
54.700000,9.113250,24.750600,-0.303775,-12.605377,-0.362082,-8.776179
54.800000,9.129930,24.828230,-0.304331,-12.644914,-0.362881,-8.796674
54.900000,9.146590,24.909440,-0.304886,-12.686274,-0.363680,-8.818402
55.000000,9.163240,24.932170,-0.305441,-12.697850,-0.364479,-8.819402
55.100000,9.179880,24.996320,-0.305996,-12.730521,-0.365278,-8.835033
55.200000,9.196570,25.084370,-0.306552,-12.775365,-0.366080,-8.859047
55.300000,9.213240,25.166560,-0.307108,-12.817224,-0.366881,-8.880952
55.400000,9.229870,25.239250,-0.307662,-12.854244,-0.367681,-8.899478
55.500000,9.246520,25.298910,-0.308217,-12.884629,-0.368483,-8.913363
55.600000,9.263190,25.361090,-0.308773,-12.916297,-0.369287,-8.928093
55.700000,9.279960,25.397890,-0.309332,-12.935039,-0.370096,-8.933818
55.800000,9.296570,25.486980,-0.309886,-12.980412,-0.370898,-8.957969
55.900000,9.313180,25.576330,-0.310439,-13.025918,-0.371701,-8.982161
56.000000,9.329890,25.659690,-0.310996,-13.068373,-0.372509,-9.004157
56.100000,9.346620,25.695930,-0.311554,-13.086830,-0.373318,-9.009576
56.200000,9.363280,25.782390,-0.312109,-13.130863,-0.374125,-9.032598
56.300000,9.379920,25.854680,-0.312664,-13.167680,-0.374932,-9.050621
56.400000,9.396590,25.908960,-0.313220,-13.195325,-0.375741,-9.062290
56.500000,9.413260,26.004230,-0.313775,-13.243846,-0.376550,-9.088254
56.600000,9.429970,26.067300,-0.314332,-13.275967,-0.377362,-9.102901
56.700000,9.446600,26.114090,-0.314887,-13.299797,-0.378171,-9.111868
56.800000,9.463220,26.186080,-0.315441,-13.336461,-0.378980,-9.129599
56.900000,9.479880,26.249390,-0.315996,-13.368705,-0.379792,-9.144247
57.000000,9.496570,26.328880,-0.316552,-13.409188,-0.380605,-9.164479
57.100000,9.513240,26.448890,-0.317108,-13.470309,-0.381419,-9.198766
57.200000,9.529910,26.467040,-0.317664,-13.479553,-0.382233,-9.197589
57.300000,9.546550,26.538260,-0.318218,-13.515825,-0.383046,-9.214842
57.400000,9.563310,26.650900,-0.318777,-13.573192,-0.383866,-9.246371
57.500000,9.579980,26.707380,-0.319333,-13.601957,-0.384682,-9.258408
57.600000,9.596550,26.766900,-0.319885,-13.632270,-0.385493,-9.271511
57.700000,9.613230,26.819200,-0.320441,-13.658906,-0.386311,-9.282033
57.800000,9.629910,26.941510,-0.320997,-13.721198,-0.387130,-9.316735
