Repository: abubakardawood/tissue-phantom-material-database

Title:
A Database of Silicone Phantom Materials for Modeling Human Tissue Mechanics Across Varying Stiffnesses

Description:
This dataset contains processed mechanical compression test data for soft silicone phantoms
fabricated using Ecoflex (Smooth-On) with varying base materials and thinner concentrations.
The dataset provides force–compression measurements together with derived engineering and
true stress–strain quantities, intended for mechanical characterization, constitutive model
fitting, and the design of tissue-equivalent phantoms.

All files in this dataset are processed outputs generated from raw experimental measurements.
The raw data files are not included in this archive.

File: data/EF30_50T/EF30_50T_B3.csv (part 1 of 2)
EF30_50T_B_sample_3
Compression test;
Cylinder Diameter: 50mm;
Cylinder Height: 30mm;
Speed (mm/min): 10;
Machine: INSTRON 5900;
Load cell: 10kN;
Time (s),Compression (mm),Load (N),Engineering Strain [-],Engineering Stress (kPa),True Strain [-],True Stress (kPa)
0.000000,0.000000,0.008300,-0.000000,-0.004227,0.000000,-0.004227
0.100000,0.007710,0.005420,-0.000257,-0.002760,-0.000257,-0.002760
0.200000,0.028110,0.058890,-0.000937,-0.029992,-0.000937,-0.029964
0.300000,0.046380,0.087740,-0.001546,-0.044686,-0.001547,-0.044617
0.400000,0.063300,0.099990,-0.002110,-0.050924,-0.002112,-0.050817
0.500000,0.079960,0.145890,-0.002665,-0.074301,-0.002669,-0.074103
0.600000,0.096650,0.159820,-0.003222,-0.081396,-0.003227,-0.081133
0.700000,0.113350,0.159250,-0.003778,-0.081105,-0.003785,-0.080799
0.800000,0.130020,0.237920,-0.004334,-0.121172,-0.004343,-0.120647
0.900000,0.146630,0.253090,-0.004888,-0.128898,-0.004900,-0.128268
1.000000,0.163270,0.249010,-0.005442,-0.126820,-0.005457,-0.126130
1.100000,0.179940,0.258200,-0.005998,-0.131500,-0.006016,-0.130711
1.200000,0.196660,0.332330,-0.006555,-0.169254,-0.006577,-0.168145
1.300000,0.213340,0.365250,-0.007111,-0.186020,-0.007137,-0.184697
1.400000,0.229940,0.363550,-0.007665,-0.185154,-0.007694,-0.183735
1.500000,0.246640,0.416840,-0.008221,-0.212295,-0.008255,-0.210550
1.600000,0.263360,0.437380,-0.008779,-0.222756,-0.008817,-0.220800
1.700000,0.279990,0.466890,-0.009333,-0.237785,-0.009377,-0.235566
1.800000,0.296560,0.511990,-0.009885,-0.260754,-0.009935,-0.258177
1.900000,0.313260,0.520100,-0.010442,-0.264885,-0.010497,-0.262119
2.000000,0.329950,0.568860,-0.010998,-0.289718,-0.011059,-0.286532
2.100000,0.346630,0.570090,-0.011554,-0.290344,-0.011622,-0.286990
2.200000,0.363300,0.630190,-0.012110,-0.320953,-0.012184,-0.317066
2.300000,0.379910,0.661210,-0.012664,-0.336751,-0.012745,-0.332487
2.400000,0.396580,0.686950,-0.013219,-0.349861,-0.013307,-0.345236
2.500000,0.413240,0.689650,-0.013775,-0.351236,-0.013870,-0.346398
2.600000,0.429960,0.732400,-0.014332,-0.373008,-0.014436,-0.367662
2.700000,0.446580,0.779480,-0.014886,-0.396986,-0.014998,-0.391076
2.800000,0.463260,0.790310,-0.015442,-0.402502,-0.015562,-0.396286
2.900000,0.479950,0.828150,-0.015998,-0.421773,-0.016128,-0.415026
3.000000,0.496600,0.860750,-0.016553,-0.438376,-0.016692,-0.431120
3.100000,0.513240,0.892600,-0.017108,-0.454597,-0.017256,-0.446820
3.200000,0.529840,0.901700,-0.017661,-0.459232,-0.017819,-0.451121
3.300000,0.546570,0.945830,-0.018219,-0.481707,-0.018387,-0.472931
3.400000,0.563260,0.989680,-0.018775,-0.504040,-0.018954,-0.494576
3.500000,0.579930,1.053130,-0.019331,-0.536355,-0.019520,-0.525986
3.600000,0.596580,1.079900,-0.019886,-0.549989,-0.020086,-0.539051
3.700000,0.613270,1.086610,-0.020442,-0.553406,-0.020654,-0.542093
3.800000,0.629930,1.122820,-0.020998,-0.571848,-0.021221,-0.559840
3.900000,0.646620,1.157720,-0.021554,-0.589622,-0.021790,-0.576913
4.000000,0.663260,1.210650,-0.022109,-0.616579,-0.022357,-0.602947
4.100000,0.679940,1.189540,-0.022665,-0.605828,-0.022925,-0.592097
4.200000,0.696660,1.249470,-0.023222,-0.636350,-0.023496,-0.621573
4.300000,0.713320,1.290690,-0.023777,-0.657343,-0.024065,-0.641713
4.400000,0.729930,1.362350,-0.024331,-0.693839,-0.024632,-0.676957
4.500000,0.746520,1.348670,-0.024884,-0.686872,-0.025199,-0.669780
4.600000,0.763240,1.398480,-0.025441,-0.712240,-0.025771,-0.694120
4.700000,0.779900,1.451580,-0.025997,-0.739284,-0.026341,-0.720065
4.800000,0.796580,1.462730,-0.026553,-0.744962,-0.026912,-0.725182
4.900000,0.813190,1.520590,-0.027106,-0.774430,-0.027480,-0.753438
5.000000,0.829840,1.546430,-0.027661,-0.787590,-0.028051,-0.765805
5.100000,0.846550,1.569280,-0.028218,-0.799228,-0.028624,-0.776675
5.200000,0.863270,1.620330,-0.028776,-0.825227,-0.029198,-0.801481
5.300000,0.879910,1.659930,-0.029330,-0.845395,-0.029769,-0.820600
5.400000,0.896540,1.688400,-0.029885,-0.859895,-0.030340,-0.834197
5.500000,0.913270,1.707670,-0.030442,-0.869709,-0.030915,-0.843233
5.600000,0.929940,1.768660,-0.030998,-0.900771,-0.031489,-0.872849
5.700000,0.946620,1.789320,-0.031554,-0.911293,-0.032063,-0.882538
5.800000,0.963240,1.831270,-0.032108,-0.932658,-0.032635,-0.902712
5.900000,0.979940,1.859810,-0.032665,-0.947193,-0.033210,-0.916254
6.000000,0.996620,1.895120,-0.033221,-0.965177,-0.033785,-0.933113
6.100000,1.013270,1.946820,-0.033776,-0.991507,-0.034359,-0.958018
6.200000,1.029890,1.977040,-0.034330,-1.006898,-0.034933,-0.972332
6.300000,1.046580,2.015320,-0.034886,-1.026394,-0.035509,-0.990587
6.400000,1.063260,2.064340,-0.035442,-1.051360,-0.036085,-1.014097
6.500000,1.079920,2.100330,-0.035997,-1.069689,-0.036661,-1.031183
6.600000,1.096560,2.123010,-0.036552,-1.081240,-0.037237,-1.041719
6.700000,1.113150,2.155130,-0.037105,-1.097599,-0.037811,-1.056872
6.800000,1.129900,2.193340,-0.037663,-1.117059,-0.038391,-1.074987
6.900000,1.146680,2.221460,-0.038223,-1.131380,-0.038972,-1.088136
7.000000,1.163330,2.272740,-0.038778,-1.157497,-0.039550,-1.112612
7.100000,1.179900,2.273340,-0.039330,-1.157803,-0.040124,-1.112266
7.200000,1.196610,2.368970,-0.039887,-1.206507,-0.040704,-1.158383
7.300000,1.213350,2.374850,-0.040445,-1.209501,-0.041286,-1.160583
7.400000,1.229930,2.425660,-0.040998,-1.235378,-0.041862,-1.184731
7.500000,1.246570,2.437680,-0.041552,-1.241500,-0.042440,-1.189913
7.600000,1.263220,2.483420,-0.042107,-1.264795,-0.043020,-1.211538
7.700000,1.279900,2.543710,-0.042663,-1.295501,-0.043600,-1.240230
7.800000,1.296610,2.600060,-0.043220,-1.324200,-0.044182,-1.266967
7.900000,1.313300,2.612140,-0.043777,-1.330352,-0.044764,-1.272114
8.000000,1.329880,2.654400,-0.044329,-1.351875,-0.045342,-1.291947
8.100000,1.346570,2.660760,-0.044886,-1.355114,-0.045924,-1.294289
8.200000,1.363260,2.684330,-0.045442,-1.367118,-0.046507,-1.304993
8.300000,1.379920,2.759960,-0.045997,-1.405636,-0.047089,-1.340981
8.400000,1.396530,2.805900,-0.046551,-1.429033,-0.047669,-1.362510
8.500000,1.413210,2.817500,-0.047107,-1.434941,-0.048253,-1.367345
8.600000,1.429900,2.873720,-0.047663,-1.463574,-0.048837,-1.393815
8.700000,1.446560,2.901350,-0.048219,-1.477645,-0.049420,-1.406395
8.800000,1.463220,2.968620,-0.048774,-1.511906,-0.050004,-1.438164
8.900000,1.479880,2.963360,-0.049329,-1.509227,-0.050588,-1.434778
9.000000,1.496560,3.043290,-0.049885,-1.549935,-0.051173,-1.472616
9.100000,1.513260,3.051820,-0.050442,-1.554279,-0.051759,-1.475878
9.200000,1.529920,3.109670,-0.050997,-1.583742,-0.052344,-1.502975
9.300000,1.546530,3.136480,-0.051551,-1.597396,-0.052927,-1.515049
9.400000,1.563250,3.162260,-0.052108,-1.610526,-0.053515,-1.526604
9.500000,1.579970,3.215420,-0.052666,-1.637600,-0.054103,-1.551355
9.600000,1.596610,3.242780,-0.053220,-1.651534,-0.054689,-1.563639
9.700000,1.613230,3.292500,-0.053774,-1.676856,-0.055274,-1.586685
9.800000,1.629910,3.315310,-0.054330,-1.688474,-0.055862,-1.596738
9.900000,1.646560,3.346410,-0.054885,-1.704313,-0.056449,-1.610771
10.000000,1.663210,3.397680,-0.055440,-1.730424,-0.057036,-1.634489
10.100000,1.679840,3.436230,-0.055995,-1.750058,-0.057623,-1.652064
10.200000,1.696520,3.465640,-0.056551,-1.765036,-0.058213,-1.665222
10.300000,1.713230,3.525700,-0.057108,-1.795624,-0.058803,-1.693080
10.400000,1.729950,3.570400,-0.057665,-1.818390,-0.059394,-1.713532
10.500000,1.746650,3.611680,-0.058222,-1.839414,-0.059985,-1.732320
10.600000,1.763280,3.641910,-0.058776,-1.854810,-0.060574,-1.745791
10.700000,1.779950,3.680440,-0.059332,-1.874433,-0.061165,-1.763219
10.800000,1.796600,3.662750,-0.059887,-1.865423,-0.061755,-1.753709
10.900000,1.813290,3.763320,-0.060443,-1.916643,-0.062347,-1.800795
11.000000,1.829860,3.807570,-0.060995,-1.939179,-0.062935,-1.820899
11.100000,1.846600,3.812010,-0.061553,-1.941441,-0.063529,-1.821939
11.200000,1.863320,3.892230,-0.062111,-1.982296,-0.064123,-1.859175
11.300000,1.879950,3.873940,-0.062665,-1.972981,-0.064715,-1.849345
11.400000,1.896580,3.899460,-0.063219,-1.985979,-0.065306,-1.860426
11.500000,1.913220,4.012010,-0.063774,-2.043300,-0.065898,-1.912991
11.600000,1.929930,4.025850,-0.064331,-2.050349,-0.066493,-1.918448
11.700000,1.946620,4.108130,-0.064887,-2.092253,-0.067088,-1.956493
11.800000,1.963290,4.060400,-0.065443,-2.067945,-0.067683,-1.932612
11.900000,1.979910,4.138030,-0.065997,-2.107481,-0.068276,-1.968394
12.000000,1.996550,4.153400,-0.066552,-2.115309,-0.068870,-1.974532
12.100000,2.013260,4.220760,-0.067109,-2.149615,-0.069467,-2.005358
12.200000,2.029950,4.274890,-0.067665,-2.177184,-0.070063,-2.029864
12.300000,2.046580,4.277240,-0.068219,-2.178380,-0.070658,-2.029773
12.400000,2.063270,4.340670,-0.068776,-2.210685,-0.071255,-2.058644
12.500000,2.079940,4.373550,-0.069331,-2.227431,-0.071852,-2.073000
12.600000,2.096660,4.415370,-0.069889,-2.248729,-0.072451,-2.091569
12.700000,2.113250,4.453850,-0.070442,-2.268327,-0.073046,-2.108542
12.800000,2.129900,4.509450,-0.070997,-2.296644,-0.073643,-2.133590
12.900000,2.146570,4.539270,-0.071552,-2.311831,-0.074241,-2.146414
13.000000,2.163220,4.562600,-0.072107,-2.323713,-0.074839,-2.156156
13.100000,2.179870,4.642790,-0.072662,-2.364554,-0.075438,-2.192740
13.200000,2.196510,4.645440,-0.073217,-2.365903,-0.076036,-2.192679
13.300000,2.213230,4.685260,-0.073774,-2.386183,-0.076637,-2.210144
13.400000,2.229910,4.725210,-0.074330,-2.406530,-0.077238,-2.227652
13.500000,2.246590,4.772480,-0.074886,-2.430604,-0.077839,-2.248585
13.600000,2.263170,4.814470,-0.075439,-2.451989,-0.078436,-2.267014
13.700000,2.279880,4.859860,-0.075996,-2.475106,-0.079039,-2.287008
13.800000,2.296580,4.919650,-0.076553,-2.505557,-0.079642,-2.313750
13.900000,2.313290,4.912230,-0.077110,-2.501778,-0.080245,-2.308867
14.000000,2.329930,4.957880,-0.077664,-2.525028,-0.080846,-2.328923
14.100000,2.346610,5.013110,-0.078220,-2.553156,-0.081449,-2.353447
14.200000,2.363290,5.022860,-0.078776,-2.558122,-0.082052,-2.356602
14.300000,2.379930,5.085260,-0.079331,-2.589902,-0.082655,-2.384442
14.400000,2.396590,5.143270,-0.079886,-2.619446,-0.083258,-2.410188
14.500000,2.413200,5.156270,-0.080440,-2.626067,-0.083860,-2.414826
14.600000,2.429890,5.196770,-0.080996,-2.646693,-0.084465,-2.432321
14.700000,2.446580,5.219160,-0.081553,-2.658096,-0.085071,-2.441322
14.800000,2.463280,5.322390,-0.082109,-2.710671,-0.085677,-2.488100
14.900000,2.479890,5.325860,-0.082663,-2.712438,-0.086280,-2.488220
15.000000,2.496530,5.349670,-0.083218,-2.724565,-0.086885,-2.497833
15.100000,2.513240,5.397200,-0.083775,-2.748771,-0.087493,-2.518494
15.200000,2.529920,5.456210,-0.084331,-2.778825,-0.088100,-2.544485
15.300000,2.546570,5.485130,-0.084886,-2.793554,-0.088706,-2.556421
15.400000,2.563230,5.539050,-0.085441,-2.821015,-0.089313,-2.579985
15.500000,2.579920,5.566560,-0.085997,-2.835026,-0.089922,-2.591221
15.600000,2.596570,5.613480,-0.086552,-2.858922,-0.090529,-2.611476
15.700000,2.613270,5.651640,-0.087109,-2.878357,-0.091139,-2.627626
15.800000,2.629900,5.698300,-0.087663,-2.902120,-0.091746,-2.647711
15.900000,2.646580,5.731310,-0.088219,-2.918932,-0.092356,-2.661426
16.000000,2.663290,5.761460,-0.088776,-2.934287,-0.092967,-2.673792
16.100000,2.680000,5.839720,-0.089333,-2.974145,-0.093578,-2.708455
16.200000,2.696620,5.846550,-0.089887,-2.977623,-0.094187,-2.709973
16.300000,2.713270,5.917940,-0.090442,-3.013982,-0.094797,-2.741391
16.400000,2.729970,5.909630,-0.090999,-3.009750,-0.095409,-2.735866
16.500000,2.746630,5.933360,-0.091554,-3.021835,-0.096020,-2.745173
16.600000,2.763300,6.001050,-0.092110,-3.056310,-0.096632,-2.774793
16.700000,2.779860,6.056140,-0.092662,-3.084367,-0.097240,-2.798563
16.800000,2.796580,6.118730,-0.093219,-3.116244,-0.097855,-2.825749
16.900000,2.813260,6.132390,-0.093775,-3.123201,-0.098468,-2.830321
17.000000,2.829960,6.203380,-0.094332,-3.159355,-0.099082,-2.861327
17.100000,2.846570,6.222830,-0.094886,-3.169261,-0.099694,-2.868544
17.200000,2.863200,6.309160,-0.095440,-3.213229,-0.100307,-2.906558
17.300000,2.879880,6.297340,-0.095996,-3.207209,-0.100921,-2.899330
17.400000,2.896610,6.347620,-0.096554,-3.232816,-0.101539,-2.920676
17.500000,2.913280,6.389230,-0.097109,-3.254008,-0.102154,-2.938014
17.600000,2.929930,6.367000,-0.097664,-3.242686,-0.102769,-2.925992
17.700000,2.946640,6.493480,-0.098221,-3.307102,-0.103386,-2.982274
17.800000,2.963280,6.496490,-0.098776,-3.308635,-0.104001,-2.981821
17.900000,2.979920,6.565470,-0.099331,-3.343766,-0.104617,-3.011628
18.000000,2.996550,6.566280,-0.099885,-3.344179,-0.105233,-3.010146
18.100000,3.013260,6.640880,-0.100442,-3.382172,-0.105852,-3.042460
18.200000,3.029940,6.696740,-0.100998,-3.410622,-0.106470,-3.066156
18.300000,3.046620,6.735250,-0.101554,-3.430235,-0.107089,-3.081881
18.400000,3.063200,6.714000,-0.102107,-3.419412,-0.107704,-3.070267
18.500000,3.079860,6.799410,-0.102662,-3.462911,-0.108323,-3.107402
18.600000,3.096550,6.821060,-0.103218,-3.473937,-0.108943,-3.115363
18.700000,3.113270,6.912370,-0.103776,-3.520441,-0.109565,-3.155105
18.800000,3.129920,6.936540,-0.104331,-3.532751,-0.110184,-3.164177
18.900000,3.146570,6.935570,-0.104886,-3.532257,-0.110804,-3.161774
19.000000,3.163260,6.970760,-0.105442,-3.550179,-0.111426,-3.175841
19.100000,3.179940,7.024440,-0.105998,-3.577518,-0.112047,-3.198308
19.200000,3.196600,7.104530,-0.106553,-3.618307,-0.112669,-3.232765
19.300000,3.213230,7.134790,-0.107108,-3.633719,-0.113289,-3.244520
19.400000,3.229900,7.193440,-0.107663,-3.663589,-0.113912,-3.269155
19.500000,3.246600,7.209750,-0.108220,-3.671896,-0.114536,-3.274523
19.600000,3.263260,7.271760,-0.108775,-3.703477,-0.115159,-3.300630
19.700000,3.279920,7.304100,-0.109331,-3.719948,-0.115782,-3.313243
19.800000,3.296620,7.338890,-0.109887,-3.737666,-0.116407,-3.326944
19.900000,3.313290,7.412980,-0.110443,-3.775400,-0.117032,-3.358433
20.000000,3.329960,7.419320,-0.110999,-3.778629,-0.117657,-3.359206
20.100000,3.346640,7.457900,-0.111555,-3.798277,-0.118282,-3.374562
20.200000,3.363230,7.489170,-0.112108,-3.814203,-0.118905,-3.386602
20.300000,3.379910,7.555510,-0.112664,-3.847990,-0.119531,-3.414461
20.400000,3.396620,7.607960,-0.113221,-3.874702,-0.120159,-3.436006
20.500000,3.413250,7.613780,-0.113775,-3.877666,-0.120784,-3.436485
20.600000,3.429930,7.665700,-0.114331,-3.904109,-0.121412,-3.457748
20.700000,3.446590,7.705130,-0.114886,-3.924190,-0.122039,-3.473355
20.800000,3.463270,7.767150,-0.115442,-3.955777,-0.122668,-3.499113
20.900000,3.479910,7.794920,-0.115997,-3.969920,-0.123295,-3.509421
21.000000,3.496560,7.832140,-0.116552,-3.988876,-0.123923,-3.523965
21.100000,3.513190,7.877100,-0.117106,-4.011774,-0.124551,-3.541970
21.200000,3.529880,7.911480,-0.117663,-4.029284,-0.125181,-3.555187
21.300000,3.546610,7.950700,-0.118220,-4.049258,-0.125813,-3.570554
21.400000,3.563210,8.033910,-0.118774,-4.091637,-0.126441,-3.605658
21.500000,3.579890,8.060760,-0.119330,-4.105311,-0.127072,-3.615426
21.600000,3.596570,8.084940,-0.119886,-4.117626,-0.127703,-3.623982
21.700000,3.613270,8.138720,-0.120442,-4.145016,-0.128336,-3.645781
21.800000,3.629980,8.182260,-0.120999,-4.167191,-0.128970,-3.662963
21.900000,3.646580,8.254440,-0.121553,-4.203952,-0.129599,-3.692950
22.000000,3.663230,8.248570,-0.122108,-4.200962,-0.130231,-3.687993
22.100000,3.679910,8.359640,-0.122664,-4.257530,-0.130865,-3.735285
22.200000,3.696570,8.338760,-0.123219,-4.246896,-0.131498,-3.723597
22.300000,3.713220,8.395580,-0.123774,-4.275834,-0.132131,-3.746597
22.400000,3.729910,8.438600,-0.124330,-4.297744,-0.132766,-3.763404
22.500000,3.746540,8.486550,-0.124885,-4.322164,-0.133400,-3.782392
22.600000,3.763210,8.526130,-0.125440,-4.342322,-0.134035,-3.797620
22.700000,3.779900,8.571580,-0.125997,-4.365470,-0.134671,-3.815435
22.800000,3.796530,8.613280,-0.126551,-4.386707,-0.135306,-3.831565
22.900000,3.813220,8.653080,-0.127107,-4.406977,-0.135943,-3.846818
23.000000,3.829960,8.709710,-0.127665,-4.435819,-0.136582,-3.869519
23.100000,3.846630,8.752890,-0.128221,-4.457810,-0.137219,-3.886225
23.200000,3.863240,8.784150,-0.128775,-4.473731,-0.137855,-3.897628
23.300000,3.879920,8.825460,-0.129331,-4.494770,-0.138493,-3.913458
23.400000,3.896610,8.839670,-0.129887,-4.502007,-0.139132,-3.917255
23.500000,3.913310,8.939510,-0.130444,-4.552855,-0.139772,-3.958964
23.600000,3.929900,8.974940,-0.130997,-4.570899,-0.140408,-3.972127
23.700000,3.946530,8.972440,-0.131551,-4.569626,-0.141046,-3.968487
23.800000,3.963210,9.025750,-0.132107,-4.596777,-0.141687,-3.989510
23.900000,3.979940,9.082210,-0.132665,-4.625532,-0.142330,-4.011887
24.000000,3.996590,9.101230,-0.133220,-4.635218,-0.142970,-4.017716
24.100000,4.013220,9.123060,-0.133774,-4.646336,-0.143609,-4.024777
24.200000,4.029910,9.226440,-0.134330,-4.698987,-0.144252,-4.067771
24.300000,4.046620,9.260380,-0.134887,-4.716273,-0.144896,-4.080107
24.400000,4.063330,9.319670,-0.135444,-4.746469,-0.145540,-4.103587
24.500000,4.079920,9.326350,-0.135997,-4.749871,-0.146179,-4.103901
24.600000,4.096620,9.397970,-0.136554,-4.786347,-0.146824,-4.132752
24.700000,4.113260,9.425290,-0.137109,-4.800261,-0.147467,-4.142103
24.800000,4.129950,9.479880,-0.137665,-4.828063,-0.148111,-4.163408
24.900000,4.146550,9.512690,-0.138218,-4.844773,-0.148753,-4.175137
25.000000,4.163210,9.535350,-0.138774,-4.856314,-0.149398,-4.182385
25.100000,4.179910,9.593570,-0.139330,-4.885965,-0.150045,-4.205202
25.200000,4.196620,9.626820,-0.139887,-4.902899,-0.150692,-4.217046
25.300000,4.213260,9.700510,-0.140442,-4.940429,-0.151337,-4.246585
25.400000,4.229880,9.705670,-0.140996,-4.943057,-0.151982,-4.246106
25.500000,4.246540,9.745090,-0.141551,-4.963134,-0.152628,-4.260595
25.600000,4.263210,9.797580,-0.142107,-4.989867,-0.153276,-4.280772
25.700000,4.279920,9.868600,-0.142664,-5.026037,-0.153925,-4.309002
25.800000,4.296530,9.889630,-0.143218,-5.036747,-0.154571,-4.315396
25.900000,4.313210,9.936910,-0.143774,-5.060827,-0.155221,-4.333213
26.000000,4.329900,9.946720,-0.144330,-5.065823,-0.155870,-4.334673
26.100000,4.346620,9.984830,-0.144887,-5.085232,-0.156522,-4.348446
26.200000,4.363240,10.046050,-0.145441,-5.116411,-0.157170,-4.372274
26.300000,4.379910,10.126850,-0.145997,-5.157562,-0.157821,-4.404574
26.400000,4.396580,10.109350,-0.146553,-5.148650,-0.158471,-4.394101
26.500000,4.413260,10.145300,-0.147109,-5.166959,-0.159123,-4.406854
26.600000,4.429940,10.205650,-0.147665,-5.197695,-0.159775,-4.430179
26.700000,4.446570,10.263780,-0.148219,-5.227300,-0.160426,-4.452515
26.800000,4.463250,10.353190,-0.148775,-5.272836,-0.161079,-4.488370
26.900000,4.479910,10.357930,-0.149330,-5.275250,-0.161731,-4.487496
27.000000,4.496620,10.378940,-0.149887,-5.285951,-0.162386,-4.493654
27.100000,4.513230,10.451150,-0.150441,-5.322727,-0.163038,-4.521971
27.200000,4.529880,10.509180,-0.150996,-5.352281,-0.163691,-4.544108
27.300000,4.546600,10.532460,-0.151553,-5.364138,-0.164348,-4.551185
27.400000,4.563270,10.567880,-0.152109,-5.382177,-0.165003,-4.563500
27.500000,4.579930,10.611140,-0.152664,-5.404209,-0.165658,-4.579179
27.600000,4.596570,10.624520,-0.153219,-5.411024,-0.166313,-4.581952
27.700000,4.613280,10.691730,-0.153776,-5.445253,-0.166971,-4.607904
27.800000,4.629930,10.761790,-0.154331,-5.480935,-0.167627,-4.635057
27.900000,4.646660,10.796140,-0.154889,-5.498429,-0.168287,-4.646785
28.000000,4.663240,10.841090,-0.155441,-5.521322,-0.168941,-4.663080
28.100000,4.679910,10.854420,-0.155997,-5.528111,-0.169599,-4.665742
28.200000,4.696600,10.896890,-0.156553,-5.549741,-0.170259,-4.680910
28.300000,4.713290,10.965280,-0.157110,-5.584571,-0.170918,-4.707181
28.400000,4.729870,11.025140,-0.157662,-5.615058,-0.171574,-4.729775
28.500000,4.746510,11.029140,-0.158217,-5.617095,-0.172233,-4.728375
28.600000,4.763250,11.093810,-0.158775,-5.650031,-0.172896,-4.752947
28.700000,4.779940,11.148590,-0.159331,-5.677930,-0.173558,-4.773258
28.800000,4.796670,11.170090,-0.159889,-5.688880,-0.174221,-4.779291
28.900000,4.813190,11.247200,-0.160440,-5.728152,-0.174877,-4.809129
29.000000,4.829930,11.252040,-0.160998,-5.730617,-0.175542,-4.808001
29.100000,4.846540,11.332030,-0.161551,-5.771355,-0.176202,-4.838985
29.200000,4.863220,11.324260,-0.162107,-5.767398,-0.176865,-4.832461
29.300000,4.879870,11.362410,-0.162662,-5.786828,-0.177528,-4.845529
29.400000,4.896530,11.469980,-0.163218,-5.841613,-0.178191,-4.888158
29.500000,4.913210,11.432030,-0.163774,-5.822285,-0.178856,-4.868748
29.600000,4.929920,11.480970,-0.164331,-5.847210,-0.179522,-4.886334
29.700000,4.946540,11.561020,-0.164885,-5.887979,-0.180185,-4.917142
29.800000,4.963180,11.598790,-0.165439,-5.907215,-0.180850,-4.929929
29.900000,4.979910,11.625060,-0.165997,-5.920594,-0.181518,-4.937794
30.000000,4.996620,11.690430,-0.166554,-5.953887,-0.182186,-4.962243
30.100000,5.013280,11.717940,-0.167109,-5.967898,-0.182853,-4.970606
30.200000,5.029890,11.750900,-0.167663,-5.984684,-0.183518,-4.981274
30.300000,5.046590,11.799870,-0.168220,-6.009624,-0.184187,-4.998687
30.400000,5.063260,11.833430,-0.168775,-6.026716,-0.184855,-5.009555
30.500000,5.079930,11.883140,-0.169331,-6.052034,-0.185524,-5.027237
30.600000,5.096570,11.902750,-0.169886,-6.062021,-0.186192,-5.032170
30.700000,5.113170,11.969680,-0.170439,-6.096108,-0.186859,-5.057093
30.800000,5.129880,12.019490,-0.170996,-6.121476,-0.187530,-5.074728
30.900000,5.146620,12.074910,-0.171554,-6.149701,-0.188204,-5.094695
31.000000,5.163270,12.115000,-0.172109,-6.170119,-0.188874,-5.108186
31.100000,5.179900,12.097680,-0.172663,-6.161298,-0.189544,-5.097468
31.200000,5.196600,12.175220,-0.173220,-6.200789,-0.190217,-5.126688
31.300000,5.213290,12.191040,-0.173776,-6.208846,-0.190890,-5.129895
31.400000,5.229960,12.283270,-0.174332,-6.255818,-0.191563,-5.165229
31.500000,5.246630,12.253380,-0.174888,-6.240595,-0.192236,-5.149192
31.600000,5.263270,12.342760,-0.175442,-6.286116,-0.192908,-5.183265
31.700000,5.279940,12.417510,-0.175998,-6.324186,-0.193582,-5.211142
31.800000,5.296560,12.435180,-0.176552,-6.333185,-0.194255,-5.215049
31.900000,5.313200,12.461710,-0.177107,-6.346697,-0.194929,-5.222654
32.000000,5.329880,12.539860,-0.177663,-6.386498,-0.195605,-5.251856
32.100000,5.346590,12.560730,-0.178220,-6.397127,-0.196282,-5.257033
32.200000,5.363280,12.610650,-0.178776,-6.422551,-0.196959,-5.274353
32.300000,5.379930,12.650770,-0.179331,-6.442984,-0.197635,-5.287557
32.400000,5.396550,12.695330,-0.179885,-6.465678,-0.198311,-5.302600
32.500000,5.413280,12.725560,-0.180443,-6.481074,-0.198991,-5.311612
32.600000,5.429990,12.766590,-0.181000,-6.501971,-0.199671,-5.325116
32.700000,5.446610,12.819410,-0.181554,-6.528872,-0.200347,-5.343531
32.800000,5.463250,12.855190,-0.182108,-6.547095,-0.201025,-5.354814
32.900000,5.479920,12.907610,-0.182664,-6.573792,-0.201705,-5.372997
33.000000,5.496610,12.932510,-0.183220,-6.586473,-0.202386,-5.379697
33.100000,5.513270,12.981790,-0.183776,-6.611571,-0.203066,-5.396525
33.200000,5.529890,13.074350,-0.184330,-6.658712,-0.203745,-5.431314
33.300000,5.546550,13.089410,-0.184885,-6.666382,-0.204426,-5.433868
33.400000,5.563230,13.154560,-0.185441,-6.699562,-0.205108,-5.457189
33.500000,5.579940,13.163560,-0.185998,-6.704146,-0.205792,-5.457188
33.600000,5.596620,13.201640,-0.186554,-6.723540,-0.206476,-5.469237
33.700000,5.613210,13.281550,-0.187107,-6.764238,-0.207156,-5.498602
33.800000,5.629850,13.297120,-0.187662,-6.772168,-0.207838,-5.501291
33.900000,5.646550,13.336220,-0.188218,-6.792081,-0.208524,-5.513687
34.000000,5.663210,13.404730,-0.188774,-6.826973,-0.209208,-5.538220
34.100000,5.679850,13.434350,-0.189328,-6.842058,-0.209892,-5.546663
34.200000,5.696550,13.507840,-0.189885,-6.879486,-0.210579,-5.573175
34.300000,5.713230,13.528040,-0.190441,-6.889774,-0.211266,-5.577679
34.400000,5.729920,13.561050,-0.190997,-6.906586,-0.211953,-5.587447
34.500000,5.746550,13.614320,-0.191552,-6.933716,-0.212639,-5.605551
34.600000,5.763230,13.638820,-0.192108,-6.946194,-0.213326,-5.611777
34.700000,5.779930,13.750910,-0.192664,-7.003281,-0.214016,-5.653998
34.800000,5.796620,13.755760,-0.193221,-7.005751,-0.214705,-5.652095
34.900000,5.813240,13.788980,-0.193775,-7.022670,-0.215392,-5.661854
35.000000,5.829890,13.856750,-0.194330,-7.057185,-0.216081,-5.685764
35.100000,5.846560,13.911710,-0.194885,-7.085176,-0.216771,-5.704379
35.200000,5.863270,13.915170,-0.195442,-7.086938,-0.217463,-5.701850
35.300000,5.879930,13.968740,-0.195998,-7.114221,-0.218153,-5.719850
35.400000,5.896500,14.005660,-0.196550,-7.133024,-0.218840,-5.731028
35.500000,5.913200,14.061260,-0.197107,-7.161341,-0.219533,-5.749793
35.600000,5.929930,14.108550,-0.197664,-7.185426,-0.220228,-5.765123
35.700000,5.946660,14.157250,-0.198222,-7.210228,-0.220924,-5.781002
35.800000,5.963260,14.172430,-0.198775,-7.217959,-0.221614,-5.783207
35.900000,5.979900,14.246720,-0.199330,-7.255795,-0.222306,-5.809497
36.000000,5.996570,14.287750,-0.199886,-7.276691,-0.223001,-5.822185
36.100000,6.013240,14.315400,-0.200441,-7.290773,-0.223695,-5.829401
36.200000,6.029920,14.361360,-0.200997,-7.314181,-0.224391,-5.844050
36.300000,6.046560,14.404160,-0.201552,-7.335978,-0.225085,-5.857397
36.400000,6.063260,14.392440,-0.202109,-7.330010,-0.225783,-5.848551
36.500000,6.079950,14.496230,-0.202665,-7.382869,-0.226480,-5.886620
36.600000,6.096630,14.542480,-0.203221,-7.406424,-0.227178,-5.901283
36.700000,6.113220,14.595660,-0.203774,-7.433509,-0.227872,-5.918753
36.800000,6.129910,14.613730,-0.204330,-7.442712,-0.228571,-5.921940
36.900000,6.146620,14.654010,-0.204887,-7.463226,-0.229271,-5.934106
37.000000,6.163340,14.728290,-0.205445,-7.501057,-0.229973,-5.960004
37.100000,6.179920,14.757250,-0.205997,-7.515806,-0.230668,-5.967570
37.200000,6.196580,14.816520,-0.206553,-7.545992,-0.231368,-5.987347
37.300000,6.213230,14.854520,-0.207108,-7.565345,-0.232068,-5.998504
37.400000,6.229910,14.866050,-0.207664,-7.571217,-0.232769,-5.998950
37.500000,6.246580,14.937630,-0.208219,-7.607672,-0.233471,-6.023608
37.600000,6.263200,14.968400,-0.208773,-7.623344,-0.234171,-6.031793
37.700000,6.279860,15.023200,-0.209329,-7.651253,-0.234873,-6.049626
37.800000,6.296580,15.097270,-0.209886,-7.688976,-0.235578,-6.075168
37.900000,6.313310,15.131130,-0.210444,-7.706221,-0.236284,-6.084496
38.000000,6.329930,15.168830,-0.210998,-7.725422,-0.236986,-6.095376
38.100000,6.346580,15.212690,-0.211553,-7.747759,-0.237690,-6.108700
38.200000,6.363270,15.282690,-0.212109,-7.783410,-0.238396,-6.132479
38.300000,6.380000,15.251670,-0.212667,-7.767612,-0.239104,-6.115700
38.400000,6.396590,15.372930,-0.213220,-7.829369,-0.239806,-6.159994
38.500000,6.413240,15.397690,-0.213775,-7.841979,-0.240512,-6.165563
38.600000,6.429940,15.446050,-0.214331,-7.866609,-0.241220,-6.180548
38.700000,6.446590,15.460240,-0.214886,-7.873836,-0.241927,-6.181856
38.800000,6.463260,15.530090,-0.215442,-7.909410,-0.242635,-6.205391
38.900000,6.479890,15.452530,-0.215996,-7.869909,-0.243342,-6.170037
39.000000,6.496600,15.374490,-0.216553,-7.830163,-0.244052,-6.134515
39.100000,6.513270,15.386310,-0.217109,-7.836183,-0.244762,-6.134877
39.200000,6.530000,15.468650,-0.217667,-7.878119,-0.245474,-6.163315
39.300000,6.546560,15.524500,-0.218219,-7.906563,-0.246180,-6.181203
39.400000,6.563200,15.554550,-0.218773,-7.921867,-0.246890,-6.188774
39.500000,6.579940,15.660840,-0.219331,-7.976000,-0.247604,-6.226614
39.600000,6.596590,15.664590,-0.219886,-7.977910,-0.248316,-6.223677
39.700000,6.613200,15.732900,-0.220440,-8.012700,-0.249026,-6.246381
39.800000,6.629860,15.748020,-0.220995,-8.020401,-0.249738,-6.247930
39.900000,6.646580,15.837160,-0.221553,-8.065799,-0.250454,-6.278800
40.000000,6.663250,15.879030,-0.222108,-8.087124,-0.251168,-6.290906
40.100000,6.679910,15.958190,-0.222664,-8.127439,-0.251882,-6.317754
40.200000,6.696530,15.980760,-0.223218,-8.138934,-0.252595,-6.322180
40.300000,6.713200,16.067460,-0.223773,-8.183090,-0.253311,-6.351933
40.400000,6.729910,16.080300,-0.224330,-8.189630,-0.254029,-6.352447
40.500000,6.746610,16.138440,-0.224887,-8.219240,-0.254746,-6.370840
40.600000,6.763270,16.169010,-0.225442,-8.234809,-0.255463,-6.378335
40.700000,6.779870,16.236560,-0.225996,-8.269212,-0.256178,-6.400406
40.800000,6.796610,16.335630,-0.226554,-8.319668,-0.256899,-6.434817
40.900000,6.813250,16.358330,-0.227108,-8.331229,-0.257616,-6.439138
41.000000,6.829910,16.377800,-0.227664,-8.341145,-0.258335,-6.442169
41.100000,6.846520,16.459010,-0.228217,-8.382505,-0.259052,-6.469472
41.200000,6.863250,16.530690,-0.228775,-8.419011,-0.259775,-6.492952
41.300000,6.879900,16.574550,-0.229330,-8.441349,-0.260495,-6.505494
41.400000,6.896600,16.610480,-0.229887,-8.459648,-0.261218,-6.514888
41.500000,6.913230,16.675910,-0.230441,-8.492971,-0.261938,-6.535842
41.600000,6.929930,16.735910,-0.230998,-8.523529,-0.262661,-6.554614
41.700000,6.946590,16.825000,-0.231553,-8.568902,-0.263384,-6.584747
41.800000,6.963280,16.868470,-0.232109,-8.591041,-0.264108,-6.596980
41.900000,6.979860,16.878950,-0.232662,-8.596379,-0.264828,-6.596328
42.000000,6.996470,16.917650,-0.233216,-8.616088,-0.265550,-6.606682
42.100000,7.013250,17.011730,-0.233775,-8.664003,-0.266279,-6.638576
42.200000,7.029960,17.047340,-0.234332,-8.682139,-0.267007,-6.647636
42.300000,7.046580,17.115200,-0.234886,-8.716700,-0.267730,-6.669269
42.400000,7.063230,17.196550,-0.235441,-8.758131,-0.268456,-6.696108
42.500000,7.079940,17.230410,-0.235998,-8.775376,-0.269185,-6.704405
42.600000,7.096620,17.293580,-0.236554,-8.807548,-0.269913,-6.724087
42.700000,7.113290,17.322690,-0.237110,-8.822374,-0.270641,-6.730504
42.800000,7.129940,17.359660,-0.237665,-8.841202,-0.271369,-6.739961
42.900000,7.146540,17.436630,-0.238218,-8.880403,-0.272095,-6.764931
43.000000,7.163220,17.475140,-0.238774,-8.900016,-0.272825,-6.774923
43.100000,7.179890,17.533230,-0.239330,-8.929601,-0.273555,-6.792482
43.200000,7.196560,17.607480,-0.239885,-8.967416,-0.274286,-6.816264
43.300000,7.213210,17.658490,-0.240440,-8.993395,-0.275016,-6.831020
43.400000,7.229930,17.681170,-0.240998,-9.004946,-0.275750,-6.834775
43.500000,7.246670,17.748600,-0.241556,-9.039288,-0.276486,-6.855797
43.600000,7.263260,17.862680,-0.242109,-9.097388,-0.277215,-6.894832
43.700000,7.279890,17.879970,-0.242663,-9.106194,-0.277947,-6.896458
43.800000,7.296580,17.931760,-0.243219,-9.132570,-0.278682,-6.911353
43.900000,7.313290,17.980880,-0.243776,-9.157587,-0.279418,-6.925184
44.000000,7.329950,18.030930,-0.244332,-9.183077,-0.280153,-6.939361
44.100000,7.346580,18.124650,-0.244886,-9.230808,-0.280887,-6.970313
44.200000,7.363240,18.131030,-0.245441,-9.234058,-0.281622,-6.967638
44.300000,7.379930,18.212570,-0.245998,-9.275586,-0.282360,-6.993813
44.400000,7.396620,18.286060,-0.246554,-9.313014,-0.283098,-7.016853
44.500000,7.413250,18.349160,-0.247108,-9.345150,-0.283834,-7.035886
44.600000,7.429870,18.417090,-0.247662,-9.379747,-0.284570,-7.056737
44.700000,7.446560,18.443740,-0.248219,-9.393320,-0.285310,-7.061722
44.800000,7.463290,18.501650,-0.248776,-9.422813,-0.286052,-7.078640
44.900000,7.479960,18.561210,-0.249332,-9.453147,-0.286792,-7.096175
45.000000,7.496620,18.633310,-0.249887,-9.489867,-0.287532,-7.118469
45.100000,7.513270,18.671230,-0.250442,-9.509179,-0.288272,-7.127678
45.200000,7.529950,18.733740,-0.250998,-9.541015,-0.289014,-7.146236
45.300000,7.546590,18.783430,-0.251553,-9.566322,-0.289755,-7.159885
45.400000,7.563240,18.867720,-0.252108,-9.609251,-0.290497,-7.186682
45.500000,7.579880,18.868870,-0.252663,-9.609837,-0.291239,-7.181790
45.600000,7.596560,18.948930,-0.253219,-9.650611,-0.291983,-7.206896
45.700000,7.613250,19.016540,-0.253775,-9.685044,-0.292728,-7.227222
45.800000,7.629880,19.044750,-0.254329,-9.699412,-0.293471,-7.232567
45.900000,7.646520,19.122460,-0.254884,-9.738989,-0.294215,-7.256676
46.000000,7.663210,19.158980,-0.255440,-9.757588,-0.294962,-7.265107
46.100000,7.679950,19.196580,-0.255998,-9.776738,-0.295712,-7.273909
46.200000,7.696620,19.291210,-0.256554,-9.824933,-0.296459,-7.304307
46.300000,7.713220,19.355630,-0.257107,-9.857741,-0.297204,-7.323244
46.400000,7.729930,19.418670,-0.257664,-9.889847,-0.297954,-7.341586
46.500000,7.746620,19.468110,-0.258221,-9.915027,-0.298703,-7.354762
46.600000,7.763270,19.498170,-0.258776,-9.930336,-0.299452,-7.360607
46.700000,7.779880,19.562870,-0.259329,-9.963288,-0.300199,-7.379515
46.800000,7.796560,19.654850,-0.259885,-10.010133,-0.300950,-7.408646
46.900000,7.813250,19.722950,-0.260442,-10.044816,-0.301702,-7.428727
47.000000,7.829960,19.762700,-0.260999,-10.065060,-0.302456,-7.438093
47.100000,7.846610,19.850990,-0.261554,-10.110026,-0.303207,-7.465712
47.200000,7.863200,19.860710,-0.262107,-10.114977,-0.303956,-7.463774
47.300000,7.879900,19.925940,-0.262663,-10.148198,-0.304711,-7.482638
47.400000,7.896620,19.977020,-0.263221,-10.174213,-0.305467,-7.496150
47.500000,7.913340,20.061790,-0.263778,-10.217386,-0.306224,-7.522264
47.600000,7.929940,20.122770,-0.264331,-10.248443,-0.306975,-7.539458
47.700000,7.946610,20.155370,-0.264887,-10.265046,-0.307731,-7.545969
47.800000,7.963260,20.217010,-0.265442,-10.296439,-0.308486,-7.563331
47.900000,7.979950,20.294810,-0.265998,-10.336062,-0.309244,-7.586687
48.000000,7.996550,20.357450,-0.266552,-10.367964,-0.309998,-7.604366
48.100000,8.013220,20.427030,-0.267107,-10.403401,-0.310756,-7.624576
48.200000,8.029910,20.451930,-0.267664,-10.416082,-0.311515,-7.628076
48.300000,8.046600,20.535880,-0.268220,-10.458838,-0.312275,-7.653568
48.400000,8.063230,20.575340,-0.268774,-10.478935,-0.313033,-7.662466
48.500000,8.079910,20.621890,-0.269330,-10.502642,-0.313794,-7.673962
48.600000,8.096560,20.694550,-0.269885,-10.539648,-0.314554,-7.695151
48.700000,8.113250,20.747820,-0.270442,-10.566778,-0.315316,-7.709081
48.800000,8.129980,20.841950,-0.270999,-10.614718,-0.316081,-7.738136
48.900000,8.146570,20.875810,-0.271552,-10.631963,-0.316839,-7.744828
49.000000,8.163260,20.938230,-0.272109,-10.663753,-0.317604,-7.762053
49.100000,8.179970,20.978610,-0.272666,-10.684318,-0.318369,-7.771072
49.200000,8.196640,21.035460,-0.273221,-10.713272,-0.319133,-7.786177
49.300000,8.213240,21.112230,-0.273775,-10.752370,-0.319895,-7.808644
49.400000,8.229900,21.153830,-0.274330,-10.773557,-0.320660,-7.818047
49.500000,8.246580,21.252770,-0.274886,-10.823947,-0.321426,-7.848595
49.600000,8.263290,21.289970,-0.275443,-10.842893,-0.322195,-7.856294
49.700000,8.279990,21.356840,-0.276000,-10.876949,-0.322963,-7.874915
49.800000,8.296580,21.430730,-0.276553,-10.914581,-0.323728,-7.896125
49.900000,8.313250,21.476840,-0.277108,-10.938065,-0.324496,-7.907036
50.000000,8.329880,21.543290,-0.277663,-10.971908,-0.325263,-7.925418
50.100000,8.346550,21.593140,-0.278218,-10.997296,-0.326033,-7.937647
50.200000,8.363150,21.647620,-0.278772,-11.025042,-0.326800,-7.951573
50.300000,8.379880,21.718740,-0.279329,-11.061263,-0.327573,-7.971528
50.400000,8.396610,21.759190,-0.279887,-11.081864,-0.328347,-7.980195
50.500000,8.413300,21.846140,-0.280443,-11.126148,-0.329120,-8.005894
50.600000,8.429900,21.894340,-0.280997,-11.150696,-0.329889,-8.017387
50.700000,8.446560,21.970960,-0.281552,-11.189718,-0.330662,-8.039231
50.800000,8.463290,22.018270,-0.282110,-11.213813,-0.331438,-8.050288
50.900000,8.479950,22.107790,-0.282665,-11.259405,-0.332212,-8.076765
51.000000,8.496650,22.142360,-0.283222,-11.277011,-0.332989,-8.083117
51.100000,8.513270,22.176200,-0.283776,-11.294246,-0.333762,-8.089214
51.200000,8.529910,22.247940,-0.284330,-11.330783,-0.334537,-8.109098
51.300000,8.546570,22.233420,-0.284886,-11.323388,-0.335313,-8.097517
51.400000,8.563290,22.307640,-0.285443,-11.361188,-0.336093,-8.118216
51.500000,8.579890,22.369990,-0.285996,-11.392942,-0.336867,-8.134603
51.600000,8.596520,22.438230,-0.286551,-11.427697,-0.337644,-8.153083
51.700000,8.613250,22.511610,-0.287108,-11.465069,-0.338426,-8.173352
51.800000,8.629940,22.572370,-0.287665,-11.496014,-0.339207,-8.189017
51.900000,8.646570,22.623430,-0.288219,-11.522018,-0.339985,-8.201154
52.000000,8.663220,22.697830,-0.288774,-11.559910,-0.340765,-8.221708
52.100000,8.679920,22.758050,-0.289331,-11.590580,-0.341548,-8.237070
52.200000,8.696560,22.876550,-0.289885,-11.650931,-0.342329,-8.273497
52.300000,8.713240,22.887180,-0.290441,-11.656345,-0.343112,-8.270861
52.400000,8.729860,22.971530,-0.290995,-11.699304,-0.343893,-8.294861
52.500000,8.746560,23.056230,-0.291552,-11.742442,-0.344679,-8.318909
52.600000,8.763250,23.077090,-0.292108,-11.753065,-0.345464,-8.319897
52.700000,8.779950,23.154130,-0.292665,-11.792302,-0.346251,-8.341108
52.800000,8.796580,23.216140,-0.293219,-11.823883,-0.347035,-8.356892
52.900000,8.813250,23.280620,-0.293775,-11.856722,-0.347821,-8.373514
53.000000,8.829970,23.302390,-0.294332,-11.867810,-0.348611,-8.374730
53.100000,8.846640,23.444380,-0.294888,-11.940125,-0.349399,-8.419125
53.200000,8.863280,23.525060,-0.295443,-11.981215,-0.350186,-8.441453
53.300000,8.879870,23.570320,-0.295996,-12.004265,-0.350971,-8.451055
53.400000,8.896620,23.626190,-0.296554,-12.032720,-0.351764,-8.464369
53.500000,8.913260,23.696620,-0.297109,-12.068589,-0.352553,-8.482907
53.600000,8.929900,23.769800,-0.297663,-12.105860,-0.353342,-8.502389
53.700000,8.946520,23.869650,-0.298217,-12.156713,-0.354132,-8.531370
53.800000,8.963190,23.903080,-0.298773,-12.173739,-0.354924,-8.536554
53.900000,8.979910,23.978040,-0.299330,-12.211915,-0.355719,-8.556519
54.000000,8.996620,23.994900,-0.299887,-12.220502,-0.356514,-8.555728
54.100000,9.013260,24.113200,-0.300442,-12.280752,-0.357307,-8.591098
54.200000,9.029880,24.180960,-0.300996,-12.315262,-0.358099,-8.608417
54.300000,9.046590,24.220250,-0.301553,-12.335272,-0.358896,-8.615534
54.400000,9.063290,24.282750,-0.302110,-12.367103,-0.359693,-8.630882
54.500000,9.079960,24.377470,-0.302665,-12.415344,-0.360490,-8.657649
54.600000,9.096610,24.429030,-0.303220,-12.441603,-0.361286,-8.669056
54.700000,9.113250,24.518860,-0.303775,-12.487353,-0.362082,-8.694007
54.800000,9.129930,24.580200,-0.304331,-12.518593,-0.362881,-8.708797
54.900000,9.146580,24.661130,-0.304886,-12.559810,-0.363679,-8.730500
55.000000,9.163240,24.719950,-0.305441,-12.589767,-0.364479,-8.744332
55.100000,9.179870,24.776370,-0.305996,-12.618502,-0.365277,-8.757295
55.200000,9.196560,24.848340,-0.306552,-12.655156,-0.366079,-8.775692
55.300000,9.213230,24.933000,-0.307108,-12.698273,-0.366881,-8.798536
55.400000,9.229880,24.962120,-0.307663,-12.713103,-0.367682,-8.801756
55.500000,9.246520,25.043480,-0.308217,-12.754540,-0.368483,-8.823369
55.600000,9.263190,25.125260,-0.308773,-12.796190,-0.369287,-8.845072
55.700000,9.279960,25.178870,-0.309332,-12.823493,-0.370096,-8.856776
55.800000,9.296570,25.271060,-0.309886,-12.870445,-0.370898,-8.882079
55.900000,9.313200,25.319620,-0.310440,-12.895177,-0.371702,-8.891998
56.000000,9.329900,25.366520,-0.310997,-12.919063,-0.372509,-8.901277
56.100000,9.346630,25.457410,-0.311554,-12.965352,-0.373319,-8.925941
56.200000,9.363300,25.576990,-0.312110,-13.026254,-0.374126,-8.960630
56.300000,9.379950,25.578840,-0.312665,-13.027196,-0.374933,-8.954048
56.400000,9.396590,25.659530,-0.313220,-13.068291,-0.375741,-8.975045
56.500000,9.413280,25.779940,-0.313776,-13.129616,-0.376551,-9.009857
56.600000,9.429990,25.820970,-0.314333,-13.150512,-0.377363,-9.016872
56.700000,9.446600,25.882140,-0.314887,-13.181666,-0.378171,-9.030935
56.800000,9.463220,25.962500,-0.315441,-13.222593,-0.378980,-9.051649
56.900000,9.479880,26.053140,-0.315996,-13.268755,-0.379792,-9.075882
57.000000,9.496550,26.131640,-0.316552,-13.308735,-0.380604,-9.095833
57.100000,9.513230,26.188550,-0.317108,-13.337719,-0.381418,-9.108226
57.200000,9.529890,26.221610,-0.317663,-13.354556,-0.382232,-9.112308
57.300000,9.546540,26.341560,-0.318218,-13.415646,-0.383045,-9.146546
57.400000,9.563300,26.373740,-0.318777,-13.432035,-0.383865,-9.150216
57.500000,9.579960,26.459740,-0.319332,-13.475835,-0.384681,-9.172570
57.600000,9.596560,26.510470,-0.319885,-13.501672,-0.385494,-9.182685
57.700000,9.613250,26.607730,-0.320442,-13.551206,-0.386312,-9.208835
57.800000,9.629920,26.685930,-0.320997,-13.591033,-0.387130,-9.228347
