Repository: abubakardawood/tissue-phantom-material-database

Title:
A Database of Silicone Phantom Materials for Modeling Human Tissue Mechanics Across Varying Stiffnesses

Description:
This dataset contains processed mechanical compression test data for soft silicone phantoms
fabricated using Ecoflex (Smooth-On) with varying base materials and thinner concentrations.
The dataset provides force–compression measurements together with derived engineering and
true stress–strain quantities, intended for mechanical characterization, constitutive model
fitting, and the design of tissue-equivalent phantoms.

All files in this dataset are processed outputs generated from raw experimental measurements.
The raw data files are not included in this archive.

File: data/EF30_50T/EF30_50T_B5.csv (part 1 of 2)
EF30_50T_B_sample_5
Compression test;
Cylinder Diameter: 50mm;
Cylinder Height: 30mm;
Speed (mm/min): 10;
Machine: INSTRON 5900;
Load cell: 10kN;
Time (s),Compression (mm),Load (N),Engineering Strain [-],Engineering Stress (kPa),True Strain [-],True Stress (kPa)
0.000000,0.000000,-0.012470,-0.000000,0.006351,0.000000,0.006351
0.100000,0.007830,0.016670,-0.000261,-0.008490,-0.000261,-0.008488
0.200000,0.028190,0.074620,-0.000940,-0.038004,-0.000940,-0.037968
0.300000,0.046380,0.064200,-0.001546,-0.032697,-0.001547,-0.032646
0.400000,0.063280,0.114000,-0.002109,-0.058060,-0.002112,-0.057937
0.500000,0.079950,0.114560,-0.002665,-0.058345,-0.002669,-0.058189
0.600000,0.096650,0.173370,-0.003222,-0.088297,-0.003227,-0.088012
0.700000,0.113330,0.230420,-0.003778,-0.117352,-0.003785,-0.116909
0.800000,0.130000,0.240300,-0.004333,-0.122384,-0.004343,-0.121853
0.900000,0.146610,0.258900,-0.004887,-0.131857,-0.004899,-0.131212
1.000000,0.163260,0.277400,-0.005442,-0.141279,-0.005457,-0.140510
1.100000,0.179920,0.347920,-0.005997,-0.177194,-0.006015,-0.176132
1.200000,0.196650,0.334420,-0.006555,-0.170319,-0.006577,-0.169202
1.300000,0.213340,0.388700,-0.007111,-0.197963,-0.007137,-0.196556
1.400000,0.229930,0.395490,-0.007664,-0.201421,-0.007694,-0.199878
1.500000,0.246630,0.427230,-0.008221,-0.217586,-0.008255,-0.215798
1.600000,0.263350,0.488530,-0.008778,-0.248806,-0.008817,-0.246622
1.700000,0.279990,0.483080,-0.009333,-0.246031,-0.009377,-0.243734
1.800000,0.296570,0.506330,-0.009886,-0.257872,-0.009935,-0.255323
1.900000,0.313290,0.534860,-0.010443,-0.272402,-0.010498,-0.269557
2.000000,0.329990,0.599530,-0.011000,-0.305338,-0.011061,-0.301980
2.100000,0.346630,0.593990,-0.011554,-0.302517,-0.011622,-0.299021
2.200000,0.363300,0.677150,-0.012110,-0.344870,-0.012184,-0.340693
2.300000,0.379920,0.693720,-0.012664,-0.353309,-0.012745,-0.348834
2.400000,0.396590,0.691450,-0.013220,-0.352153,-0.013308,-0.347497
2.500000,0.413250,0.727880,-0.013775,-0.370706,-0.013871,-0.365600
2.600000,0.429960,0.767090,-0.014332,-0.390676,-0.014436,-0.385077
2.700000,0.446570,0.773850,-0.014886,-0.394119,-0.014998,-0.388252
2.800000,0.463240,0.837210,-0.015441,-0.426388,-0.015562,-0.419804
2.900000,0.479930,0.850670,-0.015998,-0.433243,-0.016127,-0.426312
3.000000,0.496570,0.867010,-0.016552,-0.441565,-0.016691,-0.434256
3.100000,0.513220,0.950080,-0.017107,-0.483872,-0.017255,-0.475594
3.200000,0.529830,0.950370,-0.017661,-0.484019,-0.017819,-0.475471
3.300000,0.546570,0.982670,-0.018219,-0.500470,-0.018387,-0.491352
3.400000,0.563260,1.035430,-0.018775,-0.527340,-0.018954,-0.517439
3.500000,0.579930,1.063980,-0.019331,-0.541881,-0.019520,-0.531405
3.600000,0.596590,1.112440,-0.019886,-0.566561,-0.020087,-0.555294
3.700000,0.613290,1.113030,-0.020443,-0.566862,-0.020655,-0.555273
3.800000,0.629940,1.163100,-0.020998,-0.592362,-0.021222,-0.579924
3.900000,0.646650,1.198070,-0.021555,-0.610172,-0.021791,-0.597020
4.000000,0.663270,1.229780,-0.022109,-0.626322,-0.022357,-0.612474
4.100000,0.679930,1.254770,-0.022664,-0.639049,-0.022925,-0.624565
4.200000,0.696660,1.321930,-0.023222,-0.673253,-0.023496,-0.657619
4.300000,0.713320,1.387690,-0.023777,-0.706745,-0.024065,-0.689940
4.400000,0.729940,1.357560,-0.024331,-0.691400,-0.024632,-0.674577
4.500000,0.746530,1.424720,-0.024884,-0.725604,-0.025199,-0.707548
4.600000,0.763250,1.433880,-0.025442,-0.730269,-0.025771,-0.711690
4.700000,0.779900,1.502780,-0.025997,-0.765360,-0.026341,-0.745463
4.800000,0.796580,1.525650,-0.026553,-0.777007,-0.026912,-0.756376
4.900000,0.813200,1.582990,-0.027107,-0.806210,-0.027481,-0.784357
5.000000,0.829850,1.559440,-0.027662,-0.794216,-0.028051,-0.772247
5.100000,0.846550,1.612840,-0.028218,-0.821413,-0.028624,-0.798234
5.200000,0.863270,1.708490,-0.028776,-0.870127,-0.029198,-0.845088
5.300000,0.879910,1.672890,-0.029330,-0.851996,-0.029769,-0.827007
5.400000,0.896550,1.733620,-0.029885,-0.882925,-0.030341,-0.856539
5.500000,0.913260,1.776630,-0.030442,-0.904830,-0.030915,-0.877285
5.600000,0.929940,1.842230,-0.030998,-0.938240,-0.031489,-0.909156
5.700000,0.946620,1.824620,-0.031554,-0.929271,-0.032063,-0.899949
5.800000,0.963250,1.858390,-0.032108,-0.946470,-0.032635,-0.916081
5.900000,0.979960,1.918830,-0.032665,-0.977252,-0.033211,-0.945330
6.000000,0.996620,1.947960,-0.033221,-0.992088,-0.033785,-0.959130
6.100000,1.013280,1.961370,-0.033776,-0.998918,-0.034360,-0.965178
6.200000,1.029900,2.024630,-0.034330,-1.031136,-0.034933,-0.995737
6.300000,1.046580,2.090740,-0.034886,-1.064805,-0.035509,-1.027658
6.400000,1.063270,2.126080,-0.035442,-1.082804,-0.036086,-1.044427
6.500000,1.079930,2.156610,-0.035998,-1.098352,-0.036662,-1.058814
6.600000,1.096560,2.142700,-0.036552,-1.091268,-0.037237,-1.051380
6.700000,1.113160,2.221380,-0.037105,-1.131340,-0.037811,-1.089361
6.800000,1.129890,2.223270,-0.037663,-1.132302,-0.038391,-1.089656
6.900000,1.146640,2.248400,-0.038221,-1.145101,-0.038971,-1.101333
7.000000,1.163270,2.286380,-0.038776,-1.164444,-0.039547,-1.119292
7.100000,1.179880,2.382350,-0.039329,-1.213321,-0.040124,-1.165602
7.200000,1.196620,2.392370,-0.039887,-1.218424,-0.040705,-1.169824
7.300000,1.213340,2.449870,-0.040445,-1.247709,-0.041285,-1.197245
7.400000,1.229940,2.449480,-0.040998,-1.247510,-0.041862,-1.196365
7.500000,1.246550,2.529080,-0.041552,-1.288050,-0.042440,-1.234529
7.600000,1.263210,2.558300,-0.042107,-1.302931,-0.043019,-1.248069
7.700000,1.279890,2.561280,-0.042663,-1.304449,-0.043600,-1.248797
7.800000,1.296610,2.579310,-0.043220,-1.313632,-0.044182,-1.256856
7.900000,1.313300,2.667200,-0.043777,-1.358394,-0.044764,-1.298928
8.000000,1.329900,2.666220,-0.044330,-1.357895,-0.045343,-1.297699
8.100000,1.346600,2.709220,-0.044887,-1.379794,-0.045925,-1.317860
8.200000,1.363290,2.743920,-0.045443,-1.397467,-0.046508,-1.333962
8.300000,1.379940,2.776130,-0.045998,-1.413871,-0.047090,-1.348836
8.400000,1.396570,2.826840,-0.046552,-1.439698,-0.047671,-1.372676
8.500000,1.413260,2.850720,-0.047109,-1.451860,-0.048254,-1.383465
8.600000,1.429940,2.917530,-0.047665,-1.485886,-0.048838,-1.415062
8.700000,1.446590,2.954310,-0.048220,-1.504618,-0.049421,-1.432066
8.800000,1.463240,2.943770,-0.048775,-1.499250,-0.050004,-1.426124
8.900000,1.479900,3.016750,-0.049330,-1.536418,-0.050588,-1.460627
9.000000,1.496590,3.057020,-0.049886,-1.556928,-0.051174,-1.479258
9.100000,1.513290,3.110560,-0.050443,-1.584195,-0.051760,-1.504284
9.200000,1.529940,3.149480,-0.050998,-1.604017,-0.052344,-1.522215
9.300000,1.546540,3.180810,-0.051551,-1.619973,-0.052928,-1.536461
9.400000,1.563250,3.216640,-0.052108,-1.638221,-0.053515,-1.552856
9.500000,1.579980,3.250580,-0.052666,-1.655507,-0.054104,-1.568318
9.600000,1.596610,3.253940,-0.053220,-1.657218,-0.054689,-1.569020
9.700000,1.613240,3.310770,-0.053775,-1.686161,-0.055275,-1.595489
9.800000,1.629930,3.369720,-0.054331,-1.716184,-0.055863,-1.622942
9.900000,1.646580,3.421110,-0.054886,-1.742357,-0.056450,-1.646726
10.000000,1.663250,3.441380,-0.055442,-1.752680,-0.057038,-1.655509
10.100000,1.679880,3.496060,-0.055996,-1.780529,-0.057625,-1.680826
10.200000,1.696550,3.516630,-0.056552,-1.791005,-0.058214,-1.689721
10.300000,1.713240,3.555420,-0.057108,-1.810761,-0.058804,-1.707352
10.400000,1.729970,3.614230,-0.057666,-1.840712,-0.059395,-1.734566
10.500000,1.746660,3.650420,-0.058222,-1.859144,-0.059986,-1.750901
10.600000,1.763280,3.661320,-0.058776,-1.864695,-0.060574,-1.755096
10.700000,1.779940,3.700970,-0.059331,-1.884889,-0.061164,-1.773056
10.800000,1.796570,3.745480,-0.059886,-1.907557,-0.061754,-1.793322
10.900000,1.813270,3.784250,-0.060442,-1.927303,-0.062346,-1.810812
11.000000,1.829830,3.826130,-0.060994,-1.948632,-0.062934,-1.829776
11.100000,1.846560,3.847990,-0.061552,-1.959765,-0.063528,-1.839138
11.200000,1.863260,3.899970,-0.062109,-1.986238,-0.064121,-1.862876
11.300000,1.879910,3.934420,-0.062664,-2.003784,-0.064713,-1.878219
11.400000,1.896530,3.972410,-0.063218,-2.023132,-0.065304,-1.895234
11.500000,1.913200,4.007310,-0.063773,-2.040906,-0.065898,-1.910751
11.600000,1.929910,4.056540,-0.064330,-2.065979,-0.066493,-1.933074
11.700000,1.946620,4.045250,-0.064887,-2.060229,-0.067088,-1.926546
11.800000,1.963290,4.110430,-0.065443,-2.093425,-0.067683,-1.956425
11.900000,1.979910,4.152270,-0.065997,-2.114734,-0.068276,-1.975168
12.000000,1.996570,4.228890,-0.066552,-2.153756,-0.068870,-2.010419
12.100000,2.013290,4.235080,-0.067110,-2.156909,-0.069468,-2.012159
12.200000,2.029990,4.287870,-0.067666,-2.183794,-0.070065,-2.036025
12.300000,2.046590,4.312200,-0.068220,-2.196185,-0.070658,-2.046362
12.400000,2.063280,4.401700,-0.068776,-2.241767,-0.071255,-2.087588
12.500000,2.079950,4.417070,-0.069332,-2.249595,-0.071852,-2.093627
12.600000,2.096660,4.443830,-0.069889,-2.263224,-0.072451,-2.105050
12.700000,2.113260,4.499200,-0.070442,-2.291424,-0.073046,-2.130011
12.800000,2.129910,4.518920,-0.070997,-2.301467,-0.073643,-2.138070
12.900000,2.146580,4.581370,-0.071553,-2.333273,-0.074242,-2.166321
13.000000,2.163240,4.596620,-0.072108,-2.341039,-0.074840,-2.172232
13.100000,2.179880,4.665250,-0.072663,-2.375992,-0.075438,-2.203346
13.200000,2.196510,4.705030,-0.073217,-2.396252,-0.076036,-2.220806
13.300000,2.213240,4.716370,-0.073775,-2.402028,-0.076638,-2.224819
13.400000,2.229900,4.782090,-0.074330,-2.435498,-0.077237,-2.254468
13.500000,2.246580,4.826060,-0.074886,-2.457892,-0.077838,-2.273830
13.600000,2.263160,4.853890,-0.075439,-2.472066,-0.078436,-2.285577
13.700000,2.279880,4.897240,-0.075996,-2.494144,-0.079039,-2.304599
13.800000,2.296590,4.942130,-0.076553,-2.517006,-0.079642,-2.324322
13.900000,2.313310,5.009870,-0.077110,-2.551506,-0.080246,-2.354758
14.000000,2.329920,4.997700,-0.077664,-2.545308,-0.080846,-2.347629
14.100000,2.346600,5.063720,-0.078220,-2.578931,-0.081449,-2.377207
14.200000,2.363270,5.062710,-0.078776,-2.578417,-0.082052,-2.375301
14.300000,2.379910,5.141410,-0.079330,-2.618499,-0.082654,-2.410772
14.400000,2.396580,5.169980,-0.079886,-2.633049,-0.083258,-2.422705
14.500000,2.413200,5.215840,-0.080440,-2.656405,-0.083860,-2.442724
14.600000,2.429910,5.229660,-0.080997,-2.663444,-0.084466,-2.447713
14.700000,2.446600,5.294290,-0.081553,-2.696360,-0.085071,-2.476463
14.800000,2.463300,5.304580,-0.082110,-2.701600,-0.085678,-2.479772
14.900000,2.479910,5.374330,-0.082664,-2.737124,-0.086281,-2.510863
15.000000,2.496530,5.380010,-0.083218,-2.740017,-0.086885,-2.511999
15.100000,2.513220,5.474910,-0.083774,-2.788349,-0.087492,-2.554758
15.200000,2.529890,5.498100,-0.084330,-2.800159,-0.088099,-2.564023
15.300000,2.546550,5.509820,-0.084885,-2.806128,-0.088706,-2.567930
15.400000,2.563210,5.568730,-0.085440,-2.836131,-0.089313,-2.593811
15.500000,2.579910,5.637740,-0.085997,-2.871277,-0.089921,-2.624356
15.600000,2.596560,5.663510,-0.086552,-2.884402,-0.090529,-2.634751
15.700000,2.613250,5.713910,-0.087108,-2.910070,-0.091138,-2.656579
15.800000,2.629880,5.744690,-0.087663,-2.925747,-0.091745,-2.669268
15.900000,2.646580,5.813150,-0.088219,-2.960613,-0.092356,-2.699430
16.000000,2.663290,5.812020,-0.088776,-2.960037,-0.092967,-2.697256
16.100000,2.680000,5.849760,-0.089333,-2.979258,-0.093578,-2.713111
16.200000,2.696610,5.887680,-0.089887,-2.998571,-0.094187,-2.729038
16.300000,2.713260,5.974770,-0.090442,-3.042925,-0.094797,-2.767717
16.400000,2.729980,5.972620,-0.090999,-3.041830,-0.095409,-2.765026
16.500000,2.746630,6.022740,-0.091554,-3.067356,-0.096020,-2.786527
16.600000,2.763300,6.062880,-0.092110,-3.087799,-0.096632,-2.803382
16.700000,2.779870,6.113340,-0.092662,-3.113498,-0.097241,-2.824994
16.800000,2.796580,6.165680,-0.093219,-3.140155,-0.097855,-2.847432
16.900000,2.813260,6.169420,-0.093775,-3.142060,-0.098468,-2.847412
17.000000,2.829960,6.233170,-0.094332,-3.174527,-0.099082,-2.875068
17.100000,2.846570,6.296830,-0.094886,-3.206949,-0.099694,-2.902656
17.200000,2.863210,6.328210,-0.095440,-3.222931,-0.100307,-2.915333
17.300000,2.879900,6.371130,-0.095997,-3.244790,-0.100922,-2.933301
17.400000,2.896620,6.386540,-0.096554,-3.252638,-0.101539,-2.938583
17.500000,2.913290,6.444930,-0.097110,-3.282376,-0.102154,-2.963625
17.600000,2.929930,6.496960,-0.097664,-3.308875,-0.102769,-2.985716
17.700000,2.946640,6.524640,-0.098221,-3.322972,-0.103386,-2.996585
17.800000,2.963280,6.591120,-0.098776,-3.356830,-0.104001,-3.025256
17.900000,2.979900,6.624340,-0.099330,-3.373749,-0.104616,-3.038634
18.000000,2.996550,6.645340,-0.099885,-3.384444,-0.105233,-3.046389
18.100000,3.013260,6.680680,-0.100442,-3.402442,-0.105852,-3.060694
18.200000,3.029930,6.732650,-0.100998,-3.428910,-0.106470,-3.082599
18.300000,3.046620,6.769740,-0.101554,-3.447800,-0.107089,-3.097662
18.400000,3.063200,6.782260,-0.102107,-3.454177,-0.107704,-3.101482
18.500000,3.079860,6.878510,-0.102662,-3.503196,-0.108323,-3.143551
18.600000,3.096550,6.921280,-0.103218,-3.524979,-0.108943,-3.161137
18.700000,3.113270,6.952300,-0.103776,-3.540777,-0.109565,-3.173331
18.800000,3.129920,6.966160,-0.104331,-3.547836,-0.110184,-3.177688
18.900000,3.146560,7.024240,-0.104885,-3.577416,-0.110803,-3.202198
19.000000,3.163260,7.065500,-0.105442,-3.598430,-0.111426,-3.219004
19.100000,3.179940,7.093510,-0.105998,-3.612695,-0.112047,-3.229757
19.200000,3.196590,7.160600,-0.106553,-3.646864,-0.112668,-3.258279
19.300000,3.213220,7.189260,-0.107107,-3.661460,-0.113289,-3.269291
19.400000,3.229890,7.227350,-0.107663,-3.680859,-0.113911,-3.284567
19.500000,3.246590,7.205200,-0.108220,-3.669578,-0.114535,-3.272458
19.600000,3.263250,7.332230,-0.108775,-3.734274,-0.115158,-3.328078
19.700000,3.279910,7.357930,-0.109330,-3.747363,-0.115782,-3.337663
19.800000,3.296610,7.383700,-0.109887,-3.760488,-0.116407,-3.347259
19.900000,3.313280,7.457950,-0.110443,-3.798303,-0.117031,-3.378808
20.000000,3.329950,7.462830,-0.110998,-3.800788,-0.117656,-3.378907
20.100000,3.346610,7.542320,-0.111554,-3.841272,-0.118281,-3.412764
20.200000,3.363220,7.544750,-0.112107,-3.842510,-0.118904,-3.411736
20.300000,3.379910,7.570750,-0.112664,-3.855751,-0.119531,-3.421348
20.400000,3.396640,7.684420,-0.113221,-3.913643,-0.120160,-3.470535
20.500000,3.413250,7.672510,-0.113775,-3.907577,-0.120784,-3.462993
20.600000,3.429940,7.765460,-0.114331,-3.954916,-0.121412,-3.502745
20.700000,3.446600,7.735910,-0.114887,-3.939867,-0.122040,-3.487228
20.800000,3.463280,7.808250,-0.115443,-3.976709,-0.122668,-3.517627
20.900000,3.479920,7.861700,-0.115997,-4.003931,-0.123295,-3.539486
21.000000,3.496580,7.882910,-0.116553,-4.014733,-0.123924,-3.546805
21.100000,3.513200,7.957780,-0.117107,-4.052864,-0.124551,-3.578247
21.200000,3.529860,7.993200,-0.117662,-4.070903,-0.125180,-3.591913
21.300000,3.546610,8.061190,-0.118220,-4.105530,-0.125813,-3.620173
21.400000,3.563210,8.079660,-0.118774,-4.114937,-0.126441,-3.626191
21.500000,3.579890,8.125360,-0.119330,-4.138212,-0.127072,-3.644400
21.600000,3.596570,8.210120,-0.119886,-4.181380,-0.127703,-3.680092
21.700000,3.613270,8.216620,-0.120442,-4.184690,-0.128336,-3.680676
21.800000,3.629980,8.293790,-0.120999,-4.223993,-0.128970,-3.712892
21.900000,3.646580,8.315520,-0.121553,-4.235060,-0.129599,-3.720277
22.000000,3.663220,8.331330,-0.122107,-4.243112,-0.130231,-3.724996
22.100000,3.679910,8.424320,-0.122664,-4.290471,-0.130865,-3.764186
22.200000,3.696570,8.445010,-0.123219,-4.301008,-0.131498,-3.771042
22.300000,3.713220,8.471950,-0.123774,-4.314729,-0.132131,-3.780677
22.400000,3.729910,8.531610,-0.124330,-4.345113,-0.132766,-3.804884
22.500000,3.746540,8.583170,-0.124885,-4.371373,-0.133400,-3.825455
22.600000,3.763220,8.623600,-0.125441,-4.391963,-0.134035,-3.841033
22.700000,3.779910,8.653150,-0.125997,-4.407013,-0.134671,-3.851743
22.800000,3.796560,8.689730,-0.126552,-4.425643,-0.135307,-3.865569
22.900000,3.813250,8.707730,-0.127108,-4.434810,-0.135944,-3.871109
23.000000,3.829970,8.770740,-0.127666,-4.466901,-0.136583,-3.896631
23.100000,3.846630,8.857260,-0.128221,-4.510965,-0.137219,-3.932565
23.200000,3.863230,8.877840,-0.128774,-4.521447,-0.137854,-3.939200
23.300000,3.879900,8.911940,-0.129330,-4.538814,-0.138492,-3.951809
23.400000,3.896600,8.943490,-0.129887,-4.554882,-0.139132,-3.963264
23.500000,3.913280,9.020950,-0.130443,-4.594332,-0.139771,-3.995035
23.600000,3.929890,9.057070,-0.130996,-4.612728,-0.140408,-4.008477
23.700000,3.946520,9.076060,-0.131551,-4.622399,-0.141046,-4.014320
23.800000,3.963200,9.145350,-0.132107,-4.657689,-0.141686,-4.042377
23.900000,3.979920,9.135100,-0.132664,-4.652468,-0.142329,-4.035253
24.000000,3.996570,9.208410,-0.133219,-4.689805,-0.142969,-4.065034
24.100000,4.013210,9.267280,-0.133774,-4.719787,-0.143609,-4.088404
24.200000,4.029900,9.316430,-0.134330,-4.744819,-0.144252,-4.107447
24.300000,4.046610,9.348450,-0.134887,-4.761126,-0.144895,-4.118912
24.400000,4.063310,9.432480,-0.135444,-4.803923,-0.145539,-4.153262
24.500000,4.079920,9.430990,-0.135997,-4.803164,-0.146179,-4.149946
24.600000,4.096610,9.470520,-0.136554,-4.823296,-0.146824,-4.164657
24.700000,4.113250,9.529260,-0.137108,-4.853212,-0.147466,-4.187796
24.800000,4.129940,9.561790,-0.137665,-4.869780,-0.148111,-4.199383
24.900000,4.146560,9.622210,-0.138219,-4.900551,-0.148754,-4.223204
25.000000,4.163210,9.677250,-0.138774,-4.928583,-0.149398,-4.244625
25.100000,4.179900,9.706200,-0.139330,-4.943327,-0.150044,-4.254573
25.200000,4.196610,9.760220,-0.139887,-4.970839,-0.150692,-4.275483
25.300000,4.213260,9.805460,-0.140442,-4.993880,-0.151337,-4.292529
25.400000,4.229880,9.819270,-0.140996,-5.000913,-0.151982,-4.295804
25.500000,4.246530,9.874520,-0.141551,-5.029052,-0.152628,-4.317184
25.600000,4.263210,9.931000,-0.142107,-5.057817,-0.153276,-4.339066
25.700000,4.279930,9.958910,-0.142664,-5.072031,-0.153926,-4.348433
25.800000,4.296540,10.011400,-0.143218,-5.098764,-0.154572,-4.368529
25.900000,4.313210,10.072640,-0.143774,-5.129953,-0.155221,-4.392401
26.000000,4.329910,10.101180,-0.144330,-5.144489,-0.155871,-4.401983
26.100000,4.346630,10.148510,-0.144888,-5.168594,-0.156522,-4.419728
26.200000,4.363260,10.181540,-0.145442,-5.185416,-0.157171,-4.431239
26.300000,4.379920,10.218930,-0.145997,-5.204458,-0.157821,-4.444621
26.400000,4.396610,10.242060,-0.146554,-5.216238,-0.158473,-4.451779
26.500000,4.413280,10.323590,-0.147109,-5.257761,-0.159124,-4.484295
26.600000,4.429960,10.346710,-0.147665,-5.269536,-0.159776,-4.491408
26.700000,4.446580,10.380230,-0.148219,-5.286608,-0.160426,-4.503030
26.800000,4.463270,10.422650,-0.148776,-5.308212,-0.161080,-4.518479
26.900000,4.479930,10.521150,-0.149331,-5.358378,-0.161732,-4.558206
27.000000,4.496640,10.559710,-0.149888,-5.378016,-0.162387,-4.571916
27.100000,4.513240,10.588770,-0.150441,-5.392816,-0.163038,-4.581514
27.200000,4.529900,10.597050,-0.150997,-5.397033,-0.163692,-4.582099
27.300000,4.546600,10.656980,-0.151553,-5.427555,-0.164348,-4.604991
27.400000,4.563270,10.745090,-0.152109,-5.472429,-0.165003,-4.640024
27.500000,4.579930,10.774530,-0.152664,-5.487423,-0.165658,-4.649689
27.600000,4.596570,10.812890,-0.153219,-5.506960,-0.166313,-4.663189
27.700000,4.613290,10.852770,-0.153776,-5.527270,-0.166972,-4.677307
27.800000,4.629930,10.910370,-0.154331,-5.556606,-0.167627,-4.699049
27.900000,4.646650,10.925160,-0.154888,-5.564138,-0.168287,-4.702318
28.000000,4.663230,11.004400,-0.155441,-5.604495,-0.168941,-4.733327
28.100000,4.679910,11.024340,-0.155997,-5.614650,-0.169599,-4.738782
28.200000,4.696590,11.074770,-0.156553,-5.640334,-0.170258,-4.757323
28.300000,4.713280,11.113150,-0.157109,-5.659881,-0.170918,-4.770661
28.400000,4.729870,11.146700,-0.157662,-5.676968,-0.171574,-4.781924
28.500000,4.746510,11.213670,-0.158217,-5.711075,-0.172233,-4.807486
28.600000,4.763250,11.276740,-0.158775,-5.743197,-0.172896,-4.831320
28.700000,4.779950,11.273850,-0.159332,-5.741725,-0.173558,-4.826886
28.800000,4.796680,11.338380,-0.159889,-5.774590,-0.174222,-4.851294
28.900000,4.813190,11.351820,-0.160440,-5.781434,-0.174877,-4.853863
29.000000,4.829910,11.406210,-0.160997,-5.809135,-0.175541,-4.873882
29.100000,4.846540,11.487130,-0.161551,-5.850347,-0.176202,-4.905216
29.200000,4.863220,11.508520,-0.162107,-5.861241,-0.176865,-4.911091
29.300000,4.879880,11.520800,-0.162663,-5.867495,-0.177528,-4.913073
29.400000,4.896530,11.611310,-0.163218,-5.913592,-0.178191,-4.948389
29.500000,4.913210,11.650030,-0.163774,-5.933312,-0.178856,-4.961591
29.600000,4.929900,11.700170,-0.164330,-5.958848,-0.179521,-4.979630
29.700000,4.946520,11.723360,-0.164884,-5.970658,-0.180185,-4.986192
29.800000,4.963180,11.742070,-0.165439,-5.980187,-0.180850,-4.990829
29.900000,4.979910,11.793780,-0.165997,-6.006523,-0.181518,-5.009458
30.000000,4.996620,11.839480,-0.166554,-6.029798,-0.182186,-5.025511
30.100000,5.013270,11.899390,-0.167109,-6.060310,-0.182852,-5.047577
30.200000,5.029880,11.971310,-0.167663,-6.096938,-0.183517,-5.074709
30.300000,5.046590,11.996770,-0.168220,-6.109905,-0.184187,-5.082099
30.400000,5.063240,12.035500,-0.168775,-6.129630,-0.184854,-5.095104
30.500000,5.079930,12.040020,-0.169331,-6.131932,-0.185524,-5.093606
30.600000,5.096560,12.127520,-0.169885,-6.176495,-0.186191,-5.127199
30.700000,5.113180,12.205170,-0.170439,-6.216042,-0.186859,-5.156584
30.800000,5.129880,12.224730,-0.170996,-6.226004,-0.187530,-5.161382
30.900000,5.146610,12.252400,-0.171554,-6.240096,-0.188203,-5.169585
31.000000,5.163260,12.284870,-0.172109,-6.256633,-0.188873,-5.179812
31.100000,5.179890,12.353800,-0.172663,-6.291739,-0.189543,-5.205388
31.200000,5.196620,12.394110,-0.173221,-6.312268,-0.190217,-5.218853
31.300000,5.213300,12.446320,-0.173777,-6.338859,-0.190890,-5.237313
31.400000,5.229970,12.454100,-0.174332,-6.342821,-0.191563,-5.237062
31.500000,5.246600,12.521130,-0.174887,-6.376959,-0.192235,-5.261714
31.600000,5.263270,12.572040,-0.175442,-6.402887,-0.192908,-5.279550
31.700000,5.279940,12.587000,-0.175998,-6.410506,-0.193582,-5.282270
31.800000,5.296560,12.640680,-0.176552,-6.437845,-0.194255,-5.301231
31.900000,5.313190,12.713680,-0.177106,-6.475024,-0.194928,-5.328256
32.000000,5.329870,12.755290,-0.177662,-6.496216,-0.195604,-5.342083
32.100000,5.346590,12.783740,-0.178220,-6.510705,-0.196282,-5.350370
32.200000,5.363280,12.880380,-0.178776,-6.559924,-0.196959,-5.387167
32.300000,5.379930,12.876940,-0.179331,-6.558172,-0.197635,-5.382088
32.400000,5.396560,12.907140,-0.179885,-6.573552,-0.198311,-5.391067
32.500000,5.413280,12.926880,-0.180443,-6.583606,-0.198991,-5.395643
32.600000,5.429990,13.006950,-0.181000,-6.624385,-0.199671,-5.425374
32.700000,5.446600,13.057530,-0.181553,-6.650145,-0.200347,-5.442789
32.800000,5.463230,13.087680,-0.182108,-6.665501,-0.201025,-5.451662
32.900000,5.479910,13.138650,-0.182664,-6.691459,-0.201705,-5.469173
33.000000,5.496600,13.187350,-0.183220,-6.716262,-0.202385,-5.485709
33.100000,5.513260,13.203490,-0.183775,-6.724482,-0.203066,-5.488688
33.200000,5.529890,13.292220,-0.184330,-6.769672,-0.203745,-5.521821
33.300000,5.546560,13.311530,-0.184885,-6.779507,-0.204426,-5.526075
33.400000,5.563250,13.347300,-0.185442,-6.797724,-0.205109,-5.537143
33.500000,5.579970,13.415660,-0.185999,-6.832540,-0.205794,-5.561694
33.600000,5.596630,13.428470,-0.186554,-6.839064,-0.206476,-5.563207
33.700000,5.613220,13.464510,-0.187107,-6.857419,-0.207156,-5.574345
33.800000,5.629850,13.533420,-0.187662,-6.892514,-0.207838,-5.599054
33.900000,5.646550,13.549950,-0.188218,-6.900933,-0.208524,-5.602051
34.000000,5.663220,13.634600,-0.188774,-6.944045,-0.209209,-5.633190
34.100000,5.679860,13.661890,-0.189329,-6.957943,-0.209893,-5.640605
34.200000,5.696560,13.690880,-0.189885,-6.972708,-0.210579,-5.648693
34.300000,5.713240,13.756300,-0.190441,-7.006026,-0.211266,-5.671789
34.400000,5.729920,13.776450,-0.190997,-7.016288,-0.211953,-5.676196
34.500000,5.746560,13.830640,-0.191552,-7.043887,-0.212639,-5.694616
34.600000,5.763230,13.843300,-0.192108,-7.050335,-0.213326,-5.695911
34.700000,5.779930,13.916970,-0.192664,-7.087855,-0.214016,-5.722278
34.800000,5.796620,13.961610,-0.193221,-7.110590,-0.214705,-5.736677
34.900000,5.813250,14.041490,-0.193775,-7.151272,-0.215392,-5.765534
35.000000,5.829910,14.029330,-0.194330,-7.145079,-0.216081,-5.756573
35.100000,5.846580,14.065210,-0.194886,-7.163353,-0.216771,-5.767315
35.200000,5.863290,14.117070,-0.195443,-7.189765,-0.217463,-5.784576
35.300000,5.879930,14.165790,-0.195998,-7.214578,-0.218153,-5.800537
35.400000,5.896500,14.198180,-0.196550,-7.231074,-0.218840,-5.809806
35.500000,5.913210,14.258190,-0.197107,-7.261637,-0.219534,-5.830317
35.600000,5.929940,14.328250,-0.197665,-7.297318,-0.220229,-5.854896
35.700000,5.946660,14.333480,-0.198222,-7.299981,-0.220924,-5.852965
35.800000,5.963260,14.373300,-0.198775,-7.320262,-0.221614,-5.865174
35.900000,5.979900,14.415980,-0.199330,-7.341998,-0.222306,-5.878518
36.000000,5.996560,14.471860,-0.199885,-7.370458,-0.223000,-5.897211
36.100000,6.013240,14.538450,-0.200441,-7.404372,-0.223695,-5.920230
36.200000,6.029920,14.575160,-0.200997,-7.423068,-0.224391,-5.931051
36.300000,6.046560,14.591560,-0.201552,-7.431420,-0.225085,-5.933603
36.400000,6.063250,14.624790,-0.202108,-7.448344,-0.225782,-5.942972
36.500000,6.079940,14.681240,-0.202665,-7.477094,-0.226480,-5.961751
36.600000,6.096620,14.727270,-0.203221,-7.500537,-0.227178,-5.976273
36.700000,6.113210,14.789940,-0.203774,-7.532455,-0.227872,-5.997539
36.800000,6.129910,14.826960,-0.204330,-7.551309,-0.228571,-6.008347
36.900000,6.146620,14.901550,-0.204887,-7.589297,-0.229271,-6.034346
37.000000,6.163330,14.921140,-0.205444,-7.599274,-0.229972,-6.038046
37.100000,6.179920,14.953460,-0.205997,-7.615735,-0.230668,-6.046914
37.200000,6.196580,14.996360,-0.206553,-7.637583,-0.231368,-6.060020
37.300000,6.213240,15.019420,-0.207108,-7.649328,-0.232068,-6.065091
37.400000,6.229920,15.120840,-0.207664,-7.700981,-0.232770,-6.101764
37.500000,6.246590,15.140890,-0.208220,-7.711192,-0.233471,-6.105570
37.600000,6.263200,15.174430,-0.208773,-7.728274,-0.234171,-6.114816
37.700000,6.279870,15.209900,-0.209329,-7.746338,-0.234873,-6.124805
37.800000,6.296580,15.282270,-0.209886,-7.783196,-0.235578,-6.149612
37.900000,6.313310,15.363680,-0.210444,-7.824658,-0.236284,-6.178008
38.000000,6.329930,15.360970,-0.210998,-7.823278,-0.236986,-6.172584
38.100000,6.346590,15.401230,-0.211553,-7.843782,-0.237690,-6.184406
38.200000,6.363280,15.468770,-0.212109,-7.878180,-0.238396,-6.207144
38.300000,6.380000,15.486800,-0.212667,-7.887362,-0.239104,-6.209983
38.400000,6.396580,15.567950,-0.213219,-7.928692,-0.239806,-6.238141
38.500000,6.413240,15.584220,-0.213775,-7.936978,-0.240512,-6.240253
38.600000,6.429940,15.628040,-0.214331,-7.959295,-0.241220,-6.253369
38.700000,6.446590,15.657250,-0.214886,-7.974172,-0.241927,-6.260631
38.800000,6.463260,15.744100,-0.215442,-8.018404,-0.242635,-6.290903
38.900000,6.479890,15.779870,-0.215996,-8.036622,-0.243342,-6.300741
39.000000,6.496600,15.796060,-0.216553,-8.044867,-0.244052,-6.302724
39.100000,6.513270,15.883650,-0.217109,-8.089477,-0.244762,-6.333178
39.200000,6.530000,15.920400,-0.217667,-8.108193,-0.245474,-6.343310
39.300000,6.546570,15.948970,-0.218219,-8.122744,-0.246181,-6.350207
39.400000,6.563210,15.984890,-0.218774,-8.141038,-0.246890,-6.359993
39.500000,6.579940,16.032660,-0.219331,-8.165367,-0.247604,-6.374446
39.600000,6.596580,16.064120,-0.219886,-8.181389,-0.248315,-6.382416
39.700000,6.613190,16.163770,-0.220440,-8.232140,-0.249025,-6.417450
39.800000,6.629870,16.176010,-0.220996,-8.238374,-0.249739,-6.417729
39.900000,6.646600,16.228530,-0.221553,-8.265122,-0.250455,-6.433957
40.000000,6.663260,16.285000,-0.222109,-8.293882,-0.251168,-6.451739
40.100000,6.679920,16.292340,-0.222664,-8.297621,-0.251883,-6.450039
40.200000,6.696530,16.331500,-0.223218,-8.317565,-0.252595,-6.460937
40.300000,6.713200,16.413250,-0.223773,-8.359200,-0.253311,-6.488634
40.400000,6.729920,16.460600,-0.224331,-8.383315,-0.254029,-6.502680
40.500000,6.746630,16.507990,-0.224888,-8.407450,-0.254747,-6.516718
40.600000,6.763280,16.514310,-0.225443,-8.410669,-0.255464,-6.514545
40.700000,6.779900,16.595440,-0.225997,-8.451988,-0.256179,-6.541867
40.800000,6.796620,16.689890,-0.226554,-8.500091,-0.256899,-6.574362
40.900000,6.813270,16.687650,-0.227109,-8.498950,-0.257617,-6.568762
41.000000,6.829920,16.731760,-0.227664,-8.521415,-0.258336,-6.581396
41.100000,6.846530,16.784810,-0.228218,-8.548434,-0.259053,-6.597530
41.200000,6.863250,16.849690,-0.228775,-8.581477,-0.259775,-6.618249
41.300000,6.879910,16.850070,-0.229330,-8.581670,-0.260495,-6.613633
41.400000,6.896610,16.934250,-0.229887,-8.624543,-0.261218,-6.641872
41.500000,6.913230,16.973220,-0.230441,-8.644390,-0.261938,-6.652368
41.600000,6.929920,17.029280,-0.230997,-8.672941,-0.262661,-6.669515
41.700000,6.946590,17.075990,-0.231553,-8.696730,-0.263384,-6.682976
41.800000,6.963280,17.098350,-0.232109,-8.708118,-0.264108,-6.686883
41.900000,6.979870,17.182930,-0.232662,-8.751194,-0.264828,-6.715121
42.000000,6.996470,17.216520,-0.233216,-8.768302,-0.265550,-6.723396
42.100000,7.013230,17.248520,-0.233774,-8.784599,-0.266279,-6.730985
42.200000,7.029950,17.321980,-0.234332,-8.822012,-0.267006,-6.754735
42.300000,7.046580,17.381140,-0.234886,-8.852142,-0.267730,-6.772898
42.400000,7.063220,17.386240,-0.235441,-8.854739,-0.268456,-6.769974
42.500000,7.079940,17.288590,-0.235998,-8.805007,-0.269185,-6.727043
42.600000,7.096620,17.320980,-0.236554,-8.821503,-0.269913,-6.734741
42.700000,7.113290,17.327410,-0.237110,-8.824777,-0.270641,-6.732337
42.800000,7.129940,17.380500,-0.237665,-8.851816,-0.271369,-6.748052
42.900000,7.146540,17.437370,-0.238218,-8.880780,-0.272095,-6.765218
43.000000,7.163210,17.475720,-0.238774,-8.900311,-0.272825,-6.775151
43.100000,7.179890,17.577390,-0.239330,-8.952091,-0.273555,-6.809590
43.200000,7.196570,17.626710,-0.239886,-8.977210,-0.274286,-6.823706
43.300000,7.213220,17.636840,-0.240441,-8.982369,-0.275017,-6.822642
43.400000,7.229930,17.728360,-0.240998,-9.028980,-0.275750,-6.853017
43.500000,7.246670,17.798740,-0.241556,-9.064824,-0.276486,-6.875164
43.600000,7.263250,17.859120,-0.242108,-9.095575,-0.277215,-6.893461
43.700000,7.279900,17.873070,-0.242663,-9.102680,-0.277947,-6.893793
43.800000,7.296590,17.938170,-0.243220,-9.135835,-0.278682,-6.913820
43.900000,7.313300,18.015280,-0.243777,-9.175107,-0.279419,-6.938430
44.000000,7.329940,18.073680,-0.244331,-9.204850,-0.280152,-6.955816
44.100000,7.346570,18.095920,-0.244886,-9.216176,-0.280886,-6.959267
44.200000,7.363230,18.182330,-0.245441,-9.260185,-0.281622,-6.987356
44.300000,7.379920,18.213450,-0.245997,-9.276034,-0.282359,-6.994154
44.400000,7.396610,18.261270,-0.246554,-9.300388,-0.283097,-7.007344
44.500000,7.413240,18.329800,-0.247108,-9.335290,-0.283833,-7.028466
44.600000,7.429860,18.380550,-0.247662,-9.361137,-0.284570,-7.042739
44.700000,7.446580,18.439160,-0.248219,-9.390987,-0.285311,-7.059963
44.800000,7.463290,18.489420,-0.248776,-9.416584,-0.286052,-7.073961
44.900000,7.479970,18.555120,-0.249332,-9.450045,-0.286792,-7.093843
45.000000,7.496630,18.624530,-0.249888,-9.485395,-0.287532,-7.115112
45.100000,7.513280,18.708810,-0.250443,-9.528319,-0.288272,-7.142021
45.200000,7.529950,18.716980,-0.250998,-9.532480,-0.289014,-7.139843
45.300000,7.546600,18.827120,-0.251553,-9.588573,-0.289755,-7.176536
45.400000,7.563260,18.841040,-0.252109,-9.595663,-0.290498,-7.176513
45.500000,7.579880,18.924590,-0.252663,-9.638215,-0.291239,-7.202998
45.600000,7.596560,18.989720,-0.253219,-9.671385,-0.291983,-7.222410
45.700000,7.613250,19.018360,-0.253775,-9.685971,-0.292728,-7.227914
45.800000,7.629880,19.057050,-0.254329,-9.705676,-0.293471,-7.237238
45.900000,7.646520,19.127750,-0.254884,-9.741683,-0.294215,-7.258684
46.000000,7.663220,19.207470,-0.255441,-9.782284,-0.294963,-7.283491
46.100000,7.679950,19.221940,-0.255998,-9.789654,-0.295712,-7.283519
46.200000,7.696630,19.324750,-0.256554,-9.842014,-0.296460,-7.317003
46.300000,7.713220,19.377960,-0.257107,-9.869114,-0.297204,-7.331692
46.400000,7.729940,19.428320,-0.257665,-9.894762,-0.297954,-7.345232
46.500000,7.746630,19.509610,-0.258221,-9.936163,-0.298704,-7.370437
46.600000,7.763270,19.574070,-0.258776,-9.968992,-0.299452,-7.389259
46.700000,7.779880,19.601710,-0.259329,-9.983069,-0.300199,-7.394166
46.800000,7.796550,19.623430,-0.259885,-9.994131,-0.300950,-7.396806
46.900000,7.813250,19.721700,-0.260442,-10.044179,-0.301702,-7.428257
47.000000,7.829970,19.766320,-0.260999,-10.066904,-0.302456,-7.439452
47.100000,7.846590,19.864400,-0.261553,-10.116856,-0.303206,-7.470762
47.200000,7.863200,19.877340,-0.262107,-10.123446,-0.303956,-7.470023
47.300000,7.879910,19.986860,-0.262664,-10.179224,-0.304711,-7.505512
47.400000,7.896620,20.000630,-0.263221,-10.186237,-0.305467,-7.505009
47.500000,7.913330,20.065110,-0.263778,-10.219077,-0.306223,-7.523512
47.600000,7.929940,20.152310,-0.264331,-10.263487,-0.306975,-7.550526
47.700000,7.946610,20.182980,-0.264887,-10.279107,-0.307731,-7.556305
47.800000,7.963260,20.271800,-0.265442,-10.324343,-0.308486,-7.583829
47.900000,7.979950,20.289830,-0.265998,-10.333526,-0.309244,-7.584825
48.000000,7.996570,20.373310,-0.266552,-10.376042,-0.309999,-7.610283
48.100000,8.013220,20.425160,-0.267107,-10.402449,-0.310756,-7.623878
48.200000,8.029910,20.491460,-0.267664,-10.436215,-0.311515,-7.642819
48.300000,8.046590,20.525540,-0.268220,-10.453572,-0.312275,-7.649718
48.400000,8.063230,20.611030,-0.268774,-10.497111,-0.313033,-7.675757
48.500000,8.079900,20.669600,-0.269330,-10.526941,-0.313793,-7.691720
48.600000,8.096550,20.710870,-0.269885,-10.547959,-0.314553,-7.701223
48.700000,8.113250,20.765760,-0.270442,-10.575915,-0.315316,-7.715747
48.800000,8.129990,20.853650,-0.271000,-10.620677,-0.316081,-7.742477
48.900000,8.146560,20.933630,-0.271552,-10.661410,-0.316839,-7.766283
49.000000,8.163250,20.985760,-0.272108,-10.687960,-0.317603,-7.779677
49.100000,8.179950,21.007500,-0.272665,-10.699032,-0.318368,-7.781780
49.200000,8.196630,21.115210,-0.273221,-10.753888,-0.319133,-7.815700
49.300000,8.213240,21.125730,-0.273775,-10.759246,-0.319895,-7.813637
49.400000,8.229900,21.237780,-0.274330,-10.816313,-0.320660,-7.849074
49.500000,8.246580,21.295780,-0.274886,-10.845852,-0.321426,-7.864479
49.600000,8.263270,21.339350,-0.275442,-10.868042,-0.322194,-7.874523
49.700000,8.279990,21.389600,-0.276000,-10.893634,-0.322963,-7.886995
49.800000,8.296570,21.443190,-0.276552,-10.920927,-0.323727,-7.900719
49.900000,8.313240,21.537840,-0.277108,-10.969132,-0.324495,-7.929498
50.000000,8.329880,21.576930,-0.277663,-10.989040,-0.325263,-7.937794
50.100000,8.346550,21.626460,-0.278218,-11.014266,-0.326033,-7.949895
50.200000,8.363150,21.659680,-0.278772,-11.031184,-0.326800,-7.956003
50.300000,8.379880,21.756730,-0.279329,-11.080612,-0.327573,-7.985472
50.400000,8.396600,21.805420,-0.279887,-11.105409,-0.328347,-7.997153
50.500000,8.413300,21.881420,-0.280443,-11.144116,-0.329120,-8.018823
50.600000,8.429900,21.946720,-0.280997,-11.177373,-0.329889,-8.036568
50.700000,8.446550,22.013620,-0.281552,-11.211445,-0.330661,-8.054844
50.800000,8.463280,22.082730,-0.282109,-11.246642,-0.331438,-8.073859
50.900000,8.479950,22.096960,-0.282665,-11.253889,-0.332212,-8.072809
51.000000,8.496640,22.202110,-0.283221,-11.307442,-0.332988,-8.104933
51.100000,8.513270,22.247010,-0.283776,-11.330309,-0.333762,-8.115043
51.200000,8.529910,22.333430,-0.284330,-11.374322,-0.334537,-8.140258
51.300000,8.546570,22.398540,-0.284886,-11.407483,-0.335313,-8.157654
51.400000,8.563290,22.472530,-0.285443,-11.445166,-0.336093,-8.178223
51.500000,8.579880,22.493810,-0.285996,-11.456003,-0.336867,-8.179632
51.600000,8.596520,22.560890,-0.286551,-11.490167,-0.337644,-8.197652
51.700000,8.613240,22.598820,-0.287108,-11.509485,-0.338425,-8.205019
51.800000,8.629920,22.670010,-0.287664,-11.545741,-0.339206,-8.224447
51.900000,8.646550,22.783660,-0.288218,-11.603623,-0.339984,-8.259246
52.000000,8.663190,22.829550,-0.288773,-11.626994,-0.340764,-8.269432
52.100000,8.679920,22.860630,-0.289331,-11.642823,-0.341548,-8.274197
52.200000,8.696560,22.935090,-0.289885,-11.680745,-0.342329,-8.294669
52.300000,8.713240,23.030000,-0.290441,-11.729083,-0.343112,-8.322472
52.400000,8.729850,23.063680,-0.290995,-11.746236,-0.343893,-8.328140
52.500000,8.746550,23.146160,-0.291552,-11.788242,-0.344678,-8.351361
52.600000,8.763230,23.171480,-0.292108,-11.801138,-0.345463,-8.353935
52.700000,8.779940,23.286390,-0.292665,-11.859661,-0.346250,-8.388757
52.800000,8.796580,23.340700,-0.293219,-11.887321,-0.347035,-8.401729
52.900000,8.813260,23.410120,-0.293775,-11.922676,-0.347822,-8.420088
53.000000,8.829970,23.452860,-0.294332,-11.944444,-0.348611,-8.428808
53.100000,8.846640,23.533250,-0.294888,-11.985386,-0.349399,-8.451039
53.200000,8.863280,23.593760,-0.295443,-12.016203,-0.350186,-8.466104
53.300000,8.879880,23.659910,-0.295996,-12.049893,-0.350971,-8.483173
53.400000,8.896630,23.661910,-0.296554,-12.050912,-0.351765,-8.477162
53.500000,8.913250,23.773060,-0.297108,-12.107520,-0.352553,-8.510275
53.600000,8.929910,23.806140,-0.297664,-12.124368,-0.353343,-8.515384
53.700000,8.946530,23.920780,-0.298218,-12.182753,-0.354132,-8.549641
53.800000,8.963200,23.980520,-0.298773,-12.213179,-0.354924,-8.564206
53.900000,8.979900,24.071510,-0.299330,-12.259519,-0.355718,-8.589877
54.000000,8.996610,24.125240,-0.299887,-12.286884,-0.356514,-8.602207
54.100000,9.013250,24.207730,-0.300442,-12.328896,-0.357306,-8.624782
54.200000,9.029870,24.251060,-0.300996,-12.350963,-0.358098,-8.633377
54.300000,9.046590,24.344410,-0.301553,-12.398506,-0.358896,-8.659699
54.400000,9.063280,24.362400,-0.302109,-12.407668,-0.359693,-8.659196
54.500000,9.079940,24.464020,-0.302665,-12.459423,-0.360489,-8.688396
54.600000,9.096610,24.502320,-0.303220,-12.478929,-0.361286,-8.695064
54.700000,9.113260,24.594130,-0.303775,-12.525688,-0.362083,-8.720693
54.800000,9.129920,24.656330,-0.304331,-12.557366,-0.362881,-8.735774
54.900000,9.146590,24.687770,-0.304886,-12.573378,-0.363680,-8.739927
55.000000,9.163240,24.769230,-0.305441,-12.614865,-0.364479,-8.761764
55.100000,9.179900,24.845190,-0.305997,-12.653551,-0.365279,-8.781607
55.200000,9.196560,24.941770,-0.306552,-12.702739,-0.366079,-8.808689
55.300000,9.213220,25.007440,-0.307107,-12.736185,-0.366880,-8.824809
55.400000,9.229860,25.041140,-0.307662,-12.753348,-0.367681,-8.829627
55.500000,9.246520,25.121640,-0.308217,-12.794346,-0.368483,-8.850907
55.600000,9.263200,25.188880,-0.308773,-12.828591,-0.369287,-8.867464
55.700000,9.279960,25.264750,-0.309332,-12.867232,-0.370096,-8.886985
55.800000,9.296570,25.336040,-0.309886,-12.903539,-0.370898,-8.904917
55.900000,9.313180,25.360590,-0.310439,-12.916042,-0.371701,-8.906395
56.000000,9.329880,25.430430,-0.310996,-12.951612,-0.372508,-8.923712
56.100000,9.346610,25.542710,-0.311554,-13.008795,-0.373318,-8.955857
56.200000,9.363280,25.631990,-0.312109,-13.054265,-0.374125,-8.979907
56.300000,9.379950,25.672170,-0.312665,-13.074729,-0.374933,-8.986719
56.400000,9.396600,25.758440,-0.313220,-13.118666,-0.375741,-9.009637
56.500000,9.413280,25.802650,-0.313776,-13.141182,-0.376551,-9.017794
56.600000,9.429980,25.918000,-0.314333,-13.199929,-0.377363,-9.050760
56.700000,9.446610,25.956560,-0.314887,-13.219567,-0.378171,-9.056898
56.800000,9.463220,26.005940,-0.315441,-13.244716,-0.378980,-9.066794
56.900000,9.479880,26.084300,-0.315996,-13.284625,-0.379792,-9.086737
57.000000,9.496570,26.147440,-0.316552,-13.316782,-0.380605,-9.101323
57.100000,9.513240,26.223800,-0.317108,-13.355672,-0.381419,-9.120481
57.200000,9.529900,26.312280,-0.317663,-13.400734,-0.382232,-9.143812
57.300000,9.546540,26.370520,-0.318218,-13.430396,-0.383045,-9.156602
57.400000,9.563290,26.402680,-0.318776,-13.446775,-0.383865,-9.160261
57.500000,9.579980,26.509760,-0.319333,-13.501310,-0.384682,-9.189901
57.600000,9.596560,26.567020,-0.319885,-13.530472,-0.385494,-9.202273
57.700000,9.613250,26.641990,-0.320442,-13.568654,-0.386312,-9.220692
57.800000,9.629920,26.696530,-0.320997,-13.596431,-0.387130,-9.232013
