Repository: abubakardawood/tissue-phantom-material-database

Title:
A Database of Silicone Phantom Materials for Modeling Human Tissue Mechanics Across Varying Stiffnesses

Description:
This dataset contains processed mechanical compression test data for soft silicone phantoms
fabricated using Ecoflex (Smooth-On) with varying base materials and thinner concentrations.
The dataset provides force–compression measurements together with derived engineering and
true stress–strain quantities, intended for mechanical characterization, constitutive model
fitting, and the design of tissue-equivalent phantoms.

All files in this dataset are processed outputs generated from raw experimental measurements.
The raw data files are not included in this archive.

File: data/EF30_50T/EF30_50T_A1.csv (part 2 of 2)
Speed (mm/min): 10;
Machine: INSTRON 5900;
Load cell: 10kN;
Time (s),Compression (mm),Load (N),Engineering Strain [-],Engineering Stress (kPa),True Strain [-],True Stress (kPa)
57.900000,9.646620,27.572860,-0.321554,-14.042742,-0.387950,-9.527242
58.000000,9.663300,27.629510,-0.322110,-14.071594,-0.388770,-9.538993
58.100000,9.679890,27.673900,-0.322663,-14.094202,-0.389586,-9.546524
58.200000,9.696590,27.763440,-0.323220,-14.139804,-0.390409,-9.569541
58.300000,9.713260,27.827980,-0.323775,-14.172674,-0.391230,-9.583912
58.400000,9.729910,27.892560,-0.324330,-14.205564,-0.392051,-9.598269
58.500000,9.746490,27.964220,-0.324883,-14.242060,-0.392869,-9.615057
58.600000,9.763210,28.052930,-0.325440,-14.287240,-0.393695,-9.637596
58.700000,9.779900,28.126740,-0.325997,-14.324831,-0.394520,-9.654984
58.800000,9.796610,28.175130,-0.326554,-14.349476,-0.395347,-9.663602
58.900000,9.813280,28.267950,-0.327109,-14.396749,-0.396172,-9.687438
59.000000,9.829910,28.336450,-0.327664,-14.431635,-0.396997,-9.702913
59.100000,9.846600,28.400490,-0.328220,-14.464251,-0.397824,-9.716794
59.200000,9.863310,28.477170,-0.328777,-14.503304,-0.398654,-9.734951
59.300000,9.879990,28.564750,-0.329333,-14.547908,-0.399483,-9.756802
59.400000,9.896590,28.576630,-0.329886,-14.553958,-0.400308,-9.752806
59.500000,9.913280,28.693060,-0.330443,-14.613255,-0.401138,-9.784412
59.600000,9.929940,28.774230,-0.330998,-14.654595,-0.401968,-9.803953
59.700000,9.946620,28.842200,-0.331554,-14.689212,-0.402800,-9.818945
59.800000,9.963270,28.921870,-0.332109,-14.729787,-0.403630,-9.837892
59.900000,9.979920,29.016230,-0.332664,-14.777845,-0.404462,-9.861788
60.000000,9.996610,29.068280,-0.333220,-14.804353,-0.405296,-9.871242
60.100000,10.013290,29.164010,-0.333776,-14.853108,-0.406130,-9.895492
60.200000,10.029960,29.233810,-0.334332,-14.888657,-0.406964,-9.910903
60.300000,10.046570,29.311030,-0.334886,-14.927985,-0.407796,-9.928817
60.400000,10.063260,29.351750,-0.335442,-14.948724,-0.408633,-9.934294
60.500000,10.079970,29.436740,-0.335999,-14.992009,-0.409472,-9.954709
60.600000,10.096620,29.543450,-0.336554,-15.046356,-0.410308,-9.982444
60.700000,10.113200,29.579140,-0.337107,-15.064532,-0.411141,-9.986178
60.800000,10.129850,29.683220,-0.337662,-15.117540,-0.411979,-10.012926
60.900000,10.146560,29.737400,-0.338219,-15.145133,-0.412820,-10.022767
61.000000,10.163250,29.847410,-0.338775,-15.201161,-0.413661,-10.051388
61.100000,10.179910,29.921600,-0.339330,-15.238946,-0.414501,-10.067909
61.200000,10.196560,29.988240,-0.339885,-15.272885,-0.415342,-10.081856
61.300000,10.213260,30.062140,-0.340442,-15.310522,-0.416185,-10.098177
61.400000,10.229930,30.181410,-0.340998,-15.371266,-0.417028,-10.129700
61.500000,10.246610,30.221000,-0.341554,-15.391429,-0.417872,-10.134430
61.600000,10.263250,30.307150,-0.342108,-15.435305,-0.418715,-10.154758
61.700000,10.279910,30.387540,-0.342664,-15.476247,-0.419559,-10.173099
61.800000,10.296630,30.497290,-0.343221,-15.532142,-0.420408,-10.201185
61.900000,10.313280,30.535930,-0.343776,-15.551821,-0.421253,-10.205478
62.000000,10.329870,30.597600,-0.344329,-15.583230,-0.422096,-10.217472
62.100000,10.346530,30.716120,-0.344884,-15.643591,-0.422943,-10.248362
62.200000,10.363220,30.772350,-0.345441,-15.672229,-0.423793,-10.258404
62.300000,10.379860,30.853540,-0.345995,-15.713579,-0.424641,-10.276754
62.400000,10.396520,30.950680,-0.346551,-15.763052,-0.425490,-10.300356
62.500000,10.413190,31.005250,-0.347106,-15.790844,-0.426341,-10.309742
62.600000,10.429920,31.134640,-0.347664,-15.856742,-0.427196,-10.343924
62.700000,10.446630,31.173370,-0.348221,-15.876467,-0.428050,-10.347948
62.800000,10.463270,31.278720,-0.348776,-15.930121,-0.428901,-10.374083
62.900000,10.479910,31.336760,-0.349330,-15.959681,-0.429753,-10.384480
63.000000,10.496560,31.436910,-0.349885,-16.010687,-0.430607,-10.408782
63.100000,10.513280,31.495580,-0.350443,-16.040567,-0.431464,-10.419268
63.200000,10.529960,31.584360,-0.350999,-16.085782,-0.432321,-10.439694
63.300000,10.546550,31.651810,-0.351552,-16.120134,-0.433173,-10.453074
63.400000,10.563200,31.773780,-0.352107,-16.182253,-0.434029,-10.484374
63.500000,10.579910,31.858550,-0.352664,-16.225426,-0.434889,-10.503308
63.600000,10.596580,31.943680,-0.353219,-16.268783,-0.435748,-10.522334
63.700000,10.613230,31.993080,-0.353774,-16.293942,-0.436607,-10.529563
63.800000,10.629940,32.101490,-0.354331,-16.349155,-0.437469,-10.556137
63.900000,10.646610,32.166260,-0.354887,-16.382142,-0.438330,-10.568333
64.000000,10.663300,32.262460,-0.355443,-16.431136,-0.439193,-10.590798
64.100000,10.679940,32.320840,-0.355998,-16.460869,-0.440053,-10.600832
64.200000,10.696540,32.435760,-0.356551,-16.519397,-0.440913,-10.629384
64.300000,10.713180,32.499670,-0.357106,-16.551946,-0.441775,-10.641147
64.400000,10.729870,32.575380,-0.357662,-16.590505,-0.442641,-10.656706
64.500000,10.746570,32.693140,-0.358219,-16.650479,-0.443508,-10.685961
64.600000,10.763190,32.744460,-0.358773,-16.676617,-0.444372,-10.693497
64.700000,10.779930,32.840050,-0.359331,-16.725300,-0.445242,-10.715381
64.800000,10.796570,32.960360,-0.359886,-16.786574,-0.446108,-10.745326
64.900000,10.813280,32.997750,-0.360443,-16.805616,-0.446979,-10.748155
65.000000,10.829880,33.075300,-0.360996,-16.845112,-0.447845,-10.764094
65.100000,10.846540,33.179810,-0.361551,-16.898338,-0.448714,-10.788722
65.200000,10.863270,33.266690,-0.362109,-16.942586,-0.449588,-10.807523
65.300000,10.879930,33.364510,-0.362664,-16.992405,-0.450459,-10.829866
65.400000,10.896620,33.425490,-0.363221,-17.023462,-0.451332,-10.840189
65.500000,10.913240,33.568870,-0.363775,-17.096485,-0.452202,-10.877217
65.600000,10.929850,33.646380,-0.364328,-17.135961,-0.453073,-10.892845
65.700000,10.946560,33.651760,-0.364885,-17.138701,-0.453950,-10.885040
65.800000,10.963290,33.766380,-0.365443,-17.197076,-0.454828,-10.912525
65.900000,10.979920,33.870660,-0.365997,-17.250185,-0.455702,-10.936664
66.000000,10.996570,33.970600,-0.366552,-17.301085,-0.456578,-10.959332
66.100000,11.013250,34.044380,-0.367108,-17.338660,-0.457456,-10.973494
66.200000,11.029970,34.168350,-0.367666,-17.401798,-0.458337,-11.003754
66.300000,11.046570,34.267190,-0.368219,-17.452137,-0.459212,-11.025928
66.400000,11.063200,34.343030,-0.368773,-17.490762,-0.460090,-11.040635
66.500000,11.079920,34.442650,-0.369331,-17.541498,-0.460974,-11.062885
66.600000,11.096560,34.522190,-0.369885,-17.582007,-0.461853,-11.078680
66.700000,11.113220,34.613710,-0.370441,-17.628618,-0.462735,-11.098261
66.800000,11.129880,34.696010,-0.370996,-17.670533,-0.463618,-11.114836
66.900000,11.146580,34.783670,-0.371553,-17.715178,-0.464503,-11.133056
67.000000,11.163260,34.880050,-0.372109,-17.764264,-0.465388,-11.154027
67.100000,11.179970,34.972550,-0.372666,-17.811373,-0.466276,-11.173686
67.200000,11.196590,35.056920,-0.373220,-17.854343,-0.467159,-11.190751
67.300000,11.213250,35.122520,-0.373775,-17.887753,-0.468046,-11.201758
67.400000,11.229950,35.226830,-0.374332,-17.940877,-0.468935,-11.225039
67.500000,11.246600,35.319400,-0.374887,-17.988023,-0.469822,-11.244553
67.600000,11.263230,35.449040,-0.375441,-18.054048,-0.470709,-11.275818
67.700000,11.279850,35.527630,-0.375995,-18.094073,-0.471597,-11.290792
67.800000,11.296550,35.633150,-0.376552,-18.147814,-0.472489,-11.314225
67.900000,11.313250,35.693930,-0.377108,-18.178769,-0.473383,-11.323404
68.000000,11.329920,35.790840,-0.377664,-18.228125,-0.474275,-11.344018
68.100000,11.346580,35.859250,-0.378219,-18.262966,-0.475168,-11.355559
68.200000,11.363290,35.985120,-0.378776,-18.327071,-0.476064,-11.385210
68.300000,11.379910,36.094090,-0.379330,-18.382569,-0.476956,-11.409503
68.400000,11.396610,36.160680,-0.379887,-18.416483,-0.477854,-11.420301
68.500000,11.413260,36.266400,-0.380442,-18.470326,-0.478749,-11.443438
68.600000,11.429860,36.357970,-0.380995,-18.516962,-0.479642,-11.462086
68.700000,11.446580,36.455550,-0.381553,-18.566659,-0.480543,-11.482501
68.800000,11.463260,36.542470,-0.382109,-18.610927,-0.481443,-11.499531
68.900000,11.479930,36.625530,-0.382664,-18.653229,-0.482342,-11.515304
69.000000,11.496500,36.722090,-0.383217,-18.702407,-0.483237,-11.535333
69.100000,11.513240,36.872520,-0.383775,-18.779020,-0.484143,-11.572108
69.200000,11.529920,36.955200,-0.384331,-18.821129,-0.485045,-11.587592
69.300000,11.546610,37.003620,-0.384887,-18.845789,-0.485949,-11.592290
69.400000,11.563240,37.140540,-0.385441,-18.915522,-0.486851,-11.624698
69.500000,11.579940,37.229740,-0.385998,-18.960951,-0.487757,-11.642062
69.600000,11.596580,37.328950,-0.386553,-19.011478,-0.488661,-11.662541
69.700000,11.613280,37.477590,-0.387109,-19.087180,-0.489569,-11.698354
69.800000,11.629920,37.534240,-0.387664,-19.116031,-0.490474,-11.705434
69.900000,11.646540,37.616050,-0.388218,-19.157697,-0.491379,-11.720334
70.000000,11.663270,37.718910,-0.388776,-19.210083,-0.492291,-11.741670
70.100000,11.679980,37.830220,-0.389333,-19.266773,-0.493203,-11.765589
70.200000,11.696610,37.953000,-0.389887,-19.329304,-0.494111,-11.793060
70.300000,11.713210,38.019170,-0.390440,-19.363004,-0.495018,-11.802906
70.400000,11.729910,38.160580,-0.390997,-19.435024,-0.495932,-11.835988
70.500000,11.746590,38.257890,-0.391553,-19.484583,-0.496845,-11.855336
70.600000,11.763270,38.370920,-0.392109,-19.542149,-0.497760,-11.879497
70.700000,11.779920,38.435520,-0.392664,-19.575050,-0.498673,-11.888632
70.800000,11.796570,38.558460,-0.393219,-19.637662,-0.499587,-11.915760
70.900000,11.813250,38.671490,-0.393775,-19.695228,-0.500504,-11.939740
71.000000,11.829920,38.745910,-0.394331,-19.733130,-0.501421,-11.951752
71.100000,11.846590,38.840260,-0.394886,-19.781182,-0.502339,-11.969864
71.200000,11.863200,38.981380,-0.395440,-19.853054,-0.503254,-12.002362
71.300000,11.879860,39.075810,-0.395995,-19.901147,-0.504173,-12.020385
71.400000,11.896560,39.181100,-0.396552,-19.954770,-0.505095,-12.041666
71.500000,11.913260,39.303790,-0.397109,-20.017256,-0.506018,-12.068230
71.600000,11.929890,39.366110,-0.397663,-20.048995,-0.506938,-12.076252
71.700000,11.946620,39.516320,-0.398221,-20.125497,-0.507864,-12.111108
71.800000,11.963280,39.633180,-0.398776,-20.185013,-0.508788,-12.135714
71.900000,11.979950,39.711390,-0.399332,-20.224845,-0.509712,-12.148424
72.000000,11.996550,39.830800,-0.399885,-20.285660,-0.510634,-12.173729
72.100000,12.013200,39.941890,-0.400440,-20.342238,-0.511559,-12.196392
72.200000,12.029910,40.032110,-0.400997,-20.388186,-0.512489,-12.212585
72.300000,12.046630,40.120720,-0.401554,-20.433315,-0.513420,-12.228229
72.400000,12.063280,40.247920,-0.402109,-20.498097,-0.514347,-12.255621
72.500000,12.079900,40.363040,-0.402663,-20.556727,-0.515274,-12.279287
72.600000,12.096560,40.458850,-0.403219,-20.605523,-0.516205,-12.296992
72.700000,12.113240,40.584270,-0.403775,-20.669399,-0.517137,-12.323619
72.800000,12.129930,40.707720,-0.404331,-20.732272,-0.518070,-12.349571
72.900000,12.146530,40.788920,-0.404884,-20.773626,-0.518999,-12.362711
73.000000,12.163210,40.950410,-0.405440,-20.855873,-0.519934,-12.400061
73.100000,12.179930,41.049730,-0.405998,-20.906456,-0.520872,-12.418484
73.200000,12.196570,41.132780,-0.406552,-20.948753,-0.521806,-12.431988
73.300000,12.213200,41.250700,-0.407107,-21.008809,-0.522741,-12.455983
73.400000,12.229880,41.386890,-0.407663,-21.078170,-0.523679,-12.485387
73.500000,12.246600,41.506790,-0.408220,-21.139235,-0.524620,-12.509776
73.600000,12.263280,41.625350,-0.408776,-21.199617,-0.525560,-12.533722
73.700000,12.279950,41.732340,-0.409332,-21.254106,-0.526501,-12.554128
73.800000,12.296580,41.839120,-0.409886,-21.308489,-0.527440,-12.574438
73.900000,12.313270,41.945630,-0.410442,-21.362734,-0.528383,-12.594564
74.000000,12.329970,42.100690,-0.410999,-21.441705,-0.529327,-12.629186
74.100000,12.346620,42.190170,-0.411554,-21.487277,-0.530270,-12.644102
74.200000,12.363270,42.263710,-0.412109,-21.524731,-0.531214,-12.654195
74.300000,12.379870,42.419290,-0.412662,-21.603967,-0.532155,-12.688824
74.400000,12.396620,42.549960,-0.413221,-21.670517,-0.533106,-12.715811
74.500000,12.413250,42.660370,-0.413775,-21.726748,-0.534052,-12.736763
74.600000,12.429860,42.744760,-0.414329,-21.769728,-0.534997,-12.749905
74.700000,12.446540,42.929480,-0.414885,-21.863805,-0.535946,-12.792847
74.800000,12.463210,42.976580,-0.415440,-21.887792,-0.536896,-12.794721
74.900000,12.479910,43.110970,-0.415997,-21.956237,-0.537849,-12.822508
75.000000,12.496590,43.267680,-0.416553,-22.036048,-0.538802,-12.856866
75.100000,12.513300,43.380980,-0.417110,-22.093752,-0.539757,-12.878227
75.200000,12.529940,43.510060,-0.417665,-22.159492,-0.540709,-12.904255
75.300000,12.546620,43.650330,-0.418221,-22.230931,-0.541664,-12.933496
75.400000,12.563320,43.785510,-0.418777,-22.299777,-0.542621,-12.961136
75.500000,12.579900,43.841840,-0.419330,-22.328466,-0.543573,-12.965470
75.600000,12.596550,43.949570,-0.419885,-22.383332,-0.544529,-12.984907
75.700000,12.613270,44.091000,-0.420442,-22.455362,-0.545490,-13.014177
75.800000,12.629980,44.202950,-0.420999,-22.512378,-0.546452,-13.034682
75.900000,12.646570,44.360870,-0.421552,-22.592806,-0.547407,-13.068756
76.000000,12.663230,44.491150,-0.422108,-22.659157,-0.548368,-13.094553
76.100000,12.679930,44.615760,-0.422664,-22.722620,-0.549331,-13.118579
76.200000,12.696600,44.706050,-0.423220,-22.768604,-0.550294,-13.132476
76.300000,12.713270,44.835540,-0.423776,-22.834553,-0.551258,-13.157825
76.400000,12.729920,44.988360,-0.424331,-22.912384,-0.552222,-13.189957
76.500000,12.746600,45.093810,-0.424887,-22.966089,-0.553188,-13.208104
76.600000,12.763270,45.229500,-0.425442,-23.035195,-0.554155,-13.235048
76.700000,12.779960,45.364490,-0.425999,-23.103945,-0.555124,-13.261695
76.800000,12.796560,45.484440,-0.426552,-23.165035,-0.556088,-13.283943
76.900000,12.813220,45.644890,-0.427107,-23.246752,-0.557057,-13.317894
77.000000,12.829920,45.762500,-0.427664,-23.306650,-0.558029,-13.339235
77.100000,12.846650,45.914560,-0.428222,-23.384093,-0.559004,-13.370518
77.200000,12.863260,46.017760,-0.428775,-23.436653,-0.559973,-13.387594
77.300000,12.879930,46.140660,-0.429331,-23.499245,-0.560946,-13.410291
77.400000,12.896600,46.261770,-0.429887,-23.560926,-0.561920,-13.432398
77.500000,12.913290,46.377580,-0.430443,-23.619908,-0.562896,-13.452884
77.600000,12.929950,46.540040,-0.430998,-23.702648,-0.563872,-13.486846
77.700000,12.946580,46.679930,-0.431553,-23.773893,-0.564847,-13.514206
77.800000,12.963240,46.787030,-0.432108,-23.828439,-0.565824,-13.531980
77.900000,12.979900,46.962450,-0.432663,-23.917779,-0.566802,-13.569433
78.000000,12.996630,47.074550,-0.433221,-23.974871,-0.567786,-13.588454
78.100000,13.013260,47.222750,-0.433775,-24.050349,-0.568764,-13.617901
78.200000,13.029880,47.348770,-0.434329,-24.114531,-0.569743,-13.640883
78.300000,13.046550,47.488520,-0.434885,-24.185705,-0.570726,-13.667704
78.400000,13.063260,47.627150,-0.435442,-24.256308,-0.571712,-13.694093
78.500000,13.079880,47.761590,-0.435996,-24.324778,-0.572694,-13.719272
78.600000,13.096570,47.879380,-0.436552,-24.384768,-0.573681,-13.739541
78.700000,13.113310,48.027070,-0.437110,-24.459986,-0.574672,-13.768273
78.800000,13.129960,48.191230,-0.437665,-24.543592,-0.575658,-13.801713
78.900000,13.146590,48.310290,-0.438220,-24.604229,-0.576644,-13.822172
79.000000,13.163220,48.498620,-0.438774,-24.700144,-0.577632,-13.862363
79.100000,13.179910,48.603230,-0.439330,-24.753422,-0.578623,-13.878493
79.200000,13.196580,48.782490,-0.439886,-24.844718,-0.579615,-13.915874
79.300000,13.213300,48.878250,-0.440443,-24.893488,-0.580610,-13.929317
79.400000,13.229910,49.036350,-0.440997,-24.974008,-0.581600,-13.960545
79.500000,13.246510,49.164420,-0.441550,-25.039233,-0.582591,-13.983152
79.600000,13.263230,49.340960,-0.442108,-25.129145,-0.583589,-14.019357
79.700000,13.279930,49.471070,-0.442664,-25.195409,-0.584588,-14.042300
79.800000,13.296590,49.616300,-0.443220,-25.269374,-0.585584,-14.069491
79.900000,13.313210,49.783280,-0.443774,-25.354416,-0.586580,-14.102794
80.000000,13.329890,49.917610,-0.444330,-25.422830,-0.587580,-14.126712
80.100000,13.346580,50.039650,-0.444886,-25.484984,-0.588582,-14.147072
80.200000,13.363300,50.204550,-0.445443,-25.568967,-0.589586,-14.179441
80.300000,13.379900,50.346200,-0.445997,-25.641109,-0.590585,-14.205260
80.400000,13.396570,50.499860,-0.446552,-25.719368,-0.591588,-14.234324
80.500000,13.413240,50.658420,-0.447108,-25.800121,-0.592593,-14.264681
80.600000,13.429960,50.801450,-0.447665,-25.872966,-0.593601,-14.290536
80.700000,13.446600,50.992590,-0.448220,-25.970313,-0.594606,-14.329899
80.800000,13.463270,51.110990,-0.448776,-26.030613,-0.595613,-14.348708
80.900000,13.480000,51.259530,-0.449333,-26.106264,-0.596626,-14.375850
81.000000,13.496670,51.435050,-0.449889,-26.195656,-0.597635,-14.410518
81.100000,13.513270,51.550890,-0.450442,-26.254653,-0.598642,-14.428446
81.200000,13.529850,51.706930,-0.450995,-26.334123,-0.599648,-14.457565
81.300000,13.546590,51.876210,-0.451553,-26.420337,-0.600665,-14.490154
81.400000,13.563250,52.038760,-0.452108,-26.503123,-0.601678,-14.520840
81.500000,13.579920,52.207240,-0.452664,-26.588929,-0.602692,-14.553078
81.600000,13.596540,52.407170,-0.453218,-26.690753,-0.603705,-14.594023
81.700000,13.613220,52.506970,-0.453774,-26.741580,-0.604722,-14.606946
81.800000,13.629910,52.688520,-0.454330,-26.834043,-0.605741,-14.642523
81.900000,13.646600,52.814550,-0.454887,-26.898229,-0.606762,-14.662584
82.000000,13.663280,52.993280,-0.455443,-26.989256,-0.607782,-14.697197
82.100000,13.679920,53.150230,-0.455997,-27.069190,-0.608801,-14.725711
82.200000,13.696630,53.330700,-0.456554,-27.161102,-0.609826,-14.760583
82.300000,13.713300,53.478410,-0.457110,-27.236331,-0.610849,-14.786331
82.400000,13.729950,53.613300,-0.457665,-27.305029,-0.611871,-14.808473
82.500000,13.746520,53.789340,-0.458217,-27.394686,-0.612890,-14.841966
82.600000,13.763230,53.967670,-0.458774,-27.485509,-0.613919,-14.875863
82.700000,13.779900,54.147210,-0.459330,-27.576948,-0.614946,-14.910028
82.800000,13.796570,54.282300,-0.459886,-27.645748,-0.615974,-14.931865
82.900000,13.813220,54.456500,-0.460441,-27.734468,-0.617003,-14.964391
83.000000,13.829870,54.663090,-0.460996,-27.839683,-0.618032,-15.005710
83.100000,13.846530,54.811690,-0.461551,-27.915364,-0.619062,-15.031000
83.200000,13.863210,55.011460,-0.462107,-28.017107,-0.620096,-15.070205
83.300000,13.879890,55.130410,-0.462663,-28.077687,-0.621130,-15.087180
83.400000,13.896560,55.327120,-0.463219,-28.177871,-0.622164,-15.125355
83.500000,13.913230,55.492080,-0.463774,-28.261884,-0.623200,-15.154748
83.600000,13.929940,55.657140,-0.464331,-28.345949,-0.624239,-15.184037
83.700000,13.946610,55.816610,-0.464887,-28.427166,-0.625277,-15.211746
83.800000,13.963200,55.989480,-0.465440,-28.515208,-0.626311,-15.243090
83.900000,13.979890,56.149030,-0.465996,-28.596466,-0.627353,-15.270618
84.000000,13.996610,56.373350,-0.466554,-28.710711,-0.628397,-15.315624
84.100000,14.013270,56.532520,-0.467109,-28.791776,-0.629438,-15.342878
84.200000,14.029890,56.670840,-0.467663,-28.862222,-0.630479,-15.364429
84.300000,14.046560,56.890870,-0.468219,-28.974282,-0.631523,-15.407982
84.400000,14.063290,57.036470,-0.468776,-29.048436,-0.632572,-15.431216
84.500000,14.079950,57.214050,-0.469332,-29.138876,-0.633618,-15.463079
84.600000,14.096620,57.401230,-0.469887,-29.234206,-0.634666,-15.497423
84.700000,14.113240,57.584080,-0.470441,-29.327331,-0.635711,-15.530542
84.800000,14.129880,57.769680,-0.470996,-29.421856,-0.636759,-15.564280
84.900000,14.146580,57.973020,-0.471553,-29.525417,-0.637812,-15.602628
85.000000,14.163280,58.144620,-0.472109,-29.612812,-0.638866,-15.632327
85.100000,14.179900,58.326380,-0.472663,-29.705381,-0.639916,-15.664737
85.200000,14.196550,58.508170,-0.473218,-29.797966,-0.640969,-15.697022
85.300000,14.213270,58.685860,-0.473776,-29.888463,-0.642028,-15.728037
85.400000,14.229950,58.896650,-0.474332,-29.995818,-0.643085,-15.767851
85.500000,14.246570,59.065420,-0.474886,-30.081771,-0.644139,-15.796369
85.600000,14.263260,59.270880,-0.475442,-30.186411,-0.645199,-15.834524
85.700000,14.279970,59.438080,-0.475999,-30.271566,-0.646262,-15.862331
85.800000,14.296610,59.622750,-0.476554,-30.365617,-0.647321,-15.894771
85.900000,14.313270,59.852950,-0.477109,-30.482857,-0.648382,-15.939212
86.000000,14.329870,60.015000,-0.477662,-30.565389,-0.649441,-15.965454
86.100000,14.346540,60.197430,-0.478218,-30.658299,-0.650505,-15.996949
86.200000,14.363270,60.400110,-0.478776,-30.761523,-0.651575,-16.033655
86.300000,14.379940,60.555750,-0.479331,-30.840790,-0.652641,-16.057833
86.400000,14.396570,60.785080,-0.479886,-30.957587,-0.653707,-16.101485
86.500000,14.413200,60.994420,-0.480440,-31.064203,-0.654773,-16.139717
86.600000,14.429890,61.191270,-0.480996,-31.164458,-0.655844,-16.174468
86.700000,14.446590,61.349380,-0.481553,-31.244983,-0.656917,-16.198868
86.800000,14.463200,61.605930,-0.482107,-31.375643,-0.657986,-16.249236
86.900000,14.479880,61.759990,-0.482663,-31.454105,-0.659060,-16.272383
87.000000,14.496610,62.017410,-0.483220,-31.585208,-0.660139,-16.322593
87.100000,14.513300,62.191510,-0.483777,-31.673876,-0.661216,-16.350794
87.200000,14.529940,62.390960,-0.484331,-31.775455,-0.662291,-16.385607
87.300000,14.546580,62.594260,-0.484886,-31.878995,-0.663367,-16.421317
87.400000,14.563230,62.787610,-0.485441,-31.977467,-0.664445,-16.454294
87.500000,14.579930,63.016700,-0.485998,-32.094142,-0.665527,-16.496464
87.600000,14.596610,63.226050,-0.486554,-32.200763,-0.666610,-16.533364
87.700000,14.613240,63.419490,-0.487108,-32.299281,-0.667690,-16.566043
87.800000,14.629900,63.601800,-0.487663,-32.392131,-0.668773,-16.595676
87.900000,14.646590,63.826930,-0.488220,-32.506789,-0.669860,-16.636335
88.000000,14.663310,64.008970,-0.488777,-32.599501,-0.670949,-16.665615
88.100000,14.679910,64.254000,-0.489330,-32.724293,-0.672032,-16.711304
88.200000,14.696530,64.464340,-0.489884,-32.831419,-0.673118,-16.747821
88.300000,14.713220,64.668240,-0.490441,-32.935264,-0.674209,-16.782471
88.400000,14.729930,64.910840,-0.490998,-33.058819,-0.675303,-16.827016
88.500000,14.746580,65.108090,-0.491553,-33.159278,-0.676394,-16.859746
88.600000,14.763250,65.351280,-0.492108,-33.283134,-0.677487,-16.904226
88.700000,14.779920,65.560410,-0.492664,-33.389643,-0.678582,-16.939768
88.800000,14.796620,65.756230,-0.493221,-33.489373,-0.679680,-16.971722
88.900000,14.813350,65.992580,-0.493778,-33.609745,-0.680781,-17.013981
89.000000,14.829910,66.228520,-0.494330,-33.729908,-0.681872,-17.056191
89.100000,14.846570,66.435870,-0.494886,-33.835511,-0.682970,-17.090801
89.200000,14.863240,66.606670,-0.495441,-33.922498,-0.684071,-17.115891
89.300000,14.879960,66.863120,-0.495999,-34.053107,-0.685176,-17.162812
89.400000,14.896560,67.110940,-0.496552,-34.179321,-0.686275,-17.207511
89.500000,14.913190,67.308750,-0.497106,-34.280065,-0.687377,-17.239228
89.600000,14.929900,67.514050,-0.497663,-34.384623,-0.688485,-17.272657
89.700000,14.946560,67.785780,-0.498219,-34.523014,-0.689591,-17.323004
89.800000,14.963290,68.048360,-0.498776,-34.656745,-0.690703,-17.370781
89.900000,14.979930,68.226100,-0.499331,-34.747267,-0.691810,-17.396880
90.000000,14.996610,68.459540,-0.499887,-34.866157,-0.692921,-17.437019
90.100000,15.013250,68.686380,-0.500442,-34.981686,-0.694031,-17.475393
90.200000,15.029920,68.907030,-0.500997,-35.094062,-0.695144,-17.512031
90.300000,15.046530,69.162250,-0.501551,-35.224045,-0.696254,-17.557390
90.400000,15.063230,69.403670,-0.502108,-35.346999,-0.697371,-17.599000
90.500000,15.079930,69.622150,-0.502664,-35.458270,-0.698490,-17.634662
90.600000,15.096620,69.919750,-0.503221,-35.609836,-0.699609,-17.690231
90.700000,15.113260,70.115110,-0.503775,-35.709332,-0.700726,-17.719852
90.800000,15.129880,70.353700,-0.504329,-35.830845,-0.701844,-17.760299
90.900000,15.146600,70.615100,-0.504887,-35.963975,-0.702969,-17.806244
91.000000,15.163300,70.836140,-0.505443,-36.076550,-0.704094,-17.841898
91.100000,15.179960,71.078600,-0.505999,-36.200034,-0.705217,-17.882865
91.200000,15.196550,71.318730,-0.506552,-36.322331,-0.706337,-17.923194
91.300000,15.213210,71.589520,-0.507107,-36.460243,-0.707463,-17.970999
91.400000,15.229910,71.828220,-0.507664,-36.581812,-0.708593,-18.010555
91.500000,15.246580,72.054030,-0.508219,-36.696816,-0.709722,-18.046785
91.600000,15.263230,72.346310,-0.508774,-36.845673,-0.710852,-18.099540
91.700000,15.279850,72.600560,-0.509328,-36.975162,-0.711980,-18.142664
91.800000,15.296550,72.851870,-0.509885,-37.103153,-0.713115,-18.184812
91.900000,15.313260,73.092250,-0.510442,-37.225577,-0.714252,-18.224079
92.000000,15.329920,73.310110,-0.510997,-37.336532,-0.715387,-18.257664
92.100000,15.346530,73.629490,-0.511551,-37.499191,-0.716520,-18.316443
92.200000,15.363260,73.830120,-0.512109,-37.601371,-0.717663,-18.345383
92.300000,15.379920,74.139810,-0.512664,-37.759095,-0.718801,-18.401366
92.400000,15.396620,74.365190,-0.513221,-37.873880,-0.719944,-18.436222
92.500000,15.413270,74.622280,-0.513776,-38.004815,-0.721085,-18.478866
92.600000,15.429970,74.901050,-0.514332,-38.146792,-0.722231,-18.526663
92.700000,15.446630,75.170410,-0.514888,-38.283975,-0.723375,-18.572029
92.800000,15.463310,75.425360,-0.515444,-38.413820,-0.724522,-18.613660
92.900000,15.479870,75.686990,-0.515996,-38.547067,-0.725661,-18.656948
93.000000,15.496510,75.972110,-0.516550,-38.692278,-0.726808,-18.705769
93.100000,15.513240,76.251210,-0.517108,-38.834422,-0.727962,-18.752832
93.200000,15.529920,76.490880,-0.517664,-38.956485,-0.729114,-18.790115
93.300000,15.546650,76.766990,-0.518222,-39.097107,-0.730271,-18.836139
93.400000,15.563210,77.064510,-0.518774,-39.248633,-0.731418,-18.887476
93.500000,15.579880,77.320160,-0.519329,-39.378834,-0.732573,-18.928250
93.600000,15.596590,77.615680,-0.519886,-39.529341,-0.733732,-18.978577
93.700000,15.613270,77.899590,-0.520442,-39.673935,-0.734891,-19.025940
93.800000,15.629890,78.173980,-0.520996,-39.813681,-0.736047,-19.070899
93.900000,15.646600,78.467280,-0.521553,-39.963058,-0.737211,-19.120192
94.000000,15.663260,78.728980,-0.522109,-40.096340,-0.738372,-19.161694
94.100000,15.679960,79.025590,-0.522665,-40.247402,-0.739537,-19.211480
94.200000,15.696620,79.284650,-0.523221,-40.379341,-0.740702,-19.252035
94.300000,15.713230,79.575100,-0.523774,-40.527266,-0.741863,-19.300124
94.400000,15.729940,79.883470,-0.524331,-40.684317,-0.743034,-19.352255
94.500000,15.746640,80.132390,-0.524888,-40.811091,-0.744205,-19.389839
94.600000,15.763320,80.443850,-0.525444,-40.969716,-0.745376,-19.442425
94.700000,15.779910,80.764560,-0.525997,-41.133053,-0.746542,-19.497190
94.800000,15.796580,81.029900,-0.526553,-41.268189,-0.747715,-19.538314
94.900000,15.813240,81.326130,-0.527108,-41.419058,-0.748888,-19.586741
95.000000,15.829870,81.647680,-0.527662,-41.582822,-0.750061,-19.641133
95.100000,15.846490,81.935780,-0.528216,-41.729550,-0.751235,-19.687320
95.200000,15.863200,82.243970,-0.528773,-41.886510,-0.752416,-19.738040
95.300000,15.879920,82.568500,-0.529331,-42.051792,-0.753599,-19.792489
95.400000,15.896610,82.839770,-0.529887,-42.189948,-0.754782,-19.834043
95.500000,15.913250,83.168660,-0.530442,-42.357451,-0.755963,-19.889294
95.600000,15.929900,83.462870,-0.530997,-42.507291,-0.757145,-19.936061
95.700000,15.946610,83.770070,-0.531554,-42.663746,-0.758334,-19.985676
95.800000,15.963330,84.066900,-0.532111,-42.814921,-0.759524,-20.032630
95.900000,15.979970,84.378010,-0.532666,-42.973368,-0.760710,-20.082930
96.000000,15.996580,84.693750,-0.533219,-43.134173,-0.761896,-20.134198
96.100000,16.013240,85.028090,-0.533775,-43.304451,-0.763086,-20.189632
96.200000,16.029940,85.350430,-0.534331,-43.468617,-0.764281,-20.241973
96.300000,16.046590,85.663460,-0.534886,-43.628042,-0.765473,-20.291999
96.400000,16.063190,85.997830,-0.535440,-43.798335,-0.766664,-20.346969
96.500000,16.079860,86.298550,-0.535995,-43.951491,-0.767861,-20.393697
96.600000,16.096600,86.642680,-0.536553,-44.126755,-0.769064,-20.450397
96.700000,16.113280,86.959390,-0.537109,-44.288054,-0.770264,-20.500527
96.800000,16.129940,87.265880,-0.537665,-44.444148,-0.771465,-20.548100
96.900000,16.146600,87.599930,-0.538220,-44.614278,-0.772667,-20.601981
97.000000,16.163300,87.928320,-0.538777,-44.781526,-0.773873,-20.654285
97.100000,16.179950,88.257160,-0.539332,-44.949002,-0.775077,-20.706582
97.200000,16.196590,88.564300,-0.539886,-45.105428,-0.776282,-20.753624
97.300000,16.213220,88.883220,-0.540441,-45.267852,-0.777487,-20.803264
97.400000,16.229910,89.262180,-0.540997,-45.460855,-0.778699,-20.866669
97.500000,16.246640,89.612850,-0.541555,-45.639450,-0.779914,-20.923193
97.600000,16.263300,89.976150,-0.542110,-45.824477,-0.781126,-20.982570
97.700000,16.279920,90.325020,-0.542664,-46.002155,-0.782337,-21.038442
97.800000,16.296580,90.633190,-0.543219,-46.159105,-0.783552,-21.084587
97.900000,16.313270,91.002660,-0.543776,-46.347274,-0.784771,-21.144754
98.000000,16.329960,91.339310,-0.544332,-46.518729,-0.785991,-21.197096
98.100000,16.346620,91.647710,-0.544887,-46.675795,-0.787210,-21.242746
98.200000,16.363280,92.019780,-0.545443,-46.865289,-0.788431,-21.302961
98.300000,16.379920,92.381380,-0.545997,-47.049450,-0.789652,-21.360576
98.400000,16.396610,92.724470,-0.546554,-47.224185,-0.790878,-21.413633
98.500000,16.413290,93.113360,-0.547110,-47.422245,-0.792105,-21.477076
98.600000,16.429910,93.471270,-0.547664,-47.604527,-0.793329,-21.533257
98.700000,16.446520,93.824150,-0.548217,-47.784247,-0.794554,-21.588095
98.800000,16.463250,94.175800,-0.548775,-47.963341,-0.795789,-21.642259
98.900000,16.479930,94.559190,-0.549331,-48.158600,-0.797022,-21.703588
99.000000,16.496560,94.906100,-0.549885,-48.335280,-0.798253,-21.756418
99.100000,16.513250,95.266080,-0.550442,-48.518616,-0.799490,-21.811948
99.200000,16.529940,95.677890,-0.550998,-48.728349,-0.800728,-21.879126
99.300000,16.546600,96.069300,-0.551553,-48.927693,-0.801966,-21.941461
99.400000,16.563230,96.414920,-0.552108,-49.103716,-0.803202,-21.993178
99.500000,16.579900,96.836420,-0.552663,-49.318384,-0.804444,-22.061921
99.600000,16.596540,97.153700,-0.553218,-49.479973,-0.805684,-22.106761
99.700000,16.613260,97.582490,-0.553775,-49.698354,-0.806933,-22.176631
99.800000,16.629920,97.946170,-0.554331,-49.883575,-0.808178,-22.231580
99.900000,16.646500,98.352760,-0.554883,-50.090649,-0.809419,-22.296183
100.000000,16.663220,98.711530,-0.555441,-50.273369,-0.810672,-22.349496
100.100000,16.679910,99.107930,-0.555997,-50.475254,-0.811924,-22.411164
100.200000,16.696640,99.504720,-0.556555,-50.677338,-0.813181,-22.472629
100.300000,16.713200,99.859960,-0.557107,-50.858260,-0.814426,-22.524784
100.400000,16.729880,100.302920,-0.557663,-51.083858,-0.815682,-22.596297
100.500000,16.746530,100.667590,-0.558218,-51.269583,-0.816938,-22.649996
100.600000,16.763280,101.097930,-0.558776,-51.488753,-0.818203,-22.718074
100.700000,16.779880,101.464000,-0.559329,-51.675191,-0.819457,-22.771741
100.800000,16.796550,101.870420,-0.559885,-51.882179,-0.820719,-22.834125
100.900000,16.813200,102.360170,-0.560440,-52.131606,-0.821981,-22.914969
101.000000,16.829910,102.679680,-0.560997,-52.294332,-0.823249,-22.957368
101.100000,16.846670,103.117930,-0.561556,-52.517530,-0.824522,-23.026014
101.200000,16.863210,103.521800,-0.562107,-52.723220,-0.825781,-23.087129
101.300000,16.879860,103.980030,-0.562662,-52.956594,-0.827049,-23.159931
101.400000,16.896570,104.379650,-0.563219,-53.160119,-0.828323,-23.219330
101.500000,16.913300,104.825850,-0.563777,-53.387367,-0.829601,-23.288815
101.600000,16.929920,105.220240,-0.564331,-53.588228,-0.830872,-23.346748
101.700000,16.946580,105.637550,-0.564886,-53.800762,-0.832147,-23.409465
101.800000,16.963280,106.078830,-0.565443,-54.025504,-0.833427,-23.477179
101.900000,16.979940,106.518130,-0.565998,-54.249238,-0.834706,-23.544278
102.000000,16.996590,106.915290,-0.566553,-54.451510,-0.835986,-23.601844
102.100000,17.013240,107.379460,-0.567108,-54.687910,-0.837267,-23.673959
102.200000,17.029940,107.802040,-0.567665,-54.903128,-0.838554,-23.736562
102.300000,17.046610,108.185700,-0.568220,-55.098525,-0.839840,-23.790423
102.400000,17.063310,108.710010,-0.568777,-55.365553,-0.841130,-23.874900
102.500000,17.079910,109.126170,-0.569330,-55.577502,-0.842414,-23.935544
102.600000,17.096620,109.568770,-0.569887,-55.802916,-0.843708,-24.001541
102.700000,17.113320,110.009670,-0.570444,-56.027465,-0.845003,-24.066934
102.800000,17.130020,110.468260,-0.571001,-56.261023,-0.846300,-24.135941
102.900000,17.146580,110.917250,-0.571553,-56.489692,-0.847587,-24.202858
103.000000,17.163210,111.365960,-0.572107,-56.718218,-0.848882,-24.269328
103.100000,17.179930,111.886240,-0.572664,-56.983194,-0.850185,-24.350951
103.200000,17.196590,112.287470,-0.573220,-57.187539,-0.851486,-24.406517
103.300000,17.213250,112.749400,-0.573775,-57.422798,-0.852788,-24.475032
103.400000,17.229870,113.231850,-0.574329,-57.668508,-0.854089,-24.547811
103.500000,17.246560,113.726290,-0.574885,-57.920324,-0.855396,-24.622779
103.600000,17.263240,114.215350,-0.575441,-58.169400,-0.856705,-24.696323
103.700000,17.279930,114.645440,-0.575998,-58.388443,-0.858016,-24.756836
103.800000,17.296600,115.105650,-0.576553,-58.622826,-0.859328,-24.823640
103.900000,17.313260,115.625420,-0.577109,-58.887543,-0.860640,-24.903032
104.000000,17.329930,116.118380,-0.577664,-59.138605,-0.861955,-24.976342
104.100000,17.346590,116.562450,-0.578220,-59.364768,-0.863271,-25.038892
104.200000,17.363230,117.040220,-0.578774,-59.608095,-0.864587,-25.108459
104.300000,17.379840,117.558850,-0.579328,-59.872231,-0.865902,-25.186571
104.400000,17.396600,118.075190,-0.579887,-60.135200,-0.867231,-25.263600
104.500000,17.413250,118.538300,-0.580442,-60.371060,-0.868553,-25.329182
104.600000,17.429940,119.035400,-0.580998,-60.624231,-0.869880,-25.401674
104.700000,17.446560,119.540880,-0.581552,-60.881670,-0.871203,-25.475813
104.800000,17.463250,120.080470,-0.582108,-61.156481,-0.872533,-25.556784
104.900000,17.479930,120.563180,-0.582664,-61.402323,-0.873864,-25.625380
105.000000,17.496640,121.085580,-0.583221,-61.668380,-0.875200,-25.702065
105.100000,17.513300,121.605720,-0.583777,-61.933285,-0.876533,-25.778078
105.200000,17.529930,122.155130,-0.584331,-62.213097,-0.877866,-25.860056
105.300000,17.546570,122.675420,-0.584886,-62.478078,-0.879201,-25.935546
105.400000,17.563290,123.168540,-0.585443,-62.729222,-0.880545,-26.004838
105.500000,17.579940,123.698320,-0.585998,-62.999037,-0.881884,-26.081727
105.600000,17.596530,124.246810,-0.586551,-63.278381,-0.883221,-26.162383
105.700000,17.613230,124.780340,-0.587108,-63.550105,-0.884568,-26.239351
105.800000,17.629890,125.299880,-0.587663,-63.814705,-0.885914,-26.313164
105.900000,17.646580,125.819860,-0.588219,-64.079529,-0.887264,-26.386711
106.000000,17.663210,126.378630,-0.588774,-64.364108,-0.888612,-26.468216
106.100000,17.679900,126.930410,-0.589330,-64.645127,-0.889965,-26.547814
106.200000,17.696600,127.478870,-0.589887,-64.924455,-0.891322,-26.626385
106.300000,17.713290,128.026320,-0.590443,-65.203269,-0.892679,-26.704455
106.400000,17.729930,128.575330,-0.590998,-65.482878,-0.894034,-26.782650
106.500000,17.746590,129.123110,-0.591553,-65.761860,-0.895393,-26.860234
106.600000,17.763280,129.752170,-0.592109,-66.082238,-0.896756,-26.954328
106.700000,17.779960,130.269780,-0.592665,-66.345854,-0.898120,-27.024966
106.800000,17.796630,130.821640,-0.593221,-66.626914,-0.899485,-27.102430
106.900000,17.813200,131.463520,-0.593773,-66.953821,-0.900844,-27.198428
107.000000,17.829920,131.998890,-0.594331,-67.226483,-0.902217,-27.271722
107.100000,17.846640,132.579330,-0.594888,-67.522098,-0.903592,-27.354012
107.200000,17.863290,133.151730,-0.595443,-67.813619,-0.904963,-27.434474
107.300000,17.879870,133.759520,-0.595996,-68.123164,-0.906330,-27.522054
107.400000,17.896590,134.329270,-0.596553,-68.413335,-0.907710,-27.601155
107.500000,17.913280,134.938550,-0.597109,-68.723639,-0.909090,-27.688113
107.600000,17.929920,135.523380,-0.597664,-69.021491,-0.910468,-27.769830
107.700000,17.946520,136.107100,-0.598217,-69.318777,-0.911844,-27.851083
107.800000,17.963200,136.720720,-0.598773,-69.631291,-0.913229,-27.937931
107.900000,17.979890,137.313230,-0.599330,-69.933054,-0.914616,-28.020100
108.000000,17.996610,137.930790,-0.599887,-70.247575,-0.916008,-28.106968
108.100000,18.013290,138.541630,-0.600443,-70.558673,-0.917399,-28.192212
108.200000,18.029910,139.159010,-0.600997,-70.873102,-0.918786,-28.278580
108.300000,18.046580,139.798610,-0.601553,-71.198847,-0.920180,-28.368991
108.400000,18.063290,140.441350,-0.602110,-71.526192,-0.921579,-28.459580
108.500000,18.079960,141.066890,-0.602665,-71.844777,-0.922976,-28.546421
108.600000,18.096620,141.653730,-0.603221,-72.143652,-0.924375,-28.625110
108.700000,18.113280,142.298200,-0.603776,-72.471878,-0.925776,-28.715097
108.800000,18.129960,142.958950,-0.604332,-72.808395,-0.927180,-28.807952
108.900000,18.146640,143.595500,-0.604888,-73.132588,-0.928586,-28.895563
109.000000,18.163270,144.293690,-0.605442,-73.488173,-0.929990,-28.995322
109.100000,18.179880,144.944240,-0.605996,-73.819495,-0.931394,-29.085176
109.200000,18.196560,145.568010,-0.606552,-74.137179,-0.932806,-29.169125
109.300000,18.213240,146.236390,-0.607108,-74.477582,-0.934221,-29.261646
109.400000,18.229920,146.901120,-0.607664,-74.816126,-0.935637,-29.353060
109.500000,18.246560,147.576580,-0.608219,-75.160135,-0.937051,-29.446338
109.600000,18.263240,148.244310,-0.608775,-75.500207,-0.938472,-29.537594
109.700000,18.279960,148.916060,-0.609332,-75.842327,-0.939897,-29.629170
109.800000,18.296630,149.573760,-0.609888,-76.177290,-0.941321,-29.717701
109.900000,18.313220,150.293730,-0.610441,-76.543968,-0.942739,-29.818417
110.000000,18.329900,150.971880,-0.610997,-76.889347,-0.944167,-29.910212
110.100000,18.346610,151.678710,-0.611554,-77.249333,-0.945600,-30.007220
110.200000,18.363290,152.375500,-0.612110,-77.604205,-0.947033,-30.101921
110.300000,18.379960,153.122620,-0.612665,-77.984710,-0.948466,-30.206182
110.400000,18.396570,153.750080,-0.613219,-78.304273,-0.949897,-30.286605
110.500000,18.413200,154.522580,-0.613773,-78.697704,-0.951331,-30.395152
110.600000,18.429910,155.246720,-0.614330,-79.066505,-0.952774,-30.493553
110.700000,18.446650,155.917530,-0.614888,-79.408146,-0.954222,-30.581003
110.800000,18.463260,156.687320,-0.615442,-79.800197,-0.955661,-30.687804
110.900000,18.479890,157.384610,-0.615996,-80.155324,-0.957103,-30.779938
111.000000,18.496640,158.133320,-0.616555,-80.536639,-0.958558,-30.881398
111.100000,18.513240,158.893590,-0.617108,-80.923841,-0.960002,-30.985091
111.200000,18.529820,159.627940,-0.617661,-81.297842,-0.961447,-31.083363
111.300000,18.546530,160.379970,-0.618218,-81.680848,-0.962905,-31.184305
111.400000,18.563180,161.106060,-0.618773,-82.050643,-0.964359,-31.279948
111.500000,18.579910,161.881670,-0.619330,-82.445658,-0.965823,-31.384561
111.600000,18.596580,162.657000,-0.619886,-82.840530,-0.967284,-31.488845
111.700000,18.613220,163.412690,-0.620441,-83.225400,-0.968744,-31.588977
111.800000,18.629900,164.223560,-0.620997,-83.638372,-0.970210,-31.699222
111.900000,18.646600,164.965520,-0.621553,-84.016249,-0.971680,-31.795670
112.000000,18.663290,165.737760,-0.622110,-84.409548,-0.973151,-31.897552
112.100000,18.679900,166.609120,-0.622663,-84.853328,-0.974617,-32.018272
112.200000,18.696540,167.328830,-0.623218,-85.219873,-0.976089,-32.109314
112.300000,18.713220,168.129850,-0.623774,-85.627829,-0.977565,-32.215416
112.400000,18.729930,168.927340,-0.624331,-86.033988,-0.979047,-32.320302
112.500000,18.746520,169.706450,-0.624884,-86.430785,-0.980520,-32.421570
112.600000,18.763190,170.547030,-0.625440,-86.858889,-0.982002,-32.533894
112.700000,18.779880,171.382050,-0.625996,-87.284161,-0.983489,-32.644625
112.800000,18.796560,172.167570,-0.626552,-87.684223,-0.984977,-32.745498
112.900000,18.813250,173.025120,-0.627108,-88.120970,-0.986467,-32.859575
113.000000,18.829920,173.857180,-0.627664,-88.544735,-0.987959,-32.968392
113.100000,18.846570,174.702650,-0.628219,-88.975329,-0.989450,-33.079337
113.200000,18.863250,175.577150,-0.628775,-89.420708,-0.990947,-33.195202
113.300000,18.879970,176.434360,-0.629332,-89.857282,-0.992449,-33.307189
113.400000,18.896570,177.269590,-0.629886,-90.282661,-0.993943,-33.414907
113.500000,18.913250,178.151610,-0.630442,-90.731870,-0.995447,-33.530719
113.600000,18.929950,179.048450,-0.630998,-91.188627,-0.996954,-33.648755
113.700000,18.946650,179.888050,-0.631555,-91.616232,-0.998464,-33.755542
113.800000,18.963250,180.745000,-0.632108,-92.052673,-0.999967,-33.865411
113.900000,18.979920,181.680530,-0.632664,-92.529134,-1.001478,-33.989282
114.000000,18.996630,182.539200,-0.633221,-92.966451,-1.002996,-34.098142
114.100000,19.013280,183.468780,-0.633776,-93.439882,-1.004510,-34.219927
114.200000,19.029940,184.362090,-0.634331,-93.894841,-1.006028,-34.334401
114.300000,19.046590,185.241390,-0.634886,-94.342665,-1.007547,-34.445796
114.400000,19.063280,186.143390,-0.635443,-94.802050,-1.009071,-34.560783
114.500000,19.079960,187.103580,-0.635999,-95.291071,-1.010598,-34.686077
114.600000,19.096620,188.006160,-0.636554,-95.750751,-1.012125,-34.800227
114.700000,19.113180,188.939240,-0.637106,-96.225965,-1.013644,-34.919825
114.800000,19.129870,189.899600,-0.637662,-96.715072,-1.015179,-35.043514
114.900000,19.146580,190.860470,-0.638219,-97.204439,-1.016717,-35.166687
115.000000,19.163300,191.797740,-0.638777,-97.681787,-1.018259,-35.284941
115.100000,19.179930,192.750490,-0.639331,-98.167018,-1.019795,-35.405800
115.200000,19.196540,193.743150,-0.639885,-98.672576,-1.021331,-35.533508
115.300000,19.213250,194.660870,-0.640442,-99.139967,-1.022879,-35.646601
115.400000,19.229920,195.708370,-0.640997,-99.673454,-1.024425,-35.783036
115.500000,19.246600,196.664430,-0.641553,-100.160372,-1.025975,-35.902151
115.600000,19.263230,197.654920,-0.642108,-100.664824,-1.027523,-36.027169
115.700000,19.279910,198.651030,-0.642664,-101.172139,-1.029078,-36.152481
115.800000,19.296540,199.639080,-0.643218,-101.675349,-1.030630,-36.275934
115.900000,19.313220,200.645340,-0.643774,-102.187833,-1.032190,-36.401963
116.000000,19.329850,201.636180,-0.644328,-102.692463,-1.033747,-36.524800
116.100000,19.346530,202.706510,-0.644884,-103.237578,-1.035312,-36.661281
116.200000,19.363230,203.780590,-0.645441,-103.784602,-1.036881,-36.797765
116.300000,19.379930,204.795150,-0.645998,-104.301313,-1.038452,-36.922908
116.400000,19.396580,205.830060,-0.646553,-104.828389,-1.040021,-37.051314
116.500000,19.413200,206.943760,-0.647107,-105.395592,-1.041589,-37.193402
116.600000,19.429890,207.994400,-0.647663,-105.930678,-1.043167,-37.323297
116.700000,19.446590,209.083800,-0.648220,-106.485505,-1.044748,-37.459506
116.800000,19.463270,210.174730,-0.648776,-107.041111,-1.046330,-37.595443
116.900000,19.479870,211.218540,-0.649329,-107.572719,-1.047907,-37.722633
117.000000,19.496560,212.321820,-0.649885,-108.134615,-1.049495,-37.859515
117.100000,19.513260,213.443730,-0.650442,-108.705999,-1.051086,-37.999052
117.200000,19.529950,214.592730,-0.650998,-109.291180,-1.052679,-38.142804
117.300000,19.546610,215.682820,-0.651554,-109.846358,-1.054271,-38.275561
117.400000,19.563250,216.780790,-0.652108,-110.405550,-1.055864,-38.409171
117.500000,19.579930,217.894060,-0.652664,-110.972534,-1.057464,-38.544719
117.600000,19.596640,219.085910,-0.653221,-111.579538,-1.059069,-38.693403
117.700000,19.613300,220.226270,-0.653777,-112.160318,-1.060671,-38.832519
117.800000,19.629890,221.367050,-0.654330,-112.741313,-1.062270,-38.971327
117.900000,19.646590,222.557240,-0.654886,-113.347472,-1.063881,-39.117762
118.000000,19.663240,223.676900,-0.655441,-113.917710,-1.065491,-39.251334
118.100000,19.679870,224.942230,-0.655996,-114.562137,-1.067101,-39.409872
118.200000,19.696510,226.084300,-0.656550,-115.143788,-1.068715,-39.546096
118.300000,19.713210,227.262280,-0.657107,-115.743729,-1.070337,-39.687714
118.400000,19.729900,228.518520,-0.657663,-116.383527,-1.071961,-39.842349
118.500000,19.746620,229.730710,-0.658221,-117.000890,-1.073590,-39.988486
118.600000,19.763240,230.979390,-0.658775,-117.636837,-1.075212,-40.140669
118.700000,19.779930,232.186840,-0.659331,-118.251787,-1.076844,-40.284718
118.800000,19.796630,233.496050,-0.659888,-118.918562,-1.078479,-40.445670
118.900000,19.813300,234.687450,-0.660443,-119.525337,-1.080114,-40.585625
119.000000,19.829960,235.954990,-0.660999,-120.170890,-1.081751,-40.738092
119.100000,19.846570,237.257520,-0.661552,-120.834263,-1.083386,-40.896074
119.200000,19.863280,238.518550,-0.662109,-121.476500,-1.085033,-41.045776
119.300000,19.879990,239.780750,-0.662666,-122.119333,-1.086683,-41.194962
119.400000,19.896600,241.074840,-0.663220,-122.778408,-1.088325,-41.349312
119.500000,19.913220,242.386350,-0.663774,-123.446354,-1.089972,-41.505874
119.600000,19.929870,243.725110,-0.664329,-124.128179,-1.091624,-41.666230
119.700000,19.946560,245.077100,-0.664885,-124.816742,-1.093283,-41.827921
119.800000,19.963220,246.374650,-0.665441,-125.477579,-1.094941,-41.979695
119.900000,19.979890,247.719600,-0.665996,-126.162556,-1.096603,-42.138756
120.000000,19.996560,249.093090,-0.666552,-126.862069,-1.098268,-42.301903
120.021000,20.000060,249.418640,-0.666669,-127.027870,-1.098618,-42.342369
