Repository: abubakardawood/tissue-phantom-material-database

Title:
A Database of Silicone Phantom Materials for Modeling Human Tissue Mechanics Across Varying Stiffnesses

Description:
This dataset contains processed mechanical compression test data for soft silicone phantoms
fabricated using Ecoflex (Smooth-On) with varying base materials and thinner concentrations.
The dataset provides force–compression measurements together with derived engineering and
true stress–strain quantities, intended for mechanical characterization, constitutive model
fitting, and the design of tissue-equivalent phantoms.

All files in this dataset are processed outputs generated from raw experimental measurements.
The raw data files are not included in this archive.

File: data/EF30_50T/EF30_50T_B1.csv (part 2 of 2)
Speed (mm/min): 10;
Machine: INSTRON 5900;
Load cell: 10kN;
Time (s),Compression (mm),Load (N),Engineering Strain [-],Engineering Stress (kPa),True Strain [-],True Stress (kPa)
57.900000,9.646620,27.088060,-0.321554,-13.795836,-0.387950,-9.359730
58.000000,9.663300,27.142240,-0.322110,-13.823429,-0.388770,-9.370765
58.100000,9.679930,27.226610,-0.322664,-13.866399,-0.389588,-9.392206
58.200000,9.696580,27.285680,-0.323219,-13.896483,-0.390408,-9.404871
58.300000,9.713280,27.411390,-0.323776,-13.960506,-0.391231,-9.440429
58.400000,9.729900,27.451120,-0.324330,-13.980741,-0.392050,-9.446367
58.500000,9.746510,27.545720,-0.324884,-14.028920,-0.392870,-9.471153
58.600000,9.763230,27.588540,-0.325441,-14.050728,-0.393696,-9.478045
58.700000,9.779920,27.629430,-0.325997,-14.071553,-0.394521,-9.484264
58.800000,9.796590,27.764880,-0.326553,-14.140537,-0.395346,-9.522902
58.900000,9.813220,27.799810,-0.327107,-14.158327,-0.396169,-9.527034
59.000000,9.829920,27.888290,-0.327664,-14.203389,-0.396997,-9.549450
59.100000,9.846570,27.974040,-0.328219,-14.247062,-0.397823,-9.570905
59.200000,9.863290,28.030720,-0.328776,-14.275928,-0.398653,-9.582341
59.300000,9.879950,28.091850,-0.329332,-14.307062,-0.399481,-9.595293
59.400000,9.896580,28.172510,-0.329886,-14.348142,-0.400307,-9.614891
59.500000,9.913270,28.245000,-0.330442,-14.385060,-0.401138,-9.631627
59.600000,9.929970,28.325470,-0.330999,-14.426043,-0.401970,-9.651037
59.700000,9.946670,28.363010,-0.331556,-14.445162,-0.402802,-9.655787
59.800000,9.963260,28.483830,-0.332109,-14.506695,-0.403630,-9.688896
59.900000,9.979960,28.493880,-0.332665,-14.511814,-0.404464,-9.684237
60.000000,9.996630,28.585030,-0.333221,-14.558236,-0.405297,-9.707126
60.100000,10.013320,28.698060,-0.333777,-14.615802,-0.406131,-9.737379
60.200000,10.029910,28.764920,-0.334330,-14.649853,-0.406962,-9.751963
60.300000,10.046580,28.819100,-0.334886,-14.677447,-0.407797,-9.762176
60.400000,10.063230,28.914110,-0.335441,-14.725835,-0.408632,-9.786186
60.500000,10.079900,29.023840,-0.335997,-14.781720,-0.409468,-9.815112
60.600000,10.096540,29.058810,-0.336551,-14.799530,-0.410304,-9.818729
60.700000,10.113210,29.108110,-0.337107,-14.824639,-0.411142,-9.827149
60.800000,10.129910,29.202550,-0.337664,-14.872737,-0.411982,-9.850754
60.900000,10.146630,29.259920,-0.338221,-14.901955,-0.412824,-9.861801
61.000000,10.163350,29.322740,-0.338778,-14.933949,-0.413666,-9.874651
61.100000,10.179920,29.427130,-0.339331,-14.987114,-0.414502,-9.901527
61.200000,10.196580,29.489690,-0.339886,-15.018976,-0.415343,-9.914236
61.300000,10.213250,29.574970,-0.340442,-15.062409,-0.416185,-9.934537
61.400000,10.229970,29.679890,-0.340999,-15.115844,-0.417030,-9.961356
61.500000,10.246580,29.762210,-0.341553,-15.157769,-0.417871,-9.980593
61.600000,10.263280,29.815350,-0.342109,-15.184833,-0.418717,-9.989960
61.700000,10.279940,29.919640,-0.342665,-15.237948,-0.419561,-10.016441
61.800000,10.296600,29.971980,-0.343220,-15.264604,-0.420406,-10.025487
61.900000,10.313260,30.062190,-0.343775,-15.310548,-0.421252,-10.047159
62.000000,10.329870,30.110740,-0.344329,-15.335274,-0.422096,-10.054894
62.100000,10.346550,30.191540,-0.344885,-15.376425,-0.422944,-10.073327
62.200000,10.363210,30.287830,-0.345440,-15.425465,-0.423793,-10.096887
62.300000,10.379900,30.379010,-0.345997,-15.471903,-0.424643,-10.118676
62.400000,10.396520,30.438750,-0.346551,-15.502328,-0.425490,-10.129986
62.500000,10.413200,30.483930,-0.347107,-15.525338,-0.426342,-10.136390
62.600000,10.429920,30.589490,-0.347664,-15.579099,-0.427196,-10.162807
62.700000,10.446610,30.649260,-0.348220,-15.609540,-0.428049,-10.173981
62.800000,10.463220,30.765780,-0.348774,-15.668883,-0.428899,-10.203984
62.900000,10.479880,30.850530,-0.349329,-15.712046,-0.429752,-10.223367
63.000000,10.496580,30.922740,-0.349886,-15.748822,-0.430608,-10.238530
63.100000,10.513290,31.022530,-0.350443,-15.799645,-0.431465,-10.262770
63.200000,10.529990,31.084200,-0.351000,-15.831053,-0.432322,-10.274359
63.300000,10.546590,31.186540,-0.351553,-15.883174,-0.433175,-10.299397
63.400000,10.563240,31.262150,-0.352108,-15.921682,-0.434031,-10.315531
63.500000,10.579940,31.299260,-0.352665,-15.940582,-0.434891,-10.318902
63.600000,10.596630,31.390070,-0.353221,-15.986831,-0.435751,-10.339947
63.700000,10.613220,31.515160,-0.353774,-16.050539,-0.436606,-10.372276
63.800000,10.629880,31.585880,-0.354329,-16.086557,-0.437466,-10.386618
63.900000,10.646580,31.659950,-0.354886,-16.124280,-0.438328,-10.401999
64.000000,10.663240,31.733190,-0.355441,-16.161581,-0.439189,-10.417087
64.100000,10.679880,31.810140,-0.355996,-16.200771,-0.440050,-10.433362
64.200000,10.696510,31.908580,-0.356550,-16.250906,-0.440911,-10.456640
64.300000,10.713250,31.980920,-0.357108,-16.287749,-0.441779,-10.471258
64.400000,10.729920,32.069770,-0.357664,-16.333000,-0.442644,-10.491274
64.500000,10.746600,32.171420,-0.358220,-16.384770,-0.443510,-10.515417
64.600000,10.763180,32.222140,-0.358773,-16.410601,-0.444371,-10.522926
64.700000,10.779920,32.329920,-0.359331,-16.465493,-0.445242,-10.548936
64.800000,10.796560,32.448480,-0.359885,-16.525875,-0.446108,-10.578455
64.900000,10.813270,32.473820,-0.360442,-16.538781,-0.446978,-10.577504
65.000000,10.829910,32.607610,-0.360997,-16.606919,-0.447846,-10.611871
65.100000,10.846550,32.651380,-0.361552,-16.629211,-0.448715,-10.616892
65.200000,10.863310,32.757890,-0.362110,-16.683456,-0.449590,-10.642204
65.300000,10.879950,32.830520,-0.362665,-16.720447,-0.450460,-10.656526
65.400000,10.896590,32.909240,-0.363220,-16.760538,-0.451331,-10.672781
65.500000,10.913210,32.990100,-0.363774,-16.801720,-0.452201,-10.689697
65.600000,10.929890,33.140360,-0.364330,-16.878247,-0.453075,-10.729001
65.700000,10.946590,33.182040,-0.364886,-16.899474,-0.453951,-10.733087
65.800000,10.963300,33.245010,-0.365443,-16.931545,-0.454829,-10.744024
65.900000,10.979900,33.362240,-0.365997,-16.991249,-0.455701,-10.772509
66.000000,10.996540,33.422530,-0.366551,-17.021955,-0.456576,-10.782535
66.100000,11.013240,33.551220,-0.367108,-17.087496,-0.457455,-10.814540
66.200000,11.029950,33.632330,-0.367665,-17.128805,-0.458336,-10.831143
66.300000,11.046580,33.726510,-0.368219,-17.176770,-0.459213,-10.851952
66.400000,11.063210,33.776420,-0.368774,-17.202189,-0.460091,-10.858475
66.500000,11.079920,33.896830,-0.369331,-17.263514,-0.460974,-10.887569
66.600000,11.096590,33.979880,-0.369886,-17.305811,-0.461855,-10.904628
66.700000,11.113230,34.063900,-0.370441,-17.348602,-0.462736,-10.921968
66.800000,11.129890,34.167850,-0.370996,-17.401543,-0.463618,-10.945634
66.900000,11.146590,34.270950,-0.371553,-17.454052,-0.464504,-10.968946
67.000000,11.163280,34.358520,-0.372109,-17.498651,-0.465389,-10.987239
67.100000,11.179930,34.396270,-0.372664,-17.517876,-0.466274,-10.989589
67.200000,11.196590,34.518510,-0.373220,-17.580133,-0.467159,-11.018881
67.300000,11.213230,34.618610,-0.373774,-17.631113,-0.468044,-11.041056
67.400000,11.229900,34.690200,-0.374330,-17.667574,-0.468932,-11.054071
67.500000,11.246550,34.783330,-0.374885,-17.715005,-0.469820,-11.073915
67.600000,11.263180,34.859900,-0.375439,-17.754001,-0.470707,-11.088451
67.700000,11.279840,34.997620,-0.375995,-17.824142,-0.471596,-11.122359
67.800000,11.296570,35.114680,-0.376552,-17.883760,-0.472490,-11.149588
67.900000,11.313340,35.181440,-0.377111,-17.917760,-0.473387,-11.160770
68.000000,11.329950,35.233880,-0.377665,-17.944468,-0.474277,-11.167470
68.100000,11.346570,35.277090,-0.378219,-17.966474,-0.475167,-11.171212
68.200000,11.363230,35.415970,-0.378774,-18.037205,-0.476061,-11.205175
68.300000,11.379910,35.527040,-0.379330,-18.093773,-0.476956,-11.230256
68.400000,11.396580,35.648050,-0.379886,-18.155403,-0.477852,-11.258419
68.500000,11.413240,35.705340,-0.380441,-18.184580,-0.478748,-11.266414
68.600000,11.429880,35.846280,-0.380996,-18.256360,-0.479644,-11.300760
68.700000,11.446570,35.902060,-0.381552,-18.284769,-0.480543,-11.308173
68.800000,11.463240,36.018060,-0.382108,-18.343847,-0.481442,-11.334517
68.900000,11.479880,36.116470,-0.382663,-18.393967,-0.482340,-11.355283
69.000000,11.496520,36.193120,-0.383217,-18.433005,-0.483239,-11.369158
69.100000,11.513230,36.282600,-0.383774,-18.478576,-0.484142,-11.386973
69.200000,11.529970,36.357090,-0.384332,-18.516514,-0.485048,-11.400019
69.300000,11.546600,36.524340,-0.384887,-18.601694,-0.485949,-11.442150
69.400000,11.563200,36.571030,-0.385440,-18.625473,-0.486849,-11.446470
69.500000,11.579910,36.640720,-0.385997,-18.660965,-0.487755,-11.457889
69.600000,11.596620,36.779610,-0.386554,-18.731702,-0.488663,-11.490887
69.700000,11.613280,36.881920,-0.387109,-18.783808,-0.489569,-11.512420
69.800000,11.629920,36.949070,-0.387664,-18.818007,-0.490474,-11.522943
69.900000,11.646610,37.057710,-0.388220,-18.873337,-0.491383,-11.546324
70.000000,11.663300,37.179230,-0.388777,-18.935226,-0.492293,-11.573652
70.100000,11.679970,37.264000,-0.389332,-18.978399,-0.493202,-11.589495
70.200000,11.696600,37.385150,-0.389887,-19.040101,-0.494111,-11.616619
70.300000,11.713220,37.462000,-0.390441,-19.079240,-0.495019,-11.629929
70.400000,11.729880,37.562660,-0.390996,-19.130506,-0.495930,-11.650554
70.500000,11.746560,37.704030,-0.391552,-19.202505,-0.496844,-11.683726
70.600000,11.763250,37.756440,-0.392108,-19.229197,-0.497759,-11.689269
70.700000,11.779850,37.890170,-0.392662,-19.297305,-0.498669,-11.719993
70.800000,11.796560,37.998860,-0.393219,-19.352660,-0.499587,-11.742833
70.900000,11.813260,38.116620,-0.393775,-19.412635,-0.500505,-11.768418
71.000000,11.829910,38.187030,-0.394330,-19.448495,-0.501421,-11.779363
71.100000,11.846550,38.300520,-0.394885,-19.506295,-0.502337,-11.803551
71.200000,11.863260,38.374290,-0.395442,-19.543865,-0.503258,-11.815400
71.300000,11.879940,38.532180,-0.395998,-19.624278,-0.504178,-11.853103
71.400000,11.896640,38.610050,-0.396555,-19.663937,-0.505100,-11.866111
71.500000,11.913270,38.691410,-0.397109,-19.705373,-0.506019,-11.880192
71.600000,11.929920,38.807770,-0.397664,-19.764635,-0.506940,-11.904951
71.700000,11.946580,38.922440,-0.398219,-19.823036,-0.507862,-11.929120
71.800000,11.963250,39.028170,-0.398775,-19.876884,-0.508786,-11.950479
71.900000,11.979920,39.152700,-0.399331,-19.940306,-0.509711,-11.977531
72.000000,11.996530,39.265400,-0.399884,-19.997704,-0.510633,-12.000935
72.100000,12.013250,39.338900,-0.400442,-20.035137,-0.511562,-12.012233
72.200000,12.029950,39.461640,-0.400998,-20.097648,-0.512491,-12.038525
72.300000,12.046610,39.586530,-0.401554,-20.161254,-0.513418,-12.065429
72.400000,12.063180,39.704610,-0.402106,-20.221392,-0.514342,-12.090249
72.500000,12.079890,39.796890,-0.402663,-20.268390,-0.515274,-12.107059
72.600000,12.096550,39.897380,-0.403218,-20.319569,-0.516204,-12.126346
72.700000,12.113260,40.013030,-0.403775,-20.378469,-0.517138,-12.150146
72.800000,12.129920,40.126940,-0.404331,-20.436483,-0.518070,-12.173386
72.900000,12.146530,40.239530,-0.404884,-20.493824,-0.518999,-12.196196
73.000000,12.163210,40.332510,-0.405440,-20.541179,-0.519934,-12.212956
73.100000,12.179900,40.431790,-0.405997,-20.591742,-0.520870,-12.231563
73.200000,12.196600,40.568100,-0.406553,-20.661164,-0.521808,-12.261299
73.300000,12.213200,40.715260,-0.407107,-20.736112,-0.522741,-12.294302
73.400000,12.229890,40.789280,-0.407663,-20.773810,-0.523680,-12.305096
73.500000,12.246600,40.851280,-0.408220,-20.805386,-0.524620,-12.312211
73.600000,12.263320,40.988060,-0.408777,-20.875048,-0.525563,-12.341801
73.700000,12.279960,41.139380,-0.409332,-20.952114,-0.526501,-12.375743
73.800000,12.296610,41.274290,-0.409887,-21.020823,-0.527441,-12.404661
73.900000,12.313300,41.384470,-0.410443,-21.076937,-0.528384,-12.426049
74.000000,12.329930,41.494870,-0.410998,-21.133164,-0.529325,-12.447483
74.100000,12.346580,41.610820,-0.411553,-21.192217,-0.530268,-12.470503
74.200000,12.363220,41.722750,-0.412107,-21.249222,-0.531211,-12.492262
74.300000,12.379890,41.835490,-0.412663,-21.306640,-0.532157,-12.514178
74.400000,12.396610,41.913770,-0.413220,-21.346508,-0.533106,-12.525697
74.500000,12.413270,42.067710,-0.413776,-21.424909,-0.534053,-12.559803
74.600000,12.429840,42.174530,-0.414328,-21.479312,-0.534995,-12.579831
74.700000,12.446530,42.267910,-0.414884,-21.526870,-0.535946,-12.595709
74.800000,12.463270,42.394390,-0.415442,-21.591286,-0.536900,-12.621351
74.900000,12.479940,42.532220,-0.415998,-21.661482,-0.537851,-12.650349
75.000000,12.496560,42.642510,-0.416552,-21.717652,-0.538800,-12.671121
75.100000,12.513300,42.744140,-0.417110,-21.769412,-0.539757,-12.689172
75.200000,12.529930,42.898780,-0.417664,-21.848169,-0.540708,-12.722968
75.300000,12.546590,43.059720,-0.418220,-21.930135,-0.541662,-12.758521
75.400000,12.563290,43.109470,-0.418776,-21.955473,-0.542620,-12.761040
75.500000,12.579880,43.264690,-0.419329,-22.034526,-0.543572,-12.794803
75.600000,12.596580,43.390440,-0.419886,-22.098570,-0.544531,-12.819690
75.700000,12.613280,43.487840,-0.420443,-22.148175,-0.545491,-12.836137
75.800000,12.629950,43.615830,-0.420998,-22.213360,-0.546450,-12.861572
75.900000,12.646530,43.767200,-0.421551,-22.290452,-0.547405,-12.893890
76.000000,12.663200,43.882240,-0.422107,-22.349041,-0.548366,-12.915362
76.100000,12.679940,43.977150,-0.422665,-22.397379,-0.549332,-12.930798
76.200000,12.696610,44.126180,-0.423220,-22.473279,-0.550295,-12.962130
76.300000,12.713250,44.239070,-0.423775,-22.530773,-0.551257,-12.982795
76.400000,12.729900,44.408330,-0.424330,-22.616977,-0.552221,-13.019915
76.500000,12.746610,44.522080,-0.424887,-22.674909,-0.553189,-13.040635
76.600000,12.763270,44.645860,-0.425442,-22.737950,-0.554155,-13.064263
76.700000,12.779960,44.767100,-0.425999,-22.799697,-0.555124,-13.087056
76.800000,12.796580,44.866070,-0.426553,-22.850102,-0.556089,-13.103330
76.900000,12.813250,45.010800,-0.427108,-22.923812,-0.557059,-13.132861
77.000000,12.829950,45.159100,-0.427665,-22.999341,-0.558031,-13.163328
77.100000,12.846650,45.270670,-0.428222,-23.056163,-0.559004,-13.183014
77.200000,12.863260,45.379340,-0.428775,-23.111508,-0.559973,-13.201863
77.300000,12.879890,45.535930,-0.429330,-23.191259,-0.560944,-13.234563
77.400000,12.896600,45.644240,-0.429887,-23.246421,-0.561920,-13.253094
77.500000,12.913270,45.778140,-0.430442,-23.314615,-0.562895,-13.279018
77.600000,12.929920,45.966510,-0.430997,-23.410551,-0.563870,-13.320666
77.700000,12.946560,46.084470,-0.431552,-23.470628,-0.564845,-13.341831
77.800000,12.963250,46.203660,-0.432108,-23.531331,-0.565825,-13.363247
77.900000,12.979930,46.344590,-0.432664,-23.603106,-0.566804,-13.390884
78.000000,12.996630,46.484760,-0.433221,-23.674494,-0.567786,-13.418206
78.100000,13.013280,46.615440,-0.433776,-23.741049,-0.568766,-13.442752
78.200000,13.029910,46.784510,-0.434330,-23.827155,-0.569745,-13.478299
78.300000,13.046600,46.853600,-0.434887,-23.862343,-0.570729,-13.484928
78.400000,13.063290,47.046340,-0.435443,-23.960504,-0.571714,-13.527070
78.500000,13.079890,47.158660,-0.435996,-24.017708,-0.572695,-13.546076
78.600000,13.096550,47.299290,-0.436552,-24.089331,-0.573680,-13.573093
78.700000,13.113230,47.443360,-0.437108,-24.162705,-0.574667,-13.601001
78.800000,13.129900,47.595010,-0.437663,-24.239940,-0.575655,-13.631007
78.900000,13.146570,47.717710,-0.438219,-24.302430,-0.576643,-13.652644
79.000000,13.163240,47.883000,-0.438775,-24.386612,-0.577633,-13.686384
79.100000,13.179930,47.979100,-0.439331,-24.435555,-0.578625,-13.700258
79.200000,13.196620,48.157030,-0.439887,-24.526174,-0.579617,-13.737421
79.300000,13.213250,48.283300,-0.440442,-24.590483,-0.580607,-13.759810
79.400000,13.229870,48.420670,-0.440996,-24.660445,-0.581598,-13.785295
79.500000,13.246520,48.567770,-0.441551,-24.735362,-0.582591,-13.813446
79.600000,13.263250,48.710220,-0.442108,-24.807911,-0.583590,-13.840127
79.700000,13.279950,48.834060,-0.442665,-24.870983,-0.584589,-13.861469
79.800000,13.296590,49.015520,-0.443220,-24.963399,-0.585584,-13.899130
79.900000,13.313220,49.153720,-0.443774,-25.033784,-0.586581,-13.924442
80.000000,13.329880,49.307270,-0.444329,-25.111986,-0.587579,-13.953994
80.100000,13.346610,49.450370,-0.444887,-25.184867,-0.588584,-13.980447
80.200000,13.363260,49.577140,-0.445442,-25.249430,-0.589584,-14.002273
80.300000,13.379910,49.688300,-0.445997,-25.306043,-0.590585,-14.019624
80.400000,13.396600,49.879130,-0.446553,-25.403232,-0.591590,-14.059334
80.500000,13.413270,50.032330,-0.447109,-25.481256,-0.592594,-14.088357
80.600000,13.429940,50.197490,-0.447665,-25.565372,-0.593600,-14.120658
80.700000,13.446560,50.341540,-0.448219,-25.638736,-0.594603,-14.146976
80.800000,13.463270,50.495340,-0.448776,-25.717065,-0.595613,-14.175872
80.900000,13.479950,50.618530,-0.449332,-25.779806,-0.596623,-14.196123
81.000000,13.496620,50.789890,-0.449887,-25.867079,-0.597632,-14.229808
81.100000,13.513240,50.952260,-0.450441,-25.949773,-0.598640,-14.260923
81.200000,13.529880,51.109800,-0.450996,-26.030007,-0.599650,-14.290578
81.300000,13.546600,51.263730,-0.451553,-26.108403,-0.600665,-14.319067
81.400000,13.563290,51.378930,-0.452110,-26.167074,-0.601680,-14.336687
81.500000,13.579920,51.562360,-0.452664,-26.260494,-0.602692,-14.373314
81.600000,13.596550,51.733600,-0.453218,-26.347706,-0.603706,-14.406443
81.700000,13.613290,51.836690,-0.453776,-26.400209,-0.604727,-14.420419
81.800000,13.629990,52.033020,-0.454333,-26.500199,-0.605746,-14.460284
81.900000,13.646650,52.186450,-0.454888,-26.578341,-0.606765,-14.488164
82.000000,13.663270,52.346830,-0.455442,-26.660022,-0.607781,-14.517919
82.100000,13.679910,52.508970,-0.455997,-26.742599,-0.608801,-14.548054
82.200000,13.696550,52.703800,-0.456552,-26.841825,-0.609821,-14.587145
82.300000,13.713250,52.844590,-0.457108,-26.913529,-0.610845,-14.611130
82.400000,13.729890,52.987680,-0.457663,-26.986404,-0.611868,-14.635725
82.500000,13.746540,53.167720,-0.458218,-27.078097,-0.612892,-14.670426
82.600000,13.763250,53.320660,-0.458775,-27.155989,-0.613920,-14.697500
82.700000,13.779900,53.460090,-0.459330,-27.227000,-0.614946,-14.720822
82.800000,13.796590,53.657480,-0.459886,-27.327530,-0.615976,-14.759973
82.900000,13.813170,53.791800,-0.460439,-27.395939,-0.616999,-14.781780
83.000000,13.829850,54.001660,-0.460995,-27.502820,-0.618030,-14.824157
83.100000,13.846550,54.149270,-0.461552,-27.577997,-0.619064,-14.849326
83.200000,13.863240,54.352410,-0.462108,-27.681455,-0.620097,-14.889633
83.300000,13.879870,54.487440,-0.462662,-27.750225,-0.621129,-14.911241
83.400000,13.896600,54.667190,-0.463220,-27.841771,-0.622167,-14.944906
83.500000,13.913220,54.831770,-0.463774,-27.925591,-0.623200,-14.974428
83.600000,13.929940,54.997280,-0.464331,-28.009885,-0.624239,-15.004018
83.700000,13.946580,55.153770,-0.464886,-28.089584,-0.625275,-15.031130
83.800000,13.963240,55.326450,-0.465441,-28.177530,-0.626314,-15.062543
83.900000,13.979910,55.511670,-0.465997,-28.271861,-0.627354,-15.097259
84.000000,13.996620,55.686250,-0.466554,-28.360774,-0.628397,-15.128942
84.100000,14.013300,55.886500,-0.467110,-28.462761,-0.629440,-15.167521
84.200000,14.029870,56.044480,-0.467662,-28.543219,-0.630477,-15.194631
84.300000,14.046560,56.255250,-0.468219,-28.650564,-0.631523,-15.235835
84.400000,14.063290,56.409420,-0.468776,-28.729082,-0.632572,-15.261568
84.500000,14.079950,56.597360,-0.469332,-28.824799,-0.633618,-15.296408
84.600000,14.096550,56.749340,-0.469885,-28.902202,-0.634661,-15.321491
84.700000,14.113240,56.940300,-0.470441,-28.999457,-0.635711,-15.356914
84.800000,14.129900,57.161570,-0.470997,-29.112149,-0.636761,-15.400424
84.900000,14.146580,57.305250,-0.471553,-29.185324,-0.637812,-15.422907
85.000000,14.163290,57.523390,-0.472110,-29.296422,-0.638867,-15.465298
85.100000,14.179920,57.709990,-0.472664,-29.391457,-0.639917,-15.499173
85.200000,14.196600,57.863410,-0.473220,-29.469593,-0.640972,-15.523992
85.300000,14.213310,58.089980,-0.473777,-29.584984,-0.642030,-15.568299
85.400000,14.229990,58.233320,-0.474333,-29.657986,-0.643087,-15.590225
85.500000,14.246550,58.433200,-0.474885,-29.759784,-0.644138,-15.627309
85.600000,14.263240,58.602540,-0.475441,-29.846029,-0.645198,-15.655993
85.700000,14.279910,58.841200,-0.475997,-29.967577,-0.646258,-15.703100
85.800000,14.296580,58.988240,-0.476553,-30.042464,-0.647319,-15.725648
85.900000,14.313200,59.207120,-0.477107,-30.153939,-0.648378,-15.767293
86.000000,14.329890,59.360120,-0.477663,-30.231861,-0.649442,-15.791220
86.100000,14.346620,59.556900,-0.478221,-30.332080,-0.650511,-15.826653
86.200000,14.363280,59.771800,-0.478776,-30.441528,-0.651575,-15.866855
86.300000,14.379950,59.984870,-0.479332,-30.550043,-0.652642,-15.906440
86.400000,14.396550,60.160920,-0.479885,-30.639705,-0.653705,-15.936170
86.500000,14.413160,60.356290,-0.480439,-30.739206,-0.654770,-15.970903
86.600000,14.429890,60.561650,-0.480996,-30.843795,-0.655844,-16.008043
86.700000,14.446600,60.739560,-0.481553,-30.934404,-0.656918,-16.037839
86.800000,14.463190,60.950950,-0.482106,-31.042064,-0.657985,-16.076488
86.900000,14.479870,61.145760,-0.482662,-31.141280,-0.659059,-16.110557
87.000000,14.496590,61.353490,-0.483220,-31.247076,-0.660137,-16.147874
87.100000,14.513280,61.524580,-0.483776,-31.334211,-0.661214,-16.175472
87.200000,14.529910,61.781010,-0.484330,-31.464810,-0.662289,-16.225448
87.300000,14.546580,61.966840,-0.484886,-31.559452,-0.663367,-16.256716
87.400000,14.563300,62.188430,-0.485443,-31.672307,-0.664450,-16.297197
87.500000,14.579920,62.372310,-0.485997,-31.765957,-0.665527,-16.327786
87.600000,14.596610,62.572840,-0.486554,-31.868086,-0.666610,-16.362552
87.700000,14.613250,62.801250,-0.487108,-31.984414,-0.667691,-16.404539
87.800000,14.629920,63.008960,-0.487664,-32.090200,-0.668775,-16.440965
87.900000,14.646600,63.200560,-0.488220,-32.187781,-0.669860,-16.473063
88.000000,14.663300,63.404830,-0.488777,-32.291815,-0.670949,-16.508329
88.100000,14.679880,63.599700,-0.489329,-32.391061,-0.672030,-16.541165
88.200000,14.696520,63.840370,-0.489884,-32.513633,-0.673117,-16.585725
88.300000,14.713250,64.062500,-0.490442,-32.626763,-0.674211,-16.625239
88.400000,14.729950,64.278580,-0.490998,-32.736812,-0.675304,-16.663092
88.500000,14.746600,64.531040,-0.491553,-32.865389,-0.676395,-16.710297
88.600000,14.763240,64.701930,-0.492108,-32.952422,-0.677486,-16.736272
88.700000,14.779940,64.931140,-0.492665,-33.069158,-0.678583,-16.777152
88.800000,14.796620,65.132140,-0.493221,-33.171527,-0.679680,-16.810644
88.900000,14.813290,65.385960,-0.493776,-33.300796,-0.680777,-16.857651
89.000000,14.829890,65.568660,-0.494330,-33.393844,-0.681870,-16.886276
89.100000,14.846550,65.776080,-0.494885,-33.499482,-0.682969,-16.921091
89.200000,14.863210,66.056640,-0.495440,-33.642370,-0.684069,-16.974583
89.300000,14.879900,66.253980,-0.495997,-33.742875,-0.685172,-17.006521
89.400000,14.896550,66.486790,-0.496552,-33.861444,-0.686274,-17.047488
89.500000,14.913200,66.707600,-0.497107,-33.973902,-0.687377,-17.085249
89.600000,14.929960,66.955570,-0.497665,-34.100192,-0.688489,-17.129708
89.700000,14.946620,67.178080,-0.498221,-34.213515,-0.689595,-17.167635
89.800000,14.963280,67.388690,-0.498776,-34.320778,-0.690702,-17.202398
89.900000,14.979900,67.604460,-0.499330,-34.430669,-0.691808,-17.238403
90.000000,14.996580,67.839200,-0.499886,-34.550221,-0.692919,-17.279049
90.100000,15.013240,68.088170,-0.500441,-34.677020,-0.694030,-17.323206
90.200000,15.029920,68.329110,-0.500997,-34.799730,-0.695144,-17.365158
90.300000,15.046570,68.562310,-0.501552,-34.918498,-0.696257,-17.405044
90.400000,15.063240,68.818040,-0.502108,-35.048740,-0.697372,-17.450487
90.500000,15.079910,69.040600,-0.502664,-35.162089,-0.698489,-17.487384
90.600000,15.096580,69.278310,-0.503219,-35.283154,-0.699607,-17.527989
90.700000,15.113230,69.517880,-0.503774,-35.405166,-0.700724,-17.568952
90.800000,15.129890,69.722280,-0.504330,-35.509266,-0.701844,-17.600890
90.900000,15.146620,69.987370,-0.504887,-35.644275,-0.702970,-17.647932
91.000000,15.163310,70.241210,-0.505444,-35.773554,-0.704094,-17.692038
91.100000,15.179900,70.467410,-0.505997,-35.888757,-0.705213,-17.729166
91.200000,15.196520,70.737670,-0.506551,-36.026399,-0.706335,-17.777203
91.300000,15.213220,70.960870,-0.507107,-36.140074,-0.707464,-17.813178
91.400000,15.229940,71.250370,-0.507665,-36.287515,-0.708595,-17.865626
91.500000,15.246570,71.457700,-0.508219,-36.393108,-0.709722,-17.897439
91.600000,15.263200,71.732820,-0.508773,-36.533225,-0.710850,-17.946094
91.700000,15.279880,72.001880,-0.509329,-36.670256,-0.711982,-17.993019
91.800000,15.296600,72.236980,-0.509887,-36.789992,-0.713119,-18.031266
91.900000,15.313310,72.516640,-0.510444,-36.932421,-0.714256,-18.080501
92.000000,15.329920,72.750210,-0.510997,-37.051378,-0.715387,-18.118223
92.100000,15.346590,73.017140,-0.511553,-37.187324,-0.716524,-18.164037
92.200000,15.363240,73.270070,-0.512108,-37.316140,-0.717661,-18.206246
92.300000,15.379950,73.556550,-0.512665,-37.462043,-0.718804,-18.256565
92.400000,15.396590,73.793620,-0.513220,-37.582782,-0.719942,-18.294559
92.500000,15.413240,74.096320,-0.513775,-37.736946,-0.721083,-18.348659
92.600000,15.429940,74.308700,-0.514331,-37.845110,-0.722229,-18.380184
92.700000,15.446620,74.569920,-0.514887,-37.978148,-0.723374,-18.423681
92.800000,15.463260,74.842090,-0.515442,-38.116763,-0.724518,-18.469783
92.900000,15.479880,75.106200,-0.515996,-38.251274,-0.725662,-18.513769
93.000000,15.496610,75.389210,-0.516554,-38.395409,-0.726815,-18.562120
93.100000,15.513290,75.659890,-0.517110,-38.533266,-0.727966,-18.607341
93.200000,15.529950,75.928760,-0.517665,-38.670200,-0.729116,-18.651991
93.300000,15.546600,76.203760,-0.518220,-38.810256,-0.730268,-18.698005
93.400000,15.563180,76.454720,-0.518773,-38.938069,-0.731415,-18.738063
93.500000,15.579880,76.757180,-0.519329,-39.092111,-0.732573,-18.790431
93.600000,15.596610,77.022220,-0.519887,-39.227095,-0.733734,-18.833438
93.700000,15.613280,77.290660,-0.520443,-39.363810,-0.734892,-18.877204
93.800000,15.629910,77.579030,-0.520997,-39.510676,-0.736048,-18.925732
93.900000,15.646580,77.902100,-0.521553,-39.675214,-0.737209,-18.982500
94.000000,15.663260,78.152170,-0.522109,-39.802573,-0.738372,-19.021305
94.100000,15.679940,78.439240,-0.522665,-39.948777,-0.739536,-19.068963
94.200000,15.696570,78.747670,-0.523219,-40.105859,-0.740698,-19.121712
94.300000,15.713250,79.042840,-0.523775,-40.256188,-0.741865,-19.171003
94.400000,15.729930,79.306720,-0.524331,-40.390581,-0.743033,-19.212547
94.500000,15.746640,79.613840,-0.524888,-40.546996,-0.744205,-19.264364
94.600000,15.763280,79.894010,-0.525443,-40.689685,-0.745373,-19.309588
94.700000,15.779900,80.183280,-0.525997,-40.837009,-0.746541,-19.356878
94.800000,15.796560,80.522600,-0.526552,-41.009823,-0.747713,-19.416019
94.900000,15.813210,80.782780,-0.527107,-41.142332,-0.748886,-19.455921
95.000000,15.829870,81.073740,-0.527662,-41.290517,-0.750061,-19.503066
95.100000,15.846490,81.382180,-0.528216,-41.447604,-0.751235,-19.554303
95.200000,15.863260,81.661440,-0.528775,-41.589830,-0.752420,-19.598154
95.300000,15.879960,81.969410,-0.529332,-41.746678,-0.753602,-19.648825
95.400000,15.896630,82.304340,-0.529888,-41.917256,-0.754784,-19.705819
95.500000,15.913200,82.610530,-0.530440,-42.073197,-0.755959,-19.755891
95.600000,15.929920,82.911770,-0.530997,-42.226618,-0.757147,-19.804396
95.700000,15.946610,83.227570,-0.531554,-42.387453,-0.758334,-19.856247
95.800000,15.963290,83.539830,-0.532110,-42.546486,-0.759521,-19.907090
95.900000,15.979940,83.845380,-0.532665,-42.702101,-0.760708,-19.956201
96.000000,15.996580,84.165230,-0.533219,-42.865000,-0.761896,-20.008553
96.100000,16.013220,84.475440,-0.533774,-43.022988,-0.763085,-20.058436
96.200000,16.029920,84.764120,-0.534331,-43.170012,-0.764279,-20.102951
96.300000,16.046590,85.127120,-0.534886,-43.354886,-0.765473,-20.164950
96.400000,16.063180,85.446850,-0.535439,-43.517723,-0.766663,-20.216623
96.500000,16.079950,85.781840,-0.535998,-43.688332,-0.767867,-20.271459
96.600000,16.096660,86.093190,-0.536555,-43.846902,-0.769068,-20.320613
96.700000,16.113310,86.411930,-0.537110,-44.009235,-0.770267,-20.371420
96.800000,16.129890,86.735440,-0.537663,-44.173997,-0.771461,-20.423273
96.900000,16.146540,87.063920,-0.538218,-44.341290,-0.772662,-20.476010
97.000000,16.163260,87.429150,-0.538775,-44.527300,-0.773870,-20.537089
97.100000,16.179920,87.735640,-0.539331,-44.683395,-0.775075,-20.584270
97.200000,16.196600,88.058880,-0.539887,-44.848019,-0.776282,-20.635172
97.300000,16.213270,88.376970,-0.540442,-45.010021,-0.777491,-20.684700
97.400000,16.229920,88.741640,-0.540997,-45.195746,-0.778699,-20.744968
97.500000,16.246590,89.060420,-0.541553,-45.358099,-0.779911,-20.794285
97.600000,16.263280,89.402420,-0.542109,-45.532279,-0.781125,-20.848805
97.700000,16.279870,89.771880,-0.542662,-45.720443,-0.782333,-20.909681
97.800000,16.296570,90.124490,-0.543219,-45.900026,-0.783551,-20.966260
97.900000,16.313310,90.470730,-0.543777,-46.076364,-0.784774,-21.021097
98.000000,16.329990,90.801730,-0.544333,-46.244941,-0.785993,-21.072294
98.100000,16.346590,91.159320,-0.544886,-46.427060,-0.787208,-21.129590
98.200000,16.363260,91.522770,-0.545442,-46.612164,-0.788430,-21.187932
98.300000,16.379930,91.879550,-0.545998,-46.793871,-0.789653,-21.244526
98.400000,16.396590,92.220310,-0.546553,-46.967418,-0.790877,-21.297235
98.500000,16.413290,92.560460,-0.547110,-47.140655,-0.792105,-21.349547
98.600000,16.429890,92.968150,-0.547663,-47.348290,-0.793328,-21.417383
98.700000,16.446560,93.340700,-0.548219,-47.538028,-0.794557,-21.476794
98.800000,16.463250,93.705410,-0.548775,-47.723773,-0.795789,-21.534160
98.900000,16.479950,94.047440,-0.549332,-47.897968,-0.797024,-21.586097
99.000000,16.496560,94.398130,-0.549885,-48.076573,-0.798253,-21.639971
99.100000,16.513200,94.752260,-0.550440,-48.256930,-0.799486,-21.694385
99.200000,16.529910,95.189640,-0.550997,-48.479686,-0.800726,-21.767524
99.300000,16.546570,95.523320,-0.551552,-48.649627,-0.801963,-21.816812
99.400000,16.563200,95.919450,-0.552107,-48.851375,-0.803200,-21.880205
99.500000,16.579860,96.283370,-0.552662,-49.036718,-0.804441,-21.935987
99.600000,16.596560,96.671470,-0.553219,-49.234375,-0.805686,-21.997000
99.700000,16.613240,97.051640,-0.553775,-49.427994,-0.806931,-22.056023
99.800000,16.629900,97.443820,-0.554330,-49.627730,-0.808177,-22.117590
99.900000,16.646550,97.820400,-0.554885,-49.819521,-0.809423,-22.175416
100.000000,16.663300,98.252250,-0.555443,-50.039460,-0.810678,-22.245376
100.100000,16.679960,98.602570,-0.555999,-50.217877,-0.811928,-22.296804
100.200000,16.696640,99.015750,-0.556555,-50.428307,-0.813181,-22.362198
100.300000,16.713200,99.359580,-0.557107,-50.603419,-0.814426,-22.411917
100.400000,16.729860,99.796920,-0.557662,-50.826154,-0.815681,-22.482339
100.500000,16.746540,100.208460,-0.558218,-51.035750,-0.816939,-22.546676
100.600000,16.763250,100.583070,-0.558775,-51.226537,-0.818200,-22.602429
100.700000,16.779870,101.033770,-0.559329,-51.456077,-0.819457,-22.675201
100.800000,16.796560,101.417380,-0.559885,-51.651447,-0.820720,-22.732560
100.900000,16.813270,101.815040,-0.560442,-51.853974,-0.821986,-22.792812
101.000000,16.829930,102.196840,-0.560998,-52.048423,-0.823251,-22.849379
101.100000,16.846620,102.662590,-0.561554,-52.285628,-0.824519,-22.924424
101.200000,16.863220,103.074010,-0.562107,-52.495162,-0.825781,-22.987247
101.300000,16.879890,103.485610,-0.562663,-52.704788,-0.827051,-23.049754
101.400000,16.896600,103.882960,-0.563220,-52.907157,-0.828326,-23.108788
101.500000,16.913290,104.342390,-0.563776,-53.141143,-0.829600,-23.181424
101.600000,16.929930,104.739270,-0.564331,-53.343272,-0.830872,-23.240010
101.700000,16.946560,105.173770,-0.564885,-53.564561,-0.832146,-23.306726
101.800000,16.963270,105.590530,-0.565442,-53.776815,-0.833427,-23.369127
101.900000,16.979970,106.041540,-0.565999,-54.006513,-0.834708,-23.438881
102.000000,16.996590,106.472870,-0.566553,-54.226187,-0.835986,-23.504178
102.100000,17.013230,106.936010,-0.567108,-54.462063,-0.837266,-23.576209
102.200000,17.029930,107.340000,-0.567664,-54.667813,-0.838553,-23.634845
102.300000,17.046650,107.779050,-0.568222,-54.891419,-0.839843,-23.700926
102.400000,17.063270,108.216740,-0.568776,-55.114333,-0.841127,-23.766642
102.500000,17.079930,108.688910,-0.569331,-55.354807,-0.842415,-23.839600
102.600000,17.096620,109.126880,-0.569887,-55.577864,-0.843708,-23.904743
102.700000,17.113290,109.612950,-0.570443,-55.825417,-0.845001,-23.980199
102.800000,17.129970,110.048430,-0.570999,-56.047205,-0.846296,-24.044307
102.900000,17.146560,110.464630,-0.571552,-56.259174,-0.847586,-24.104131
103.000000,17.163200,110.955160,-0.572107,-56.508999,-0.848881,-24.179824
103.100000,17.179900,111.455970,-0.572663,-56.764059,-0.850183,-24.257364
103.200000,17.196610,111.875400,-0.573220,-56.977673,-0.851487,-24.316912
103.300000,17.213240,112.366420,-0.573775,-57.227748,-0.852787,-24.391916
103.400000,17.229890,112.859800,-0.574330,-57.479024,-0.854090,-24.467115
103.500000,17.246610,113.313060,-0.574887,-57.709868,-0.855400,-24.533215
103.600000,17.263310,113.759090,-0.575444,-57.937029,-0.856711,-24.597533
103.700000,17.279950,114.268550,-0.575998,-58.196495,-0.858018,-24.675411
103.800000,17.296590,114.756130,-0.576553,-58.444817,-0.859327,-24.748282
103.900000,17.313210,115.222210,-0.577107,-58.682190,-0.860636,-24.816287
104.000000,17.329850,115.696040,-0.577662,-58.923509,-0.861949,-24.885657
104.100000,17.346560,116.154620,-0.578219,-59.157062,-0.863268,-24.951345
104.200000,17.363210,116.681960,-0.578774,-59.425634,-0.864585,-25.031642
104.300000,17.379920,117.178150,-0.579331,-59.678342,-0.865908,-25.104848
104.400000,17.396600,117.628360,-0.579887,-59.907632,-0.867231,-25.167995
104.500000,17.413280,118.167250,-0.580443,-60.182086,-0.868555,-25.249836
104.600000,17.429900,118.653240,-0.580997,-60.429599,-0.869876,-25.320203
104.700000,17.446540,119.163330,-0.581551,-60.689386,-0.871201,-25.395392
104.800000,17.463280,119.704310,-0.582109,-60.964904,-0.872535,-25.476665
104.900000,17.479990,120.193250,-0.582666,-61.213920,-0.873869,-25.546630
105.000000,17.496620,120.732150,-0.583221,-61.488379,-0.875198,-25.627086
105.100000,17.513240,121.247600,-0.583775,-61.750896,-0.876528,-25.702287
105.200000,17.529890,121.747880,-0.584330,-62.005686,-0.877863,-25.773924
105.300000,17.546540,122.251670,-0.584885,-62.262264,-0.879199,-25.846021
105.400000,17.563260,122.831340,-0.585442,-62.557488,-0.880542,-25.933707
105.500000,17.579890,123.314690,-0.585996,-62.803656,-0.881880,-26.000944
105.600000,17.596540,123.861820,-0.586551,-63.082307,-0.883222,-26.081296
105.700000,17.613220,124.416170,-0.587107,-63.364635,-0.884568,-26.162793
105.800000,17.629920,124.983150,-0.587664,-63.653396,-0.885917,-26.246587
105.900000,17.646610,125.503270,-0.588220,-63.918291,-0.887267,-26.320252
106.000000,17.663220,126.040600,-0.588774,-64.191950,-0.888612,-26.397399
106.100000,17.679880,126.569760,-0.589329,-64.461449,-0.889964,-26.472426
106.200000,17.696570,127.162010,-0.589886,-64.763080,-0.891319,-26.560267
106.300000,17.713250,127.661060,-0.590442,-65.017244,-0.892676,-26.628354
106.400000,17.729890,128.246260,-0.590996,-65.315284,-0.894031,-26.714191
106.500000,17.746610,128.833340,-0.591554,-65.614281,-0.895395,-26.799913
106.600000,17.763280,129.395830,-0.592109,-65.900755,-0.896756,-26.880303
106.700000,17.779960,129.963730,-0.592665,-66.189984,-0.898120,-26.961475
106.800000,17.796630,130.540070,-0.593221,-66.483512,-0.899485,-27.044096
106.900000,17.813250,131.104480,-0.593775,-66.770963,-0.900848,-27.124035
107.000000,17.829980,131.695340,-0.594333,-67.071886,-0.902222,-27.208873
107.100000,17.846660,132.271010,-0.594889,-67.365072,-0.903593,-27.290354
107.200000,17.863300,132.857480,-0.595443,-67.663759,-0.904963,-27.373825
107.300000,17.879870,133.475600,-0.595996,-67.978565,-0.906330,-27.463635
107.400000,17.896560,134.029790,-0.596552,-68.260812,-0.907708,-27.539688
107.500000,17.913220,134.665770,-0.597107,-68.584713,-0.909085,-27.632278
107.600000,17.929870,135.245130,-0.597662,-68.879779,-0.910464,-27.712930
107.700000,17.946490,135.841340,-0.598216,-69.183426,-0.911841,-27.796771
107.800000,17.963260,136.448000,-0.598775,-69.492396,-0.913234,-27.882063
107.900000,17.979940,137.081470,-0.599331,-69.815019,-0.914620,-27.972691
108.000000,17.996630,137.683410,-0.599888,-70.121585,-0.916010,-28.056511
108.100000,18.013250,138.317780,-0.600442,-70.444667,-0.917396,-28.146754
108.200000,18.029900,138.896180,-0.600997,-70.739244,-0.918786,-28.225194
108.300000,18.046570,139.583300,-0.601552,-71.089191,-0.920179,-28.325322
108.400000,18.063280,140.172320,-0.602109,-71.389176,-0.921578,-28.405087
108.500000,18.079960,140.774950,-0.602665,-71.696093,-0.922976,-28.487343
108.600000,18.096580,141.459240,-0.603219,-72.044599,-0.924372,-28.585904
108.700000,18.113240,142.077990,-0.603775,-72.359726,-0.925772,-28.670757
108.800000,18.129920,142.695650,-0.604331,-72.674298,-0.927176,-28.754991
108.900000,18.146630,143.397060,-0.604888,-73.031523,-0.928585,-28.855655
109.000000,18.163240,144.102550,-0.605441,-73.390826,-0.929987,-28.956986
109.100000,18.179910,144.685900,-0.605997,-73.687924,-0.931397,-29.033263
109.200000,18.196610,145.395020,-0.606554,-74.049076,-0.932811,-29.134337
109.300000,18.213280,146.002700,-0.607109,-74.358565,-0.934224,-29.214786
109.400000,18.229910,146.694020,-0.607664,-74.710651,-0.935636,-29.311703
109.500000,18.246580,147.421040,-0.608219,-75.080919,-0.937053,-29.415253
109.600000,18.263260,148.054370,-0.608775,-75.403471,-0.938473,-29.499698
109.700000,18.279930,148.735370,-0.609331,-75.750302,-0.939895,-29.593295
109.800000,18.296630,149.401730,-0.609888,-76.089676,-0.941321,-29.683521
109.900000,18.313230,150.121460,-0.610441,-76.456232,-0.942740,-29.784213
110.000000,18.329910,150.853300,-0.610997,-76.828955,-0.944168,-29.886694
110.100000,18.346620,151.553680,-0.611554,-77.185655,-0.945601,-29.982459
110.200000,18.363320,152.247070,-0.612111,-77.538796,-0.947035,-30.076472
110.300000,18.379960,152.978260,-0.612665,-77.911188,-0.948466,-30.177704
110.400000,18.396600,153.672780,-0.613220,-78.264904,-0.949899,-30.271300
110.500000,18.413290,154.387800,-0.613776,-78.629061,-0.951339,-30.368404
110.600000,18.429950,155.104140,-0.614332,-78.993890,-0.952778,-30.465442
110.700000,18.446630,155.880510,-0.614888,-79.389292,-0.954220,-30.573795
110.800000,18.463190,156.568830,-0.615440,-79.739850,-0.955655,-30.664783
110.900000,18.479850,157.296910,-0.615995,-80.110658,-0.957100,-30.762893
111.000000,18.496550,158.051440,-0.616552,-80.494937,-0.958550,-30.865650
111.100000,18.513190,158.786120,-0.617106,-80.869107,-0.959998,-30.964269
111.200000,18.529860,159.527540,-0.617662,-81.246709,-0.961450,-31.063704
111.300000,18.546570,160.300660,-0.618219,-81.640456,-0.962908,-31.168775
111.400000,18.563230,161.039570,-0.618774,-82.016780,-0.964364,-31.266901
111.500000,18.579910,161.820280,-0.619330,-82.414392,-0.965823,-31.372659
111.600000,18.596530,162.572200,-0.619884,-82.797342,-0.967280,-31.472567
111.700000,18.613200,163.389920,-0.620440,-83.213803,-0.968743,-31.584631
111.800000,18.629950,164.149060,-0.620998,-83.600430,-0.970215,-31.684702
111.900000,18.646640,164.917740,-0.621555,-83.991915,-0.971684,-31.786348
112.000000,18.663280,165.722340,-0.622109,-84.401695,-0.973150,-31.894613
112.100000,18.679920,166.482990,-0.622664,-84.789091,-0.974619,-31.993976
112.200000,18.696560,167.307450,-0.623219,-85.208985,-0.976090,-32.105155
112.300000,18.713250,168.110230,-0.623775,-85.617837,-0.977568,-32.211571
112.400000,18.729940,168.923230,-0.624331,-86.031895,-0.979048,-32.319487
112.500000,18.746550,169.743500,-0.624885,-86.449655,-0.980523,-32.428562
112.600000,18.763200,170.550020,-0.625440,-86.860412,-0.982003,-32.534436
112.700000,18.779910,171.373610,-0.625997,-87.279863,-0.983491,-32.642931
112.800000,18.796580,172.203870,-0.626553,-87.702711,-0.984978,-32.752343
112.900000,18.813210,173.043110,-0.627107,-88.130132,-0.986464,-32.863109
113.000000,18.829870,173.862340,-0.627662,-88.547363,-0.987954,-32.969518
113.100000,18.846570,174.713670,-0.628219,-88.980941,-0.989450,-33.081423
113.200000,18.863270,175.582180,-0.628776,-89.423270,-0.990949,-33.196094
113.300000,18.879920,176.440640,-0.629331,-89.860480,-0.992445,-33.308524
113.400000,18.896560,177.305970,-0.629885,-90.301189,-0.993942,-33.421794
113.500000,18.913250,178.150300,-0.630442,-90.731203,-0.995447,-33.530472
113.600000,18.929950,179.043000,-0.630998,-91.185851,-0.996954,-33.647731
113.700000,18.946620,179.914780,-0.631554,-91.629845,-0.998461,-33.760650
113.800000,18.963260,180.764330,-0.632109,-92.062517,-0.999968,-33.869002
113.900000,18.979910,181.675320,-0.632664,-92.526481,-1.001477,-33.988338
114.000000,18.996640,182.581630,-0.633221,-92.988061,-1.002997,-34.106037
114.100000,19.013310,183.456990,-0.633777,-93.433878,-1.004513,-34.217635
114.200000,19.029890,184.382260,-0.634330,-93.905114,-1.006023,-34.338314
114.300000,19.046540,185.280610,-0.634885,-94.362640,-1.007542,-34.453247
114.400000,19.063230,186.189500,-0.635441,-94.825534,-1.009067,-34.569502
114.500000,19.079950,187.129270,-0.635998,-95.304155,-1.010597,-34.690871
114.600000,19.096560,188.040970,-0.636552,-95.768480,-1.012119,-34.806862
114.700000,19.113240,188.981460,-0.637108,-96.247467,-1.013650,-34.927436
114.800000,19.129940,189.913330,-0.637665,-96.722065,-1.015185,-35.045822
114.900000,19.146640,190.921890,-0.638221,-97.235720,-1.016723,-35.177809
115.000000,19.163330,191.865780,-0.638778,-97.716439,-1.018262,-35.297360
115.100000,19.179910,192.837390,-0.639330,-98.211276,-1.019793,-35.421828
115.200000,19.196540,193.762650,-0.639885,-98.682507,-1.021331,-35.537084
115.300000,19.213230,194.770740,-0.640441,-99.195923,-1.022877,-35.666787
115.400000,19.229980,195.769410,-0.640999,-99.704542,-1.024431,-35.793997
115.500000,19.246600,196.763990,-0.641553,-100.211077,-1.025975,-35.920327
115.600000,19.263230,197.765750,-0.642108,-100.721269,-1.027523,-36.047370
115.700000,19.279890,198.762630,-0.642663,-101.228976,-1.029076,-36.172859
115.800000,19.296560,199.784740,-0.643219,-101.749533,-1.030632,-36.302334
115.900000,19.313210,200.804640,-0.643774,-102.268963,-1.032189,-36.430898
116.000000,19.329890,201.812650,-0.644330,-102.782339,-1.033751,-36.556629
116.100000,19.346590,202.875700,-0.644886,-103.323746,-1.035317,-36.691674
116.200000,19.363240,203.889720,-0.645441,-103.840182,-1.036881,-36.817436
116.300000,19.379920,204.958020,-0.645997,-104.384262,-1.038451,-36.952307
116.400000,19.396540,206.049260,-0.646551,-104.940026,-1.040017,-37.090912
116.500000,19.413210,207.104020,-0.647107,-105.477211,-1.041590,-37.222170
116.600000,19.429860,208.174270,-0.647662,-106.022285,-1.043164,-37.355680
116.700000,19.446620,209.260390,-0.648221,-106.575441,-1.044751,-37.491038
116.800000,19.463240,210.350420,-0.648775,-107.130589,-1.046327,-37.626977
116.900000,19.479860,211.477390,-0.649329,-107.704550,-1.047906,-37.768898
117.000000,19.496590,212.560390,-0.649886,-108.256118,-1.049497,-37.901946
117.100000,19.513310,213.681610,-0.650444,-108.827150,-1.051091,-38.041220
117.200000,19.529980,214.810760,-0.650999,-109.402222,-1.052681,-38.181448
117.300000,19.546600,215.938420,-0.651553,-109.976534,-1.054270,-38.320957
117.400000,19.563300,217.053850,-0.652110,-110.544618,-1.055869,-38.457367
117.500000,19.579950,218.159180,-0.652665,-111.107558,-1.057466,-38.591544
117.600000,19.596650,219.340710,-0.653222,-111.709306,-1.059070,-38.738367
117.700000,19.613220,220.504640,-0.653774,-112.302091,-1.060664,-38.881904
117.800000,19.629860,221.613940,-0.654329,-112.867053,-1.062267,-39.014905
117.900000,19.646540,222.789990,-0.654885,-113.466010,-1.063877,-39.158860
118.000000,19.663220,223.990220,-0.655441,-114.077282,-1.065489,-39.306392
118.100000,19.679900,225.188020,-0.655997,-114.687317,-1.067104,-39.452819
118.200000,19.696530,226.415700,-0.656551,-115.312569,-1.068717,-39.603987
118.300000,19.713250,227.622220,-0.657108,-115.927045,-1.070341,-39.750418
118.400000,19.729930,228.871990,-0.657664,-116.563547,-1.071964,-39.903860
118.500000,19.746640,230.090550,-0.658221,-117.184155,-1.073592,-40.051044
118.600000,19.763190,231.301220,-0.658773,-117.800744,-1.075207,-40.196794
118.700000,19.779940,232.590760,-0.659331,-118.457501,-1.076845,-40.354759
118.800000,19.796620,233.831010,-0.659887,-119.089155,-1.078478,-40.503730
118.900000,19.813290,235.124690,-0.660443,-119.748021,-1.080113,-40.661279
119.000000,19.829970,236.392970,-0.660999,-120.393951,-1.081752,-40.813670
119.100000,19.846590,237.650300,-0.661553,-121.034304,-1.083388,-40.963697
119.200000,19.863260,238.967040,-0.662109,-121.704914,-1.085031,-41.123036
119.300000,19.879960,240.229400,-0.662665,-122.347829,-1.086680,-41.272164
119.400000,19.896610,241.593900,-0.663220,-123.042763,-1.088326,-41.438301
119.500000,19.913190,242.889880,-0.663773,-123.702800,-1.089969,-41.592221
119.600000,19.929900,244.269560,-0.664330,-124.405465,-1.091627,-41.759183
119.700000,19.946550,245.598710,-0.664885,-125.082396,-1.093282,-41.916987
119.800000,19.963210,246.979870,-0.665440,-125.785815,-1.094940,-42.082860
119.900000,19.979850,248.340590,-0.665995,-126.478824,-1.096599,-42.244560
120.000000,19.996550,249.722490,-0.666552,-127.182620,-1.098267,-42.408833
120.021000,20.000040,250.012160,-0.666668,-127.330148,-1.098616,-42.443213
