Repository: abubakardawood/tissue-phantom-material-database

Title:
A Database of Silicone Phantom Materials for Modeling Human Tissue Mechanics Across Varying Stiffnesses

Description:
This dataset contains processed mechanical compression test data for soft silicone phantoms
fabricated using Ecoflex (Smooth-On) with varying base materials and thinner concentrations.
The dataset provides force–compression measurements together with derived engineering and
true stress–strain quantities, intended for mechanical characterization, constitutive model
fitting, and the design of tissue-equivalent phantoms.

All files in this dataset are processed outputs generated from raw experimental measurements.
The raw data files are not included in this archive.

File: data/EF30_50T/EF30_50T_B2.csv (part 2 of 2)
Speed (mm/min): 10;
Machine: INSTRON 5900;
Load cell: 10kN;
Time (s),Compression (mm),Load (N),Engineering Strain [-],Engineering Stress (kPa),True Strain [-],True Stress (kPa)
57.900000,9.646610,26.965870,-0.321554,-13.733605,-0.387950,-9.317514
58.000000,9.663290,27.053570,-0.322110,-13.778270,-0.388770,-9.340156
58.100000,9.679920,27.140310,-0.322664,-13.822446,-0.389588,-9.362441
58.200000,9.696570,27.180660,-0.323219,-13.842996,-0.390408,-9.368677
58.300000,9.713260,27.253470,-0.323775,-13.880078,-0.391230,-9.386051
58.400000,9.729880,27.306380,-0.324329,-13.907025,-0.392050,-9.396569
58.500000,9.746500,27.390670,-0.324883,-13.949954,-0.392870,-9.417846
58.600000,9.763240,27.482130,-0.325441,-13.996534,-0.393697,-9.441483
58.700000,9.779930,27.557730,-0.325998,-14.035037,-0.394522,-9.459647
58.800000,9.796600,27.633380,-0.326553,-14.073565,-0.395346,-9.477795
58.900000,9.813220,27.721090,-0.327107,-14.118235,-0.396169,-9.500057
59.000000,9.829930,27.756210,-0.327664,-14.136122,-0.396998,-9.504219
59.100000,9.846570,27.866340,-0.328219,-14.192210,-0.397823,-9.534057
59.200000,9.863290,27.918190,-0.328776,-14.218617,-0.398653,-9.543873
59.300000,9.879950,27.989810,-0.329332,-14.255093,-0.399481,-9.560440
59.400000,9.896580,28.082790,-0.329886,-14.302448,-0.400307,-9.584270
59.500000,9.913280,28.131650,-0.330443,-14.327332,-0.401138,-9.592970
59.600000,9.929980,28.232150,-0.330999,-14.378516,-0.401970,-9.619237
59.700000,9.946680,28.269140,-0.331556,-14.397355,-0.402803,-9.623825
59.800000,9.963270,28.377770,-0.332109,-14.452680,-0.403630,-9.652815
59.900000,9.979960,28.423290,-0.332665,-14.475863,-0.404464,-9.660245
60.000000,9.996640,28.565240,-0.333221,-14.548157,-0.405297,-9.700401
60.100000,10.013320,28.640790,-0.333777,-14.586635,-0.406131,-9.717947
60.200000,10.029900,28.662310,-0.334330,-14.597595,-0.406961,-9.717181
60.300000,10.046570,28.740200,-0.334886,-14.637264,-0.407796,-9.735454
60.400000,10.063230,28.814050,-0.335441,-14.674875,-0.408632,-9.752320
60.500000,10.079900,28.859890,-0.335997,-14.698221,-0.409468,-9.759668
60.600000,10.096550,28.974790,-0.336552,-14.756739,-0.410304,-9.790334
60.700000,10.113210,29.050070,-0.337107,-14.795079,-0.411142,-9.807554
60.800000,10.129900,29.102700,-0.337663,-14.821883,-0.411981,-9.817077
60.900000,10.146640,29.220870,-0.338221,-14.882067,-0.412824,-9.848634
61.000000,10.163350,29.278960,-0.338778,-14.911652,-0.413666,-9.859907
61.100000,10.179920,29.343730,-0.339331,-14.944639,-0.414502,-9.873465
61.200000,10.196570,29.438230,-0.339886,-14.992767,-0.415342,-9.896941
61.300000,10.213240,29.482590,-0.340441,-15.015360,-0.416184,-9.903511
61.400000,10.229960,29.603970,-0.340999,-15.077178,-0.417030,-9.935880
61.500000,10.246580,29.676120,-0.341553,-15.113924,-0.417871,-9.951723
61.600000,10.263290,29.760800,-0.342110,-15.157051,-0.418717,-9.971677
61.700000,10.279950,29.818800,-0.342665,-15.186590,-0.419561,-9.982677
61.800000,10.296600,29.896060,-0.343220,-15.225938,-0.420406,-10.000092
61.900000,10.313240,29.982420,-0.343775,-15.269921,-0.421251,-10.020509
62.000000,10.329860,30.049260,-0.344329,-15.303962,-0.422096,-10.034369
62.100000,10.346540,30.137990,-0.344885,-15.349152,-0.422944,-10.055465
62.200000,10.363210,30.216890,-0.345440,-15.389336,-0.423793,-10.073238
62.300000,10.379900,30.293340,-0.345997,-15.428271,-0.424643,-10.090141
62.400000,10.396500,30.344820,-0.346550,-15.454490,-0.425489,-10.098736
62.500000,10.413200,30.463650,-0.347107,-15.515010,-0.426342,-10.129646
62.600000,10.429920,30.503660,-0.347664,-15.535386,-0.427196,-10.134292
62.700000,10.446620,30.607270,-0.348221,-15.588155,-0.428049,-10.160037
62.800000,10.463240,30.653900,-0.348775,-15.611903,-0.428900,-10.166867
62.900000,10.479880,30.778610,-0.349329,-15.675417,-0.429752,-10.199534
63.000000,10.496580,30.851090,-0.349886,-15.712331,-0.430608,-10.214806
63.100000,10.513280,30.895620,-0.350443,-15.735010,-0.431464,-10.220791
63.200000,10.529990,31.038490,-0.351000,-15.807773,-0.432322,-10.259250
63.300000,10.546590,31.108330,-0.351553,-15.843342,-0.433175,-10.273568
63.400000,10.563250,31.193640,-0.352108,-15.886790,-0.434032,-10.292919
63.500000,10.579950,31.277830,-0.352665,-15.929668,-0.434891,-10.311832
63.600000,10.596630,31.329810,-0.353221,-15.956141,-0.435751,-10.320097
63.700000,10.613230,31.422370,-0.353774,-16.003282,-0.436607,-10.341731
63.800000,10.629900,31.511980,-0.354330,-16.048920,-0.437467,-10.362306
63.900000,10.646580,31.599400,-0.354886,-16.093442,-0.438328,-10.382105
64.000000,10.663240,31.678420,-0.355441,-16.133687,-0.439189,-10.399108
64.100000,10.679880,31.767130,-0.355996,-16.178866,-0.440050,-10.419255
64.200000,10.696530,31.866510,-0.356551,-16.229480,-0.440913,-10.442843
64.300000,10.713260,31.937510,-0.357109,-16.265640,-0.441780,-10.457039
64.400000,10.729930,31.989520,-0.357664,-16.292129,-0.442644,-10.465015
64.500000,10.746610,32.094920,-0.358220,-16.345809,-0.443510,-10.490408
64.600000,10.763210,32.204940,-0.358774,-16.401841,-0.444373,-10.517293
64.700000,10.779920,32.317230,-0.359331,-16.459030,-0.445242,-10.544796
64.800000,10.796540,32.338310,-0.359885,-16.469766,-0.446107,-10.542550
64.900000,10.813250,32.437810,-0.360442,-16.520441,-0.446977,-10.565786
65.000000,10.829900,32.520740,-0.360997,-16.562677,-0.447846,-10.583606
65.100000,10.846540,32.606400,-0.361551,-16.606303,-0.448714,-10.602272
65.200000,10.863310,32.742800,-0.362110,-16.675771,-0.449590,-10.637302
65.300000,10.879960,32.789000,-0.362665,-16.699301,-0.450460,-10.643043
65.400000,10.896600,32.873330,-0.363220,-16.742249,-0.451331,-10.661130
65.500000,10.913210,32.984500,-0.363774,-16.798868,-0.452201,-10.687882
65.600000,10.929900,33.046610,-0.364330,-16.830500,-0.453076,-10.698644
65.700000,10.946580,33.143490,-0.364886,-16.879841,-0.453951,-10.720623
65.800000,10.963300,33.227250,-0.365443,-16.922499,-0.454829,-10.738285
65.900000,10.979900,33.325290,-0.365997,-16.972431,-0.455701,-10.760578
66.000000,10.996540,33.362440,-0.366551,-16.991351,-0.456576,-10.763149
66.100000,11.013240,33.491920,-0.367108,-17.057295,-0.457455,-10.795425
66.200000,11.029950,33.539520,-0.367665,-17.081537,-0.458336,-10.801254
66.300000,11.046580,33.652760,-0.368219,-17.139210,-0.459213,-10.828221
66.400000,11.063210,33.757500,-0.368774,-17.192554,-0.460091,-10.852393
66.500000,11.079920,33.829050,-0.369331,-17.228994,-0.460974,-10.865798
66.600000,11.096590,33.895730,-0.369886,-17.262954,-0.461855,-10.877623
66.700000,11.113230,33.993330,-0.370441,-17.312661,-0.462736,-10.899341
66.800000,11.129900,34.118430,-0.370997,-17.376374,-0.463619,-10.929797
66.900000,11.146580,34.206350,-0.371553,-17.421151,-0.464503,-10.948276
67.000000,11.163290,34.278630,-0.372110,-17.457963,-0.465390,-10.961686
67.100000,11.179940,34.384490,-0.372665,-17.511877,-0.466274,-10.985819
67.200000,11.196580,34.447430,-0.373219,-17.543932,-0.467159,-10.996197
67.300000,11.213220,34.570250,-0.373774,-17.606484,-0.468044,-11.025638
67.400000,11.229890,34.675550,-0.374330,-17.660113,-0.468932,-11.049409
67.500000,11.246550,34.736520,-0.374885,-17.691164,-0.469820,-11.059012
67.600000,11.263180,34.855550,-0.375439,-17.751786,-0.470707,-11.087067
67.700000,11.279840,34.953320,-0.375995,-17.801580,-0.471596,-11.108281
67.800000,11.296560,35.036610,-0.376552,-17.843999,-0.472490,-11.124805
67.900000,11.313330,35.138610,-0.377111,-17.895947,-0.473387,-11.147189
68.000000,11.329940,35.249800,-0.377665,-17.952576,-0.474276,-11.172522
68.100000,11.346560,35.306500,-0.378219,-17.981453,-0.475167,-11.180532
68.200000,11.363230,35.400510,-0.378774,-18.029332,-0.476061,-11.200284
68.300000,11.379910,35.470280,-0.379330,-18.064865,-0.476956,-11.212314
68.400000,11.396580,35.555680,-0.379886,-18.108359,-0.477852,-11.229247
68.500000,11.413230,35.671340,-0.380441,-18.167264,-0.478747,-11.255692
68.600000,11.429880,35.731160,-0.380996,-18.197730,-0.479644,-11.264468
68.700000,11.446560,35.875270,-0.381552,-18.271125,-0.480542,-11.299741
68.800000,11.463230,35.968090,-0.382108,-18.318398,-0.481441,-11.318798
68.900000,11.479850,36.081940,-0.382662,-18.376381,-0.482338,-11.344445
69.000000,11.496500,36.188930,-0.383217,-18.430871,-0.483237,-11.367854
69.100000,11.513230,36.293660,-0.383774,-18.484209,-0.484142,-11.390444
69.200000,11.529960,36.361140,-0.384332,-18.518577,-0.485047,-11.401295
69.300000,11.546610,36.471720,-0.384887,-18.574894,-0.485949,-11.425659
69.400000,11.563230,36.503750,-0.385441,-18.591207,-0.486850,-11.425394
69.500000,11.579930,36.649110,-0.385998,-18.665238,-0.487757,-11.460500
69.600000,11.596620,36.755020,-0.386554,-18.719178,-0.488663,-11.483205
69.700000,11.613290,36.863250,-0.387110,-18.774299,-0.489569,-11.506586
69.800000,11.629920,36.936810,-0.387664,-18.811763,-0.490474,-11.519120
69.900000,11.646600,37.014420,-0.388220,-18.851289,-0.491383,-11.532842
70.000000,11.663290,37.140640,-0.388776,-18.915573,-0.492292,-11.561646
70.100000,11.679970,37.251710,-0.389332,-18.972140,-0.493202,-11.585673
70.200000,11.696600,37.348000,-0.389887,-19.021180,-0.494111,-11.605076
70.300000,11.713210,37.431400,-0.390440,-19.063655,-0.495018,-11.620435
70.400000,11.729880,37.565880,-0.390996,-19.132146,-0.495930,-11.651553
70.500000,11.746560,37.644060,-0.391552,-19.171962,-0.496844,-11.665142
70.600000,11.763250,37.752840,-0.392108,-19.227364,-0.497759,-11.688154
70.700000,11.779860,37.866330,-0.392662,-19.285164,-0.498670,-11.712613
70.800000,11.796550,37.962330,-0.393218,-19.334056,-0.499586,-11.731551
70.900000,11.813240,38.055070,-0.393775,-19.381288,-0.500504,-11.749428
71.000000,11.829920,38.174690,-0.394331,-19.442210,-0.501421,-11.775550
71.100000,11.846560,38.247040,-0.394885,-19.479058,-0.502337,-11.787063
71.200000,11.863260,38.382100,-0.395442,-19.547843,-0.503258,-11.817805
71.300000,11.879930,38.443360,-0.395998,-19.579042,-0.504177,-11.825787
71.400000,11.896630,38.590400,-0.396554,-19.653929,-0.505099,-11.860078
71.500000,11.913270,38.680940,-0.397109,-19.700041,-0.506019,-11.876977
71.600000,11.929930,38.780530,-0.397664,-19.750762,-0.506940,-11.896588
71.700000,11.946590,38.936440,-0.398220,-19.830166,-0.507863,-11.933404
71.800000,11.963250,39.024050,-0.398775,-19.874785,-0.508786,-11.949218
71.900000,11.979940,39.115780,-0.399331,-19.921503,-0.509712,-11.966223
72.000000,11.996530,39.208710,-0.399884,-19.968832,-0.510633,-11.983609
72.100000,12.013230,39.346140,-0.400441,-20.038825,-0.511561,-12.014458
72.200000,12.029940,39.424790,-0.400998,-20.078881,-0.512490,-12.027290
72.300000,12.046620,39.509650,-0.401554,-20.122100,-0.513419,-12.041990
72.400000,12.063210,39.642220,-0.402107,-20.189617,-0.514343,-12.071231
72.500000,12.079890,39.745290,-0.402663,-20.242110,-0.515274,-12.091361
72.600000,12.096560,39.870740,-0.403219,-20.306001,-0.516205,-12.118242
72.700000,12.113260,39.928300,-0.403775,-20.335316,-0.517138,-12.124417
72.800000,12.129900,40.083770,-0.404330,-20.414496,-0.518068,-12.160303
72.900000,12.146520,40.204180,-0.404884,-20.475821,-0.518999,-12.185489
73.000000,12.163190,40.322130,-0.405440,-20.535892,-0.519933,-12.209827
73.100000,12.179900,40.430530,-0.405997,-20.591100,-0.520870,-12.231182
73.200000,12.196600,40.525400,-0.406553,-20.639417,-0.521808,-12.248393
73.300000,12.213200,40.644590,-0.407107,-20.700120,-0.522741,-12.272963
73.400000,12.229890,40.739620,-0.407663,-20.748518,-0.523680,-12.290115
73.500000,12.246630,40.877750,-0.408221,-20.818867,-0.524622,-12.320168
73.600000,12.263360,40.992760,-0.408779,-20.877441,-0.525565,-12.343189
73.700000,12.279960,41.098350,-0.409332,-20.931218,-0.526501,-12.363401
73.800000,12.296600,41.200600,-0.409887,-20.983293,-0.527441,-12.382521
73.900000,12.313270,41.327230,-0.410442,-21.047785,-0.528383,-12.408883
74.000000,12.329920,41.420550,-0.410997,-21.095313,-0.529325,-12.425196
74.100000,12.346570,41.579270,-0.411552,-21.176148,-0.530267,-12.461055
74.200000,12.363220,41.645570,-0.412107,-21.209915,-0.531211,-12.469153
74.300000,12.379890,41.771420,-0.412663,-21.274010,-0.532157,-12.495013
74.400000,12.396620,41.917230,-0.413221,-21.348270,-0.533106,-12.526724
74.500000,12.413270,42.029800,-0.413776,-21.405601,-0.534053,-12.548484
74.600000,12.429840,42.143100,-0.414328,-21.463305,-0.534995,-12.570457
74.700000,12.446540,42.252620,-0.414885,-21.519083,-0.535946,-12.591145
74.800000,12.463280,42.409960,-0.415443,-21.599215,-0.536900,-12.625980
74.900000,12.479950,42.481660,-0.415998,-21.635732,-0.537851,-12.635303
75.000000,12.496550,42.612980,-0.416552,-21.702613,-0.538799,-12.662353
75.100000,12.513290,42.751140,-0.417110,-21.772977,-0.539756,-12.691258
75.200000,12.529930,42.849280,-0.417664,-21.822959,-0.540708,-12.708287
75.300000,12.546600,42.980890,-0.418220,-21.889988,-0.541663,-12.735157
75.400000,12.563300,43.122670,-0.418777,-21.962195,-0.542620,-12.764940
75.500000,12.579880,43.209420,-0.419329,-22.006377,-0.543572,-12.778458
75.600000,12.596570,43.322480,-0.419886,-22.063958,-0.544530,-12.799618
75.700000,12.613280,43.483730,-0.420443,-22.146082,-0.545491,-12.834924
75.800000,12.629940,43.618000,-0.420998,-22.214465,-0.546449,-12.862220
75.900000,12.646540,43.715530,-0.421551,-22.264137,-0.547405,-12.878660
76.000000,12.663200,43.845630,-0.422107,-22.330396,-0.548366,-12.904587
76.100000,12.679930,43.987110,-0.422664,-22.402451,-0.549331,-12.933734
76.200000,12.696610,44.111760,-0.423220,-22.465935,-0.550295,-12.957894
76.300000,12.713250,44.174190,-0.423775,-22.497730,-0.551257,-12.963755
76.400000,12.729890,44.351960,-0.424330,-22.588268,-0.552220,-13.003396
76.500000,12.746600,44.462700,-0.424887,-22.644667,-0.553188,-13.023250
76.600000,12.763240,44.589300,-0.425441,-22.709144,-0.554153,-13.047736
76.700000,12.779930,44.733810,-0.425998,-22.782742,-0.555122,-13.077347
76.800000,12.796550,44.846900,-0.426552,-22.840339,-0.556087,-13.097754
76.900000,12.813230,44.974710,-0.427108,-22.905432,-0.557057,-13.122346
77.000000,12.829940,45.120020,-0.427665,-22.979437,-0.558030,-13.151944
77.100000,12.846650,45.252770,-0.428222,-23.047047,-0.559004,-13.177802
77.200000,12.863260,45.368560,-0.428775,-23.106018,-0.559973,-13.198727
77.300000,12.879890,45.519720,-0.429330,-23.183003,-0.560944,-13.229852
77.400000,12.896610,45.620410,-0.429887,-23.234284,-0.561921,-13.246167
77.500000,12.913280,45.797100,-0.430443,-23.324272,-0.562896,-13.284510
77.600000,12.929920,45.882730,-0.430997,-23.367883,-0.563870,-13.296387
77.700000,12.946560,46.036350,-0.431552,-23.446121,-0.564845,-13.327900
77.800000,12.963260,46.135580,-0.432109,-23.496658,-0.565825,-13.343548
77.900000,12.979930,46.302760,-0.432664,-23.581802,-0.566804,-13.378797
78.000000,12.996620,46.445610,-0.433221,-23.654555,-0.567785,-13.406913
78.100000,13.013280,46.569210,-0.433776,-23.717504,-0.568766,-13.429420
78.200000,13.029910,46.690560,-0.434330,-23.779307,-0.569745,-13.451233
78.300000,13.046590,46.851090,-0.434886,-23.861064,-0.570728,-13.484213
78.400000,13.063280,46.977650,-0.435443,-23.925521,-0.571713,-13.507328
78.500000,13.079900,47.128750,-0.435997,-24.002475,-0.572695,-13.537476
78.600000,13.096550,47.238140,-0.436552,-24.058187,-0.573680,-13.555545
78.700000,13.113230,47.404600,-0.437108,-24.142965,-0.574667,-13.589890
78.800000,13.129910,47.535550,-0.437664,-24.209657,-0.575655,-13.613970
78.900000,13.146570,47.692160,-0.438219,-24.289418,-0.576643,-13.645333
79.000000,13.163230,47.797390,-0.438774,-24.343011,-0.577632,-13.661922
79.100000,13.179930,47.943910,-0.439331,-24.417633,-0.578625,-13.690210
79.200000,13.196640,48.084450,-0.439888,-24.489209,-0.579619,-13.716700
79.300000,13.213240,48.251090,-0.440441,-24.574078,-0.580607,-13.750639
79.400000,13.229860,48.350960,-0.440995,-24.624942,-0.581597,-13.765457
79.500000,13.246530,48.573120,-0.441551,-24.738087,-0.582592,-13.814960
79.600000,13.263240,48.665900,-0.442108,-24.785339,-0.583590,-13.827543
79.700000,13.279940,48.790390,-0.442665,-24.848742,-0.584588,-13.849082
79.800000,13.296580,48.989980,-0.443219,-24.950392,-0.585584,-13.891896
79.900000,13.313210,49.092490,-0.443774,-25.002600,-0.586580,-13.907104
80.000000,13.329880,49.236070,-0.444329,-25.075725,-0.587579,-13.933845
80.100000,13.346620,49.413880,-0.444887,-25.166282,-0.588584,-13.970122
80.200000,13.363250,49.553660,-0.445442,-25.237472,-0.589583,-13.995650
80.300000,13.379890,49.692890,-0.445996,-25.308381,-0.590584,-14.020936
80.400000,13.396580,49.826930,-0.446553,-25.376647,-0.591589,-14.044638
80.500000,13.413270,49.976710,-0.447109,-25.452929,-0.592594,-14.072696
80.600000,13.429950,50.169200,-0.447665,-25.550964,-0.593601,-14.112692
80.700000,13.446570,50.297960,-0.448219,-25.616541,-0.594604,-14.134720
80.800000,13.463270,50.472310,-0.448776,-25.705336,-0.595613,-14.169407
80.900000,13.479950,50.613060,-0.449332,-25.777020,-0.596623,-14.194589
81.000000,13.496640,50.767750,-0.449888,-25.855803,-0.597633,-14.223587
81.100000,13.513240,50.931320,-0.450441,-25.939108,-0.598640,-14.255062
81.200000,13.529880,51.040580,-0.450996,-25.994754,-0.599650,-14.271224
81.300000,13.546600,51.221540,-0.451553,-26.086916,-0.600665,-14.307282
81.400000,13.563290,51.396380,-0.452110,-26.175961,-0.601680,-14.341556
81.500000,13.579930,51.577580,-0.452664,-26.268246,-0.602693,-14.377548
81.600000,13.596550,51.700130,-0.453218,-26.330660,-0.603706,-14.397122
81.700000,13.613290,51.841490,-0.453776,-26.402654,-0.604727,-14.421755
81.800000,13.629990,51.999290,-0.454333,-26.483021,-0.605746,-14.450911
81.900000,13.646640,52.159110,-0.454888,-26.564417,-0.606764,-14.480582
82.000000,13.663250,52.307500,-0.455442,-26.639991,-0.607780,-14.507029
82.100000,13.679890,52.480420,-0.455996,-26.728058,-0.608799,-14.540162
82.200000,13.696540,52.634500,-0.456551,-26.806531,-0.609820,-14.567973
82.300000,13.713240,52.785090,-0.457108,-26.883226,-0.610845,-14.594688
82.400000,13.729880,52.975770,-0.457663,-26.980338,-0.611867,-14.632445
82.500000,13.746520,53.093330,-0.458217,-27.040211,-0.612890,-14.649918
82.600000,13.763260,53.312230,-0.458775,-27.151696,-0.613921,-14.695167
82.700000,13.779900,53.411090,-0.459330,-27.202045,-0.614946,-14.707330
82.800000,13.796590,53.634790,-0.459886,-27.315974,-0.615976,-14.753731
82.900000,13.813190,53.790040,-0.460440,-27.395042,-0.617001,-14.781278
83.000000,13.829850,53.960290,-0.460995,-27.481750,-0.618030,-14.812801
83.100000,13.846550,54.119250,-0.461552,-27.562708,-0.619064,-14.841094
83.200000,13.863240,54.328400,-0.462108,-27.669227,-0.620097,-14.883056
83.300000,13.879870,54.477590,-0.462662,-27.745209,-0.621129,-14.908546
83.400000,13.896590,54.623100,-0.463220,-27.819316,-0.622166,-14.932862
83.500000,13.913220,54.815950,-0.463774,-27.917534,-0.623200,-14.970108
83.600000,13.929940,55.011020,-0.464331,-28.016882,-0.624239,-15.007766
83.700000,13.946580,55.172690,-0.464886,-28.099220,-0.625275,-15.036286
83.800000,13.963230,55.344920,-0.465441,-28.186936,-0.626313,-15.067580
83.900000,13.979910,55.542720,-0.465997,-28.287675,-0.627354,-15.105703
84.000000,13.996600,55.642860,-0.466553,-28.338676,-0.628396,-15.117172
84.100000,14.013280,55.863770,-0.467109,-28.451184,-0.629439,-15.161371
84.200000,14.029850,56.005210,-0.467662,-28.523219,-0.630476,-15.184003
84.300000,14.046560,56.186700,-0.468219,-28.615651,-0.631523,-15.217269
84.400000,14.063280,56.367840,-0.468776,-28.707905,-0.632572,-15.250328
84.500000,14.079950,56.530960,-0.469332,-28.790982,-0.633618,-15.278462
84.600000,14.096530,56.736190,-0.469884,-28.895504,-0.634660,-15.317960
84.700000,14.113240,56.912590,-0.470441,-28.985344,-0.635711,-15.349440
84.800000,14.129900,57.099590,-0.470997,-29.080582,-0.636761,-15.383725
84.900000,14.146600,57.315230,-0.471553,-29.190407,-0.637813,-15.425573
85.000000,14.163300,57.480990,-0.472110,-29.274828,-0.638867,-15.453889
85.100000,14.179930,57.628640,-0.472664,-29.350025,-0.639918,-15.477315
85.200000,14.196610,57.887050,-0.473220,-29.481632,-0.640973,-15.530325
85.300000,14.213320,58.029020,-0.473777,-29.553937,-0.642031,-15.551952
85.400000,14.230000,58.212260,-0.474333,-29.647261,-0.643088,-15.584577
85.500000,14.246560,58.379770,-0.474885,-29.732573,-0.644139,-15.613010
85.600000,14.263240,58.590580,-0.475441,-29.839937,-0.645198,-15.652798
85.700000,14.279920,58.760750,-0.475997,-29.926604,-0.646259,-15.681620
85.800000,14.296590,58.958400,-0.476553,-30.027267,-0.647319,-15.717683
85.900000,14.313200,59.162650,-0.477107,-30.131290,-0.648378,-15.755451
86.000000,14.329900,59.329050,-0.477663,-30.216037,-0.649443,-15.782944
86.100000,14.346630,59.520010,-0.478221,-30.313292,-0.650511,-15.816839
86.200000,14.363270,59.724100,-0.478776,-30.417234,-0.651575,-15.854203
86.300000,14.379950,59.976740,-0.479332,-30.545903,-0.652642,-15.904284
86.400000,14.396560,60.093990,-0.479885,-30.605618,-0.653706,-15.918431
86.500000,14.413180,60.322910,-0.480439,-30.722206,-0.654772,-15.962050
86.600000,14.429900,60.529500,-0.480997,-30.827421,-0.655845,-15.999534
86.700000,14.446610,60.729060,-0.481554,-30.929056,-0.656919,-16.035056
86.800000,14.463200,60.929080,-0.482107,-31.030926,-0.657986,-16.070710
86.900000,14.479870,61.115650,-0.482662,-31.125945,-0.659059,-16.102624
87.000000,14.496610,61.359210,-0.483220,-31.249989,-0.660139,-16.149359
87.100000,14.513300,61.507040,-0.483777,-31.325278,-0.661216,-16.170840
87.200000,14.529920,61.720750,-0.484331,-31.434120,-0.662290,-16.209612
87.300000,14.546600,61.923950,-0.484887,-31.537609,-0.663368,-16.245443
87.400000,14.563310,62.138670,-0.485444,-31.646965,-0.664450,-16.284146
87.500000,14.579920,62.326100,-0.485997,-31.742422,-0.665527,-16.315690
87.600000,14.596600,62.580960,-0.486553,-31.872221,-0.666609,-16.364686
87.700000,14.613240,62.772700,-0.487108,-31.969874,-0.667690,-16.397092
87.800000,14.629910,62.988860,-0.487664,-32.079963,-0.668774,-16.435731
87.900000,14.646600,63.172920,-0.488220,-32.173704,-0.669860,-16.465858
88.000000,14.663300,63.399380,-0.488777,-32.289039,-0.670949,-16.506910
88.100000,14.679880,63.638140,-0.489329,-32.410639,-0.672030,-16.551162
88.200000,14.696520,63.810790,-0.489884,-32.498568,-0.673117,-16.578040
88.300000,14.713250,64.032980,-0.490442,-32.611729,-0.674211,-16.617578
88.400000,14.729940,64.312940,-0.490998,-32.754311,-0.675303,-16.672010
88.500000,14.746600,64.452880,-0.491553,-32.825582,-0.676395,-16.690058
88.600000,14.763250,64.669680,-0.492108,-32.935998,-0.677487,-16.727919
88.700000,14.779950,64.882180,-0.492665,-33.044223,-0.678584,-16.764491
88.800000,14.796620,65.139870,-0.493221,-33.175463,-0.679680,-16.812639
88.900000,14.813290,65.314870,-0.493776,-33.264590,-0.680777,-16.839323
89.000000,14.829900,65.576810,-0.494330,-33.397995,-0.681871,-16.888364
89.100000,14.846540,65.756660,-0.494885,-33.489592,-0.682968,-16.916106
89.200000,14.863210,65.964320,-0.495440,-33.595352,-0.684069,-16.950860
89.300000,14.879900,66.199900,-0.495997,-33.715332,-0.685172,-16.992640
89.400000,14.896540,66.463980,-0.496551,-33.849827,-0.686274,-17.041650
89.500000,14.913200,66.650700,-0.497107,-33.944923,-0.687377,-17.070675
89.600000,14.929960,66.889360,-0.497665,-34.066471,-0.688489,-17.112770
89.700000,14.946610,67.145090,-0.498220,-34.196714,-0.689594,-17.159216
89.800000,14.963270,67.399700,-0.498776,-34.326385,-0.690702,-17.205220
89.900000,14.979910,67.612770,-0.499330,-34.434901,-0.691809,-17.240510
90.000000,14.996590,67.837750,-0.499886,-34.549482,-0.692920,-17.278668
90.100000,15.013250,68.072900,-0.500442,-34.669243,-0.694031,-17.319309
90.200000,15.029940,68.312190,-0.500998,-34.791113,-0.695145,-17.360835
90.300000,15.046580,68.573040,-0.501553,-34.923962,-0.696257,-17.407756
90.400000,15.063240,68.763460,-0.502108,-35.020943,-0.697372,-17.436647
90.500000,15.079930,69.048260,-0.502664,-35.165990,-0.698490,-17.489301
90.600000,15.096610,69.245710,-0.503220,-35.266551,-0.699609,-17.519705
90.700000,15.113240,69.453510,-0.503775,-35.372382,-0.700725,-17.552672
90.800000,15.129900,69.759750,-0.504330,-35.528349,-0.701845,-17.610337
90.900000,15.146630,69.979640,-0.504888,-35.640338,-0.702971,-17.645971
91.000000,15.163320,70.209830,-0.505444,-35.757573,-0.704095,-17.684122
91.100000,15.179900,70.478410,-0.505997,-35.894359,-0.705213,-17.731933
91.200000,15.196520,70.717330,-0.506551,-36.016040,-0.706335,-17.772091
91.300000,15.213210,70.962920,-0.507107,-36.141118,-0.707463,-17.813704
91.400000,15.229920,71.213940,-0.507664,-36.268962,-0.708594,-17.856516
91.500000,15.246560,71.462200,-0.508219,-36.395400,-0.709721,-17.898578
91.600000,15.263200,71.764180,-0.508773,-36.549197,-0.710850,-17.953940
91.700000,15.279850,71.968720,-0.509328,-36.653368,-0.711980,-17.984769
91.800000,15.296580,72.236400,-0.509886,-36.789696,-0.713117,-18.031145
91.900000,15.313290,72.462100,-0.510443,-36.904644,-0.714254,-18.066927
92.000000,15.329920,72.743640,-0.510997,-37.048032,-0.715387,-18.116586
92.100000,15.346590,72.980280,-0.511553,-37.168551,-0.716524,-18.154867
92.200000,15.363230,73.225510,-0.512108,-37.293446,-0.717661,-18.195186
92.300000,15.379960,73.504730,-0.512665,-37.435652,-0.718804,-18.243691
92.400000,15.396600,73.843090,-0.513220,-37.607977,-0.719943,-18.306811
92.500000,15.413250,74.037680,-0.513775,-37.707081,-0.721084,-18.334125
92.600000,15.429940,74.344470,-0.514331,-37.863328,-0.722229,-18.389032
92.700000,15.446620,74.577910,-0.514887,-37.982218,-0.723374,-18.425655
92.800000,15.463260,74.836100,-0.515442,-38.113713,-0.724518,-18.468304
92.900000,15.479880,75.081030,-0.515996,-38.238455,-0.725662,-18.507565
93.000000,15.496620,75.382560,-0.516554,-38.392023,-0.726816,-18.560470
93.100000,15.513290,75.645900,-0.517110,-38.526141,-0.727966,-18.603901
93.200000,15.529950,75.911700,-0.517665,-38.661511,-0.729116,-18.647800
93.300000,15.546600,76.153350,-0.518220,-38.784583,-0.730268,-18.685636
93.400000,15.563190,76.438140,-0.518773,-38.929625,-0.731416,-18.733987
93.500000,15.579880,76.748060,-0.519329,-39.087466,-0.732573,-18.788198
93.600000,15.596610,77.016490,-0.519887,-39.224176,-0.733734,-18.832037
93.700000,15.613270,77.319680,-0.520442,-39.378590,-0.734891,-18.884305
93.800000,15.629900,77.550900,-0.520997,-39.496349,-0.736048,-18.918883
93.900000,15.646570,77.897200,-0.521552,-39.672718,-0.737208,-18.981319
94.000000,15.663250,78.171010,-0.522108,-39.812168,-0.738371,-19.025904
94.100000,15.679940,78.431680,-0.522665,-39.944927,-0.739536,-19.067125
94.200000,15.696580,78.715420,-0.523219,-40.089434,-0.740699,-19.113867
94.300000,15.713250,79.025310,-0.523775,-40.247260,-0.741865,-19.166751
94.400000,15.729940,79.302120,-0.524331,-40.388238,-0.743034,-19.211419
94.500000,15.746650,79.606860,-0.524888,-40.543441,-0.744205,-19.262662
94.600000,15.763280,79.861630,-0.525443,-40.673194,-0.745373,-19.301763
94.700000,15.779890,80.183430,-0.525996,-40.837086,-0.746540,-19.356928
94.800000,15.796550,80.491200,-0.526552,-40.993832,-0.747712,-19.408461
94.900000,15.813210,80.772910,-0.527107,-41.137305,-0.748886,-19.453544
95.000000,15.829860,81.097860,-0.527662,-41.302801,-0.750060,-19.508882
95.100000,15.846490,81.394120,-0.528216,-41.453685,-0.751235,-19.557171
95.200000,15.863270,81.685840,-0.528776,-41.602257,-0.752421,-19.603996
95.300000,15.879970,81.966620,-0.529332,-41.745257,-0.753603,-19.648143
95.400000,15.896650,82.280970,-0.529888,-41.905354,-0.754785,-19.700196
95.500000,15.913210,82.579070,-0.530440,-42.057175,-0.755960,-19.748353
95.600000,15.929920,82.886020,-0.530997,-42.213503,-0.757147,-19.798246
95.700000,15.946590,83.184570,-0.531553,-42.365554,-0.758332,-19.846016
95.800000,15.963300,83.546570,-0.532110,-42.549919,-0.759522,-19.908681
95.900000,15.979940,83.858730,-0.532665,-42.708900,-0.760708,-19.959378
96.000000,15.996570,84.134770,-0.533219,-42.849487,-0.761895,-20.001326
96.100000,16.013220,84.479900,-0.533774,-43.025260,-0.763085,-20.059495
96.200000,16.029930,84.771830,-0.534331,-43.173938,-0.764280,-20.104765
96.300000,16.046610,85.121690,-0.534887,-43.352121,-0.765475,-20.163635
96.400000,16.063190,85.419120,-0.535440,-43.503601,-0.766664,-20.210047
96.500000,16.079950,85.755780,-0.535998,-43.675060,-0.767867,-20.265301
96.600000,16.096660,86.029270,-0.536555,-43.814347,-0.769068,-20.305526
96.700000,16.113310,86.387480,-0.537110,-43.996782,-0.770267,-20.365656
96.800000,16.129890,86.700750,-0.537663,-44.156329,-0.771461,-20.415105
96.900000,16.146560,87.079400,-0.538219,-44.349174,-0.772664,-20.479621
97.000000,16.163260,87.399700,-0.538775,-44.512302,-0.773870,-20.530172
97.100000,16.179900,87.691440,-0.539330,-44.660884,-0.775073,-20.573929
97.200000,16.196570,88.067910,-0.539886,-44.852618,-0.776280,-20.637333
97.300000,16.213250,88.375820,-0.540442,-45.009436,-0.777489,-20.684461
97.400000,16.229920,88.712550,-0.540997,-45.180931,-0.778699,-20.738168
97.500000,16.246590,89.070950,-0.541553,-45.363462,-0.779911,-20.796743
97.600000,16.263280,89.399430,-0.542109,-45.530756,-0.781125,-20.848108
97.700000,16.279870,89.751340,-0.542662,-45.709982,-0.782333,-20.904897
97.800000,16.296570,90.082050,-0.543219,-45.878411,-0.783551,-20.956387
97.900000,16.313310,90.459590,-0.543777,-46.070691,-0.784774,-21.018509
98.000000,16.329990,90.779010,-0.544333,-46.233370,-0.785993,-21.067021
98.100000,16.346580,91.137040,-0.544886,-46.415713,-0.787207,-21.124441
98.200000,16.363250,91.503070,-0.545442,-46.602131,-0.788429,-21.183387
98.300000,16.379930,91.862390,-0.545998,-46.785131,-0.789653,-21.240559
98.400000,16.396600,92.181680,-0.546553,-46.947744,-0.790878,-21.288298
98.500000,16.413300,92.590840,-0.547110,-47.156128,-0.792106,-21.356539
98.600000,16.429900,92.947040,-0.547663,-47.337539,-0.793329,-21.412504
98.700000,16.446560,93.286510,-0.548219,-47.510429,-0.794557,-21.464325
98.800000,16.463250,93.658000,-0.548775,-47.699628,-0.795789,-21.523265
98.900000,16.479960,94.027820,-0.549332,-47.887975,-0.797024,-21.581578
99.000000,16.496560,94.398870,-0.549885,-48.076950,-0.798253,-21.640140
99.100000,16.513210,94.750720,-0.550440,-48.256145,-0.799487,-21.694017
99.200000,16.529900,95.144420,-0.550997,-48.456655,-0.800725,-21.757200
99.300000,16.546560,95.528070,-0.551552,-48.652047,-0.801963,-21.817913
99.400000,16.563200,95.889850,-0.552107,-48.836300,-0.803200,-21.873453
99.500000,16.579860,96.254360,-0.552662,-49.021943,-0.804441,-21.929378
99.600000,16.596570,96.663930,-0.553219,-49.230535,-0.805687,-21.995268
99.700000,16.613240,97.030110,-0.553775,-49.417029,-0.806931,-22.051130
99.800000,16.629900,97.412410,-0.554330,-49.611733,-0.808177,-22.110461
99.900000,16.646550,97.796670,-0.554885,-49.807435,-0.809423,-22.170036
100.000000,16.663290,98.204750,-0.555443,-50.015268,-0.810677,-22.234638
100.100000,16.679950,98.546910,-0.555998,-50.189529,-0.811927,-22.284235
100.200000,16.696630,98.966200,-0.556554,-50.403072,-0.813180,-22.351024
100.300000,16.713200,99.378140,-0.557107,-50.612871,-0.814426,-22.416103
100.400000,16.729850,99.777850,-0.557662,-50.816442,-0.815680,-22.478060
100.500000,16.746550,100.173030,-0.558218,-51.017705,-0.816939,-22.538687
100.600000,16.763260,100.552760,-0.558775,-51.211100,-0.818201,-22.595601
100.700000,16.779870,100.968230,-0.559329,-51.422697,-0.819457,-22.660491
100.800000,16.796560,101.375630,-0.559885,-51.630184,-0.820720,-22.723201
100.900000,16.813280,101.763890,-0.560443,-51.827924,-0.821987,-22.781344
101.000000,16.829940,102.186240,-0.560998,-52.043025,-0.823251,-22.846992
101.100000,16.846630,102.665020,-0.561554,-52.286865,-0.824519,-22.924950
101.200000,16.863230,103.011830,-0.562108,-52.463494,-0.825782,-22.973362
101.300000,16.879900,103.416510,-0.562663,-52.669596,-0.827052,-23.034346
101.400000,16.896600,103.861600,-0.563220,-52.896279,-0.828326,-23.104037
101.500000,16.913280,104.273380,-0.563776,-53.105996,-0.829599,-23.166110
101.600000,16.929920,104.692580,-0.564331,-53.319493,-0.830872,-23.229668
101.700000,16.946570,105.144910,-0.564886,-53.549863,-0.832146,-23.300313
101.800000,16.963270,105.598010,-0.565442,-53.780625,-0.833427,-23.370783
101.900000,16.979970,106.012000,-0.565999,-53.991468,-0.834708,-23.432351
102.000000,16.996600,106.459100,-0.566553,-54.219174,-0.835987,-23.501120
102.100000,17.013240,106.882290,-0.567108,-54.434703,-0.837267,-23.564348
102.200000,17.029940,107.303560,-0.567665,-54.649254,-0.838554,-23.626804
102.300000,17.046650,107.743850,-0.568222,-54.873492,-0.839843,-23.693185
102.400000,17.063280,108.206080,-0.568776,-55.108904,-0.841128,-23.764282
102.500000,17.079930,108.672100,-0.569331,-55.346246,-0.842415,-23.835912
102.600000,17.096630,109.102260,-0.569888,-55.565325,-0.843709,-23.899331
102.700000,17.113300,109.592380,-0.570443,-55.814941,-0.845002,-23.975680
102.800000,17.129970,110.017540,-0.570999,-56.031473,-0.846296,-24.037558
102.900000,17.146550,110.440840,-0.571552,-56.247058,-0.847585,-24.098958
103.000000,17.163190,110.930730,-0.572106,-56.496557,-0.848881,-24.174519
103.100000,17.179880,111.397330,-0.572663,-56.734194,-0.850182,-24.244639
103.200000,17.196610,111.863200,-0.573220,-56.971460,-0.851487,-24.314261
103.300000,17.213240,112.319630,-0.573775,-57.203918,-0.852787,-24.381759
103.400000,17.229890,112.815340,-0.574330,-57.456381,-0.854090,-24.457477
103.500000,17.246620,113.234970,-0.574887,-57.670097,-0.855401,-24.516289
103.600000,17.263320,113.749890,-0.575444,-57.932343,-0.856711,-24.595524
103.700000,17.279960,114.218030,-0.575999,-58.170765,-0.858019,-24.664482
103.800000,17.296590,114.706130,-0.576553,-58.419352,-0.859327,-24.737499
103.900000,17.313220,115.183940,-0.577107,-58.662699,-0.860637,-24.808025
104.000000,17.329870,115.671480,-0.577662,-58.911001,-0.861950,-24.880335
104.100000,17.346570,116.137390,-0.578219,-59.148287,-0.863269,-24.947624
104.200000,17.363210,116.634340,-0.578774,-59.401382,-0.864585,-25.021426
104.300000,17.379910,117.167890,-0.579330,-59.673116,-0.865907,-25.102670
104.400000,17.396600,117.629220,-0.579887,-59.908070,-0.867231,-25.168179
104.500000,17.413270,118.128270,-0.580442,-60.162234,-0.868554,-25.241526
104.600000,17.429900,118.675030,-0.580997,-60.440696,-0.869876,-25.324853
104.700000,17.446550,119.151760,-0.581552,-60.683493,-0.871202,-25.392907
104.800000,17.463280,119.639630,-0.582109,-60.931963,-0.872535,-25.462899
104.900000,17.479990,120.168350,-0.582666,-61.201238,-0.873869,-25.541337
105.000000,17.496650,120.692940,-0.583222,-61.468410,-0.875201,-25.618701
105.100000,17.513260,121.236020,-0.583775,-61.744998,-0.876530,-25.699791
105.200000,17.529920,121.741680,-0.584331,-62.002528,-0.877865,-25.772550
105.300000,17.546560,122.285190,-0.584885,-62.279336,-0.879200,-25.853066
105.400000,17.563280,122.797980,-0.585443,-62.540498,-0.880544,-25.926622
105.500000,17.579910,123.332930,-0.585997,-62.812945,-0.881882,-26.004748
105.600000,17.596570,123.836770,-0.586552,-63.069549,-0.883224,-26.075958
105.700000,17.613240,124.384770,-0.587108,-63.348643,-0.884569,-26.156148
105.800000,17.629940,124.950070,-0.587665,-63.636548,-0.885918,-26.239597
105.900000,17.646630,125.454140,-0.588221,-63.893269,-0.887268,-26.309906
106.000000,17.663240,126.014980,-0.588775,-64.178902,-0.888614,-26.391990
106.100000,17.679920,126.545270,-0.589331,-64.448977,-0.889967,-26.467218
106.200000,17.696600,127.130260,-0.589887,-64.746910,-0.891322,-26.553571
106.300000,17.713270,127.693770,-0.590442,-65.033903,-0.892678,-26.635134
106.400000,17.729890,128.252490,-0.590996,-65.318457,-0.894031,-26.715488
106.500000,17.746630,128.808640,-0.591554,-65.601702,-0.895396,-26.794731
106.600000,17.763280,129.369290,-0.592109,-65.887238,-0.896756,-26.874790
106.700000,17.779950,129.906160,-0.592665,-66.160664,-0.898119,-26.949554
106.800000,17.796610,130.508670,-0.593220,-66.467520,-0.899484,-27.037636
106.900000,17.813230,131.091050,-0.593774,-66.764124,-0.900846,-27.121301
107.000000,17.829940,131.658980,-0.594331,-67.053368,-0.902219,-27.201450
107.100000,17.846640,132.264220,-0.594888,-67.361614,-0.903592,-27.288998
107.200000,17.863290,132.812450,-0.595443,-67.640825,-0.904963,-27.364569
107.300000,17.879860,133.446460,-0.595995,-67.963724,-0.906329,-27.457662
107.400000,17.896560,134.029850,-0.596552,-68.260842,-0.907708,-27.539700
107.500000,17.913220,134.639800,-0.597107,-68.571487,-0.909085,-27.626949
107.600000,17.929870,135.193210,-0.597662,-68.853336,-0.910464,-27.702291
107.700000,17.946500,135.850420,-0.598217,-69.188051,-0.911842,-27.798606
107.800000,17.963260,136.421690,-0.598775,-69.478996,-0.913234,-27.876687
107.900000,17.979950,137.051300,-0.599332,-69.799654,-0.914621,-27.966511
108.000000,17.996620,137.647890,-0.599887,-70.103495,-0.916009,-28.049296
108.100000,18.013250,138.291580,-0.600442,-70.431323,-0.917396,-28.141422
108.200000,18.029900,138.919080,-0.600997,-70.750906,-0.918786,-28.229848
108.300000,18.046570,139.485090,-0.601552,-71.039173,-0.920179,-28.305393
108.400000,18.063270,140.125580,-0.602109,-71.365372,-0.921577,-28.395639
108.500000,18.079940,140.766710,-0.602665,-71.691897,-0.922975,-28.485724
108.600000,18.096570,141.411300,-0.603219,-72.020184,-0.924371,-28.576241
108.700000,18.113230,142.036730,-0.603774,-72.338713,-0.925771,-28.662455
108.800000,18.129930,142.701890,-0.604331,-72.677476,-0.927177,-28.756224
108.900000,18.146630,143.344160,-0.604888,-73.004581,-0.928585,-28.845010
109.000000,18.163240,144.023500,-0.605441,-73.350566,-0.929987,-28.941102
109.100000,18.179890,144.701320,-0.605996,-73.695777,-0.931395,-29.036406
109.200000,18.196590,145.356740,-0.606553,-74.029580,-0.932809,-29.126716
109.300000,18.213260,145.998830,-0.607109,-74.356594,-0.934222,-29.214061
109.400000,18.229880,146.672270,-0.607663,-74.699574,-0.935633,-29.307432
109.500000,18.246570,147.377170,-0.608219,-75.058576,-0.937052,-29.406524
109.600000,18.263240,148.055770,-0.608775,-75.404184,-0.938472,-29.500027
109.700000,18.279920,148.719450,-0.609331,-75.742194,-0.939894,-29.590152
109.800000,18.296630,149.416140,-0.609888,-76.097015,-0.941321,-29.686384
109.900000,18.313220,150.107710,-0.610441,-76.449229,-0.942739,-29.781511
110.000000,18.329910,150.835890,-0.610997,-76.820088,-0.944168,-29.883245
110.100000,18.346620,151.470120,-0.611554,-77.143099,-0.945601,-29.965928
110.200000,18.363310,152.190800,-0.612110,-77.510138,-0.947034,-30.065382
110.300000,18.379970,152.948760,-0.612666,-77.896164,-0.948467,-30.171859
110.400000,18.396610,153.651930,-0.613220,-78.254285,-0.949900,-30.267166
110.500000,18.413300,154.393980,-0.613777,-78.632208,-0.951339,-30.369594
110.600000,18.429940,155.082030,-0.614331,-78.982629,-0.952777,-30.461125
110.700000,18.446620,155.796550,-0.614887,-79.346531,-0.954219,-30.557354
110.800000,18.463210,156.543300,-0.615440,-79.726848,-0.955656,-30.659730
110.900000,18.479870,157.266040,-0.615996,-80.094936,-0.957101,-30.756803
111.000000,18.496550,158.011340,-0.616552,-80.474515,-0.958550,-30.857819
111.100000,18.513190,158.739560,-0.617106,-80.845394,-0.959998,-30.955189
111.200000,18.529860,159.495250,-0.617662,-81.230264,-0.961450,-31.057417
111.300000,18.546560,160.268510,-0.618219,-81.624082,-0.962907,-31.162551
111.400000,18.563220,161.063250,-0.618774,-82.028840,-0.964363,-31.271526
111.500000,18.579900,161.787580,-0.619330,-82.397738,-0.965822,-31.366347
111.600000,18.596530,162.549220,-0.619884,-82.785638,-0.967280,-31.468118
111.700000,18.613200,163.302190,-0.620440,-83.169122,-0.968743,-31.567672
111.800000,18.629950,164.109050,-0.620998,-83.580053,-0.970215,-31.676979
111.900000,18.646650,164.910550,-0.621555,-83.988253,-0.971685,-31.784935
112.000000,18.663290,165.687330,-0.622110,-84.383864,-0.973151,-31.887847
112.100000,18.679920,166.481140,-0.622664,-84.788148,-0.974619,-31.993621
112.200000,18.696550,167.276090,-0.623218,-85.193013,-0.976089,-32.099165
112.300000,18.713240,168.076570,-0.623775,-85.600694,-0.977567,-32.205150
112.400000,18.729930,168.884830,-0.624331,-86.012338,-0.979047,-32.312169
112.500000,18.746530,169.715230,-0.624884,-86.435257,-0.980521,-32.423219
112.600000,18.763180,170.548980,-0.625439,-86.859882,-0.982001,-32.534295
112.700000,18.779890,171.352580,-0.625996,-87.269152,-0.983490,-32.638983
112.800000,18.796580,172.187180,-0.626553,-87.694211,-0.984978,-32.749169
112.900000,18.813220,173.032550,-0.627107,-88.124754,-0.986465,-32.861075
113.000000,18.829880,173.828480,-0.627663,-88.530118,-0.987955,-32.963068
113.100000,18.846580,174.663790,-0.628219,-88.955538,-0.989451,-33.071949
113.200000,18.863260,175.518690,-0.628775,-89.390935,-0.990948,-33.184120
113.300000,18.879920,176.405500,-0.629331,-89.842583,-0.992445,-33.301890
113.400000,18.896570,177.252550,-0.629886,-90.273982,-0.993943,-33.411695
113.500000,18.913250,178.100280,-0.630442,-90.705728,-0.995447,-33.521058
113.600000,18.929950,178.957050,-0.630998,-91.142077,-0.996954,-33.631578
113.700000,18.946630,179.836030,-0.631554,-91.589738,-0.998462,-33.745842
113.800000,18.963260,180.749050,-0.632109,-92.054735,-0.999968,-33.866139
113.900000,18.979900,181.617000,-0.632663,-92.496779,-1.001477,-33.977458
114.000000,18.996640,182.495270,-0.633221,-92.944078,-1.002997,-34.089905
114.100000,19.013310,183.386860,-0.633777,-93.398161,-1.004513,-34.204555
114.200000,19.029900,184.309650,-0.634330,-93.868134,-1.006024,-34.324761
114.300000,19.046550,185.239140,-0.634885,-94.341519,-1.007543,-34.445504
114.400000,19.063230,186.155960,-0.635441,-94.808452,-1.009067,-34.563274
114.500000,19.079950,187.041890,-0.635998,-95.259652,-1.010597,-34.674672
114.600000,19.096570,187.984990,-0.636552,-95.739969,-1.012120,-34.796468
114.700000,19.113250,188.945510,-0.637108,-96.229158,-1.013651,-34.920760
114.800000,19.129940,189.858260,-0.637665,-96.694018,-1.015185,-35.035659
114.900000,19.146640,190.839510,-0.638221,-97.193764,-1.016723,-35.162630
115.000000,19.163320,191.803850,-0.638777,-97.684899,-1.018261,-35.286000
115.100000,19.179910,192.744950,-0.639330,-98.164197,-1.019793,-35.404848
115.200000,19.196550,193.728040,-0.639885,-98.664881,-1.021332,-35.530703
115.300000,19.213240,194.708370,-0.640441,-99.164159,-1.022878,-35.655333
115.400000,19.229990,195.687120,-0.641000,-99.662632,-1.024432,-35.778918
115.500000,19.246600,196.697370,-0.641553,-100.177148,-1.025975,-35.908165
115.600000,19.263230,197.692870,-0.642108,-100.684152,-1.027523,-36.034086
115.700000,19.279880,198.674990,-0.642663,-101.184342,-1.029075,-36.156943
115.800000,19.296550,199.704480,-0.643218,-101.708656,-1.030631,-36.287784
115.900000,19.313190,200.699220,-0.643773,-102.215273,-1.032187,-36.411840
116.000000,19.329870,201.754900,-0.644329,-102.752927,-1.033749,-36.546236
116.100000,19.346570,202.755100,-0.644886,-103.262324,-1.035315,-36.669932
116.200000,19.363220,203.814650,-0.645441,-103.801949,-1.036880,-36.803950
116.300000,19.379910,204.872890,-0.645997,-104.340906,-1.038450,-36.936994
116.400000,19.396530,205.932070,-0.646551,-104.880342,-1.040016,-37.069852
116.500000,19.413200,207.020740,-0.647107,-105.434797,-1.041589,-37.207237
116.600000,19.429860,208.083310,-0.647662,-105.975960,-1.043164,-37.339358
116.700000,19.446600,209.123370,-0.648220,-106.505658,-1.044749,-37.466560
116.800000,19.463210,210.265240,-0.648774,-107.087207,-1.046324,-37.611847
116.900000,19.479850,211.356110,-0.649328,-107.642783,-1.047905,-37.747274
117.000000,19.496590,212.414950,-0.649886,-108.182046,-1.049497,-37.876013
117.100000,19.513310,213.564700,-0.650444,-108.767609,-1.051091,-38.020406
117.200000,19.529980,214.717100,-0.650999,-109.354521,-1.052681,-38.164801
117.300000,19.546600,215.850880,-0.651553,-109.931950,-1.054270,-38.305422
117.400000,19.563300,216.963780,-0.652110,-110.498746,-1.055869,-38.441409
117.500000,19.579940,218.101320,-0.652665,-111.078090,-1.057465,-38.581345
117.600000,19.596630,219.250490,-0.653221,-111.663358,-1.059068,-38.722507
117.700000,19.613230,220.396000,-0.653774,-112.246761,-1.060665,-38.862710
117.800000,19.629850,221.568250,-0.654328,-112.843783,-1.062266,-39.006899
117.900000,19.646550,222.731840,-0.654885,-113.436395,-1.063878,-39.148601
118.000000,19.663220,223.924010,-0.655441,-114.043562,-1.065489,-39.294774
118.100000,19.679890,225.080700,-0.655996,-114.632659,-1.067103,-39.434055
118.200000,19.696520,226.242870,-0.656551,-115.224548,-1.068716,-39.573794
118.300000,19.713250,227.525600,-0.657108,-115.877837,-1.070341,-39.733545
118.400000,19.729920,228.731310,-0.657664,-116.491900,-1.071963,-39.879371
118.500000,19.746660,229.975430,-0.658222,-117.125525,-1.073594,-40.030928
118.600000,19.763180,231.222210,-0.658773,-117.760505,-1.075206,-40.183103
118.700000,19.779930,232.487930,-0.659331,-118.405130,-1.076844,-40.336957
118.800000,19.796610,233.729230,-0.659887,-119.037319,-1.078477,-40.486140
118.900000,19.813290,235.009030,-0.660443,-119.689116,-1.080113,-40.641277
119.000000,19.829970,236.282150,-0.660999,-120.337511,-1.081752,-40.794537
119.100000,19.846590,237.578260,-0.661553,-120.997614,-1.083388,-40.951280
119.200000,19.863270,238.843540,-0.662109,-121.642016,-1.085032,-41.101742
119.300000,19.879950,240.161670,-0.662665,-122.313334,-1.086679,-41.260569
119.400000,19.896600,241.493300,-0.663220,-122.991528,-1.088325,-41.421087
119.500000,19.913190,242.832290,-0.663773,-123.673470,-1.089969,-41.582360
119.600000,19.929890,244.165620,-0.664330,-124.352529,-1.091626,-41.741455
119.700000,19.946550,245.498080,-0.664885,-125.031145,-1.093282,-41.899812
119.800000,19.963220,246.824580,-0.665441,-125.706726,-1.094941,-42.056359
119.900000,19.979840,248.180270,-0.665995,-126.397174,-1.096598,-42.217330
120.000000,19.996550,249.611070,-0.666552,-127.125874,-1.098267,-42.389911
120.021000,20.000040,249.890320,-0.666668,-127.268095,-1.098616,-42.422529
