Repository: abubakardawood/tissue-phantom-material-database

Title:
A Database of Silicone Phantom Materials for Modeling Human Tissue Mechanics Across Varying Stiffnesses

Description:
This dataset contains processed mechanical compression test data for soft silicone phantoms
fabricated using Ecoflex (Smooth-On) with varying base materials and thinner concentrations.
The dataset provides force–compression measurements together with derived engineering and
true stress–strain quantities, intended for mechanical characterization, constitutive model
fitting, and the design of tissue-equivalent phantoms.

All files in this dataset are processed outputs generated from raw experimental measurements.
The raw data files are not included in this archive.

File: data/EF50_0T/EF50_0T_A2.csv (part 1 of 2)
EF50_0T_A_sample_2
Compression test;
Cylinder Diameter: 50mm;
Cylinder Height: 30mm;
Speed (mm/min): 10;
Machine: INSTRON 5900;
Load cell: 10kN;
Time (s),Compression (mm),Load (N),Engineering Strain [-],Engineering Stress (kPa),True Strain [-],True Stress (kPa)
0.000000,0.000000,0.034120,-0.000000,-0.017377,0.000000,-0.017377
0.100000,0.007540,0.011190,-0.000251,-0.005699,-0.000251,-0.005698
0.200000,0.027880,0.042860,-0.000929,-0.021828,-0.000930,-0.021808
0.300000,0.046230,0.015650,-0.001541,-0.007970,-0.001542,-0.007958
0.400000,0.063250,0.083780,-0.002108,-0.042669,-0.002111,-0.042579
0.500000,0.079960,0.127030,-0.002665,-0.064696,-0.002669,-0.064523
0.600000,0.096670,0.102470,-0.003222,-0.052188,-0.003228,-0.052019
0.700000,0.113260,0.188660,-0.003775,-0.096084,-0.003782,-0.095721
0.800000,0.129970,0.261620,-0.004332,-0.133242,-0.004342,-0.132665
0.900000,0.146660,0.270110,-0.004889,-0.137566,-0.004901,-0.136893
1.000000,0.163290,0.323200,-0.005443,-0.164604,-0.005458,-0.163708
1.100000,0.179990,0.368250,-0.006000,-0.187548,-0.006018,-0.186423
1.200000,0.196610,0.467350,-0.006554,-0.238019,-0.006575,-0.236460
1.300000,0.213330,0.502310,-0.007111,-0.255824,-0.007136,-0.254005
1.400000,0.230000,0.593320,-0.007667,-0.302175,-0.007696,-0.299859
1.500000,0.246710,0.683010,-0.008224,-0.347854,-0.008258,-0.344994
1.600000,0.263280,0.751900,-0.008776,-0.382940,-0.008815,-0.379579
1.700000,0.279960,0.912580,-0.009332,-0.464773,-0.009376,-0.460436
1.800000,0.296610,1.016200,-0.009887,-0.517546,-0.009936,-0.512429
1.900000,0.313270,1.140370,-0.010442,-0.580786,-0.010497,-0.574721
2.000000,0.329910,1.338560,-0.010997,-0.681723,-0.011058,-0.674226
2.100000,0.346590,1.417050,-0.011553,-0.721698,-0.011620,-0.713360
2.200000,0.363280,1.600780,-0.012109,-0.815271,-0.012183,-0.805398
2.300000,0.379970,1.753940,-0.012666,-0.893274,-0.012747,-0.881960
2.400000,0.396640,1.906980,-0.013221,-0.971217,-0.013310,-0.958376
2.500000,0.413270,2.098210,-0.013776,-1.068610,-0.013871,-1.053889
2.600000,0.429910,2.233080,-0.014330,-1.137298,-0.014434,-1.121000
2.700000,0.446610,2.399690,-0.014887,-1.222152,-0.014999,-1.203958
2.800000,0.463320,2.554240,-0.015444,-1.300864,-0.015565,-1.280773
2.900000,0.479900,2.733050,-0.015997,-1.391931,-0.016126,-1.369665
3.000000,0.496520,2.892120,-0.016551,-1.472945,-0.016689,-1.448566
3.100000,0.513240,3.098020,-0.017108,-1.577809,-0.017256,-1.550815
3.200000,0.529910,3.301730,-0.017664,-1.681557,-0.017822,-1.651855
3.300000,0.546570,3.469870,-0.018219,-1.767190,-0.018387,-1.734994
3.400000,0.563230,3.646640,-0.018774,-1.857219,-0.018953,-1.822350
3.500000,0.579920,3.803720,-0.019331,-1.937219,-0.019520,-1.899771
3.600000,0.596590,4.037500,-0.019886,-2.056282,-0.020087,-2.015390
3.700000,0.613250,4.234220,-0.020442,-2.156471,-0.020653,-2.112389
3.800000,0.629900,4.414610,-0.020997,-2.248342,-0.021220,-2.201135
3.900000,0.646590,4.566440,-0.021553,-2.325669,-0.021789,-2.275544
4.000000,0.663260,4.757780,-0.022109,-2.423117,-0.022357,-2.369546
4.100000,0.679960,4.964800,-0.022665,-2.528552,-0.022926,-2.471241
4.200000,0.696580,5.165160,-0.023219,-2.630594,-0.023493,-2.569514
4.300000,0.713230,5.378580,-0.023774,-2.739288,-0.024062,-2.674164
4.400000,0.729950,5.536000,-0.024332,-2.819462,-0.024633,-2.750859
4.500000,0.746610,5.760340,-0.024887,-2.933717,-0.025202,-2.860706
4.600000,0.763260,5.962230,-0.025442,-3.036539,-0.025771,-2.959283
4.700000,0.779860,6.099690,-0.025995,-3.106547,-0.026339,-3.025791
4.800000,0.796580,6.313850,-0.026553,-3.215617,-0.026912,-3.130234
4.900000,0.813250,6.539240,-0.027108,-3.330408,-0.027483,-3.240126
5.000000,0.829960,6.664690,-0.027665,-3.394299,-0.028055,-3.300394
5.100000,0.846530,6.899730,-0.028218,-3.514004,-0.028623,-3.414847
5.200000,0.863170,7.118070,-0.028772,-3.625203,-0.029194,-3.520898
5.300000,0.879920,7.304630,-0.029331,-3.720218,-0.029769,-3.611101
5.400000,0.896600,7.499780,-0.029887,-3.819607,-0.030342,-3.705451
5.500000,0.913280,7.670510,-0.030443,-3.906559,-0.030916,-3.787633
5.600000,0.929970,7.853420,-0.030999,-3.999714,-0.031490,-3.875727
5.700000,0.946630,8.085090,-0.031554,-4.117703,-0.032063,-3.987771
5.800000,0.963330,8.278700,-0.032111,-4.216307,-0.032638,-4.080917
5.900000,0.979960,8.450900,-0.032665,-4.304008,-0.033211,-4.163416
6.000000,0.996600,8.661280,-0.033220,-4.411154,-0.033784,-4.264615
6.100000,1.013320,8.886200,-0.033777,-4.525704,-0.034361,-4.372838
6.200000,1.029970,9.049390,-0.034332,-4.608816,-0.034936,-4.450585
6.300000,1.046630,9.257040,-0.034888,-4.714572,-0.035511,-4.550091
6.400000,1.063250,9.468360,-0.035442,-4.822196,-0.036085,-4.651289
6.500000,1.079860,9.599300,-0.035995,-4.888883,-0.036659,-4.712906
6.600000,1.096540,9.857730,-0.036551,-5.020501,-0.037236,-4.836995
6.700000,1.113230,10.023760,-0.037108,-5.105059,-0.037814,-4.915622
6.800000,1.129860,10.253540,-0.037662,-5.222085,-0.038390,-5.025411
6.900000,1.146520,10.432140,-0.038217,-5.313045,-0.038967,-5.109995
7.000000,1.163250,10.678000,-0.038775,-5.438261,-0.039547,-5.227392
7.100000,1.179980,10.844350,-0.039333,-5.522982,-0.040127,-5.305748
7.200000,1.196610,11.043660,-0.039887,-5.624490,-0.040704,-5.400146
7.300000,1.213250,11.235390,-0.040442,-5.722137,-0.041282,-5.490724
7.400000,1.229930,11.418620,-0.040998,-5.815455,-0.041862,-5.577035
7.500000,1.246610,11.628300,-0.041554,-5.922245,-0.042442,-5.676154
7.600000,1.263280,11.824520,-0.042109,-6.022179,-0.043022,-5.768589
7.700000,1.279910,12.059060,-0.042664,-6.141629,-0.043601,-5.879604
7.800000,1.296570,12.212730,-0.043219,-6.219892,-0.044181,-5.951075
7.900000,1.313260,12.410840,-0.043775,-6.320789,-0.044762,-6.044094
8.000000,1.329950,12.627780,-0.044332,-6.431276,-0.045344,-6.146166
8.100000,1.346570,12.840700,-0.044886,-6.539715,-0.045924,-6.246175
8.200000,1.363240,13.008720,-0.045441,-6.625287,-0.046506,-6.324225
8.300000,1.379940,13.214870,-0.045998,-6.730278,-0.047090,-6.420699
8.400000,1.396620,13.416070,-0.046554,-6.832748,-0.047672,-6.514657
8.500000,1.413250,13.610860,-0.047108,-6.931954,-0.048254,-6.605401
8.600000,1.429900,13.819460,-0.047663,-7.038193,-0.048837,-6.702729
8.700000,1.446570,14.049620,-0.048219,-7.155413,-0.049420,-6.810386
8.800000,1.463270,14.254980,-0.048776,-7.260002,-0.050005,-6.905890
8.900000,1.479920,14.451270,-0.049331,-7.359971,-0.050589,-6.996899
9.000000,1.496530,14.623130,-0.049884,-7.447499,-0.051172,-7.075985
9.100000,1.513240,14.910370,-0.050441,-7.593789,-0.051758,-7.210748
9.200000,1.529960,15.079800,-0.050999,-7.680079,-0.052345,-7.288405
9.300000,1.546660,15.266120,-0.051555,-7.774971,-0.052932,-7.374130
9.400000,1.563260,15.482390,-0.052109,-7.885116,-0.053515,-7.474234
9.500000,1.579860,15.677800,-0.052662,-7.984638,-0.054099,-7.564151
9.600000,1.596520,15.860960,-0.053217,-8.077921,-0.054686,-7.648035
9.700000,1.613290,16.067900,-0.053776,-8.183314,-0.055276,-7.743246
9.800000,1.629990,16.307650,-0.054333,-8.305418,-0.055865,-7.854160
9.900000,1.646590,16.503150,-0.054886,-8.404985,-0.056450,-7.943666
10.000000,1.663220,16.716870,-0.055441,-8.513832,-0.057037,-8.041819
10.100000,1.679890,16.885350,-0.055996,-8.599638,-0.057625,-8.118090
10.200000,1.696570,17.088580,-0.056552,-8.703142,-0.058214,-8.210959
10.300000,1.713220,17.277570,-0.057107,-8.799394,-0.058803,-8.296884
10.400000,1.729900,17.515590,-0.057663,-8.920617,-0.059393,-8.406224
10.500000,1.746550,17.722540,-0.058218,-9.026016,-0.059982,-8.500536
10.600000,1.763240,17.905600,-0.058775,-9.119247,-0.060573,-8.583266
10.700000,1.779890,18.130240,-0.059330,-9.233655,-0.061163,-8.685826
10.800000,1.796550,18.306940,-0.059885,-9.323648,-0.061753,-8.765301
10.900000,1.813220,18.548320,-0.060441,-9.446582,-0.062344,-8.875624
11.000000,1.829950,18.750120,-0.060998,-9.549358,-0.062938,-8.966863
11.100000,1.846580,18.953420,-0.061553,-9.652898,-0.063529,-9.058736
11.200000,1.863160,19.154110,-0.062105,-9.755108,-0.064118,-9.149264
11.300000,1.879910,19.369380,-0.062664,-9.864744,-0.064713,-9.246583
11.400000,1.896620,19.574960,-0.063221,-9.969445,-0.065308,-9.339170
11.500000,1.913300,19.775870,-0.063777,-10.071768,-0.065901,-9.429424
11.600000,1.929910,19.971260,-0.064330,-10.171279,-0.066493,-9.516957
11.700000,1.946590,20.165120,-0.064886,-10.270011,-0.067087,-9.603628
11.800000,1.963240,20.364530,-0.065441,-10.371570,-0.067681,-9.692841
11.900000,1.979950,20.633640,-0.065998,-10.508627,-0.068277,-9.815075
12.000000,1.996600,20.820920,-0.066553,-10.604007,-0.068871,-9.898275
12.100000,2.013240,21.029940,-0.067108,-10.710460,-0.069466,-9.991703
12.200000,2.029900,21.242810,-0.067663,-10.818874,-0.070061,-10.086833
12.300000,2.046560,21.445430,-0.068219,-10.922068,-0.070657,-10.176979
12.400000,2.063250,21.660340,-0.068775,-11.031521,-0.071254,-10.272828
12.500000,2.079860,21.873510,-0.069329,-11.140087,-0.071849,-10.367760
12.600000,2.096570,22.074660,-0.069886,-11.242532,-0.072448,-10.456840
12.700000,2.113250,22.242370,-0.070442,-11.327946,-0.073046,-10.529987
12.800000,2.129990,22.500290,-0.071000,-11.459304,-0.073646,-10.645697
12.900000,2.146550,22.704300,-0.071552,-11.563205,-0.074241,-10.735838
13.000000,2.163240,22.911100,-0.072108,-11.668527,-0.074840,-10.827133
13.100000,2.179910,23.136990,-0.072664,-11.783572,-0.075439,-10.927335
13.200000,2.196580,23.353960,-0.073219,-11.894074,-0.076038,-11.023198
13.300000,2.213300,23.562940,-0.073777,-12.000507,-0.076640,-11.115149
13.400000,2.229890,23.703840,-0.074330,-12.072267,-0.077237,-11.174939
13.500000,2.246560,23.962130,-0.074885,-12.203813,-0.077838,-11.289926
13.600000,2.263260,24.149550,-0.075442,-12.299265,-0.078439,-11.371384
13.700000,2.279940,24.353170,-0.075998,-12.402968,-0.079041,-11.460367
13.800000,2.296580,24.595780,-0.076553,-12.526528,-0.079642,-11.567589
13.900000,2.313260,24.790580,-0.077109,-12.625739,-0.080244,-11.652185
14.000000,2.329970,25.012760,-0.077666,-12.738894,-0.080848,-11.749519
14.100000,2.346640,25.233020,-0.078221,-12.851072,-0.081450,-11.845844
14.200000,2.363290,25.438200,-0.078776,-12.955569,-0.082052,-11.934977
14.300000,2.379960,25.642270,-0.079332,-13.059501,-0.082656,-12.023465
14.400000,2.396630,25.866900,-0.079888,-13.173904,-0.083260,-12.121472
14.500000,2.413320,26.070090,-0.080444,-13.277388,-0.083864,-12.209302
14.600000,2.429980,26.274950,-0.080999,-13.381722,-0.084468,-12.297812
14.700000,2.446480,26.505450,-0.081549,-13.499115,-0.085067,-12.398271
14.800000,2.463190,26.757450,-0.082106,-13.627457,-0.085674,-12.508557
14.900000,2.479920,26.974130,-0.082664,-13.737812,-0.086281,-12.602189
15.000000,2.496570,27.152990,-0.083219,-13.828904,-0.086887,-12.678077
15.100000,2.513200,27.385110,-0.083773,-13.947122,-0.087491,-12.778725
15.200000,2.529890,27.591300,-0.084330,-14.052134,-0.088099,-12.867122
15.300000,2.546590,27.819050,-0.084886,-14.168126,-0.088707,-12.965446
15.400000,2.563270,27.978610,-0.085442,-14.249389,-0.089315,-13.031888
15.500000,2.579900,28.231950,-0.085997,-14.378414,-0.089921,-13.141918
15.600000,2.596530,28.424480,-0.086551,-14.476469,-0.090528,-13.223516
15.700000,2.613260,28.666080,-0.087109,-14.599515,-0.091138,-13.327770
15.800000,2.629910,28.848240,-0.087664,-14.692288,-0.091747,-13.404308
15.900000,2.646580,29.068630,-0.088219,-14.804532,-0.092356,-13.498486
16.000000,2.663210,29.341990,-0.088774,-14.943753,-0.092964,-13.617141
16.100000,2.679910,29.533260,-0.089330,-15.041166,-0.093575,-13.697533
16.200000,2.696620,29.761060,-0.089887,-15.157183,-0.094187,-13.794745
16.300000,2.713310,29.933340,-0.090444,-15.244925,-0.094798,-13.866118
16.400000,2.729910,30.189540,-0.090997,-15.375406,-0.095407,-13.976291
16.500000,2.746530,30.359220,-0.091551,-15.461824,-0.096017,-14.046278
16.600000,2.763240,30.618010,-0.092108,-15.593624,-0.096630,-14.157327
16.700000,2.779910,30.803880,-0.092664,-15.688287,-0.097242,-14.234553
16.800000,2.796600,31.046560,-0.093220,-15.811883,-0.097855,-14.337899
16.900000,2.813250,31.219700,-0.093775,-15.900063,-0.098468,-14.409034
17.000000,2.829920,31.443860,-0.094331,-16.014226,-0.099081,-14.503594
17.100000,2.846560,31.678420,-0.094885,-16.133687,-0.099694,-14.602837
17.200000,2.863230,31.891260,-0.095441,-16.242085,-0.100308,-14.691924
17.300000,2.879900,32.124720,-0.095997,-16.360986,-0.100922,-14.790385
17.400000,2.896570,32.346120,-0.096552,-16.473744,-0.101537,-14.883165
17.500000,2.913290,32.558760,-0.097110,-16.582040,-0.102154,-14.971764
17.600000,2.929970,32.792220,-0.097666,-16.700941,-0.102770,-15.069832
17.700000,2.946600,32.991260,-0.098220,-16.802311,-0.103385,-15.151988
17.800000,2.963230,33.197460,-0.098774,-16.907328,-0.104000,-15.237318
17.900000,2.979960,33.391410,-0.099332,-17.006105,-0.104619,-15.316855
18.000000,2.996670,33.664780,-0.099889,-17.145332,-0.105237,-15.432702
18.100000,3.013290,33.854590,-0.100443,-17.242001,-0.105853,-15.510163
18.200000,3.029930,34.052890,-0.100998,-17.342994,-0.106470,-15.591392
18.300000,3.046610,34.288170,-0.101554,-17.462822,-0.107088,-15.689408
18.400000,3.063300,34.486120,-0.102110,-17.563637,-0.107708,-15.770214
18.500000,3.079980,34.692350,-0.102666,-17.668669,-0.108327,-15.854697
18.600000,3.096570,34.901330,-0.103219,-17.775101,-0.108944,-15.940373
18.700000,3.113220,35.145440,-0.103774,-17.899426,-0.109563,-16.041931
18.800000,3.129910,35.407970,-0.104330,-18.033131,-0.110184,-16.151728
18.900000,3.146640,35.590220,-0.104888,-18.125950,-0.110806,-16.224756
19.000000,3.163280,35.852090,-0.105443,-18.259319,-0.111426,-16.334008
19.100000,3.179900,36.046380,-0.105997,-18.358271,-0.112046,-16.412355
19.200000,3.196560,36.278870,-0.106552,-18.476677,-0.112667,-16.507950
19.300000,3.213240,36.459950,-0.107108,-18.568900,-0.113290,-16.580022
19.400000,3.229880,36.691440,-0.107663,-18.686797,-0.113911,-16.674927
19.500000,3.246560,36.908010,-0.108219,-18.797095,-0.114534,-16.762899
19.600000,3.263270,37.112690,-0.108776,-18.901338,-0.115159,-16.845332
19.700000,3.279970,37.352400,-0.109332,-19.023421,-0.115784,-16.943546
19.800000,3.296610,37.556620,-0.109887,-19.127430,-0.116407,-17.025574
19.900000,3.313220,37.773350,-0.110441,-19.237809,-0.117029,-17.113173
20.000000,3.329880,37.999090,-0.110996,-19.352778,-0.117654,-17.204697
20.100000,3.346530,38.203780,-0.111551,-19.457025,-0.118278,-17.286575
20.200000,3.363230,38.448380,-0.112108,-19.581599,-0.118905,-17.386352
20.300000,3.379870,38.625920,-0.112662,-19.672020,-0.119530,-17.455724
20.400000,3.396540,38.855880,-0.113218,-19.789137,-0.120156,-17.548651
20.500000,3.413230,39.059560,-0.113774,-19.892871,-0.120784,-17.629572
20.600000,3.429950,39.324220,-0.114332,-20.027661,-0.121413,-17.737865
20.700000,3.446590,39.518620,-0.114886,-20.126668,-0.122039,-17.814389
20.800000,3.463210,39.787200,-0.115440,-20.263455,-0.122665,-17.924235
20.900000,3.479930,39.974170,-0.115998,-20.358678,-0.123296,-17.997119
21.000000,3.496630,40.176940,-0.116554,-20.461948,-0.123925,-18.077019
21.100000,3.513270,40.427580,-0.117109,-20.589597,-0.124554,-18.178370
21.200000,3.529900,40.644550,-0.117663,-20.700099,-0.125182,-18.264457
21.300000,3.546540,40.872390,-0.118218,-20.816137,-0.125810,-18.355295
21.400000,3.563210,41.077050,-0.118774,-20.920370,-0.126441,-18.435581
21.500000,3.579930,41.293800,-0.119331,-21.030760,-0.127073,-18.521138
21.600000,3.596590,41.525150,-0.119886,-21.148585,-0.127704,-18.613159
21.700000,3.613250,41.726800,-0.120442,-21.251285,-0.128335,-18.691745
21.800000,3.629900,41.962070,-0.120997,-21.371107,-0.128967,-18.785274
21.900000,3.646600,42.202520,-0.121553,-21.493567,-0.129600,-18.880952
22.000000,3.663320,42.427680,-0.122111,-21.608240,-0.130235,-18.969643
22.100000,3.679930,42.662690,-0.122664,-21.727930,-0.130866,-19.062688
22.200000,3.696610,42.915200,-0.123220,-21.856532,-0.131500,-19.163363
22.300000,3.713330,43.096730,-0.123778,-21.948984,-0.132135,-19.232190
22.400000,3.729940,43.290530,-0.124331,-22.047686,-0.132767,-19.306468
22.500000,3.746570,43.540380,-0.124886,-22.174933,-0.133401,-19.405602
22.600000,3.763240,43.775250,-0.125441,-22.294552,-0.134036,-19.497893
22.700000,3.779910,44.007600,-0.125997,-22.412887,-0.134671,-19.588930
22.800000,3.796580,44.202160,-0.126553,-22.511975,-0.135307,-19.663025
22.900000,3.813190,44.392820,-0.127106,-22.609078,-0.135942,-19.735321
23.000000,3.829880,44.635710,-0.127663,-22.732780,-0.136579,-19.830653
23.100000,3.846580,44.883350,-0.128219,-22.858902,-0.137217,-19.927949
23.200000,3.863350,45.081530,-0.128778,-22.959835,-0.137859,-20.003105
23.300000,3.879970,45.284480,-0.129332,-23.063196,-0.138495,-20.080379
23.400000,3.896550,45.580820,-0.129885,-23.214121,-0.139130,-20.198955
23.500000,3.913240,45.761830,-0.130441,-23.306309,-0.139769,-20.266203
23.600000,3.929890,45.985190,-0.130996,-23.420065,-0.140408,-20.352122
23.700000,3.946580,46.196250,-0.131553,-23.527557,-0.141048,-20.432444
23.800000,3.963240,46.435620,-0.132108,-23.649467,-0.141688,-20.525183
23.900000,3.979920,46.650020,-0.132664,-23.758660,-0.142329,-20.606741
24.000000,3.996580,46.855710,-0.133219,-23.863417,-0.142969,-20.684349
24.100000,4.013250,47.084990,-0.133775,-23.980188,-0.143611,-20.772239
24.200000,4.029910,47.326680,-0.134330,-24.103280,-0.144252,-20.865479
24.300000,4.046560,47.552650,-0.134885,-24.218366,-0.144893,-20.951663
24.400000,4.063220,47.794320,-0.135441,-24.341447,-0.145535,-21.044625
24.500000,4.079890,48.016500,-0.135996,-24.454603,-0.146178,-21.128866
24.600000,4.096590,48.203430,-0.136553,-24.549805,-0.146823,-21.197456
24.700000,4.113160,48.464100,-0.137105,-24.682563,-0.147463,-21.298452
24.800000,4.129880,48.676880,-0.137663,-24.790931,-0.148109,-21.378146
24.900000,4.146580,48.903680,-0.138219,-24.906440,-0.148754,-21.463888
25.000000,4.163270,49.169070,-0.138776,-25.041602,-0.149400,-21.566437
25.100000,4.179900,49.357440,-0.139330,-25.137538,-0.150044,-21.635125
25.200000,4.196580,49.630560,-0.139886,-25.276637,-0.150690,-21.740789
25.300000,4.213290,49.793070,-0.140443,-25.359402,-0.151338,-21.797852
25.400000,4.229990,50.033150,-0.141000,-25.481674,-0.151986,-21.888767
25.500000,4.246670,50.344800,-0.141556,-25.640396,-0.152633,-22.010853
25.600000,4.263210,50.524930,-0.142107,-25.732136,-0.153276,-22.075419
25.700000,4.279860,50.733680,-0.142662,-25.838451,-0.153923,-22.152286
25.800000,4.296600,50.978200,-0.143220,-25.962984,-0.154574,-22.244565
25.900000,4.313300,51.174790,-0.143777,-26.063107,-0.155224,-22.315840
26.000000,4.329870,51.426460,-0.144329,-26.191281,-0.155869,-22.411120
26.100000,4.346550,51.645500,-0.144885,-26.302837,-0.156519,-22.491951
26.200000,4.363280,51.845900,-0.145443,-26.404900,-0.157172,-22.564501
26.300000,4.379940,52.098000,-0.145998,-26.533294,-0.157822,-22.659486
26.400000,4.396570,52.342560,-0.146552,-26.657847,-0.158471,-22.751077
26.500000,4.413240,52.538300,-0.147108,-26.757536,-0.159122,-22.821289
26.600000,4.429950,52.749890,-0.147665,-26.865298,-0.159776,-22.898234
26.700000,4.446640,52.987170,-0.148221,-26.986144,-0.160429,-22.986222
26.800000,4.463300,53.253170,-0.148777,-27.121617,-0.161081,-23.086553
26.900000,4.479870,53.484650,-0.149329,-27.239509,-0.161730,-23.171860
27.000000,4.496550,53.721360,-0.149885,-27.360064,-0.162384,-23.259201
27.100000,4.513230,53.963980,-0.150441,-27.483629,-0.163038,-23.348965
27.200000,4.529910,54.153550,-0.150997,-27.580177,-0.163693,-23.415653
27.300000,4.546520,54.361580,-0.151551,-27.686125,-0.164345,-23.490275
27.400000,4.563210,54.642340,-0.152107,-27.829115,-0.165001,-23.596112
27.500000,4.579930,54.840430,-0.152664,-27.930002,-0.165658,-23.666087
27.600000,4.596530,55.056770,-0.153218,-28.040183,-0.166312,-23.743931
27.700000,4.613180,55.308470,-0.153773,-28.168372,-0.166967,-23.836847
27.800000,4.629850,55.553810,-0.154328,-28.293323,-0.167624,-23.926862
27.900000,4.646590,55.814050,-0.154886,-28.425862,-0.168284,-24.023085
28.000000,4.663280,56.026020,-0.155443,-28.533818,-0.168943,-24.098445
28.100000,4.679950,56.254200,-0.155998,-28.650029,-0.169601,-24.180672
28.200000,4.696590,56.462390,-0.156553,-28.756059,-0.170258,-24.254212
28.300000,4.713240,56.696800,-0.157108,-28.875443,-0.170916,-24.338880
28.400000,4.729930,56.961690,-0.157664,-29.010350,-0.171577,-24.436453
28.500000,4.746620,57.179880,-0.158221,-29.121474,-0.172237,-24.513855
28.600000,4.763260,57.407190,-0.158775,-29.237242,-0.172897,-24.595089
28.700000,4.779910,57.616800,-0.159330,-29.343995,-0.173556,-24.668607
28.800000,4.796610,57.864250,-0.159887,-29.470021,-0.174219,-24.758147
28.900000,4.813290,58.099410,-0.160443,-29.589787,-0.174881,-24.842312
29.000000,4.829960,58.330100,-0.160999,-29.707276,-0.175543,-24.924444
29.100000,4.846600,58.519920,-0.161553,-29.803951,-0.176204,-24.989023
29.200000,4.863260,58.808730,-0.162109,-29.951040,-0.176867,-25.095717
29.300000,4.879900,59.023380,-0.162663,-30.060361,-0.177529,-25.170642
29.400000,4.896580,59.251150,-0.163219,-30.176363,-0.178193,-25.250997
29.500000,4.913210,59.514550,-0.163774,-30.310511,-0.178856,-25.346448
29.600000,4.929890,59.770350,-0.164330,-30.440789,-0.179521,-25.438465
29.700000,4.946580,59.968500,-0.164886,-30.541706,-0.180187,-25.505806
29.800000,4.963300,60.225110,-0.165443,-30.672397,-0.180855,-25.597853
29.900000,4.979910,60.436080,-0.165997,-30.779843,-0.181518,-25.670481
30.000000,4.996530,60.673540,-0.166551,-30.900780,-0.182183,-25.754224
30.100000,5.013290,60.886620,-0.167110,-31.009301,-0.182853,-25.827347
30.200000,5.030040,61.103520,-0.167668,-31.119767,-0.183524,-25.901978
30.300000,5.046630,61.354830,-0.168221,-31.247758,-0.184188,-25.991229
30.400000,5.063250,61.620190,-0.168775,-31.382905,-0.184855,-26.086255
30.500000,5.079900,61.837870,-0.169330,-31.493769,-0.185523,-26.160929
30.600000,5.096590,62.070470,-0.169886,-31.612231,-0.186193,-26.241745
30.700000,5.113280,62.314680,-0.170443,-31.736606,-0.186863,-26.327334
30.800000,5.129900,62.565000,-0.170997,-31.864093,-0.187531,-26.415439
30.900000,5.146560,62.781700,-0.171552,-31.974457,-0.188201,-26.489175
31.000000,5.163220,63.031780,-0.172107,-32.101822,-0.188872,-26.576863
31.100000,5.179850,63.286520,-0.172662,-32.231560,-0.189542,-26.666405
31.200000,5.196510,63.451540,-0.173217,-32.315604,-0.190213,-26.717992
31.300000,5.213200,63.766760,-0.173773,-32.476144,-0.190886,-26.832656
31.400000,5.229880,63.975280,-0.174329,-32.582343,-0.191559,-26.902284
31.500000,5.246600,64.217800,-0.174887,-32.705857,-0.192235,-26.986039
31.600000,5.263220,64.497060,-0.175441,-32.848083,-0.192906,-27.085193
31.700000,5.279880,64.699960,-0.175996,-32.951419,-0.193580,-27.152101
31.800000,5.296580,64.928180,-0.176553,-33.067651,-0.194256,-27.229469
31.900000,5.313280,65.171670,-0.177109,-33.191659,-0.194932,-27.313106
32.000000,5.329940,65.386250,-0.177665,-33.300944,-0.195607,-27.384543
32.100000,5.346550,65.639790,-0.178218,-33.430071,-0.196281,-27.472219
32.200000,5.363230,65.890330,-0.178774,-33.557670,-0.196957,-27.558420
32.300000,5.379920,66.134360,-0.179331,-33.681953,-0.197635,-27.641746
32.400000,5.396630,66.352130,-0.179888,-33.792862,-0.198314,-27.713943
32.500000,5.413290,66.619840,-0.180443,-33.929206,-0.198991,-27.806918
32.600000,5.429860,66.848540,-0.180995,-34.045682,-0.199665,-27.883572
32.700000,5.446520,67.083640,-0.181551,-34.165417,-0.200344,-27.962663
32.800000,5.463280,67.278780,-0.182109,-34.264801,-0.201027,-28.024861
32.900000,5.479900,67.600430,-0.182663,-34.428616,-0.201704,-28.139770
33.000000,5.496530,67.827450,-0.183218,-34.544237,-0.202383,-28.215122
33.100000,5.513230,68.030890,-0.183774,-34.647848,-0.203064,-28.280463
33.200000,5.529920,68.292820,-0.184331,-34.781248,-0.203746,-28.369997
33.300000,5.546630,68.525640,-0.184888,-34.899822,-0.204429,-28.447275
33.400000,5.563240,68.793160,-0.185441,-35.036069,-0.205109,-28.538933
33.500000,5.579920,69.007610,-0.185997,-35.145287,-0.205792,-28.608357
33.600000,5.596590,69.281980,-0.186553,-35.285023,-0.206475,-28.702496
33.700000,5.613310,69.509410,-0.187110,-35.400852,-0.207160,-28.776987
33.800000,5.629930,69.766420,-0.187664,-35.531746,-0.207842,-28.863705
33.900000,5.646580,69.975520,-0.188219,-35.638240,-0.208525,-28.930434
34.000000,5.663260,70.240780,-0.188775,-35.773335,-0.209210,-29.020212
34.100000,5.679900,70.483020,-0.189330,-35.896707,-0.209894,-29.100384
34.200000,5.696540,70.699060,-0.189885,-36.006736,-0.210579,-29.169609
34.300000,5.713170,70.974030,-0.190439,-36.146777,-0.211263,-29.263021
34.400000,5.729950,71.227350,-0.190998,-36.275791,-0.211954,-29.347176
34.500000,5.746660,71.473880,-0.191555,-36.401348,-0.212643,-29.428476
34.600000,5.763270,71.683330,-0.192109,-36.508020,-0.213328,-29.494501
34.700000,5.779860,71.992860,-0.192662,-36.665663,-0.214013,-29.601583
34.800000,5.796550,72.203930,-0.193218,-36.773160,-0.214702,-29.667911
34.900000,5.813250,72.459800,-0.193775,-36.903473,-0.215392,-29.752503
35.000000,5.829960,72.719780,-0.194332,-37.035880,-0.216084,-29.838623
35.100000,5.846630,72.895580,-0.194888,-37.125414,-0.216773,-29.890129
35.200000,5.863220,73.184760,-0.195441,-37.272692,-0.217461,-29.988092
35.300000,5.879890,73.436070,-0.195996,-37.400683,-0.218151,-30.070287
35.400000,5.896600,73.688190,-0.196553,-37.529087,-0.218844,-30.152620
35.500000,5.913290,73.929600,-0.197110,-37.652036,-0.219537,-30.230456
35.600000,5.929900,74.162190,-0.197663,-37.770493,-0.220227,-30.304652
35.700000,5.946580,74.415050,-0.198219,-37.899274,-0.220920,-30.386905
35.800000,5.963230,74.640660,-0.198774,-38.014176,-0.221613,-30.457933
35.900000,5.979910,74.903960,-0.199330,-38.148274,-0.222307,-30.544165
36.000000,5.996520,75.170140,-0.199884,-38.283838,-0.222999,-30.631511
36.100000,6.013240,75.368370,-0.200441,-38.384796,-0.223695,-30.690896
36.200000,6.029900,75.674710,-0.200997,-38.540813,-0.224390,-30.794238
36.300000,6.046570,75.896390,-0.201552,-38.653714,-0.225086,-30.862968
36.400000,6.063240,76.120700,-0.202108,-38.767954,-0.225782,-30.932640
36.500000,6.079890,76.420780,-0.202663,-38.920784,-0.226478,-31.032981
36.600000,6.096570,76.644870,-0.203219,-39.034912,-0.227175,-31.102276
36.700000,6.113290,76.896680,-0.203776,-39.163158,-0.227875,-31.182633
36.800000,6.129960,77.161770,-0.204332,-39.298167,-0.228573,-31.268294
36.900000,6.146550,77.420230,-0.204885,-39.429799,-0.229269,-31.351225
37.000000,6.163280,77.651360,-0.205443,-39.547513,-0.229970,-31.422766
37.100000,6.179990,77.903380,-0.206000,-39.675866,-0.230671,-31.502651
37.200000,6.196630,78.151190,-0.206554,-39.802074,-0.231370,-31.580783
37.300000,6.213210,78.383290,-0.207107,-39.920282,-0.232067,-31.652512
37.400000,6.229890,78.649310,-0.207663,-40.055765,-0.232768,-31.737664
37.500000,6.246580,78.913430,-0.208219,-40.190280,-0.233471,-31.821887
37.600000,6.263230,79.157210,-0.208774,-40.314436,-0.234172,-31.897817
37.700000,6.279910,79.409380,-0.209330,-40.442865,-0.234875,-31.976947
37.800000,6.296520,79.650830,-0.209884,-40.565835,-0.235576,-32.051715
37.900000,6.313240,79.898880,-0.210441,-40.692165,-0.236281,-32.128852
38.000000,6.329930,80.171060,-0.210998,-40.830786,-0.236986,-32.215585
38.100000,6.346620,80.413570,-0.211554,-40.954295,-0.237691,-32.290250
38.200000,6.363190,80.660490,-0.212106,-41.080050,-0.238392,-32.366711
38.300000,6.379860,80.916530,-0.212662,-41.210450,-0.239098,-32.446554
38.400000,6.396610,81.169340,-0.213220,-41.339205,-0.239807,-32.524846
38.500000,6.413300,81.459050,-0.213777,-41.486753,-0.240514,-32.617854
38.600000,6.429950,81.659450,-0.214332,-41.588816,-0.241221,-32.675016
38.700000,6.446600,81.932400,-0.214887,-41.727829,-0.241927,-32.761075
38.800000,6.463320,82.206170,-0.215444,-41.867259,-0.242637,-32.847209
38.900000,6.479970,82.406230,-0.215999,-41.969148,-0.243345,-32.903854
39.000000,6.496630,82.728260,-0.216554,-42.133157,-0.244054,-33.009039
39.100000,6.513250,82.933710,-0.217108,-42.237792,-0.244761,-33.067615
39.200000,6.529900,83.230730,-0.217663,-42.389063,-0.245470,-33.162518
39.300000,6.546530,83.449740,-0.218218,-42.500604,-0.246179,-33.226221
39.400000,6.563230,83.740790,-0.218774,-42.648834,-0.246891,-33.318364
39.500000,6.579840,83.983270,-0.219328,-42.772328,-0.247600,-33.391159
39.600000,6.596480,84.265880,-0.219883,-42.916260,-0.248311,-33.479719
39.700000,6.613280,84.505100,-0.220443,-43.038094,-0.249029,-33.550662
39.800000,6.629950,84.781750,-0.220998,-43.178991,-0.249742,-33.636506
39.900000,6.646610,85.001190,-0.221554,-43.290751,-0.250455,-33.699526
40.000000,6.663260,85.264180,-0.222109,-43.424690,-0.251168,-33.779690
40.100000,6.679950,85.532190,-0.222665,-43.561187,-0.251884,-33.861635
40.200000,6.696650,85.800360,-0.223222,-43.697765,-0.252600,-33.943477
40.300000,6.713290,86.021430,-0.223776,-43.810355,-0.253315,-34.006634
40.400000,6.729920,86.306530,-0.224331,-43.955555,-0.254029,-34.094976
40.500000,6.746600,86.554000,-0.224887,-44.081590,-0.254746,-34.168228
40.600000,6.763320,86.796380,-0.225444,-44.205033,-0.255465,-34.239274
40.700000,6.779960,87.089610,-0.225999,-44.354374,-0.256182,-34.330345
40.800000,6.796550,87.343810,-0.226552,-44.483837,-0.256896,-34.405950
40.900000,6.813200,87.584900,-0.227107,-44.606623,-0.257614,-34.476162
41.000000,6.829910,87.880420,-0.227664,-44.757130,-0.258335,-34.567558
41.100000,6.846590,88.125340,-0.228220,-44.881867,-0.259055,-34.638942
41.200000,6.863220,88.379500,-0.228774,-45.011310,-0.259774,-34.713892
41.300000,6.879830,88.637360,-0.229328,-45.142637,-0.260492,-34.790181
41.400000,6.896620,88.915780,-0.229887,-45.284435,-0.261218,-34.874117
41.500000,6.913320,89.178790,-0.230444,-45.418385,-0.261942,-34.951991
41.600000,6.929890,89.470130,-0.230996,-45.566763,-0.262660,-35.041008
41.700000,6.946550,89.688460,-0.231552,-45.677958,-0.263382,-35.101150
41.800000,6.963190,89.958190,-0.232106,-45.815330,-0.264104,-35.181302
41.900000,6.979900,90.230000,-0.232663,-45.953762,-0.264830,-35.262006
42.000000,6.996620,90.478280,-0.233221,-46.080210,-0.265556,-35.333352
42.100000,7.013280,90.734760,-0.233776,-46.210834,-0.266281,-35.407850
42.200000,7.029910,90.989230,-0.234330,-46.340434,-0.267004,-35.481465
42.300000,7.046590,91.304630,-0.234886,-46.501066,-0.267731,-35.578601
42.400000,7.063280,91.526410,-0.235443,-46.614018,-0.268458,-35.639089
42.500000,7.079950,91.812330,-0.235998,-46.759636,-0.269185,-35.724440
42.600000,7.096600,92.107600,-0.236553,-46.910015,-0.269912,-35.813295
42.700000,7.113290,92.340430,-0.237110,-47.028595,-0.270641,-35.877660
42.800000,7.129930,92.575870,-0.237664,-47.148503,-0.271368,-35.942986
42.900000,7.146580,92.905690,-0.238219,-47.316479,-0.272097,-36.044779
43.000000,7.163220,93.201580,-0.238774,-47.467175,-0.272825,-36.133248
43.100000,7.179870,93.407950,-0.239329,-47.572278,-0.273554,-36.186853
43.200000,7.196550,93.700130,-0.239885,-47.721084,-0.274286,-36.273512
43.300000,7.213250,93.956390,-0.240442,-47.851596,-0.275018,-36.346079
43.400000,7.229860,94.189040,-0.240995,-47.970084,-0.275747,-36.409518
43.500000,7.246560,94.464980,-0.241552,-48.110619,-0.276481,-36.489403
43.600000,7.263230,94.779270,-0.242108,-48.270686,-0.277214,-36.583983
43.700000,7.279950,94.990780,-0.242665,-48.378407,-0.277950,-36.638661
43.800000,7.296590,95.302930,-0.243220,-48.537384,-0.278682,-36.732137
43.900000,7.313210,95.567150,-0.243774,-48.671950,-0.279415,-36.807010
44.000000,7.329890,95.844490,-0.244330,-48.813198,-0.280150,-36.886686
44.100000,7.346620,96.092090,-0.244887,-48.939300,-0.280888,-36.954685
44.200000,7.363300,96.380110,-0.245443,-49.085987,-0.281625,-37.038159
44.300000,7.379910,96.633300,-0.245997,-49.214936,-0.282359,-37.108209
44.400000,7.396570,96.937510,-0.246552,-49.369868,-0.283096,-37.197612
44.500000,7.413220,97.175660,-0.247107,-49.491157,-0.283833,-37.261529
44.600000,7.429940,97.458000,-0.247665,-49.634952,-0.284573,-37.342128
44.700000,7.446590,97.732980,-0.248220,-49.774998,-0.285311,-37.419865
44.800000,7.463230,98.009730,-0.248774,-49.915946,-0.286049,-37.498140
44.900000,7.479930,98.301260,-0.249331,-50.064421,-0.286790,-37.581809
45.000000,7.496630,98.550240,-0.249888,-50.191225,-0.287532,-37.649057
45.100000,7.513290,98.852210,-0.250443,-50.345017,-0.288273,-37.736460
45.200000,7.529920,99.060400,-0.250997,-50.451047,-0.289013,-37.787969
45.300000,7.546600,99.376730,-0.251553,-50.612153,-0.289755,-37.880497
45.400000,7.563300,99.597820,-0.252110,-50.724753,-0.290499,-37.936536
45.500000,7.579940,99.919840,-0.252665,-50.888757,-0.291241,-38.030966
45.600000,7.596580,100.201190,-0.253219,-51.032047,-0.291984,-38.109746
45.700000,7.613260,100.485360,-0.253775,-51.176774,-0.292729,-38.189371
45.800000,7.629930,100.730220,-0.254331,-51.301480,-0.293473,-38.253923
45.900000,7.646610,100.981480,-0.254887,-51.429445,-0.294219,-38.320748
46.000000,7.663250,101.284720,-0.255442,-51.583884,-0.294964,-38.407211
46.100000,7.679880,101.557060,-0.255996,-51.722586,-0.295709,-38.481811
46.200000,7.696550,101.892140,-0.256552,-51.893241,-0.296456,-38.579943
46.300000,7.713270,102.147030,-0.257109,-52.023055,-0.297206,-38.647459
46.400000,7.729930,102.396990,-0.257664,-52.150359,-0.297954,-38.713071
46.500000,7.746500,102.690290,-0.258217,-52.299735,-0.298698,-38.795072
46.600000,7.763230,102.976010,-0.258774,-52.445251,-0.299450,-38.873766
46.700000,7.779930,103.212750,-0.259331,-52.565822,-0.300201,-38.933875
46.800000,7.796620,103.527400,-0.259887,-52.726072,-0.300953,-39.023234
46.900000,7.813280,103.790260,-0.260443,-52.859945,-0.301703,-39.092960
47.000000,7.829960,104.081680,-0.260999,-53.008364,-0.302456,-39.173252
47.100000,7.846600,104.370360,-0.261553,-53.155388,-0.303206,-39.252419
47.200000,7.863320,104.644170,-0.262111,-53.294838,-0.303961,-39.325693
47.300000,7.879980,104.906240,-0.262666,-53.428309,-0.304714,-39.394509
47.400000,7.896570,105.205430,-0.263219,-53.580686,-0.305465,-39.477231
47.500000,7.913210,105.496510,-0.263774,-53.728931,-0.306218,-39.556654
47.600000,7.929920,105.791340,-0.264331,-53.879087,-0.306975,-39.637192
47.700000,7.946550,106.076030,-0.264885,-54.024078,-0.307728,-39.713910
47.800000,7.963160,106.315790,-0.265439,-54.146187,-0.308482,-39.773695
47.900000,7.979890,106.606860,-0.265996,-54.294428,-0.309241,-39.852309
48.000000,7.996570,106.875320,-0.266552,-54.431154,-0.309999,-39.922403
48.100000,8.013270,107.169660,-0.267109,-54.581060,-0.310758,-40.001967
48.200000,8.029860,107.475260,-0.267662,-54.736700,-0.311513,-40.085766
48.300000,8.046630,107.786460,-0.268221,-54.895193,-0.312277,-40.171150
48.400000,8.063330,108.041310,-0.268778,-55.024987,-0.313038,-40.235500
48.500000,8.079980,108.322350,-0.269333,-55.168120,-0.313797,-40.309543
48.600000,8.096580,108.605190,-0.269886,-55.312169,-0.314555,-40.384189
48.700000,8.113240,108.926880,-0.270441,-55.476004,-0.315315,-40.473000
48.800000,8.129890,109.211520,-0.270996,-55.620970,-0.316077,-40.547891
48.900000,8.146600,109.512670,-0.271553,-55.774345,-0.316841,-40.628636
49.000000,8.163290,109.776440,-0.272110,-55.908682,-0.317605,-40.695389
49.100000,8.179840,110.041340,-0.272661,-56.043594,-0.318363,-40.762673
49.200000,8.196560,110.343970,-0.273219,-56.197722,-0.319130,-40.843456
49.300000,8.213240,110.612130,-0.273775,-56.334295,-0.319895,-40.911392
49.400000,8.229920,110.898600,-0.274331,-56.480193,-0.320661,-40.985944
49.500000,8.246580,111.205760,-0.274886,-56.636628,-0.321426,-41.068012
49.600000,8.263250,111.501660,-0.275442,-56.787329,-0.322193,-41.145733
49.700000,8.279950,111.817700,-0.275998,-56.948287,-0.322962,-41.230655
49.800000,8.296610,112.077800,-0.276554,-57.080755,-0.323729,-41.294863
49.900000,8.313270,112.388710,-0.277109,-57.239100,-0.324497,-41.377630
50.000000,8.329880,112.669530,-0.277663,-57.382120,-0.325263,-41.449248
50.100000,8.346590,112.980680,-0.278220,-57.540588,-0.326034,-41.531665
50.200000,8.363270,113.234220,-0.278776,-57.669715,-0.326805,-41.592802
50.300000,8.379940,113.551820,-0.279331,-57.831467,-0.327576,-41.677326
50.400000,8.396570,113.832900,-0.279886,-57.974620,-0.328345,-41.748355
50.500000,8.413260,114.155280,-0.280442,-58.138807,-0.329118,-41.834243
50.600000,8.429940,114.454730,-0.280998,-58.291315,-0.329891,-41.911572
50.700000,8.446620,114.797840,-0.281554,-58.466060,-0.330665,-42.004707
50.800000,8.463290,115.024570,-0.282110,-58.581532,-0.331438,-42.055116
50.900000,8.479930,115.356450,-0.282664,-58.750558,-0.332211,-42.143870
51.000000,8.496600,115.645830,-0.283220,-58.897938,-0.332986,-42.216864
51.100000,8.513260,115.974700,-0.283775,-59.065430,-0.333761,-42.304118
51.200000,8.529930,116.229940,-0.284331,-59.195422,-0.334538,-42.364329
51.300000,8.546560,116.546060,-0.284885,-59.356421,-0.335312,-42.446647
51.400000,8.563210,116.808940,-0.285440,-59.490305,-0.336089,-42.509372
51.500000,8.579890,117.125900,-0.285996,-59.651731,-0.336867,-42.591555
51.600000,8.596580,117.430400,-0.286553,-59.806812,-0.337647,-42.669010
51.700000,8.613220,117.724140,-0.287107,-59.956412,-0.338424,-42.742487
51.800000,8.629890,118.047690,-0.287663,-60.121195,-0.339204,-42.826552
51.900000,8.646630,118.317140,-0.288221,-60.258425,-0.339988,-42.890681
52.000000,8.663260,118.624770,-0.288775,-60.415099,-0.340767,-42.968709
52.100000,8.679870,118.914490,-0.289329,-60.562652,-0.341546,-43.040121
52.200000,8.696550,119.272310,-0.289885,-60.744889,-0.342328,-43.135857
52.300000,8.713230,119.540960,-0.290441,-60.881711,-0.343112,-43.199166
52.400000,8.729920,119.852040,-0.290997,-61.040143,-0.343896,-43.277624
52.500000,8.746610,120.154500,-0.291554,-61.194184,-0.344681,-43.352796
52.600000,8.763250,120.472050,-0.292108,-61.355911,-0.345464,-43.433338
52.700000,8.779930,120.768200,-0.292664,-61.506739,-0.346250,-43.505910
52.800000,8.796640,121.086520,-0.293221,-61.668858,-0.347038,-43.586233
52.900000,8.813290,121.372760,-0.293776,-61.814639,-0.347823,-43.654961
53.000000,8.829900,121.625980,-0.294330,-61.943603,-0.348608,-43.711742
53.100000,8.846550,122.003810,-0.294885,-62.136030,-0.349394,-43.813047
53.200000,8.863260,122.281230,-0.295442,-62.277319,-0.350185,-43.877983
53.300000,8.879950,122.635800,-0.295998,-62.457900,-0.350975,-43.970466
53.400000,8.896570,122.890050,-0.296552,-62.587389,-0.351762,-44.026952
53.500000,8.913210,123.216610,-0.297107,-62.753704,-0.352551,-44.109139
53.600000,8.929900,123.536780,-0.297663,-62.916765,-0.353342,-44.188751
53.700000,8.946600,123.801140,-0.298220,-63.051403,-0.354135,-44.248213
53.800000,8.963260,124.141200,-0.298775,-63.224594,-0.354927,-44.334645
53.900000,8.979910,124.467170,-0.299330,-63.390609,-0.355719,-44.415877
54.000000,8.996560,124.803340,-0.299885,-63.561819,-0.356511,-44.500562
54.100000,9.013240,125.108140,-0.300441,-63.717052,-0.357306,-44.573816
54.200000,9.029940,125.450880,-0.300998,-63.891609,-0.358102,-44.660362
54.300000,9.046560,125.740710,-0.301552,-64.039218,-0.358895,-44.728064
54.400000,9.063220,126.036290,-0.302107,-64.189755,-0.359690,-44.797560
54.500000,9.079910,126.322860,-0.302664,-64.335704,-0.360487,-44.863624
54.600000,9.096630,126.657530,-0.303221,-64.506150,-0.361287,-44.946531
54.700000,9.113250,127.009600,-0.303775,-64.685458,-0.362082,-45.035633
54.800000,9.129940,127.338550,-0.304331,-64.852991,-0.362882,-45.116194
54.900000,9.146630,127.604630,-0.304888,-64.988504,-0.363682,-45.174311
55.000000,9.163270,127.944600,-0.305442,-65.161650,-0.364480,-45.258523
55.100000,9.179930,128.297320,-0.305998,-65.341289,-0.365280,-45.347007
55.200000,9.196580,128.595630,-0.306553,-65.493217,-0.366080,-45.416096
55.300000,9.213290,128.913280,-0.307110,-65.654994,-0.366884,-45.491711
55.400000,9.229980,129.244570,-0.307666,-65.823719,-0.367687,-45.571999
55.500000,9.246650,129.580610,-0.308222,-65.994863,-0.368490,-45.653816
55.600000,9.263200,129.874860,-0.308773,-66.144723,-0.369287,-45.720996
55.700000,9.279810,130.201520,-0.309327,-66.311090,-0.370089,-45.799279
55.800000,9.296520,130.520100,-0.309884,-66.473341,-0.370896,-45.874316
55.900000,9.313250,130.847400,-0.310442,-66.640034,-0.371704,-45.952191
56.000000,9.329880,131.122220,-0.310996,-66.779998,-0.372508,-46.011686
56.100000,9.346540,131.456920,-0.311551,-66.950460,-0.373315,-46.091955
56.200000,9.363250,131.803420,-0.312108,-67.126931,-0.374124,-46.176056
