Repository: abubakardawood/tissue-phantom-material-database

Title:
A Database of Silicone Phantom Materials for Modeling Human Tissue Mechanics Across Varying Stiffnesses

Description:
This dataset contains processed mechanical compression test data for soft silicone phantoms
fabricated using Ecoflex (Smooth-On) with varying base materials and thinner concentrations.
The dataset provides force–compression measurements together with derived engineering and
true stress–strain quantities, intended for mechanical characterization, constitutive model
fitting, and the design of tissue-equivalent phantoms.

All files in this dataset are processed outputs generated from raw experimental measurements.
The raw data files are not included in this archive.

File: data/EF50_0T/EF50_0T_A3.csv (part 1 of 2)
EF50_0T_A_sample_3
Compression test;
Cylinder Diameter: 50mm;
Cylinder Height: 30mm;
Speed (mm/min): 10;
Machine: INSTRON 5900;
Load cell: 10kN;
Time (s),Compression (mm),Load (N),Engineering Strain [-],Engineering Stress (kPa),True Strain [-],True Stress (kPa)
0.000000,0.000000,0.032240,-0.000000,-0.016420,0.000000,-0.016420
0.100000,0.007250,0.035360,-0.000242,-0.018009,-0.000242,-0.018004
0.200000,0.027650,0.106470,-0.000922,-0.054225,-0.000922,-0.054175
0.300000,0.046220,0.145930,-0.001541,-0.074322,-0.001542,-0.074207
0.400000,0.063270,0.239950,-0.002109,-0.122206,-0.002111,-0.121948
0.500000,0.080000,0.321160,-0.002667,-0.163565,-0.002670,-0.163129
0.600000,0.096710,0.355920,-0.003224,-0.181269,-0.003229,-0.180684
0.700000,0.113300,0.462490,-0.003777,-0.235544,-0.003784,-0.234655
0.800000,0.130010,0.561950,-0.004334,-0.286199,-0.004343,-0.284958
0.900000,0.146690,0.720780,-0.004890,-0.367090,-0.004902,-0.365295
1.000000,0.163330,0.839150,-0.005444,-0.427376,-0.005459,-0.425049
1.100000,0.180020,0.986010,-0.006001,-0.502171,-0.006019,-0.499157
1.200000,0.196620,1.114100,-0.006554,-0.567406,-0.006576,-0.563688
1.300000,0.213340,1.255980,-0.007111,-0.639665,-0.007137,-0.635116
1.400000,0.230020,1.408460,-0.007667,-0.717323,-0.007697,-0.711823
1.500000,0.246710,1.601970,-0.008224,-0.815877,-0.008258,-0.809167
1.600000,0.263300,1.765840,-0.008777,-0.899335,-0.008815,-0.891442
1.700000,0.279980,1.938730,-0.009333,-0.987387,-0.009376,-0.978172
1.800000,0.296630,2.080510,-0.009888,-1.059595,-0.009937,-1.049118
1.900000,0.313280,2.224350,-0.010443,-1.132852,-0.010498,-1.121022
2.000000,0.329910,2.467100,-0.010997,-1.256484,-0.011058,-1.242666
2.100000,0.346590,2.606410,-0.011553,-1.327434,-0.011620,-1.312098
2.200000,0.363290,2.766670,-0.012110,-1.409053,-0.012184,-1.391990
2.300000,0.379960,2.932900,-0.012665,-1.493714,-0.012746,-1.474795
2.400000,0.396640,3.144480,-0.013221,-1.601471,-0.013310,-1.580297
2.500000,0.413280,3.296190,-0.013776,-1.678736,-0.013872,-1.655610
2.600000,0.429930,3.483040,-0.014331,-1.773898,-0.014435,-1.748476
2.700000,0.446620,3.664520,-0.014887,-1.866325,-0.014999,-1.838540
2.800000,0.463320,3.811830,-0.015444,-1.941349,-0.015565,-1.911367
2.900000,0.479910,4.010900,-0.015997,-2.042735,-0.016126,-2.010057
3.000000,0.496530,4.203260,-0.016551,-2.140703,-0.016689,-2.105272
3.100000,0.513250,4.386830,-0.017108,-2.234194,-0.017256,-2.195971
3.200000,0.529920,4.543700,-0.017664,-2.314087,-0.017822,-2.273211
3.300000,0.546570,4.690460,-0.018219,-2.388832,-0.018387,-2.345310
3.400000,0.563230,4.872270,-0.018774,-2.481427,-0.018953,-2.434840
3.500000,0.579920,5.082050,-0.019331,-2.588267,-0.019520,-2.538234
3.600000,0.596590,5.264980,-0.019886,-2.681432,-0.020087,-2.628108
3.700000,0.613250,5.421350,-0.020442,-2.761071,-0.020653,-2.704630
3.800000,0.629900,5.572510,-0.020997,-2.838056,-0.021220,-2.778466
3.900000,0.646560,5.738980,-0.021552,-2.922839,-0.021788,-2.859845
4.000000,0.663230,5.873290,-0.022108,-2.991242,-0.022356,-2.925113
4.100000,0.679930,6.065660,-0.022664,-3.089215,-0.022925,-3.019200
4.200000,0.696560,6.218030,-0.023219,-3.166817,-0.023492,-3.093287
4.300000,0.713210,6.415510,-0.023774,-3.267392,-0.024061,-3.189715
4.400000,0.729950,6.622770,-0.024332,-3.372949,-0.024633,-3.290880
4.500000,0.746620,6.764900,-0.024887,-3.445335,-0.025202,-3.359590
4.600000,0.763280,6.950590,-0.025443,-3.539906,-0.025772,-3.449842
4.700000,0.779860,7.100570,-0.025995,-3.616291,-0.026339,-3.522284
4.800000,0.796570,7.283380,-0.026552,-3.709395,-0.026911,-3.610902
4.900000,0.813250,7.470480,-0.027108,-3.804684,-0.027483,-3.701546
5.000000,0.829950,7.626740,-0.027665,-3.884267,-0.028055,-3.776809
5.100000,0.846520,7.810870,-0.028217,-3.978043,-0.028623,-3.865794
5.200000,0.863160,8.011940,-0.028772,-4.080448,-0.029194,-3.963045
5.300000,0.879920,8.209030,-0.029331,-4.180825,-0.029769,-4.058198
5.400000,0.896590,8.345000,-0.029886,-4.250074,-0.030342,-4.123054
5.500000,0.913250,8.514290,-0.030442,-4.336292,-0.030915,-4.204288
5.600000,0.929950,8.704900,-0.030998,-4.433369,-0.031489,-4.295942
5.700000,0.946630,8.907560,-0.031554,-4.536583,-0.032063,-4.393434
5.800000,0.963330,9.031980,-0.032111,-4.599950,-0.032638,-4.452241
5.900000,0.979970,9.250880,-0.032666,-4.711434,-0.033211,-4.557532
6.000000,0.996630,9.438680,-0.033221,-4.807080,-0.033785,-4.647384
6.100000,1.013330,9.617860,-0.033778,-4.898336,-0.034361,-4.732882
6.200000,1.029990,9.806900,-0.034333,-4.994613,-0.034936,-4.823133
6.300000,1.046630,10.003700,-0.034888,-5.094843,-0.035511,-4.917095
6.400000,1.063250,10.147750,-0.035442,-5.168207,-0.036085,-4.985037
6.500000,1.079850,10.339950,-0.035995,-5.266093,-0.036659,-5.076540
6.600000,1.096530,10.512720,-0.036551,-5.354084,-0.037236,-5.158387
6.700000,1.113230,10.732610,-0.037108,-5.466073,-0.037814,-5.263240
6.800000,1.129860,10.919200,-0.037662,-5.561103,-0.038390,-5.351661
6.900000,1.146520,11.094280,-0.038217,-5.650270,-0.038967,-5.434332
7.000000,1.163250,11.269590,-0.038775,-5.739555,-0.039547,-5.517004
7.100000,1.179970,11.469070,-0.039332,-5.841149,-0.040127,-5.611403
7.200000,1.196610,11.675450,-0.039887,-5.946258,-0.040704,-5.709079
7.300000,1.213260,11.826340,-0.040442,-6.023106,-0.041283,-5.779519
7.400000,1.229940,12.015750,-0.040998,-6.119571,-0.041862,-5.868681
7.500000,1.246630,12.207730,-0.041554,-6.217346,-0.042442,-5.958988
7.600000,1.263290,12.402360,-0.042110,-6.316470,-0.043022,-6.050486
7.700000,1.279910,12.568660,-0.042664,-6.401166,-0.043601,-6.128069
7.800000,1.296580,12.761710,-0.043219,-6.499486,-0.044181,-6.218582
7.900000,1.313270,12.967900,-0.043776,-6.604497,-0.044763,-6.315381
8.000000,1.329940,13.184930,-0.044331,-6.715030,-0.045344,-6.417343
8.100000,1.346560,13.332040,-0.044885,-6.789952,-0.045924,-6.485183
8.200000,1.363220,13.508570,-0.045441,-6.879858,-0.046505,-6.567233
8.300000,1.379910,13.689600,-0.045997,-6.972056,-0.047088,-6.651362
8.400000,1.396590,13.892060,-0.046553,-7.075168,-0.047671,-6.745798
8.500000,1.413240,14.071900,-0.047108,-7.166760,-0.048254,-6.829148
8.600000,1.429880,14.297640,-0.047663,-7.281728,-0.048836,-6.934662
8.700000,1.446570,14.471610,-0.048219,-7.370330,-0.049420,-7.014940
8.800000,1.463260,14.646840,-0.048775,-7.459574,-0.050005,-7.095731
8.900000,1.479910,14.834440,-0.049330,-7.555118,-0.050589,-7.182422
9.000000,1.496510,15.034700,-0.049884,-7.657110,-0.051171,-7.275145
9.100000,1.513230,15.234670,-0.050441,-7.758954,-0.051758,-7.367584
9.200000,1.529980,15.445710,-0.050999,-7.866436,-0.052346,-7.465253
9.300000,1.546650,15.590220,-0.051555,-7.940034,-0.052931,-7.530685
9.400000,1.563270,15.783610,-0.052109,-8.038527,-0.053516,-7.619647
9.500000,1.579860,15.965240,-0.052662,-8.131030,-0.054099,-7.702834
9.600000,1.596510,16.163310,-0.053217,-8.231906,-0.054685,-7.793829
9.700000,1.613260,16.388720,-0.053775,-8.346707,-0.055275,-7.897860
9.800000,1.629960,16.533570,-0.054332,-8.420478,-0.055864,-7.962977
9.900000,1.646570,16.718030,-0.054886,-8.514423,-0.056449,-8.047103
10.000000,1.663220,16.958150,-0.055441,-8.636715,-0.057037,-8.157890
10.100000,1.679900,17.153140,-0.055997,-8.736022,-0.057626,-8.246834
10.200000,1.696590,17.353360,-0.056553,-8.837994,-0.058215,-8.338179
10.300000,1.713250,17.504600,-0.057108,-8.915020,-0.058804,-8.405898
10.400000,1.729930,17.686460,-0.057664,-9.007640,-0.059394,-8.488221
10.500000,1.746570,17.916760,-0.058219,-9.124931,-0.059983,-8.593687
10.600000,1.763260,18.097650,-0.058775,-9.217057,-0.060573,-8.675322
10.700000,1.779900,18.285280,-0.059330,-9.312617,-0.061163,-8.760099
10.800000,1.796560,18.497130,-0.059885,-9.420511,-0.061753,-8.856361
10.900000,1.813230,18.687370,-0.060441,-9.517399,-0.062345,-8.942158
11.000000,1.829960,18.836270,-0.060999,-9.593234,-0.062938,-9.008059
11.100000,1.846590,19.083540,-0.061553,-9.719167,-0.063529,-9.120923
11.200000,1.863170,19.280420,-0.062106,-9.819437,-0.064118,-9.209595
11.300000,1.879910,19.464240,-0.062664,-9.913056,-0.064713,-9.291868
11.400000,1.896610,19.650860,-0.063220,-10.008101,-0.065307,-9.375385
11.500000,1.913300,19.860010,-0.063777,-10.114620,-0.065901,-9.469543
11.600000,1.929890,20.026310,-0.064330,-10.199316,-0.066492,-9.543197
11.700000,1.946590,20.192530,-0.064886,-10.283971,-0.067087,-9.616682
11.800000,1.963230,20.380160,-0.065441,-10.379530,-0.067681,-9.700283
11.900000,1.979940,20.660600,-0.065998,-10.522357,-0.068277,-9.827903
12.000000,1.996590,20.855220,-0.066553,-10.621476,-0.068871,-9.914585
12.100000,2.013220,21.014190,-0.067107,-10.702439,-0.069465,-9.984227
12.200000,2.029880,21.264350,-0.067663,-10.829845,-0.070061,-10.097068
12.300000,2.046560,21.416790,-0.068219,-10.907482,-0.070657,-10.163388
12.400000,2.063260,21.611940,-0.068775,-11.006871,-0.071255,-10.249869
12.500000,2.079870,21.850740,-0.069329,-11.128490,-0.071849,-10.356963
12.600000,2.096580,22.029440,-0.069886,-11.219502,-0.072448,-10.435416
12.700000,2.113260,22.240610,-0.070442,-11.327050,-0.073046,-10.529150
12.800000,2.129990,22.458120,-0.071000,-11.437827,-0.073646,-10.625745
12.900000,2.146550,22.611620,-0.071552,-11.516004,-0.074241,-10.692014
13.000000,2.163250,22.830140,-0.072108,-11.627295,-0.074840,-10.788870
13.100000,2.179900,23.041890,-0.072663,-11.735138,-0.075439,-10.882424
13.200000,2.196560,23.213420,-0.073219,-11.822498,-0.076038,-10.956870
13.300000,2.213250,23.423900,-0.073775,-11.929694,-0.076638,-11.049581
13.400000,2.229860,23.661000,-0.074329,-12.050448,-0.077236,-11.154755
13.500000,2.246560,23.827810,-0.074885,-12.135404,-0.077838,-11.226640
13.600000,2.263240,23.994120,-0.075441,-12.220105,-0.078439,-11.298204
13.700000,2.279920,24.227700,-0.075997,-12.339066,-0.079040,-11.401330
13.800000,2.296530,24.398330,-0.076551,-12.425967,-0.079640,-11.474747
13.900000,2.313230,24.628410,-0.077108,-12.543146,-0.080243,-11.575973
14.000000,2.329930,24.854200,-0.077664,-12.658140,-0.080846,-11.675054
14.100000,2.346610,25.050470,-0.078220,-12.758100,-0.081449,-11.760157
14.200000,2.363280,25.233880,-0.078776,-12.851510,-0.082052,-11.839119
14.300000,2.379970,25.463680,-0.079332,-12.968546,-0.082656,-11.939721
14.400000,2.396630,25.699070,-0.079888,-13.088429,-0.083260,-12.042825
14.500000,2.413310,25.817510,-0.080444,-13.148750,-0.083864,-12.091016
14.600000,2.429980,26.066080,-0.080999,-13.275346,-0.084468,-12.200051
14.700000,2.446500,26.276820,-0.081550,-13.382675,-0.085068,-12.291317
14.800000,2.463190,26.461750,-0.082106,-13.476859,-0.085674,-12.370323
14.900000,2.479910,26.718220,-0.082664,-13.607478,-0.086281,-12.482634
15.000000,2.496580,26.873000,-0.083219,-13.686307,-0.086887,-12.547341
15.100000,2.513200,27.069990,-0.083773,-13.786633,-0.087491,-12.631681
15.200000,2.529900,27.310790,-0.084330,-13.909271,-0.088099,-12.736302
15.300000,2.546600,27.488120,-0.084887,-13.999585,-0.088707,-12.811206
15.400000,2.563270,27.665570,-0.085442,-14.089959,-0.089315,-12.886080
15.500000,2.579910,27.907430,-0.085997,-14.213137,-0.089921,-12.990850
15.600000,2.596570,28.068940,-0.086552,-14.295394,-0.090529,-13.058094
15.700000,2.613270,28.250900,-0.087109,-14.388065,-0.091139,-13.134735
15.800000,2.629920,28.502250,-0.087664,-14.516077,-0.091747,-13.243539
15.900000,2.646570,28.708440,-0.088219,-14.621088,-0.092355,-13.331231
16.000000,2.663210,28.947310,-0.088774,-14.742744,-0.092964,-13.433976
16.100000,2.679910,29.118830,-0.089330,-14.830098,-0.093575,-13.505321
16.200000,2.696620,29.315070,-0.089887,-14.930043,-0.094187,-13.588021
16.300000,2.713320,29.514810,-0.090444,-15.031769,-0.094799,-13.672236
16.400000,2.729890,29.724880,-0.090996,-15.138757,-0.095406,-13.761186
16.500000,2.746500,29.896420,-0.091550,-15.226122,-0.096015,-13.832170
16.600000,2.763230,30.142660,-0.092108,-15.351531,-0.096629,-13.937537
16.700000,2.779900,30.345580,-0.092663,-15.454877,-0.097242,-14.022777
16.800000,2.796600,30.551520,-0.093220,-15.559761,-0.097855,-14.109280
16.900000,2.813250,30.781400,-0.093775,-15.676838,-0.098468,-14.206743
17.000000,2.829920,30.996120,-0.094331,-15.786194,-0.099081,-14.297072
17.100000,2.846570,31.174120,-0.094886,-15.876849,-0.099694,-14.370364
17.200000,2.863250,31.367420,-0.095442,-15.975296,-0.100308,-14.450587
17.300000,2.879910,31.597490,-0.095997,-16.092470,-0.100923,-14.547641
17.400000,2.896580,31.790620,-0.096553,-16.190830,-0.101537,-14.627562
17.500000,2.913280,32.034400,-0.097109,-16.314986,-0.102154,-14.730649
17.600000,2.929960,32.215100,-0.097665,-16.407016,-0.102770,-14.804619
17.700000,2.946590,32.406310,-0.098220,-16.504398,-0.103384,-14.883342
17.800000,2.963220,32.628500,-0.098774,-16.617559,-0.103999,-14.976176
17.900000,2.979970,32.840130,-0.099332,-16.725341,-0.104619,-15.063974
18.000000,2.996670,33.061340,-0.099889,-16.838002,-0.105237,-15.156071
18.100000,3.013290,33.275170,-0.100443,-16.946905,-0.105853,-15.244707
18.200000,3.029920,33.473140,-0.100997,-17.047730,-0.106469,-15.325955
18.300000,3.046600,33.682820,-0.101553,-17.154519,-0.107088,-15.412421
18.400000,3.063290,33.839860,-0.102110,-17.234499,-0.107707,-15.474690
18.500000,3.079980,34.126380,-0.102666,-17.380423,-0.108327,-15.596044
18.600000,3.096560,34.329370,-0.103219,-17.483805,-0.108943,-15.679150
18.700000,3.113210,34.547150,-0.103774,-17.594719,-0.109562,-15.768851
18.800000,3.129910,34.741630,-0.104330,-17.693767,-0.110184,-15.847770
18.900000,3.146630,34.975570,-0.104888,-17.812912,-0.110806,-15.944557
19.000000,3.163270,35.130840,-0.105442,-17.891990,-0.111426,-16.005417
19.100000,3.179880,35.382350,-0.105996,-18.020083,-0.112045,-16.110026
19.200000,3.196550,35.595650,-0.106552,-18.128716,-0.112667,-16.197071
19.300000,3.213240,35.819550,-0.107108,-18.242747,-0.113290,-16.288803
19.400000,3.229880,36.012930,-0.107663,-18.341235,-0.113911,-16.366568
19.500000,3.246560,36.198340,-0.108219,-18.435663,-0.114534,-16.440580
19.600000,3.263280,36.440740,-0.108776,-18.559116,-0.115159,-16.540330
19.700000,3.279970,36.640690,-0.109332,-18.660950,-0.115784,-16.620705
19.800000,3.296620,36.839470,-0.109887,-18.762188,-0.116407,-16.700461
19.900000,3.313240,37.077540,-0.110441,-18.883436,-0.117030,-16.797924
20.000000,3.329900,37.293120,-0.110997,-18.993230,-0.117654,-16.885045
20.100000,3.346540,37.528550,-0.111551,-19.113134,-0.118278,-16.981038
20.200000,3.363250,37.711870,-0.112108,-19.206498,-0.118906,-17.053289
20.300000,3.379890,37.947730,-0.112663,-19.326620,-0.119530,-17.149225
20.400000,3.396540,38.162690,-0.113218,-19.436098,-0.120156,-17.235582
20.500000,3.413220,38.364280,-0.113774,-19.538767,-0.120783,-17.315764
20.600000,3.429940,38.565930,-0.114331,-19.641467,-0.121412,-17.395832
20.700000,3.446590,38.802150,-0.114886,-19.761773,-0.122039,-17.491415
20.800000,3.463210,38.959660,-0.115440,-19.841992,-0.122665,-17.551426
20.900000,3.479920,39.218620,-0.115997,-19.973879,-0.123295,-17.656962
21.000000,3.496630,39.444940,-0.116554,-20.089143,-0.123925,-17.747666
21.100000,3.513260,39.689800,-0.117109,-20.213849,-0.124553,-17.846632
21.200000,3.529890,39.899540,-0.117663,-20.320669,-0.125181,-17.929678
21.300000,3.546540,40.142540,-0.118218,-20.444428,-0.125810,-18.027528
21.400000,3.563220,40.270060,-0.118774,-20.509373,-0.126441,-18.073393
21.500000,3.579950,40.540570,-0.119332,-20.647143,-0.127074,-18.183285
21.600000,3.596590,40.777150,-0.119886,-20.767632,-0.127704,-18.277877
21.700000,3.613240,40.969510,-0.120441,-20.865600,-0.128335,-18.352519
21.800000,3.629910,41.202010,-0.120997,-20.984011,-0.128967,-18.445009
21.900000,3.646600,41.419330,-0.121553,-21.094692,-0.129600,-18.530561
22.000000,3.663310,41.643900,-0.122110,-21.209064,-0.130234,-18.619218
22.100000,3.679930,41.844940,-0.122664,-21.311453,-0.130866,-18.697298
22.200000,3.696610,42.062500,-0.123220,-21.422255,-0.131500,-18.782598
22.300000,3.713320,42.282100,-0.123777,-21.534097,-0.132135,-18.868664
22.400000,3.729940,42.507520,-0.124331,-21.648902,-0.132767,-18.957265
22.500000,3.746590,42.720540,-0.124886,-21.757392,-0.133401,-19.040191
22.600000,3.763260,42.939650,-0.125442,-21.868984,-0.134037,-19.125695
22.700000,3.779920,43.159290,-0.125997,-21.980846,-0.134672,-19.211318
22.800000,3.796580,43.381720,-0.126553,-22.094129,-0.135307,-19.298058
22.900000,3.813190,43.608280,-0.127106,-22.209515,-0.135942,-19.386545
23.000000,3.829880,43.814900,-0.127663,-22.314745,-0.136579,-19.465985
23.100000,3.846580,44.066890,-0.128219,-22.443083,-0.137217,-19.565446
23.200000,3.863330,44.259260,-0.128778,-22.541056,-0.137858,-19.638271
23.300000,3.879960,44.488490,-0.129332,-22.657802,-0.138495,-19.727423
23.400000,3.896550,44.676640,-0.129885,-22.753626,-0.139130,-19.798271
23.500000,3.913240,44.915080,-0.130441,-22.875062,-0.139769,-19.891209
23.600000,3.929900,45.145570,-0.130997,-22.992450,-0.140408,-19.980516
23.700000,3.946590,45.380300,-0.131553,-23.111997,-0.141049,-20.071544
23.800000,3.963250,45.551700,-0.132108,-23.199290,-0.141688,-20.134471
23.900000,3.979910,45.789460,-0.132664,-23.320380,-0.142328,-20.226613
24.000000,3.996580,46.002230,-0.133219,-23.428743,-0.142969,-20.307582
24.100000,4.013250,46.256130,-0.133775,-23.558054,-0.143611,-20.406575
24.200000,4.029930,46.451140,-0.134331,-23.657371,-0.144253,-20.479453
24.300000,4.046570,46.712680,-0.134886,-23.790573,-0.144894,-20.581565
24.400000,4.063240,46.937540,-0.135441,-23.905093,-0.145536,-20.667355
24.500000,4.079900,47.128640,-0.135997,-24.002419,-0.146179,-20.738170
24.600000,4.096600,47.363150,-0.136553,-24.121854,-0.146823,-20.827935
24.700000,4.113170,47.583700,-0.137106,-24.234179,-0.147463,-20.911536
24.800000,4.129890,47.786990,-0.137663,-24.337714,-0.148109,-20.987311
24.900000,4.146580,47.991870,-0.138219,-24.442059,-0.148754,-21.063694
25.000000,4.163270,48.235580,-0.138776,-24.566179,-0.149400,-21.156991
25.100000,4.179910,48.478440,-0.139330,-24.689867,-0.150045,-21.249819
25.200000,4.196590,48.696630,-0.139886,-24.800990,-0.150691,-21.331670
25.300000,4.213290,48.904030,-0.140443,-24.906618,-0.151338,-21.408658
25.400000,4.229980,49.161530,-0.140999,-25.037762,-0.151986,-21.507454
25.500000,4.246670,49.363410,-0.141556,-25.140578,-0.152633,-21.581787
25.600000,4.263230,49.599260,-0.142108,-25.260696,-0.153277,-21.670957
25.700000,4.279860,49.817170,-0.142662,-25.371676,-0.153923,-21.752102
25.800000,4.296600,50.059150,-0.143220,-25.494916,-0.154574,-21.843534
25.900000,4.313290,50.276820,-0.143776,-25.605774,-0.155224,-21.924270
26.000000,4.329870,50.524510,-0.144329,-25.731922,-0.155869,-22.018059
26.100000,4.346560,50.698190,-0.144885,-25.820376,-0.156520,-22.079382
26.200000,4.363270,50.922490,-0.145442,-25.934611,-0.157171,-22.162621
26.300000,4.379940,51.174760,-0.145998,-26.063091,-0.157822,-22.257932
26.400000,4.396560,51.354310,-0.146552,-26.154535,-0.158471,-22.321536
26.500000,4.413230,51.608130,-0.147108,-26.283805,-0.159122,-22.417256
26.600000,4.429930,51.775870,-0.147664,-26.369234,-0.159775,-22.475439
26.700000,4.446650,52.063870,-0.148222,-26.515911,-0.160429,-22.585679
26.800000,4.463320,52.289650,-0.148777,-26.630900,-0.161082,-22.668826
26.900000,4.479880,52.482400,-0.149329,-26.729067,-0.161730,-22.737633
27.000000,4.496550,52.706820,-0.149885,-26.843363,-0.162384,-22.819946
27.100000,4.513220,52.972690,-0.150441,-26.978769,-0.163037,-22.920065
27.200000,4.529900,53.170230,-0.150997,-27.079376,-0.163692,-22.990480
27.300000,4.546510,53.420570,-0.151550,-27.206873,-0.164345,-23.083662
27.400000,4.563220,53.640580,-0.152107,-27.318923,-0.165001,-23.163515
27.500000,4.579940,53.809050,-0.152665,-27.404724,-0.165659,-23.220991
27.600000,4.596560,54.101520,-0.153219,-27.553678,-0.166313,-23.331940
27.700000,4.613210,54.292850,-0.153774,-27.651121,-0.166968,-23.399107
27.800000,4.629870,54.553240,-0.154329,-27.783737,-0.167625,-23.495901
27.900000,4.646590,54.755040,-0.154886,-27.886513,-0.168284,-23.567273
28.000000,4.663280,55.031190,-0.155443,-28.027155,-0.168943,-23.670539
28.100000,4.679950,55.210650,-0.155998,-28.118553,-0.169601,-23.732106
28.200000,4.696590,55.480340,-0.156553,-28.255905,-0.170258,-23.832358
28.300000,4.713240,55.711760,-0.157108,-28.373766,-0.170916,-23.916021
28.400000,4.729930,55.930150,-0.157664,-28.484991,-0.171577,-23.993924
28.500000,4.746620,56.139440,-0.158221,-28.591582,-0.172237,-24.067803
28.600000,4.763250,56.355260,-0.158775,-28.701498,-0.172896,-24.144418
28.700000,4.779910,56.626910,-0.159330,-28.839848,-0.173556,-24.244786
28.800000,4.796620,56.834660,-0.159887,-28.945655,-0.174219,-24.317611
28.900000,4.813290,57.058940,-0.160443,-29.059880,-0.174881,-24.397425
29.000000,4.829950,57.268610,-0.160998,-29.166664,-0.175543,-24.470879
29.100000,4.846600,57.544540,-0.161553,-29.307194,-0.176204,-24.572519
29.200000,4.863270,57.761590,-0.162109,-29.417736,-0.176867,-24.648856
29.300000,4.879910,58.018380,-0.162664,-29.548518,-0.177529,-24.742048
29.400000,4.896570,58.204440,-0.163219,-29.643278,-0.178193,-24.804932
29.500000,4.913220,58.414420,-0.163774,-29.750220,-0.178856,-24.877907
29.600000,4.929870,58.728390,-0.164329,-29.910123,-0.179520,-24.995023
29.700000,4.946590,58.917640,-0.164886,-30.006508,-0.180187,-25.058845
29.800000,4.963290,59.160360,-0.165443,-30.130124,-0.180854,-25.145306
29.900000,4.979900,59.424450,-0.165997,-30.264624,-0.181518,-25.240797
30.000000,4.996530,59.636660,-0.166551,-30.372702,-0.182183,-25.314098
30.100000,5.013300,59.894190,-0.167110,-30.503860,-0.182854,-25.406360
30.200000,5.030060,60.097520,-0.167669,-30.607416,-0.183525,-25.475511
30.300000,5.046630,60.320220,-0.168221,-30.720836,-0.184188,-25.552946
30.400000,5.063240,60.590210,-0.168775,-30.858341,-0.184854,-25.650234
30.500000,5.079910,60.790280,-0.169330,-30.960235,-0.185523,-25.717728
30.600000,5.096600,61.031210,-0.169887,-31.082940,-0.186193,-25.802363
30.700000,5.113280,61.312320,-0.170443,-31.226108,-0.186863,-25.903847
30.800000,5.129890,61.517700,-0.170996,-31.330707,-0.187531,-25.973271
30.900000,5.146560,61.751910,-0.171552,-31.449990,-0.188201,-26.054681
31.000000,5.163230,61.959450,-0.172108,-31.555689,-0.188872,-26.124713
31.100000,5.179870,62.224320,-0.172662,-31.690586,-0.189542,-26.218815
31.200000,5.196500,62.416560,-0.173217,-31.788493,-0.190213,-26.282196
31.300000,5.213190,62.657520,-0.173773,-31.911213,-0.190886,-26.365906
31.400000,5.229870,62.866390,-0.174329,-32.017590,-0.191559,-26.435995
31.500000,5.246600,63.152970,-0.174887,-32.163544,-0.192235,-26.538569
31.600000,5.263230,63.385410,-0.175441,-32.281924,-0.192907,-26.618351
31.700000,5.279880,63.631140,-0.175996,-32.407073,-0.193580,-26.703558
31.800000,5.296590,63.848100,-0.176553,-32.517570,-0.194256,-26.776496
31.900000,5.313310,64.088370,-0.177110,-32.639939,-0.194933,-26.859068
32.000000,5.329960,64.338180,-0.177665,-32.767166,-0.195608,-26.945577
32.100000,5.346550,64.542520,-0.178218,-32.871236,-0.196281,-27.012979
32.200000,5.363240,64.815870,-0.178775,-33.010452,-0.196958,-27.109019
32.300000,5.379920,65.046880,-0.179331,-33.128104,-0.197635,-27.187219
32.400000,5.396640,65.286510,-0.179888,-33.250147,-0.198314,-27.268844
32.500000,5.413280,65.560770,-0.180443,-33.389826,-0.198991,-27.364877
32.600000,5.429840,65.753070,-0.180995,-33.487764,-0.199665,-27.426657
32.700000,5.446530,66.011450,-0.181551,-33.619355,-0.200344,-27.515728
32.800000,5.463290,66.229680,-0.182110,-33.730499,-0.201027,-27.587849
32.900000,5.479910,66.488020,-0.182664,-33.862071,-0.201705,-27.676701
33.000000,5.496540,66.755150,-0.183218,-33.998119,-0.202383,-27.769051
33.100000,5.513230,66.992010,-0.183774,-34.118751,-0.203064,-27.848600
33.200000,5.529930,67.249750,-0.184331,-34.250016,-0.203747,-27.936677
33.300000,5.546630,67.474180,-0.184888,-34.364318,-0.204429,-28.010779
33.400000,5.563250,67.685260,-0.185442,-34.471820,-0.205109,-28.079308
33.500000,5.579930,67.946400,-0.185998,-34.604817,-0.205792,-28.168402
33.600000,5.596590,68.202720,-0.186553,-34.735360,-0.206475,-28.255374
33.700000,5.613310,68.441680,-0.187110,-34.857061,-0.207160,-28.334945
33.800000,5.629920,68.711680,-0.187664,-34.994571,-0.207841,-28.427350
33.900000,5.646580,68.936650,-0.188219,-35.109148,-0.208525,-28.500927
34.000000,5.663250,69.142620,-0.188775,-35.214047,-0.209210,-28.566515
34.100000,5.679900,69.443580,-0.189330,-35.367325,-0.209894,-28.671229
34.200000,5.696530,69.636270,-0.189884,-35.465461,-0.210578,-28.731126
34.300000,5.713180,69.899900,-0.190439,-35.599727,-0.211264,-28.820139
34.400000,5.729940,70.176090,-0.190998,-35.740389,-0.211954,-28.914046
34.500000,5.746650,70.411470,-0.191555,-35.860267,-0.212643,-28.991054
34.600000,5.763280,70.651720,-0.192109,-35.982626,-0.213329,-29.070027
34.700000,5.779870,70.940410,-0.192662,-36.129654,-0.214013,-29.168831
34.800000,5.796580,71.139340,-0.193219,-36.230968,-0.214703,-29.230445
34.900000,5.813270,71.386180,-0.193776,-36.356683,-0.215393,-29.311642
35.000000,5.829980,71.616630,-0.194333,-36.474050,-0.216084,-29.385951
35.100000,5.846630,71.886860,-0.194888,-36.611677,-0.216773,-29.476513
35.200000,5.863210,72.121770,-0.195440,-36.731316,-0.217460,-29.552535
35.300000,5.879910,72.368090,-0.195997,-36.856766,-0.218152,-29.632950
35.400000,5.896610,72.604110,-0.196554,-36.976970,-0.218845,-29.709011
35.500000,5.913300,72.881070,-0.197110,-37.118024,-0.219538,-29.801690
35.600000,5.929900,73.085450,-0.197663,-37.222114,-0.220227,-29.864667
35.700000,5.946590,73.343220,-0.198220,-37.353395,-0.220921,-29.949218
35.800000,5.963220,73.579500,-0.198774,-37.473732,-0.221612,-30.024928
35.900000,5.979900,73.835770,-0.199330,-37.604249,-0.222306,-30.108594
36.000000,5.996520,74.100890,-0.199884,-37.739273,-0.222999,-30.195796
36.100000,6.013250,74.314600,-0.200442,-37.848115,-0.223696,-30.261776
36.200000,6.029910,74.624880,-0.200997,-38.006139,-0.224391,-30.367019
36.300000,6.046600,74.848180,-0.201553,-38.119865,-0.225087,-30.436679
36.400000,6.063260,75.134190,-0.202109,-38.265529,-0.225783,-30.531734
36.500000,6.079900,75.384030,-0.202663,-38.392771,-0.226478,-30.611964
36.600000,6.096580,75.640400,-0.203219,-38.523339,-0.227176,-30.694652
36.700000,6.113310,75.889150,-0.203777,-38.650027,-0.227876,-30.774040
36.800000,6.129970,76.112320,-0.204332,-38.763686,-0.228574,-30.843012
36.900000,6.146560,76.383570,-0.204885,-38.901833,-0.229269,-30.931418
37.000000,6.163270,76.564820,-0.205442,-38.994143,-0.229970,-30.983095
37.100000,6.179990,76.849850,-0.206000,-39.139307,-0.230671,-31.076623
37.200000,6.196630,77.108830,-0.206554,-39.271205,-0.231370,-31.159567
37.300000,6.213210,77.387930,-0.207107,-39.413349,-0.232067,-31.250569
37.400000,6.229890,77.601780,-0.207663,-39.522262,-0.232768,-31.314951
37.500000,6.246570,77.842720,-0.208219,-39.644972,-0.233470,-31.390135
37.600000,6.263230,78.115480,-0.208774,-39.783887,-0.234172,-31.478033
37.700000,6.279910,78.389790,-0.209330,-39.923592,-0.234875,-31.566373
37.800000,6.296510,78.618810,-0.209884,-40.040231,-0.235575,-31.636441
37.900000,6.313230,78.894230,-0.210441,-40.180501,-0.236281,-31.724877
38.000000,6.329920,79.155560,-0.210997,-40.313596,-0.236986,-31.807534
38.100000,6.346610,79.391560,-0.211554,-40.433789,-0.237691,-31.879873
38.200000,6.363200,79.654170,-0.212107,-40.567536,-0.238393,-31.962891
38.300000,6.379880,79.919050,-0.212663,-40.702438,-0.239098,-32.046549
38.400000,6.396610,80.161040,-0.213220,-40.825682,-0.239807,-32.120817
38.500000,6.413290,80.384670,-0.213776,-40.939576,-0.240514,-32.187664
38.600000,6.429950,80.678470,-0.214332,-41.089207,-0.241221,-32.282489
38.700000,6.446580,80.900650,-0.214886,-41.202363,-0.241926,-32.348552
38.800000,6.463310,81.180500,-0.215444,-41.344889,-0.242637,-32.437395
38.900000,6.479970,81.455940,-0.215999,-41.485170,-0.243345,-32.524414
39.000000,6.496630,81.701810,-0.216554,-41.610390,-0.244054,-32.599480
39.100000,6.513250,81.942960,-0.217108,-41.733207,-0.244761,-32.672580
39.200000,6.529910,82.212200,-0.217664,-41.870330,-0.245471,-32.756680
39.300000,6.546550,82.475040,-0.218218,-42.004193,-0.246180,-32.838108
39.400000,6.563230,82.768810,-0.218774,-42.153809,-0.246891,-32.931637
39.500000,6.579830,82.996150,-0.219328,-42.269592,-0.247600,-32.998701
39.600000,6.596470,83.290950,-0.219882,-42.419733,-0.248311,-33.092383
39.700000,6.613270,83.506920,-0.220442,-42.529725,-0.249029,-33.154373
39.800000,6.629940,83.779140,-0.220998,-42.668366,-0.249742,-33.238742
39.900000,6.646600,84.046550,-0.221553,-42.804556,-0.250455,-33.321064
40.000000,6.663260,84.320950,-0.222109,-42.944307,-0.251168,-33.406004
40.100000,6.679960,84.596550,-0.222665,-43.084669,-0.251884,-33.491207
40.200000,6.696670,84.808530,-0.223222,-43.192630,-0.252601,-33.551070
40.300000,6.713300,85.084800,-0.223777,-43.333333,-0.253315,-33.636344
40.400000,6.729920,85.326300,-0.224331,-43.456328,-0.254029,-33.707741
40.500000,6.746600,85.604200,-0.224887,-43.597861,-0.254746,-33.793283
40.600000,6.763320,85.853820,-0.225444,-43.724991,-0.255465,-33.867454
40.700000,6.779980,86.104480,-0.225999,-43.852652,-0.256183,-33.941982
40.800000,6.796560,86.376800,-0.226552,-43.991343,-0.256897,-34.025016
40.900000,6.813200,86.627570,-0.227107,-44.119059,-0.257614,-34.099327
41.000000,6.829910,86.906960,-0.227664,-44.261351,-0.258335,-34.184650
41.100000,6.846580,87.198150,-0.228219,-44.409653,-0.259055,-34.274512
41.200000,6.863220,87.442560,-0.228774,-44.534130,-0.259774,-34.345879
41.300000,6.879820,87.704650,-0.229327,-44.667611,-0.260492,-34.424107
41.400000,6.896630,87.948130,-0.229888,-44.791615,-0.261219,-34.494575
41.500000,6.913320,88.277040,-0.230444,-44.959127,-0.261942,-34.598566
41.600000,6.929900,88.496120,-0.230997,-45.070704,-0.262660,-34.659521
41.700000,6.946560,88.794650,-0.231552,-45.222744,-0.263382,-34.751327
41.800000,6.963190,89.075040,-0.232106,-45.365545,-0.264104,-34.835915
41.900000,6.979900,89.322480,-0.232663,-45.491566,-0.264830,-34.907346
42.000000,6.996600,89.571630,-0.233220,-45.618457,-0.265555,-34.979320
42.100000,7.013250,89.859240,-0.233775,-45.764935,-0.266279,-35.066237
42.200000,7.029900,90.102280,-0.234330,-45.888714,-0.267004,-35.135612
42.300000,7.046580,90.375880,-0.234886,-46.028058,-0.267730,-35.216711
42.400000,7.063280,90.635460,-0.235443,-46.160261,-0.268458,-35.292166
42.500000,7.079950,90.928260,-0.235998,-46.309383,-0.269185,-35.380445
42.600000,7.096580,91.180520,-0.236553,-46.437858,-0.269911,-35.452858
42.700000,7.113290,91.456610,-0.237110,-46.578469,-0.270641,-35.534264
42.800000,7.129920,91.706130,-0.237664,-46.705548,-0.271368,-35.605321
42.900000,7.146570,91.973240,-0.238219,-46.841586,-0.272096,-35.683031
43.000000,7.163210,92.239650,-0.238774,-46.977268,-0.272825,-35.760333
43.100000,7.179870,92.568060,-0.239329,-47.144526,-0.273554,-35.861474
43.200000,7.196540,92.781570,-0.239885,-47.253266,-0.274285,-35.917932
43.300000,7.213240,93.070340,-0.240441,-47.400335,-0.275018,-36.003335
43.400000,7.229840,93.312390,-0.240995,-47.523610,-0.275746,-36.070673
43.500000,7.246560,93.619800,-0.241552,-47.680173,-0.276481,-36.162932
43.600000,7.263240,93.870740,-0.242108,-47.807975,-0.277214,-36.233282
43.700000,7.279960,94.139940,-0.242665,-47.945078,-0.277950,-36.310469
43.800000,7.296600,94.425480,-0.243220,-48.090502,-0.278683,-36.393930
43.900000,7.313220,94.697440,-0.243774,-48.229010,-0.279415,-36.472031
44.000000,7.329900,94.997980,-0.244330,-48.382074,-0.280151,-36.560882
44.100000,7.346630,95.246250,-0.244888,-48.508517,-0.280889,-36.629379
44.200000,7.363300,95.529500,-0.245443,-48.652775,-0.281625,-36.711276
44.300000,7.379920,95.759860,-0.245997,-48.770096,-0.282359,-36.772783
44.400000,7.396560,96.078450,-0.246552,-48.932353,-0.283095,-36.867983
44.500000,7.413230,96.354520,-0.247108,-49.072954,-0.283833,-36.946651
44.600000,7.429930,96.606760,-0.247664,-49.201419,-0.284573,-37.015982
44.700000,7.446580,96.882600,-0.248219,-49.341903,-0.285311,-37.094289
44.800000,7.463230,97.191410,-0.248774,-49.499179,-0.286049,-37.185053
44.900000,7.479940,97.422500,-0.249331,-49.616872,-0.286791,-37.245831
45.000000,7.496640,97.701220,-0.249888,-49.758823,-0.287533,-37.324690
45.100000,7.513280,97.996580,-0.250443,-49.909248,-0.288272,-37.409843
45.200000,7.529930,98.270650,-0.250998,-50.048831,-0.289013,-37.486691
45.300000,7.546590,98.571910,-0.251553,-50.202262,-0.289755,-37.573732
45.400000,7.563280,98.833460,-0.252109,-50.335468,-0.290498,-37.645427
45.500000,7.579930,99.111050,-0.252664,-50.476843,-0.291241,-37.723145
45.600000,7.596570,99.390430,-0.253219,-50.619130,-0.291983,-37.801405
45.700000,7.613260,99.673190,-0.253775,-50.763139,-0.292729,-37.880706
45.800000,7.629930,99.908430,-0.254331,-50.882946,-0.293473,-37.941835
45.900000,7.646610,100.237080,-0.254887,-51.050326,-0.294219,-38.038261
46.000000,7.663250,100.470900,-0.255442,-51.169409,-0.294964,-38.098610
46.100000,7.679890,100.813360,-0.255996,-51.343823,-0.295709,-38.199992
46.200000,7.696580,101.048370,-0.256553,-51.463512,-0.296457,-38.260411
46.300000,7.713300,101.340330,-0.257110,-51.612206,-0.297207,-38.342192
46.400000,7.729950,101.623770,-0.257665,-51.756561,-0.297955,-38.420707
46.500000,7.746510,101.918470,-0.258217,-51.906651,-0.298699,-38.503471
46.600000,7.763240,102.186160,-0.258775,-52.042984,-0.299451,-38.575578
46.700000,7.779940,102.485410,-0.259331,-52.195391,-0.300202,-38.659490
46.800000,7.796630,102.745250,-0.259888,-52.327726,-0.300953,-38.728395
46.900000,7.813270,103.007720,-0.260442,-52.461401,-0.301703,-38.798231
47.000000,7.829950,103.332220,-0.260998,-52.626667,-0.302455,-38.891195
47.100000,7.846610,103.608190,-0.261554,-52.767218,-0.303207,-38.965759
47.200000,7.863310,103.897920,-0.262110,-52.914776,-0.303961,-39.045267
47.300000,7.879960,104.172740,-0.262665,-53.054741,-0.304713,-39.119100
47.400000,7.896570,104.481350,-0.263219,-53.211915,-0.305465,-39.205528
47.500000,7.913200,104.741420,-0.263773,-53.344367,-0.306217,-39.273546
47.600000,7.929890,105.032170,-0.264330,-53.492445,-0.306973,-39.352805
47.700000,7.946540,105.315540,-0.264885,-53.636764,-0.307728,-39.429208
47.800000,7.963160,105.616070,-0.265439,-53.789823,-0.308482,-39.511924
47.900000,7.979880,105.911680,-0.265996,-53.940376,-0.309241,-39.592452
48.000000,7.996570,106.208180,-0.266552,-54.091382,-0.309999,-39.673198
48.100000,8.013250,106.469280,-0.267108,-54.224359,-0.310757,-39.740581
48.200000,8.029860,106.766530,-0.267662,-54.375747,-0.311513,-39.821426
48.300000,8.046620,107.057290,-0.268221,-54.523830,-0.312276,-39.899412
48.400000,8.063340,107.363880,-0.268778,-54.679975,-0.313038,-39.983201
48.500000,8.079980,107.622770,-0.269333,-54.811827,-0.313797,-40.049211
48.600000,8.096570,107.937120,-0.269886,-54.971924,-0.314554,-40.135790
48.700000,8.113230,108.212460,-0.270441,-55.112153,-0.315315,-40.207567
48.800000,8.129880,108.511220,-0.270996,-55.264311,-0.316076,-40.287903
48.900000,8.146610,108.769540,-0.271554,-55.395872,-0.316841,-40.352920
49.000000,8.163290,109.124260,-0.272110,-55.576529,-0.317605,-40.453618
49.100000,8.179840,109.362130,-0.272661,-55.697675,-0.318363,-40.511073
49.200000,8.196570,109.657600,-0.273219,-55.848157,-0.319130,-40.589379
49.300000,8.213240,109.940090,-0.273775,-55.992028,-0.319895,-40.662829
49.400000,8.229930,110.295520,-0.274331,-56.173047,-0.320661,-40.763039
49.500000,8.246580,110.582320,-0.274886,-56.319113,-0.321426,-40.837777
49.600000,8.263250,110.844850,-0.275442,-56.452819,-0.322193,-40.903360
49.700000,8.279940,111.169360,-0.275998,-56.618090,-0.322961,-40.991610
49.800000,8.296620,111.443600,-0.276554,-56.757759,-0.323729,-41.061174
49.900000,8.313280,111.727390,-0.277109,-56.902292,-0.324497,-41.134136
50.000000,8.329860,112.021680,-0.277662,-57.052173,-0.325262,-41.210953
50.100000,8.346580,112.321440,-0.278219,-57.204840,-0.326034,-41.289347
50.200000,8.363250,112.613830,-0.278775,-57.353753,-0.326804,-41.364960
50.300000,8.379920,112.914600,-0.279331,-57.506934,-0.327575,-41.443483
50.400000,8.396560,113.225400,-0.279885,-57.665223,-0.328345,-41.525573
50.500000,8.413250,113.518500,-0.280442,-57.814497,-0.329118,-41.600903
50.600000,8.429930,113.829090,-0.280998,-57.972679,-0.329891,-41.682492
50.700000,8.446620,114.123890,-0.281554,-58.122820,-0.330665,-41.758107
50.800000,8.463290,114.396740,-0.282110,-58.261781,-0.331438,-41.825570
50.900000,8.479930,114.730400,-0.282664,-58.431713,-0.332211,-41.915152
51.000000,8.496610,115.034860,-0.283220,-58.586773,-0.332987,-41.993808
51.100000,8.513290,115.316440,-0.283776,-58.730181,-0.333763,-42.063945
51.200000,8.529950,115.624350,-0.284332,-58.886998,-0.334538,-42.143560
51.300000,8.546580,115.927690,-0.284886,-59.041488,-0.335313,-42.221394
51.400000,8.563220,116.237110,-0.285441,-59.199074,-0.336089,-42.301251
51.500000,8.579890,116.511250,-0.285996,-59.338692,-0.336867,-42.368044
51.600000,8.596580,116.838390,-0.286553,-59.505303,-0.337647,-42.453900
51.700000,8.613210,117.104330,-0.287107,-59.640746,-0.338424,-42.517470
51.800000,8.629890,117.437090,-0.287663,-59.810219,-0.339204,-42.605032
51.900000,8.646620,117.753110,-0.288221,-59.971166,-0.339987,-42.686237
52.000000,8.663250,118.070280,-0.288775,-60.132700,-0.340766,-42.767879
52.100000,8.679850,118.353020,-0.289328,-60.276698,-0.341545,-42.836942
52.200000,8.696530,118.654430,-0.289884,-60.430205,-0.342327,-42.912435
52.300000,8.713220,118.934840,-0.290441,-60.573017,-0.343111,-42.980149
52.400000,8.729930,119.301290,-0.290998,-60.759648,-0.343896,-43.078732
52.500000,8.746630,119.565190,-0.291554,-60.894051,-0.344682,-43.140127
52.600000,8.763250,119.845630,-0.292108,-61.036878,-0.345464,-43.207497
52.700000,8.779950,120.187170,-0.292665,-61.210823,-0.346251,-43.296558
52.800000,8.796650,120.510280,-0.293222,-61.375382,-0.347038,-43.378790
52.900000,8.813300,120.822240,-0.293777,-61.534262,-0.347824,-43.456931
53.000000,8.829900,121.113060,-0.294330,-61.682375,-0.348608,-43.527402
53.100000,8.846540,121.454590,-0.294885,-61.856315,-0.349394,-43.615836
53.200000,8.863260,121.734280,-0.295442,-61.998760,-0.350185,-43.681722
53.300000,8.879950,122.041330,-0.295998,-62.155139,-0.350975,-43.757321
53.400000,8.896570,122.330160,-0.296552,-62.302239,-0.351762,-43.826365
53.500000,8.913210,122.702420,-0.297107,-62.491829,-0.352551,-43.925069
53.600000,8.929890,122.976050,-0.297663,-62.631188,-0.353342,-43.988201
53.700000,8.946590,123.322310,-0.298220,-62.807537,-0.354135,-44.077094
53.800000,8.963260,123.641900,-0.298775,-62.970303,-0.354927,-44.156329
53.900000,8.979900,123.922840,-0.299330,-63.113384,-0.355718,-44.221655
54.000000,8.996560,124.249630,-0.299885,-63.279817,-0.356511,-44.303128
54.100000,9.013250,124.624930,-0.300442,-63.470956,-0.357306,-44.401636
54.200000,9.029930,124.865550,-0.300998,-63.593502,-0.358101,-44.452007
54.300000,9.046550,125.151090,-0.301552,-63.738927,-0.358894,-44.518347
54.400000,9.063230,125.511050,-0.302108,-63.922253,-0.359690,-44.610850
54.500000,9.079900,125.850630,-0.302663,-64.095200,-0.360487,-44.695933
54.600000,9.096630,126.168490,-0.303221,-64.257084,-0.361287,-44.772987
54.700000,9.113240,126.507650,-0.303775,-64.429817,-0.362082,-44.857671
54.800000,9.129930,126.777500,-0.304331,-64.567251,-0.362881,-44.917435
54.900000,9.146630,127.157960,-0.304888,-64.761017,-0.363682,-45.016182
55.000000,9.163260,127.426850,-0.305442,-64.897962,-0.364480,-45.075399
55.100000,9.179930,127.767490,-0.305998,-65.071448,-0.365280,-45.159737
55.200000,9.196580,128.022260,-0.306553,-65.201202,-0.366080,-45.213599
55.300000,9.213290,128.422850,-0.307110,-65.405220,-0.366884,-45.318645
55.400000,9.229970,128.707490,-0.307666,-65.550186,-0.367686,-45.382645
55.500000,9.246650,129.051120,-0.308222,-65.725196,-0.368490,-45.467266
55.600000,9.263200,129.380980,-0.308773,-65.893192,-0.369287,-45.547131
55.700000,9.279820,129.689040,-0.309327,-66.050086,-0.370089,-45.618989
55.800000,9.296520,130.019520,-0.309884,-66.218398,-0.370896,-45.698376
55.900000,9.313250,130.340160,-0.310442,-66.381698,-0.371704,-45.774053
56.000000,9.329900,130.667850,-0.310997,-66.548590,-0.372509,-45.852200
56.100000,9.346560,131.012020,-0.311552,-66.723874,-0.373315,-45.935918
56.200000,9.363270,131.315200,-0.312109,-66.878282,-0.374125,-46.004968
