Repository: abubakardawood/tissue-phantom-material-database

Title:
A Database of Silicone Phantom Materials for Modeling Human Tissue Mechanics Across Varying Stiffnesses

Description:
This dataset contains processed mechanical compression test data for soft silicone phantoms
fabricated using Ecoflex (Smooth-On) with varying base materials and thinner concentrations.
The dataset provides force–compression measurements together with derived engineering and
true stress–strain quantities, intended for mechanical characterization, constitutive model
fitting, and the design of tissue-equivalent phantoms.

All files in this dataset are processed outputs generated from raw experimental measurements.
The raw data files are not included in this archive.

File: data/EF50_0T/EF50_0T_A5.csv (part 1 of 2)
EF50_0T_A_sample_5
Compression test;
Cylinder Diameter: 50mm;
Cylinder Height: 30mm;
Speed (mm/min): 10;
Machine: INSTRON 5900;
Load cell: 10kN;
Time (s),Compression (mm),Load (N),Engineering Strain [-],Engineering Stress (kPa),True Strain [-],True Stress (kPa)
0.000000,0.000000,-0.011100,-0.000000,0.005653,0.000000,0.005653
0.100000,0.007470,-0.017940,-0.000249,0.009137,-0.000249,0.009134
0.200000,0.027850,0.031770,-0.000928,-0.016180,-0.000929,-0.016165
0.300000,0.046230,0.065630,-0.001541,-0.033425,-0.001542,-0.033374
0.400000,0.063250,0.081700,-0.002108,-0.041609,-0.002111,-0.041522
0.500000,0.079970,0.075490,-0.002666,-0.038447,-0.002669,-0.038344
0.600000,0.096680,0.138180,-0.003223,-0.070374,-0.003228,-0.070148
0.700000,0.113270,0.101270,-0.003776,-0.051576,-0.003783,-0.051382
0.800000,0.129980,0.167460,-0.004333,-0.085287,-0.004342,-0.084917
0.900000,0.146670,0.218170,-0.004889,-0.111113,-0.004901,-0.110570
1.000000,0.163310,0.353270,-0.005444,-0.179919,-0.005459,-0.178940
1.100000,0.179990,0.372920,-0.006000,-0.189927,-0.006018,-0.188787
1.200000,0.196610,0.448940,-0.006554,-0.228643,-0.006575,-0.227145
1.300000,0.213320,0.528110,-0.007111,-0.268964,-0.007136,-0.267052
1.400000,0.230010,0.653970,-0.007667,-0.333064,-0.007697,-0.330511
1.500000,0.246720,0.748540,-0.008224,-0.381228,-0.008258,-0.378093
1.600000,0.263280,0.864150,-0.008776,-0.440108,-0.008815,-0.436246
1.700000,0.279950,1.035890,-0.009332,-0.527574,-0.009375,-0.522651
1.800000,0.296600,1.161010,-0.009887,-0.591298,-0.009936,-0.585452
1.900000,0.313260,1.287480,-0.010442,-0.655708,-0.010497,-0.648861
2.000000,0.329900,1.427260,-0.010997,-0.726898,-0.011058,-0.718904
2.100000,0.346580,1.644590,-0.011553,-0.837583,-0.011620,-0.827906
2.200000,0.363280,1.724150,-0.012109,-0.878102,-0.012183,-0.867469
2.300000,0.379950,1.930000,-0.012665,-0.982941,-0.012746,-0.970492
2.400000,0.396640,2.070960,-0.013221,-1.054731,-0.013310,-1.040786
2.500000,0.413280,2.225650,-0.013776,-1.133514,-0.013872,-1.117899
2.600000,0.429920,2.390320,-0.014331,-1.217380,-0.014434,-1.199934
2.700000,0.446600,2.564040,-0.014887,-1.305855,-0.014999,-1.286415
2.800000,0.463320,2.720210,-0.015444,-1.385392,-0.015565,-1.363996
2.900000,0.479910,2.900570,-0.015997,-1.477248,-0.016126,-1.453617
3.000000,0.496520,3.096850,-0.016551,-1.577213,-0.016689,-1.551109
3.100000,0.513240,3.258570,-0.017108,-1.659576,-0.017256,-1.631184
3.200000,0.529910,3.440850,-0.017664,-1.752411,-0.017822,-1.721457
3.300000,0.546570,3.660930,-0.018219,-1.864496,-0.018387,-1.830527
3.400000,0.563230,3.764640,-0.018774,-1.917315,-0.018953,-1.881319
3.500000,0.579930,3.960730,-0.019331,-2.017183,-0.019520,-1.978189
3.600000,0.596590,4.111730,-0.019886,-2.094087,-0.020087,-2.052443
3.700000,0.613250,4.351070,-0.020442,-2.215982,-0.020653,-2.170683
3.800000,0.629900,4.498520,-0.020997,-2.291077,-0.021220,-2.242972
3.900000,0.646570,4.706190,-0.021552,-2.396843,-0.021788,-2.345185
4.000000,0.663240,4.913920,-0.022108,-2.502639,-0.022356,-2.447311
4.100000,0.679950,5.061560,-0.022665,-2.577831,-0.022926,-2.519405
4.200000,0.696580,5.261420,-0.023219,-2.679619,-0.023493,-2.617400
4.300000,0.713220,5.444580,-0.023774,-2.772902,-0.024061,-2.706979
4.400000,0.729950,5.607440,-0.024332,-2.855846,-0.024633,-2.786358
4.500000,0.746620,5.795740,-0.024887,-2.951746,-0.025202,-2.878285
4.600000,0.763290,6.006190,-0.025443,-3.058927,-0.025772,-2.981099
4.700000,0.779880,6.188350,-0.025996,-3.151701,-0.026340,-3.069769
4.800000,0.796580,6.367930,-0.026553,-3.243160,-0.026912,-3.157046
4.900000,0.813260,6.581660,-0.027109,-3.352012,-0.027483,-3.261143
5.000000,0.829950,6.732940,-0.027665,-3.429058,-0.028055,-3.334193
5.100000,0.846520,6.949290,-0.028217,-3.539244,-0.028623,-3.439376
5.200000,0.863170,7.157420,-0.028772,-3.645244,-0.029194,-3.540362
5.300000,0.879930,7.354050,-0.029331,-3.745387,-0.029770,-3.635531
5.400000,0.896600,7.564380,-0.029887,-3.852507,-0.030342,-3.737369
5.500000,0.913250,7.732560,-0.030442,-3.938160,-0.030915,-3.818276
5.600000,0.929930,7.875350,-0.030998,-4.010883,-0.031488,-3.886555
5.700000,0.946630,8.131430,-0.031554,-4.141303,-0.032063,-4.010627
5.800000,0.963320,8.289070,-0.032111,-4.221589,-0.032638,-4.086031
5.900000,0.979970,8.488320,-0.032666,-4.323066,-0.033211,-4.181850
6.000000,0.996620,8.673250,-0.033221,-4.417250,-0.033785,-4.270506
6.100000,1.013320,8.823690,-0.033777,-4.493868,-0.034361,-4.342078
6.200000,1.029970,9.079640,-0.034332,-4.624223,-0.034936,-4.465462
6.300000,1.046630,9.252240,-0.034888,-4.712127,-0.035511,-4.547732
6.400000,1.063250,9.433460,-0.035442,-4.804422,-0.036085,-4.634145
6.500000,1.079840,9.630120,-0.035995,-4.904580,-0.036658,-4.728041
6.600000,1.096550,9.821520,-0.036552,-5.002059,-0.037236,-4.819225
6.700000,1.113240,9.987500,-0.037108,-5.086592,-0.037814,-4.897839
6.800000,1.129870,10.221010,-0.037662,-5.205518,-0.038390,-5.009466
6.900000,1.146540,10.323280,-0.038218,-5.257603,-0.038967,-5.056668
7.000000,1.163270,10.600830,-0.038776,-5.398958,-0.039547,-5.189610
7.100000,1.179990,10.790570,-0.039333,-5.495592,-0.040127,-5.279434
7.200000,1.196620,10.971700,-0.039887,-5.587841,-0.040705,-5.364957
7.300000,1.213260,11.176770,-0.040442,-5.692282,-0.041283,-5.462075
7.400000,1.229940,11.352620,-0.040998,-5.781842,-0.041862,-5.544798
7.500000,1.246630,11.558640,-0.041554,-5.886767,-0.042442,-5.642146
7.600000,1.263280,11.737320,-0.042109,-5.977768,-0.043022,-5.726048
7.700000,1.279910,11.970110,-0.042664,-6.096327,-0.043601,-5.836235
7.800000,1.296570,12.160970,-0.043219,-6.193531,-0.044181,-5.925853
7.900000,1.313260,12.341490,-0.043775,-6.285469,-0.044762,-6.010321
8.000000,1.329940,12.545920,-0.044331,-6.389585,-0.045344,-6.106326
8.100000,1.346560,12.718060,-0.044885,-6.477255,-0.045924,-6.186521
8.200000,1.363220,12.930590,-0.045441,-6.585495,-0.046505,-6.286246
8.300000,1.379910,13.121090,-0.045997,-6.682516,-0.047088,-6.375141
8.400000,1.396610,13.316080,-0.046554,-6.781824,-0.047672,-6.466105
8.500000,1.413250,13.512050,-0.047108,-6.881631,-0.048254,-6.557448
8.600000,1.429900,13.717200,-0.047663,-6.986113,-0.048837,-6.653131
8.700000,1.446570,13.946770,-0.048219,-7.103032,-0.049420,-6.760531
8.800000,1.463270,14.092490,-0.048776,-7.177246,-0.050005,-6.827171
8.900000,1.479910,14.312800,-0.049330,-7.289449,-0.050589,-6.929858
9.000000,1.496520,14.463150,-0.049884,-7.366022,-0.051171,-6.998575
9.100000,1.513240,14.685270,-0.050441,-7.479147,-0.051758,-7.101888
9.200000,1.529950,14.890850,-0.050998,-7.583848,-0.052345,-7.197084
9.300000,1.546660,15.076350,-0.051555,-7.678322,-0.052932,-7.282464
9.400000,1.563250,15.270290,-0.052108,-7.777095,-0.053515,-7.371843
9.500000,1.579870,15.478130,-0.052662,-7.882947,-0.054100,-7.467813
9.600000,1.596530,15.606810,-0.053218,-7.948483,-0.054686,-7.525483
9.700000,1.613270,15.864320,-0.053776,-8.079632,-0.055276,-7.645144
9.800000,1.629960,16.042570,-0.054332,-8.170414,-0.055864,-7.726499
9.900000,1.646590,16.223440,-0.054886,-8.262530,-0.056450,-7.809030
10.000000,1.663200,16.463560,-0.055440,-8.384822,-0.057036,-7.919968
10.100000,1.679870,16.670600,-0.055996,-8.490267,-0.057625,-8.014849
10.200000,1.696530,16.842310,-0.056551,-8.577718,-0.058213,-8.092640
10.300000,1.713200,17.058950,-0.057107,-8.688052,-0.058802,-8.191906
10.400000,1.729890,17.248670,-0.057663,-8.784675,-0.059392,-8.278125
10.500000,1.746530,17.474680,-0.058218,-8.899781,-0.059981,-8.381657
10.600000,1.763220,17.663220,-0.058774,-8.995804,-0.060572,-8.467085
10.700000,1.779870,17.854520,-0.059329,-9.093232,-0.061162,-8.553740
10.800000,1.796540,18.028490,-0.059885,-9.181835,-0.061753,-8.631983
10.900000,1.813230,18.227950,-0.060441,-9.283419,-0.062345,-8.722320
11.000000,1.829960,18.451810,-0.060999,-9.397430,-0.062938,-8.824199
11.100000,1.846610,18.648340,-0.061554,-9.497522,-0.063530,-8.912914
11.200000,1.863190,18.816160,-0.062106,-9.582992,-0.064119,-8.987827
11.300000,1.879910,19.059310,-0.062664,-9.706827,-0.064713,-9.098562
11.400000,1.896620,19.228040,-0.063221,-9.792760,-0.065308,-9.173656
11.500000,1.913300,19.447220,-0.063777,-9.904388,-0.065901,-9.272719
11.600000,1.929910,19.683150,-0.064330,-10.024546,-0.066493,-9.379664
11.700000,1.946600,19.878390,-0.064887,-10.123981,-0.067088,-9.467070
11.800000,1.963240,20.049550,-0.065441,-10.211152,-0.067681,-9.542921
11.900000,1.979950,20.249330,-0.065998,-10.312899,-0.068277,-9.632265
12.000000,1.996590,20.421690,-0.066553,-10.400681,-0.068871,-9.708485
12.100000,2.013220,20.679580,-0.067107,-10.532024,-0.069465,-9.825248
12.200000,2.029890,20.857030,-0.067663,-10.622398,-0.070061,-9.903655
12.300000,2.046560,21.091600,-0.068219,-10.741864,-0.070657,-10.009068
12.400000,2.063260,21.260370,-0.068775,-10.827818,-0.071255,-10.083131
12.500000,2.079870,21.436660,-0.069329,-10.917601,-0.071849,-10.160695
12.600000,2.096560,21.669770,-0.069885,-11.036323,-0.072447,-10.265046
12.700000,2.113240,21.846520,-0.070441,-11.126341,-0.073045,-10.342587
12.800000,2.129990,22.091360,-0.071000,-11.251037,-0.073646,-10.452217
12.900000,2.146560,22.256390,-0.071552,-11.335086,-0.074241,-10.524038
13.000000,2.163250,22.460840,-0.072108,-11.439212,-0.074840,-10.614349
13.100000,2.179910,22.627860,-0.072664,-11.524274,-0.075439,-10.686878
13.200000,2.196590,22.910510,-0.073220,-11.668227,-0.076039,-10.813883
13.300000,2.213300,23.065650,-0.073777,-11.747239,-0.076640,-10.880567
13.400000,2.229880,23.259340,-0.074329,-11.845885,-0.077237,-10.965388
13.500000,2.246560,23.466320,-0.074885,-11.951299,-0.077838,-11.056322
13.600000,2.263250,23.679110,-0.075442,-12.059672,-0.078439,-11.149870
13.700000,2.279940,23.883950,-0.075998,-12.163996,-0.079041,-11.239556
13.800000,2.296560,24.117480,-0.076552,-12.282932,-0.079641,-11.342649
13.900000,2.313240,24.282180,-0.077108,-12.366813,-0.080243,-11.413233
14.000000,2.329940,24.445060,-0.077665,-12.449767,-0.080846,-11.482860
14.100000,2.346610,24.723380,-0.078220,-12.591514,-0.081449,-11.606602
14.200000,2.363270,24.896020,-0.078776,-12.679439,-0.082052,-11.680608
14.300000,2.379960,25.142520,-0.079332,-12.804980,-0.082656,-11.789136
14.400000,2.396620,25.310940,-0.079887,-12.890756,-0.083259,-11.860948
14.500000,2.413290,25.520160,-0.080443,-12.997311,-0.083863,-11.951768
14.600000,2.429960,25.711980,-0.080999,-13.095004,-0.084468,-12.034326
14.700000,2.446490,25.970640,-0.081550,-13.226738,-0.085067,-12.148102
14.800000,2.463190,26.147900,-0.082106,-13.317016,-0.085674,-12.223605
14.900000,2.479920,26.380280,-0.082664,-13.435366,-0.086281,-12.324745
15.000000,2.496570,26.563170,-0.083219,-13.528511,-0.086887,-12.402682
15.100000,2.513200,26.772580,-0.083773,-13.635163,-0.087491,-12.492900
15.200000,2.529910,26.976700,-0.084330,-13.739120,-0.088100,-12.580496
15.300000,2.546630,27.163820,-0.084888,-13.834420,-0.088708,-12.660048
15.400000,2.563290,27.394850,-0.085443,-13.952083,-0.089315,-12.759975
15.500000,2.579920,27.600810,-0.085997,-14.056977,-0.089922,-12.848115
15.600000,2.596570,27.836920,-0.086552,-14.177227,-0.090529,-12.950155
15.700000,2.613280,28.011210,-0.087109,-14.265992,-0.091139,-13.023291
15.800000,2.629920,28.200680,-0.087664,-14.362488,-0.091747,-13.103415
15.900000,2.646570,28.427390,-0.088219,-14.477951,-0.092355,-13.200720
16.000000,2.663220,28.605080,-0.088774,-14.568448,-0.092964,-13.275148
16.100000,2.679910,28.863930,-0.089330,-14.700279,-0.093575,-13.387098
16.200000,2.696630,29.054440,-0.089888,-14.797305,-0.094187,-13.467210
16.300000,2.713320,29.257240,-0.090444,-14.900590,-0.094799,-13.552921
16.400000,2.729900,29.465050,-0.090997,-15.006427,-0.095407,-13.640892
16.500000,2.746530,29.690580,-0.091551,-15.121288,-0.096017,-13.736919
16.600000,2.763240,29.891990,-0.092108,-15.223865,-0.096630,-13.821626
16.700000,2.779910,30.089680,-0.092664,-15.324548,-0.097242,-13.904519
16.800000,2.796600,30.319790,-0.093220,-15.441742,-0.097855,-14.002263
16.900000,2.813240,30.516240,-0.093775,-15.541793,-0.098467,-14.084367
17.000000,2.829920,30.746090,-0.094331,-15.658855,-0.099081,-14.181745
17.100000,2.846560,30.911540,-0.094885,-15.743118,-0.099694,-14.249327
17.200000,2.863230,31.157240,-0.095441,-15.868252,-0.100308,-14.353770
17.300000,2.879900,31.364070,-0.095997,-15.973590,-0.100922,-14.440178
17.400000,2.896550,31.549880,-0.096552,-16.068222,-0.101536,-14.516808
17.500000,2.913260,31.767400,-0.097109,-16.179004,-0.102153,-14.607882
17.600000,2.929950,32.003810,-0.097665,-16.299407,-0.102769,-14.707525
17.700000,2.946580,32.198190,-0.098219,-16.398404,-0.103384,-14.787763
17.800000,2.963220,32.435350,-0.098774,-16.519188,-0.103999,-14.887522
17.900000,2.979950,32.645610,-0.099332,-16.626273,-0.104618,-14.974757
18.000000,2.996650,32.829170,-0.099888,-16.719759,-0.105236,-15.049650
18.100000,3.013290,33.106750,-0.100443,-16.861129,-0.105853,-15.167547
18.200000,3.029920,33.277550,-0.100997,-16.948117,-0.106469,-15.236402
18.300000,3.046600,33.491060,-0.101553,-17.056857,-0.107088,-15.324676
18.400000,3.063290,33.736090,-0.102110,-17.181650,-0.107707,-15.427237
18.500000,3.079980,33.895710,-0.102666,-17.262943,-0.108327,-15.490626
18.600000,3.096570,34.110900,-0.103219,-17.372539,-0.108944,-15.579363
18.700000,3.113210,34.354330,-0.103774,-17.496517,-0.109562,-15.680839
18.800000,3.129930,34.564230,-0.104331,-17.603418,-0.110184,-15.766836
18.900000,3.146640,34.792850,-0.104888,-17.719853,-0.110806,-15.861253
19.000000,3.163280,34.965780,-0.105443,-17.807926,-0.111426,-15.930210
19.100000,3.179890,35.220950,-0.105996,-17.937883,-0.112045,-16.036533
19.200000,3.196560,35.427850,-0.106552,-18.043256,-0.112667,-16.120711
19.300000,3.213250,35.655450,-0.107108,-18.159172,-0.113290,-16.214173
19.400000,3.229880,35.835710,-0.107663,-18.250977,-0.113911,-16.286028
19.500000,3.246560,36.070310,-0.108219,-18.370458,-0.114534,-16.382432
19.600000,3.263280,36.325860,-0.108776,-18.500609,-0.115159,-16.488186
19.700000,3.279980,36.498000,-0.109333,-18.588279,-0.115784,-16.555973
19.800000,3.296610,36.725940,-0.109887,-18.704368,-0.116407,-16.649001
19.900000,3.313230,36.929530,-0.110441,-18.808055,-0.117029,-16.730875
20.000000,3.329890,37.137310,-0.110996,-18.913877,-0.117654,-16.814506
20.100000,3.346540,37.385650,-0.111551,-19.040355,-0.118278,-16.916378
20.200000,3.363260,37.574080,-0.112109,-19.136322,-0.118906,-16.990974
20.300000,3.379890,37.812310,-0.112663,-19.257651,-0.119530,-17.088027
20.400000,3.396540,38.046030,-0.113218,-19.376684,-0.120156,-17.182895
20.500000,3.413220,38.267980,-0.113774,-19.489722,-0.120783,-17.272299
20.600000,3.429940,38.466470,-0.114331,-19.590812,-0.121412,-17.350969
20.700000,3.446590,38.698530,-0.114886,-19.708999,-0.122039,-17.444705
20.800000,3.463220,38.898330,-0.115441,-19.810757,-0.122666,-17.523790
20.900000,3.479920,39.110750,-0.115997,-19.918941,-0.123295,-17.608397
21.000000,3.496620,39.371710,-0.116554,-20.051847,-0.123925,-17.714724
21.100000,3.513260,39.565570,-0.117109,-20.150579,-0.124553,-17.790772
21.200000,3.529890,39.790570,-0.117663,-20.265171,-0.125181,-17.880710
21.300000,3.546530,40.013030,-0.118218,-20.378469,-0.125810,-17.969374
21.400000,3.563210,40.252880,-0.118774,-20.500623,-0.126441,-18.065689
21.500000,3.579930,40.442990,-0.119331,-20.597446,-0.127073,-18.139532
21.600000,3.596590,40.668910,-0.119886,-20.712506,-0.127704,-18.229359
21.700000,3.613250,40.897080,-0.120442,-20.828712,-0.128335,-18.320067
21.800000,3.629910,41.123130,-0.120997,-20.943838,-0.128967,-18.409697
21.900000,3.646610,41.318100,-0.121554,-21.043136,-0.129600,-18.485265
22.000000,3.663310,41.558650,-0.122110,-21.165647,-0.130234,-18.581102
22.100000,3.679920,41.768360,-0.122664,-21.272451,-0.130865,-18.663087
22.200000,3.696600,42.009630,-0.123220,-21.395329,-0.131499,-18.758996
22.300000,3.713320,42.252850,-0.123777,-21.519200,-0.132135,-18.855611
22.400000,3.729950,42.446250,-0.124332,-21.617698,-0.132768,-18.929933
22.500000,3.746580,42.698930,-0.124886,-21.746386,-0.133401,-19.030567
22.600000,3.763260,42.931640,-0.125442,-21.864905,-0.134037,-19.122127
22.700000,3.779910,43.146940,-0.125997,-21.974556,-0.134671,-19.205828
22.800000,3.796580,43.346070,-0.126553,-22.075972,-0.135307,-19.282199
22.900000,3.813180,43.599630,-0.127106,-22.205109,-0.135941,-19.382707
23.000000,3.829880,43.803630,-0.127663,-22.309006,-0.136579,-19.460978
23.100000,3.846590,44.030050,-0.128220,-22.424320,-0.137218,-19.549081
23.200000,3.863340,44.245840,-0.128778,-22.534221,-0.137858,-19.632309
23.300000,3.879970,44.444200,-0.129332,-22.635245,-0.138495,-19.707776
23.400000,3.896540,44.700570,-0.129885,-22.765813,-0.139130,-19.808883
23.500000,3.913240,44.952430,-0.130441,-22.894085,-0.139769,-19.907750
23.600000,3.929890,45.155620,-0.130996,-22.997568,-0.140408,-19.984971
23.700000,3.946590,45.340300,-0.131553,-23.091625,-0.141049,-20.053853
23.800000,3.963260,45.582070,-0.132109,-23.214758,-0.141689,-20.147887
23.900000,3.979930,45.812360,-0.132664,-23.332043,-0.142329,-20.236713
24.000000,3.996590,46.023280,-0.133220,-23.439464,-0.142970,-20.316866
24.100000,4.013250,46.263070,-0.133775,-23.561588,-0.143611,-20.409637
24.200000,4.029930,46.470070,-0.134331,-23.667012,-0.144253,-20.487799
24.300000,4.046590,46.709190,-0.134886,-23.788795,-0.144894,-20.580012
24.400000,4.063260,46.937050,-0.135442,-23.904843,-0.145537,-20.667123
24.500000,4.079920,47.122880,-0.135997,-23.999486,-0.146179,-20.735620
24.600000,4.096620,47.364820,-0.136554,-24.122705,-0.146824,-20.828653
24.700000,4.113180,47.602860,-0.137106,-24.243938,-0.147463,-20.919948
24.800000,4.129890,47.811680,-0.137663,-24.350289,-0.148109,-20.998155
24.900000,4.146600,48.087570,-0.138220,-24.490798,-0.148755,-21.105680
25.000000,4.163290,48.264640,-0.138776,-24.580979,-0.149401,-21.169721
25.100000,4.179920,48.504340,-0.139331,-24.703058,-0.150045,-21.261164
25.200000,4.196590,48.735130,-0.139886,-24.820598,-0.150691,-21.348535
25.300000,4.213290,48.960690,-0.140443,-24.935475,-0.151338,-21.433462
25.400000,4.229970,49.219520,-0.140999,-25.067296,-0.151985,-21.532832
25.500000,4.246650,49.441160,-0.141555,-25.180176,-0.152633,-21.615796
25.600000,4.263220,49.653440,-0.142107,-25.288289,-0.153276,-21.694638
25.700000,4.279870,49.876870,-0.142662,-25.402081,-0.153923,-21.778161
25.800000,4.296610,50.111840,-0.143220,-25.521751,-0.154574,-21.866517
25.900000,4.313300,50.352430,-0.143777,-25.644282,-0.155224,-21.957233
26.000000,4.329870,50.563530,-0.144329,-25.751794,-0.155869,-22.035064
26.100000,4.346550,50.765980,-0.144885,-25.854901,-0.156519,-22.108914
26.200000,4.363270,51.023250,-0.145442,-25.985928,-0.157171,-22.206474
26.300000,4.379940,51.239760,-0.145998,-26.096195,-0.157822,-22.286203
26.400000,4.396570,51.489850,-0.146552,-26.223565,-0.158471,-22.380441
26.500000,4.413240,51.716840,-0.147108,-26.339170,-0.159122,-22.464468
26.600000,4.429940,51.923160,-0.147665,-26.444248,-0.159775,-22.539367
26.700000,4.446640,52.161810,-0.148221,-26.565792,-0.160429,-22.628175
26.800000,4.463300,52.373990,-0.148777,-26.673854,-0.161081,-22.705407
26.900000,4.479890,52.614070,-0.149330,-26.796126,-0.161731,-22.794669
27.000000,4.496550,52.842720,-0.149885,-26.912576,-0.162384,-22.878785
27.100000,4.513220,53.087940,-0.150441,-27.037466,-0.163037,-22.969931
27.200000,4.529890,53.311040,-0.150996,-27.151090,-0.163692,-23.051375
27.300000,4.546500,53.497250,-0.151550,-27.245926,-0.164344,-23.116806
27.400000,4.563210,53.721070,-0.152107,-27.359916,-0.165001,-23.198281
27.500000,4.579940,53.980650,-0.152665,-27.492119,-0.165659,-23.295044
27.600000,4.596540,54.196240,-0.153218,-27.601918,-0.166312,-23.372808
27.700000,4.613190,54.415070,-0.153773,-27.713368,-0.166968,-23.451800
27.800000,4.629850,54.659960,-0.154328,-27.838089,-0.167624,-23.541883
27.900000,4.646590,54.885890,-0.154886,-27.953154,-0.168284,-23.623593
28.000000,4.663280,55.112450,-0.155443,-28.068540,-0.168943,-23.705492
28.100000,4.679960,55.351710,-0.155999,-28.190394,-0.169601,-23.792730
28.200000,4.696590,55.588300,-0.156553,-28.310889,-0.170258,-23.878734
28.300000,4.713240,55.831260,-0.157108,-28.434627,-0.170916,-23.967320
28.400000,4.729940,56.037850,-0.157665,-28.539843,-0.171577,-24.040118
28.500000,4.746640,56.283340,-0.158221,-28.664870,-0.172238,-24.129476
28.600000,4.763270,56.530060,-0.158776,-28.790523,-0.172897,-24.219289
28.700000,4.779910,56.751410,-0.159330,-28.903256,-0.173556,-24.298090
28.800000,4.796630,57.034280,-0.159888,-29.047320,-0.174220,-24.403012
28.900000,4.813310,57.234890,-0.160444,-29.149490,-0.174882,-24.472639
29.000000,4.829970,57.422780,-0.160999,-29.245182,-0.175543,-24.536737
29.100000,4.846610,57.685170,-0.161554,-29.378816,-0.176205,-24.632560
29.200000,4.863270,57.906560,-0.162109,-29.491569,-0.176867,-24.710720
29.300000,4.879910,58.160270,-0.162664,-29.620782,-0.177529,-24.802557
29.400000,4.896580,58.391020,-0.163219,-29.738302,-0.178193,-24.884436
29.500000,4.913210,58.630980,-0.163774,-29.860513,-0.178856,-24.970147
29.600000,4.929870,58.853760,-0.164329,-29.973974,-0.179520,-25.048381
29.700000,4.946580,59.097490,-0.164886,-30.098105,-0.180187,-25.135348
29.800000,4.963270,59.318360,-0.165442,-30.210593,-0.180853,-25.212482
29.900000,4.979890,59.585560,-0.165996,-30.346677,-0.181517,-25.309239
30.000000,4.996530,59.818510,-0.166551,-30.465317,-0.182183,-25.391288
30.100000,5.013290,60.031480,-0.167110,-30.573782,-0.182853,-25.464607
30.200000,5.030050,60.267880,-0.167668,-30.694179,-0.183524,-25.547737
30.300000,5.046620,60.471800,-0.168221,-30.798035,-0.184188,-25.617169
30.400000,5.063240,60.747990,-0.168775,-30.938697,-0.184854,-25.717029
30.500000,5.079890,60.954390,-0.169330,-31.043816,-0.185522,-25.787177
30.600000,5.096590,61.211620,-0.169886,-31.174822,-0.186193,-25.878646
30.700000,5.113280,61.480370,-0.170443,-31.311695,-0.186863,-25.974846
30.800000,5.129870,61.713510,-0.170996,-31.430433,-0.187530,-26.055965
30.900000,5.146550,61.896900,-0.171552,-31.523832,-0.188201,-26.115866
31.000000,5.163230,62.185640,-0.172108,-31.670886,-0.188872,-26.220084
31.100000,5.179860,62.412550,-0.172662,-31.786451,-0.189542,-26.298139
31.200000,5.196500,62.658520,-0.173217,-31.911722,-0.190213,-26.384080
31.300000,5.213200,62.861150,-0.173773,-32.014921,-0.190886,-26.451581
31.400000,5.229880,63.096570,-0.174329,-32.134819,-0.191559,-26.532778
31.500000,5.246600,63.386620,-0.174887,-32.282540,-0.192235,-26.636755
31.600000,5.263230,63.588230,-0.175441,-32.385220,-0.192907,-26.703524
31.700000,5.279880,63.874040,-0.175996,-32.530781,-0.193580,-26.805494
31.800000,5.296580,64.056540,-0.176553,-32.623728,-0.194256,-26.863922
31.900000,5.313290,64.309900,-0.177110,-32.752763,-0.194932,-26.951932
32.000000,5.329940,64.574410,-0.177665,-32.887477,-0.195607,-27.044534
32.100000,5.346550,64.791170,-0.178218,-32.997872,-0.196281,-27.117046
32.200000,5.363240,65.093220,-0.178775,-33.151705,-0.196958,-27.225020
32.300000,5.379900,65.298610,-0.179330,-33.256309,-0.197634,-27.292455
32.400000,5.396610,65.540730,-0.179887,-33.379620,-0.198313,-27.375060
32.500000,5.413260,65.806110,-0.180442,-33.514777,-0.198990,-27.467303
32.600000,5.429860,66.038810,-0.180995,-33.633290,-0.199665,-27.545821
32.700000,5.446530,66.267430,-0.181551,-33.749725,-0.200344,-27.622429
32.800000,5.463280,66.511120,-0.182109,-33.873835,-0.201027,-27.705094
32.900000,5.479900,66.774030,-0.182663,-34.007734,-0.201704,-27.795768
33.000000,5.496530,67.000210,-0.183218,-34.122927,-0.202383,-27.871004
33.100000,5.513230,67.256730,-0.183774,-34.253571,-0.203064,-27.958644
33.200000,5.529930,67.472360,-0.184331,-34.363391,-0.203747,-28.029153
33.300000,5.546630,67.737650,-0.184888,-34.498502,-0.204429,-28.120154
33.400000,5.563240,67.985080,-0.185441,-34.624517,-0.205109,-28.203700
33.500000,5.579920,68.240700,-0.185997,-34.754703,-0.205792,-28.290421
33.600000,5.596600,68.456090,-0.186553,-34.864400,-0.206475,-28.360330
33.700000,5.613320,68.696890,-0.187111,-34.987039,-0.207160,-28.440591
33.800000,5.629930,68.938950,-0.187664,-35.110319,-0.207842,-28.521364
33.900000,5.646580,69.238520,-0.188219,-35.262889,-0.208525,-28.625731
34.000000,5.663240,69.496160,-0.188775,-35.394104,-0.209209,-28.712594
34.100000,5.679900,69.709980,-0.189330,-35.503001,-0.209894,-28.781218
34.200000,5.696540,69.976460,-0.189885,-35.638718,-0.210579,-28.871472
34.300000,5.713180,70.208880,-0.190439,-35.757089,-0.211264,-28.947533
34.400000,5.729940,70.474100,-0.190998,-35.892164,-0.211954,-29.036833
34.500000,5.746650,70.688960,-0.191555,-36.001592,-0.212643,-29.105307
34.600000,5.763270,70.947430,-0.192109,-36.133229,-0.213328,-29.191711
34.700000,5.779860,71.218110,-0.192662,-36.271086,-0.214013,-29.283026
34.800000,5.796560,71.459160,-0.193219,-36.393851,-0.214703,-29.361880
34.900000,5.813240,71.716870,-0.193775,-36.525102,-0.215392,-29.447463
35.000000,5.829960,71.940830,-0.194332,-36.639164,-0.216084,-29.519002
35.100000,5.846640,72.199970,-0.194888,-36.771143,-0.216774,-29.604888
35.200000,5.863220,72.460040,-0.195441,-36.903595,-0.217461,-29.691132
35.300000,5.879890,72.686680,-0.195996,-37.019022,-0.218151,-29.763430
35.400000,5.896590,72.934130,-0.196553,-37.145047,-0.218844,-29.844077
35.500000,5.913280,73.173420,-0.197109,-37.266917,-0.219537,-29.921260
35.600000,5.929890,73.413920,-0.197663,-37.389402,-0.220227,-29.998901
35.700000,5.946570,73.675490,-0.198219,-37.522619,-0.220920,-30.084923
35.800000,5.963220,73.945700,-0.198774,-37.660236,-0.221612,-30.174360
35.900000,5.979890,74.229380,-0.199330,-37.804713,-0.222306,-30.269112
36.000000,5.996500,74.446190,-0.199883,-37.915133,-0.222998,-30.336530
36.100000,6.013230,74.695140,-0.200441,-38.041922,-0.223695,-30.416761
36.200000,6.029890,74.963370,-0.200996,-38.178531,-0.224390,-30.504786
36.300000,6.046580,75.215820,-0.201553,-38.307103,-0.225086,-30.586204
36.400000,6.063250,75.415520,-0.202108,-38.408809,-0.225782,-30.646069
36.500000,6.079870,75.710530,-0.202662,-38.559056,-0.226477,-30.744588
36.600000,6.096560,75.966960,-0.203219,-38.689655,-0.227175,-30.827195
36.700000,6.113290,76.181600,-0.203776,-38.798970,-0.227875,-30.892658
36.800000,6.129960,76.481180,-0.204332,-38.951545,-0.228573,-30.992498
36.900000,6.146550,76.715600,-0.204885,-39.070934,-0.229269,-31.065886
37.000000,6.163280,76.950520,-0.205443,-39.190578,-0.229970,-31.139161
37.100000,6.179990,77.216460,-0.206000,-39.326020,-0.230671,-31.224873
37.200000,6.196620,77.490550,-0.206554,-39.465613,-0.231370,-31.313833
37.300000,6.213200,77.699090,-0.207107,-39.571822,-0.232067,-31.376234
37.400000,6.229900,77.992550,-0.207663,-39.721280,-0.232769,-31.472626
37.500000,6.246570,78.275470,-0.208219,-39.865370,-0.233470,-31.564642
37.600000,6.263230,78.488990,-0.208774,-39.974114,-0.234172,-31.628545
37.700000,6.279910,78.758570,-0.209330,-40.111410,-0.234875,-31.714875
37.800000,6.296520,79.018890,-0.209884,-40.243990,-0.235576,-31.797421
37.900000,6.313240,79.271790,-0.210441,-40.372791,-0.236281,-31.876687
38.000000,6.329920,79.505810,-0.210997,-40.491977,-0.236986,-31.948277
38.100000,6.346620,79.772480,-0.211554,-40.627790,-0.237691,-32.032819
38.200000,6.363200,80.008370,-0.212107,-40.747928,-0.238393,-32.105021
38.300000,6.379880,80.299390,-0.212663,-40.896144,-0.239098,-32.199061
38.400000,6.396610,80.549160,-0.213220,-41.023350,-0.239807,-32.276338
38.500000,6.413300,80.832840,-0.213777,-41.167827,-0.240514,-32.367106
38.600000,6.429950,81.106410,-0.214332,-41.307155,-0.241221,-32.453724
38.700000,6.446590,81.306250,-0.214886,-41.408933,-0.241927,-32.510719
38.800000,6.463310,81.602460,-0.215444,-41.559792,-0.242637,-32.605998
38.900000,6.479980,81.844960,-0.215999,-41.683296,-0.243345,-32.679732
39.000000,6.496630,82.088940,-0.216554,-41.807554,-0.244054,-32.753947
39.100000,6.513260,82.401810,-0.217109,-41.966897,-0.244761,-32.855520
39.200000,6.529920,82.647160,-0.217664,-42.091853,-0.245471,-32.929972
39.300000,6.546560,82.884330,-0.218219,-42.212643,-0.246180,-33.001056
39.400000,6.563230,83.180630,-0.218774,-42.363547,-0.246891,-33.095490
39.500000,6.579820,83.430730,-0.219327,-42.490922,-0.247599,-33.171501
39.600000,6.596480,83.668550,-0.219883,-42.612043,-0.248311,-33.242393
39.700000,6.613270,83.919340,-0.220442,-42.739769,-0.249029,-33.318115
39.800000,6.629950,84.195820,-0.220998,-42.880579,-0.249742,-33.404043
39.900000,6.646610,84.494160,-0.221554,-43.032522,-0.250455,-33.498509
40.000000,6.663260,84.703130,-0.222109,-43.138950,-0.251168,-33.557415
40.100000,6.679950,85.000500,-0.222665,-43.290399,-0.251884,-33.651142
40.200000,6.696650,85.280270,-0.223222,-43.432885,-0.252600,-33.737724
40.300000,6.713310,85.525800,-0.223777,-43.557932,-0.253315,-33.810669
40.400000,6.729920,85.771880,-0.224331,-43.683260,-0.254029,-33.883765
40.500000,6.746600,86.079210,-0.224887,-43.839782,-0.254746,-33.980799
40.600000,6.763310,86.269920,-0.225444,-43.936909,-0.255465,-34.031611
40.700000,6.779970,86.554570,-0.225999,-44.081881,-0.256182,-34.119420
40.800000,6.796560,86.805680,-0.226552,-44.209770,-0.256897,-34.193958
40.900000,6.813200,87.129550,-0.227107,-44.374715,-0.257614,-34.296922
41.000000,6.829900,87.404110,-0.227663,-44.514548,-0.258335,-34.380217
41.100000,6.846580,87.652530,-0.228219,-44.641067,-0.259055,-34.453112
41.200000,6.863220,87.944710,-0.228774,-44.789873,-0.259774,-34.543115
41.300000,6.879840,88.187580,-0.229328,-44.913566,-0.260492,-34.613627
41.400000,6.896620,88.466320,-0.229887,-45.055527,-0.261218,-34.697832
41.500000,6.913320,88.718140,-0.230444,-45.183778,-0.261942,-34.771447
41.600000,6.929890,89.010350,-0.230996,-45.332599,-0.262660,-34.860935
41.700000,6.946540,89.254340,-0.231551,-45.456862,-0.263382,-34.931265
41.800000,6.963190,89.550050,-0.232106,-45.607466,-0.264104,-35.021684
41.900000,6.979910,89.819500,-0.232664,-45.744696,-0.264830,-35.101567
42.000000,6.996640,90.087310,-0.233221,-45.881090,-0.265557,-35.180641
42.100000,7.013270,90.336760,-0.233776,-46.008134,-0.266280,-35.252552
42.200000,7.029900,90.612790,-0.234330,-46.148715,-0.267004,-35.334687
42.300000,7.046580,90.865300,-0.234886,-46.277317,-0.267730,-35.407423
42.400000,7.063270,91.119510,-0.235442,-46.406785,-0.268458,-35.480664
42.500000,7.079950,91.456830,-0.235998,-46.578581,-0.269185,-35.586114
42.600000,7.096590,91.671880,-0.236553,-46.688105,-0.269912,-35.643894
42.700000,7.113290,91.947300,-0.237110,-46.828375,-0.270641,-35.724915
42.800000,7.129930,92.206980,-0.237664,-46.960629,-0.271368,-35.799763
42.900000,7.146580,92.507790,-0.238219,-47.113831,-0.272097,-35.890405
43.000000,7.163220,92.793790,-0.238774,-47.259489,-0.272825,-35.975152
43.100000,7.179860,93.113010,-0.239329,-47.422067,-0.273554,-36.072607
43.200000,7.196540,93.359380,-0.239885,-47.547542,-0.274285,-36.141616
43.300000,7.213230,93.605890,-0.240441,-47.673088,-0.275017,-36.210523
43.400000,7.229840,93.899870,-0.240995,-47.822811,-0.275746,-36.297769
43.500000,7.246550,94.129050,-0.241552,-47.939532,-0.276481,-36.359658
43.600000,7.263230,94.427160,-0.242108,-48.091358,-0.277214,-36.448071
43.700000,7.279950,94.762600,-0.242665,-48.262196,-0.277950,-36.550650
43.800000,7.296590,94.989780,-0.243220,-48.377898,-0.278682,-36.611442
43.900000,7.313210,95.262140,-0.243774,-48.516610,-0.279415,-36.689538
44.000000,7.329900,95.526780,-0.244330,-48.651390,-0.280151,-36.764396
44.100000,7.346620,95.817090,-0.244887,-48.799243,-0.280888,-36.848927
44.200000,7.363290,96.120190,-0.245443,-48.953611,-0.281624,-36.938290
44.300000,7.379920,96.387830,-0.245997,-49.089919,-0.282359,-37.013930
44.400000,7.396570,96.653280,-0.246552,-49.225111,-0.283096,-37.088545
44.500000,7.413220,96.949910,-0.247107,-49.376184,-0.283833,-37.174967
44.600000,7.429920,97.222490,-0.247664,-49.515008,-0.284572,-37.251923
44.700000,7.446570,97.495020,-0.248219,-49.653806,-0.285310,-37.328788
44.800000,7.463230,97.747850,-0.248774,-49.782571,-0.286049,-37.397945
44.900000,7.479940,98.022610,-0.249331,-49.922505,-0.286791,-37.475261
45.000000,7.496640,98.321160,-0.249888,-50.074556,-0.287533,-37.561525
45.100000,7.513300,98.577640,-0.250443,-50.205180,-0.288273,-37.631627
45.200000,7.529930,98.870110,-0.250998,-50.354134,-0.289013,-37.715364
45.300000,7.546590,99.171570,-0.251553,-50.507666,-0.289755,-37.802311
45.400000,7.563290,99.429700,-0.252110,-50.639130,-0.290499,-37.872516
45.500000,7.579950,99.701680,-0.252665,-50.777649,-0.291242,-37.947914
45.600000,7.596580,100.031690,-0.253219,-50.945721,-0.291984,-38.045280
45.700000,7.613260,100.272910,-0.253775,-51.068574,-0.292729,-38.108629
45.800000,7.629930,100.611220,-0.254331,-51.240874,-0.293473,-38.208731
45.900000,7.646600,100.843940,-0.254887,-51.359397,-0.294219,-38.268571
46.000000,7.663250,101.113010,-0.255442,-51.496433,-0.294964,-38.342098
46.100000,7.679900,101.425640,-0.255997,-51.655654,-0.295710,-38.431979
46.200000,7.696570,101.697040,-0.256552,-51.793877,-0.296457,-38.506037
46.300000,7.713290,101.991420,-0.257110,-51.943804,-0.297207,-38.588550
46.400000,7.729950,102.278530,-0.257665,-52.090028,-0.297955,-38.668251
46.500000,7.746510,102.582410,-0.258217,-52.244792,-0.298699,-38.754299
46.600000,7.763250,102.855640,-0.258775,-52.383947,-0.299451,-38.828291
46.700000,7.779920,103.130640,-0.259331,-52.524004,-0.300201,-38.902919
46.800000,7.796630,103.441830,-0.259888,-52.682491,-0.300953,-38.990962
46.900000,7.813280,103.692970,-0.260443,-52.810396,-0.301703,-39.056316
47.000000,7.829960,104.013710,-0.260999,-52.973748,-0.302456,-39.147670
47.100000,7.846610,104.290270,-0.261554,-53.114598,-0.303207,-39.222280
47.200000,7.863330,104.582380,-0.262111,-53.263369,-0.303962,-39.302454
47.300000,7.879980,104.844170,-0.262666,-53.396697,-0.304714,-39.371200
47.400000,7.896570,105.160060,-0.263219,-53.557579,-0.305465,-39.460206
47.500000,7.913210,105.438230,-0.263774,-53.699250,-0.306218,-39.534802
47.600000,7.929910,105.706930,-0.264330,-53.836097,-0.306974,-39.605584
47.700000,7.946550,106.004520,-0.264885,-53.987659,-0.307728,-39.687138
47.800000,7.963150,106.314250,-0.265438,-54.145403,-0.308481,-39.773137
47.900000,7.979880,106.594440,-0.265996,-54.288103,-0.309241,-39.847684
48.000000,7.996580,106.877610,-0.266553,-54.432320,-0.309999,-39.923240
48.100000,8.013260,107.212490,-0.267109,-54.602873,-0.310758,-40.017972
48.200000,8.029870,107.452860,-0.267662,-54.725292,-0.311514,-40.077393
48.300000,8.046620,107.757610,-0.268221,-54.880500,-0.312276,-40.160416
48.400000,8.063330,108.069340,-0.268778,-55.039263,-0.313038,-40.245938
48.500000,8.079970,108.355260,-0.269332,-55.184881,-0.313797,-40.321808
48.600000,8.096580,108.598460,-0.269886,-55.308742,-0.314555,-40.381686
48.700000,8.113220,108.904970,-0.270441,-55.464846,-0.315315,-40.464896
48.800000,8.129870,109.235890,-0.270996,-55.633382,-0.316076,-40.556977
48.900000,8.146600,109.533680,-0.271553,-55.785045,-0.316841,-40.636430
49.000000,8.163290,109.814380,-0.272110,-55.928004,-0.317605,-40.709454
49.100000,8.179850,110.098240,-0.272662,-56.072573,-0.318364,-40.783732
49.200000,8.196570,110.431400,-0.273219,-56.242250,-0.319130,-40.875799
49.300000,8.213230,110.655480,-0.273774,-56.356373,-0.319894,-40.927445
49.400000,8.229910,110.996590,-0.274330,-56.530099,-0.320660,-41.022178
49.500000,8.246580,111.302280,-0.274886,-56.685786,-0.321426,-41.103657
49.600000,8.263250,111.626100,-0.275442,-56.850706,-0.322193,-41.191653
49.700000,8.279940,111.876300,-0.275998,-56.978132,-0.322961,-41.252281
49.800000,8.296610,112.223930,-0.276554,-57.155178,-0.323729,-41.348704
49.900000,8.313280,112.506440,-0.277109,-57.299059,-0.324497,-41.420955
50.000000,8.329880,112.788120,-0.277663,-57.442518,-0.325263,-41.492875
50.100000,8.346590,113.072630,-0.278220,-57.587418,-0.326034,-41.565465
50.200000,8.363270,113.383190,-0.278776,-57.745584,-0.326805,-41.647521
50.300000,8.379940,113.706910,-0.279331,-57.910454,-0.327576,-41.734249
50.400000,8.396580,114.005280,-0.279886,-58.062412,-0.328346,-41.811556
50.500000,8.413270,114.275050,-0.280442,-58.199805,-0.329119,-41.878116
50.600000,8.429940,114.612280,-0.280998,-58.371555,-0.329891,-41.969265
50.700000,8.446630,114.890830,-0.281554,-58.513419,-0.330665,-42.038712
50.800000,8.463290,115.196380,-0.282110,-58.669035,-0.331438,-42.117933
50.900000,8.479940,115.535320,-0.282665,-58.841655,-0.332212,-42.209198
51.000000,8.496620,115.803020,-0.283221,-58.977994,-0.332987,-42.274207
51.100000,8.513290,116.105260,-0.283776,-59.131923,-0.333763,-42.351683
51.200000,8.529960,116.417930,-0.284332,-59.291165,-0.334539,-42.432789
51.300000,8.546560,116.722890,-0.284885,-59.446480,-0.335312,-42.511050
51.400000,8.563190,117.021910,-0.285440,-59.598769,-0.336088,-42.586917
51.500000,8.579890,117.309040,-0.285996,-59.745003,-0.336867,-42.658152
51.600000,8.596580,117.658940,-0.286553,-59.923206,-0.337647,-42.752052
51.700000,8.613220,117.925830,-0.287107,-60.059132,-0.338424,-42.815715
51.800000,8.629890,118.231250,-0.287663,-60.214681,-0.339204,-42.893145
51.900000,8.646620,118.573230,-0.288221,-60.388850,-0.339987,-42.983536
52.000000,8.663240,118.892690,-0.288775,-60.551550,-0.340766,-43.065796
52.100000,8.679850,119.201900,-0.289328,-60.709029,-0.341545,-43.144187
52.200000,8.696540,119.514270,-0.289885,-60.868118,-0.342328,-43.223384
52.300000,8.713220,119.791150,-0.290441,-61.009132,-0.343111,-43.289599
52.400000,8.729910,120.104630,-0.290997,-61.168786,-0.343896,-43.368853
52.500000,8.746610,120.407070,-0.291554,-61.322817,-0.344681,-43.443925
52.600000,8.763240,120.717290,-0.292108,-61.480811,-0.345464,-43.521774
52.700000,8.779930,121.038030,-0.292664,-61.644162,-0.346250,-43.603115
52.800000,8.796640,121.360340,-0.293221,-61.808314,-0.347038,-43.684797
52.900000,8.813290,121.636220,-0.293776,-61.948818,-0.347823,-43.749721
53.000000,8.829900,121.953170,-0.294330,-62.110239,-0.348608,-43.829333
53.100000,8.846560,122.276990,-0.294885,-62.275160,-0.349395,-43.911128
53.200000,8.863270,122.643060,-0.295442,-62.461598,-0.350185,-44.007797
53.300000,8.879970,122.950100,-0.295999,-62.617972,-0.350976,-44.083115
53.400000,8.896590,123.243280,-0.296553,-62.767287,-0.351763,-44.153460
53.500000,8.913240,123.543980,-0.297108,-62.920432,-0.352552,-44.226269
53.600000,8.929920,123.875250,-0.297664,-63.089147,-0.353343,-44.309779
53.700000,8.946620,124.203910,-0.298221,-63.256532,-0.354136,-44.392127
53.800000,8.963290,124.500030,-0.298776,-63.407345,-0.354928,-44.462731
53.900000,8.979940,124.821340,-0.299331,-63.570986,-0.355720,-44.542198
54.000000,8.996580,125.105000,-0.299886,-63.715453,-0.356512,-44.608081
54.100000,9.013270,125.488210,-0.300442,-63.910621,-0.357307,-44.709165
54.200000,9.029960,125.804830,-0.300999,-64.071874,-0.358103,-44.786325
54.300000,9.046580,126.087420,-0.301553,-64.215796,-0.358896,-44.851351
54.400000,9.063240,126.418640,-0.302108,-64.384485,-0.359691,-44.933417
54.500000,9.079930,126.740620,-0.302664,-64.548468,-0.360488,-45.011949
54.600000,9.096640,127.079240,-0.303221,-64.720925,-0.361287,-45.096160
54.700000,9.113250,127.423680,-0.303775,-64.896347,-0.362082,-45.182459
54.800000,9.129930,127.720660,-0.304331,-65.047598,-0.362881,-45.251597
54.900000,9.146620,128.021560,-0.304887,-65.200845,-0.363681,-45.321933
55.000000,9.163270,128.335190,-0.305442,-65.360576,-0.364480,-45.396689
55.100000,9.179920,128.674670,-0.305997,-65.533471,-0.365279,-45.480404
55.200000,9.196580,129.059490,-0.306553,-65.729459,-0.366080,-45.579918
55.300000,9.213290,129.313250,-0.307110,-65.858697,-0.366884,-45.632855
55.400000,9.229960,129.662600,-0.307665,-66.036620,-0.367686,-45.719441
55.500000,9.246650,129.980700,-0.308222,-66.198627,-0.368490,-45.794776
55.600000,9.263190,130.303960,-0.308773,-66.363262,-0.369287,-45.872078
55.700000,9.279810,130.681260,-0.309327,-66.555419,-0.370089,-45.968031
55.800000,9.296530,131.003630,-0.309884,-66.719601,-0.370896,-46.044242
55.900000,9.313250,131.287510,-0.310442,-66.864180,-0.371704,-46.106752
56.000000,9.329880,131.643570,-0.310996,-67.045520,-0.372508,-46.194631
56.100000,9.346540,131.995640,-0.311551,-67.224827,-0.373315,-46.280843
56.200000,9.363250,132.297880,-0.312108,-67.378757,-0.374124,-46.349285
