Repository: abubakardawood/tissue-phantom-material-database

Title:
A Database of Silicone Phantom Materials for Modeling Human Tissue Mechanics Across Varying Stiffnesses

Description:
This dataset contains processed mechanical compression test data for soft silicone phantoms
fabricated using Ecoflex (Smooth-On) with varying base materials and thinner concentrations.
The dataset provides force–compression measurements together with derived engineering and
true stress–strain quantities, intended for mechanical characterization, constitutive model
fitting, and the design of tissue-equivalent phantoms.

All files in this dataset are processed outputs generated from raw experimental measurements.
The raw data files are not included in this archive.

File: data/EF50_0T/EF50_0T_B1.csv (part 1 of 2)
EF50_0T_B_sample_1
Compression test;
Cylinder Diameter: 50mm;
Cylinder Height: 30mm;
Speed (mm/min): 10;
Machine: INSTRON 5900;
Load cell: 10kN;
Time (s),Compression (mm),Load (N),Engineering Strain [-],Engineering Stress (kPa),True Strain [-],True Stress (kPa)
0.000000,0.000000,0.021870,-0.000000,-0.011138,0.000000,-0.011138
0.100000,0.007110,0.046720,-0.000237,-0.023794,-0.000237,-0.023789
0.200000,0.027570,0.135860,-0.000919,-0.069193,-0.000919,-0.069129
0.300000,0.046210,0.193350,-0.001540,-0.098472,-0.001542,-0.098321
0.400000,0.063270,0.306810,-0.002109,-0.156257,-0.002111,-0.155928
0.500000,0.080020,0.360520,-0.002667,-0.183611,-0.002671,-0.183122
0.600000,0.096720,0.425430,-0.003224,-0.216670,-0.003229,-0.215971
0.700000,0.113310,0.570080,-0.003777,-0.290339,-0.003784,-0.289243
0.800000,0.130030,0.680990,-0.004334,-0.346825,-0.004344,-0.345322
0.900000,0.146700,0.832380,-0.004890,-0.423928,-0.004902,-0.421855
1.000000,0.163340,0.928760,-0.005445,-0.473014,-0.005460,-0.470438
1.100000,0.180020,1.030810,-0.006001,-0.524987,-0.006019,-0.521837
1.200000,0.196630,1.194650,-0.006554,-0.608430,-0.006576,-0.604442
1.300000,0.213350,1.357630,-0.007112,-0.691435,-0.007137,-0.686518
1.400000,0.230040,1.467040,-0.007668,-0.747157,-0.007698,-0.741428
1.500000,0.246740,1.658360,-0.008225,-0.844596,-0.008259,-0.837649
1.600000,0.263300,1.828920,-0.008777,-0.931461,-0.008815,-0.923286
1.700000,0.279980,2.009890,-0.009333,-1.023629,-0.009376,-1.014075
1.800000,0.296630,2.150580,-0.009888,-1.095281,-0.009937,-1.084452
1.900000,0.313270,2.328830,-0.010442,-1.186063,-0.010497,-1.173678
2.000000,0.329910,2.468560,-0.010997,-1.257227,-0.011058,-1.243402
2.100000,0.346600,2.634010,-0.011553,-1.341490,-0.011621,-1.325992
2.200000,0.363290,2.828340,-0.012110,-1.440462,-0.012184,-1.423018
2.300000,0.379970,2.961910,-0.012666,-1.508488,-0.012747,-1.489382
2.400000,0.396650,3.149060,-0.013222,-1.603803,-0.013310,-1.582598
2.500000,0.413260,3.296900,-0.013775,-1.679097,-0.013871,-1.655967
2.600000,0.429900,3.499140,-0.014330,-1.782097,-0.014434,-1.756560
2.700000,0.446610,3.672060,-0.014887,-1.870165,-0.014999,-1.842324
2.800000,0.463300,3.850100,-0.015443,-1.960840,-0.015564,-1.930558
2.900000,0.479900,4.006050,-0.015997,-2.040265,-0.016126,-2.007627
3.000000,0.496510,4.176970,-0.016550,-2.127313,-0.016689,-2.092106
3.100000,0.513230,4.313880,-0.017108,-2.197041,-0.017256,-2.159455
3.200000,0.529900,4.498260,-0.017663,-2.290945,-0.017821,-2.250479
3.300000,0.546550,4.632890,-0.018218,-2.359512,-0.018386,-2.316525
3.400000,0.563220,4.835880,-0.018774,-2.462893,-0.018952,-2.416655
3.500000,0.579930,5.008610,-0.019331,-2.550864,-0.019520,-2.501553
3.600000,0.596610,5.180920,-0.019887,-2.638621,-0.020087,-2.586147
3.700000,0.613260,5.322210,-0.020442,-2.710579,-0.020654,-2.655170
3.800000,0.629900,5.501990,-0.020997,-2.802140,-0.021220,-2.743305
3.900000,0.646570,5.705630,-0.021552,-2.905853,-0.021788,-2.843226
4.000000,0.663260,5.871150,-0.022109,-2.990152,-0.022357,-2.924044
4.100000,0.679960,6.039380,-0.022665,-3.075831,-0.022926,-3.006116
4.200000,0.696580,6.228460,-0.023219,-3.172129,-0.023493,-3.098474
4.300000,0.713220,6.378260,-0.023774,-3.248421,-0.024061,-3.171193
4.400000,0.729970,6.541070,-0.024332,-3.331340,-0.024633,-3.250280
4.500000,0.746640,6.733060,-0.024888,-3.429119,-0.025203,-3.343775
4.600000,0.763280,6.918430,-0.025443,-3.523527,-0.025772,-3.433880
4.700000,0.779880,7.121730,-0.025996,-3.627067,-0.026340,-3.532778
4.800000,0.796580,7.293500,-0.026553,-3.714549,-0.026912,-3.615918
4.900000,0.813250,7.431180,-0.027108,-3.784669,-0.027483,-3.682073
5.000000,0.829950,7.585900,-0.027665,-3.863467,-0.028055,-3.756584
5.100000,0.846520,7.789720,-0.028217,-3.967272,-0.028623,-3.855326
5.200000,0.863170,7.964860,-0.028772,-4.056470,-0.029194,-3.939756
5.300000,0.879930,8.167010,-0.029331,-4.159424,-0.029770,-4.037424
5.400000,0.896600,8.364610,-0.029887,-4.260061,-0.030342,-4.132742
5.500000,0.913260,8.551930,-0.030442,-4.355462,-0.030915,-4.222873
5.600000,0.929950,8.695360,-0.030998,-4.428510,-0.031489,-4.291234
5.700000,0.946640,8.855920,-0.031555,-4.510283,-0.032063,-4.367963
5.800000,0.963330,9.067890,-0.032111,-4.618238,-0.032638,-4.469942
5.900000,0.979970,9.241140,-0.032666,-4.706474,-0.033211,-4.552734
6.000000,0.996600,9.385430,-0.033220,-4.779960,-0.033784,-4.621170
6.100000,1.013310,9.577190,-0.033777,-4.877623,-0.034361,-4.712871
6.200000,1.029980,9.737670,-0.034333,-4.959355,-0.034936,-4.789087
6.300000,1.046630,9.949590,-0.034888,-5.067285,-0.035511,-4.890499
6.400000,1.063260,10.147460,-0.035442,-5.168059,-0.036085,-4.984893
6.500000,1.079850,10.334710,-0.035995,-5.263425,-0.036659,-5.073968
6.600000,1.096530,10.511010,-0.036551,-5.353213,-0.037236,-5.157548
6.700000,1.113210,10.658920,-0.037107,-5.428543,-0.037813,-5.227106
6.800000,1.129850,10.878490,-0.037662,-5.540369,-0.038389,-5.331710
6.900000,1.146500,11.041890,-0.038217,-5.623588,-0.038966,-5.408674
7.000000,1.163250,11.248680,-0.038775,-5.728906,-0.039547,-5.506767
7.100000,1.179970,11.410000,-0.039332,-5.811065,-0.040127,-5.582503
7.200000,1.196610,11.599060,-0.039887,-5.907353,-0.040704,-5.671726
7.300000,1.213250,11.773000,-0.040442,-5.995940,-0.041282,-5.753454
7.400000,1.229930,11.985240,-0.040998,-6.104033,-0.041862,-5.853782
7.500000,1.246630,12.140190,-0.041554,-6.182948,-0.042442,-5.926020
7.600000,1.263290,12.343570,-0.042110,-6.286529,-0.043022,-6.021805
7.700000,1.279920,12.549170,-0.042664,-6.391240,-0.043601,-6.118564
7.800000,1.296590,12.739190,-0.043220,-6.488016,-0.044181,-6.207606
7.900000,1.313280,12.876840,-0.043776,-6.558121,-0.044763,-6.271032
8.000000,1.329980,13.112090,-0.044333,-6.677933,-0.045345,-6.381882
8.100000,1.346590,13.281300,-0.044886,-6.764111,-0.045925,-6.460494
8.200000,1.363260,13.488330,-0.045442,-6.869550,-0.046507,-6.557384
8.300000,1.379930,13.636760,-0.045998,-6.945145,-0.047089,-6.625684
8.400000,1.396630,13.830860,-0.046554,-7.043999,-0.047673,-6.716070
8.500000,1.413250,14.046570,-0.047108,-7.153859,-0.048254,-6.816853
8.600000,1.429890,14.225350,-0.047663,-7.244911,-0.048836,-6.899597
8.700000,1.446560,14.389210,-0.048219,-7.328364,-0.049420,-6.975001
8.800000,1.463270,14.554120,-0.048776,-7.412352,-0.050005,-7.050810
8.900000,1.479920,14.791180,-0.049331,-7.533086,-0.050589,-7.161474
9.000000,1.496540,15.015580,-0.049885,-7.647372,-0.051172,-7.265885
9.100000,1.513240,15.143850,-0.050441,-7.712699,-0.051758,-7.323661
9.200000,1.529960,15.353420,-0.050999,-7.819433,-0.052345,-7.420652
9.300000,1.546660,15.542880,-0.051555,-7.915924,-0.052932,-7.507816
9.400000,1.563270,15.750720,-0.052109,-8.021776,-0.053516,-7.603769
9.500000,1.579870,15.965340,-0.052662,-8.131081,-0.054100,-7.702879
9.600000,1.596510,16.136010,-0.053217,-8.218002,-0.054685,-7.780665
9.700000,1.613270,16.337010,-0.053776,-8.320371,-0.055276,-7.872937
9.800000,1.629970,16.477440,-0.054332,-8.391891,-0.055864,-7.935940
9.900000,1.646580,16.683660,-0.054886,-8.496918,-0.056450,-8.030556
10.000000,1.663210,16.898790,-0.055440,-8.606483,-0.057036,-8.129337
10.100000,1.679890,17.104420,-0.055996,-8.711210,-0.057625,-8.223414
10.200000,1.696560,17.301960,-0.056552,-8.811816,-0.058214,-8.313490
10.300000,1.713210,17.478460,-0.057107,-8.901707,-0.058802,-8.393357
10.400000,1.729890,17.693890,-0.057663,-9.011424,-0.059392,-8.491798
10.500000,1.746530,17.822400,-0.058218,-9.076874,-0.059981,-8.548439
10.600000,1.763220,18.055650,-0.058774,-9.195667,-0.060572,-8.655201
10.700000,1.779860,18.232520,-0.059329,-9.285746,-0.061161,-8.734835
10.800000,1.796530,18.430380,-0.059884,-9.386515,-0.061752,-8.824410
10.900000,1.813200,18.638530,-0.060440,-9.492525,-0.062344,-8.918797
11.000000,1.829910,18.824280,-0.060997,-9.587127,-0.062937,-9.002341
11.100000,1.846540,19.024800,-0.061551,-9.689251,-0.063527,-9.092865
11.200000,1.863120,19.230810,-0.062104,-9.794171,-0.064116,-9.185914
11.300000,1.879900,19.392630,-0.062663,-9.876585,-0.064713,-9.257686
11.400000,1.896600,19.597370,-0.063220,-9.980859,-0.065307,-9.349869
11.500000,1.913290,19.808000,-0.063776,-10.088132,-0.065901,-9.444748
11.600000,1.929910,20.008560,-0.064330,-10.190276,-0.066493,-9.534732
11.700000,1.946590,20.197370,-0.064886,-10.286436,-0.067087,-9.618987
11.800000,1.963240,20.381410,-0.065441,-10.380167,-0.067681,-9.700875
11.900000,1.979960,20.628000,-0.065999,-10.505754,-0.068277,-9.812388
12.000000,1.996620,20.795260,-0.066554,-10.590939,-0.068872,-9.886070
12.100000,2.013250,20.981960,-0.067108,-10.686024,-0.069466,-9.968903
12.200000,2.029920,21.164740,-0.067664,-10.779114,-0.070062,-10.049756
12.300000,2.046600,21.310350,-0.068220,-10.853272,-0.070659,-10.112862
12.400000,2.063280,21.582820,-0.068776,-10.992040,-0.071255,-10.236051
12.500000,2.079880,21.803610,-0.069329,-11.104487,-0.071850,-10.334621
12.600000,2.096580,21.959260,-0.069886,-11.183759,-0.072448,-10.402171
12.700000,2.113270,22.185940,-0.070442,-11.299206,-0.073046,-10.503264
12.800000,2.130010,22.371150,-0.071000,-11.393533,-0.073647,-10.584588
12.900000,2.146570,22.584670,-0.071552,-11.502278,-0.074241,-10.679263
13.000000,2.163260,22.750350,-0.072109,-11.586658,-0.074841,-10.751160
13.100000,2.179920,22.964390,-0.072664,-11.695668,-0.075439,-10.845814
13.200000,2.196590,23.143600,-0.073220,-11.786939,-0.076039,-10.923903
13.300000,2.213310,23.345840,-0.073777,-11.889939,-0.076640,-11.012735
13.400000,2.229880,23.577370,-0.074329,-12.007856,-0.077237,-11.115320
13.500000,2.246560,23.787510,-0.074885,-12.114879,-0.077838,-11.207653
13.600000,2.263240,23.957890,-0.075441,-12.201653,-0.078439,-11.281144
13.700000,2.279920,24.155340,-0.075997,-12.302214,-0.079040,-11.367278
13.800000,2.296550,24.349770,-0.076552,-12.401236,-0.079640,-11.451901
13.900000,2.313240,24.543000,-0.077108,-12.499647,-0.080243,-11.535824
14.000000,2.329950,24.754550,-0.077665,-12.607389,-0.080847,-11.628236
14.100000,2.346630,24.967890,-0.078221,-12.716042,-0.081450,-11.721380
14.200000,2.363290,25.165280,-0.078776,-12.816572,-0.082052,-11.806929
14.300000,2.379960,25.379940,-0.079332,-12.925897,-0.082656,-11.900460
14.400000,2.396620,25.567300,-0.079887,-13.021319,-0.083259,-11.981081
14.500000,2.413310,25.763440,-0.080444,-13.121212,-0.083864,-12.065694
14.600000,2.429980,25.962280,-0.080999,-13.222481,-0.084468,-12.151469
14.700000,2.446490,26.214820,-0.081550,-13.351098,-0.085067,-12.262321
14.800000,2.463200,26.375250,-0.082107,-13.432805,-0.085674,-12.329882
14.900000,2.479910,26.603500,-0.082664,-13.549051,-0.086281,-12.429037
15.000000,2.496570,26.783440,-0.083219,-13.640694,-0.086887,-12.505529
15.100000,2.513180,26.987970,-0.083773,-13.744860,-0.087491,-12.593417
15.200000,2.529890,27.237170,-0.084330,-13.871777,-0.088099,-12.701974
15.300000,2.546580,27.423480,-0.084886,-13.966664,-0.088707,-12.781089
15.400000,2.563260,27.613630,-0.085442,-14.063506,-0.089314,-12.861892
15.500000,2.579880,27.819380,-0.085996,-14.168294,-0.089920,-12.949877
15.600000,2.596550,28.067350,-0.086552,-14.294584,-0.090528,-13.057364
15.700000,2.613270,28.243060,-0.087109,-14.384072,-0.091139,-13.131090
15.800000,2.629920,28.444790,-0.087664,-14.486813,-0.091747,-13.216841
15.900000,2.646570,28.673400,-0.088219,-14.603243,-0.092355,-13.314959
16.000000,2.663230,28.845430,-0.088774,-14.690857,-0.092965,-13.386686
16.100000,2.679930,29.055930,-0.089331,-14.798064,-0.093576,-13.476138
16.200000,2.696650,29.264460,-0.089888,-14.904267,-0.094188,-13.564547
16.300000,2.713350,29.465650,-0.090445,-15.006732,-0.094800,-13.649448
16.400000,2.729930,29.694820,-0.090998,-15.123448,-0.095408,-13.747249
16.500000,2.746530,29.892630,-0.091551,-15.224191,-0.096017,-13.830401
16.600000,2.763250,30.093690,-0.092108,-15.326590,-0.096630,-13.914884
16.700000,2.779920,30.300580,-0.092664,-15.431959,-0.097242,-14.001972
16.800000,2.796610,30.510110,-0.093220,-15.538671,-0.097856,-14.090151
16.900000,2.813250,30.754330,-0.093775,-15.663052,-0.098468,-14.194249
17.000000,2.829920,30.916630,-0.094331,-15.745710,-0.099081,-14.260407
17.100000,2.846550,31.173770,-0.094885,-15.876671,-0.099693,-14.370213
17.200000,2.863240,31.333810,-0.095441,-15.958178,-0.100308,-14.435109
17.300000,2.879900,31.584870,-0.095997,-16.086042,-0.100922,-14.541836
17.400000,2.896570,31.747450,-0.096552,-16.168844,-0.101537,-14.607704
17.500000,2.913280,31.994060,-0.097109,-16.294441,-0.102154,-14.712099
17.600000,2.929980,32.177400,-0.097666,-16.387815,-0.102771,-14.787283
17.700000,2.946590,32.385840,-0.098220,-16.493973,-0.103384,-14.873940
17.800000,2.963220,32.606200,-0.098774,-16.606201,-0.103999,-14.965940
17.900000,2.979950,32.839890,-0.099332,-16.725219,-0.104618,-15.063875
18.000000,2.996640,33.061130,-0.099888,-16.837895,-0.105236,-15.155992
18.100000,3.013290,33.236490,-0.100443,-16.927205,-0.105853,-15.226986
18.200000,3.029920,33.446720,-0.100997,-17.034275,-0.106469,-15.313858
18.300000,3.046600,33.611700,-0.101553,-17.118298,-0.107088,-15.379878
18.400000,3.063280,33.879070,-0.102109,-17.254469,-0.107707,-15.492626
18.500000,3.079970,34.045970,-0.102666,-17.339470,-0.108327,-15.559302
18.600000,3.096570,34.272960,-0.103219,-17.455075,-0.108944,-15.653380
18.700000,3.113210,34.517900,-0.103774,-17.579822,-0.109562,-15.755500
18.800000,3.129920,34.716340,-0.104331,-17.680887,-0.110184,-15.836228
18.900000,3.146630,34.934840,-0.104888,-17.792168,-0.110806,-15.925989
19.000000,3.163260,35.142400,-0.105442,-17.897877,-0.111426,-16.010689
19.100000,3.179880,35.348070,-0.105996,-18.002624,-0.112045,-16.094418
19.200000,3.196550,35.558320,-0.106552,-18.109704,-0.112667,-16.180085
19.300000,3.213230,35.790800,-0.107108,-18.228105,-0.113289,-16.275735
19.400000,3.229870,36.000250,-0.107662,-18.334777,-0.113911,-16.360812
19.500000,3.246560,36.242590,-0.108219,-18.458200,-0.114534,-16.460678
19.600000,3.263270,36.383280,-0.108776,-18.529852,-0.115159,-16.514255
19.700000,3.279980,36.647700,-0.109333,-18.664520,-0.115784,-16.623879
19.800000,3.296620,36.835190,-0.109887,-18.760008,-0.116407,-16.698521
19.900000,3.313230,37.061280,-0.110441,-18.875155,-0.117029,-16.790564
20.000000,3.329900,37.276130,-0.110997,-18.984577,-0.117654,-16.877352
20.100000,3.346550,37.494800,-0.111552,-19.095945,-0.118279,-16.965760
20.200000,3.363250,37.731980,-0.112108,-19.216740,-0.118906,-17.062383
20.300000,3.379890,37.936370,-0.112663,-19.320835,-0.119530,-17.144091
20.400000,3.396540,38.135580,-0.113218,-19.422291,-0.120156,-17.223338
20.500000,3.413230,38.323140,-0.113774,-19.517815,-0.120784,-17.297189
20.600000,3.429960,38.553260,-0.114332,-19.635014,-0.121413,-17.390104
20.700000,3.446600,38.787250,-0.114887,-19.754184,-0.122040,-17.484692
20.800000,3.463220,38.998940,-0.115441,-19.861997,-0.122666,-17.569115
20.900000,3.479930,39.239900,-0.115998,-19.984717,-0.123296,-17.666536
21.000000,3.496640,39.425700,-0.116555,-20.079344,-0.123926,-17.739003
21.100000,3.513270,39.646520,-0.117109,-20.191807,-0.124554,-17.827165
21.200000,3.529910,39.902630,-0.117664,-20.322243,-0.125182,-17.931053
21.300000,3.546540,40.123060,-0.118218,-20.434507,-0.125810,-18.018780
21.400000,3.563220,40.319950,-0.118774,-20.534782,-0.126441,-18.095784
21.500000,3.579940,40.554900,-0.119331,-20.654441,-0.127074,-18.189719
21.600000,3.596580,40.735180,-0.119886,-20.746257,-0.127704,-18.259071
21.700000,3.613240,40.995660,-0.120441,-20.878918,-0.128335,-18.364233
21.800000,3.629910,41.215060,-0.120997,-20.990658,-0.128967,-18.450851
21.900000,3.646610,41.384220,-0.121554,-21.076810,-0.129600,-18.514847
22.000000,3.663330,41.636760,-0.122111,-21.205428,-0.130235,-18.616012
22.100000,3.679930,41.853120,-0.122664,-21.315619,-0.130866,-18.700953
22.200000,3.696600,42.092880,-0.123220,-21.437728,-0.131499,-18.796171
22.300000,3.713320,42.263600,-0.123777,-21.524675,-0.132135,-18.860408
22.400000,3.729940,42.527690,-0.124331,-21.659175,-0.132767,-18.966261
22.500000,3.746580,42.714440,-0.124886,-21.754286,-0.133401,-19.037480
22.600000,3.763260,42.971530,-0.125442,-21.885221,-0.134037,-19.139895
22.700000,3.779920,43.155460,-0.125997,-21.978895,-0.134672,-19.209613
22.800000,3.796580,43.377910,-0.126553,-22.092188,-0.135307,-19.296363
22.900000,3.813200,43.590940,-0.127107,-22.200683,-0.135942,-19.378829
23.000000,3.829870,43.821310,-0.127662,-22.318010,-0.136579,-19.468841
23.100000,3.846570,44.053970,-0.128219,-22.436503,-0.137217,-19.559717
23.200000,3.863340,44.299310,-0.128778,-22.561453,-0.137858,-19.656034
23.300000,3.879960,44.498860,-0.129332,-22.663083,-0.138495,-19.732021
23.400000,3.896540,44.700120,-0.129885,-22.765584,-0.139130,-19.808684
23.500000,3.913230,44.910430,-0.130441,-22.872694,-0.139769,-19.889157
23.600000,3.929890,45.136010,-0.130996,-22.987581,-0.140408,-19.976292
23.700000,3.946580,45.390320,-0.131553,-23.117100,-0.141048,-20.075984
23.800000,3.963250,45.631590,-0.132108,-23.239978,-0.141688,-20.169783
23.900000,3.979930,45.840260,-0.132664,-23.346253,-0.142329,-20.249038
24.000000,3.996580,46.072220,-0.133219,-23.464389,-0.142969,-20.338479
24.100000,4.013270,46.320230,-0.133776,-23.590699,-0.143611,-20.434838
24.200000,4.029950,46.521370,-0.134332,-23.693139,-0.144253,-20.510400
24.300000,4.046590,46.696640,-0.134886,-23.782403,-0.144894,-20.574482
24.400000,4.063270,46.945610,-0.135442,-23.909203,-0.145537,-20.670885
24.500000,4.079920,47.209960,-0.135997,-24.043835,-0.146179,-20.773938
24.600000,4.096630,47.407070,-0.136554,-24.144222,-0.146824,-20.847224
24.700000,4.113180,47.622330,-0.137106,-24.253854,-0.147463,-20.928505
24.800000,4.129900,47.800350,-0.137663,-24.344518,-0.148110,-20.993171
24.900000,4.146590,48.084600,-0.138220,-24.489286,-0.148755,-21.104385
25.000000,4.163270,48.302530,-0.138776,-24.600277,-0.149400,-21.186357
25.100000,4.179910,48.518600,-0.139330,-24.710320,-0.150045,-21.267423
25.200000,4.196580,48.749260,-0.139886,-24.827794,-0.150690,-21.354733
25.300000,4.213270,49.004010,-0.140442,-24.957537,-0.151337,-21.452443
25.400000,4.229980,49.193160,-0.140999,-25.053871,-0.151986,-21.521292
25.500000,4.246660,49.436360,-0.141555,-25.177731,-0.152633,-21.613689
25.600000,4.263220,49.653260,-0.142107,-25.288198,-0.153276,-21.694559
25.700000,4.279850,49.924160,-0.142662,-25.426166,-0.153923,-21.798827
25.800000,4.296590,50.090220,-0.143220,-25.510740,-0.154574,-21.857100
25.900000,4.313290,50.336240,-0.143776,-25.636037,-0.155224,-21.950181
26.000000,4.329860,50.545770,-0.144329,-25.742749,-0.155869,-22.027333
26.100000,4.346560,50.802330,-0.144885,-25.873414,-0.156520,-22.124736
26.200000,4.363280,51.008220,-0.145443,-25.978273,-0.157172,-22.199924
26.300000,4.379950,51.207450,-0.145998,-26.079740,-0.157822,-22.272142
26.400000,4.396570,51.415980,-0.146552,-26.185944,-0.158471,-22.348332
26.500000,4.413240,51.731190,-0.147108,-26.346479,-0.159122,-22.470701
26.600000,4.429950,51.893470,-0.147665,-26.429127,-0.159776,-22.526470
26.700000,4.446650,52.082940,-0.148222,-26.525624,-0.160429,-22.593951
26.800000,4.463310,52.339970,-0.148777,-26.656528,-0.161081,-22.690650
26.900000,4.479890,52.573640,-0.149330,-26.775535,-0.161731,-22.777153
27.000000,4.496540,52.831740,-0.149885,-26.906984,-0.162383,-22.874040
27.100000,4.513220,53.066540,-0.150441,-27.026567,-0.163037,-22.960672
27.200000,4.529900,53.276860,-0.150997,-27.133682,-0.163692,-23.036586
27.300000,4.546510,53.521910,-0.151550,-27.258485,-0.164345,-23.127452
27.400000,4.563220,53.719460,-0.152107,-27.359096,-0.165001,-23.197577
27.500000,4.579940,53.964780,-0.152665,-27.484037,-0.165659,-23.288195
27.600000,4.596550,54.175110,-0.153218,-27.591157,-0.166312,-23.363686
27.700000,4.613200,54.421570,-0.153773,-27.716678,-0.166968,-23.454592
27.800000,4.629850,54.675150,-0.154328,-27.845825,-0.167624,-23.548425
27.900000,4.646580,54.868010,-0.154886,-27.944048,-0.168284,-23.615906
28.000000,4.663280,55.142040,-0.155443,-28.083610,-0.168943,-23.718219
28.100000,4.679970,55.305030,-0.155999,-28.166620,-0.169602,-23.772656
28.200000,4.696590,55.596650,-0.156553,-28.315141,-0.170258,-23.882321
28.300000,4.713240,55.793530,-0.157108,-28.415411,-0.170916,-23.951123
28.400000,4.729940,55.998050,-0.157665,-28.519573,-0.171577,-24.023044
28.500000,4.746640,56.264600,-0.158221,-28.655325,-0.172238,-24.121442
28.600000,4.763280,56.459140,-0.158776,-28.754404,-0.172897,-24.188895
28.700000,4.779920,56.709650,-0.159331,-28.881988,-0.173557,-24.280201
28.800000,4.796630,56.958010,-0.159888,-29.008476,-0.174220,-24.370379
28.900000,4.813290,57.174360,-0.160443,-29.118662,-0.174881,-24.446777
29.000000,4.829950,57.442550,-0.160998,-29.255250,-0.175543,-24.545204
29.100000,4.846590,57.643680,-0.161553,-29.357685,-0.176204,-24.614863
29.200000,4.863250,57.901790,-0.162108,-29.489139,-0.176866,-24.708704
29.300000,4.879900,58.115730,-0.162663,-29.598098,-0.177529,-24.783573
29.400000,4.896580,58.324190,-0.163219,-29.704266,-0.178193,-24.855956
29.500000,4.913210,58.577160,-0.163774,-29.833103,-0.178856,-24.947226
29.600000,4.929890,58.810000,-0.164330,-29.951687,-0.179521,-25.029736
29.700000,4.946610,59.047330,-0.164887,-30.072558,-0.180188,-25.113984
29.800000,4.963300,59.276130,-0.165443,-30.189085,-0.180855,-25.194502
29.900000,4.979900,59.513540,-0.165997,-30.309997,-0.181518,-25.278639
30.000000,4.996540,59.733770,-0.166551,-30.422159,-0.182183,-25.355308
30.100000,5.013310,59.963470,-0.167110,-30.539144,-0.182854,-25.435738
30.200000,5.030060,60.200140,-0.167669,-30.659680,-0.183525,-25.519012
30.300000,5.046630,60.436790,-0.168221,-30.780204,-0.184188,-25.602328
30.400000,5.063250,60.669530,-0.168775,-30.898738,-0.184855,-25.683803
30.500000,5.079900,60.899380,-0.169330,-31.015800,-0.185523,-25.763894
30.600000,5.096600,61.130090,-0.169887,-31.133299,-0.186193,-25.844167
30.700000,5.113270,61.386850,-0.170442,-31.264066,-0.186863,-25.935346
30.800000,5.129880,61.639360,-0.170996,-31.392668,-0.187530,-26.024648
30.900000,5.146540,61.826470,-0.171551,-31.487963,-0.188200,-26.086161
31.000000,5.163220,62.062290,-0.172107,-31.608065,-0.188872,-26.168085
31.100000,5.179870,62.325650,-0.172662,-31.742193,-0.189542,-26.261512
31.200000,5.196500,62.565630,-0.173217,-31.864414,-0.190213,-26.344966
31.300000,5.213200,62.762970,-0.173773,-31.964918,-0.190886,-26.410268
31.400000,5.229880,63.030380,-0.174329,-32.101109,-0.191559,-26.504944
31.500000,5.246610,63.253420,-0.174887,-32.214702,-0.192235,-26.580770
31.600000,5.263230,63.465860,-0.175441,-32.322897,-0.192907,-26.652136
31.700000,5.279870,63.727720,-0.175996,-32.456261,-0.193579,-26.744100
31.800000,5.296570,64.003400,-0.176552,-32.596664,-0.194255,-26.841647
31.900000,5.313270,64.230950,-0.177109,-32.712554,-0.194932,-26.918866
32.000000,5.329930,64.464980,-0.177664,-32.831745,-0.195607,-26.998715
32.100000,5.346550,64.653720,-0.178218,-32.927869,-0.196281,-27.059519
32.200000,5.363240,64.960460,-0.178775,-33.084091,-0.196958,-27.169493
32.300000,5.379920,65.168190,-0.179331,-33.189887,-0.197635,-27.237922
32.400000,5.396640,65.412960,-0.179888,-33.314547,-0.198314,-27.321660
32.500000,5.413280,65.659100,-0.180443,-33.439905,-0.198991,-27.405919
32.600000,5.429850,65.869030,-0.180995,-33.546822,-0.199665,-27.475015
32.700000,5.446520,66.110320,-0.181551,-33.669709,-0.200344,-27.556951
32.800000,5.463270,66.406030,-0.182109,-33.820313,-0.201026,-27.661330
32.900000,5.479900,66.606840,-0.182663,-33.922585,-0.201704,-27.726173
33.000000,5.496520,66.858530,-0.183217,-34.050770,-0.202382,-27.812078
33.100000,5.513210,67.126160,-0.183774,-34.187073,-0.203064,-27.904389
33.200000,5.529920,67.343080,-0.184331,-34.297549,-0.203746,-27.975459
33.300000,5.546630,67.605120,-0.184888,-34.431005,-0.204429,-28.065137
33.400000,5.563240,67.860210,-0.185441,-34.560921,-0.205109,-28.151898
33.500000,5.579920,68.068190,-0.185997,-34.666844,-0.205792,-28.218904
33.600000,5.596600,68.309340,-0.186553,-34.789661,-0.206475,-28.299534
33.700000,5.613320,68.522810,-0.187111,-34.898381,-0.207160,-28.368521
33.800000,5.629940,68.812730,-0.187665,-35.046036,-0.207842,-28.469133
33.900000,5.646570,69.064160,-0.188219,-35.174088,-0.208525,-28.553656
34.000000,5.663250,69.283140,-0.188775,-35.285613,-0.209210,-28.624572
34.100000,5.679910,69.521260,-0.189330,-35.406887,-0.209895,-28.703289
34.200000,5.696540,69.770380,-0.189885,-35.533763,-0.210579,-28.786446
34.300000,5.713170,70.036250,-0.190439,-35.669169,-0.211263,-28.876368
34.400000,5.729940,70.227300,-0.190998,-35.766470,-0.211954,-28.935146
34.500000,5.746650,70.496930,-0.191555,-35.903792,-0.212643,-29.026241
34.600000,5.763270,70.744570,-0.192109,-36.029914,-0.213328,-29.108243
34.700000,5.779870,70.981320,-0.192662,-36.150489,-0.214013,-29.185652
34.800000,5.796580,71.235370,-0.193219,-36.279876,-0.214703,-29.269903
34.900000,5.813270,71.481060,-0.193776,-36.405005,-0.215393,-29.350601
35.000000,5.829980,71.774470,-0.194333,-36.554437,-0.216084,-29.450716
35.100000,5.846640,71.971910,-0.194888,-36.654993,-0.216774,-29.511375
35.200000,5.863220,72.238370,-0.195441,-36.790700,-0.217461,-29.600301
35.300000,5.879890,72.459700,-0.195996,-36.903422,-0.218151,-29.670487
35.400000,5.896590,72.716730,-0.196553,-37.034326,-0.218844,-29.755119
35.500000,5.913290,72.987170,-0.197110,-37.172060,-0.219537,-29.845088
35.600000,5.929900,73.233510,-0.197663,-37.297520,-0.220227,-29.925168
35.700000,5.946580,73.458400,-0.198219,-37.412056,-0.220920,-29.996263
35.800000,5.963230,73.722690,-0.198774,-37.546658,-0.221613,-30.083346
35.900000,5.979900,73.949380,-0.199330,-37.662110,-0.222306,-30.154922
36.000000,5.996510,74.241200,-0.199884,-37.810733,-0.222998,-30.252985
36.100000,6.013240,74.501750,-0.200441,-37.943430,-0.223695,-30.337998
36.200000,6.029900,74.714430,-0.200997,-38.051747,-0.224390,-30.403472
36.300000,6.046590,74.993800,-0.201553,-38.194029,-0.225087,-30.495908
36.400000,6.063250,75.188760,-0.202108,-38.293321,-0.225782,-30.553922
36.500000,6.079890,75.447910,-0.202663,-38.425305,-0.226478,-30.637917
36.600000,6.096570,75.717120,-0.203219,-38.562413,-0.227175,-30.725798
36.700000,6.113300,75.973340,-0.203777,-38.692904,-0.227876,-30.808193
36.800000,6.129970,76.221710,-0.204332,-38.819398,-0.228574,-30.887340
36.900000,6.146550,76.466860,-0.204885,-38.944252,-0.229269,-30.965159
37.000000,6.163270,76.697910,-0.205442,-39.061925,-0.229970,-31.036952
37.100000,6.179980,76.978110,-0.205999,-39.204629,-0.230671,-31.128502
37.200000,6.196610,77.222370,-0.206554,-39.329030,-0.231369,-31.205475
37.300000,6.213180,77.503140,-0.207106,-39.472025,-0.232066,-31.297132
37.400000,6.229890,77.723850,-0.207663,-39.584432,-0.232768,-31.364210
37.500000,6.246570,77.977560,-0.208219,-39.713645,-0.233470,-31.444510
37.600000,6.263240,78.265600,-0.208775,-39.860343,-0.234172,-31.538513
37.700000,6.279940,78.518380,-0.209331,-39.989083,-0.234876,-31.618115
37.800000,6.296550,78.733580,-0.209885,-40.098683,-0.235577,-31.682571
37.900000,6.313230,79.012670,-0.210441,-40.240822,-0.236281,-31.772503
38.000000,6.329920,79.266490,-0.210997,-40.370092,-0.236986,-31.852110
38.100000,6.346620,79.516310,-0.211554,-40.497324,-0.237691,-31.929953
38.200000,6.363200,79.783140,-0.212107,-40.633220,-0.238393,-32.014643
38.300000,6.379870,80.054720,-0.212662,-40.771534,-0.239098,-32.100965
38.400000,6.396600,80.279080,-0.213220,-40.885800,-0.239807,-32.168129
38.500000,6.413300,80.538730,-0.213777,-41.018038,-0.240514,-32.249339
38.600000,6.429940,80.814160,-0.214331,-41.158314,-0.241220,-32.336797
38.700000,6.446580,81.038860,-0.214886,-41.272752,-0.241926,-32.403816
38.800000,6.463310,81.300930,-0.215444,-41.406224,-0.242637,-32.485515
38.900000,6.479990,81.554330,-0.216000,-41.535279,-0.243346,-32.563673
39.000000,6.496620,81.840290,-0.216554,-41.680917,-0.244053,-32.654748
39.100000,6.513240,82.133610,-0.217108,-41.830304,-0.244761,-32.748610
39.200000,6.529910,82.348720,-0.217664,-41.939859,-0.245471,-32.811075
39.300000,6.546540,82.621860,-0.218218,-42.078968,-0.246179,-32.896580
39.400000,6.563220,82.883020,-0.218774,-42.211975,-0.246891,-32.977093
39.500000,6.579820,83.131770,-0.219327,-42.338663,-0.247599,-33.052637
39.600000,6.596480,83.337930,-0.219883,-42.443659,-0.248311,-33.111034
39.700000,6.613280,83.711600,-0.220443,-42.633968,-0.249029,-33.235622
39.800000,6.629960,83.931180,-0.220999,-42.745799,-0.249743,-33.299034
39.900000,6.646610,84.205290,-0.221554,-42.885402,-0.250455,-33.383984
40.000000,6.663260,84.481120,-0.222109,-43.025881,-0.251168,-33.469460
40.100000,6.679950,84.751560,-0.222665,-43.163615,-0.251884,-33.552589
40.200000,6.696630,84.975410,-0.223221,-43.277621,-0.252599,-33.617147
40.300000,6.713290,85.276640,-0.223776,-43.431036,-0.253315,-33.712198
40.400000,6.729930,85.510640,-0.224331,-43.550211,-0.254029,-33.780549
40.500000,6.746620,85.764280,-0.224887,-43.679389,-0.254747,-33.856448
40.600000,6.763320,85.999890,-0.225444,-43.799384,-0.255465,-33.925076
40.700000,6.779980,86.313650,-0.225999,-43.959181,-0.256183,-34.024435
40.800000,6.796560,86.548220,-0.226552,-44.078646,-0.256897,-34.092541
40.900000,6.813200,86.836180,-0.227107,-44.225303,-0.257614,-34.181442
41.000000,6.829890,87.075610,-0.227663,-44.347244,-0.258334,-34.251017
41.100000,6.846560,87.346660,-0.228219,-44.485289,-0.259054,-34.332915
41.200000,6.863200,87.617190,-0.228773,-44.623068,-0.259773,-34.414500
41.300000,6.879830,87.897610,-0.229328,-44.765885,-0.260492,-34.499829
41.400000,6.896610,88.141650,-0.229887,-44.890174,-0.261218,-34.570506
41.500000,6.913310,88.402530,-0.230444,-45.023039,-0.261941,-34.647765
41.600000,6.929880,88.670390,-0.230996,-45.159459,-0.262659,-34.727804
41.700000,6.946530,88.939080,-0.231551,-45.296301,-0.263381,-34.807898
41.800000,6.963200,89.254290,-0.232107,-45.456837,-0.264104,-34.906002
41.900000,6.979930,89.500660,-0.232664,-45.582312,-0.264831,-34.976934
42.000000,6.996650,89.752360,-0.233222,-45.710502,-0.265558,-35.049822
42.100000,7.013280,90.033330,-0.233776,-45.853598,-0.266281,-35.134128
42.200000,7.029920,90.290390,-0.234331,-45.984518,-0.267005,-35.208935
42.300000,7.046610,90.570880,-0.234887,-46.127370,-0.267732,-35.292651
42.400000,7.063310,90.804350,-0.235444,-46.246276,-0.268460,-35.357883
42.500000,7.079960,91.134830,-0.235999,-46.414588,-0.269186,-35.460807
42.600000,7.096600,91.353640,-0.236553,-46.526027,-0.269912,-35.520140
42.700000,7.113300,91.627690,-0.237110,-46.665599,-0.270641,-35.600719
42.800000,7.129920,91.873150,-0.237664,-46.790611,-0.271368,-35.670167
42.900000,7.146570,92.124760,-0.238219,-46.918755,-0.272096,-35.741816
43.000000,7.163220,92.455130,-0.238774,-47.087011,-0.272825,-35.843857
43.100000,7.179870,92.693180,-0.239329,-47.208249,-0.273554,-35.909946
43.200000,7.196540,92.969030,-0.239885,-47.348738,-0.274285,-35.990502
43.300000,7.213240,93.245510,-0.240441,-47.489548,-0.275018,-36.071098
43.400000,7.229840,93.526870,-0.240995,-47.632844,-0.275746,-36.153582
43.500000,7.246550,93.758040,-0.241552,-47.750578,-0.276481,-36.216346
43.600000,7.263230,94.077190,-0.242108,-47.913119,-0.277214,-36.312986
43.700000,7.279970,94.350980,-0.242666,-48.052560,-0.277950,-36.391853
43.800000,7.296600,94.632120,-0.243220,-48.195743,-0.278683,-36.473574
43.900000,7.313220,94.883380,-0.243774,-48.323709,-0.279415,-36.543645
44.000000,7.329900,95.180000,-0.244330,-48.474776,-0.280151,-36.630934
44.100000,7.346630,95.434560,-0.244888,-48.604422,-0.280889,-36.701799
44.200000,7.363300,95.726910,-0.245443,-48.753315,-0.281625,-36.787139
44.300000,7.379920,95.947790,-0.245997,-48.865808,-0.282359,-36.844950
44.400000,7.396570,96.295190,-0.246552,-49.042738,-0.283096,-36.951136
44.500000,7.413230,96.543820,-0.247108,-49.169364,-0.283833,-37.019237
44.600000,7.429940,96.829060,-0.247665,-49.314635,-0.284573,-37.101143
44.700000,7.446590,97.081420,-0.248220,-49.443161,-0.285311,-37.170396
44.800000,7.463230,97.398860,-0.248774,-49.604832,-0.286049,-37.264423
44.900000,7.479930,97.624440,-0.249331,-49.719719,-0.286790,-37.323052
45.000000,7.496630,97.937070,-0.249888,-49.878940,-0.287532,-37.414808
45.100000,7.513290,98.218670,-0.250443,-50.022358,-0.288273,-37.494608
45.200000,7.529930,98.503520,-0.250998,-50.167431,-0.289013,-37.575523
45.300000,7.546580,98.738030,-0.251553,-50.286866,-0.289754,-37.637071
45.400000,7.563280,99.038830,-0.252109,-50.440062,-0.290498,-37.723652
45.500000,7.579930,99.297740,-0.252664,-50.571924,-0.291241,-37.794202
45.600000,7.596570,99.563820,-0.253219,-50.707437,-0.291983,-37.867351
45.700000,7.613250,99.857420,-0.253775,-50.856966,-0.292728,-37.950740
45.800000,7.629920,100.157450,-0.254331,-51.009770,-0.293473,-38.036421
45.900000,7.646610,100.487750,-0.254887,-51.177991,-0.294219,-38.133386
46.000000,7.663250,100.701680,-0.255442,-51.286944,-0.294964,-38.186122
46.100000,7.679900,101.015350,-0.255997,-51.446695,-0.295710,-38.276513
46.200000,7.696570,101.266980,-0.256552,-51.574849,-0.296457,-38.343201
46.300000,7.713290,101.569690,-0.257110,-51.729018,-0.297207,-38.428988
46.400000,7.729960,101.823820,-0.257665,-51.858446,-0.297955,-38.496322
46.500000,7.746520,102.122500,-0.258217,-52.010562,-0.298699,-38.580533
46.600000,7.763250,102.414740,-0.258775,-52.159399,-0.299451,-38.661850
46.700000,7.779940,102.657490,-0.259331,-52.283030,-0.300202,-38.724402
46.800000,7.796630,102.963520,-0.259888,-52.438890,-0.300953,-38.810669
46.900000,7.813270,103.249410,-0.260442,-52.584493,-0.301703,-38.889265
47.000000,7.829950,103.547460,-0.260998,-52.736288,-0.302455,-38.972205
47.100000,7.846600,103.853900,-0.261553,-52.892357,-0.303206,-39.058185
47.200000,7.863310,104.094370,-0.262110,-53.014827,-0.303961,-39.119093
47.300000,7.879970,104.392810,-0.262666,-53.166822,-0.304714,-39.201723
47.400000,7.896570,104.657190,-0.263219,-53.301469,-0.305465,-39.271510
47.500000,7.913210,104.965420,-0.263774,-53.458449,-0.306218,-39.357518
47.600000,7.929920,105.238600,-0.264331,-53.597579,-0.306975,-39.430095
47.700000,7.946560,105.512570,-0.264885,-53.737111,-0.307729,-39.502938
47.800000,7.963160,105.831140,-0.265439,-53.899357,-0.308482,-39.592384
47.900000,7.979880,106.091030,-0.265996,-54.031718,-0.309241,-39.659497
48.000000,7.996590,106.367200,-0.266553,-54.172370,-0.310000,-39.732562
48.100000,8.013280,106.724680,-0.267109,-54.354433,-0.310759,-39.835857
48.200000,8.029870,106.959880,-0.267662,-54.474220,-0.311514,-39.893523
48.300000,8.046620,107.259400,-0.268221,-54.626764,-0.312276,-39.974737
48.400000,8.063330,107.555920,-0.268778,-54.777780,-0.313038,-40.054736
48.500000,8.079970,107.833770,-0.269332,-54.919288,-0.313797,-40.127748
48.600000,8.096580,108.122690,-0.269886,-55.066434,-0.314555,-40.204774
48.700000,8.113240,108.438470,-0.270441,-55.227259,-0.315315,-40.291526
48.800000,8.129890,108.721860,-0.270996,-55.371589,-0.316077,-40.366091
48.900000,8.146600,108.990530,-0.271553,-55.508421,-0.316841,-40.434924
49.000000,8.163290,109.303600,-0.272110,-55.667866,-0.317605,-40.520102
49.100000,8.179840,109.591310,-0.272661,-55.814396,-0.318363,-40.595968
49.200000,8.196560,109.868140,-0.273219,-55.955384,-0.319130,-40.667329
49.300000,8.213220,110.148500,-0.273774,-56.098170,-0.319894,-40.739950
49.400000,8.229890,110.447400,-0.274330,-56.250399,-0.320659,-40.819246
49.500000,8.246570,110.742890,-0.274886,-56.400891,-0.321426,-40.897094
49.600000,8.263230,111.054180,-0.275441,-56.559429,-0.322192,-40.980644
49.700000,8.279920,111.323080,-0.275997,-56.696379,-0.322960,-41.048330
49.800000,8.296600,111.668770,-0.276553,-56.872438,-0.323728,-41.144175
49.900000,8.313270,111.959790,-0.277109,-57.020653,-0.324497,-41.219717
50.000000,8.329870,112.261130,-0.277662,-57.174124,-0.325263,-41.299023
50.100000,8.346580,112.512920,-0.278219,-57.302360,-0.326034,-41.359735
50.200000,8.363270,112.816070,-0.278776,-57.456753,-0.326805,-41.439208
50.300000,8.379930,113.084600,-0.279331,-57.593514,-0.327575,-41.505860
50.400000,8.396580,113.450950,-0.279886,-57.780094,-0.328346,-41.608255
50.500000,8.413260,113.729160,-0.280442,-57.921786,-0.329118,-41.678084
50.600000,8.429940,114.013510,-0.280998,-58.066604,-0.329891,-41.750004
50.700000,8.446630,114.349270,-0.281554,-58.237605,-0.330665,-41.840555
50.800000,8.463300,114.608840,-0.282110,-58.369803,-0.331439,-41.903098
50.900000,8.479950,114.890110,-0.282665,-58.513053,-0.332212,-41.973461
51.000000,8.496620,115.228000,-0.283221,-58.685139,-0.332987,-42.064294
51.100000,8.513300,115.568120,-0.283777,-58.858360,-0.333763,-42.155731
51.200000,8.529950,115.810250,-0.284332,-58.981676,-0.334538,-42.211318
51.300000,8.546570,116.129060,-0.284886,-59.144045,-0.335313,-42.294754
51.400000,8.563210,116.436420,-0.285440,-59.300582,-0.336089,-42.373804
51.500000,8.579900,116.751750,-0.285997,-59.461178,-0.336868,-42.455479
51.600000,8.596590,117.029680,-0.286553,-59.602727,-0.337647,-42.523386
51.700000,8.613220,117.334600,-0.287107,-59.758021,-0.338424,-42.601055
51.800000,8.629890,117.643800,-0.287663,-59.915495,-0.339204,-42.680024
51.900000,8.646630,117.959690,-0.288221,-60.076377,-0.339988,-42.761103
52.000000,8.663250,118.250900,-0.288775,-60.224689,-0.340766,-42.833304
52.100000,8.679850,118.577550,-0.289328,-60.391050,-0.341545,-42.918208
52.200000,8.696540,118.861570,-0.289885,-60.535701,-0.342328,-42.987329
52.300000,8.713220,119.162320,-0.290441,-60.688871,-0.343111,-43.062355
52.400000,8.729920,119.460690,-0.290997,-60.840830,-0.343896,-43.136311
52.500000,8.746600,119.761510,-0.291553,-60.994036,-0.344680,-43.211022
52.600000,8.763230,120.099140,-0.292108,-61.165990,-0.345463,-43.298935
52.700000,8.779930,120.427980,-0.292664,-61.333467,-0.346250,-43.383348
52.800000,8.796640,120.678830,-0.293221,-61.461223,-0.347038,-43.439482
52.900000,8.813280,121.026520,-0.293776,-61.638300,-0.347823,-43.530447
53.000000,8.829890,121.358350,-0.294330,-61.807300,-0.348607,-43.615578
53.100000,8.846530,121.652890,-0.294884,-61.957308,-0.349393,-43.687069
53.200000,8.863260,121.956560,-0.295442,-62.111966,-0.350185,-43.761483
53.300000,8.879950,122.268220,-0.295998,-62.270693,-0.350975,-43.838672
53.400000,8.896570,122.589730,-0.296552,-62.434437,-0.351762,-43.919359
53.500000,8.913210,122.893170,-0.297107,-62.588978,-0.352551,-43.993354
53.600000,8.929880,123.208910,-0.297663,-62.749783,-0.353341,-44.071515
53.700000,8.946590,123.502460,-0.298220,-62.899286,-0.354135,-44.141482
53.800000,8.963270,123.870770,-0.298776,-63.086865,-0.354927,-44.238045
53.900000,8.979920,124.140430,-0.299331,-63.224202,-0.355719,-44.299259
54.000000,8.996560,124.467120,-0.299885,-63.390584,-0.356511,-44.380677
54.100000,9.013250,124.775920,-0.300442,-63.547854,-0.357306,-44.455431
54.200000,9.029950,125.121320,-0.300998,-63.723765,-0.358102,-44.543018
54.300000,9.046560,125.441220,-0.301552,-63.886689,-0.358895,-44.621530
54.400000,9.063230,125.743720,-0.302108,-64.040751,-0.359690,-44.693549
54.500000,9.079910,126.066870,-0.302664,-64.205330,-0.360487,-44.772709
54.600000,9.096640,126.364010,-0.303221,-64.356662,-0.361287,-44.842349
54.700000,9.113240,126.698150,-0.303775,-64.526838,-0.362082,-44.925219
54.800000,9.129930,126.974810,-0.304331,-64.667740,-0.362881,-44.987342
54.900000,9.146620,127.333620,-0.304887,-64.850480,-0.363681,-45.078390
55.000000,9.163270,127.652960,-0.305442,-65.013119,-0.364480,-45.155360
55.100000,9.179940,127.975520,-0.305998,-65.177397,-0.365280,-45.233244
55.200000,9.196590,128.299900,-0.306553,-65.342603,-0.366080,-45.311632
55.300000,9.213300,128.606080,-0.307110,-65.498539,-0.366884,-45.383282
55.400000,9.229970,128.961490,-0.307666,-65.679548,-0.367686,-45.472206
55.500000,9.246640,129.286010,-0.308221,-65.844824,-0.368489,-45.550045
55.600000,9.263200,129.574040,-0.308773,-65.991517,-0.369287,-45.615096
55.700000,9.279820,129.949720,-0.309327,-66.182849,-0.370089,-45.710685
55.800000,9.296540,130.231980,-0.309885,-66.326603,-0.370897,-45.773006
55.900000,9.313260,130.588910,-0.310442,-66.508386,-0.371704,-45.861389
56.000000,9.329900,130.910800,-0.310997,-66.672323,-0.372509,-45.937453
56.100000,9.346560,131.240160,-0.311552,-66.840065,-0.373315,-46.015909
56.200000,9.363240,131.577440,-0.312108,-67.011840,-0.374123,-46.096909
