Repository: abubakardawood/tissue-phantom-material-database

Title:
A Database of Silicone Phantom Materials for Modeling Human Tissue Mechanics Across Varying Stiffnesses

Description:
This dataset contains processed mechanical compression test data for soft silicone phantoms
fabricated using Ecoflex (Smooth-On) with varying base materials and thinner concentrations.
The dataset provides force–compression measurements together with derived engineering and
true stress–strain quantities, intended for mechanical characterization, constitutive model
fitting, and the design of tissue-equivalent phantoms.

All files in this dataset are processed outputs generated from raw experimental measurements.
The raw data files are not included in this archive.

File: data/EF50_0T/EF50_0T_B2.csv (part 1 of 2)
EF50_0T_B_sample_2
Compression test;
Cylinder Diameter: 50mm;
Cylinder Height: 30mm;
Speed (mm/min): 10;
Machine: INSTRON 5900;
Load cell: 10kN;
Time (s),Compression (mm),Load (N),Engineering Strain [-],Engineering Stress (kPa),True Strain [-],True Stress (kPa)
0.000000,0.000000,0.001010,-0.000000,-0.000514,0.000000,-0.000514
0.100000,0.007260,0.047040,-0.000242,-0.023957,-0.000242,-0.023951
0.200000,0.027710,0.119900,-0.000924,-0.061065,-0.000924,-0.061008
0.300000,0.046230,0.171880,-0.001541,-0.087538,-0.001542,-0.087403
0.400000,0.063270,0.239230,-0.002109,-0.121839,-0.002111,-0.121582
0.500000,0.079990,0.295190,-0.002666,-0.150339,-0.002670,-0.149938
0.600000,0.096700,0.403350,-0.003223,-0.205424,-0.003229,-0.204762
0.700000,0.113300,0.504020,-0.003777,-0.256695,-0.003784,-0.255726
0.800000,0.130010,0.596960,-0.004334,-0.304029,-0.004343,-0.302712
0.900000,0.146680,0.701230,-0.004889,-0.357134,-0.004901,-0.355387
1.000000,0.163320,0.793450,-0.005444,-0.404101,-0.005459,-0.401901
1.100000,0.180020,0.921820,-0.006001,-0.469479,-0.006019,-0.466662
1.200000,0.196610,1.059210,-0.006554,-0.539451,-0.006575,-0.535916
1.300000,0.213330,1.256480,-0.007111,-0.639920,-0.007136,-0.635370
1.400000,0.230030,1.353620,-0.007668,-0.689393,-0.007697,-0.684107
1.500000,0.246710,1.509500,-0.008224,-0.768782,-0.008258,-0.762460
1.600000,0.263290,1.692060,-0.008776,-0.861759,-0.008815,-0.854196
1.700000,0.279970,1.845210,-0.009332,-0.939758,-0.009376,-0.930988
1.800000,0.296610,2.008480,-0.009887,-1.022910,-0.009936,-1.012797
1.900000,0.313270,2.185230,-0.010442,-1.112929,-0.010497,-1.101307
2.000000,0.329910,2.337750,-0.010997,-1.190606,-0.011058,-1.177513
2.100000,0.346590,2.474450,-0.011553,-1.260227,-0.011620,-1.245668
2.200000,0.363300,2.660420,-0.012110,-1.354941,-0.012184,-1.338532
2.300000,0.379970,2.860470,-0.012666,-1.456825,-0.012747,-1.438374
2.400000,0.396640,2.992050,-0.013221,-1.523839,-0.013310,-1.503691
2.500000,0.413270,3.186870,-0.013776,-1.623060,-0.013871,-1.600701
2.600000,0.429900,3.340920,-0.014330,-1.701517,-0.014434,-1.677134
2.700000,0.446610,3.482850,-0.014887,-1.773801,-0.014999,-1.747394
2.800000,0.463320,3.667630,-0.015444,-1.867909,-0.015565,-1.839061
2.900000,0.479910,3.807790,-0.015997,-1.939292,-0.016126,-1.908269
3.000000,0.496520,3.967570,-0.016551,-2.020667,-0.016689,-1.987223
3.100000,0.513240,4.138420,-0.017108,-2.107680,-0.017256,-2.071622
3.200000,0.529910,4.317420,-0.017664,-2.198844,-0.017822,-2.160004
3.300000,0.546560,4.464560,-0.018219,-2.273782,-0.018387,-2.232356
3.400000,0.563210,4.687720,-0.018774,-2.387436,-0.018952,-2.342615
3.500000,0.579900,4.827740,-0.019330,-2.458748,-0.019519,-2.411220
3.600000,0.596570,4.979430,-0.019886,-2.536003,-0.020086,-2.485573
3.700000,0.613210,5.137180,-0.020440,-2.616344,-0.020652,-2.562865
3.800000,0.629880,5.338800,-0.020996,-2.719029,-0.021220,-2.661940
3.900000,0.646560,5.515970,-0.021552,-2.809260,-0.021788,-2.748715
4.000000,0.663240,5.670490,-0.022108,-2.887957,-0.022356,-2.824110
4.100000,0.679950,5.818290,-0.022665,-2.963231,-0.022926,-2.896069
4.200000,0.696580,6.008340,-0.023219,-3.060022,-0.023493,-2.988971
4.300000,0.713240,6.179490,-0.023775,-3.147188,-0.024062,-3.072365
4.400000,0.729980,6.377850,-0.024333,-3.248212,-0.024634,-3.169175
4.500000,0.746640,6.537070,-0.024888,-3.329302,-0.025203,-3.246443
4.600000,0.763270,6.715880,-0.025442,-3.420370,-0.025772,-3.333347
4.700000,0.779870,6.882750,-0.025996,-3.505356,-0.026340,-3.414232
4.800000,0.796580,7.070980,-0.026553,-3.601221,-0.026912,-3.505599
4.900000,0.813260,7.239880,-0.027109,-3.687241,-0.027483,-3.587284
5.000000,0.829960,7.405910,-0.027665,-3.771799,-0.028055,-3.667451
5.100000,0.846530,7.598210,-0.028218,-3.869737,-0.028623,-3.760542
5.200000,0.863170,7.781990,-0.028772,-3.963335,-0.029194,-3.849301
5.300000,0.879920,7.953700,-0.029331,-4.050786,-0.029769,-3.931974
5.400000,0.896600,8.113410,-0.029887,-4.132126,-0.030342,-4.008630
5.500000,0.913260,8.253270,-0.030442,-4.203356,-0.030915,-4.075397
5.600000,0.929950,8.459470,-0.030998,-4.308373,-0.031489,-4.174820
5.700000,0.946640,8.669950,-0.031555,-4.415569,-0.032063,-4.276237
5.800000,0.963340,8.840950,-0.032111,-4.502659,-0.032638,-4.358072
5.900000,0.979950,9.013280,-0.032665,-4.590426,-0.033210,-4.440480
6.000000,0.996600,9.188630,-0.033220,-4.679731,-0.033784,-4.524270
6.100000,1.013310,9.355230,-0.033777,-4.764580,-0.034361,-4.603646
6.200000,1.029970,9.562450,-0.034332,-4.870116,-0.034936,-4.702913
6.300000,1.046630,9.699270,-0.034888,-4.939798,-0.035511,-4.767460
6.400000,1.063240,9.896360,-0.035441,-5.040175,-0.036085,-4.861544
6.500000,1.079850,10.096720,-0.035995,-5.142217,-0.036659,-4.957123
6.600000,1.096540,10.309760,-0.036551,-5.250718,-0.037236,-5.058797
6.700000,1.113220,10.448280,-0.037107,-5.321265,-0.037813,-5.123807
6.800000,1.129860,10.624300,-0.037662,-5.410912,-0.038390,-5.207126
6.900000,1.146510,10.799930,-0.038217,-5.500359,-0.038966,-5.290152
7.000000,1.163250,10.975630,-0.038775,-5.589842,-0.039547,-5.373096
7.100000,1.179960,11.181260,-0.039332,-5.694569,-0.040126,-5.470590
7.200000,1.196580,11.358160,-0.039886,-5.784663,-0.040703,-5.553936
7.300000,1.213230,11.548830,-0.040441,-5.881771,-0.041281,-5.643906
7.400000,1.229910,11.729880,-0.040997,-5.973979,-0.041861,-5.729064
7.500000,1.246600,11.908720,-0.041553,-6.065061,-0.042441,-5.813038
7.600000,1.263280,12.090390,-0.042109,-6.157585,-0.043022,-5.898293
7.700000,1.279900,12.281260,-0.042663,-6.254794,-0.043600,-5.987944
7.800000,1.296560,12.495900,-0.043219,-6.364110,-0.044180,-6.089061
7.900000,1.313250,12.677560,-0.043775,-6.456628,-0.044762,-6.173989
8.000000,1.329940,12.832960,-0.044331,-6.535773,-0.045344,-6.246033
8.100000,1.346560,13.033700,-0.044885,-6.638009,-0.045924,-6.340060
8.200000,1.363230,13.215730,-0.045441,-6.730716,-0.046506,-6.424866
8.300000,1.379910,13.409230,-0.045997,-6.829265,-0.047088,-6.515139
8.400000,1.396610,13.602520,-0.046554,-6.927707,-0.047672,-6.605196
8.500000,1.413280,13.802720,-0.047109,-7.029668,-0.048255,-6.698505
8.600000,1.429920,13.969970,-0.047664,-7.114847,-0.048837,-6.775725
8.700000,1.446600,14.126910,-0.048220,-7.194776,-0.049421,-6.847844
8.800000,1.463300,14.367520,-0.048777,-7.317318,-0.050006,-6.960403
8.900000,1.479940,14.527090,-0.049331,-7.398586,-0.050590,-7.033604
9.000000,1.496540,14.728020,-0.049885,-7.500919,-0.051172,-7.126738
9.100000,1.513250,14.936380,-0.050442,-7.607036,-0.051758,-7.223324
9.200000,1.529960,15.103220,-0.050999,-7.692007,-0.052345,-7.299725
9.300000,1.546650,15.331990,-0.051555,-7.808518,-0.052931,-7.405950
9.400000,1.563270,15.484780,-0.052109,-7.886334,-0.053516,-7.475385
9.500000,1.579860,15.682810,-0.052662,-7.987190,-0.054099,-7.566568
9.600000,1.596510,15.885880,-0.053217,-8.090612,-0.054685,-7.660054
9.700000,1.613270,16.077710,-0.053776,-8.188310,-0.055276,-7.747979
9.800000,1.629980,16.272170,-0.054333,-8.287348,-0.055864,-7.837074
9.900000,1.646580,16.435060,-0.054886,-8.370307,-0.056450,-7.910895
10.000000,1.663220,16.595030,-0.055441,-8.451779,-0.057037,-7.983207
10.100000,1.679890,16.849340,-0.055996,-8.581298,-0.057625,-8.100777
10.200000,1.696560,17.035870,-0.056552,-8.676297,-0.058214,-8.185635
10.300000,1.713210,17.186920,-0.057107,-8.753226,-0.058802,-8.253356
10.400000,1.729890,17.400080,-0.057663,-8.861788,-0.059392,-8.350791
10.500000,1.746530,17.570060,-0.058218,-8.948358,-0.059981,-8.427406
10.600000,1.763230,17.786730,-0.058774,-9.058707,-0.060572,-8.526288
10.700000,1.779870,17.980730,-0.059329,-9.157511,-0.061162,-8.614205
10.800000,1.796530,18.164980,-0.059884,-9.251348,-0.061752,-8.697338
10.900000,1.813210,18.365500,-0.060440,-9.353472,-0.062344,-8.788145
11.000000,1.829930,18.567530,-0.060998,-9.456365,-0.062937,-8.879549
11.100000,1.846580,18.744290,-0.061553,-9.546389,-0.063529,-8.958783
11.200000,1.863150,18.969480,-0.062105,-9.661077,-0.064117,-9.061076
11.300000,1.879890,19.127170,-0.062663,-9.741388,-0.064712,-9.130963
11.400000,1.896590,19.353550,-0.063220,-9.856682,-0.065306,-9.233546
11.500000,1.913280,19.545000,-0.063776,-9.954187,-0.065901,-9.319349
11.600000,1.929880,19.737800,-0.064329,-10.052379,-0.066492,-9.405716
11.700000,1.946580,19.938550,-0.064886,-10.154620,-0.067087,-9.495727
11.800000,1.963230,20.076570,-0.065441,-10.224913,-0.067681,-9.555785
11.900000,1.979950,20.314460,-0.065998,-10.346070,-0.068277,-9.663246
12.000000,1.996590,20.532180,-0.066553,-10.456953,-0.068871,-9.761012
12.100000,2.013210,20.727250,-0.067107,-10.556302,-0.069465,-9.847900
12.200000,2.029870,20.967250,-0.067662,-10.678533,-0.070060,-9.955998
12.300000,2.046540,21.127130,-0.068218,-10.759959,-0.070656,-10.025936
12.400000,2.063250,21.315550,-0.068775,-10.855920,-0.071254,-10.109305
12.500000,2.079880,21.511710,-0.069329,-10.955824,-0.071850,-10.196264
12.600000,2.096590,21.712210,-0.069886,-11.057938,-0.072448,-10.285139
12.700000,2.113290,21.885640,-0.070443,-11.146265,-0.073047,-10.361089
12.800000,2.130030,22.118610,-0.071001,-11.264916,-0.073648,-10.465095
12.900000,2.146580,22.293420,-0.071553,-11.353946,-0.074242,-10.541540
13.000000,2.163260,22.510640,-0.072109,-11.464575,-0.074841,-10.637880
13.100000,2.179920,22.682860,-0.072664,-11.552286,-0.075439,-10.712850
13.200000,2.196590,22.934430,-0.073220,-11.680409,-0.076039,-10.825174
13.300000,2.213300,23.120880,-0.073777,-11.775367,-0.076640,-10.906620
13.400000,2.229870,23.343440,-0.074329,-11.888716,-0.077236,-11.005040
13.500000,2.246560,23.535410,-0.074885,-11.986486,-0.077838,-11.088874
13.600000,2.263260,23.695920,-0.075442,-12.068233,-0.078439,-11.157781
13.700000,2.279950,23.920300,-0.075998,-12.182509,-0.079041,-11.256658
13.800000,2.296560,24.081930,-0.076552,-12.264826,-0.079641,-11.325929
13.900000,2.313260,24.292730,-0.077109,-12.372186,-0.080244,-11.418183
14.000000,2.329960,24.519860,-0.077665,-12.487862,-0.080847,-11.517988
14.100000,2.346640,24.664930,-0.078221,-12.561746,-0.081450,-11.579149
14.200000,2.363280,24.927800,-0.078776,-12.695624,-0.082052,-11.695514
14.300000,2.379960,25.098750,-0.079332,-12.782688,-0.082656,-11.768612
14.400000,2.396620,25.348980,-0.079887,-12.910130,-0.083259,-11.878774
14.500000,2.413300,25.573360,-0.080443,-13.024405,-0.083864,-11.976679
14.600000,2.429970,25.748450,-0.080999,-13.113578,-0.084468,-12.051391
14.700000,2.446500,25.906850,-0.081550,-13.194250,-0.085068,-12.118259
14.800000,2.463200,26.137210,-0.082107,-13.311572,-0.085674,-12.218603
14.900000,2.479900,26.330640,-0.082663,-13.410085,-0.086281,-12.301563
15.000000,2.496570,26.576500,-0.083219,-13.535300,-0.086887,-12.408906
15.100000,2.513200,26.722210,-0.083773,-13.609510,-0.087491,-12.469396
15.200000,2.529890,26.930990,-0.084330,-13.715841,-0.088099,-12.559188
15.300000,2.546600,27.137010,-0.084887,-13.820766,-0.088707,-12.647567
15.400000,2.563270,27.380940,-0.085442,-13.944998,-0.089315,-12.753505
15.500000,2.579900,27.600280,-0.085997,-14.056707,-0.089921,-12.847877
15.600000,2.596570,27.791530,-0.086552,-14.154110,-0.090529,-12.929039
15.700000,2.613260,27.943140,-0.087109,-14.231324,-0.091138,-12.991653
15.800000,2.629920,28.210980,-0.087664,-14.367734,-0.091747,-13.108201
15.900000,2.646570,28.397920,-0.088219,-14.462942,-0.092355,-13.187036
16.000000,2.663210,28.603820,-0.088774,-14.567806,-0.092964,-13.274568
16.100000,2.679890,28.801730,-0.089330,-14.668601,-0.093574,-13.358259
16.200000,2.696620,29.035680,-0.089887,-14.787750,-0.094187,-13.458519
16.300000,2.713310,29.214060,-0.090444,-14.878599,-0.094798,-13.532924
16.400000,2.729900,29.420010,-0.090997,-14.983488,-0.095407,-13.620041
16.500000,2.746520,29.632900,-0.091551,-15.091912,-0.096016,-13.710237
16.600000,2.763250,29.860990,-0.092108,-15.208077,-0.096630,-13.807287
16.700000,2.779920,30.049470,-0.092664,-15.304069,-0.097242,-13.885933
16.800000,2.796620,30.243450,-0.093221,-15.402863,-0.097856,-13.966997
16.900000,2.813280,30.451360,-0.093776,-15.508750,-0.098469,-14.054402
17.000000,2.829940,30.696640,-0.094331,-15.633670,-0.099082,-14.158925
17.100000,2.846580,30.865340,-0.094886,-15.719589,-0.099694,-14.228020
17.200000,2.863260,31.073540,-0.095442,-15.825624,-0.100309,-14.315195
17.300000,2.879920,31.295290,-0.095997,-15.938560,-0.100923,-14.408501
17.400000,2.896590,31.492150,-0.096553,-16.038820,-0.101538,-14.490224
17.500000,2.913290,31.715010,-0.097110,-16.152322,-0.102154,-14.583775
17.600000,2.929990,31.901490,-0.097666,-16.247295,-0.102771,-14.660482
17.700000,2.946590,32.157090,-0.098220,-16.377471,-0.103384,-14.768882
17.800000,2.963220,32.357620,-0.098774,-16.479601,-0.103999,-14.851844
17.900000,2.979960,32.564910,-0.099332,-16.585172,-0.104619,-14.937734
18.000000,2.996660,32.790870,-0.099889,-16.700253,-0.105237,-15.032087
18.100000,3.013290,32.981250,-0.100443,-16.797213,-0.105853,-15.110050
18.200000,3.029930,33.181300,-0.100998,-16.899097,-0.106470,-15.192328
18.300000,3.046600,33.435600,-0.101553,-17.028611,-0.107088,-15.299299
18.400000,3.063280,33.618920,-0.102109,-17.121975,-0.107707,-15.373662
18.500000,3.079980,33.891040,-0.102666,-17.260565,-0.108327,-15.488492
18.600000,3.096570,34.040340,-0.103219,-17.336603,-0.108944,-15.547136
18.700000,3.113220,34.241100,-0.103774,-17.438849,-0.109563,-15.629150
18.800000,3.129920,34.486930,-0.104331,-17.564049,-0.110184,-15.731580
18.900000,3.146630,34.665100,-0.104888,-17.654790,-0.110806,-15.803021
19.000000,3.163260,34.885720,-0.105442,-17.767151,-0.111426,-15.893747
19.100000,3.179880,35.156490,-0.105996,-17.905053,-0.112045,-16.007189
19.200000,3.196550,35.331510,-0.106552,-17.994190,-0.112667,-16.076879
19.300000,3.213240,35.548770,-0.107108,-18.104840,-0.113290,-16.165667
19.400000,3.229880,35.755630,-0.107663,-18.210193,-0.113911,-16.249635
19.500000,3.246560,35.967780,-0.108219,-18.318240,-0.114534,-16.335864
19.600000,3.263270,36.149060,-0.108776,-18.410565,-0.115159,-16.407944
19.700000,3.279970,36.361280,-0.109332,-18.518648,-0.115784,-16.493961
19.800000,3.296620,36.580270,-0.109887,-18.630179,-0.116407,-16.582958
19.900000,3.313230,36.843400,-0.110441,-18.764190,-0.117029,-16.691854
20.000000,3.329900,37.017720,-0.110997,-18.852970,-0.117654,-16.760353
20.100000,3.346540,37.225890,-0.111551,-18.958990,-0.118278,-16.844089
20.200000,3.363250,37.453900,-0.112108,-19.075115,-0.118906,-16.936635
20.300000,3.379880,37.694970,-0.112663,-19.197891,-0.119530,-17.035005
20.400000,3.396530,37.914000,-0.113218,-19.309442,-0.120156,-17.123272
20.500000,3.413220,38.101690,-0.113774,-19.405031,-0.120783,-17.197243
20.600000,3.429940,38.358320,-0.114331,-19.535732,-0.121412,-17.302186
20.700000,3.446590,38.562750,-0.114886,-19.639847,-0.122039,-17.383497
20.800000,3.463200,38.756270,-0.115440,-19.738406,-0.122665,-17.459805
20.900000,3.479920,38.994420,-0.115997,-19.859695,-0.123295,-17.556023
21.000000,3.496620,39.223590,-0.116554,-19.976410,-0.123925,-17.648080
21.100000,3.513270,39.440950,-0.117109,-20.087111,-0.124554,-17.734729
21.200000,3.529910,39.648110,-0.117664,-20.192617,-0.125182,-17.816679
21.300000,3.546570,39.898480,-0.118219,-20.320129,-0.125812,-17.917904
21.400000,3.563230,40.109550,-0.118774,-20.427626,-0.126442,-18.001348
21.500000,3.579950,40.345320,-0.119332,-20.547703,-0.127074,-18.095711
21.600000,3.596610,40.577020,-0.119887,-20.665707,-0.127705,-18.188157
21.700000,3.613260,40.754190,-0.120442,-20.755939,-0.128336,-18.256052
21.800000,3.629930,40.977550,-0.120998,-20.869695,-0.128968,-18.344510
21.900000,3.646630,41.179370,-0.121554,-20.972481,-0.129601,-18.423185
22.000000,3.663350,41.423600,-0.122112,-21.096866,-0.130236,-18.520693
22.100000,3.679920,41.626720,-0.122664,-21.200314,-0.130865,-18.599799
22.200000,3.696600,41.866130,-0.123220,-21.322245,-0.131499,-18.694918
22.300000,3.713320,42.078510,-0.123777,-21.430409,-0.132135,-18.777810
22.400000,3.729940,42.356040,-0.124331,-21.571754,-0.132767,-18.889709
22.500000,3.746580,42.550600,-0.124886,-21.670843,-0.133401,-18.964458
22.600000,3.763260,42.722710,-0.125442,-21.758498,-0.134037,-19.029068
22.700000,3.779910,42.962110,-0.125997,-21.880423,-0.134671,-19.123555
22.800000,3.796580,43.226970,-0.126553,-22.015315,-0.135307,-19.229218
22.900000,3.813190,43.406000,-0.127106,-22.106494,-0.135942,-19.296619
23.000000,3.829870,43.665230,-0.127662,-22.238519,-0.136579,-19.399498
23.100000,3.846580,43.862010,-0.128219,-22.338738,-0.137217,-19.474480
23.200000,3.863340,44.088620,-0.128778,-22.454150,-0.137858,-19.562549
23.300000,3.879970,44.322600,-0.129332,-22.573315,-0.138495,-19.653855
23.400000,3.896540,44.503590,-0.129885,-22.665492,-0.139130,-19.721592
23.500000,3.913220,44.778520,-0.130441,-22.805513,-0.139769,-19.830747
23.600000,3.929880,44.998950,-0.130996,-22.917777,-0.140408,-19.915640
23.700000,3.946590,45.215790,-0.131553,-23.028213,-0.141049,-19.998782
23.800000,3.963260,45.467420,-0.132109,-23.156367,-0.141689,-20.097210
23.900000,3.979920,45.652820,-0.132664,-23.250790,-0.142329,-20.166247
24.000000,3.996600,45.838100,-0.133220,-23.345153,-0.142970,-20.235111
24.100000,4.013270,46.083340,-0.133776,-23.470052,-0.143611,-20.330330
24.200000,4.029930,46.341120,-0.134331,-23.601339,-0.144253,-20.430947
24.300000,4.046570,46.546710,-0.134886,-23.706045,-0.144894,-20.508439
24.400000,4.063240,46.773770,-0.135441,-23.821685,-0.145536,-20.595245
24.500000,4.079900,47.014140,-0.135997,-23.944105,-0.146179,-20.687786
24.600000,4.096600,47.231200,-0.136553,-24.054653,-0.146823,-20.769910
24.700000,4.113150,47.448380,-0.137105,-24.165261,-0.147462,-20.852083
24.800000,4.129890,47.683480,-0.137663,-24.284997,-0.148109,-20.941851
24.900000,4.146610,47.952330,-0.138220,-24.421921,-0.148756,-21.046315
25.000000,4.163280,48.113110,-0.138776,-24.503806,-0.149401,-21.103266
25.100000,4.179920,48.356190,-0.139331,-24.627605,-0.150045,-21.196225
25.200000,4.196580,48.574360,-0.139886,-24.738718,-0.150690,-21.278118
25.300000,4.213290,48.819980,-0.140443,-24.863812,-0.151338,-21.371863
25.400000,4.229980,49.019690,-0.140999,-24.965523,-0.151986,-21.445401
25.500000,4.246670,49.287840,-0.141556,-25.102091,-0.152633,-21.548748
25.600000,4.263200,49.474010,-0.142107,-25.196906,-0.153276,-21.616258
25.700000,4.279860,49.703550,-0.142662,-25.313810,-0.153923,-21.702491
25.800000,4.296610,49.957380,-0.143220,-25.443085,-0.154574,-21.799118
25.900000,4.313310,50.121580,-0.143777,-25.526711,-0.155224,-21.856557
26.000000,4.329880,50.417250,-0.144329,-25.677295,-0.155870,-21.971308
26.100000,4.346550,50.651020,-0.144885,-25.796353,-0.156519,-22.058848
26.200000,4.363270,50.895300,-0.145442,-25.920763,-0.157171,-22.150787
26.300000,4.379950,51.108880,-0.145998,-26.029539,-0.157822,-22.229270
26.400000,4.396570,51.310780,-0.146552,-26.132366,-0.158471,-22.302607
26.500000,4.413250,51.547450,-0.147108,-26.252901,-0.159123,-22.390880
26.600000,4.429960,51.800260,-0.147665,-26.381656,-0.159776,-22.486000
26.700000,4.446640,51.995750,-0.148221,-26.481218,-0.160429,-22.556137
26.800000,4.463290,52.192450,-0.148776,-26.581397,-0.161080,-22.626714
26.900000,4.479890,52.440780,-0.149330,-26.707870,-0.161731,-22.719593
27.000000,4.496540,52.717720,-0.149885,-26.848914,-0.162383,-22.824674
27.100000,4.513210,52.893430,-0.150440,-26.938403,-0.163037,-22.885780
27.200000,4.529890,53.192560,-0.150996,-27.090748,-0.163692,-23.000145
27.300000,4.546500,53.391590,-0.151550,-27.192113,-0.164344,-23.071149
27.400000,4.563220,53.623010,-0.152107,-27.309975,-0.165001,-23.155927
27.500000,4.579950,53.841450,-0.152665,-27.421225,-0.165659,-23.234964
27.600000,4.596540,54.077930,-0.153218,-27.541664,-0.166312,-23.321785
27.700000,4.613190,54.320400,-0.153773,-27.665153,-0.166968,-23.410999
27.800000,4.629850,54.504080,-0.154328,-27.758700,-0.167624,-23.474746
27.900000,4.646590,54.772510,-0.154886,-27.895410,-0.168284,-23.574792
28.000000,4.663290,55.009030,-0.155443,-28.015869,-0.168943,-23.660998
28.100000,4.679970,55.242950,-0.155999,-28.135003,-0.169602,-23.745971
28.200000,4.696590,55.492550,-0.156553,-28.262124,-0.170258,-23.837603
28.300000,4.713230,55.706280,-0.157108,-28.370975,-0.170916,-23.913678
28.400000,4.729930,55.983650,-0.157664,-28.512239,-0.171577,-24.016876
28.500000,4.746630,56.166950,-0.158221,-28.605593,-0.172238,-24.079587
28.600000,4.763260,56.395760,-0.158775,-28.722125,-0.172897,-24.161760
28.700000,4.779910,56.650090,-0.159330,-28.851654,-0.173556,-24.254710
28.800000,4.796610,56.846970,-0.159887,-28.951924,-0.174219,-24.322888
28.900000,4.813290,57.098750,-0.160443,-29.080155,-0.174881,-24.414447
29.000000,4.829960,57.326230,-0.160999,-29.196009,-0.175543,-24.495491
29.100000,4.846600,57.622350,-0.161553,-29.346822,-0.176204,-24.605745
29.200000,4.863250,57.793370,-0.162108,-29.433922,-0.176866,-24.662438
29.300000,4.879890,58.041530,-0.162663,-29.560308,-0.177529,-24.751940
29.400000,4.896560,58.319340,-0.163219,-29.701796,-0.178192,-24.853908
29.500000,4.913200,58.519890,-0.163773,-29.803935,-0.178856,-24.922845
29.600000,4.929880,58.780450,-0.164329,-29.936637,-0.179521,-25.017170
29.700000,4.946580,59.004780,-0.164886,-30.050888,-0.180187,-25.095917
29.800000,4.963280,59.282210,-0.165443,-30.192182,-0.180854,-25.197107
29.900000,4.979900,59.465360,-0.165997,-30.285459,-0.181518,-25.258174
30.000000,4.996530,59.714700,-0.166551,-30.412447,-0.182183,-25.347224
30.100000,5.013290,59.946150,-0.167110,-30.530323,-0.182853,-25.428411
30.200000,5.030050,60.230900,-0.167668,-30.675345,-0.183524,-25.532061
30.300000,5.046630,60.427340,-0.168221,-30.775392,-0.184188,-25.598324
30.400000,5.063240,60.687460,-0.168775,-30.907870,-0.184854,-25.691404
30.500000,5.079910,60.897510,-0.169330,-31.014847,-0.185523,-25.763093
30.600000,5.096600,61.193390,-0.169887,-31.165538,-0.186193,-25.870928
30.700000,5.113300,61.419160,-0.170443,-31.280521,-0.186864,-25.948965
30.800000,5.129890,61.630540,-0.170996,-31.388176,-0.187531,-26.020913
30.900000,5.146560,61.876150,-0.171552,-31.513264,-0.188201,-26.107101
31.000000,5.163220,62.074240,-0.172107,-31.614151,-0.188872,-26.173124
31.100000,5.179860,62.347060,-0.172662,-31.753097,-0.189542,-26.270544
31.200000,5.196500,62.567520,-0.173217,-31.865376,-0.190213,-26.345762
31.300000,5.213190,62.836920,-0.173773,-32.002581,-0.190886,-26.441396
31.400000,5.229870,63.117620,-0.174329,-32.145540,-0.191559,-26.541640
31.500000,5.246600,63.308300,-0.174887,-32.242652,-0.192235,-26.603842
31.600000,5.263230,63.570450,-0.175441,-32.376164,-0.192907,-26.696058
31.700000,5.279880,63.792370,-0.175996,-32.489187,-0.193580,-26.771220
31.800000,5.296580,64.013670,-0.176553,-32.601894,-0.194256,-26.845943
31.900000,5.313290,64.278310,-0.177110,-32.736674,-0.194932,-26.938693
32.000000,5.329930,64.502530,-0.177664,-32.850869,-0.195607,-27.014441
32.100000,5.346550,64.740080,-0.178218,-32.971852,-0.196281,-27.095663
32.200000,5.363240,65.015700,-0.178775,-33.112224,-0.196958,-27.192597
32.300000,5.379930,65.261110,-0.179331,-33.237210,-0.197635,-27.276748
32.400000,5.396640,65.486970,-0.179888,-33.352240,-0.198314,-27.352572
32.500000,5.413270,65.718280,-0.180442,-33.470045,-0.198991,-27.430632
32.600000,5.429850,65.999870,-0.180995,-33.613458,-0.199665,-27.529590
32.700000,5.446530,66.220770,-0.181551,-33.725961,-0.200344,-27.602979
32.800000,5.463270,66.477580,-0.182109,-33.856753,-0.201026,-27.691134
32.900000,5.479900,66.740490,-0.182663,-33.990652,-0.201704,-27.781807
33.000000,5.496530,66.950780,-0.183218,-34.097752,-0.202383,-27.850442
33.100000,5.513210,67.234330,-0.183774,-34.242163,-0.203064,-27.949355
33.200000,5.529900,67.481540,-0.184330,-34.368066,-0.203745,-28.033000
33.300000,5.546620,67.688150,-0.184887,-34.473292,-0.204429,-28.099617
33.400000,5.563230,67.941140,-0.185441,-34.602138,-0.205108,-28.185483
33.500000,5.579920,68.169540,-0.185997,-34.718462,-0.205792,-28.260920
33.600000,5.596590,68.429360,-0.186553,-34.850787,-0.206475,-28.349268
33.700000,5.613320,68.661150,-0.187111,-34.968837,-0.207160,-28.425794
33.800000,5.629940,68.917240,-0.187665,-35.099262,-0.207842,-28.512371
33.900000,5.646570,69.155990,-0.188219,-35.220856,-0.208525,-28.591622
34.000000,5.663250,69.388160,-0.188775,-35.339100,-0.209210,-28.667961
34.100000,5.679910,69.687030,-0.189330,-35.491313,-0.209895,-28.771731
34.200000,5.696550,69.910000,-0.189885,-35.604871,-0.210579,-28.844040
34.300000,5.713180,70.196750,-0.190439,-35.750911,-0.211264,-28.942532
34.400000,5.729930,70.392010,-0.190998,-35.850356,-0.211953,-29.003022
34.500000,5.746650,70.662190,-0.191555,-35.987958,-0.212643,-29.094285
34.600000,5.763280,70.858830,-0.192109,-36.088106,-0.213329,-29.155244
34.700000,5.779870,71.104220,-0.192662,-36.213082,-0.214013,-29.236185
34.800000,5.796570,71.352940,-0.193219,-36.339754,-0.214703,-29.318223
34.900000,5.813250,71.645490,-0.193775,-36.488748,-0.215392,-29.418141
35.000000,5.829970,71.879360,-0.194332,-36.607857,-0.216084,-29.493767
35.100000,5.846650,72.146210,-0.194888,-36.743763,-0.216774,-29.582832
35.200000,5.863200,72.391970,-0.195440,-36.868928,-0.217460,-29.663264
35.300000,5.879880,72.639720,-0.195996,-36.995106,-0.218151,-29.744213
35.400000,5.896590,72.890090,-0.196553,-37.122618,-0.218844,-29.826056
35.500000,5.913290,73.125850,-0.197110,-37.242690,-0.219537,-29.901795
35.600000,5.929890,73.383980,-0.197663,-37.374154,-0.220227,-29.986667
35.700000,5.946580,73.655360,-0.198219,-37.512367,-0.220920,-30.076690
35.800000,5.963220,73.886510,-0.198774,-37.630091,-0.221612,-30.150207
35.900000,5.979900,74.119640,-0.199330,-37.748823,-0.222306,-30.224350
36.000000,5.996520,74.402630,-0.199884,-37.892948,-0.222999,-30.318754
36.100000,6.013240,74.618930,-0.200441,-38.003109,-0.223695,-30.385715
36.200000,6.029900,74.915070,-0.200997,-38.153932,-0.224390,-30.485119
36.300000,6.046590,75.150310,-0.201553,-38.273739,-0.225087,-30.559552
36.400000,6.063240,75.392310,-0.202108,-38.396988,-0.225782,-30.636650
36.500000,6.079880,75.619670,-0.202663,-38.512782,-0.226477,-30.707679
36.600000,6.096570,75.917240,-0.203219,-38.664333,-0.227175,-30.807006
36.700000,6.113310,76.172220,-0.203777,-38.794193,-0.227876,-30.888829
36.800000,6.129970,76.385860,-0.204332,-38.902999,-0.228574,-30.953858
36.900000,6.146540,76.621820,-0.204885,-39.023172,-0.229268,-31.027923
37.000000,6.163270,76.930750,-0.205442,-39.180509,-0.229970,-31.131174
37.100000,6.179980,77.160130,-0.205999,-39.297332,-0.230671,-31.202107
37.200000,6.196620,77.440260,-0.206554,-39.440001,-0.231370,-31.293511
37.300000,6.213200,77.635220,-0.207107,-39.539293,-0.232067,-31.350442
37.400000,6.229890,77.897370,-0.207663,-39.672805,-0.232768,-31.434231
37.500000,6.246560,78.166600,-0.208219,-39.809922,-0.233470,-31.520754
37.600000,6.263220,78.426970,-0.208774,-39.942528,-0.234172,-31.603567
37.700000,6.279900,78.689090,-0.209330,-40.076024,-0.234875,-31.686910
37.800000,6.296500,78.930950,-0.209883,-40.199203,-0.235575,-31.762060
37.900000,6.313230,79.196530,-0.210441,-40.334462,-0.236281,-31.846437
38.000000,6.329930,79.445850,-0.210998,-40.461439,-0.236986,-31.924170
38.100000,6.346630,79.717060,-0.211554,-40.599565,-0.237692,-32.010551
38.200000,6.363210,79.962970,-0.212107,-40.724806,-0.238393,-32.086790
38.300000,6.379880,80.215800,-0.212663,-40.853571,-0.239098,-32.165542
38.400000,6.396600,80.452390,-0.213220,-40.974066,-0.239807,-32.237575
38.500000,6.413310,80.725360,-0.213777,-41.113088,-0.240515,-32.324056
38.600000,6.429950,81.047710,-0.214332,-41.277260,-0.241221,-32.430236
38.700000,6.446600,81.275800,-0.214887,-41.393425,-0.241927,-32.498530
38.800000,6.463320,81.527270,-0.215444,-41.521498,-0.242637,-32.575940
38.900000,6.479980,81.800390,-0.215999,-41.660597,-0.243345,-32.661935
39.000000,6.496630,82.052570,-0.216554,-41.789031,-0.244054,-32.739435
39.100000,6.513260,82.316330,-0.217109,-41.923363,-0.244761,-32.821437
39.200000,6.529930,82.571470,-0.217664,-42.053304,-0.245471,-32.899800
39.300000,6.546560,82.815220,-0.218219,-42.177445,-0.246180,-32.973539
39.400000,6.563240,83.116290,-0.218775,-42.330779,-0.246892,-33.069877
39.500000,6.579830,83.309170,-0.219328,-42.429012,-0.247600,-33.123156
39.600000,6.596470,83.604570,-0.219882,-42.579458,-0.248311,-33.216987
39.700000,6.613270,83.817920,-0.220442,-42.688116,-0.249029,-33.277848
39.800000,6.629950,84.134580,-0.220998,-42.849390,-0.249742,-33.379746
39.900000,6.646610,84.377070,-0.221554,-42.972889,-0.250455,-33.452088
40.000000,6.663260,84.627320,-0.222109,-43.100340,-0.251168,-33.527381
40.100000,6.679960,84.921300,-0.222665,-43.250063,-0.251884,-33.619773
40.200000,6.696650,85.168550,-0.223222,-43.375986,-0.252600,-33.693526
40.300000,6.713300,85.459660,-0.223777,-43.524247,-0.253315,-33.784536
40.400000,6.729920,85.701030,-0.224331,-43.647176,-0.254029,-33.855776
40.500000,6.746600,86.042780,-0.224887,-43.821228,-0.254746,-33.966418
40.600000,6.763320,86.230800,-0.225444,-43.916986,-0.255465,-34.016165
40.700000,6.779960,86.518670,-0.225999,-44.063597,-0.256182,-34.105283
40.800000,6.796560,86.751540,-0.226552,-44.182197,-0.256897,-34.172632
40.900000,6.813200,87.047260,-0.227107,-44.332805,-0.257614,-34.264530
41.000000,6.829910,87.248250,-0.227664,-44.435169,-0.258335,-34.318895
41.100000,6.846560,87.557470,-0.228219,-44.592653,-0.259054,-34.415777
41.200000,6.863210,87.815100,-0.228774,-44.723863,-0.259773,-34.492221
41.300000,6.879830,88.069280,-0.229328,-44.853316,-0.260492,-34.567210
41.400000,6.896630,88.363590,-0.229888,-45.003207,-0.261219,-34.657525
41.500000,6.913320,88.576300,-0.230444,-45.111539,-0.261942,-34.715856
41.600000,6.929900,88.885100,-0.230997,-45.268810,-0.262660,-34.811866
41.700000,6.946540,89.153110,-0.231551,-45.405306,-0.263382,-34.891647
41.800000,6.963180,89.406470,-0.232106,-45.534341,-0.264104,-34.965547
41.900000,6.979900,89.692600,-0.232663,-45.680066,-0.264830,-35.051990
42.000000,6.996620,89.954820,-0.233221,-45.813614,-0.265556,-35.128932
42.100000,7.013260,90.228060,-0.233775,-45.952774,-0.266280,-35.210149
42.200000,7.029910,90.467430,-0.234330,-46.074684,-0.267004,-35.277988
42.300000,7.046590,90.791060,-0.234886,-46.239507,-0.267731,-35.378479
42.400000,7.063290,91.011630,-0.235443,-46.351843,-0.268459,-35.438626
42.500000,7.079950,91.301030,-0.235998,-46.499233,-0.269185,-35.525491
42.600000,7.096600,91.576970,-0.236553,-46.639768,-0.269912,-35.606975
42.700000,7.113300,91.823210,-0.237110,-46.765177,-0.270641,-35.676686
42.800000,7.129930,92.111050,-0.237664,-46.911773,-0.271368,-35.762517
42.900000,7.146580,92.409320,-0.238219,-47.063680,-0.272097,-35.852202
43.000000,7.163220,92.655720,-0.238774,-47.189171,-0.272825,-35.921624
43.100000,7.179880,92.958790,-0.239329,-47.343523,-0.273555,-36.012829
43.200000,7.196560,93.209050,-0.239885,-47.470979,-0.274286,-36.083388
43.300000,7.213250,93.462550,-0.240442,-47.600086,-0.275018,-36.155042
43.400000,7.229860,93.788500,-0.240995,-47.766091,-0.275747,-36.254686
43.500000,7.246560,93.987370,-0.241552,-47.867374,-0.276481,-36.304914
43.600000,7.263250,94.310530,-0.242108,-48.031959,-0.277215,-36.403021
43.700000,7.279980,94.553340,-0.242666,-48.155621,-0.277951,-36.469889
43.800000,7.296600,94.841510,-0.243220,-48.302384,-0.278683,-36.554278
43.900000,7.313220,95.142430,-0.243774,-48.455642,-0.279415,-36.643416
44.000000,7.329900,95.431650,-0.244330,-48.602940,-0.280151,-36.727784
44.100000,7.346630,95.675690,-0.244888,-48.727229,-0.280889,-36.794531
44.200000,7.363300,95.956110,-0.245443,-48.870046,-0.281625,-36.875219
44.300000,7.379920,96.253050,-0.245997,-49.021276,-0.282359,-36.962173
44.400000,7.396570,96.514260,-0.246552,-49.154309,-0.283096,-37.035199
44.500000,7.413220,96.755530,-0.247107,-49.277187,-0.283833,-37.100433
44.600000,7.429930,97.031890,-0.247664,-49.417936,-0.284573,-37.178876
44.700000,7.446580,97.347340,-0.248219,-49.578593,-0.285311,-37.272228
44.800000,7.463230,97.646260,-0.248774,-49.730832,-0.286049,-37.359077
44.900000,7.479930,97.896120,-0.249331,-49.858085,-0.286790,-37.426918
45.000000,7.496630,98.192980,-0.249888,-50.009274,-0.287532,-37.512573
45.100000,7.513280,98.441420,-0.250443,-50.135804,-0.288272,-37.579659
45.200000,7.529920,98.753260,-0.250997,-50.294622,-0.289013,-37.670806
45.300000,7.546570,99.018660,-0.251552,-50.429789,-0.289754,-37.744058
45.400000,7.563280,99.337140,-0.252109,-50.591990,-0.290498,-37.837277
45.500000,7.579950,99.556100,-0.252665,-50.703505,-0.291242,-37.892504
45.600000,7.596590,99.814090,-0.253220,-50.834899,-0.291984,-37.962503
45.700000,7.613260,100.104030,-0.253775,-50.982564,-0.292729,-38.044447
45.800000,7.629930,100.415250,-0.254331,-51.141067,-0.293473,-38.134308
45.900000,7.646620,100.670150,-0.254887,-51.270886,-0.294220,-38.202587
46.000000,7.663260,100.950830,-0.255442,-51.413836,-0.294965,-38.280583
46.100000,7.679900,101.279850,-0.255997,-51.581404,-0.295710,-38.376737
46.200000,7.696580,101.529020,-0.256553,-51.708305,-0.296457,-38.442402
46.300000,7.713310,101.838350,-0.257110,-51.865846,-0.297208,-38.530601
46.400000,7.729940,102.135390,-0.257665,-52.017127,-0.297954,-38.614151
46.500000,7.746510,102.406420,-0.258217,-52.155161,-0.298699,-38.687812
46.600000,7.763230,102.681550,-0.258774,-52.295284,-0.299450,-38.762607
46.700000,7.779920,102.959410,-0.259331,-52.436797,-0.300201,-38.838327
46.800000,7.796620,103.273550,-0.259887,-52.596787,-0.300953,-38.927548
46.900000,7.813260,103.541630,-0.260442,-52.733319,-0.301703,-38.999348
47.000000,7.829950,103.825470,-0.260998,-52.877878,-0.302455,-39.076840
47.100000,7.846600,104.133300,-0.261553,-53.034654,-0.303206,-39.163264
47.200000,7.863310,104.414670,-0.262110,-53.177955,-0.303961,-39.239463
47.300000,7.879970,104.701800,-0.262666,-53.324189,-0.304714,-39.317755
47.400000,7.896570,104.987080,-0.263219,-53.469481,-0.305465,-39.395298
47.500000,7.913220,105.269860,-0.263774,-53.613499,-0.306218,-39.471652
47.600000,7.929930,105.548460,-0.264331,-53.755389,-0.306975,-39.546173
47.700000,7.946570,105.903130,-0.264886,-53.936021,-0.307729,-39.649142
47.800000,7.963160,106.168510,-0.265439,-54.071178,-0.308482,-39.718597
47.900000,7.979880,106.421060,-0.265996,-54.199801,-0.309241,-39.782871
48.000000,7.996590,106.760350,-0.266553,-54.372600,-0.310000,-39.879420
48.100000,8.013270,107.023640,-0.267109,-54.506692,-0.310758,-39.947464
48.200000,8.029880,107.329090,-0.267663,-54.662257,-0.311514,-40.031211
48.300000,8.046610,107.603610,-0.268220,-54.802069,-0.312276,-40.103039
48.400000,8.063340,107.886120,-0.268778,-54.945950,-0.313038,-40.177687
48.500000,8.079990,108.201410,-0.269333,-55.106526,-0.313797,-40.264520
48.600000,8.096580,108.499660,-0.269886,-55.258423,-0.314555,-40.344948
48.700000,8.113220,108.794180,-0.270441,-55.408421,-0.315315,-40.423731
48.800000,8.129870,109.087940,-0.270996,-55.558032,-0.316076,-40.502046
48.900000,8.146590,109.378750,-0.271553,-55.706140,-0.316840,-40.578971
49.000000,8.163290,109.672910,-0.272110,-55.855954,-0.317605,-40.657009
49.100000,8.179850,109.928450,-0.272662,-55.986100,-0.318364,-40.720837
49.200000,8.196560,110.231930,-0.273219,-56.140661,-0.319130,-40.801984
49.300000,8.213220,110.543160,-0.273774,-56.299169,-0.319894,-40.885920
49.400000,8.229890,110.884130,-0.274330,-56.472824,-0.320659,-40.980653
49.500000,8.246560,111.127180,-0.274885,-56.596608,-0.321425,-41.039031
49.600000,8.263230,111.461150,-0.275441,-56.766698,-0.322192,-41.130822
49.700000,8.279920,111.744000,-0.275997,-56.910752,-0.322960,-41.203536
49.800000,8.296590,112.022870,-0.276553,-57.052779,-0.323728,-41.274662
49.900000,8.313250,112.307020,-0.277108,-57.197496,-0.324496,-41.347593
50.000000,8.329850,112.631500,-0.277662,-57.362752,-0.325262,-41.435315
50.100000,8.346570,112.935340,-0.278219,-57.517496,-0.326034,-41.515036
50.200000,8.363260,113.231610,-0.278775,-57.668385,-0.326805,-41.591862
50.300000,8.379960,113.554150,-0.279332,-57.832654,-0.327577,-41.678143
50.400000,8.396590,113.819640,-0.279886,-57.967867,-0.328346,-41.743453
50.500000,8.413270,114.163640,-0.280442,-58.143064,-0.329119,-41.837288
50.600000,8.429950,114.465460,-0.280998,-58.296780,-0.329892,-41.915482
50.700000,8.446640,114.731410,-0.281555,-58.432227,-0.330666,-41.980361
50.800000,8.463290,115.069440,-0.282110,-58.604385,-0.331438,-42.071521
50.900000,8.479930,115.358760,-0.282664,-58.751734,-0.332211,-42.144714
51.000000,8.496620,115.647990,-0.283221,-58.899038,-0.332987,-42.217613
51.100000,8.513290,115.950380,-0.283776,-59.053044,-0.333763,-42.295187
51.200000,8.529960,116.276140,-0.284332,-59.218952,-0.334539,-42.381109
51.300000,8.546580,116.559350,-0.284886,-59.363189,-0.335313,-42.451448
51.400000,8.563220,116.922840,-0.285441,-59.548313,-0.336089,-42.550803
51.500000,8.579910,117.162730,-0.285997,-59.670488,-0.336868,-42.604908
51.600000,8.596590,117.458370,-0.286553,-59.821057,-0.337647,-42.679153
51.700000,8.613220,117.779730,-0.287107,-59.984724,-0.338424,-42.762670
51.800000,8.629890,118.066310,-0.287663,-60.130678,-0.339204,-42.833307
51.900000,8.646630,118.408580,-0.288221,-60.304995,-0.339988,-42.923829
52.000000,8.663250,118.681590,-0.288775,-60.444037,-0.340766,-42.989311
52.100000,8.679860,119.023030,-0.289329,-60.617931,-0.341545,-43.079426
52.200000,8.696550,119.320190,-0.289885,-60.769274,-0.342328,-43.153173
52.300000,8.713220,119.620070,-0.290441,-60.922001,-0.343111,-43.227775
52.400000,8.729920,119.975780,-0.290997,-61.103163,-0.343896,-43.322306
52.500000,8.746600,120.279310,-0.291553,-61.257750,-0.344680,-43.397848
52.600000,8.763230,120.545400,-0.292108,-61.393268,-0.345463,-43.459824
52.700000,8.779920,120.902400,-0.292664,-61.575087,-0.346249,-43.554276
52.800000,8.796640,121.203230,-0.293221,-61.728298,-0.347038,-43.628244
52.900000,8.813300,121.506160,-0.293777,-61.882579,-0.347824,-43.702921
53.000000,8.829900,121.816500,-0.294330,-62.040634,-0.348608,-43.780214
53.100000,8.846550,122.112840,-0.294885,-62.191559,-0.349394,-43.852201
53.200000,8.863260,122.449900,-0.295442,-62.363222,-0.350185,-43.938507
53.300000,8.879950,122.735250,-0.295998,-62.508550,-0.350975,-44.006123
53.400000,8.896570,123.066220,-0.296552,-62.677111,-0.351762,-44.090068
53.500000,8.913210,123.390590,-0.297107,-62.842311,-0.352551,-44.171421
53.600000,8.929890,123.703960,-0.297663,-63.001909,-0.353342,-44.248572
53.700000,8.946600,124.017910,-0.298220,-63.161803,-0.354135,-44.325690
53.800000,8.963260,124.343860,-0.298775,-63.327808,-0.354927,-44.407021
53.900000,8.979900,124.603870,-0.299330,-63.460230,-0.355718,-44.464679
54.000000,8.996550,124.967200,-0.299885,-63.645272,-0.356511,-44.559010
54.100000,9.013240,125.301620,-0.300441,-63.815591,-0.357306,-44.642750
54.200000,9.029930,125.615110,-0.300998,-63.975250,-0.358101,-44.718849
54.300000,9.046550,125.904100,-0.301552,-64.122432,-0.358894,-44.786205
54.400000,9.063230,126.238120,-0.302108,-64.292547,-0.359690,-44.869275
54.500000,9.079910,126.563350,-0.302664,-64.458185,-0.360487,-44.949034
54.600000,9.096640,126.860210,-0.303221,-64.609374,-0.361287,-45.018434
54.700000,9.113250,127.220550,-0.303775,-64.792894,-0.362082,-45.110433
54.800000,9.129940,127.527150,-0.304331,-64.949044,-0.362882,-45.183015
54.900000,9.146630,127.820940,-0.304888,-65.098670,-0.363682,-45.250889
55.000000,9.163260,128.177670,-0.305442,-65.280351,-0.364480,-45.340990
55.100000,9.179920,128.462570,-0.305997,-65.425450,-0.365279,-45.405437
55.200000,9.196580,128.833080,-0.306553,-65.614149,-0.366080,-45.499957
55.300000,9.213280,129.163910,-0.307109,-65.782639,-0.366883,-45.580177
55.400000,9.229970,129.474620,-0.307666,-65.940882,-0.367686,-45.653137
55.500000,9.246640,129.810470,-0.308221,-66.111929,-0.368489,-45.734822
55.600000,9.263210,130.107070,-0.308774,-66.262987,-0.369288,-45.802721
55.700000,9.279820,130.456390,-0.309327,-66.440894,-0.370089,-45.888909
55.800000,9.296530,130.740970,-0.309884,-66.585829,-0.370896,-45.951924
55.900000,9.313260,131.132930,-0.310442,-66.785453,-0.371704,-46.052443
56.000000,9.329890,131.486310,-0.310996,-66.965428,-0.372509,-46.139425
56.100000,9.346550,131.812620,-0.311552,-67.131616,-0.373315,-46.216649
56.200000,9.363260,132.081480,-0.312109,-67.268545,-0.374124,-46.273449
