Repository: abubakardawood/tissue-phantom-material-database

Title:
A Database of Silicone Phantom Materials for Modeling Human Tissue Mechanics Across Varying Stiffnesses

Description:
This dataset contains processed mechanical compression test data for soft silicone phantoms
fabricated using Ecoflex (Smooth-On) with varying base materials and thinner concentrations.
The dataset provides force–compression measurements together with derived engineering and
true stress–strain quantities, intended for mechanical characterization, constitutive model
fitting, and the design of tissue-equivalent phantoms.

All files in this dataset are processed outputs generated from raw experimental measurements.
The raw data files are not included in this archive.

File: data/EF50_0T/EF50_0T_B4.csv (part 1 of 2)
EF50_0T_B_sample_4
Compression test;
Cylinder Diameter: 50mm;
Cylinder Height: 30mm;
Speed (mm/min): 10;
Machine: INSTRON 5900;
Load cell: 10kN;
Time (s),Compression (mm),Load (N),Engineering Strain [-],Engineering Stress (kPa),True Strain [-],True Stress (kPa)
0.000000,0.000000,0.036580,-0.000000,-0.018630,0.000000,-0.018630
0.100000,0.007260,0.032610,-0.000242,-0.016608,-0.000242,-0.016604
0.200000,0.027720,0.111160,-0.000924,-0.056613,-0.000924,-0.056561
0.300000,0.046220,0.131500,-0.001541,-0.066972,-0.001542,-0.066869
0.400000,0.063270,0.267220,-0.002109,-0.136094,-0.002111,-0.135807
0.500000,0.079990,0.315970,-0.002666,-0.160922,-0.002670,-0.160493
0.600000,0.096710,0.394610,-0.003224,-0.200973,-0.003229,-0.200325
0.700000,0.113300,0.486700,-0.003777,-0.247874,-0.003784,-0.246938
0.800000,0.130010,0.601610,-0.004334,-0.306397,-0.004343,-0.305070
0.900000,0.146680,0.675270,-0.004889,-0.343912,-0.004901,-0.342231
1.000000,0.163320,0.779840,-0.005444,-0.397169,-0.005459,-0.395007
1.100000,0.180020,0.905840,-0.006001,-0.461341,-0.006019,-0.458572
1.200000,0.196620,1.035930,-0.006554,-0.527595,-0.006576,-0.524137
1.300000,0.213350,1.213710,-0.007112,-0.618137,-0.007137,-0.613741
1.400000,0.230040,1.309390,-0.007668,-0.666867,-0.007698,-0.661753
1.500000,0.246730,1.502050,-0.008224,-0.764988,-0.008258,-0.758696
1.600000,0.263290,1.658550,-0.008776,-0.844693,-0.008815,-0.837279
1.700000,0.279960,1.835920,-0.009332,-0.935026,-0.009376,-0.926301
1.800000,0.296610,1.996160,-0.009887,-1.016636,-0.009936,-1.006584
1.900000,0.313270,2.165120,-0.010442,-1.102687,-0.010497,-1.091172
2.000000,0.329920,2.330750,-0.010997,-1.187041,-0.011058,-1.173987
2.100000,0.346600,2.490300,-0.011553,-1.268299,-0.011621,-1.253646
2.200000,0.363300,2.689530,-0.012110,-1.369766,-0.012184,-1.353179
2.300000,0.379960,2.822820,-0.012665,-1.437650,-0.012746,-1.419442
2.400000,0.396640,3.009730,-0.013221,-1.532843,-0.013310,-1.512577
2.500000,0.413270,3.178320,-0.013776,-1.618705,-0.013871,-1.596406
2.600000,0.429910,3.338930,-0.014330,-1.700503,-0.014434,-1.676134
2.700000,0.446620,3.562040,-0.014887,-1.814132,-0.014999,-1.787124
2.800000,0.463320,3.729360,-0.015444,-1.899347,-0.015565,-1.870014
2.900000,0.479900,3.886030,-0.015997,-1.979139,-0.016126,-1.947479
3.000000,0.496520,4.075210,-0.016551,-2.075487,-0.016689,-2.041137
3.100000,0.513230,4.261730,-0.017108,-2.170481,-0.017256,-2.133349
3.200000,0.529910,4.442990,-0.017664,-2.262796,-0.017822,-2.222827
3.300000,0.546560,4.600850,-0.018219,-2.343194,-0.018387,-2.300504
3.400000,0.563220,4.789780,-0.018774,-2.439415,-0.018952,-2.393617
3.500000,0.579920,4.965720,-0.019331,-2.529020,-0.019520,-2.480133
3.600000,0.596590,5.143620,-0.019886,-2.619624,-0.020087,-2.567529
3.700000,0.613240,5.365040,-0.020441,-2.732392,-0.020653,-2.676539
3.800000,0.629880,5.517280,-0.020996,-2.809928,-0.021220,-2.750930
3.900000,0.646560,5.721340,-0.021552,-2.913855,-0.021788,-2.851055
4.000000,0.663240,5.886380,-0.022108,-2.997909,-0.022356,-2.931631
4.100000,0.679930,6.098270,-0.022664,-3.105823,-0.022925,-3.035432
4.200000,0.696560,6.250720,-0.023219,-3.183466,-0.023492,-3.109550
4.300000,0.713190,6.461210,-0.023773,-3.290667,-0.024060,-3.212438
4.400000,0.729920,6.616380,-0.024331,-3.369695,-0.024632,-3.287708
4.500000,0.746580,6.793420,-0.024886,-3.459860,-0.025201,-3.373758
4.600000,0.763250,7.037920,-0.025442,-3.584383,-0.025771,-3.493191
4.700000,0.779850,7.179960,-0.025995,-3.656724,-0.026339,-3.561667
4.800000,0.796570,7.350290,-0.026552,-3.743472,-0.026911,-3.644074
4.900000,0.813250,7.529980,-0.027108,-3.834987,-0.027483,-3.731027
5.000000,0.829970,7.719760,-0.027666,-3.931641,-0.028056,-3.822870
5.100000,0.846530,7.910670,-0.028218,-4.028871,-0.028623,-3.915186
5.200000,0.863170,8.103020,-0.028772,-4.126834,-0.029194,-4.008096
5.300000,0.879940,8.299280,-0.029331,-4.226789,-0.029770,-4.102811
5.400000,0.896620,8.494490,-0.029887,-4.326208,-0.030343,-4.196909
5.500000,0.913270,8.680280,-0.030442,-4.420830,-0.030915,-4.286250
5.600000,0.929960,8.836590,-0.030999,-4.500438,-0.031489,-4.360931
5.700000,0.946640,9.047500,-0.031555,-4.607854,-0.032063,-4.462455
5.800000,0.963340,9.221560,-0.032111,-4.696502,-0.032638,-4.545691
5.900000,0.979960,9.367620,-0.032665,-4.770890,-0.033211,-4.615047
6.000000,0.996590,9.563160,-0.033220,-4.870477,-0.033784,-4.708682
6.100000,1.013300,9.750120,-0.033777,-4.965695,-0.034360,-4.797971
6.200000,1.029980,9.949900,-0.034333,-5.067442,-0.034936,-4.893464
6.300000,1.046640,10.121470,-0.034888,-5.154822,-0.035511,-4.974981
6.400000,1.063240,10.311550,-0.035441,-5.251629,-0.036085,-5.065505
6.500000,1.079840,10.491940,-0.035995,-5.343501,-0.036658,-5.151164
6.600000,1.096550,10.639040,-0.036552,-5.418419,-0.037236,-5.220366
6.700000,1.113230,10.831220,-0.037108,-5.516295,-0.037814,-5.311598
6.800000,1.129880,11.033000,-0.037663,-5.619061,-0.038390,-5.407432
6.900000,1.146520,11.173430,-0.038217,-5.690581,-0.038967,-5.473102
7.000000,1.163260,11.382740,-0.038775,-5.797182,-0.039547,-5.572394
7.100000,1.179970,11.549410,-0.039332,-5.882066,-0.040127,-5.650711
7.200000,1.196610,11.790970,-0.039887,-6.005092,-0.040704,-5.765567
7.300000,1.213250,11.943320,-0.040442,-6.082683,-0.041282,-5.836689
7.400000,1.229940,12.157880,-0.040998,-6.191957,-0.041862,-5.938100
7.500000,1.246610,12.312050,-0.041554,-6.270476,-0.042442,-6.009914
7.600000,1.263290,12.484190,-0.042110,-6.358146,-0.043022,-6.090406
7.700000,1.279900,12.663530,-0.042663,-6.449483,-0.043600,-6.174326
7.800000,1.296570,12.844360,-0.043219,-6.541579,-0.044181,-6.258858
7.900000,1.313250,13.052070,-0.043775,-6.647365,-0.044762,-6.356376
8.000000,1.329950,13.234680,-0.044332,-6.740367,-0.045344,-6.441555
8.100000,1.346560,13.413230,-0.044885,-6.831302,-0.045924,-6.524677
8.200000,1.363220,13.596930,-0.045441,-6.924860,-0.046505,-6.610189
8.300000,1.379890,13.784770,-0.045996,-7.020526,-0.047088,-6.697607
8.400000,1.396580,14.002930,-0.046553,-7.131634,-0.047671,-6.799637
8.500000,1.413240,14.129670,-0.047108,-7.196182,-0.048254,-6.857184
8.600000,1.429870,14.371630,-0.047662,-7.319411,-0.048836,-6.970551
8.700000,1.446550,14.518770,-0.048218,-7.394349,-0.049420,-7.037806
8.800000,1.463270,14.714060,-0.048776,-7.493809,-0.050005,-7.128294
8.900000,1.479910,14.887320,-0.049330,-7.582050,-0.050589,-7.208025
9.000000,1.496540,15.070560,-0.049885,-7.675373,-0.051172,-7.292490
9.100000,1.513230,15.243770,-0.050441,-7.763588,-0.051758,-7.371985
9.200000,1.529950,15.424180,-0.050998,-7.855470,-0.052345,-7.454854
9.300000,1.546640,15.637050,-0.051555,-7.963884,-0.052931,-7.553309
9.400000,1.563270,15.806210,-0.052109,-8.050037,-0.053516,-7.630557
9.500000,1.579900,15.959090,-0.052663,-8.127898,-0.054101,-7.699856
9.600000,1.596570,16.174170,-0.053219,-8.237437,-0.054687,-7.799049
9.700000,1.613300,16.385440,-0.053777,-8.345036,-0.055277,-7.896268
9.800000,1.630000,16.560200,-0.054333,-8.434041,-0.055865,-7.975791
9.900000,1.646600,16.748710,-0.054887,-8.530048,-0.056450,-8.061862
10.000000,1.663220,16.918680,-0.055441,-8.616613,-0.057037,-8.138902
10.100000,1.679900,17.101710,-0.055997,-8.709829,-0.057626,-8.222108
10.200000,1.696570,17.302750,-0.056552,-8.812218,-0.058214,-8.313867
10.300000,1.713220,17.519150,-0.057107,-8.922430,-0.058803,-8.412894
10.400000,1.729910,17.639230,-0.057664,-8.983586,-0.059393,-8.465560
10.500000,1.746550,17.859610,-0.058218,-9.095825,-0.059982,-8.566281
10.600000,1.763240,18.076400,-0.058775,-9.206235,-0.060573,-8.665142
10.700000,1.779880,18.257510,-0.059329,-9.298473,-0.061162,-8.746801
10.800000,1.796550,18.441690,-0.059885,-9.392276,-0.061753,-8.829819
10.900000,1.813230,18.608430,-0.060441,-9.477196,-0.062345,-8.904384
11.000000,1.829950,18.826930,-0.060998,-9.588477,-0.062938,-9.003596
11.100000,1.846590,18.986760,-0.061553,-9.669877,-0.063529,-9.074667
11.200000,1.863170,19.141960,-0.062106,-9.748920,-0.064118,-9.143457
11.300000,1.879910,19.368330,-0.062664,-9.864209,-0.064713,-9.246082
11.400000,1.896610,19.587080,-0.063220,-9.975618,-0.065307,-9.344956
11.500000,1.913300,19.799390,-0.063777,-10.083747,-0.065901,-9.440639
11.600000,1.929910,19.983710,-0.064330,-10.177620,-0.066493,-9.522890
11.700000,1.946590,20.161450,-0.064886,-10.268142,-0.067087,-9.601880
11.800000,1.963230,20.328560,-0.065441,-10.353251,-0.067681,-9.675724
11.900000,1.979950,20.522620,-0.065998,-10.452085,-0.068277,-9.762264
12.000000,1.996600,20.742570,-0.066553,-10.564104,-0.068871,-9.861028
12.100000,2.013230,20.954150,-0.067108,-10.671861,-0.069465,-9.955697
12.200000,2.029890,21.116210,-0.067663,-10.754397,-0.070061,-10.026723
12.300000,2.046550,21.321520,-0.068218,-10.858961,-0.070657,-10.118181
12.400000,2.063250,21.514230,-0.068775,-10.957107,-0.071254,-10.203532
12.500000,2.079860,21.699590,-0.069329,-11.051510,-0.071849,-10.285324
12.600000,2.096570,21.885040,-0.069886,-11.145959,-0.072448,-10.367017
12.700000,2.113240,22.095040,-0.070441,-11.252911,-0.073045,-10.460241
12.800000,2.129980,22.306890,-0.070999,-11.360806,-0.073646,-10.554196
12.900000,2.146560,22.474980,-0.071552,-11.446413,-0.074241,-10.627400
13.000000,2.163250,22.654400,-0.072108,-11.537791,-0.074840,-10.705820
13.100000,2.179920,22.909660,-0.072664,-11.667794,-0.075439,-10.819965
13.200000,2.196570,23.066000,-0.073219,-11.747417,-0.076038,-10.887283
13.300000,2.213280,23.257040,-0.073776,-11.844713,-0.076639,-10.970858
13.400000,2.229860,23.434530,-0.074329,-11.935108,-0.077236,-11.047987
13.500000,2.246560,23.594970,-0.074885,-12.016820,-0.077838,-11.116936
13.600000,2.263260,23.816430,-0.075442,-12.129608,-0.078439,-11.214526
13.700000,2.279960,24.050940,-0.075999,-12.249043,-0.079042,-11.318132
13.800000,2.296580,24.223560,-0.076553,-12.336958,-0.079642,-11.392531
13.900000,2.313270,24.422020,-0.077109,-12.438033,-0.080244,-11.478948
14.000000,2.329980,24.626200,-0.077666,-12.542021,-0.080848,-11.567932
14.100000,2.346660,24.788340,-0.078222,-12.624598,-0.081451,-11.637077
14.200000,2.363290,24.993620,-0.078776,-12.729146,-0.082052,-11.726391
14.300000,2.379960,25.171990,-0.079332,-12.819989,-0.082656,-11.802954
14.400000,2.396630,25.357730,-0.079888,-12.914586,-0.083260,-11.882870
14.500000,2.413310,25.599450,-0.080444,-13.037693,-0.083864,-11.988893
14.600000,2.429970,25.768970,-0.080999,-13.124029,-0.084468,-12.060995
14.700000,2.446490,25.975400,-0.081550,-13.229163,-0.085067,-12.150329
14.800000,2.463190,26.161790,-0.082106,-13.324090,-0.085674,-12.230098
14.900000,2.479910,26.385150,-0.082664,-13.437847,-0.086281,-12.327025
15.000000,2.496570,26.632310,-0.083219,-13.563724,-0.086887,-12.434965
15.100000,2.513180,26.830820,-0.083773,-13.664824,-0.087491,-12.520086
15.200000,2.529890,26.969970,-0.084330,-13.735693,-0.088099,-12.577367
15.300000,2.546590,27.166980,-0.084886,-13.836029,-0.088707,-12.661540
15.400000,2.563260,27.431610,-0.085442,-13.970804,-0.089314,-12.777111
15.500000,2.579910,27.646970,-0.085997,-14.080486,-0.089921,-12.869607
15.600000,2.596570,27.832390,-0.086552,-14.174920,-0.090529,-12.948047
15.700000,2.613280,28.015680,-0.087109,-14.268269,-0.091139,-13.025369
15.800000,2.629910,28.248910,-0.087664,-14.387052,-0.091747,-13.125830
15.900000,2.646570,28.455270,-0.088219,-14.492150,-0.092355,-13.213667
16.000000,2.663210,28.659930,-0.088774,-14.596382,-0.092964,-13.300608
16.100000,2.679910,28.858750,-0.089330,-14.697641,-0.093575,-13.384696
16.200000,2.696620,29.070010,-0.089887,-14.805235,-0.094187,-13.474431
16.300000,2.713320,29.277750,-0.090444,-14.911036,-0.094799,-13.562422
16.400000,2.729900,29.513930,-0.090997,-15.031321,-0.095407,-13.663521
16.500000,2.746520,29.691410,-0.091551,-15.121711,-0.096016,-13.737308
16.600000,2.763240,29.899020,-0.092108,-15.227446,-0.096630,-13.824876
16.700000,2.779900,30.134800,-0.092663,-15.347528,-0.097242,-13.925375
16.800000,2.796600,30.343320,-0.093220,-15.453726,-0.097855,-14.013130
16.900000,2.813240,30.579470,-0.093775,-15.573996,-0.098467,-14.113550
17.000000,2.829920,30.758280,-0.094331,-15.665063,-0.099081,-14.187367
17.100000,2.846550,30.977630,-0.094885,-15.776777,-0.099693,-14.279798
17.200000,2.863230,31.177500,-0.095441,-15.878570,-0.100308,-14.363104
17.300000,2.879900,31.333010,-0.095997,-15.957771,-0.100922,-14.425878
17.400000,2.896550,31.619000,-0.096552,-16.103424,-0.101536,-14.548612
17.500000,2.913260,31.839330,-0.097109,-16.215638,-0.102153,-14.640959
17.600000,2.929950,32.001600,-0.097665,-16.298281,-0.102769,-14.706509
17.700000,2.946570,32.229060,-0.098219,-16.414125,-0.103384,-14.801946
17.800000,2.963200,32.450580,-0.098773,-16.526945,-0.103998,-14.894523
17.900000,2.979940,32.603760,-0.099331,-16.604959,-0.104618,-14.955566
18.000000,2.996630,32.842240,-0.099888,-16.726415,-0.105236,-15.055653
18.100000,3.013290,33.039180,-0.100443,-16.826716,-0.105853,-15.136590
18.200000,3.029940,33.300520,-0.100998,-16.959816,-0.106470,-15.246908
18.300000,3.046610,33.494970,-0.101554,-17.058848,-0.107088,-15.326460
18.400000,3.063300,33.707130,-0.102110,-17.166900,-0.107708,-15.413988
18.500000,3.079990,33.910790,-0.102666,-17.270624,-0.108328,-15.497512
18.600000,3.096570,34.147920,-0.103219,-17.391393,-0.108944,-15.596271
18.700000,3.113210,34.342010,-0.103774,-17.490242,-0.109562,-15.675216
18.800000,3.129920,34.570200,-0.104331,-17.606458,-0.110184,-15.769565
18.900000,3.146630,34.785820,-0.104888,-17.716273,-0.110806,-15.858054
19.000000,3.163260,35.008500,-0.105442,-17.829683,-0.111426,-15.949685
19.100000,3.179890,35.213050,-0.105996,-17.933859,-0.112045,-16.032936
19.200000,3.196560,35.439450,-0.106552,-18.049164,-0.112667,-16.125989
19.300000,3.213240,35.652680,-0.107108,-18.157761,-0.113290,-16.212919
19.400000,3.229880,35.873200,-0.107663,-18.270071,-0.113911,-16.303066
19.500000,3.246560,36.060210,-0.108219,-18.365314,-0.114534,-16.377844
19.600000,3.263280,36.264940,-0.108776,-18.469582,-0.115159,-16.460535
19.700000,3.279970,36.495670,-0.109332,-18.587092,-0.115784,-16.554922
19.800000,3.296610,36.756290,-0.109887,-18.719825,-0.116407,-16.662759
19.900000,3.313240,36.870270,-0.110441,-18.777874,-0.117030,-16.704021
20.000000,3.329920,37.138200,-0.110997,-18.914330,-0.117655,-16.814890
20.100000,3.346550,37.385050,-0.111552,-19.040050,-0.118279,-16.916100
20.200000,3.363250,37.604150,-0.112108,-19.151636,-0.118906,-17.004578
20.300000,3.379890,37.784530,-0.112663,-19.243503,-0.119530,-17.075472
20.400000,3.396540,38.003250,-0.113218,-19.354896,-0.120156,-17.163574
20.500000,3.413220,38.249360,-0.113774,-19.480239,-0.120783,-17.263894
20.600000,3.429940,38.442740,-0.114331,-19.578727,-0.121412,-17.340265
20.700000,3.446590,38.684010,-0.114886,-19.701605,-0.122039,-17.438159
20.800000,3.463210,38.917340,-0.115440,-19.820439,-0.122665,-17.532360
20.900000,3.479930,39.144230,-0.115998,-19.935993,-0.123296,-17.623464
21.000000,3.496630,39.364780,-0.116554,-20.048318,-0.123925,-17.711600
21.100000,3.513260,39.603130,-0.117109,-20.169708,-0.124553,-17.807661
21.200000,3.529900,39.819550,-0.117663,-20.279930,-0.125182,-17.893726
21.300000,3.546550,40.003330,-0.118218,-20.373529,-0.125811,-17.965004
21.400000,3.563220,40.236310,-0.118774,-20.492184,-0.126441,-18.058246
21.500000,3.579940,40.445400,-0.119331,-20.598673,-0.127074,-18.140606
21.600000,3.596600,40.638640,-0.119887,-20.697089,-0.127705,-18.215784
21.700000,3.613250,40.909320,-0.120442,-20.834946,-0.128335,-18.325550
21.800000,3.629920,41.134330,-0.120997,-20.949542,-0.128967,-18.414703
21.900000,3.646610,41.346110,-0.121554,-21.057401,-0.129600,-18.497797
22.000000,3.663310,41.575200,-0.122110,-21.174075,-0.130234,-18.588502
22.100000,3.679920,41.809880,-0.122664,-21.293597,-0.130865,-18.681639
22.200000,3.696600,42.007640,-0.123220,-21.394315,-0.131499,-18.758108
22.300000,3.713330,42.236570,-0.123778,-21.510908,-0.132135,-18.848338
22.400000,3.729960,42.442790,-0.124332,-21.615935,-0.132768,-18.928383
22.500000,3.746600,42.679860,-0.124887,-21.736674,-0.133402,-19.022053
22.600000,3.763280,42.938390,-0.125443,-21.868342,-0.134037,-19.125119
22.700000,3.779930,43.155470,-0.125998,-21.978900,-0.134672,-19.209610
22.800000,3.796590,43.365760,-0.126553,-22.086000,-0.135308,-19.290951
22.900000,3.813190,43.594570,-0.127106,-22.202532,-0.135942,-19.380450
23.000000,3.829880,43.788680,-0.127663,-22.301392,-0.136579,-19.454336
23.100000,3.846570,43.995780,-0.128219,-22.406867,-0.137217,-19.533881
23.200000,3.863340,44.240700,-0.128778,-22.531603,-0.137858,-19.630029
23.300000,3.879960,44.460250,-0.129332,-22.643419,-0.138495,-19.714901
23.400000,3.896540,44.672540,-0.129885,-22.751538,-0.139130,-19.796462
23.500000,3.913230,44.912380,-0.130441,-22.873687,-0.139769,-19.890021
23.600000,3.929890,45.107420,-0.130996,-22.973020,-0.140408,-19.963639
23.700000,3.946590,45.400410,-0.131553,-23.122239,-0.141049,-20.080439
23.800000,3.963250,45.627710,-0.132108,-23.238002,-0.141688,-20.168068
23.900000,3.979910,45.857270,-0.132664,-23.354916,-0.142328,-20.256567
24.000000,3.996580,46.099000,-0.133219,-23.478028,-0.142969,-20.350301
24.100000,4.013240,46.245690,-0.133775,-23.552737,-0.143610,-20.401977
24.200000,4.029930,46.500670,-0.134331,-23.682597,-0.144253,-20.501290
24.300000,4.046570,46.718630,-0.134886,-23.793603,-0.144894,-20.584187
24.400000,4.063240,46.941350,-0.135441,-23.907033,-0.145536,-20.669033
24.500000,4.079900,47.195950,-0.135997,-24.036700,-0.146179,-20.767789
24.600000,4.096600,47.472710,-0.136553,-24.177653,-0.146823,-20.876114
24.700000,4.113160,47.631180,-0.137105,-24.258361,-0.147463,-20.932410
24.800000,4.129880,47.886730,-0.137663,-24.388511,-0.148109,-21.031124
24.900000,4.146580,48.109160,-0.138219,-24.501794,-0.148754,-21.115172
25.000000,4.163280,48.334510,-0.138776,-24.616564,-0.149401,-21.200376
25.100000,4.179920,48.592770,-0.139331,-24.748095,-0.150045,-21.299926
25.200000,4.196590,48.782800,-0.139886,-24.844876,-0.150691,-21.369417
25.300000,4.213290,49.014670,-0.140443,-24.962966,-0.151338,-21.457093
25.400000,4.229980,49.230380,-0.140999,-25.072827,-0.151986,-21.537575
25.500000,4.246660,49.483230,-0.141555,-25.201602,-0.152633,-21.634181
25.600000,4.263220,49.723540,-0.142107,-25.323991,-0.153276,-21.725266
25.700000,4.279860,49.957250,-0.142662,-25.443018,-0.153923,-21.813267
25.800000,4.296600,50.146900,-0.143220,-25.539606,-0.154574,-21.881824
25.900000,4.313300,50.420950,-0.143777,-25.679179,-0.155224,-21.987112
26.000000,4.329860,50.620860,-0.144329,-25.780992,-0.155869,-22.060056
26.100000,4.346550,50.860110,-0.144885,-25.902841,-0.156519,-22.149908
26.200000,4.363280,51.093240,-0.145443,-26.021573,-0.157172,-22.236926
26.300000,4.379960,51.347740,-0.145999,-26.151189,-0.157823,-22.333150
26.400000,4.396580,51.529380,-0.146553,-26.243698,-0.158471,-22.397614
26.500000,4.413250,51.747410,-0.147108,-26.354739,-0.159123,-22.477738
26.600000,4.429950,52.036590,-0.147665,-26.502018,-0.159776,-22.588597
26.700000,4.446670,52.302270,-0.148222,-26.637327,-0.160430,-22.689081
26.800000,4.463300,52.471370,-0.148777,-26.723449,-0.161081,-22.747624
26.900000,4.479880,52.715760,-0.149329,-26.847916,-0.161730,-22.838735
27.000000,4.496540,52.899550,-0.149885,-26.941520,-0.162383,-22.903399
27.100000,4.513230,53.176410,-0.150441,-27.082523,-0.163038,-23.008201
27.200000,4.529910,53.405270,-0.150997,-27.199081,-0.163693,-23.092101
27.300000,4.546510,53.627500,-0.151550,-27.312261,-0.164345,-23.173079
27.400000,4.563210,53.885990,-0.152107,-27.443909,-0.165001,-23.269499
27.500000,4.579940,54.109980,-0.152665,-27.557987,-0.165659,-23.350856
27.600000,4.596550,54.306110,-0.153218,-27.657875,-0.166312,-23.420181
27.700000,4.613190,54.540500,-0.153773,-27.777249,-0.166968,-23.505858
27.800000,4.629850,54.827260,-0.154328,-27.923294,-0.167624,-23.613939
27.900000,4.646590,54.986330,-0.154886,-28.004308,-0.168284,-23.666823
28.000000,4.663300,55.269750,-0.155443,-28.148653,-0.168943,-23.773132
28.100000,4.679970,55.487340,-0.155999,-28.259470,-0.169602,-23.851021
28.200000,4.696590,55.698860,-0.156553,-28.367196,-0.170258,-23.926227
28.300000,4.713210,55.957130,-0.157107,-28.498732,-0.170915,-24.021382
28.400000,4.729910,56.159070,-0.157664,-28.601579,-0.171576,-24.092150
28.500000,4.746620,56.430540,-0.158221,-28.739838,-0.172237,-24.192602
28.600000,4.763250,56.664480,-0.158775,-28.858983,-0.172896,-24.276898
28.700000,4.779890,56.894230,-0.159330,-28.975993,-0.173556,-24.359258
28.800000,4.796600,57.074990,-0.159887,-29.068054,-0.174218,-24.420459
28.900000,4.813270,57.342880,-0.160442,-29.204489,-0.174880,-24.518853
29.000000,4.829940,57.606790,-0.160998,-29.338897,-0.175542,-24.615393
29.100000,4.846590,57.851770,-0.161553,-29.463665,-0.176204,-24.703721
29.200000,4.863260,58.078740,-0.162109,-29.579259,-0.176867,-24.784205
29.300000,4.879900,58.305820,-0.162663,-29.694910,-0.177529,-24.864637
29.400000,4.896560,58.562290,-0.163219,-29.825529,-0.178192,-24.957446
29.500000,4.913200,58.772190,-0.163773,-29.932431,-0.178856,-25.030297
29.600000,4.929870,58.991890,-0.164329,-30.044323,-0.179520,-25.107169
29.700000,4.946580,59.238860,-0.164886,-30.170104,-0.180187,-25.195476
29.800000,4.963280,59.469940,-0.165443,-30.287792,-0.180854,-25.276899
29.900000,4.979890,59.710170,-0.165996,-30.410140,-0.181517,-25.362168
30.000000,4.996530,59.931440,-0.166551,-30.522832,-0.182183,-25.439224
30.100000,5.013290,60.140020,-0.167110,-30.629061,-0.182853,-25.510649
30.200000,5.030040,60.391510,-0.167668,-30.757143,-0.183524,-25.600155
30.300000,5.046610,60.665240,-0.168220,-30.896553,-0.184188,-25.699125
30.400000,5.063230,60.875890,-0.168774,-31.003836,-0.184854,-25.771184
30.500000,5.079910,61.103880,-0.169330,-31.119951,-0.185523,-25.850399
30.600000,5.096610,61.367510,-0.169887,-31.254216,-0.186193,-25.944531
30.700000,5.113290,61.589830,-0.170443,-31.367443,-0.186863,-26.021082
30.800000,5.129890,61.821540,-0.170996,-31.485452,-0.187531,-26.101555
30.900000,5.146560,62.086100,-0.171552,-31.620191,-0.188201,-26.195684
31.000000,5.163230,62.325710,-0.172108,-31.742223,-0.188872,-26.279143
31.100000,5.179860,62.561470,-0.172662,-31.862295,-0.189542,-26.360887
31.200000,5.196510,62.790150,-0.173217,-31.978761,-0.190213,-26.439496
31.300000,5.213190,63.066060,-0.173773,-32.119281,-0.190886,-26.537817
31.400000,5.229870,63.277360,-0.174329,-32.226895,-0.191559,-26.608812
31.500000,5.246600,63.474210,-0.174887,-32.327150,-0.192235,-26.673562
31.600000,5.263240,63.786010,-0.175441,-32.485948,-0.192907,-26.786570
31.700000,5.279890,63.978550,-0.175996,-32.584008,-0.193580,-26.849342
31.800000,5.296580,64.304230,-0.176553,-32.749875,-0.194256,-26.967798
31.900000,5.313290,64.482660,-0.177110,-32.840749,-0.194932,-27.024335
32.000000,5.329950,64.727670,-0.177665,-32.965532,-0.195607,-27.108710
32.100000,5.346550,64.972310,-0.178218,-33.090126,-0.196281,-27.192859
32.200000,5.363240,65.223700,-0.178775,-33.218158,-0.196958,-27.279593
32.300000,5.379920,65.509020,-0.179331,-33.363470,-0.197635,-27.380377
32.400000,5.396620,65.712010,-0.179887,-33.466852,-0.198314,-27.446589
32.500000,5.413290,65.942380,-0.180443,-33.584178,-0.198991,-27.524148
32.600000,5.429850,66.166670,-0.180995,-33.698408,-0.199665,-27.599165
32.700000,5.446540,66.476310,-0.181551,-33.856107,-0.200345,-27.709485
32.800000,5.463280,66.683420,-0.182109,-33.961587,-0.201027,-27.776865
32.900000,5.479900,66.960900,-0.182663,-34.102906,-0.201704,-27.873556
33.000000,5.496530,67.190580,-0.183218,-34.219881,-0.202383,-27.950195
33.100000,5.513220,67.422250,-0.183774,-34.337870,-0.203064,-28.027462
33.200000,5.529910,67.648960,-0.184330,-34.453332,-0.203746,-28.102538
33.300000,5.546610,67.929310,-0.184887,-34.596113,-0.204429,-28.199742
33.400000,5.563230,68.178090,-0.185441,-34.722816,-0.205108,-28.283782
33.500000,5.579940,68.432660,-0.185998,-34.852468,-0.205792,-28.369978
33.600000,5.596600,68.659770,-0.186553,-34.968134,-0.206475,-28.444712
33.700000,5.613310,68.906310,-0.187110,-35.093696,-0.207160,-28.527302
33.800000,5.629950,69.126880,-0.187665,-35.206031,-0.207842,-28.599091
33.900000,5.646580,69.402320,-0.188219,-35.346311,-0.208525,-28.693452
34.000000,5.663250,69.664280,-0.188775,-35.479726,-0.209210,-28.782041
34.100000,5.679920,69.904250,-0.189331,-35.601942,-0.209895,-28.861403
34.200000,5.696550,70.138670,-0.189885,-35.721331,-0.210579,-28.938386
34.300000,5.713170,70.374660,-0.190439,-35.841520,-0.211263,-29.015897
34.400000,5.729930,70.620160,-0.190998,-35.966552,-0.211953,-29.097025
34.500000,5.746640,70.871190,-0.191555,-36.094401,-0.212642,-29.180350
34.600000,5.763290,71.092450,-0.192110,-36.207087,-0.213329,-29.251356
34.700000,5.779890,71.367690,-0.192663,-36.347266,-0.214014,-29.344493
34.800000,5.796590,71.636940,-0.193220,-36.484394,-0.214704,-29.434892
34.900000,5.813280,71.866930,-0.193776,-36.601527,-0.215394,-29.509029
35.000000,5.829990,72.132690,-0.194333,-36.736877,-0.216085,-29.597690
35.100000,5.846650,72.411990,-0.194888,-36.879124,-0.216774,-29.691813
35.200000,5.863220,72.623990,-0.195441,-36.987094,-0.217461,-29.758312
35.300000,5.879900,72.853170,-0.195997,-37.103815,-0.218152,-29.831591
35.400000,5.896580,73.112630,-0.196553,-37.235957,-0.218844,-29.917130
35.500000,5.913290,73.397840,-0.197110,-37.381213,-0.219537,-30.013015
35.600000,5.929900,73.618270,-0.197663,-37.493477,-0.220227,-30.082391
35.700000,5.946590,73.872970,-0.198220,-37.623195,-0.220921,-30.165538
35.800000,5.963220,74.130530,-0.198774,-37.754369,-0.221612,-30.249782
35.900000,5.979900,74.386080,-0.199330,-37.884519,-0.222306,-30.332998
36.000000,5.996510,74.616070,-0.199884,-38.001652,-0.222998,-30.405743
36.100000,6.013240,74.908010,-0.200441,-38.150336,-0.223695,-30.503432
36.200000,6.029900,75.138570,-0.200997,-38.267759,-0.224390,-30.576067
36.300000,6.046590,75.364430,-0.201553,-38.382789,-0.225087,-30.646623
36.400000,6.063260,75.664990,-0.202109,-38.535863,-0.225783,-30.747431
36.500000,6.079890,75.938580,-0.202663,-38.675201,-0.226478,-30.837169
36.600000,6.096570,76.164000,-0.203219,-38.790007,-0.227175,-30.907140
36.700000,6.113300,76.397590,-0.203777,-38.908973,-0.227876,-30.980232
36.800000,6.129960,76.675230,-0.204332,-39.050374,-0.228573,-31.071133
36.900000,6.146540,76.935400,-0.204885,-39.182877,-0.229268,-31.154907
37.000000,6.163270,77.169080,-0.205442,-39.301890,-0.229970,-31.227618
37.100000,6.179970,77.434880,-0.205999,-39.437261,-0.230671,-31.313224
37.200000,6.196620,77.689480,-0.206554,-39.566927,-0.231370,-31.394220
37.300000,6.213200,77.926680,-0.207107,-39.687732,-0.232067,-31.468138
37.400000,6.229910,78.188940,-0.207664,-39.821300,-0.232769,-31.551863
37.500000,6.246570,78.475980,-0.208219,-39.967488,-0.233470,-31.645498
37.600000,6.263220,78.697690,-0.208774,-40.080404,-0.234172,-31.712658
37.700000,6.279900,78.941670,-0.209330,-40.204662,-0.234875,-31.788620
37.800000,6.296510,79.215320,-0.209884,-40.344031,-0.235575,-31.876478
37.900000,6.313240,79.493680,-0.210441,-40.485799,-0.236281,-31.965913
38.000000,6.329930,79.743090,-0.210998,-40.612822,-0.236986,-32.043612
38.100000,6.346610,79.959080,-0.211554,-40.722825,-0.237691,-32.107762
38.200000,6.363190,80.263240,-0.212106,-40.877732,-0.238392,-32.207307
38.300000,6.379870,80.495770,-0.212662,-40.996159,-0.239098,-32.277820
38.400000,6.396610,80.776050,-0.213220,-41.138904,-0.239807,-32.367254
38.500000,6.413290,81.033360,-0.213776,-41.269951,-0.240514,-32.447412
38.600000,6.429930,81.251140,-0.214331,-41.380866,-0.241220,-32.511663
38.700000,6.446570,81.574480,-0.214886,-41.545542,-0.241926,-32.618000
38.800000,6.463330,81.802330,-0.215444,-41.661585,-0.242638,-32.685832
38.900000,6.479980,82.089130,-0.215999,-41.807651,-0.243345,-32.777226
39.000000,6.496630,82.321080,-0.216554,-41.925782,-0.244054,-32.846572
39.100000,6.513250,82.599070,-0.217108,-42.067361,-0.244761,-32.934186
39.200000,6.529920,82.885100,-0.217664,-42.213035,-0.245471,-33.024777
39.300000,6.546550,83.139670,-0.218218,-42.342686,-0.246180,-33.102736
39.400000,6.563240,83.426620,-0.218775,-42.488829,-0.246892,-33.193349
39.500000,6.579830,83.610500,-0.219328,-42.582478,-0.247600,-33.242962
39.600000,6.596480,83.925250,-0.219883,-42.742779,-0.248311,-33.344383
39.700000,6.613260,84.176990,-0.220442,-42.870989,-0.249028,-33.420422
39.800000,6.629950,84.461910,-0.220998,-43.016098,-0.249742,-33.509612
39.900000,6.646600,84.731020,-0.221553,-43.153154,-0.250455,-33.592429
40.000000,6.663240,84.977330,-0.222108,-43.278599,-0.251168,-33.666076
40.100000,6.679940,85.277970,-0.222665,-43.431713,-0.251883,-33.761005
40.200000,6.696640,85.473400,-0.223221,-43.531245,-0.252600,-33.814143
40.300000,6.713300,85.742070,-0.223777,-43.668078,-0.253315,-33.896181
40.400000,6.729910,86.034740,-0.224330,-43.817133,-0.254029,-33.987621
40.500000,6.746610,86.242590,-0.224887,-43.922990,-0.254746,-34.045281
40.600000,6.763320,86.550290,-0.225444,-44.079701,-0.255465,-34.142197
40.700000,6.779960,86.837970,-0.225999,-44.226215,-0.256182,-34.231149
40.800000,6.796560,87.095120,-0.226552,-44.357180,-0.256897,-34.307972
40.900000,6.813210,87.399600,-0.227107,-44.512251,-0.257615,-34.403207
41.000000,6.829900,87.591510,-0.227663,-44.609990,-0.258335,-34.453931
41.100000,6.846580,87.889510,-0.228219,-44.761760,-0.259055,-34.546261
41.200000,6.863200,88.135710,-0.228773,-44.887149,-0.259773,-34.618166
41.300000,6.879820,88.420290,-0.229327,-45.032084,-0.260492,-34.704996
41.400000,6.896620,88.697310,-0.229887,-45.173169,-0.261218,-34.788430
41.500000,6.913320,88.934750,-0.230444,-45.294096,-0.261942,-34.856344
41.600000,6.929900,89.218820,-0.230997,-45.438772,-0.262660,-34.942567
41.700000,6.946540,89.525750,-0.231551,-45.595090,-0.263382,-35.037486
41.800000,6.963200,89.782070,-0.232107,-45.725633,-0.264104,-35.112409
41.900000,6.979900,90.034630,-0.232663,-45.854261,-0.264830,-35.185655
42.000000,6.996610,90.330900,-0.233220,-46.005150,-0.265556,-35.275813
42.100000,7.013240,90.588940,-0.233775,-46.136568,-0.266279,-35.351007
42.200000,7.029890,90.854770,-0.234330,-46.271954,-0.267004,-35.429063
42.300000,7.046580,91.126570,-0.234886,-46.410381,-0.267730,-35.509232
42.400000,7.063270,91.403600,-0.235442,-46.551471,-0.268458,-35.591284
42.500000,7.079950,91.686810,-0.235998,-46.695709,-0.269185,-35.675599
42.600000,7.096590,91.964550,-0.236553,-46.837161,-0.269912,-35.757690
42.700000,7.113280,92.201870,-0.237109,-46.958027,-0.270641,-35.823840
42.800000,7.129910,92.521760,-0.237664,-47.120945,-0.271367,-35.922009
42.900000,7.146570,92.755780,-0.238219,-47.240131,-0.272096,-35.986634
43.000000,7.163220,93.036260,-0.238774,-47.382978,-0.272825,-36.069155
43.100000,7.179880,93.328350,-0.239329,-47.531738,-0.273555,-36.155999
43.200000,7.196550,93.606930,-0.239885,-47.673618,-0.274286,-36.237432
43.300000,7.213230,93.875170,-0.240441,-47.810231,-0.275017,-36.314692
43.400000,7.229830,94.154930,-0.240994,-47.952712,-0.275746,-36.396380
43.500000,7.246570,94.405650,-0.241552,-48.080403,-0.276481,-36.466469
43.600000,7.263250,94.679380,-0.242108,-48.219812,-0.277215,-36.545394
43.700000,7.279970,94.952610,-0.242666,-48.358967,-0.277950,-36.623906
43.800000,7.296600,95.278900,-0.243220,-48.525145,-0.278683,-36.722859
43.900000,7.313230,95.537250,-0.243774,-48.656722,-0.279415,-36.795462
44.000000,7.329910,95.818920,-0.244330,-48.800175,-0.280151,-36.876812
44.100000,7.346630,96.134790,-0.244888,-48.961047,-0.280889,-36.971090
44.200000,7.363310,96.366190,-0.245444,-49.078898,-0.281625,-37.032793
44.300000,7.379920,96.622730,-0.245997,-49.209552,-0.282359,-37.104134
44.400000,7.396570,96.932130,-0.246552,-49.367128,-0.283096,-37.195548
44.500000,7.413230,97.232700,-0.247108,-49.520207,-0.283833,-37.283385
44.600000,7.429930,97.467580,-0.247664,-49.639831,-0.284573,-37.345815
44.700000,7.446580,97.755430,-0.248219,-49.786432,-0.285311,-37.428477
44.800000,7.463230,98.043450,-0.248774,-49.933119,-0.286049,-37.511041
44.900000,7.479940,98.309910,-0.249331,-50.068826,-0.286791,-37.585099
45.000000,7.496640,98.604000,-0.249888,-50.218605,-0.287533,-37.669578
45.100000,7.513290,98.890910,-0.250443,-50.364727,-0.288273,-37.751234
45.200000,7.529910,99.183240,-0.250997,-50.513609,-0.289012,-37.834845
45.300000,7.546570,99.436870,-0.251552,-50.642782,-0.289754,-37.903472
45.400000,7.563280,99.724150,-0.252109,-50.789093,-0.290498,-37.984688
45.500000,7.579940,99.974090,-0.252665,-50.916386,-0.291241,-38.051614
45.600000,7.596580,100.304700,-0.253219,-51.084764,-0.291984,-38.149114
45.700000,7.613250,100.585460,-0.253775,-51.227754,-0.292728,-38.227431
45.800000,7.629920,100.843620,-0.254331,-51.359234,-0.293473,-38.297006
45.900000,7.646620,101.168480,-0.254887,-51.524684,-0.294220,-38.391695
46.000000,7.663260,101.458320,-0.255442,-51.672298,-0.294965,-38.473023
46.100000,7.679900,101.708010,-0.255997,-51.799464,-0.295710,-38.538974
46.200000,7.696580,102.003060,-0.256553,-51.949732,-0.296457,-38.621890
46.300000,7.713310,102.265450,-0.257110,-52.083366,-0.297208,-38.692194
46.400000,7.729960,102.564830,-0.257665,-52.235839,-0.297955,-38.776474
46.500000,7.746520,102.885120,-0.258217,-52.398961,-0.298699,-38.868641
46.600000,7.763240,103.158900,-0.258775,-52.538396,-0.299451,-38.942790
46.700000,7.779920,103.463130,-0.259331,-52.693339,-0.300201,-39.028341
46.800000,7.796620,103.716610,-0.259887,-52.822436,-0.300953,-39.094554
46.900000,7.813270,104.005370,-0.260442,-52.969500,-0.301703,-39.174000
47.000000,7.829950,104.306030,-0.260998,-53.122625,-0.302455,-39.257708
47.100000,7.846610,104.590680,-0.261554,-53.267596,-0.303207,-39.335261
47.200000,7.863330,104.840510,-0.262111,-53.394833,-0.303962,-39.399460
47.300000,7.879970,105.162780,-0.262666,-53.558964,-0.304714,-39.490863
47.400000,7.896570,105.488070,-0.263219,-53.724633,-0.305465,-39.583289
47.500000,7.913220,105.749520,-0.263774,-53.857788,-0.306218,-39.651504
47.600000,7.929920,106.056080,-0.264331,-54.013918,-0.306975,-39.736383
47.700000,7.946560,106.330820,-0.264885,-54.153842,-0.307729,-39.809283
47.800000,7.963160,106.643460,-0.265439,-54.313068,-0.308482,-39.896280
47.900000,7.979880,106.914410,-0.265996,-54.451062,-0.309241,-39.967297
48.000000,7.996590,107.256760,-0.266553,-54.625419,-0.310000,-40.064850
48.100000,8.013270,107.513520,-0.267109,-54.756186,-0.310758,-40.130316
48.200000,8.029870,107.801650,-0.267662,-54.902930,-0.311514,-40.207483
48.300000,8.046610,108.065270,-0.268220,-55.037190,-0.312276,-40.275097
48.400000,8.063330,108.374080,-0.268778,-55.194466,-0.313038,-40.359426
48.500000,8.079990,108.687020,-0.269333,-55.353845,-0.313797,-40.445228
48.600000,8.096590,108.958240,-0.269886,-55.491976,-0.314555,-40.515450
48.700000,8.113230,109.270700,-0.270441,-55.651111,-0.315315,-40.600769
48.800000,8.129880,109.614790,-0.270996,-55.826354,-0.316076,-40.697635
48.900000,8.146600,109.882070,-0.271553,-55.962479,-0.316841,-40.765681
49.000000,8.163290,110.167270,-0.272110,-56.107730,-0.317605,-40.840274
49.100000,8.179830,110.476080,-0.272661,-56.265006,-0.318363,-40.923733
49.200000,8.196580,110.769040,-0.273219,-56.414209,-0.319131,-41.000756
49.300000,8.213230,111.043400,-0.273774,-56.553939,-0.319894,-41.070922
49.400000,8.229900,111.383560,-0.274330,-56.727181,-0.320660,-41.165214
49.500000,8.246570,111.665930,-0.274886,-56.870991,-0.321426,-41.237971
49.600000,8.263250,111.972110,-0.275442,-57.026927,-0.322193,-41.319335
49.700000,8.279930,112.271810,-0.275998,-57.179563,-0.322961,-41.398137
49.800000,8.296610,112.557510,-0.276554,-57.325069,-0.323729,-41.471611
49.900000,8.313270,112.853260,-0.277109,-57.475693,-0.324497,-41.548661
50.000000,8.329870,113.136350,-0.277662,-57.619870,-0.325263,-41.621002
50.100000,8.346570,113.488310,-0.278219,-57.799122,-0.326034,-41.718308
50.200000,8.363250,113.764450,-0.278775,-57.939759,-0.326804,-41.787602
50.300000,8.379950,114.049200,-0.279332,-58.084781,-0.327576,-41.859862
50.400000,8.396590,114.360660,-0.279886,-58.243406,-0.328346,-41.941873
50.500000,8.413260,114.682790,-0.280442,-58.407465,-0.329118,-42.027559
50.600000,8.429940,115.000770,-0.280998,-58.569411,-0.329891,-42.111524
50.700000,8.446630,115.292150,-0.281554,-58.717810,-0.330665,-42.185556
50.800000,8.463280,115.600610,-0.282109,-58.874907,-0.331438,-42.265746
50.900000,8.479930,115.914040,-0.282664,-59.034536,-0.332211,-42.347578
51.000000,8.496620,116.208920,-0.283221,-59.184717,-0.332987,-42.422382
51.100000,8.513290,116.494220,-0.283776,-59.330019,-0.333763,-42.493564
51.200000,8.529950,116.827350,-0.284332,-59.499681,-0.334538,-42.582037
51.300000,8.546560,117.113370,-0.284885,-59.645350,-0.335312,-42.653264
51.400000,8.563190,117.429960,-0.285440,-59.806588,-0.336088,-42.735415
51.500000,8.579890,117.746380,-0.285996,-59.967739,-0.336867,-42.817185
51.600000,8.596580,118.038410,-0.286553,-60.116469,-0.337647,-42.889934
51.700000,8.613210,118.349880,-0.287107,-60.275099,-0.338424,-42.969696
51.800000,8.629890,118.659960,-0.287663,-60.433021,-0.339204,-43.048677
51.900000,8.646630,118.967580,-0.288221,-60.589691,-0.339988,-43.126470
52.000000,8.663250,119.259200,-0.288775,-60.738212,-0.340766,-43.198535
52.100000,8.679850,119.612780,-0.289328,-60.918289,-0.341545,-43.292902
52.200000,8.696540,119.916370,-0.289885,-61.072906,-0.342328,-43.368807
52.300000,8.713220,120.251480,-0.290441,-61.243576,-0.343111,-43.455951
52.400000,8.729930,120.540720,-0.290998,-61.390885,-0.343896,-43.526280
52.500000,8.746620,120.885310,-0.291554,-61.566383,-0.344681,-43.616458
52.600000,8.763250,121.162220,-0.292108,-61.707412,-0.345464,-43.682163
52.700000,8.779930,121.489470,-0.292664,-61.874079,-0.346250,-43.765743
52.800000,8.796640,121.816840,-0.293221,-62.040807,-0.347038,-43.849119
52.900000,8.813300,122.118630,-0.293777,-62.194508,-0.347824,-43.923212
53.000000,8.829880,122.414240,-0.294329,-62.345060,-0.348607,-43.995080
53.100000,8.846520,122.741390,-0.294884,-62.511677,-0.349393,-44.077983
53.200000,8.863260,123.087150,-0.295442,-62.687771,-0.350185,-44.167170
53.300000,8.879950,123.387210,-0.295998,-62.840590,-0.350975,-44.239880
53.400000,8.896560,123.713620,-0.296552,-63.006829,-0.351761,-44.322028
53.500000,8.913200,124.023690,-0.297107,-63.164747,-0.352550,-44.398079
53.600000,8.929890,124.346300,-0.297663,-63.329051,-0.353342,-44.478335
53.700000,8.946600,124.655190,-0.298220,-63.486367,-0.354135,-44.553463
53.800000,8.963280,125.001310,-0.298776,-63.662644,-0.354928,-44.641774
53.900000,8.979900,125.295140,-0.299330,-63.812291,-0.355718,-44.711358
54.000000,8.996540,125.636630,-0.299885,-63.986210,-0.356510,-44.797727
54.100000,9.013240,125.929600,-0.300441,-64.135419,-0.357306,-44.866488
54.200000,9.029940,126.274250,-0.300998,-64.310947,-0.358102,-44.953481
54.300000,9.046550,126.643010,-0.301552,-64.498755,-0.358894,-45.049048
54.400000,9.063220,126.918370,-0.302107,-64.638995,-0.359690,-45.111081
54.500000,9.079900,127.272320,-0.302663,-64.819260,-0.360487,-45.200847
54.600000,9.096630,127.598110,-0.303221,-64.985184,-0.361287,-45.280311
54.700000,9.113240,127.919930,-0.303775,-65.149085,-0.362082,-45.358444
54.800000,9.129930,128.242520,-0.304331,-65.313379,-0.362881,-45.436493
54.900000,9.146620,128.540250,-0.304887,-65.465012,-0.363681,-45.505559
55.000000,9.163260,128.858430,-0.305442,-65.627059,-0.364480,-45.581799
55.100000,9.179930,129.234700,-0.305998,-65.818692,-0.365280,-45.678326
55.200000,9.196590,129.547260,-0.306553,-65.977878,-0.366080,-45.752161
55.300000,9.213310,129.914140,-0.307110,-66.164728,-0.366885,-45.844856
55.400000,9.229970,130.190900,-0.307666,-66.305681,-0.367686,-45.905699
55.500000,9.246650,130.553020,-0.308222,-66.490107,-0.368490,-45.996415
55.600000,9.263200,130.856020,-0.308773,-66.644424,-0.369287,-46.066403
55.700000,9.279820,131.175840,-0.309327,-66.807307,-0.370089,-46.141981
55.800000,9.296530,131.560230,-0.309884,-67.003075,-0.370896,-46.239872
55.900000,9.313250,131.861430,-0.310442,-67.156475,-0.371704,-46.308307
56.000000,9.329880,132.205580,-0.310996,-67.331749,-0.372508,-46.391844
56.100000,9.346540,132.521790,-0.311551,-67.492793,-0.373315,-46.465324
56.200000,9.363250,132.868710,-0.312108,-67.669478,-0.374124,-46.549270
