Repository: abubakardawood/tissue-phantom-material-database

Title:
A Database of Silicone Phantom Materials for Modeling Human Tissue Mechanics Across Varying Stiffnesses

Description:
This dataset contains processed mechanical compression test data for soft silicone phantoms
fabricated using Ecoflex (Smooth-On) with varying base materials and thinner concentrations.
The dataset provides force–compression measurements together with derived engineering and
true stress–strain quantities, intended for mechanical characterization, constitutive model
fitting, and the design of tissue-equivalent phantoms.

All files in this dataset are processed outputs generated from raw experimental measurements.
The raw data files are not included in this archive.

File: data/EF50_0T/EF50_0T_B5.csv (part 1 of 2)
EF50_0T_B_sample_5
Compression test;
Cylinder Diameter: 50mm;
Cylinder Height: 30mm;
Speed (mm/min): 10;
Machine: INSTRON 5900;
Load cell: 10kN;
Time (s),Compression (mm),Load (N),Engineering Strain [-],Engineering Stress (kPa),True Strain [-],True Stress (kPa)
0.000000,0.000000,0.011530,-0.000000,-0.005872,0.000000,-0.005872
0.100000,0.007340,0.051280,-0.000245,-0.026117,-0.000245,-0.026110
0.200000,0.027780,0.080590,-0.000926,-0.041044,-0.000926,-0.041006
0.300000,0.046230,0.190600,-0.001541,-0.097072,-0.001542,-0.096922
0.400000,0.063270,0.197860,-0.002109,-0.100769,-0.002111,-0.100557
0.500000,0.079990,0.278950,-0.002666,-0.142068,-0.002670,-0.141689
0.600000,0.096690,0.324750,-0.003223,-0.165394,-0.003228,-0.164861
0.700000,0.113290,0.440260,-0.003776,-0.224223,-0.003783,-0.223376
0.800000,0.130010,0.492830,-0.004334,-0.250996,-0.004343,-0.249909
0.900000,0.146700,0.607630,-0.004890,-0.309463,-0.004902,-0.307950
1.000000,0.163330,0.664560,-0.005444,-0.338458,-0.005459,-0.336615
1.100000,0.180010,0.786000,-0.006000,-0.400307,-0.006018,-0.397905
1.200000,0.196610,0.893640,-0.006554,-0.455127,-0.006575,-0.452144
1.300000,0.213330,1.008540,-0.007111,-0.513645,-0.007136,-0.509993
1.400000,0.230020,1.163680,-0.007667,-0.592657,-0.007697,-0.588113
1.500000,0.246720,1.312950,-0.008224,-0.668680,-0.008258,-0.663181
1.600000,0.263290,1.463580,-0.008776,-0.745395,-0.008815,-0.738853
1.700000,0.279970,1.645350,-0.009332,-0.837970,-0.009376,-0.830150
1.800000,0.296620,1.808230,-0.009887,-0.920924,-0.009937,-0.911818
1.900000,0.313280,1.950320,-0.010443,-0.993290,-0.010498,-0.982917
2.000000,0.329910,2.149430,-0.010997,-1.094696,-0.011058,-1.082657
2.100000,0.346590,2.305760,-0.011553,-1.174314,-0.011620,-1.160747
2.200000,0.363290,2.478180,-0.012110,-1.262127,-0.012184,-1.246843
2.300000,0.379970,2.642200,-0.012666,-1.345661,-0.012747,-1.328618
2.400000,0.396640,2.810850,-0.013221,-1.431554,-0.013310,-1.412627
2.500000,0.413270,3.009880,-0.013776,-1.532919,-0.013871,-1.511802
2.600000,0.429910,3.182510,-0.014330,-1.620839,-0.014434,-1.597612
2.700000,0.446610,3.369800,-0.014887,-1.716225,-0.014999,-1.690676
2.800000,0.463310,3.546700,-0.015444,-1.806319,-0.015564,-1.778423
2.900000,0.479900,3.751160,-0.015997,-1.910450,-0.016126,-1.879889
3.000000,0.496520,3.878550,-0.016551,-1.975329,-0.016689,-1.942636
3.100000,0.513240,4.072370,-0.017108,-2.074041,-0.017256,-2.038558
3.200000,0.529920,4.131470,-0.017664,-2.104140,-0.017822,-2.066973
3.300000,0.546570,4.270430,-0.018219,-2.174912,-0.018387,-2.135287
3.400000,0.563220,4.445860,-0.018774,-2.264258,-0.018952,-2.221749
3.500000,0.579920,4.676660,-0.019331,-2.381803,-0.019520,-2.335762
3.600000,0.596590,4.803090,-0.019886,-2.446194,-0.020087,-2.397548
3.700000,0.613240,4.997600,-0.020441,-2.545257,-0.020653,-2.493228
3.800000,0.629890,5.195770,-0.020996,-2.646184,-0.021220,-2.590624
3.900000,0.646570,5.368840,-0.021552,-2.734328,-0.021788,-2.675397
4.000000,0.663250,5.571140,-0.022108,-2.837358,-0.022356,-2.774629
4.100000,0.679950,5.782910,-0.022665,-2.945212,-0.022926,-2.878459
4.200000,0.696580,5.961470,-0.023219,-3.036152,-0.023493,-2.965654
4.300000,0.713230,6.138490,-0.023774,-3.126307,-0.024062,-3.051981
4.400000,0.729960,6.329580,-0.024332,-3.223629,-0.024633,-3.145191
4.500000,0.746630,6.546990,-0.024888,-3.334355,-0.025203,-3.251370
4.600000,0.763260,6.717510,-0.025442,-3.421200,-0.025771,-3.334158
4.700000,0.779870,6.929740,-0.025996,-3.529288,-0.026340,-3.437541
4.800000,0.796570,7.065100,-0.026552,-3.598226,-0.026911,-3.502685
4.900000,0.813240,7.299370,-0.027108,-3.717539,-0.027482,-3.616764
5.000000,0.829950,7.469590,-0.027665,-3.804231,-0.028055,-3.698987
5.100000,0.846530,7.657680,-0.028218,-3.900024,-0.028623,-3.789975
5.200000,0.863160,7.873160,-0.028772,-4.009767,-0.029194,-3.894398
5.300000,0.879920,8.057210,-0.029331,-4.103503,-0.029769,-3.983145
5.400000,0.896600,8.280890,-0.029887,-4.217423,-0.030342,-4.091378
5.500000,0.913250,8.463790,-0.030442,-4.310573,-0.030915,-4.179352
5.600000,0.929960,8.649810,-0.030999,-4.405312,-0.031489,-4.268753
5.700000,0.946640,8.845040,-0.031555,-4.504742,-0.032063,-4.362596
5.800000,0.963350,9.017750,-0.032112,-4.592702,-0.032639,-4.445223
5.900000,0.979970,9.214140,-0.032666,-4.692723,-0.033211,-4.539432
6.000000,0.996600,9.409060,-0.033220,-4.791995,-0.033784,-4.632805
6.100000,1.013320,9.588010,-0.033777,-4.883133,-0.034361,-4.718194
6.200000,1.029980,9.805890,-0.034333,-4.994099,-0.034936,-4.822638
6.300000,1.046640,9.990520,-0.034888,-5.088130,-0.035511,-4.910615
6.400000,1.063250,10.187410,-0.035442,-5.188405,-0.036085,-5.004520
6.500000,1.079840,10.388700,-0.035995,-5.290921,-0.036658,-5.100477
6.600000,1.096550,10.582030,-0.036552,-5.389384,-0.037236,-5.192393
6.700000,1.113230,10.760800,-0.037108,-5.480430,-0.037814,-5.277064
6.800000,1.129870,10.968040,-0.037662,-5.585977,-0.038390,-5.375596
6.900000,1.146520,11.177420,-0.038217,-5.692613,-0.038967,-5.475057
7.000000,1.163250,11.335080,-0.038775,-5.772909,-0.039547,-5.549064
7.100000,1.179970,11.513980,-0.039332,-5.864022,-0.040127,-5.633376
7.200000,1.196600,11.743080,-0.039887,-5.980702,-0.040704,-5.742151
7.300000,1.213240,11.927030,-0.040441,-6.074386,-0.041282,-5.828730
7.400000,1.229940,12.130880,-0.040998,-6.178206,-0.041862,-5.924912
7.500000,1.246610,12.328920,-0.041554,-6.279067,-0.042442,-6.018149
7.600000,1.263270,12.561840,-0.042109,-6.397693,-0.043021,-6.128292
7.700000,1.279910,12.726230,-0.042664,-6.481416,-0.043601,-6.204895
7.800000,1.296570,12.928050,-0.043219,-6.584202,-0.044181,-6.299639
7.900000,1.313250,13.137800,-0.043775,-6.691027,-0.044762,-6.398127
8.000000,1.329950,13.353230,-0.044332,-6.800744,-0.045344,-6.499256
8.100000,1.346570,13.563770,-0.044886,-6.907971,-0.045924,-6.597902
8.200000,1.363240,13.721810,-0.045441,-6.988460,-0.046506,-6.670895
8.300000,1.379910,13.928730,-0.045997,-7.093844,-0.047088,-6.767548
8.400000,1.396600,14.112550,-0.046553,-7.187463,-0.047672,-6.852862
8.500000,1.413260,14.308770,-0.047109,-7.287397,-0.048254,-6.944097
8.600000,1.429910,14.527890,-0.047664,-7.398994,-0.048837,-7.046330
8.700000,1.446580,14.735880,-0.048219,-7.504922,-0.049421,-7.143040
8.800000,1.463270,14.927910,-0.048776,-7.602722,-0.050005,-7.231894
8.900000,1.479900,15.146740,-0.049330,-7.714171,-0.050588,-7.333631
9.000000,1.496520,15.325410,-0.049884,-7.805167,-0.051171,-7.415814
9.100000,1.513250,15.501330,-0.050442,-7.894763,-0.051758,-7.496538
9.200000,1.529980,15.735110,-0.050999,-8.013826,-0.052346,-7.605126
9.300000,1.546660,15.968020,-0.051555,-8.132446,-0.052932,-7.713175
9.400000,1.563260,16.137920,-0.052109,-8.218975,-0.053515,-7.790695
9.500000,1.579870,16.324420,-0.052662,-8.313959,-0.054100,-7.876126
9.600000,1.596520,16.489200,-0.053217,-8.397881,-0.054686,-7.950968
9.700000,1.613270,16.722440,-0.053776,-8.516669,-0.055276,-8.058679
9.800000,1.629980,16.926730,-0.054333,-8.620713,-0.055864,-8.152326
9.900000,1.646590,17.115700,-0.054886,-8.716954,-0.056450,-8.238513
10.000000,1.663240,17.308580,-0.055441,-8.815187,-0.057037,-8.326462
10.100000,1.679920,17.526870,-0.055997,-8.926362,-0.057626,-8.426509
10.200000,1.696600,17.706740,-0.056553,-9.017969,-0.058215,-8.507972
10.300000,1.713250,17.932030,-0.057108,-9.132708,-0.058804,-8.611154
10.400000,1.729930,18.134640,-0.057664,-9.235896,-0.059394,-8.703315
10.500000,1.746580,18.298030,-0.058219,-9.319110,-0.059983,-8.776558
10.600000,1.763270,18.509450,-0.058776,-9.426785,-0.060574,-8.872720
10.700000,1.779910,18.746830,-0.059330,-9.547682,-0.061163,-8.981215
10.800000,1.796570,18.934810,-0.059886,-9.643420,-0.061754,-9.065917
10.900000,1.813240,19.128080,-0.060441,-9.741851,-0.062345,-9.153041
11.000000,1.829960,19.366810,-0.060999,-9.863435,-0.062938,-9.261779
11.100000,1.846590,19.568450,-0.061553,-9.966130,-0.063529,-9.352685
11.200000,1.863170,19.771290,-0.062106,-10.069435,-0.064118,-9.444066
11.300000,1.879900,19.966660,-0.062663,-10.168936,-0.064713,-9.531717
11.400000,1.896610,20.184760,-0.063220,-10.280014,-0.065307,-9.630108
11.500000,1.913290,20.362950,-0.063776,-10.370765,-0.065901,-9.709356
11.600000,1.929910,20.569170,-0.064330,-10.475792,-0.066493,-9.801881
11.700000,1.946600,20.788840,-0.064887,-10.587669,-0.067088,-9.900671
11.800000,1.963240,20.945520,-0.065441,-10.667466,-0.067681,-9.969373
11.900000,1.979950,21.231980,-0.065998,-10.813359,-0.068277,-10.099695
12.000000,1.996610,21.371300,-0.066554,-10.884314,-0.068872,-10.159923
12.100000,2.013220,21.566980,-0.067107,-10.983973,-0.069465,-10.246868
12.200000,2.029880,21.787580,-0.067663,-11.096323,-0.070061,-10.345517
12.300000,2.046550,21.992530,-0.068218,-11.200704,-0.070657,-10.436610
12.400000,2.063250,22.204210,-0.068775,-11.308511,-0.071254,-10.530768
12.500000,2.079860,22.415830,-0.069329,-11.416288,-0.071849,-10.624812
12.600000,2.096580,22.615990,-0.069886,-11.518229,-0.072448,-10.713266
12.700000,2.113250,22.829220,-0.070442,-11.626826,-0.073046,-10.807813
12.800000,2.130000,23.038810,-0.071000,-11.733570,-0.073647,-10.900486
12.900000,2.146560,23.238250,-0.071552,-11.835144,-0.074241,-10.988315
13.000000,2.163240,23.464320,-0.072108,-11.950280,-0.074840,-11.088569
13.100000,2.179890,23.634700,-0.072663,-12.037054,-0.075438,-11.162405
13.200000,2.196560,23.857590,-0.073219,-12.150571,-0.076038,-11.260922
13.300000,2.213270,24.055800,-0.073776,-12.251518,-0.076639,-11.347654
13.400000,2.229850,24.301230,-0.074328,-12.376515,-0.077236,-11.456589
13.500000,2.246550,24.439940,-0.074885,-12.447159,-0.077837,-11.515054
13.600000,2.263240,24.636390,-0.075441,-12.547210,-0.078439,-11.600632
13.700000,2.279920,24.901840,-0.075997,-12.682403,-0.079040,-11.718574
13.800000,2.296540,25.045810,-0.076551,-12.755726,-0.079640,-11.779258
13.900000,2.313230,25.307440,-0.077108,-12.888973,-0.080243,-11.895135
14.000000,2.329940,25.472120,-0.077665,-12.972844,-0.080846,-11.965313
14.100000,2.346650,25.692870,-0.078222,-13.085271,-0.081451,-12.061720
14.200000,2.363300,25.919580,-0.078777,-13.200734,-0.082053,-12.160824
14.300000,2.379970,26.091790,-0.079332,-13.288440,-0.082656,-12.234237
14.400000,2.396630,26.334550,-0.079888,-13.412076,-0.083260,-12.340617
14.500000,2.413310,26.547220,-0.080444,-13.520388,-0.083864,-12.432759
14.600000,2.429980,26.701470,-0.080999,-13.598947,-0.084468,-12.497441
14.700000,2.446490,26.987380,-0.081550,-13.744560,-0.085067,-12.623696
14.800000,2.463190,27.189090,-0.082106,-13.847290,-0.085674,-12.710340
14.900000,2.479920,27.364300,-0.082664,-13.936524,-0.086281,-12.784475
15.000000,2.496580,27.608450,-0.083219,-14.060868,-0.086887,-12.890732
15.100000,2.513190,27.805710,-0.083773,-14.161332,-0.087491,-12.974995
15.200000,2.529900,28.011930,-0.084330,-14.266359,-0.088099,-13.063277
15.300000,2.546600,28.240920,-0.084887,-14.382982,-0.088707,-13.162059
15.400000,2.563270,28.455700,-0.085442,-14.492369,-0.089315,-13.254107
15.500000,2.579910,28.631040,-0.085997,-14.581669,-0.089921,-13.327689
15.600000,2.596570,28.867170,-0.086552,-14.701929,-0.090529,-13.429443
15.700000,2.613290,29.068850,-0.087110,-14.804644,-0.091140,-13.515016
15.800000,2.629940,29.285600,-0.087665,-14.915034,-0.091748,-13.607512
15.900000,2.646590,29.485700,-0.088220,-15.016944,-0.092356,-13.692154
16.000000,2.663220,29.704270,-0.088774,-15.128260,-0.092964,-13.785264
16.100000,2.679920,29.938480,-0.089331,-15.247543,-0.093575,-13.885470
16.200000,2.696640,30.138480,-0.089888,-15.349402,-0.094188,-13.969675
16.300000,2.713330,30.333280,-0.090444,-15.448613,-0.094799,-14.051373
16.400000,2.729900,30.544660,-0.090997,-15.556268,-0.095407,-14.140699
16.500000,2.746520,30.790690,-0.091551,-15.681570,-0.096016,-14.245911
16.600000,2.763240,31.005310,-0.092108,-15.790875,-0.096630,-14.336409
16.700000,2.779910,31.197410,-0.092664,-15.888710,-0.097242,-14.416404
16.800000,2.796610,31.411250,-0.093220,-15.997618,-0.097856,-14.506315
16.900000,2.813230,31.630530,-0.093774,-16.109297,-0.098467,-14.598658
17.000000,2.829920,31.863290,-0.094331,-16.227840,-0.099081,-14.697057
17.100000,2.846560,32.040710,-0.094885,-16.318200,-0.099694,-14.769842
17.200000,2.863230,32.287750,-0.095441,-16.444016,-0.100308,-14.874583
17.300000,2.879890,32.500000,-0.095996,-16.552114,-0.100922,-14.963172
17.400000,2.896550,32.647750,-0.096552,-16.627363,-0.101536,-15.021963
17.500000,2.913250,32.913930,-0.097108,-16.762927,-0.102153,-15.135107
17.600000,2.929950,33.139090,-0.097665,-16.877600,-0.102769,-15.229249
17.700000,2.946570,33.330430,-0.098219,-16.975049,-0.103384,-15.307776
17.800000,2.963200,33.528510,-0.098773,-17.075930,-0.103998,-15.389283
17.900000,2.979940,33.768280,-0.099331,-17.198044,-0.104618,-15.489739
18.000000,2.996640,34.021510,-0.099888,-17.327013,-0.105236,-15.596252
18.100000,3.013280,34.220940,-0.100443,-17.428582,-0.105852,-15.678008
18.200000,3.029920,34.437730,-0.100997,-17.538992,-0.106469,-15.767600
18.300000,3.046610,34.659450,-0.101554,-17.651913,-0.107088,-15.859296
18.400000,3.063300,34.872060,-0.102110,-17.760194,-0.107708,-15.946701
18.500000,3.079990,35.106130,-0.102666,-17.879405,-0.108328,-16.043792
18.600000,3.096560,35.280460,-0.103219,-17.968191,-0.108943,-16.113538
18.700000,3.113210,35.529890,-0.103774,-18.095224,-0.109562,-16.217417
18.800000,3.129910,35.737910,-0.104330,-18.201168,-0.110184,-16.302234
18.900000,3.146620,35.968240,-0.104887,-18.318474,-0.110806,-16.397098
19.000000,3.163260,36.203590,-0.105442,-18.438337,-0.111426,-16.494162
19.100000,3.179880,36.441540,-0.105996,-18.559524,-0.112045,-16.592289
19.200000,3.196550,36.632070,-0.106552,-18.656560,-0.112667,-16.668672
19.300000,3.213240,36.824450,-0.107108,-18.754538,-0.113290,-16.745777
19.400000,3.229880,37.079590,-0.107663,-18.884480,-0.113911,-16.851327
19.500000,3.246560,37.257490,-0.108219,-18.975084,-0.114534,-16.921626
19.600000,3.263270,37.507540,-0.108776,-19.102433,-0.115159,-17.024553
19.700000,3.279960,37.751480,-0.109332,-19.226671,-0.115784,-17.124581
19.800000,3.296620,37.946770,-0.109887,-19.326131,-0.116407,-17.202434
19.900000,3.313240,38.159800,-0.110441,-19.434627,-0.117030,-17.288240
20.000000,3.329910,38.413830,-0.110997,-19.564003,-0.117655,-17.392457
20.100000,3.346550,38.606320,-0.111552,-19.662037,-0.118279,-17.468704
20.200000,3.363260,38.798760,-0.112109,-19.760046,-0.118906,-17.544774
20.300000,3.379890,38.992580,-0.112663,-19.858758,-0.119530,-17.621411
20.400000,3.396540,39.280110,-0.113218,-20.005196,-0.120156,-17.740247
20.500000,3.413220,39.537080,-0.113774,-20.136069,-0.120783,-17.845108
20.600000,3.429940,39.725140,-0.114331,-20.231848,-0.121412,-17.918714
20.700000,3.446590,39.941650,-0.114886,-20.342115,-0.122039,-18.005084
20.800000,3.463210,40.139390,-0.115440,-20.442823,-0.122665,-18.082897
20.900000,3.479930,40.360810,-0.115998,-20.555592,-0.123296,-18.171191
21.000000,3.496620,40.617870,-0.116554,-20.686511,-0.123925,-18.275416
21.100000,3.513260,40.797850,-0.117109,-20.778174,-0.124553,-18.344870
21.200000,3.529890,41.067920,-0.117663,-20.915720,-0.125181,-18.454714
21.300000,3.546540,41.256530,-0.118218,-21.011778,-0.125810,-18.527808
21.400000,3.563220,41.498660,-0.118774,-21.135094,-0.126441,-18.624794
21.500000,3.579950,41.722840,-0.119332,-21.249268,-0.127074,-18.713557
21.600000,3.596590,41.956790,-0.119886,-21.368418,-0.127704,-18.806636
21.700000,3.613250,42.141290,-0.120442,-21.462383,-0.128335,-18.877418
21.800000,3.629910,42.407860,-0.120997,-21.598146,-0.128967,-18.984835
21.900000,3.646600,42.640910,-0.121553,-21.716837,-0.129600,-19.077083
22.000000,3.663320,42.866800,-0.122111,-21.831882,-0.130235,-19.165976
22.100000,3.679930,43.063550,-0.122664,-21.932086,-0.130866,-19.241801
22.200000,3.696600,43.376420,-0.123220,-22.091429,-0.131499,-19.369323
22.300000,3.713320,43.566030,-0.123777,-22.187997,-0.132135,-19.441626
22.400000,3.729940,43.830320,-0.124331,-22.322599,-0.132767,-19.547200
22.500000,3.746580,44.006190,-0.124886,-22.412169,-0.133401,-19.613202
22.600000,3.763260,44.239520,-0.125442,-22.531003,-0.134037,-19.704669
22.700000,3.779910,44.440960,-0.125997,-22.633595,-0.134671,-19.781830
22.800000,3.796580,44.690980,-0.126553,-22.760929,-0.135307,-19.880473
22.900000,3.813190,44.912820,-0.127106,-22.873911,-0.135942,-19.966492
23.000000,3.829880,45.119740,-0.127663,-22.979295,-0.136579,-20.045697
23.100000,3.846570,45.339640,-0.128219,-23.091289,-0.137217,-20.130547
23.200000,3.863340,45.599160,-0.128778,-23.223461,-0.137858,-20.232791
23.300000,3.879970,45.841420,-0.129332,-23.346843,-0.138495,-20.327342
23.400000,3.896550,46.023080,-0.129885,-23.439362,-0.139130,-20.394941
23.500000,3.913230,46.252970,-0.130441,-23.556444,-0.139769,-20.483718
23.600000,3.929890,46.461550,-0.130996,-23.662673,-0.140408,-20.562950
23.700000,3.946590,46.725890,-0.131553,-23.797300,-0.141049,-20.666694
23.800000,3.963260,46.964600,-0.132109,-23.918874,-0.141689,-20.758984
23.900000,3.979920,47.166010,-0.132664,-24.021452,-0.142329,-20.834670
24.000000,3.996580,47.433140,-0.133219,-24.157500,-0.142969,-20.939254
24.100000,4.013260,47.665270,-0.133775,-24.275723,-0.143611,-21.028230
24.200000,4.029930,47.877410,-0.134331,-24.383765,-0.144253,-21.108269
24.300000,4.046580,48.115990,-0.134886,-24.505272,-0.144894,-21.199854
24.400000,4.063260,48.293240,-0.135442,-24.595545,-0.145537,-21.264275
24.500000,4.079920,48.563590,-0.135997,-24.733233,-0.146179,-21.369580
24.600000,4.096610,48.743140,-0.136554,-24.824677,-0.146824,-21.434777
24.700000,4.113180,49.019970,-0.137106,-24.965666,-0.147463,-21.542723
24.800000,4.129890,49.223010,-0.137663,-25.069073,-0.148109,-21.617989
24.900000,4.146590,49.489850,-0.138220,-25.204974,-0.148755,-21.721151
25.000000,4.163280,49.689710,-0.138776,-25.306761,-0.149401,-21.794790
25.100000,4.179910,49.933350,-0.139330,-25.430846,-0.150045,-21.887558
25.200000,4.196580,50.094550,-0.139886,-25.512945,-0.150690,-21.944041
25.300000,4.213280,50.409940,-0.140443,-25.673572,-0.151338,-22.067907
25.400000,4.229990,50.677430,-0.141000,-25.809803,-0.151986,-22.170630
25.500000,4.246670,50.860360,-0.141556,-25.902969,-0.152633,-22.236257
25.600000,4.263220,51.136970,-0.142107,-26.043845,-0.153276,-22.342824
25.700000,4.279870,51.328140,-0.142662,-26.141207,-0.153923,-22.411841
25.800000,4.296600,51.550550,-0.143220,-26.254480,-0.154574,-22.494313
25.900000,4.313290,51.802300,-0.143776,-26.382695,-0.155224,-22.589488
26.000000,4.329880,52.065600,-0.144329,-26.516792,-0.155870,-22.689641
26.100000,4.346560,52.249600,-0.144885,-26.610503,-0.156520,-22.755031
26.200000,4.363270,52.501440,-0.145442,-26.738764,-0.157171,-22.849816
26.300000,4.379940,52.752100,-0.145998,-26.866424,-0.157822,-22.943980
26.400000,4.396570,52.973940,-0.146552,-26.979406,-0.158471,-23.025511
26.500000,4.413240,53.189400,-0.147108,-27.089139,-0.159122,-23.104110
26.600000,4.429930,53.386600,-0.147664,-27.189572,-0.159775,-23.174642
26.700000,4.446620,53.662430,-0.148221,-27.330051,-0.160428,-23.279173
26.800000,4.463290,53.895570,-0.148776,-27.448788,-0.161080,-23.365058
26.900000,4.479880,54.085960,-0.149329,-27.545753,-0.161730,-23.432364
27.000000,4.496540,54.328370,-0.149885,-27.669212,-0.162383,-23.522021
27.100000,4.513220,54.582110,-0.150441,-27.798440,-0.163037,-23.616424
27.200000,4.529890,54.753460,-0.150996,-27.885708,-0.163692,-23.675069
27.300000,4.546490,55.022120,-0.151550,-28.022536,-0.164344,-23.775730
27.400000,4.563200,55.230790,-0.152107,-28.128810,-0.165000,-23.850231
27.500000,4.579940,55.481000,-0.152665,-28.256241,-0.165659,-23.942512
27.600000,4.596550,55.711440,-0.153218,-28.373603,-0.166312,-24.026247
27.700000,4.613190,55.992590,-0.153773,-28.516792,-0.166968,-24.131679
27.800000,4.629850,56.152350,-0.154328,-28.598157,-0.167624,-24.184651
27.900000,4.646590,56.421060,-0.154886,-28.735010,-0.168284,-24.284350
28.000000,4.663300,56.675490,-0.155443,-28.864590,-0.168943,-24.377782
28.100000,4.679970,56.897640,-0.155999,-28.977730,-0.169602,-24.457233
28.200000,4.696590,57.085620,-0.156553,-29.073468,-0.170258,-24.521929
28.300000,4.713230,57.363850,-0.157108,-29.215169,-0.170916,-24.625242
28.400000,4.729930,57.601510,-0.157664,-29.336208,-0.171577,-24.710934
28.500000,4.746630,57.796360,-0.158221,-29.435444,-0.172238,-24.778139
28.600000,4.763260,58.079160,-0.158775,-29.579473,-0.172897,-24.882983
28.700000,4.779910,58.292520,-0.159330,-29.688137,-0.173556,-24.957916
28.800000,4.796600,58.517900,-0.159887,-29.802922,-0.174218,-25.037832
28.900000,4.813290,58.757610,-0.160443,-29.925005,-0.174881,-25.123747
29.000000,4.829950,59.013730,-0.160998,-30.055446,-0.175543,-25.216569
29.100000,4.846590,59.268650,-0.161553,-30.185276,-0.176204,-25.308754
29.200000,4.863260,59.467050,-0.162109,-30.286320,-0.176867,-25.376645
29.300000,4.879900,59.791750,-0.162663,-30.451688,-0.177529,-25.498315
29.400000,4.896570,59.936030,-0.163219,-30.525169,-0.178193,-25.542882
29.500000,4.913190,60.184190,-0.163773,-30.651556,-0.178855,-25.631659
29.600000,4.929860,60.444090,-0.164329,-30.783922,-0.179520,-25.725241
29.700000,4.946570,60.660790,-0.164886,-30.894287,-0.180187,-25.800262
29.800000,4.963290,60.922620,-0.165443,-31.027636,-0.180854,-25.894330
29.900000,4.979880,61.156520,-0.165996,-31.146760,-0.181517,-25.976522
30.000000,4.996520,61.364850,-0.166551,-31.252861,-0.182182,-26.047677
30.100000,5.013280,61.559210,-0.167109,-31.351848,-0.182853,-26.112662
30.200000,5.030040,61.860150,-0.167668,-31.505116,-0.183524,-26.222716
30.300000,5.046620,62.077600,-0.168221,-31.615862,-0.184188,-26.297421
30.400000,5.063240,62.328400,-0.168775,-31.743593,-0.184854,-26.386079
30.500000,5.079910,62.583190,-0.169330,-31.873357,-0.185523,-26.476231
30.600000,5.096590,62.791400,-0.169886,-31.979397,-0.186193,-26.546535
30.700000,5.113270,63.043190,-0.170442,-32.107633,-0.186863,-26.635133
30.800000,5.129880,63.309470,-0.170996,-32.243248,-0.187530,-26.729782
30.900000,5.146550,63.522060,-0.171552,-32.351520,-0.188201,-26.801562
31.000000,5.163230,63.772100,-0.172108,-32.478864,-0.188872,-26.889002
31.100000,5.179870,64.027950,-0.172662,-32.609167,-0.189542,-26.978792
31.200000,5.196500,64.237380,-0.173217,-32.715829,-0.190213,-27.048902
31.300000,5.213200,64.470610,-0.173773,-32.834612,-0.190886,-27.128832
31.400000,5.229890,64.701750,-0.174330,-32.952331,-0.191560,-27.207762
31.500000,5.246610,64.987510,-0.174887,-33.097867,-0.192235,-27.309480
31.600000,5.263240,65.231700,-0.175441,-33.222232,-0.192907,-27.393679
31.700000,5.279890,65.456750,-0.175996,-33.336849,-0.193580,-27.469686
31.800000,5.296580,65.690450,-0.176553,-33.455871,-0.194256,-27.549148
31.900000,5.313290,65.942740,-0.177110,-33.584362,-0.194932,-27.636247
32.000000,5.329950,66.137890,-0.177665,-33.683751,-0.195607,-27.699327
32.100000,5.346550,66.424100,-0.178218,-33.829516,-0.196281,-27.800476
32.200000,5.363240,66.650550,-0.178775,-33.944846,-0.196958,-27.876368
32.300000,5.379920,66.908090,-0.179331,-34.076010,-0.197635,-27.965137
32.400000,5.396630,67.185530,-0.179888,-34.217309,-0.198314,-28.062037
32.500000,5.413280,67.396660,-0.180443,-34.324837,-0.198991,-28.131172
32.600000,5.429860,67.637990,-0.180995,-34.447745,-0.199665,-28.212864
32.700000,5.446530,67.884360,-0.181551,-34.573221,-0.200344,-28.296418
32.800000,5.463280,68.108810,-0.182109,-34.687532,-0.201027,-28.370609
32.900000,5.479900,68.358180,-0.182663,-34.814535,-0.201704,-28.455196
33.000000,5.496520,68.631140,-0.183217,-34.953553,-0.202382,-28.549456
33.100000,5.513210,68.867770,-0.183774,-35.074067,-0.203064,-28.628377
33.200000,5.529910,69.093650,-0.184330,-35.189107,-0.203746,-28.702687
33.300000,5.546630,69.364790,-0.184888,-35.327197,-0.204429,-28.795634
33.400000,5.563250,69.579400,-0.185442,-35.436497,-0.205109,-28.865094
33.500000,5.579930,69.816590,-0.185998,-35.557297,-0.205792,-28.943723
33.600000,5.596600,70.093510,-0.186553,-35.698332,-0.206475,-29.038689
33.700000,5.613310,70.296130,-0.187110,-35.801525,-0.207160,-29.102690
33.800000,5.629930,70.549440,-0.187664,-35.930535,-0.207842,-29.187655
33.900000,5.646570,70.814070,-0.188219,-36.065310,-0.208525,-29.277133
34.000000,5.663250,71.038330,-0.188775,-36.179524,-0.209210,-29.349735
34.100000,5.679910,71.294730,-0.189330,-36.310108,-0.209895,-29.435503
34.200000,5.696560,71.560390,-0.189885,-36.445407,-0.210579,-29.524959
34.300000,5.713180,71.809240,-0.190439,-36.572146,-0.211264,-29.607371
34.400000,5.729930,72.032770,-0.190998,-36.685989,-0.211953,-29.679050
34.500000,5.746650,72.307280,-0.191555,-36.825795,-0.212643,-29.771630
34.600000,5.763270,72.556560,-0.192109,-36.952753,-0.213328,-29.853796
34.700000,5.779850,72.792310,-0.192662,-37.072819,-0.214012,-29.930308
34.800000,5.796550,73.057140,-0.193218,-37.207696,-0.214702,-30.018487
34.900000,5.813230,73.273670,-0.193774,-37.317974,-0.215392,-30.086708
35.000000,5.829970,73.539740,-0.194332,-37.453482,-0.216084,-30.175059
35.100000,5.846650,73.814320,-0.194888,-37.593324,-0.216774,-30.266824
35.200000,5.863230,74.040960,-0.195441,-37.708751,-0.217461,-30.338915
35.300000,5.879910,74.274490,-0.195997,-37.827687,-0.218152,-30.413574
35.400000,5.896610,74.525710,-0.196554,-37.955632,-0.218845,-30.495314
35.500000,5.913300,74.781540,-0.197110,-38.085926,-0.219538,-30.578809
35.600000,5.929910,75.022900,-0.197664,-38.208849,-0.220227,-30.656348
35.700000,5.946590,75.269150,-0.198220,-38.334263,-0.220921,-30.735658
35.800000,5.963240,75.521220,-0.198775,-38.462642,-0.221613,-30.817243
35.900000,5.979900,75.776720,-0.199330,-38.592767,-0.222306,-30.900070
36.000000,5.996510,76.016480,-0.199884,-38.714875,-0.222998,-30.976404
36.100000,6.013240,76.299670,-0.200441,-38.859103,-0.223695,-31.070132
36.200000,6.029910,76.513940,-0.200997,-38.968230,-0.224391,-31.135732
36.300000,6.046580,76.761730,-0.201553,-39.094428,-0.225086,-31.214842
36.400000,6.063240,77.030390,-0.202108,-39.231255,-0.225782,-31.302305
36.500000,6.079880,77.316310,-0.202663,-39.376873,-0.226477,-31.396651
36.600000,6.096570,77.518620,-0.203219,-39.479909,-0.227175,-31.456841
36.700000,6.113300,77.780430,-0.203777,-39.613248,-0.227876,-31.540992
36.800000,6.129970,78.034140,-0.204332,-39.742461,-0.228574,-31.621791
36.900000,6.146540,78.318060,-0.204885,-39.887060,-0.229268,-31.714813
37.000000,6.163270,78.575070,-0.205442,-40.017955,-0.229970,-31.796573
37.100000,6.179990,78.824690,-0.206000,-40.145085,-0.230671,-31.875211
37.200000,6.196610,79.073050,-0.206554,-40.271574,-0.231369,-31.953332
37.300000,6.213210,79.330290,-0.207107,-40.402585,-0.232067,-32.034927
37.400000,6.229900,79.578300,-0.207663,-40.528895,-0.232769,-32.112530
37.500000,6.246570,79.856250,-0.208219,-40.670454,-0.233470,-32.202093
37.600000,6.263230,80.125890,-0.208774,-40.807781,-0.234172,-32.288163
37.700000,6.279910,80.344380,-0.209330,-40.919057,-0.234875,-32.353457
37.800000,6.296520,80.631390,-0.209884,-41.065230,-0.235576,-32.446295
37.900000,6.313240,80.865000,-0.210441,-41.184206,-0.236281,-32.517347
38.000000,6.329940,81.116470,-0.210998,-41.312279,-0.236986,-32.595471
38.100000,6.346630,81.392340,-0.211554,-41.452778,-0.237692,-32.683263
38.200000,6.363200,81.684170,-0.212107,-41.601406,-0.238393,-32.777471
38.300000,6.379870,81.908690,-0.212662,-41.715753,-0.239098,-32.844384
38.400000,6.396600,82.162800,-0.213220,-41.845170,-0.239807,-32.922943
38.500000,6.413290,82.441120,-0.213776,-41.986918,-0.240514,-33.011108
38.600000,6.429930,82.693660,-0.214331,-42.115535,-0.241220,-33.088870
38.700000,6.446570,82.934620,-0.214886,-42.238255,-0.241926,-33.161860
38.800000,6.463290,83.222820,-0.215443,-42.385034,-0.242636,-33.253475
38.900000,6.479950,83.471790,-0.215998,-42.511834,-0.243344,-33.329348
39.000000,6.496620,83.702040,-0.216554,-42.629099,-0.244053,-33.397597
39.100000,6.513260,83.981020,-0.217109,-42.771182,-0.244761,-33.485188
39.200000,6.529950,84.241220,-0.217665,-42.903701,-0.245472,-33.565067
39.300000,6.546590,84.511410,-0.218220,-43.041308,-0.246181,-33.648848
39.400000,6.563280,84.741730,-0.218776,-43.158609,-0.246893,-33.716541
39.500000,6.579880,85.044160,-0.219329,-43.312635,-0.247602,-33.812904
39.600000,6.596480,85.250600,-0.219883,-43.417774,-0.248311,-33.870958
39.700000,6.613270,85.519420,-0.220442,-43.554683,-0.249029,-33.953387
39.800000,6.629950,85.807640,-0.220998,-43.701472,-0.249742,-34.043520
39.900000,6.646610,86.070630,-0.221554,-43.835412,-0.250455,-34.123516
40.000000,6.663250,86.284900,-0.222108,-43.944539,-0.251168,-34.184090
40.100000,6.679940,86.560170,-0.222665,-44.084733,-0.251883,-34.268620
40.200000,6.696640,86.864250,-0.223221,-44.239599,-0.252600,-34.364377
40.300000,6.713300,87.137340,-0.223777,-44.378683,-0.253315,-34.447769
40.400000,6.729920,87.372270,-0.224331,-44.498332,-0.254029,-34.515991
40.500000,6.746610,87.643840,-0.224887,-44.636641,-0.254746,-34.598441
40.600000,6.763320,87.911960,-0.225444,-44.773194,-0.255465,-34.679346
40.700000,6.779960,88.172670,-0.225999,-44.905972,-0.256182,-34.757282
40.800000,6.796560,88.422070,-0.226552,-45.032990,-0.256897,-34.830676
40.900000,6.813200,88.695560,-0.227107,-45.172278,-0.257614,-34.913352
41.000000,6.829910,88.967780,-0.227664,-45.310918,-0.258335,-34.995268
41.100000,6.846580,89.237330,-0.228219,-45.448199,-0.259055,-35.076041
41.200000,6.863210,89.517850,-0.228774,-45.591067,-0.259773,-35.161031
41.300000,6.879830,89.766270,-0.229328,-45.717586,-0.260492,-35.233279
41.400000,6.896620,90.034570,-0.229887,-45.854230,-0.261218,-35.312923
41.500000,6.913330,90.328140,-0.230444,-46.003744,-0.261942,-35.402442
41.600000,6.929900,90.568220,-0.230997,-46.126016,-0.262660,-35.471060
41.700000,6.946550,90.858700,-0.231552,-46.273956,-0.263382,-35.559144
41.800000,6.963200,91.102160,-0.232107,-46.397949,-0.264104,-35.628676
41.900000,6.979920,91.375340,-0.232664,-46.537079,-0.264831,-35.709576
42.000000,6.996620,91.696490,-0.233221,-46.700639,-0.265556,-35.809085
42.100000,7.013270,91.932670,-0.233776,-46.820924,-0.266280,-35.875332
42.200000,7.029900,92.195720,-0.234330,-46.954895,-0.267004,-35.951954
42.300000,7.046590,92.433880,-0.234886,-47.076189,-0.267731,-36.018635
42.400000,7.063280,92.757660,-0.235443,-47.241088,-0.268458,-36.118521
42.500000,7.079950,93.034280,-0.235998,-47.381970,-0.269185,-36.199904
42.600000,7.096590,93.301240,-0.236553,-47.517931,-0.269912,-36.277422
42.700000,7.113290,93.543000,-0.237110,-47.641059,-0.270641,-36.344903
42.800000,7.129920,93.819440,-0.237664,-47.781848,-0.271368,-36.425823
42.900000,7.146560,94.062190,-0.238219,-47.905480,-0.272096,-36.493500
43.000000,7.163190,94.380670,-0.238773,-48.067681,-0.272824,-36.590416
43.100000,7.179850,94.646160,-0.239328,-48.202893,-0.273553,-36.666575
43.200000,7.196530,94.936210,-0.239884,-48.350615,-0.274285,-36.752060
43.300000,7.213240,95.186390,-0.240441,-48.478030,-0.275018,-36.821908
43.400000,7.229860,95.457200,-0.240995,-48.615953,-0.275747,-36.899735
43.500000,7.246570,95.712330,-0.241552,-48.745889,-0.276481,-36.971206
43.600000,7.263250,96.042290,-0.242108,-48.913937,-0.277215,-37.071465
43.700000,7.279970,96.267630,-0.242666,-49.028701,-0.277950,-37.131119
43.800000,7.296600,96.592350,-0.243220,-49.194080,-0.278683,-37.229096
43.900000,7.313220,96.823050,-0.243774,-49.311574,-0.279415,-37.290695
44.000000,7.329910,97.123610,-0.244330,-49.464648,-0.280151,-37.378934
44.100000,7.346630,97.400510,-0.244888,-49.605672,-0.280889,-37.457855
44.200000,7.363300,97.665780,-0.245443,-49.740773,-0.281625,-37.532232
44.300000,7.379910,97.923840,-0.245997,-49.872202,-0.282359,-37.603790
44.400000,7.396570,98.199310,-0.246552,-50.012498,-0.283096,-37.681800
44.500000,7.413220,98.507760,-0.247107,-50.169590,-0.283833,-37.772317
44.600000,7.429930,98.803470,-0.247664,-50.320194,-0.284573,-37.857677
44.700000,7.446580,99.079860,-0.248219,-50.460958,-0.285311,-37.935573
44.800000,7.463230,99.351500,-0.248774,-50.599303,-0.286049,-38.011495
44.900000,7.479940,99.578290,-0.249331,-50.714807,-0.286791,-38.070016
45.000000,7.496640,99.917530,-0.249888,-50.887580,-0.287533,-38.171385
45.100000,7.513280,100.135210,-0.250443,-50.998444,-0.288272,-38.226257
45.200000,7.529920,100.448590,-0.250997,-51.158047,-0.289013,-38.317513
45.300000,7.546580,100.722050,-0.251553,-51.297319,-0.289754,-38.393341
45.400000,7.563280,101.046260,-0.252109,-51.462438,-0.290498,-38.488277
45.500000,7.579950,101.322250,-0.252665,-51.602998,-0.291242,-38.564727
45.600000,7.596580,101.564680,-0.253219,-51.726467,-0.291984,-38.628325
45.700000,7.613260,101.856590,-0.253775,-51.875135,-0.292729,-38.710506
45.800000,7.629930,102.135790,-0.254331,-52.017331,-0.293473,-38.787711
45.900000,7.646620,102.448830,-0.254887,-52.176761,-0.294220,-38.877565
46.000000,7.663250,102.720330,-0.255442,-52.315034,-0.294964,-38.951595
46.100000,7.679890,103.020090,-0.255996,-52.467701,-0.295709,-39.036162
46.200000,7.696580,103.305460,-0.256553,-52.613039,-0.296457,-39.115023
46.300000,7.713300,103.558110,-0.257110,-52.741712,-0.297207,-39.181291
46.400000,7.729940,103.835170,-0.257665,-52.882818,-0.297954,-39.256784
46.500000,7.746510,104.138410,-0.258217,-53.037257,-0.298699,-39.342135
46.600000,7.763240,104.443090,-0.258775,-53.192429,-0.299451,-39.427576
46.700000,7.779940,104.722530,-0.259331,-53.334747,-0.300202,-39.503376
46.800000,7.796630,104.976620,-0.259888,-53.464154,-0.300953,-39.569479
46.900000,7.813280,105.286630,-0.260443,-53.622040,-0.301703,-39.656573
47.000000,7.829950,105.576530,-0.260998,-53.769685,-0.302455,-39.735887
47.100000,7.846610,105.851770,-0.261554,-53.909864,-0.303207,-39.809541
47.200000,7.863330,106.126570,-0.262111,-54.049818,-0.303962,-39.882766
47.300000,7.879980,106.447890,-0.262666,-54.213465,-0.304714,-39.973431
47.400000,7.896580,106.699970,-0.263219,-54.341848,-0.305465,-40.038023
47.500000,7.913230,107.009690,-0.263774,-54.499588,-0.306219,-40.123995
47.600000,7.929930,107.323750,-0.264331,-54.659537,-0.306975,-40.211327
47.700000,7.946560,107.610090,-0.264885,-54.805369,-0.307729,-40.288230
47.800000,7.963150,107.902730,-0.265438,-54.954409,-0.308481,-40.367402
47.900000,7.979890,108.183920,-0.265996,-55.097618,-0.309241,-40.441854
48.000000,7.996570,108.476170,-0.266552,-55.246460,-0.309999,-40.520387
48.100000,8.013270,108.787690,-0.267109,-55.405116,-0.310758,-40.605911
48.200000,8.029870,109.021350,-0.267662,-55.524118,-0.311514,-40.662403
48.300000,8.046620,109.353960,-0.268221,-55.693514,-0.312276,-40.755363
48.400000,8.063340,109.623310,-0.268778,-55.830693,-0.313038,-40.824631
48.500000,8.079990,109.932870,-0.269333,-55.988351,-0.313797,-40.908840
48.600000,8.096570,110.231150,-0.269886,-56.140264,-0.314554,-40.988811
48.700000,8.113230,110.496260,-0.270441,-56.275283,-0.315315,-41.056139
48.800000,8.129870,110.822360,-0.270996,-56.441364,-0.316076,-41.145999
48.900000,8.146600,111.105360,-0.271553,-56.585495,-0.316841,-41.219515
49.000000,8.163300,111.399620,-0.272110,-56.735361,-0.317605,-41.297102
49.100000,8.179830,111.711010,-0.272661,-56.893950,-0.318363,-41.381189
49.200000,8.196570,112.027040,-0.273219,-57.054903,-0.319130,-41.466419
49.300000,8.213230,112.309630,-0.273774,-57.198825,-0.319894,-41.539255
49.400000,8.229910,112.606600,-0.274330,-57.350070,-0.320660,-41.617207
49.500000,8.246580,112.893950,-0.274886,-57.496417,-0.321426,-41.691457
49.600000,8.263260,113.199870,-0.275442,-57.652220,-0.322193,-41.772377
49.700000,8.279940,113.475650,-0.275998,-57.792674,-0.322961,-41.842012
49.800000,8.296600,113.776880,-0.276553,-57.946089,-0.323728,-41.920905
49.900000,8.313270,114.126560,-0.277109,-58.124180,-0.324497,-42.017446
50.000000,8.329860,114.369740,-0.277662,-58.248030,-0.325262,-42.074766
50.100000,8.346570,114.680300,-0.278219,-58.406197,-0.326034,-42.156483
50.200000,8.363250,114.972280,-0.278775,-58.554901,-0.326804,-42.231259
50.300000,8.379940,115.291260,-0.279331,-58.717357,-0.327576,-42.315759
50.400000,8.396590,115.640810,-0.279886,-58.895381,-0.328346,-42.411369
50.500000,8.413260,115.913700,-0.280442,-59.034363,-0.329118,-42.478648
50.600000,8.429940,116.228550,-0.280998,-59.194714,-0.329891,-42.561118
50.700000,8.446630,116.507490,-0.281554,-59.336777,-0.330665,-42.630251
50.800000,8.463290,116.823040,-0.282110,-59.497486,-0.331438,-42.712670
50.900000,8.479930,117.128640,-0.282664,-59.653127,-0.332211,-42.791315
51.000000,8.496600,117.450810,-0.283220,-59.817206,-0.332986,-42.875777
51.100000,8.513280,117.757090,-0.283776,-59.973193,-0.333762,-42.954241
51.200000,8.529940,118.040500,-0.284331,-60.117533,-0.334538,-43.024235
51.300000,8.546560,118.367590,-0.284885,-60.284119,-0.335312,-43.110057
51.400000,8.563210,118.656940,-0.285440,-60.431483,-0.336089,-43.181901
51.500000,8.579890,118.964090,-0.285996,-60.587914,-0.336867,-43.259992
51.600000,8.596590,119.266300,-0.286553,-60.741828,-0.337647,-43.336075
51.700000,8.613220,119.572360,-0.287107,-60.897703,-0.338424,-43.413526
51.800000,8.629890,119.884730,-0.287663,-61.056792,-0.339204,-43.493012
51.900000,8.646630,120.215970,-0.288221,-61.225491,-0.339988,-43.579019
52.000000,8.663250,120.523570,-0.288775,-61.382150,-0.340766,-43.656520
52.100000,8.679850,120.828510,-0.289328,-61.537455,-0.341545,-43.732926
52.200000,8.696530,121.131230,-0.289884,-61.691629,-0.342327,-43.808192
52.300000,8.713230,121.444570,-0.290441,-61.851212,-0.343112,-43.887084
52.400000,8.729910,121.773990,-0.290997,-62.018984,-0.343896,-43.971646
52.500000,8.746610,122.058460,-0.291554,-62.163863,-0.344681,-44.039761
52.600000,8.763240,122.406340,-0.292108,-62.341037,-0.345464,-44.130721
52.700000,8.779950,122.708000,-0.292665,-62.494671,-0.346251,-44.204668
52.800000,8.796640,123.047360,-0.293221,-62.667506,-0.347038,-44.292056
52.900000,8.813290,123.344970,-0.293776,-62.819077,-0.347823,-44.364319
53.000000,8.829890,123.662940,-0.294330,-62.981018,-0.348607,-44.443836
53.100000,8.846540,123.963220,-0.294885,-63.133950,-0.349394,-44.516716
53.200000,8.863250,124.275440,-0.295442,-63.292962,-0.350184,-44.593584
53.300000,8.879940,124.585980,-0.295998,-63.451119,-0.350974,-44.669714
53.400000,8.896560,124.938880,-0.296552,-63.630849,-0.351761,-44.760994
53.500000,8.913210,125.257220,-0.297107,-63.792978,-0.352551,-44.839638
53.600000,8.929890,125.565240,-0.297663,-63.949852,-0.353342,-44.914347
53.700000,8.946600,125.873710,-0.298220,-64.106954,-0.354135,-44.988978
53.800000,8.963270,126.162030,-0.298776,-64.253794,-0.354927,-45.056324
53.900000,8.979910,126.517070,-0.299330,-64.434615,-0.355719,-45.147380
54.000000,8.996550,126.839500,-0.299885,-64.598827,-0.356511,-45.226608
54.100000,9.013230,127.143940,-0.300441,-64.753877,-0.357305,-45.299157
54.200000,9.029940,127.498660,-0.300998,-64.934534,-0.358102,-45.389369
54.300000,9.046550,127.853710,-0.301552,-65.115360,-0.358894,-45.479715
54.400000,9.063220,128.118840,-0.302107,-65.250389,-0.359690,-45.537768
54.500000,9.079900,128.475740,-0.302663,-65.432157,-0.360487,-45.628242
54.600000,9.096620,128.757420,-0.303221,-65.575616,-0.361287,-45.691734
54.700000,9.113240,129.113850,-0.303775,-65.757144,-0.362082,-45.781789
54.800000,9.129940,129.413570,-0.304331,-65.909790,-0.362882,-45.851376
54.900000,9.146630,129.772550,-0.304888,-66.092617,-0.363682,-45.941793
55.000000,9.163270,130.119960,-0.305442,-66.269551,-0.364480,-46.028025
55.100000,9.179930,130.428250,-0.305998,-66.426562,-0.365280,-46.100189
55.200000,9.196590,130.723650,-0.306553,-66.577008,-0.366080,-46.167627
55.300000,9.213280,131.093890,-0.307109,-66.765570,-0.366883,-46.261240
55.400000,9.229960,131.388900,-0.307665,-66.915817,-0.367686,-46.328140
55.500000,9.246640,131.742390,-0.308221,-67.095848,-0.368489,-46.415476
55.600000,9.263200,132.065520,-0.308773,-67.260417,-0.369287,-46.492194
55.700000,9.279820,132.387010,-0.309327,-67.424151,-0.370089,-46.568018
55.800000,9.296530,132.725680,-0.309884,-67.596634,-0.370896,-46.649496
55.900000,9.313260,133.059190,-0.310442,-67.766489,-0.371704,-46.728925
56.000000,9.329890,133.399480,-0.310996,-67.939797,-0.372509,-46.810769
56.100000,9.346550,133.695370,-0.311552,-68.090493,-0.373315,-46.876786
56.200000,9.363250,134.056590,-0.312108,-68.274461,-0.374124,-46.965433
