Repository: abubakardawood/tissue-phantom-material-database

Title:
A Database of Silicone Phantom Materials for Modeling Human Tissue Mechanics Across Varying Stiffnesses

Description:
This dataset contains processed mechanical compression test data for soft silicone phantoms
fabricated using Ecoflex (Smooth-On) with varying base materials and thinner concentrations.
The dataset provides force–compression measurements together with derived engineering and
true stress–strain quantities, intended for mechanical characterization, constitutive model
fitting, and the design of tissue-equivalent phantoms.

All files in this dataset are processed outputs generated from raw experimental measurements.
The raw data files are not included in this archive.

File: data/EF50_0T/EF50_0T_A5.csv (part 2 of 2)
Speed (mm/min): 10;
Machine: INSTRON 5900;
Load cell: 10kN;
Time (s),Compression (mm),Load (N),Engineering Strain [-],Engineering Stress (kPa),True Strain [-],True Stress (kPa)
56.300000,9.379950,132.650100,-0.312665,-67.558141,-0.374933,-46.435075
56.400000,9.396620,132.970410,-0.313221,-67.721274,-0.375742,-46.509571
56.500000,9.413270,133.313310,-0.313776,-67.895911,-0.376551,-46.591826
56.600000,9.429950,133.649520,-0.314332,-68.067142,-0.377361,-46.671484
56.700000,9.446620,133.968060,-0.314887,-68.229373,-0.378172,-46.744807
56.800000,9.463310,134.294800,-0.315444,-68.395780,-0.378984,-46.820764
56.900000,9.479920,134.671160,-0.315997,-68.587459,-0.379793,-46.914005
57.000000,9.496560,134.963360,-0.316552,-68.736275,-0.380605,-46.977670
57.100000,9.513250,135.310320,-0.317108,-68.912980,-0.381419,-47.060100
57.200000,9.529930,135.666350,-0.317664,-69.094305,-0.382234,-47.145508
57.300000,9.546550,136.001590,-0.318218,-69.265041,-0.383046,-47.223635
57.400000,9.563210,136.347560,-0.318774,-69.441242,-0.383861,-47.305203
57.500000,9.579900,136.718000,-0.319330,-69.629906,-0.384678,-47.394988
57.600000,9.596610,137.036220,-0.319887,-69.791974,-0.385496,-47.466429
57.700000,9.613290,137.371190,-0.320443,-69.962573,-0.386314,-47.543556
57.800000,9.629900,137.725250,-0.320997,-70.142894,-0.387129,-47.627259
57.900000,9.646590,138.063110,-0.321553,-70.314965,-0.387949,-47.704977
58.000000,9.663250,138.369400,-0.322108,-70.470957,-0.388768,-47.771674
58.100000,9.679930,138.786610,-0.322664,-70.683440,-0.389588,-47.876415
58.200000,9.696580,139.116150,-0.323219,-70.851273,-0.390408,-47.950772
58.300000,9.713220,139.442180,-0.323774,-71.017319,-0.391228,-48.023758
58.400000,9.729920,139.835010,-0.324331,-71.217386,-0.392051,-48.119404
58.500000,9.746620,140.121800,-0.324887,-71.363447,-0.392876,-48.178367
58.600000,9.763270,140.501480,-0.325442,-71.556816,-0.393698,-48.269199
58.700000,9.779880,140.860870,-0.325996,-71.739852,-0.394519,-48.352947
58.800000,9.796580,141.224790,-0.326553,-71.925195,-0.395345,-48.437831
58.900000,9.813240,141.543080,-0.327108,-72.087299,-0.396170,-48.506967
59.000000,9.829900,141.883450,-0.327663,-72.260648,-0.396996,-48.583483
59.100000,9.846580,142.247450,-0.328219,-72.446031,-0.397823,-48.667843
59.200000,9.863220,142.582550,-0.328774,-72.616696,-0.398649,-48.742215
59.300000,9.879880,142.958470,-0.329329,-72.808151,-0.399477,-48.830291
59.400000,9.896570,143.322390,-0.329886,-72.993494,-0.400307,-48.913986
59.500000,9.913210,143.670940,-0.330440,-73.171009,-0.401135,-48.992356
59.600000,9.929890,144.035780,-0.330996,-73.356820,-0.401966,-49.075982
59.700000,9.946640,144.365340,-0.331555,-73.524664,-0.402801,-49.147218
59.800000,9.963280,144.743350,-0.332109,-73.717183,-0.403631,-49.235018
59.900000,9.979960,145.083620,-0.332665,-73.890481,-0.404464,-49.309679
60.000000,9.996540,145.459870,-0.333218,-74.082103,-0.405292,-49.396613
60.100000,10.013240,145.819960,-0.333775,-74.265496,-0.406127,-49.477555
60.200000,10.029930,146.127150,-0.334331,-74.421946,-0.406963,-49.540383
60.300000,10.046570,146.549590,-0.334886,-74.637093,-0.407796,-49.642201
60.400000,10.063140,146.908540,-0.335438,-74.819905,-0.408627,-49.722466
60.500000,10.079860,147.263320,-0.335995,-75.000593,-0.409466,-49.800744
60.600000,10.096540,147.630110,-0.336551,-75.187398,-0.410304,-49.882979
60.700000,10.113250,147.980480,-0.337108,-75.365840,-0.411144,-49.959387
60.800000,10.129930,148.360440,-0.337664,-75.559352,-0.411983,-50.045654
60.900000,10.146570,148.716800,-0.338219,-75.740844,-0.412821,-50.123852
61.000000,10.163250,149.084850,-0.338775,-75.928291,-0.413661,-50.205684
61.100000,10.179940,149.443910,-0.339331,-76.111158,-0.414503,-50.284258
61.200000,10.196620,149.826250,-0.339887,-76.305883,-0.415345,-50.370480
61.300000,10.213250,150.216890,-0.340442,-76.504834,-0.416185,-50.459401
61.400000,10.229950,150.581310,-0.340998,-76.690431,-0.417029,-50.539122
61.500000,10.246630,150.951830,-0.341554,-76.879136,-0.417873,-50.620734
61.600000,10.263300,151.338130,-0.342110,-77.075877,-0.418718,-50.707449
61.700000,10.279940,151.717250,-0.342665,-77.268961,-0.419561,-50.791618
61.800000,10.296610,152.119430,-0.343220,-77.473790,-0.420407,-50.883210
61.900000,10.313300,152.470540,-0.343777,-77.652608,-0.421254,-50.957454
62.000000,10.329970,152.859920,-0.344332,-77.850918,-0.422101,-51.044330
62.100000,10.346630,153.261310,-0.344888,-78.055344,-0.422949,-51.135019
62.200000,10.363250,153.612660,-0.345442,-78.234285,-0.423795,-51.208903
62.300000,10.379920,153.988800,-0.345997,-78.425852,-0.424644,-51.290716
62.400000,10.396640,154.337280,-0.346555,-78.603331,-0.425496,-51.362980
62.500000,10.413290,154.787640,-0.347110,-78.832698,-0.426346,-51.469106
62.600000,10.429860,155.132950,-0.347662,-79.008563,-0.427192,-51.540288
62.700000,10.446520,155.495670,-0.348217,-79.193294,-0.428044,-51.616817
62.800000,10.463220,155.941860,-0.348774,-79.420537,-0.428899,-51.720719
62.900000,10.479890,156.287980,-0.349330,-79.596815,-0.429752,-51.791286
63.000000,10.496560,156.705060,-0.349885,-79.809232,-0.430607,-51.885152
63.100000,10.513240,157.055540,-0.350441,-79.987730,-0.431462,-51.956723
63.200000,10.529940,157.437620,-0.350998,-80.182321,-0.432319,-52.038487
63.300000,10.546600,157.809520,-0.351553,-80.371729,-0.433176,-52.116779
63.400000,10.563280,158.249600,-0.352109,-80.595859,-0.434033,-52.217305
63.500000,10.579930,158.643620,-0.352664,-80.796532,-0.434890,-52.302477
63.600000,10.596590,158.984700,-0.353220,-80.970243,-0.435749,-52.369961
63.700000,10.613320,159.421520,-0.353777,-81.192713,-0.436611,-52.468572
63.800000,10.629940,159.803250,-0.354331,-81.387127,-0.437469,-52.549118
63.900000,10.646500,160.254590,-0.354883,-81.616992,-0.438324,-52.652482
64.000000,10.663190,160.615550,-0.355440,-81.800828,-0.439187,-52.725569
64.100000,10.679890,161.024170,-0.355996,-82.008936,-0.440051,-52.814056
64.200000,10.696520,161.415270,-0.356551,-82.208122,-0.440912,-52.896761
64.300000,10.713180,161.813110,-0.357106,-82.410740,-0.441775,-52.981370
64.400000,10.729860,162.206420,-0.357662,-82.611051,-0.442641,-53.064217
64.500000,10.746590,162.650340,-0.358220,-82.837138,-0.443509,-53.163246
64.600000,10.763290,163.022930,-0.358776,-83.026896,-0.444377,-53.238811
64.700000,10.779940,163.426800,-0.359331,-83.232586,-0.445243,-53.324510
64.800000,10.796590,163.838150,-0.359886,-83.442085,-0.446110,-53.412419
64.900000,10.813230,164.241760,-0.360441,-83.647641,-0.446976,-53.497602
65.000000,10.829940,164.679150,-0.360998,-83.870402,-0.447848,-53.593355
65.100000,10.846640,165.040660,-0.361555,-84.054518,-0.448719,-53.664215
65.200000,10.863220,165.504410,-0.362107,-84.290704,-0.449585,-53.768422
65.300000,10.879890,165.935680,-0.362663,-84.510348,-0.450457,-53.861572
65.400000,10.896580,166.299800,-0.363219,-84.695793,-0.451330,-53.932643
65.500000,10.913250,166.749270,-0.363775,-84.924706,-0.452203,-54.031221
65.600000,10.929880,167.168460,-0.364329,-85.138198,-0.453075,-54.119855
65.700000,10.946590,167.563770,-0.364886,-85.339527,-0.453951,-54.200300
65.800000,10.963270,168.014570,-0.365442,-85.569118,-0.454827,-54.298540
65.900000,10.979960,168.443710,-0.365999,-85.787677,-0.455704,-54.389502
66.000000,10.996610,168.811580,-0.366554,-85.975032,-0.456580,-54.460569
66.100000,11.013240,169.249860,-0.367108,-86.198246,-0.457455,-54.554180
66.200000,11.029870,169.666920,-0.367662,-86.410653,-0.458332,-54.640711
66.300000,11.046560,170.086240,-0.368219,-86.624211,-0.459212,-54.727559
66.400000,11.063270,170.548600,-0.368776,-86.859689,-0.460094,-54.827949
66.500000,11.079890,170.988040,-0.369330,-87.083494,-0.460972,-54.920976
66.600000,11.096600,171.408100,-0.369887,-87.297428,-0.461856,-55.007274
66.700000,11.113250,171.829910,-0.370442,-87.512255,-0.462737,-55.094069
66.800000,11.129980,172.252850,-0.370999,-87.727656,-0.463623,-55.180754
66.900000,11.146580,172.704740,-0.371553,-87.957802,-0.464503,-55.276846
67.000000,11.163230,173.045320,-0.372108,-88.131258,-0.465387,-55.336941
67.100000,11.179950,173.565230,-0.372665,-88.396046,-0.466275,-55.453933
67.200000,11.196630,173.996610,-0.373221,-88.615746,-0.467161,-55.542489
67.300000,11.213300,174.448650,-0.373777,-88.845968,-0.468048,-55.637418
67.400000,11.229930,174.845180,-0.374331,-89.047919,-0.468934,-55.714522
67.500000,11.246540,175.337950,-0.374885,-89.298885,-0.469819,-55.822102
67.600000,11.263230,175.761920,-0.375441,-89.514811,-0.470709,-55.907281
67.700000,11.279940,176.159270,-0.375998,-89.717179,-0.471602,-55.983699
67.800000,11.296560,176.603970,-0.376552,-89.943663,-0.472490,-56.075197
67.900000,11.313220,177.090470,-0.377107,-90.191436,-0.473381,-56.179584
68.000000,11.329890,177.540280,-0.377663,-90.420522,-0.474274,-56.272036
68.100000,11.346610,177.990750,-0.378220,-90.649945,-0.475169,-56.364292
68.200000,11.363230,178.394790,-0.378774,-90.855720,-0.476061,-56.441906
68.300000,11.379870,178.890820,-0.379329,-91.108346,-0.476954,-56.548309
68.400000,11.396590,179.323870,-0.379886,-91.328897,-0.477852,-56.634297
68.500000,11.413230,179.807270,-0.380441,-91.575091,-0.478747,-56.736172
68.600000,11.429870,180.252370,-0.380996,-91.801778,-0.479643,-56.825699
68.700000,11.446540,180.729720,-0.381551,-92.044891,-0.480541,-56.925040
68.800000,11.463240,181.155640,-0.382108,-92.261810,-0.481442,-57.007834
68.900000,11.479930,181.660930,-0.382664,-92.519152,-0.482342,-57.115372
69.000000,11.496630,182.101780,-0.383221,-92.743675,-0.483245,-57.202351
69.100000,11.513230,182.550140,-0.383774,-92.972023,-0.484142,-57.291747
69.200000,11.529900,183.037250,-0.384330,-93.220106,-0.485044,-57.392823
69.300000,11.546600,183.506760,-0.384887,-93.459225,-0.485949,-57.488016
69.400000,11.563270,183.987400,-0.385442,-93.704013,-0.486853,-57.586520
69.500000,11.579890,184.443010,-0.385996,-93.936054,-0.487754,-57.677081
69.600000,11.596510,184.924680,-0.386550,-94.181366,-0.488657,-57.775528
69.700000,11.613220,185.404390,-0.387107,-94.425680,-0.489565,-57.872807
69.800000,11.629910,185.868100,-0.387664,-94.661846,-0.490474,-57.964888
69.900000,11.646600,186.303540,-0.388220,-94.883614,-0.491383,-58.047897
70.000000,11.663260,186.830430,-0.388775,-95.151957,-0.492291,-58.159223
70.100000,11.679960,187.263920,-0.389332,-95.372731,-0.493202,-58.241075
70.200000,11.696570,187.782180,-0.389886,-95.636679,-0.494109,-58.349309
70.300000,11.713290,188.238400,-0.390443,-95.869030,-0.495023,-58.437638
70.400000,11.729930,188.730100,-0.390998,-96.119451,-0.495933,-58.536970
70.500000,11.746520,189.229640,-0.391551,-96.373864,-0.496842,-58.638613
70.600000,11.763230,189.712430,-0.392108,-96.619747,-0.497757,-58.734404
70.700000,11.779940,190.182850,-0.392665,-96.859330,-0.498674,-58.826094
70.800000,11.796600,190.711470,-0.393220,-97.128554,-0.499589,-58.935664
70.900000,11.813180,191.199650,-0.393773,-97.377182,-0.500500,-59.032709
71.000000,11.829910,191.722370,-0.394330,-97.643401,-0.501421,-59.139646
71.100000,11.846570,192.181270,-0.394886,-97.877117,-0.502338,-59.226846
71.200000,11.863270,192.651750,-0.395442,-98.116731,-0.503258,-59.317222
71.300000,11.879920,193.203550,-0.395997,-98.397760,-0.504177,-59.432509
71.400000,11.896630,193.632190,-0.396554,-98.616065,-0.505099,-59.509437
71.500000,11.913270,194.162630,-0.397109,-98.886215,-0.506019,-59.617609
71.600000,11.929950,194.723690,-0.397665,-99.171961,-0.506942,-59.734743
71.700000,11.946600,195.180570,-0.398220,-99.404648,-0.507863,-59.819729
71.800000,11.963220,195.656330,-0.398774,-99.646951,-0.508784,-59.910338
71.900000,11.979940,196.230550,-0.399331,-99.939398,-0.509712,-60.030465
72.000000,11.996630,196.742860,-0.399888,-100.200316,-0.510638,-60.131445
72.100000,12.013250,197.223630,-0.400442,-100.445170,-0.511562,-60.222739
72.200000,12.029840,197.728030,-0.400995,-100.702059,-0.512485,-60.321070
72.300000,12.046550,198.255890,-0.401552,-100.970896,-0.513415,-60.425864
72.400000,12.063220,198.784640,-0.402107,-101.240186,-0.514344,-60.530765
72.500000,12.079930,199.278370,-0.402664,-101.491640,-0.515276,-60.624577
72.600000,12.096570,199.815000,-0.403219,-101.764944,-0.516205,-60.731385
72.700000,12.113230,200.333860,-0.403774,-102.029197,-0.517136,-60.832426
72.800000,12.129920,200.896290,-0.404331,-102.315640,-0.518070,-60.946289
72.900000,12.146570,201.435200,-0.404886,-102.590105,-0.519002,-61.052842
73.000000,12.163260,201.950300,-0.405442,-102.852443,-0.519937,-61.151743
73.100000,12.179890,202.452820,-0.405996,-103.108375,-0.520870,-61.246753
73.200000,12.196560,202.976520,-0.406552,-103.375093,-0.521806,-61.347742
73.300000,12.213250,203.533140,-0.407108,-103.658577,-0.522744,-61.458306
73.400000,12.229940,204.063160,-0.407665,-103.928514,-0.523682,-61.560531
73.500000,12.246580,204.591190,-0.408219,-104.197437,-0.524619,-61.662029
73.600000,12.263270,205.118880,-0.408776,-104.466188,-0.525560,-61.762952
73.700000,12.279930,205.679810,-0.409331,-104.751867,-0.526499,-61.873681
73.800000,12.296610,206.241520,-0.409887,-105.037944,-0.527441,-61.984256
73.900000,12.313200,206.749440,-0.410440,-105.296625,-0.528379,-62.078678
74.000000,12.329870,207.324050,-0.410996,-105.589272,-0.529322,-62.192539
74.100000,12.346580,207.906100,-0.411553,-105.885707,-0.530268,-62.308162
74.200000,12.363280,208.432020,-0.412109,-106.153556,-0.531214,-62.406685
74.300000,12.379940,209.001040,-0.412665,-106.443356,-0.532159,-62.517944
74.400000,12.396570,209.555820,-0.413219,-106.725903,-0.533104,-62.624732
74.500000,12.413240,210.075070,-0.413775,-106.990355,-0.534051,-62.720456
74.600000,12.429920,210.641780,-0.414331,-107.278978,-0.535000,-62.830007
74.700000,12.446610,211.216090,-0.414887,-107.571471,-0.535950,-62.941466
74.800000,12.463220,211.792600,-0.415441,-107.865085,-0.536897,-63.053542
74.900000,12.479890,212.356930,-0.415996,-108.152496,-0.537848,-63.161454
75.000000,12.496600,212.929490,-0.416553,-108.444099,-0.538802,-63.271348
75.100000,12.513250,213.530560,-0.417108,-108.750221,-0.539754,-63.389598
75.200000,12.529880,214.045720,-0.417663,-109.012590,-0.540705,-63.482101
75.300000,12.546560,214.639770,-0.418219,-109.315137,-0.541661,-63.597506
75.400000,12.563280,215.216890,-0.418776,-109.609062,-0.542619,-63.707417
75.500000,12.579950,215.799700,-0.419332,-109.905885,-0.543576,-63.818867
75.600000,12.596610,216.408650,-0.419887,-110.216020,-0.544532,-63.937746
75.700000,12.613240,216.992710,-0.420441,-110.513480,-0.545488,-64.049045
75.800000,12.629920,217.609250,-0.420997,-110.827481,-0.546448,-64.169407
75.900000,12.646630,218.191760,-0.421554,-111.124151,-0.547411,-64.279284
76.000000,12.663280,218.761670,-0.422109,-111.414404,-0.548371,-64.385344
76.100000,12.679910,219.311160,-0.422664,-111.694257,-0.549330,-64.485153
76.200000,12.696520,219.969510,-0.423217,-112.029552,-0.550290,-64.616703
76.300000,12.713280,220.591570,-0.423776,-112.346364,-0.551259,-64.736671
76.400000,12.729930,221.167690,-0.424331,-112.639780,-0.552222,-64.843229
76.500000,12.746550,221.763790,-0.424885,-112.943371,-0.553185,-64.955427
76.600000,12.763230,222.394810,-0.425441,-113.264747,-0.554152,-65.077280
76.700000,12.779880,222.983890,-0.425996,-113.564763,-0.555119,-65.186628
76.800000,12.796590,223.568450,-0.426553,-113.862477,-0.556090,-65.294096
76.900000,12.813250,224.237440,-0.427108,-114.203190,-0.557059,-65.426056
77.000000,12.829960,224.796620,-0.427665,-114.487978,-0.558031,-65.525439
77.100000,12.846610,225.430970,-0.428220,-114.811050,-0.559002,-65.646624
77.200000,12.863300,226.079800,-0.428777,-115.141497,-0.559975,-65.771510
77.300000,12.879990,226.719220,-0.429333,-115.467151,-0.560949,-65.893292
77.400000,12.896560,227.306400,-0.429885,-115.766199,-0.561918,-66.000008
77.500000,12.913200,227.944050,-0.430440,-116.090951,-0.562891,-66.120762
77.600000,12.929920,228.567920,-0.430997,-116.408686,-0.563870,-66.236853
77.700000,12.946640,229.202120,-0.431555,-116.731681,-0.564850,-66.355579
77.800000,12.963210,229.829070,-0.432107,-117.050984,-0.565822,-66.472435
77.900000,12.979870,230.468200,-0.432662,-117.376490,-0.566801,-66.592104
78.000000,12.996550,231.126660,-0.433218,-117.711841,-0.567781,-66.716914
78.100000,13.013220,231.739550,-0.433774,-118.023984,-0.568762,-66.828248
78.200000,13.029890,232.385060,-0.434330,-118.352739,-0.569744,-66.948633
78.300000,13.046580,233.065540,-0.434886,-118.699305,-0.570728,-67.078639
78.400000,13.063260,233.668320,-0.435442,-119.006298,-0.571712,-67.185958
78.500000,13.079940,234.344360,-0.435998,-119.350602,-0.572697,-67.313979
78.600000,13.096630,235.002750,-0.436554,-119.685918,-0.573684,-67.436512
78.700000,13.113210,235.697430,-0.437107,-120.039715,-0.574666,-67.569516
78.800000,13.129880,236.381380,-0.437663,-120.388048,-0.575653,-67.698694
78.900000,13.146600,236.993030,-0.438220,-120.699559,-0.576645,-67.806598
79.000000,13.163320,237.699460,-0.438777,-121.059341,-0.577638,-67.941246
79.100000,13.179920,238.343320,-0.439331,-121.387256,-0.578624,-68.058112
79.200000,13.196590,239.019900,-0.439886,-121.731835,-0.579616,-68.183665
79.300000,13.213270,239.723450,-0.440442,-122.090151,-0.580609,-68.316480
79.400000,13.229980,240.406600,-0.440999,-122.438076,-0.581605,-68.442966
79.500000,13.246650,241.075300,-0.441555,-122.778642,-0.582599,-68.565119
79.600000,13.263260,241.759400,-0.442109,-123.127051,-0.583591,-68.691515
79.700000,13.279930,242.449340,-0.442664,-123.478435,-0.584588,-68.818936
79.800000,13.296600,243.154540,-0.443220,-123.837590,-0.585585,-68.950294
79.900000,13.313300,243.852420,-0.443777,-124.193018,-0.586585,-69.079054
80.000000,13.329920,244.543610,-0.444331,-124.545038,-0.587582,-69.205858
80.100000,13.346570,245.202160,-0.444886,-124.880435,-0.588581,-69.322919
80.200000,13.363230,245.947740,-0.445441,-125.260155,-0.589582,-69.464147
80.300000,13.379910,246.677320,-0.445997,-125.631727,-0.590585,-69.600354
80.400000,13.396530,247.351970,-0.446551,-125.975324,-0.591586,-69.720917
80.500000,13.413220,248.027420,-0.447107,-126.319328,-0.592591,-69.841030
80.600000,13.429940,248.778320,-0.447665,-126.701758,-0.593600,-69.981858
80.700000,13.446620,249.443890,-0.448221,-127.040730,-0.594607,-70.098449
80.800000,13.463260,250.195600,-0.448775,-127.423573,-0.595613,-70.239016
80.900000,13.479900,250.931810,-0.449330,-127.798521,-0.596620,-70.374812
81.000000,13.496580,251.695740,-0.449886,-128.187588,-0.597630,-70.517787
81.100000,13.513250,252.386380,-0.450442,-128.539328,-0.598640,-70.639859
81.200000,13.529980,253.122300,-0.450999,-128.914129,-0.599656,-70.773943
81.300000,13.546580,253.857700,-0.451553,-129.288665,-0.600664,-70.908024
81.400000,13.563190,254.582930,-0.452106,-129.658022,-0.601674,-71.038809
81.500000,13.579910,255.317020,-0.452664,-130.031891,-0.602692,-71.171178
81.600000,13.596610,256.046300,-0.453220,-130.403310,-0.603709,-71.301878
81.700000,13.613260,256.822660,-0.453775,-130.798707,-0.604725,-71.445480
81.800000,13.629890,257.573790,-0.454330,-131.181254,-0.605740,-71.581719
81.900000,13.646570,258.304570,-0.454886,-131.553437,-0.606760,-71.711664
82.000000,13.663250,259.096500,-0.455442,-131.956764,-0.607780,-71.858155
82.100000,13.679920,259.861420,-0.455997,-132.346334,-0.608801,-71.996759
82.200000,13.696550,260.593320,-0.456552,-132.719088,-0.609821,-72.125967
82.300000,13.713230,261.364010,-0.457108,-133.111597,-0.610844,-72.265266
82.400000,13.729890,262.136810,-0.457663,-133.505181,-0.611868,-72.404799
82.500000,13.746620,262.912930,-0.458221,-133.900456,-0.612896,-72.544500
82.600000,13.763260,263.697880,-0.458775,-134.300227,-0.613921,-72.686596
82.700000,13.779910,264.457180,-0.459330,-134.686936,-0.614947,-72.821141
82.800000,13.796630,265.252560,-0.459888,-135.092019,-0.615978,-72.964866
82.900000,13.813320,266.084380,-0.460444,-135.515662,-0.617009,-73.118288
83.000000,13.829940,266.867220,-0.460998,-135.914359,-0.618036,-73.258111
83.100000,13.846540,267.672670,-0.461551,-136.324571,-0.619063,-73.403784
83.200000,13.863270,268.494110,-0.462109,-136.742927,-0.620099,-73.552790
83.300000,13.879930,269.283330,-0.462664,-137.144874,-0.621132,-73.692832
83.400000,13.896600,270.070710,-0.463220,-137.545883,-0.622167,-73.831879
83.500000,13.913230,270.879730,-0.463774,-137.957914,-0.623200,-73.976574
83.600000,13.929920,271.691380,-0.464331,-138.371284,-0.624238,-74.121253
83.700000,13.946600,272.496950,-0.464887,-138.781557,-0.625277,-74.263862
83.800000,13.963260,273.328340,-0.465442,-139.204980,-0.626315,-74.413136
83.900000,13.979930,274.168150,-0.465998,-139.632692,-0.627355,-74.564183
84.000000,13.996590,274.977630,-0.466553,-140.044957,-0.628396,-74.706562
84.100000,14.013290,275.796780,-0.467110,-140.462147,-0.629440,-74.850920
84.200000,14.029970,276.639770,-0.467666,-140.891478,-0.630484,-75.001371
84.300000,14.046620,277.457310,-0.468221,-141.307848,-0.631527,-75.144593
84.400000,14.063190,278.308810,-0.468773,-141.741513,-0.632566,-75.296919
84.500000,14.079870,279.169400,-0.469329,-142.179808,-0.633613,-75.450701
84.600000,14.096540,280.014800,-0.469885,-142.610367,-0.634661,-75.599942
84.700000,14.113220,280.858120,-0.470441,-143.039866,-0.635710,-75.748096
84.800000,14.129900,281.726040,-0.470997,-143.481894,-0.636761,-75.902400
84.900000,14.146530,282.579280,-0.471551,-143.916446,-0.637809,-76.052502
85.000000,14.163200,283.414000,-0.472107,-144.341565,-0.638861,-76.196950
85.100000,14.179880,284.295990,-0.472663,-144.790759,-0.639915,-76.353573
85.200000,14.196530,285.177860,-0.473218,-145.239891,-0.640968,-76.509809
85.300000,14.213230,286.073120,-0.473774,-145.695844,-0.642025,-76.668892
85.400000,14.229920,286.924040,-0.474331,-146.129214,-0.643083,-76.815646
85.500000,14.246630,287.831910,-0.474888,-146.591588,-0.644143,-76.977051
85.600000,14.263290,288.753510,-0.475443,-147.060955,-0.645201,-77.141853
85.700000,14.279870,289.632020,-0.475996,-147.508377,-0.646255,-77.295028
85.800000,14.296550,290.479920,-0.476552,-147.940208,-0.647317,-77.439056
85.900000,14.313270,291.431120,-0.477109,-148.424651,-0.648382,-77.609914
86.000000,14.329950,292.320890,-0.477665,-148.877807,-0.649446,-77.764089
86.100000,14.346560,293.223790,-0.478219,-149.337650,-0.650507,-77.921598
86.200000,14.363220,294.155430,-0.478774,-149.812130,-0.651572,-78.085977
86.300000,14.379950,295.066830,-0.479332,-150.276303,-0.652642,-78.244112
86.400000,14.396600,295.981990,-0.479887,-150.742390,-0.653709,-78.403127
86.500000,14.413280,296.910490,-0.480443,-151.215271,-0.654778,-78.565003
86.600000,14.429910,297.863220,-0.480997,-151.700492,-0.655846,-78.733011
86.700000,14.446550,298.820650,-0.481552,-152.188107,-0.656915,-78.901671
86.800000,14.463240,299.708010,-0.482108,-152.640036,-0.657989,-79.051054
86.900000,14.479900,300.690700,-0.482663,-153.140516,-0.659061,-79.225204
87.000000,14.496520,301.620480,-0.483217,-153.614049,-0.660133,-79.385078
87.100000,14.513210,302.613490,-0.483774,-154.119785,-0.661210,-79.560691
87.200000,14.529930,303.556240,-0.484331,-154.599924,-0.662290,-79.722388
87.300000,14.546600,304.507290,-0.484887,-155.084289,-0.663368,-79.885985
87.400000,14.563240,305.482180,-0.485441,-155.580797,-0.664446,-80.055447
87.500000,14.579930,306.487920,-0.485998,-156.093016,-0.665527,-80.232174
87.600000,14.596650,307.430730,-0.486555,-156.573185,-0.666612,-80.391719
87.700000,14.613310,308.406490,-0.487110,-157.070136,-0.667695,-80.559649
87.800000,14.629940,309.389430,-0.487665,-157.570743,-0.668776,-80.729059
87.900000,14.646550,310.353790,-0.488218,-158.061887,-0.669857,-80.893176
88.000000,14.663240,311.348910,-0.488775,-158.568698,-0.670945,-81.064335
88.100000,14.679940,312.388180,-0.489331,-159.097994,-0.672034,-81.246360
88.200000,14.696620,313.334380,-0.489887,-159.579889,-0.673124,-81.403723
88.300000,14.713260,314.392880,-0.490442,-160.118979,-0.674212,-81.589907
88.400000,14.729890,315.446200,-0.490996,-160.655430,-0.675300,-81.774203
88.500000,14.746540,316.399990,-0.491551,-161.141192,-0.676391,-81.932024
88.600000,14.763220,317.427400,-0.492107,-161.664447,-0.677485,-82.108187
88.700000,14.779820,318.469330,-0.492661,-162.195098,-0.678575,-82.287953
88.800000,14.796530,319.500850,-0.493218,-162.720447,-0.679674,-82.463848
88.900000,14.813260,320.546080,-0.493775,-163.252778,-0.680775,-82.642583
89.000000,14.829960,321.589260,-0.494332,-163.784065,-0.681875,-82.820361
89.100000,14.846610,322.613490,-0.494887,-164.305701,-0.682973,-82.992946
89.200000,14.863270,323.679530,-0.495442,-164.848631,-0.684073,-83.175641
89.300000,14.879940,324.735780,-0.495998,-165.386575,-0.685175,-83.355164
89.400000,14.896600,325.775270,-0.496553,-165.915983,-0.686277,-83.529848
89.500000,14.913300,326.881100,-0.497110,-166.479177,-0.687384,-83.720713
89.600000,14.929940,327.952360,-0.497665,-167.024765,-0.688487,-83.902441
89.700000,14.946590,329.027040,-0.498220,-167.572095,-0.689593,-84.084382
89.800000,14.963290,330.136080,-0.498776,-168.136925,-0.690703,-84.274206
89.900000,14.980000,331.212100,-0.499333,-168.684937,-0.691815,-84.454925
90.000000,14.996560,332.309020,-0.499885,-169.243594,-0.692918,-84.641204
90.100000,15.013170,333.367680,-0.500439,-169.782765,-0.694026,-84.816848
90.200000,15.029880,334.463590,-0.500996,-170.340908,-0.695141,-85.000794
90.300000,15.046590,335.633060,-0.501553,-170.936514,-0.696258,-85.202792
90.400000,15.063230,336.692170,-0.502108,-171.475914,-0.697371,-85.376543
90.500000,15.079910,337.859470,-0.502664,-172.070415,-0.698489,-85.576869
90.600000,15.096570,338.963930,-0.503219,-172.632912,-0.699606,-85.760751
90.700000,15.113250,340.049680,-0.503775,-173.185880,-0.700726,-85.939163
90.800000,15.129980,341.226870,-0.504333,-173.785418,-0.701850,-86.139755
90.900000,15.146560,342.355770,-0.504885,-174.360362,-0.702966,-86.328372
91.000000,15.163230,343.504730,-0.505441,-174.945522,-0.704089,-86.520883
91.100000,15.179910,344.613890,-0.505997,-175.510413,-0.705214,-86.702671
91.200000,15.196640,345.793430,-0.506555,-176.111148,-0.706343,-86.901224
91.300000,15.213250,347.007140,-0.507108,-176.729285,-0.707466,-87.108392
91.400000,15.229910,348.121730,-0.507664,-177.296941,-0.708593,-87.289726
91.500000,15.246560,349.318360,-0.508219,-177.906380,-0.709721,-87.491037
91.600000,15.263210,350.486570,-0.508774,-178.501344,-0.710850,-87.684561
91.700000,15.279920,351.690490,-0.509331,-179.114496,-0.711985,-87.885990
91.800000,15.296590,352.863340,-0.509886,-179.711823,-0.713118,-88.079221
91.900000,15.313270,354.064000,-0.510442,-180.323314,-0.714253,-88.278661
92.000000,15.329890,355.275700,-0.510996,-180.940428,-0.715385,-88.480533
92.100000,15.346560,356.504910,-0.511552,-181.566460,-0.716522,-88.685774
92.200000,15.363170,357.661900,-0.512106,-182.155710,-0.717656,-88.872739
92.300000,15.379890,358.886780,-0.512663,-182.779536,-0.718799,-89.075231
92.400000,15.396590,360.153290,-0.513220,-183.424564,-0.719942,-89.287471
92.500000,15.413290,361.327270,-0.513776,-184.022468,-0.721087,-89.476079
92.600000,15.429930,362.600310,-0.514331,-184.670821,-0.722228,-89.688893
92.700000,15.446550,363.847020,-0.514885,-185.305766,-0.723369,-89.894606
92.800000,15.463270,365.073730,-0.515442,-185.930524,-0.724519,-90.094061
92.900000,15.479960,366.347380,-0.515999,-186.579189,-0.725668,-90.304576
93.000000,15.496650,367.609590,-0.516555,-187.222027,-0.726818,-90.511553
93.100000,15.513230,368.881010,-0.517108,-187.869556,-0.727962,-90.720768
93.200000,15.529890,370.150760,-0.517663,-188.516234,-0.729112,-90.928355
93.300000,15.546590,371.441530,-0.518220,-189.173618,-0.730267,-91.140129
93.400000,15.563280,372.745820,-0.518776,-189.837887,-0.731422,-91.354547
93.500000,15.579910,373.992800,-0.519330,-190.472969,-0.732575,-91.554579
93.600000,15.596540,375.369020,-0.519885,-191.173872,-0.733729,-91.785507
93.700000,15.613220,376.630280,-0.520441,-191.816226,-0.734888,-91.987262
93.800000,15.629930,377.943210,-0.520998,-192.484896,-0.736050,-92.200714
93.900000,15.646590,379.280270,-0.521553,-193.165855,-0.737210,-92.419624
94.000000,15.663230,380.587220,-0.522108,-193.831479,-0.738370,-92.630578
94.100000,15.679940,381.928680,-0.522665,-194.514679,-0.739536,-92.848729
94.200000,15.696590,383.256620,-0.523220,-195.190994,-0.740699,-93.063227
94.300000,15.713290,384.613100,-0.523776,-195.881843,-0.741868,-93.283570
94.400000,15.729930,385.962740,-0.524331,-196.569209,-0.743033,-93.501879
94.500000,15.746620,387.282870,-0.524887,-197.241546,-0.744203,-93.711957
94.600000,15.763280,388.639130,-0.525443,-197.932284,-0.745373,-93.930217
94.700000,15.779970,390.018160,-0.525999,-198.634618,-0.746546,-94.153007
94.800000,15.796510,391.356020,-0.526550,-199.315984,-0.747710,-94.366086
94.900000,15.813180,392.755100,-0.527106,-200.028530,-0.748884,-94.592292
95.000000,15.829900,394.126770,-0.527663,-200.727116,-0.750063,-94.810777
95.100000,15.846570,395.548710,-0.528219,-201.451304,-0.751240,-95.040898
95.200000,15.863290,397.005130,-0.528776,-202.193052,-0.752422,-95.278152
95.300000,15.879890,398.362300,-0.529330,-202.884253,-0.753597,-95.491599
95.400000,15.896560,399.784000,-0.529885,-203.608319,-0.754779,-95.719257
95.500000,15.913260,401.217470,-0.530442,-204.338380,-0.755963,-95.948721
95.600000,15.929930,402.635440,-0.530998,-205.060546,-0.757148,-96.173874
95.700000,15.946540,404.067230,-0.531551,-205.789750,-0.758329,-96.401934
95.800000,15.963260,405.478790,-0.532109,-206.508652,-0.759519,-96.623609
95.900000,15.979940,406.974520,-0.532665,-207.270421,-0.760708,-96.864791
96.000000,15.996640,408.438080,-0.533221,-208.015806,-0.761900,-97.097341
96.100000,16.013280,409.888700,-0.533776,-208.754601,-0.763089,-97.326405
96.200000,16.029880,411.342560,-0.534329,-209.495046,-0.764277,-97.555698
96.300000,16.046620,412.820470,-0.534887,-210.247739,-0.765476,-97.788887
96.400000,16.063310,414.280580,-0.535444,-210.991367,-0.766672,-98.017376
96.500000,16.079980,415.802030,-0.535999,-211.766235,-0.767869,-98.259674
96.600000,16.096560,417.310390,-0.536552,-212.534436,-0.769061,-98.498659
96.700000,16.113230,418.781890,-0.537108,-213.283865,-0.770261,-98.727466
96.800000,16.129900,420.300630,-0.537663,-214.057353,-0.771462,-98.966563
96.900000,16.146530,421.849490,-0.538218,-214.846181,-0.772662,-99.212171
97.000000,16.163150,423.380920,-0.538772,-215.626132,-0.773862,-99.452881
97.100000,16.179880,424.909450,-0.539329,-216.404606,-0.775072,-99.691254
97.200000,16.196590,426.481080,-0.539886,-217.205030,-0.776282,-99.939003
97.300000,16.213280,428.038910,-0.540443,-217.998427,-0.777492,-100.182776
97.400000,16.229930,429.607390,-0.540998,-218.797247,-0.778700,-100.428447
97.500000,16.246580,431.188930,-0.541553,-219.602719,-0.779910,-100.676281
97.600000,16.263290,432.757660,-0.542110,-220.401666,-0.781126,-100.919792
97.700000,16.280000,434.375550,-0.542667,-221.225651,-0.782343,-101.173864
97.800000,16.296650,435.969360,-0.543222,-222.037372,-0.783557,-101.421861
97.900000,16.313270,437.590450,-0.543776,-222.862986,-0.784771,-101.675517
98.000000,16.329940,439.181370,-0.544331,-223.673235,-0.785989,-101.920885
98.100000,16.346640,440.790920,-0.544888,-224.492972,-0.787212,-102.169446
98.200000,16.363260,442.405790,-0.545442,-225.315419,-0.788430,-102.418926
98.300000,16.379850,444.001530,-0.545995,-226.128122,-0.789647,-102.663298
98.400000,16.396510,445.671360,-0.546550,-226.978560,-0.790871,-102.923352
98.500000,16.413260,447.357850,-0.547109,-227.837482,-0.792103,-103.185621
98.600000,16.429930,448.966770,-0.547664,-228.656898,-0.793331,-103.429671
98.700000,16.446600,450.643340,-0.548220,-229.510768,-0.794560,-103.688375
98.800000,16.463270,452.304720,-0.548776,-230.356902,-0.795791,-103.942640
98.900000,16.479960,454.002870,-0.549332,-231.221763,-0.797024,-104.204249
99.000000,16.496610,455.733730,-0.549887,-232.103283,-0.798257,-104.472705
99.100000,16.513230,457.396760,-0.550441,-232.950257,-0.799488,-104.724885
99.200000,16.529870,459.056920,-0.550996,-233.795770,-0.800723,-104.975314
99.300000,16.546570,460.763730,-0.551552,-234.665041,-0.801963,-105.234990
99.400000,16.563300,462.513760,-0.552110,-235.556324,-0.803208,-105.503322
99.500000,16.579960,464.228760,-0.552665,-236.429766,-0.804448,-105.763231
99.600000,16.596570,466.006130,-0.553219,-237.334973,-0.805687,-106.036757
99.700000,16.613210,467.716220,-0.553774,-238.205915,-0.806929,-106.293752
99.800000,16.629910,469.490390,-0.554330,-239.109492,-0.808177,-106.563848
99.900000,16.646620,471.289760,-0.554887,-240.025904,-0.809428,-106.838570
100.000000,16.663290,473.039670,-0.555443,-240.917126,-0.810677,-107.101395
100.100000,16.679970,474.851040,-0.555999,-241.839649,-0.811928,-107.377046
100.200000,16.696600,476.688960,-0.556553,-242.775694,-0.813178,-107.658072
100.300000,16.713270,478.492030,-0.557109,-243.693990,-0.814432,-107.929875
100.400000,16.729940,480.268520,-0.557665,-244.598749,-0.815687,-108.194669
100.500000,16.746570,482.077480,-0.558219,-245.520044,-0.816941,-108.466091
100.600000,16.763180,483.925780,-0.558773,-246.461376,-0.818195,-108.745496
100.700000,16.779920,485.820100,-0.559331,-247.426145,-0.819460,-109.033114
100.800000,16.796590,487.716920,-0.559886,-248.392188,-0.820722,-109.320796
100.900000,16.813220,489.506900,-0.560441,-249.303817,-0.821983,-109.583820
101.000000,16.829910,491.406740,-0.560997,-250.271398,-0.823249,-109.869894
101.100000,16.846610,493.294530,-0.561554,-251.232841,-0.824518,-110.152118
101.200000,16.863280,495.219390,-0.562109,-252.213164,-0.825786,-110.441791
101.300000,16.879910,497.109410,-0.562664,-253.175744,-0.827053,-110.722951
101.400000,16.896580,499.021330,-0.563219,-254.149476,-0.828324,-111.007578
101.500000,16.913230,500.960850,-0.563774,-255.137266,-0.829596,-111.297424
101.600000,16.929940,502.866000,-0.564331,-256.107551,-0.830873,-111.578035
101.700000,16.946590,504.859800,-0.564886,-257.122985,-0.832148,-111.877725
101.800000,16.963180,506.801570,-0.565439,-258.111920,-0.833420,-112.165288
101.900000,16.979880,508.750000,-0.565996,-259.104247,-0.834702,-112.452280
102.000000,16.996570,510.718930,-0.566552,-260.107015,-0.835984,-112.742779
102.100000,17.013300,512.741210,-0.567110,-261.136954,-0.837272,-113.043576
102.200000,17.029870,514.711910,-0.567662,-262.140623,-0.838548,-113.333265
102.300000,17.046550,516.757390,-0.568218,-263.182378,-0.839835,-113.637326
102.400000,17.063210,518.775510,-0.568774,-264.210198,-0.841122,-113.934395
102.500000,17.079960,520.797730,-0.569332,-265.240106,-0.842418,-114.230426
102.600000,17.096550,522.829160,-0.569885,-266.274705,-0.843703,-114.528745
102.700000,17.113240,524.883240,-0.570441,-267.320839,-0.844997,-114.829983
102.800000,17.129870,526.972470,-0.570996,-268.384875,-0.846288,-115.138274
102.900000,17.146570,529.026370,-0.571552,-269.430918,-0.847587,-115.437048
103.000000,17.163330,531.128910,-0.572111,-270.501733,-0.848891,-115.744716
103.100000,17.179890,533.138490,-0.572663,-271.525203,-0.850182,-116.032766
103.200000,17.196530,535.254460,-0.573218,-272.602858,-0.851481,-116.342084
103.300000,17.213210,537.402400,-0.573774,-273.696795,-0.852785,-116.656781
103.400000,17.229920,539.508360,-0.574331,-274.769351,-0.854092,-116.960887
103.500000,17.246560,541.617370,-0.574885,-275.843461,-0.855396,-117.265101
103.600000,17.263220,543.795840,-0.575441,-276.952947,-0.856704,-117.582959
103.700000,17.279920,545.978820,-0.575997,-278.064730,-0.858016,-117.900187
103.800000,17.296590,548.167540,-0.576553,-279.179436,-0.859327,-118.217694
103.900000,17.313230,550.375060,-0.577108,-280.303716,-0.860638,-118.538293
104.000000,17.329890,552.600950,-0.577663,-281.437353,-0.861952,-118.861407
104.100000,17.346590,554.840580,-0.578220,-282.577987,-0.863271,-119.185838
104.200000,17.363270,557.081240,-0.578776,-283.719146,-0.864590,-119.509408
104.300000,17.379970,559.337280,-0.579332,-284.868137,-0.865912,-119.834815
104.400000,17.396570,561.586790,-0.579886,-286.013804,-0.867228,-120.158498
104.500000,17.413300,563.898740,-0.580443,-287.191270,-0.868557,-120.493012
104.600000,17.429980,566.173520,-0.580999,-288.349806,-0.869883,-120.818761
104.700000,17.446690,568.485350,-0.581556,-289.527211,-0.871213,-121.150828
104.800000,17.463250,570.791810,-0.582108,-290.701882,-0.872533,-121.481894
104.900000,17.479850,573.115420,-0.582662,-291.885287,-0.873858,-121.814919
105.000000,17.496570,575.494810,-0.583219,-293.097100,-0.875194,-122.157302
105.100000,17.513250,577.747680,-0.583775,-294.244477,-0.876529,-122.471908
105.200000,17.529920,580.066830,-0.584331,-295.425611,-0.877865,-122.799367
105.300000,17.546540,582.456970,-0.584885,-296.642899,-0.879199,-123.141016
105.400000,17.563240,584.819030,-0.585441,-297.845886,-0.880541,-123.474593
105.500000,17.579900,587.256410,-0.585997,-299.087234,-0.881881,-123.823112
105.600000,17.596610,589.642400,-0.586554,-300.302408,-0.883228,-124.158930
105.700000,17.613290,592.041560,-0.587110,-301.524291,-0.884573,-124.496465
105.800000,17.629930,594.451600,-0.587664,-302.751714,-0.885918,-124.835330
105.900000,17.646590,596.923280,-0.588220,-304.010530,-0.887265,-125.185557
106.000000,17.663250,599.343020,-0.588775,-305.242894,-0.888615,-125.523509
106.100000,17.679880,601.832700,-0.589329,-306.510877,-0.889964,-125.875026
106.200000,17.696500,604.309330,-0.589883,-307.772214,-0.891314,-126.222515
106.300000,17.713270,606.829160,-0.590442,-309.055553,-0.892678,-126.576071
106.400000,17.729930,609.295780,-0.590998,-310.311793,-0.894034,-126.918247
106.500000,17.746610,611.931640,-0.591554,-311.654225,-0.895395,-127.294026
106.600000,17.763210,614.364690,-0.592107,-312.893367,-0.896750,-127.627014
106.700000,17.779900,616.934450,-0.592663,-314.202135,-0.898115,-127.986050
106.800000,17.796580,619.493410,-0.593219,-315.505403,-0.899481,-128.341498
106.900000,17.813290,622.112850,-0.593776,-316.839473,-0.900851,-128.707692
107.000000,17.829950,624.695920,-0.594332,-318.155020,-0.902219,-129.065417
107.100000,17.846580,627.308720,-0.594886,-319.485708,-0.903587,-129.428133
107.200000,17.863240,629.999630,-0.595441,-320.856177,-0.904959,-129.805147
107.300000,17.879950,632.617490,-0.595998,-322.189442,-0.906336,-130.165072
107.400000,17.896610,635.290590,-0.596554,-323.550841,-0.907712,-130.535400
107.500000,17.913200,637.959230,-0.597107,-324.909968,-0.909083,-130.904060
107.600000,17.929890,640.706120,-0.597663,-326.308947,-0.910465,-131.286163
107.700000,17.946570,643.452760,-0.598219,-327.707800,-0.911848,-131.666767
107.800000,17.963260,646.186100,-0.598775,-329.099878,-0.913234,-132.042989
107.900000,17.979900,648.951660,-0.599330,-330.508366,-0.914617,-132.424787
108.000000,17.996570,651.713130,-0.599886,-331.914772,-0.916005,-132.803858
108.100000,18.013250,654.497130,-0.600442,-333.332651,-0.917396,-133.185839
108.200000,18.029960,657.350590,-0.600999,-334.785906,-0.918791,-133.580023
108.300000,18.046600,660.159970,-0.601553,-336.216712,-0.920182,-133.964428
108.400000,18.063240,662.954960,-0.602108,-337.640189,-0.921575,-134.344330
108.500000,18.079930,665.836120,-0.602664,-339.107551,-0.922974,-134.739525
108.600000,18.096620,668.720090,-0.603221,-340.576345,-0.924375,-135.133655
108.700000,18.113290,671.654660,-0.603776,-342.070909,-0.925776,-135.536590
108.800000,18.129880,674.531740,-0.604329,-343.536194,-0.927173,-135.927195
108.900000,18.146590,677.468570,-0.604886,-345.031909,-0.928582,-136.326823
109.000000,18.163300,680.392880,-0.605443,-346.521248,-0.929993,-136.722269
109.100000,18.179940,683.432740,-0.605998,-348.069436,-0.931399,-137.140054
109.200000,18.196550,686.390630,-0.606552,-349.575877,-0.932806,-137.540046
109.300000,18.213260,689.388430,-0.607109,-351.102644,-0.934222,-137.945186
109.400000,18.229950,692.392090,-0.607665,-352.632396,-0.935639,-138.350031
109.500000,18.246590,695.446410,-0.608220,-354.187948,-0.937054,-138.763872
109.600000,18.263200,698.513310,-0.608773,-355.749908,-0.938468,-139.178850
109.700000,18.279870,701.637570,-0.609329,-357.341080,-0.939890,-139.602797
109.800000,18.296540,704.779540,-0.609885,-358.941272,-0.941313,-140.028494
109.900000,18.313280,707.889770,-0.610443,-360.525299,-0.942744,-140.445274
110.000000,18.329960,710.986080,-0.610999,-362.102237,-0.944173,-140.858253
110.100000,18.346580,714.134160,-0.611553,-363.705541,-0.945598,-141.280448
110.200000,18.363240,717.387510,-0.612108,-365.362459,-0.947028,-141.721175
110.300000,18.379950,720.584530,-0.612665,-366.990688,-0.948465,-142.148338
110.400000,18.396610,723.837040,-0.613220,-368.647177,-0.949900,-142.585232
110.500000,18.413270,727.118230,-0.613776,-370.318274,-0.951337,-143.025928
110.600000,18.429930,730.320740,-0.614331,-371.949299,-0.952776,-143.449314
110.700000,18.446600,733.643800,-0.614887,-373.641719,-0.954218,-143.894408
110.800000,18.463270,736.977360,-0.615442,-375.339487,-0.955662,-144.339677
110.900000,18.479920,740.386230,-0.615997,-377.075611,-0.957106,-144.798040
111.000000,18.496560,743.679570,-0.616552,-378.752895,-0.958551,-145.232040
111.100000,18.513240,747.078370,-0.617108,-380.483889,-0.960002,-145.684237
111.200000,18.529920,750.553530,-0.617664,-382.253774,-0.961455,-146.149379
111.300000,18.546580,753.985110,-0.618219,-384.001463,-0.962909,-146.604335
111.400000,18.563230,757.529910,-0.618774,-385.806815,-0.964364,-147.079460
111.500000,18.579900,761.026670,-0.619330,-387.587700,-0.965822,-147.543010
111.600000,18.596610,764.534550,-0.619887,-389.374249,-0.967287,-148.006214
111.700000,18.613280,768.039430,-0.620443,-391.159270,-0.968750,-148.467369
111.800000,18.629870,771.630620,-0.620996,-392.988248,-0.970208,-148.944249
111.900000,18.646540,775.240110,-0.621551,-394.826546,-0.971675,-149.421580
112.000000,18.663250,778.862240,-0.622108,-396.671282,-0.973148,-149.898772
112.100000,18.679930,782.519230,-0.622664,-398.533771,-0.974620,-150.381006
112.200000,18.696630,786.265690,-0.623221,-400.441828,-0.976096,-150.878071
112.300000,18.713280,789.952030,-0.623776,-402.319265,-0.977571,-151.362163
112.400000,18.729920,793.640380,-0.624331,-404.197726,-0.979046,-151.844690
112.500000,18.746600,797.424680,-0.624887,-406.125055,-0.980527,-152.342923
112.600000,18.763330,801.129940,-0.625444,-408.012128,-0.982015,-152.823255
112.700000,18.779940,804.846800,-0.625998,-409.905109,-0.983494,-153.305331
112.800000,18.796560,808.726320,-0.626552,-411.880933,-0.984977,-153.816111
112.900000,18.813300,812.651490,-0.627110,-413.880005,-0.986472,-154.331715
113.000000,18.829910,816.520390,-0.627664,-415.850420,-0.987958,-154.836221
113.100000,18.846470,820.490360,-0.628216,-417.872309,-0.989441,-155.358378
113.200000,18.863180,824.432250,-0.628773,-419.879897,-0.990941,-155.870895
113.300000,18.879830,828.278870,-0.629328,-421.838965,-0.992437,-156.364033
113.400000,18.896580,832.348820,-0.629886,-423.911773,-0.993944,-156.895682
113.500000,18.913240,836.451480,-0.630441,-426.001241,-0.995446,-157.432450
113.600000,18.929900,840.440550,-0.630997,-428.032857,-0.996950,-157.945551
113.700000,18.946560,844.552610,-0.631552,-430.127112,-0.998456,-158.479474
113.800000,18.963280,848.662780,-0.632109,-432.220405,-0.999969,-159.009853
113.900000,18.979980,852.838930,-0.632666,-434.347300,-1.001484,-159.550531
114.000000,18.996590,856.991270,-0.633220,-436.462070,-1.002992,-160.085703
114.100000,19.013240,861.270750,-0.633775,-438.641591,-1.004506,-160.641663
114.200000,19.029950,865.507200,-0.634332,-440.799197,-1.006029,-161.186308
114.300000,19.046640,869.718810,-0.634888,-442.944153,-1.007551,-161.724225
114.400000,19.063230,874.039430,-0.635441,-445.144626,-1.009067,-162.281480
114.500000,19.079890,878.347660,-0.635996,-447.338790,-1.010591,-162.832960
114.600000,19.096560,882.769170,-0.636552,-449.590646,-1.012119,-163.402821
114.700000,19.113250,887.230040,-0.637108,-451.862549,-1.013651,-163.977153
114.800000,19.129910,891.659180,-0.637664,-454.118291,-1.015182,-164.543557
114.900000,19.146560,896.127690,-0.638219,-456.394085,-1.016715,-165.114861
115.000000,19.163210,900.608950,-0.638774,-458.676372,-1.018251,-165.685984
115.100000,19.179890,905.269410,-0.639330,-461.049925,-1.019791,-166.287030
115.200000,19.196600,909.890930,-0.639887,-463.403645,-1.021336,-166.877831
115.300000,19.213210,914.410710,-0.640440,-465.705550,-1.022875,-167.448932
115.400000,19.229880,919.127810,-0.640996,-468.107950,-1.024422,-168.052626
115.500000,19.246570,923.889530,-0.641552,-470.533074,-1.025973,-168.661482
115.600000,19.263280,928.646240,-0.642109,-472.955646,-1.027528,-169.266412
115.700000,19.279900,933.415280,-0.642663,-475.384498,-1.029077,-169.872312
115.800000,19.296570,938.258240,-0.643219,-477.850998,-1.030633,-170.488157
115.900000,19.313280,943.041200,-0.643776,-480.286939,-1.032196,-171.089735
116.000000,19.329940,947.848630,-0.644331,-482.735343,-1.033756,-171.693836
116.100000,19.346600,952.784360,-0.644887,-485.249090,-1.035318,-172.318422
116.200000,19.363250,957.716800,-0.645442,-487.761161,-1.036882,-172.939784
116.300000,19.379950,962.665950,-0.645998,-490.281742,-1.038454,-173.560554
116.400000,19.396630,967.682620,-0.646554,-492.836711,-1.040026,-174.191000
116.500000,19.413280,972.754150,-0.647109,-495.419620,-1.041597,-174.828960
116.600000,19.429840,977.775820,-0.647661,-497.977136,-1.043162,-175.456600
116.700000,19.446540,983.120300,-0.648218,-500.699057,-1.044744,-176.136916
116.800000,19.463240,988.405210,-0.648775,-503.390640,-1.046327,-176.803545
116.900000,19.479950,993.628360,-0.649332,-506.050768,-1.047914,-177.455979
117.000000,19.496580,998.789370,-0.649886,-508.679249,-1.049496,-178.095727
117.100000,19.513220,1004.112240,-0.650441,-511.390165,-1.051082,-178.761205
117.200000,19.529930,1009.587590,-0.650998,-514.178737,-1.052677,-179.449579
117.300000,19.546610,1015.045470,-0.651554,-516.958413,-1.054271,-180.132263
117.400000,19.563280,1020.554080,-0.652109,-519.763925,-1.055867,-180.821018
117.500000,19.579920,1026.025020,-0.652664,-522.550252,-1.057463,-181.500514
117.600000,19.596610,1031.564580,-0.653220,-525.371526,-1.059066,-182.188163
117.700000,19.613220,1037.169310,-0.653774,-528.225992,-1.060664,-182.885572
117.800000,19.629880,1042.825810,-0.654329,-531.106824,-1.062269,-183.588050
117.900000,19.646510,1048.476440,-0.654884,-533.984666,-1.063874,-184.286830
118.000000,19.663190,1054.248170,-0.655440,-536.924184,-1.065486,-185.002776
118.100000,19.679910,1060.070190,-0.655997,-539.889314,-1.067105,-185.723544
118.200000,19.696610,1065.914920,-0.656554,-542.866011,-1.068724,-186.445341
118.300000,19.713260,1071.881710,-0.657109,-545.904872,-1.070342,-187.186049
118.400000,19.729870,1077.939820,-0.657662,-548.990242,-1.071958,-187.940039
118.500000,19.746560,1083.889040,-0.658219,-552.020155,-1.073584,-188.670185
118.600000,19.763260,1089.973630,-0.658775,-555.119011,-1.075214,-189.420300
118.700000,19.779950,1096.145630,-0.659332,-558.262385,-1.076846,-190.182316
118.800000,19.796550,1102.268680,-0.659885,-561.380829,-1.078471,-190.934041
118.900000,19.813220,1108.521120,-0.660441,-564.565170,-1.080107,-191.703373
119.000000,19.829910,1114.919070,-0.660997,-567.823620,-1.081746,-192.493911
119.100000,19.846610,1121.267090,-0.661554,-571.056640,-1.083390,-193.272026
119.200000,19.863270,1127.611210,-0.662109,-574.287673,-1.085032,-194.046636
119.300000,19.879930,1134.006590,-0.662664,-577.544814,-1.086677,-194.826465
119.400000,19.896610,1140.481930,-0.663220,-580.842677,-1.088326,-195.616003
119.500000,19.913310,1147.061040,-0.663777,-584.193391,-1.089981,-196.419254
119.600000,19.929960,1153.464480,-0.664332,-587.454636,-1.091633,-197.189723
119.700000,19.946560,1160.041140,-0.664885,-590.804101,-1.093283,-197.987119
119.800000,19.963240,1166.700810,-0.665441,-594.195843,-1.094943,-198.793369
119.900000,19.979900,1173.308840,-0.665997,-597.561285,-1.096604,-199.587461
120.000000,19.996530,1180.000000,-0.666551,-600.969065,-1.098265,-200.392534
120.021000,20.000030,1181.419070,-0.666668,-601.691792,-1.098615,-200.563329
