Repository: abubakardawood/tissue-phantom-material-database

Title:
A Database of Silicone Phantom Materials for Modeling Human Tissue Mechanics Across Varying Stiffnesses

Description:
This dataset contains processed mechanical compression test data for soft silicone phantoms
fabricated using Ecoflex (Smooth-On) with varying base materials and thinner concentrations.
The dataset provides force–compression measurements together with derived engineering and
true stress–strain quantities, intended for mechanical characterization, constitutive model
fitting, and the design of tissue-equivalent phantoms.

All files in this dataset are processed outputs generated from raw experimental measurements.
The raw data files are not included in this archive.

File: data/EF50_0T/EF50_0T_B1.csv (part 2 of 2)
Speed (mm/min): 10;
Machine: INSTRON 5900;
Load cell: 10kN;
Time (s),Compression (mm),Load (N),Engineering Strain [-],Engineering Stress (kPa),True Strain [-],True Stress (kPa)
56.300000,9.379920,131.867320,-0.312664,-67.159475,-0.374932,-46.161125
56.400000,9.396590,132.211350,-0.313220,-67.334688,-0.375741,-46.244139
56.500000,9.413230,132.521760,-0.313774,-67.492778,-0.376549,-46.315277
56.600000,9.429920,132.860660,-0.314331,-67.665379,-0.377360,-46.396075
56.700000,9.446590,133.190720,-0.314886,-67.833477,-0.378171,-46.473642
56.800000,9.463280,133.527740,-0.315443,-68.005120,-0.378983,-46.553403
56.900000,9.479920,133.850650,-0.315997,-68.169576,-0.379793,-46.628172
57.000000,9.496560,134.175510,-0.316552,-68.335026,-0.380605,-46.703437
57.100000,9.513260,134.537170,-0.317109,-68.519218,-0.381420,-46.791180
57.200000,9.529940,134.880290,-0.317665,-68.693968,-0.382234,-46.872321
57.300000,9.546570,135.202730,-0.318219,-68.858185,-0.383047,-46.946202
57.400000,9.563220,135.529310,-0.318774,-69.024511,-0.383861,-47.021291
57.500000,9.579880,135.890210,-0.319329,-69.208316,-0.384677,-47.108070
57.600000,9.596590,136.242710,-0.319886,-69.387842,-0.385495,-47.191620
57.700000,9.613280,136.561140,-0.320443,-69.550017,-0.386314,-47.263224
57.800000,9.629880,136.888570,-0.320996,-69.716776,-0.387128,-47.337970
57.900000,9.646560,137.284130,-0.321552,-69.918233,-0.387947,-47.435886
58.000000,9.663240,137.605220,-0.322108,-70.081763,-0.388767,-47.507867
58.100000,9.679940,137.921740,-0.322665,-70.242965,-0.389589,-47.578042
58.200000,9.696610,138.279210,-0.323220,-70.425023,-0.390410,-47.662224
58.300000,9.713240,138.609850,-0.323775,-70.593417,-0.391229,-47.737057
58.400000,9.729950,138.985780,-0.324332,-70.784877,-0.392053,-47.827100
58.500000,9.746640,139.291350,-0.324888,-70.940502,-0.392877,-47.892784
58.600000,9.763280,139.647490,-0.325443,-71.121883,-0.393699,-47.975787
58.700000,9.779870,139.980160,-0.325996,-71.291310,-0.394519,-48.050652
58.800000,9.796590,140.309840,-0.326553,-71.459215,-0.395346,-48.123994
58.900000,9.813250,140.677350,-0.327108,-71.646386,-0.396171,-48.210256
59.000000,9.829920,140.993390,-0.327664,-71.807344,-0.396997,-48.278662
59.100000,9.846590,141.361980,-0.328220,-71.995065,-0.397824,-48.364869
59.200000,9.863220,141.706210,-0.328774,-72.170380,-0.398649,-48.442636
59.300000,9.879890,142.075530,-0.329330,-72.358473,-0.399478,-48.528681
59.400000,9.896580,142.410510,-0.329886,-72.529077,-0.400307,-48.602750
59.500000,9.913220,142.772610,-0.330441,-72.713493,-0.401135,-48.685998
59.600000,9.929890,143.101040,-0.330996,-72.880761,-0.401966,-48.757496
59.700000,9.946630,143.485960,-0.331554,-73.076799,-0.402800,-48.847870
59.800000,9.963280,143.856740,-0.332109,-73.265636,-0.403631,-48.933435
59.900000,9.979950,144.215010,-0.332665,-73.448101,-0.404463,-49.014489
60.000000,9.996550,144.570130,-0.333218,-73.628963,-0.405293,-49.094442
60.100000,10.013260,144.884160,-0.333775,-73.788897,-0.406128,-49.159983
60.200000,10.029950,145.262340,-0.334332,-73.981502,-0.406964,-49.247143
60.300000,10.046600,145.597350,-0.334887,-74.152121,-0.407798,-49.319565
60.400000,10.063160,145.946530,-0.335439,-74.329957,-0.408628,-49.396816
60.500000,10.079860,146.342450,-0.335995,-74.531598,-0.409466,-49.489329
60.600000,10.096540,146.682430,-0.336551,-74.704748,-0.410304,-49.562766
60.700000,10.113250,147.069400,-0.337108,-74.901830,-0.411144,-49.651799
60.800000,10.129920,147.434780,-0.337664,-75.087917,-0.411982,-49.733431
60.900000,10.146560,147.761860,-0.338219,-75.254497,-0.412820,-49.802022
61.000000,10.163260,148.152740,-0.338775,-75.453571,-0.413662,-49.891762
61.100000,10.179960,148.506580,-0.339332,-75.633780,-0.414504,-49.968818
61.200000,10.196640,148.907000,-0.339888,-75.837712,-0.415346,-50.061384
61.300000,10.213250,149.267820,-0.340442,-76.021476,-0.416185,-50.140598
61.400000,10.229960,149.600780,-0.340999,-76.191052,-0.417030,-50.210005
61.500000,10.246620,150.013140,-0.341554,-76.401065,-0.417873,-50.305976
61.600000,10.263280,150.385590,-0.342109,-76.590752,-0.418717,-50.388341
61.700000,10.279920,150.726090,-0.342664,-76.764167,-0.419560,-50.459851
61.800000,10.296590,151.112640,-0.343220,-76.961036,-0.420406,-50.546495
61.900000,10.313270,151.499110,-0.343776,-77.157863,-0.421253,-50.632867
62.000000,10.329940,151.868480,-0.344331,-77.345982,-0.422100,-50.713337
62.100000,10.346610,152.231770,-0.344887,-77.531004,-0.422948,-50.791569
62.200000,10.363210,152.604020,-0.345440,-77.720589,-0.423793,-50.872763
62.300000,10.379910,152.982010,-0.345997,-77.913098,-0.424643,-50.955400
62.400000,10.396620,153.392750,-0.346554,-78.122286,-0.425495,-51.048695
62.500000,10.413280,153.746930,-0.347109,-78.302668,-0.426346,-51.123081
62.600000,10.429870,154.106370,-0.347662,-78.485730,-0.427193,-51.199198
62.700000,10.446520,154.512660,-0.348217,-78.692652,-0.428044,-51.290506
62.800000,10.463220,154.926610,-0.348774,-78.903475,-0.428899,-51.383994
62.900000,10.479920,155.268480,-0.349331,-79.077588,-0.429754,-51.453361
63.000000,10.496590,155.671980,-0.349886,-79.283088,-0.430608,-51.543019
63.100000,10.513250,156.046110,-0.350442,-79.473631,-0.431463,-51.622759
63.200000,10.529950,156.426320,-0.350998,-79.667271,-0.432320,-51.704191
63.300000,10.546620,156.804430,-0.351554,-79.859840,-0.433177,-51.784794
63.400000,10.563300,157.165220,-0.352110,-80.043589,-0.434034,-51.859441
63.500000,10.579940,157.550230,-0.352665,-80.239673,-0.434891,-51.941976
63.600000,10.596600,157.986050,-0.353220,-80.461635,-0.435749,-52.040976
63.700000,10.613330,158.388230,-0.353778,-80.666463,-0.436612,-52.128470
63.800000,10.629950,158.791170,-0.354332,-80.871679,-0.437469,-52.216282
63.900000,10.646520,159.160900,-0.354884,-81.059981,-0.438325,-52.293091
64.000000,10.663190,159.551060,-0.355440,-81.258688,-0.439187,-52.376127
64.100000,10.679890,159.911960,-0.355996,-81.442492,-0.440051,-52.449264
64.200000,10.696520,160.371580,-0.356551,-81.676575,-0.440912,-52.554738
64.300000,10.713190,160.764830,-0.357106,-81.876856,-0.441776,-52.638112
64.400000,10.729870,161.095310,-0.357662,-82.045168,-0.442641,-52.700702
64.500000,10.746580,161.538650,-0.358219,-82.270959,-0.443509,-52.799911
64.600000,10.763290,161.933360,-0.358776,-82.471983,-0.444377,-52.882987
64.700000,10.779930,162.351880,-0.359331,-82.685134,-0.445242,-52.973802
64.800000,10.796580,162.716220,-0.359886,-82.870690,-0.446109,-53.046689
64.900000,10.813230,163.162840,-0.360441,-83.098152,-0.446976,-53.146171
65.000000,10.829950,163.575320,-0.360998,-83.308226,-0.447848,-53.234096
65.100000,10.846630,163.948460,-0.361554,-83.498265,-0.448719,-53.309105
65.200000,10.863230,164.348390,-0.362108,-83.701948,-0.449586,-53.392831
65.300000,10.879880,164.779680,-0.362663,-83.921602,-0.450456,-53.486370
65.400000,10.896590,165.177510,-0.363220,-84.124215,-0.451331,-53.568646
65.500000,10.913260,165.606890,-0.363775,-84.342896,-0.452204,-53.661031
65.600000,10.929890,165.978380,-0.364330,-84.532095,-0.453075,-53.734545
65.700000,10.946590,166.468430,-0.364886,-84.781675,-0.453951,-53.846001
65.800000,10.963260,166.874880,-0.365442,-84.988678,-0.454827,-53.930246
65.900000,10.979950,167.256350,-0.365998,-85.182960,-0.455704,-54.006138
66.000000,10.996600,167.705750,-0.366553,-85.411837,-0.456579,-54.103844
66.100000,11.013230,168.098210,-0.367108,-85.611715,-0.457455,-54.182998
66.200000,11.029860,168.507840,-0.367662,-85.820338,-0.458331,-54.267461
66.300000,11.046550,168.931950,-0.368218,-86.036336,-0.459211,-54.356180
66.400000,11.063260,169.365970,-0.368775,-86.257380,-0.460093,-54.447786
66.500000,11.079850,169.769390,-0.369328,-86.462840,-0.460970,-54.529664
66.600000,11.096590,170.182660,-0.369886,-86.673317,-0.461855,-54.614042
66.700000,11.113260,170.630650,-0.370442,-86.901476,-0.462737,-54.709520
66.800000,11.129980,171.020680,-0.370999,-87.100117,-0.463623,-54.786032
66.900000,11.146570,171.466520,-0.371552,-87.327182,-0.464503,-54.880563
67.000000,11.163210,171.911100,-0.372107,-87.553604,-0.465386,-54.974295
67.100000,11.179930,172.333650,-0.372664,-87.768807,-0.466274,-55.060503
67.200000,11.196620,172.792760,-0.373221,-88.002630,-0.467161,-55.158230
67.300000,11.213290,173.217730,-0.373776,-88.219065,-0.468048,-55.244867
67.400000,11.229920,173.676060,-0.374331,-88.452491,-0.468933,-55.342011
67.500000,11.246530,174.039260,-0.374884,-88.637467,-0.469819,-55.408669
67.600000,11.263220,174.504700,-0.375441,-88.874514,-0.470709,-55.507407
67.700000,11.279940,174.982090,-0.375998,-89.117647,-0.471602,-55.609590
67.800000,11.296570,175.377090,-0.376552,-89.318818,-0.472490,-55.685609
67.900000,11.313210,175.879840,-0.377107,-89.574867,-0.473381,-55.795558
68.000000,11.329880,176.273560,-0.377663,-89.775387,-0.474273,-55.870575
68.100000,11.346590,176.710800,-0.378220,-89.998071,-0.475168,-55.959031
68.200000,11.363220,177.182330,-0.378774,-90.238220,-0.476060,-56.058328
68.300000,11.379870,177.631730,-0.379329,-90.467097,-0.476954,-56.150304
68.400000,11.396600,178.068880,-0.379887,-90.689736,-0.477853,-56.237914
68.500000,11.413240,178.530690,-0.380441,-90.924934,-0.478748,-56.333331
68.600000,11.429890,178.999800,-0.380996,-91.163850,-0.479644,-56.430757
68.700000,11.446540,179.402280,-0.381551,-91.368831,-0.480541,-56.506932
68.800000,11.463240,179.885100,-0.382108,-91.614729,-0.481442,-56.608008
68.900000,11.479930,180.329180,-0.382664,-91.840897,-0.482342,-56.696662
69.000000,11.496640,180.772960,-0.383221,-92.066913,-0.483245,-56.784908
69.100000,11.513240,181.254640,-0.383775,-92.312230,-0.484143,-56.885135
69.200000,11.529910,181.738170,-0.384330,-92.558490,-0.485045,-56.985455
69.300000,11.546600,182.175160,-0.384887,-92.781047,-0.485949,-57.070859
69.400000,11.563270,182.651580,-0.385442,-93.023686,-0.486853,-57.168419
69.500000,11.579900,183.124150,-0.385997,-93.264364,-0.487755,-57.264630
69.600000,11.596520,183.585330,-0.386551,-93.499241,-0.488658,-57.357047
69.700000,11.613210,184.074720,-0.387107,-93.748485,-0.489565,-57.457790
69.800000,11.629910,184.492800,-0.387664,-93.961411,-0.490474,-57.535986
69.900000,11.646600,184.997570,-0.388220,-94.218489,-0.491383,-57.640987
70.000000,11.663260,185.436130,-0.388775,-94.441845,-0.492291,-57.725186
70.100000,11.679950,185.875340,-0.389332,-94.665533,-0.493201,-57.809243
70.200000,11.696570,186.422550,-0.389886,-94.944225,-0.494109,-57.926833
70.300000,11.713280,186.833630,-0.390443,-95.153586,-0.495022,-58.001566
70.400000,11.729920,187.338330,-0.390997,-95.410628,-0.495933,-58.105327
70.500000,11.746500,187.842760,-0.391550,-95.667532,-0.496841,-58.208910
70.600000,11.763220,188.306030,-0.392107,-95.903474,-0.497757,-58.299018
70.700000,11.779930,188.790890,-0.392664,-96.150411,-0.498674,-58.395574
70.800000,11.796580,189.270860,-0.393219,-96.394857,-0.499588,-58.490536
70.900000,11.813150,189.755250,-0.393772,-96.641555,-0.500499,-58.586849
71.000000,11.829900,190.206340,-0.394330,-96.871293,-0.501420,-58.672036
71.100000,11.846560,190.717480,-0.394885,-97.131615,-0.502337,-58.775765
71.200000,11.863260,191.206830,-0.395442,-97.380839,-0.503258,-58.872365
71.300000,11.879920,191.707430,-0.395997,-97.635792,-0.504177,-58.972279
71.400000,11.896620,192.210970,-0.396554,-97.892243,-0.505099,-59.072683
71.500000,11.913270,192.708070,-0.397109,-98.145414,-0.506019,-59.170987
71.600000,11.929950,193.187040,-0.397665,-98.389352,-0.506942,-59.263350
71.700000,11.946600,193.672820,-0.398220,-98.636757,-0.507863,-59.357628
71.800000,11.963230,194.229870,-0.398774,-98.920461,-0.508785,-59.473520
71.900000,11.979960,194.697010,-0.399332,-99.158373,-0.509713,-59.561262
72.000000,11.996650,195.202900,-0.399888,-99.416021,-0.510640,-59.660714
72.100000,12.013240,195.662170,-0.400441,-99.649925,-0.511561,-59.745976
72.200000,12.029840,196.218860,-0.400995,-99.933445,-0.512485,-59.860666
72.300000,12.046560,196.705890,-0.401552,-100.181487,-0.513416,-59.953411
72.400000,12.063240,197.247510,-0.402108,-100.457332,-0.514345,-60.062635
72.500000,12.079920,197.727830,-0.402664,-100.701957,-0.515276,-60.152904
72.600000,12.096570,198.248580,-0.403219,-100.967173,-0.516205,-60.255290
72.700000,12.113240,198.761430,-0.403775,-101.228365,-0.517137,-60.354916
72.800000,12.129910,199.286350,-0.404330,-101.495705,-0.518069,-60.457913
72.900000,12.146580,199.836350,-0.404886,-101.775817,-0.519002,-60.568214
73.000000,12.163260,200.318590,-0.405442,-102.021420,-0.519937,-60.657652
73.100000,12.179880,200.891430,-0.405996,-102.313165,-0.520869,-60.774429
73.200000,12.196550,201.380920,-0.406552,-102.562460,-0.521805,-60.865521
73.300000,12.213250,201.922320,-0.407108,-102.838193,-0.522744,-60.971908
73.400000,12.229940,202.458570,-0.407665,-103.111303,-0.523682,-61.076468
73.500000,12.246590,202.960620,-0.408220,-103.366995,-0.524620,-61.170555
73.600000,12.263280,203.496870,-0.408776,-103.640105,-0.525560,-61.274517
73.700000,12.279950,204.015260,-0.409332,-103.904119,-0.526501,-61.372873
73.800000,12.296620,204.579610,-0.409887,-104.191540,-0.527442,-61.484747
73.900000,12.313200,205.118440,-0.410440,-104.465964,-0.528379,-61.588954
74.000000,12.329870,205.638280,-0.410996,-104.730716,-0.529322,-61.686846
74.100000,12.346580,206.237980,-0.411553,-105.036141,-0.530268,-61.808237
74.200000,12.363290,206.738750,-0.412110,-105.291181,-0.531215,-61.899667
74.300000,12.379960,207.287000,-0.412665,-105.570402,-0.532160,-62.005157
74.400000,12.396570,207.806490,-0.413219,-105.834976,-0.533104,-62.101953
74.500000,12.413230,208.413860,-0.413774,-106.144307,-0.534050,-62.224517
74.600000,12.429900,208.975770,-0.414330,-106.430486,-0.534999,-62.333143
74.700000,12.446590,209.530090,-0.414886,-106.712799,-0.535949,-62.439117
74.800000,12.463200,210.078950,-0.415440,-106.992331,-0.536896,-62.543437
74.900000,12.479890,210.618100,-0.415996,-107.266918,-0.537848,-62.644273
75.000000,12.496580,211.187270,-0.416553,-107.556793,-0.538801,-62.753724
75.100000,12.513240,211.753480,-0.417108,-107.845162,-0.539753,-62.862082
75.200000,12.529860,212.310700,-0.417662,-108.128952,-0.540704,-62.967597
75.300000,12.546540,212.912340,-0.418218,-108.435364,-0.541659,-63.085743
75.400000,12.563250,213.479720,-0.418775,-108.724329,-0.542617,-63.193298
75.500000,12.579920,214.027890,-0.419331,-109.003509,-0.543574,-63.294995
75.600000,12.596610,214.653170,-0.419887,-109.321962,-0.544532,-63.419091
75.700000,12.613230,215.208010,-0.420441,-109.604539,-0.545488,-63.522297
75.800000,12.629920,215.777050,-0.420997,-109.894349,-0.546448,-63.629121
75.900000,12.646650,216.407840,-0.421555,-110.215608,-0.547412,-63.753667
76.000000,12.663290,216.974040,-0.422110,-110.503971,-0.548371,-63.859177
76.100000,12.679920,217.523410,-0.422664,-110.783763,-0.549331,-63.959455
76.200000,12.696530,218.147900,-0.423218,-111.101813,-0.550290,-64.081563
76.300000,12.713290,218.742840,-0.423776,-111.404814,-0.551259,-64.194090
76.400000,12.729950,219.358350,-0.424332,-111.718290,-0.552224,-64.312682
76.500000,12.746550,219.919390,-0.424885,-112.004026,-0.553185,-64.415195
76.600000,12.763210,220.536120,-0.425440,-112.318124,-0.554151,-64.533464
76.700000,12.779880,221.099410,-0.425996,-112.605005,-0.555119,-64.635723
76.800000,12.796580,221.715640,-0.426553,-112.918848,-0.556089,-64.753012
76.900000,12.813260,222.338810,-0.427109,-113.236226,-0.557059,-64.872053
77.000000,12.829960,222.972690,-0.427665,-113.559059,-0.558031,-64.993786
77.100000,12.846610,223.561160,-0.428220,-113.858764,-0.559002,-65.102126
77.200000,12.863310,224.164950,-0.428777,-114.166272,-0.559976,-65.214400
77.300000,12.879990,224.808010,-0.429333,-114.493779,-0.560949,-65.337822
77.400000,12.896560,225.376370,-0.429885,-114.783243,-0.561918,-65.439610
77.500000,12.913200,226.019710,-0.430440,-115.110893,-0.562891,-65.562560
77.600000,12.929910,226.656750,-0.430997,-115.435335,-0.563870,-65.683052
77.700000,12.946630,227.279690,-0.431554,-115.752596,-0.564850,-65.799061
77.800000,12.963200,227.894150,-0.432107,-116.065538,-0.565822,-65.912845
77.900000,12.979870,228.539310,-0.432662,-116.394115,-0.566801,-66.034766
78.000000,12.996550,229.185760,-0.433218,-116.723349,-0.567781,-66.156654
78.100000,13.013230,229.830260,-0.433774,-117.051590,-0.568763,-66.277615
78.200000,13.029910,230.449770,-0.434330,-117.367104,-0.569745,-66.391011
78.300000,13.046590,231.099400,-0.434886,-117.697958,-0.570728,-66.512725
78.400000,13.063250,231.713640,-0.435442,-118.010788,-0.571712,-66.623974
78.500000,13.079930,232.367400,-0.435998,-118.343745,-0.572697,-66.746148
78.600000,13.096630,233.048610,-0.436554,-118.690682,-0.573684,-66.875751
78.700000,13.113220,233.683720,-0.437107,-119.014141,-0.574666,-66.992187
78.800000,13.129890,234.338870,-0.437663,-119.347806,-0.575654,-67.113687
78.900000,13.146600,234.996480,-0.438220,-119.682724,-0.576645,-67.235361
79.000000,13.163320,235.644740,-0.438777,-120.012881,-0.577638,-67.353949
79.100000,13.179920,236.327800,-0.439331,-120.360760,-0.578624,-67.482587
79.200000,13.196590,237.003420,-0.439886,-120.704851,-0.579616,-67.608436
79.300000,13.213270,237.676420,-0.440442,-121.047607,-0.580609,-67.733116
79.400000,13.229990,238.332210,-0.441000,-121.381598,-0.581605,-67.852354
79.500000,13.246640,239.027190,-0.441555,-121.735548,-0.582599,-67.982649
79.600000,13.263250,239.744600,-0.442108,-122.100922,-0.583590,-68.119087
79.700000,13.279920,240.383510,-0.442664,-122.426316,-0.584587,-68.232593
79.800000,13.296570,241.070650,-0.443219,-122.776274,-0.585583,-68.359497
79.900000,13.313280,241.809660,-0.443776,-123.152649,-0.586584,-68.500459
80.000000,13.329910,242.454820,-0.444330,-123.481226,-0.587581,-68.614772
80.100000,13.346550,243.151500,-0.444885,-123.836042,-0.588580,-68.743244
80.200000,13.363210,243.834950,-0.445440,-124.184120,-0.589581,-68.867504
80.300000,13.379900,244.555760,-0.445997,-124.551226,-0.590585,-69.001794
80.400000,13.396520,245.247790,-0.446551,-124.903674,-0.591585,-69.127855
80.500000,13.413220,245.956380,-0.447107,-125.264556,-0.592591,-69.257854
80.600000,13.429960,246.660930,-0.447665,-125.623380,-0.593601,-69.386148
80.700000,13.446620,247.340010,-0.448221,-125.969233,-0.594607,-69.507219
80.800000,13.463270,248.100390,-0.448776,-126.356491,-0.595613,-69.650773
80.900000,13.479910,248.768050,-0.449330,-126.696527,-0.596620,-69.767935
81.000000,13.496600,249.497920,-0.449887,-127.068247,-0.597631,-69.901937
81.100000,13.513260,250.203190,-0.450442,-127.427438,-0.598641,-70.028768
81.200000,13.529980,250.903960,-0.450999,-127.784338,-0.599656,-70.153686
81.300000,13.546590,251.647000,-0.451553,-128.162765,-0.600665,-70.290484
81.400000,13.563190,252.381960,-0.452106,-128.537077,-0.601674,-70.424650
81.500000,13.579910,253.121220,-0.452664,-128.913579,-0.602692,-70.559086
81.600000,13.596620,253.898990,-0.453221,-129.309694,-0.603710,-70.703868
81.700000,13.613260,254.601870,-0.453775,-129.667668,-0.604725,-70.827679
81.800000,13.629880,255.348240,-0.454329,-130.047791,-0.605740,-70.963265
81.900000,13.646560,256.112730,-0.454885,-130.437142,-0.606759,-71.103199
82.000000,13.663240,256.877230,-0.455441,-130.826499,-0.607780,-71.242704
82.100000,13.679930,257.600400,-0.455998,-131.194806,-0.608802,-71.370281
82.200000,13.696540,258.342990,-0.456551,-131.573004,-0.609820,-71.503174
82.300000,13.713230,259.148500,-0.457108,-131.983247,-0.610844,-71.652693
82.400000,13.729880,259.892090,-0.457663,-132.361955,-0.611867,-71.784829
82.500000,13.746610,260.678990,-0.458220,-132.762719,-0.612896,-71.928142
82.600000,13.763230,261.433650,-0.458774,-133.147065,-0.613919,-72.062609
82.700000,13.779900,262.216770,-0.459330,-133.545904,-0.614946,-72.204264
82.800000,13.796630,262.962800,-0.459888,-133.925854,-0.615978,-72.335006
82.900000,13.813320,263.732330,-0.460444,-134.317773,-0.617009,-72.471960
83.000000,13.829940,264.609990,-0.460998,-134.764761,-0.618036,-72.638476
83.100000,13.846530,265.347170,-0.461551,-135.140204,-0.619062,-72.766108
83.200000,13.863260,266.150970,-0.462109,-135.549576,-0.620099,-72.910942
83.300000,13.879930,266.909520,-0.462664,-135.935902,-0.621132,-73.043209
83.400000,13.896600,267.756160,-0.463220,-136.367093,-0.622167,-73.199128
83.500000,13.913220,268.530820,-0.463774,-136.761624,-0.623200,-73.335138
83.600000,13.929900,269.359130,-0.464330,-137.183478,-0.624237,-73.485074
83.700000,13.946590,270.110990,-0.464886,-137.566398,-0.625276,-73.613659
83.800000,13.963250,270.960450,-0.465442,-137.999024,-0.626314,-73.768528
83.900000,13.979920,271.760860,-0.465997,-138.406669,-0.627354,-73.909531
84.000000,13.996580,272.587490,-0.466553,-138.827669,-0.628395,-74.057250
84.100000,14.013290,273.413730,-0.467110,-139.248469,-0.629440,-74.204163
84.200000,14.029970,274.241240,-0.467666,-139.669917,-0.630484,-74.351092
84.300000,14.046620,275.062410,-0.468221,-140.088135,-0.631527,-74.495975
84.400000,14.063190,275.889770,-0.468773,-140.509506,-0.632566,-74.642443
84.500000,14.079870,276.764830,-0.469329,-140.955170,-0.633613,-74.800821
84.600000,14.096540,277.581360,-0.469885,-141.371026,-0.634661,-74.942948
84.700000,14.113220,278.461940,-0.470441,-141.819501,-0.635710,-75.101841
84.800000,14.129890,279.282230,-0.470996,-142.237272,-0.636760,-75.244038
84.900000,14.146540,280.127170,-0.471551,-142.667596,-0.637810,-75.392501
85.000000,14.163200,280.978550,-0.472107,-143.101200,-0.638861,-75.542170
85.100000,14.179880,281.875310,-0.472663,-143.557917,-0.639915,-75.703449
85.200000,14.196540,282.725920,-0.473218,-143.991129,-0.640968,-75.851935
85.300000,14.213220,283.598270,-0.473774,-144.435413,-0.642025,-76.005670
85.400000,14.229910,284.494450,-0.474330,-144.891834,-0.643082,-76.165242
85.500000,14.246630,285.374270,-0.474888,-145.339922,-0.644143,-76.319786
85.600000,14.263290,286.193150,-0.475443,-145.756974,-0.645201,-76.457841
85.700000,14.279860,287.114350,-0.475995,-146.226138,-0.646255,-76.623179
85.800000,14.296550,287.956700,-0.476552,-146.655143,-0.647317,-76.766390
85.900000,14.313270,288.876710,-0.477109,-147.123700,-0.648382,-76.929659
86.000000,14.329940,289.788760,-0.477665,-147.588204,-0.649445,-77.090533
86.100000,14.346550,290.711210,-0.478218,-148.058003,-0.650506,-77.253952
86.200000,14.363210,291.586150,-0.478774,-148.503607,-0.651571,-77.403990
86.300000,14.379950,292.534120,-0.479332,-148.986404,-0.652642,-77.572503
86.400000,14.396600,293.418370,-0.479887,-149.436749,-0.653709,-77.724046
86.500000,14.413270,294.371120,-0.480442,-149.921980,-0.654777,-77.893114
86.600000,14.429900,295.307070,-0.480997,-150.398656,-0.655845,-78.057404
86.700000,14.446540,296.243680,-0.481551,-150.875667,-0.656914,-78.221289
86.800000,14.463230,297.128140,-0.482108,-151.326119,-0.657988,-78.370637
86.900000,14.479900,298.080380,-0.482663,-151.811091,-0.659061,-78.537444
87.000000,14.496520,299.046050,-0.483217,-152.302903,-0.660133,-78.707500
87.100000,14.513210,299.959500,-0.483774,-152.768119,-0.661210,-78.862926
87.200000,14.529920,300.964970,-0.484331,-153.280201,-0.662290,-79.041899
87.300000,14.546610,301.895020,-0.484887,-153.753871,-0.663369,-79.200618
87.400000,14.563240,302.839420,-0.485441,-154.234850,-0.664446,-79.362879
87.500000,14.579920,303.805790,-0.485997,-154.727018,-0.665527,-79.530100
87.600000,14.596640,304.798400,-0.486555,-155.232550,-0.666612,-79.703429
87.700000,14.613300,305.778960,-0.487110,-155.731946,-0.667694,-79.873358
87.800000,14.629940,306.738310,-0.487665,-156.220538,-0.668776,-80.037302
87.900000,14.646550,307.702700,-0.488218,-156.711698,-0.669857,-80.202174
88.000000,14.663240,308.692900,-0.488775,-157.216003,-0.670945,-80.372804
88.100000,14.679940,309.696140,-0.489331,-157.726949,-0.672034,-80.546211
88.200000,14.696610,310.681490,-0.489887,-158.228784,-0.673123,-80.714559
88.300000,14.713250,311.671420,-0.490442,-158.732951,-0.674211,-80.883698
88.400000,14.729890,312.664790,-0.490996,-159.238870,-0.675300,-81.053169
88.500000,14.746560,313.682560,-0.491552,-159.757216,-0.676392,-81.228237
88.600000,14.763240,314.714660,-0.492108,-160.282860,-0.677486,-81.406382
88.700000,14.779830,315.718170,-0.492661,-160.793944,-0.678576,-81.577039
88.800000,14.796540,316.740080,-0.493218,-161.314398,-0.679674,-81.751233
88.900000,14.813270,317.779750,-0.493776,-161.843898,-0.680775,-81.929319
89.000000,14.829980,318.808260,-0.494333,-162.367714,-0.681876,-82.104049
89.100000,14.846610,319.856900,-0.494887,-162.901781,-0.682973,-82.283808
89.200000,14.863280,320.865170,-0.495443,-163.415289,-0.684074,-82.452383
89.300000,14.879940,321.942780,-0.495998,-163.964111,-0.685175,-82.638240
89.400000,14.896610,322.975430,-0.496554,-164.490036,-0.686278,-82.811905
89.500000,14.913300,324.029450,-0.497110,-165.026844,-0.687384,-82.990349
89.600000,14.929940,325.088710,-0.497665,-165.566320,-0.688487,-83.169813
89.700000,14.946590,326.191860,-0.498220,-166.128150,-0.689593,-83.359839
89.800000,14.963300,327.276820,-0.498777,-166.680716,-0.690704,-83.544264
89.900000,14.980000,328.388730,-0.499333,-167.247007,-0.691815,-83.735001
90.000000,14.996560,329.422120,-0.499885,-167.773308,-0.692918,-83.905892
90.100000,15.013190,330.511510,-0.500440,-168.328130,-0.694027,-84.090057
90.200000,15.029880,331.618320,-0.500996,-168.891824,-0.695141,-84.277696
90.300000,15.046570,332.747560,-0.501552,-169.466941,-0.696257,-84.470401
90.400000,15.063230,333.820890,-0.502108,-170.013583,-0.697371,-84.648460
90.500000,15.079900,334.942630,-0.502663,-170.584881,-0.698488,-84.838116
90.600000,15.096570,336.031310,-0.503219,-171.139341,-0.699606,-85.018773
90.700000,15.113250,337.187870,-0.503775,-171.728372,-0.700726,-85.215911
90.800000,15.129990,338.277770,-0.504333,-172.283454,-0.701851,-85.395223
90.900000,15.146560,339.408870,-0.504885,-172.859518,-0.702966,-85.585283
91.000000,15.163230,340.527890,-0.505441,-173.429430,-0.704089,-85.771086
91.100000,15.179910,341.696110,-0.505997,-174.024400,-0.705214,-85.968576
91.200000,15.196640,342.841710,-0.506555,-174.607849,-0.706343,-86.159428
91.300000,15.213240,343.983340,-0.507108,-175.189276,-0.707465,-86.349393
91.400000,15.229890,345.155400,-0.507663,-175.786202,-0.708592,-86.546051
91.500000,15.246560,346.301300,-0.508219,-176.369804,-0.709721,-86.735377
91.600000,15.263220,347.457280,-0.508774,-176.958540,-0.710851,-86.926636
91.700000,15.279930,348.684540,-0.509331,-177.583578,-0.711986,-87.134757
91.800000,15.296590,349.827610,-0.509886,-178.165739,-0.713118,-87.321463
91.900000,15.313260,350.976260,-0.510442,-178.750741,-0.714252,-87.508855
92.000000,15.329900,352.182310,-0.510997,-179.364978,-0.715386,-87.710072
92.100000,15.346570,353.402370,-0.511552,-179.986349,-0.716523,-87.913912
92.200000,15.363170,354.586580,-0.512106,-180.589462,-0.717656,-88.108575
92.300000,15.379880,355.803280,-0.512663,-181.209122,-0.718799,-88.309971
92.400000,15.396590,357.001830,-0.513220,-181.819539,-0.719942,-88.506176
92.500000,15.413280,358.224700,-0.513776,-182.442342,-0.721086,-88.707845
92.600000,15.429920,359.458370,-0.514331,-183.070645,-0.722227,-88.911798
92.700000,15.446560,360.670100,-0.514885,-183.687774,-0.723370,-89.109633
92.800000,15.463260,361.914700,-0.515442,-184.321643,-0.724518,-89.314527
92.900000,15.479950,363.185820,-0.515998,-184.969019,-0.725667,-89.525314
93.000000,15.496650,364.412780,-0.516555,-185.593905,-0.726818,-89.724445
93.100000,15.513230,365.687320,-0.517108,-186.243023,-0.727962,-89.935328
93.200000,15.529890,366.946010,-0.517663,-186.884068,-0.729112,-90.141101
93.300000,15.546570,368.213350,-0.518219,-187.529519,-0.730266,-90.348159
93.400000,15.563270,369.536100,-0.518776,-188.203190,-0.731422,-90.567955
93.500000,15.579900,370.794370,-0.519330,-188.844022,-0.732574,-90.771656
93.600000,15.596530,372.090120,-0.519884,-189.503942,-0.733728,-90.983811
93.700000,15.613220,373.410580,-0.520441,-190.176447,-0.734888,-91.200890
93.800000,15.629920,374.686370,-0.520997,-190.826201,-0.736049,-91.406259
93.900000,15.646580,375.932130,-0.521553,-191.460662,-0.737209,-91.603843
94.000000,15.663230,377.305480,-0.522108,-192.160103,-0.738370,-91.831840
94.100000,15.679950,378.661010,-0.522665,-192.850469,-0.739537,-92.054279
94.200000,15.696600,379.951930,-0.523220,-193.507929,-0.740700,-92.260710
94.300000,15.713290,381.257900,-0.523776,-194.173054,-0.741868,-92.469804
94.400000,15.729930,382.615360,-0.524331,-194.864403,-0.743033,-92.690956
94.500000,15.746630,383.950130,-0.524888,-195.544195,-0.744204,-92.905459
94.600000,15.763280,385.321530,-0.525443,-196.242644,-0.745373,-93.128386
94.700000,15.779960,386.665100,-0.525999,-196.926918,-0.746545,-93.343622
94.800000,15.796520,388.016690,-0.526551,-197.615277,-0.747710,-93.560821
94.900000,15.813180,389.360750,-0.527106,-198.299802,-0.748884,-93.774786
95.000000,15.829900,390.765500,-0.527663,-199.015235,-0.750063,-94.002193
95.100000,15.846560,392.148070,-0.528219,-199.719372,-0.751240,-94.223872
95.200000,15.863270,393.603970,-0.528776,-200.460856,-0.752421,-94.462033
95.300000,15.879880,394.971620,-0.529329,-201.157394,-0.753597,-94.678885
95.400000,15.896540,396.362400,-0.529885,-201.865713,-0.754777,-94.900167
95.500000,15.913260,397.757600,-0.530442,-202.576282,-0.755963,-95.121314
95.600000,15.929930,399.192200,-0.530998,-203.306918,-0.757148,-95.351419
95.700000,15.946540,400.618990,-0.531551,-204.033576,-0.758329,-95.579257
95.800000,15.963260,402.026670,-0.532109,-204.750502,-0.759519,-95.800985
95.900000,15.979940,403.492650,-0.532665,-205.497119,-0.760708,-96.036065
96.000000,15.996630,404.950840,-0.533221,-206.239769,-0.761899,-96.268393
96.100000,16.013290,406.381380,-0.533776,-206.968337,-0.763090,-96.493537
96.200000,16.029890,407.805660,-0.534330,-207.693717,-0.764277,-96.716802
96.300000,16.046630,409.315430,-0.534888,-208.462637,-0.765476,-96.958543
96.400000,16.063320,410.783290,-0.535444,-209.210212,-0.766673,-97.189859
96.500000,16.079970,412.282470,-0.535999,-209.973738,-0.767869,-97.428024
96.600000,16.096550,413.752870,-0.536552,-210.722606,-0.769060,-97.659041
96.700000,16.113220,415.241460,-0.537107,-211.480739,-0.770260,-97.892883
96.800000,16.129910,416.770140,-0.537664,-212.259289,-0.771463,-98.135182
96.900000,16.146540,418.323880,-0.538218,-213.050603,-0.772662,-98.382933
97.000000,16.163160,419.865690,-0.538772,-213.835840,-0.773863,-98.627077
97.100000,16.179870,421.359920,-0.539329,-214.596845,-0.775071,-98.858543
97.200000,16.196570,422.934020,-0.539886,-215.398528,-0.776280,-99.107950
97.300000,16.213260,424.488100,-0.540442,-216.190014,-0.777490,-99.351850
97.400000,16.229910,426.016750,-0.540997,-216.968549,-0.778699,-99.589215
97.500000,16.246560,427.590420,-0.541552,-217.770013,-0.779908,-99.836227
97.600000,16.263280,429.185360,-0.542109,-218.582309,-0.781125,-100.086799
97.700000,16.280000,430.776700,-0.542667,-219.392772,-0.782343,-100.335628
97.800000,16.296650,432.368990,-0.543222,-220.203718,-0.783557,-100.584287
97.900000,16.313270,433.940550,-0.543776,-221.004107,-0.784771,-100.827452
98.000000,16.329930,435.573550,-0.544331,-221.835787,-0.785989,-101.083691
98.100000,16.346650,437.173220,-0.544888,-222.650493,-0.787212,-101.330837
98.200000,16.363270,438.766600,-0.545442,-223.461994,-0.788430,-101.576363
98.300000,16.379860,440.367370,-0.545995,-224.277260,-0.789648,-101.822923
98.400000,16.396520,442.016720,-0.546551,-225.117267,-0.790872,-102.079275
98.500000,16.413250,443.678220,-0.547108,-225.963462,-0.792102,-102.336969
98.600000,16.429920,445.312740,-0.547664,-226.795916,-0.793330,-102.587958
98.700000,16.446610,447.002110,-0.548220,-227.656305,-0.794561,-102.850490
98.800000,16.463280,448.653500,-0.548776,-228.497351,-0.795791,-103.103489
98.900000,16.479960,450.351320,-0.549332,-229.362044,-0.797024,-103.366134
99.000000,16.496610,452.016360,-0.549887,-230.210042,-0.798257,-103.620533
99.100000,16.513240,453.698970,-0.550441,-231.066988,-0.799489,-103.878167
99.200000,16.529870,455.389680,-0.550996,-231.928060,-0.800723,-104.136704
99.300000,16.546560,457.096470,-0.551552,-232.797321,-0.801963,-104.397493
99.400000,16.563280,458.829620,-0.552109,-233.680007,-0.803206,-104.663094
99.500000,16.579940,460.568970,-0.552665,-234.565850,-0.804447,-104.929593
99.600000,16.596560,462.269620,-0.553219,-235.431984,-0.805686,-105.186616
99.700000,16.613210,464.018740,-0.553774,-236.322804,-0.806929,-105.453458
99.800000,16.629910,465.776030,-0.554330,-237.217784,-0.808177,-105.720771
99.900000,16.646620,467.567630,-0.554887,-238.130239,-0.809428,-105.994785
100.000000,16.663300,469.329280,-0.555443,-239.027440,-0.810678,-106.261242
100.100000,16.679960,471.102050,-0.555999,-239.930304,-0.811928,-106.529375
100.200000,16.696580,472.937590,-0.556553,-240.865137,-0.813176,-106.811003
100.300000,16.713260,474.719640,-0.557109,-241.772727,-0.814431,-107.079046
100.400000,16.729940,476.505250,-0.557665,-242.682131,-0.815687,-107.346881
100.500000,16.746570,478.360050,-0.558219,-243.626773,-0.816941,-107.629679
100.600000,16.763180,480.203520,-0.558773,-244.565644,-0.818195,-107.909047
100.700000,16.779910,482.085240,-0.559330,-245.523997,-0.819460,-108.194978
100.800000,16.796590,483.900480,-0.559886,-246.448491,-0.820722,-108.465349
100.900000,16.813220,485.768770,-0.560441,-247.400003,-0.821983,-108.746980
101.000000,16.829910,487.633300,-0.560997,-248.349600,-0.823249,-109.026220
101.100000,16.846600,489.504760,-0.561553,-249.302727,-0.824517,-109.305950
101.200000,16.863270,491.456940,-0.562109,-250.296964,-0.825785,-109.602788
101.300000,16.879910,493.335210,-0.562664,-251.253559,-0.827053,-109.882310
101.400000,16.896570,495.207120,-0.563219,-252.206915,-0.828323,-110.159189
101.500000,16.913230,497.162200,-0.563774,-253.202629,-0.829596,-110.453486
101.600000,16.929950,499.126860,-0.564332,-254.203222,-0.830874,-110.748294
101.700000,16.946590,501.034790,-0.564886,-255.174923,-0.832148,-111.030096
101.800000,16.963180,503.009220,-0.565439,-256.180492,-0.833420,-111.325965
101.900000,16.979880,504.914220,-0.565996,-257.150701,-0.834702,-111.604433
102.000000,16.996580,506.898160,-0.566553,-258.161113,-0.835985,-111.899246
102.100000,17.013310,508.929930,-0.567110,-259.195885,-0.837272,-112.203220
102.200000,17.029870,510.879000,-0.567662,-260.188538,-0.838548,-112.489305
102.300000,17.046550,512.902040,-0.568218,-261.218864,-0.839835,-112.789516
102.400000,17.063200,514.935300,-0.568773,-262.254395,-0.841121,-113.091088
102.500000,17.079950,516.944340,-0.569332,-263.277590,-0.842417,-113.385321
102.600000,17.096550,518.974980,-0.569885,-264.311787,-0.843703,-113.684464
102.700000,17.113220,520.984440,-0.570441,-265.335196,-0.844995,-113.977210
102.800000,17.129870,523.078310,-0.570996,-266.401596,-0.846288,-114.287439
102.900000,17.146580,525.208310,-0.571553,-267.486396,-0.847587,-114.603833
103.000000,17.163330,527.247010,-0.572111,-268.524697,-0.848891,-114.898764
103.100000,17.179890,529.287780,-0.572663,-269.564053,-0.850182,-115.194694
103.200000,17.196530,531.401790,-0.573218,-270.640709,-0.851481,-115.504673
103.300000,17.213210,533.532710,-0.573774,-271.725978,-0.852785,-115.816767
103.400000,17.229920,535.641480,-0.574331,-272.799966,-0.854092,-116.122580
103.500000,17.246540,537.763920,-0.574885,-273.880915,-0.855395,-116.430977
103.600000,17.263210,539.944090,-0.575440,-274.991267,-0.856703,-116.750201
103.700000,17.279900,542.070310,-0.575997,-276.074142,-0.858014,-117.056356
103.800000,17.296560,544.222660,-0.576552,-277.170325,-0.859325,-117.367220
103.900000,17.313210,546.435360,-0.577107,-278.297244,-0.860636,-117.689956
104.000000,17.329860,548.691350,-0.577662,-279.446210,-0.861949,-118.020753
104.100000,17.346570,550.897090,-0.578219,-280.569584,-0.863269,-118.338920
104.200000,17.363250,553.178470,-0.578775,-281.731481,-0.864588,-118.672343
104.300000,17.379960,555.377080,-0.579332,-282.851224,-0.865911,-118.986459
104.400000,17.396560,557.614320,-0.579885,-283.990641,-0.867228,-119.308634
104.500000,17.413280,559.943120,-0.580443,-285.176689,-0.868555,-119.647971
104.600000,17.429960,562.191590,-0.580999,-286.321826,-0.869881,-119.969227
104.700000,17.446670,564.523620,-0.581556,-287.509519,-0.871211,-120.306729
104.800000,17.463250,566.764650,-0.582108,-288.650866,-0.872533,-120.624791
104.900000,17.479850,569.082580,-0.582662,-289.831378,-0.873858,-120.957744
105.000000,17.496570,571.421330,-0.583219,-291.022494,-0.875194,-121.292646
105.100000,17.513250,573.733760,-0.583775,-292.200205,-0.876529,-121.621030
105.200000,17.529920,576.078370,-0.584331,-293.394305,-0.877865,-121.955015
105.300000,17.546540,578.404110,-0.584885,-294.578794,-0.879199,-122.284174
105.400000,17.563230,580.782350,-0.585441,-295.790022,-0.880540,-122.622416
105.500000,17.579900,583.208190,-0.585997,-297.025492,-0.881881,-122.969544
105.600000,17.596610,585.603390,-0.586554,-298.245357,-0.883228,-123.308449
105.700000,17.613290,588.021240,-0.587110,-299.476758,-0.884573,-123.651059
105.800000,17.629920,590.390630,-0.587664,-300.683479,-0.885917,-123.982623
105.900000,17.646590,592.846310,-0.588220,-301.934146,-0.887265,-124.330543
106.000000,17.663260,595.353150,-0.588775,-303.210869,-0.888616,-124.687789
106.100000,17.679890,597.809020,-0.589330,-304.461634,-0.889964,-125.033361
106.200000,17.696500,600.291140,-0.589883,-305.725767,-0.891314,-125.383233
106.300000,17.713270,602.796020,-0.590442,-307.001492,-0.892678,-125.734815
106.400000,17.729940,605.291080,-0.590998,-308.272216,-0.894035,-126.083953
106.500000,17.746630,607.900940,-0.591554,-309.601406,-0.895396,-126.455353
106.600000,17.763220,610.363340,-0.592107,-310.855496,-0.896751,-126.795677
106.700000,17.779890,612.895450,-0.592663,-312.145089,-0.898114,-127.148244
106.800000,17.796580,615.477110,-0.593219,-313.459918,-0.899481,-127.509434
106.900000,17.813280,618.095400,-0.593776,-314.793402,-0.900851,-127.876635
107.000000,17.829940,620.637450,-0.594331,-316.088058,-0.902219,-128.227021
107.100000,17.846580,623.291380,-0.594886,-317.439693,-0.903587,-128.599264
107.200000,17.863230,625.949160,-0.595441,-318.793289,-0.904958,-128.970694
107.300000,17.879940,628.580020,-0.595998,-320.133175,-0.906335,-129.334443
107.400000,17.896610,631.228390,-0.596554,-321.481979,-0.907712,-129.700726
107.500000,17.913200,633.931090,-0.597107,-322.858453,-0.909083,-130.077518
107.600000,17.929890,636.672910,-0.597663,-324.254850,-0.910465,-130.459724
107.700000,17.946550,639.380130,-0.598218,-325.633626,-0.911846,-130.833621
107.800000,17.963250,642.138370,-0.598775,-327.038386,-0.913233,-131.215977
107.900000,17.979880,644.875850,-0.599329,-328.432573,-0.914615,-131.593298
108.000000,17.996550,647.620730,-0.599885,-329.830529,-0.916003,-131.970142
108.100000,18.013240,650.418460,-0.600441,-331.255402,-0.917395,-132.355967
108.200000,18.029940,653.261110,-0.600998,-332.703151,-0.918789,-132.749223
108.300000,18.046590,656.028750,-0.601553,-334.112699,-0.920181,-133.126202
108.400000,18.063230,658.850340,-0.602108,-335.549723,-0.921574,-133.512662
108.500000,18.079910,661.736570,-0.602664,-337.019668,-0.922972,-133.910159
108.600000,18.096620,664.554380,-0.603221,-338.454766,-0.924375,-134.291857
108.700000,18.113300,667.484560,-0.603777,-339.947095,-0.925777,-134.694971
108.800000,18.129880,670.372920,-0.604329,-341.418125,-0.927173,-135.089137
108.900000,18.146600,673.251530,-0.604887,-342.884189,-0.928583,-135.478115
109.000000,18.163320,676.208070,-0.605444,-344.389942,-0.929994,-135.881118
109.100000,18.179960,679.149350,-0.605999,-345.887924,-0.931401,-136.280303
109.200000,18.196560,682.071170,-0.606552,-347.375994,-0.932806,-136.674390
109.300000,18.213250,685.113280,-0.607108,-348.925328,-0.934221,-137.089854
109.400000,18.229950,688.139040,-0.607665,-350.466335,-0.935639,-137.500210
109.500000,18.246590,691.120120,-0.608220,-351.984587,-0.937054,-137.900639
109.600000,18.263210,694.169920,-0.608774,-353.537837,-0.938469,-138.313312
109.700000,18.279870,697.272090,-0.609329,-355.117759,-0.939890,-138.734210
109.800000,18.296540,700.353030,-0.609885,-356.686869,-0.941313,-139.149017
109.900000,18.313270,703.441220,-0.610442,-358.259671,-0.942743,-139.562802
110.000000,18.329970,706.543330,-0.610999,-359.839563,-0.944173,-139.977950
110.100000,18.346580,709.619320,-0.611553,-361.406152,-0.945598,-140.387256
110.200000,18.363240,712.832950,-0.612108,-363.042840,-0.947028,-140.821413
110.300000,18.379950,716.034480,-0.612665,-364.673366,-0.948465,-141.250758
110.400000,18.396620,719.171260,-0.613221,-366.270915,-0.949901,-141.666020
110.500000,18.413270,722.409060,-0.613776,-367.919913,-0.951337,-142.099623
110.600000,18.429930,725.579650,-0.614331,-369.534681,-0.952776,-142.518071
110.700000,18.446620,728.906620,-0.614887,-371.229093,-0.954219,-142.965026
110.800000,18.463290,732.180180,-0.615443,-372.896304,-0.955663,-143.399884
110.900000,18.479930,735.460020,-0.615998,-374.566712,-0.957107,-143.834492
111.000000,18.496560,738.751220,-0.616552,-376.242907,-0.958551,-144.269590
111.100000,18.513250,742.084590,-0.617108,-377.940578,-0.960003,-144.710298
111.200000,18.529930,745.463990,-0.617664,-379.661692,-0.961456,-145.158206
111.300000,18.546590,748.841740,-0.618220,-381.381966,-0.962910,-145.604134
111.400000,18.563230,752.392030,-0.618774,-383.190114,-0.964364,-146.081907
111.500000,18.579880,755.770870,-0.619329,-384.910943,-0.965821,-146.524305
111.600000,18.596600,759.229370,-0.619887,-386.672343,-0.967286,-146.979313
111.700000,18.613260,762.725520,-0.620442,-388.452918,-0.968748,-147.440412
111.800000,18.629840,766.259520,-0.620995,-390.252769,-0.970205,-147.907881
111.900000,18.646540,769.780460,-0.621551,-392.045969,-0.971675,-148.369274
112.000000,18.663250,773.418700,-0.622108,-393.898909,-0.973148,-148.851115
112.100000,18.679920,776.943360,-0.622664,-395.694004,-0.974619,-149.309593
112.200000,18.696630,780.633000,-0.623221,-397.573122,-0.976096,-149.797203
112.300000,18.713280,784.193600,-0.623776,-399.386521,-0.977571,-150.258794
112.400000,18.729910,787.835270,-0.624330,-401.241208,-0.979045,-150.734151
112.500000,18.746590,791.484440,-0.624886,-403.099715,-0.980526,-151.208212
112.600000,18.763330,795.149660,-0.625444,-404.966396,-0.982015,-151.682459
112.700000,18.779950,798.743840,-0.625998,-406.796897,-0.983495,-152.142718
112.800000,18.796560,802.509640,-0.626552,-408.714803,-0.984977,-152.633726
112.900000,18.813310,806.348690,-0.627110,-410.670016,-0.986473,-153.134605
113.000000,18.829920,810.137080,-0.627664,-412.599427,-0.987959,-153.625620
113.100000,18.846470,813.977170,-0.628216,-414.555169,-0.989441,-154.125117
113.200000,18.863190,817.830930,-0.628773,-416.517872,-0.990942,-154.622680
113.300000,18.879830,821.591310,-0.629328,-418.433018,-0.992437,-155.101543
113.400000,18.896560,825.581540,-0.629885,-420.465226,-0.993942,-155.620347
113.500000,18.913240,829.550780,-0.630441,-422.486743,-0.995446,-156.133637
113.600000,18.929890,833.471860,-0.630996,-424.483733,-0.996949,-156.636054
113.700000,18.946560,837.471800,-0.631552,-426.520885,-0.998456,-157.150767
113.800000,18.963280,841.518250,-0.632109,-428.581725,-0.999969,-157.671217
113.900000,18.979970,845.564090,-0.632666,-430.642255,-1.001483,-158.189686
114.000000,18.996580,849.592290,-0.633219,-432.693800,-1.002991,-158.703721
114.100000,19.013240,853.713130,-0.633775,-434.792527,-1.004506,-159.232038
114.200000,19.029930,857.820500,-0.634331,-436.884393,-1.006027,-159.755079
114.300000,19.046630,861.909240,-0.634888,-438.966771,-1.007550,-160.272182
114.400000,19.063220,866.096250,-0.635441,-441.099198,-1.009066,-160.806830
114.500000,19.079890,870.294430,-0.635996,-443.237314,-1.010591,-161.340007
114.600000,19.096550,874.550660,-0.636552,-445.404994,-1.012118,-161.881703
114.700000,19.113240,878.837160,-0.637108,-447.588090,-1.013650,-162.426137
114.800000,19.129910,883.134700,-0.637664,-449.776809,-1.015182,-162.970480
114.900000,19.146550,887.430240,-0.638218,-451.964510,-1.016714,-163.512474
115.000000,19.163220,891.775020,-0.638774,-454.177288,-1.018251,-164.060645
115.100000,19.179900,896.233150,-0.639330,-456.447795,-1.019792,-164.627026
115.200000,19.196600,900.680660,-0.639887,-458.712893,-1.021336,-165.188629
115.300000,19.213210,905.016540,-0.640440,-460.921139,-1.022875,-165.728651
115.400000,19.229880,909.554690,-0.640996,-463.232400,-1.024422,-166.302284
115.500000,19.246580,914.120910,-0.641553,-465.557957,-1.025974,-166.878008
115.600000,19.263280,918.666930,-0.642109,-467.873225,-1.027528,-167.447461
115.700000,19.279910,923.265990,-0.642664,-470.215508,-1.029078,-168.025085
115.800000,19.296580,927.886230,-0.643219,-472.568576,-1.030634,-168.603332
115.900000,19.313280,932.457280,-0.643776,-474.896593,-1.032196,-169.169564
116.000000,19.329930,937.062190,-0.644331,-477.241854,-1.033755,-169.740133
116.100000,19.346600,941.797490,-0.644887,-479.653523,-1.035318,-170.331361
116.200000,19.363240,946.464900,-0.645441,-482.030615,-1.036881,-170.908132
116.300000,19.379930,951.143740,-0.645998,-484.413529,-1.038452,-171.483520
116.400000,19.396640,955.908450,-0.646555,-486.840176,-1.040026,-172.071388
116.500000,19.413290,960.709230,-0.647110,-489.285193,-1.041598,-172.664015
116.600000,19.429830,965.474430,-0.647661,-491.712089,-1.043161,-173.249346
116.700000,19.446530,970.493650,-0.648218,-494.268357,-1.044743,-173.874876
116.800000,19.463240,975.479430,-0.648775,-496.807594,-1.046327,-174.491413
116.900000,19.479960,980.308350,-0.649332,-499.266943,-1.047915,-175.076940
117.000000,19.496590,985.157170,-0.649886,-501.736427,-1.049497,-175.664780
117.100000,19.513210,990.131710,-0.650440,-504.269939,-1.051081,-176.272432
117.200000,19.529930,995.147090,-0.650998,-506.824251,-1.052677,-176.882846
117.300000,19.546600,1000.297670,-0.651553,-509.447420,-1.054270,-177.515255
117.400000,19.563280,1005.372380,-0.652109,-512.031949,-1.055867,-178.131136
117.500000,19.579930,1010.351560,-0.652664,-514.567824,-1.057464,-178.727758
117.600000,19.596610,1015.439760,-0.653220,-517.159223,-1.059066,-179.340303
117.700000,19.613220,1020.601260,-0.653774,-519.787953,-1.060664,-179.964104
117.800000,19.629880,1025.711910,-0.654329,-522.390786,-1.062269,-180.575171
117.900000,19.646500,1030.864750,-0.654883,-525.015106,-1.063873,-181.191463
118.000000,19.663190,1036.079960,-0.655440,-527.671191,-1.065486,-181.814561
118.100000,19.679900,1041.454590,-0.655997,-530.408467,-1.067104,-182.462281
118.200000,19.696610,1046.756470,-0.656554,-533.108693,-1.068724,-183.094226
118.300000,19.713250,1052.150020,-0.657108,-535.855605,-1.070341,-183.740421
118.400000,19.729860,1057.621460,-0.657662,-538.642186,-1.071957,-184.397689
118.500000,19.746550,1063.130130,-0.658218,-541.447729,-1.073583,-185.056907
118.600000,19.763270,1068.738160,-0.658776,-544.303875,-1.075215,-185.729727
118.700000,19.779940,1074.448000,-0.659331,-547.211873,-1.076845,-186.417939
118.800000,19.796540,1080.097530,-0.659885,-550.089155,-1.078471,-187.093756
118.900000,19.813210,1085.840700,-0.660440,-553.014127,-1.080106,-187.781293
119.000000,19.829920,1091.746220,-0.660997,-556.021784,-1.081747,-188.492868
119.100000,19.846630,1097.636350,-0.661554,-559.021603,-1.083392,-189.198439
119.200000,19.863260,1103.526250,-0.662109,-562.021304,-1.085031,-189.902128
119.300000,19.879920,1109.487430,-0.662664,-565.057308,-1.086676,-190.614172
119.400000,19.896610,1115.461180,-0.663220,-568.099714,-1.088326,-191.324432
119.500000,19.913310,1121.584350,-0.663777,-571.218219,-1.089981,-192.056703
119.600000,19.929950,1127.533200,-0.664332,-574.247943,-1.091632,-192.756850
119.700000,19.946550,1133.693970,-0.664885,-577.385598,-1.093282,-193.490575
119.800000,19.963230,1139.912350,-0.665441,-580.552593,-1.094942,-194.229095
119.900000,19.979870,1146.156370,-0.665996,-583.732646,-1.096601,-194.969233
120.000000,19.996510,1152.486820,-0.666550,-586.956718,-1.098263,-195.720522
120.021000,20.000000,1153.826780,-0.666667,-587.639154,-1.098612,-195.879718
