Repository: abubakardawood/tissue-phantom-material-database

Title:
A Database of Silicone Phantom Materials for Modeling Human Tissue Mechanics Across Varying Stiffnesses

Description:
This dataset contains processed mechanical compression test data for soft silicone phantoms
fabricated using Ecoflex (Smooth-On) with varying base materials and thinner concentrations.
The dataset provides force–compression measurements together with derived engineering and
true stress–strain quantities, intended for mechanical characterization, constitutive model
fitting, and the design of tissue-equivalent phantoms.

All files in this dataset are processed outputs generated from raw experimental measurements.
The raw data files are not included in this archive.

File: data/EF50_0T/EF50_0T_B4.csv (part 2 of 2)
Speed (mm/min): 10;
Machine: INSTRON 5900;
Load cell: 10kN;
Time (s),Compression (mm),Load (N),Engineering Strain [-],Engineering Stress (kPa),True Strain [-],True Stress (kPa)
56.300000,9.379940,133.213150,-0.312665,-67.844900,-0.374933,-46.632197
56.400000,9.396610,133.567960,-0.313220,-68.025603,-0.375742,-46.718601
56.500000,9.413270,133.843990,-0.313776,-68.166184,-0.376551,-46.777294
56.600000,9.429950,134.199340,-0.314332,-68.347163,-0.377361,-46.863485
56.700000,9.446620,134.540940,-0.314887,-68.521138,-0.378172,-46.944700
56.800000,9.463300,134.890670,-0.315443,-68.699254,-0.378984,-47.028532
56.900000,9.479910,135.242800,-0.315997,-68.878592,-0.379793,-47.113164
57.000000,9.496560,135.525500,-0.316552,-69.022570,-0.380605,-47.173338
57.100000,9.513280,135.917420,-0.317109,-69.222174,-0.381421,-47.271176
57.200000,9.529960,136.239970,-0.317665,-69.386447,-0.382235,-47.344778
57.300000,9.546570,136.571760,-0.318219,-69.555426,-0.383047,-47.421568
57.400000,9.563240,136.921920,-0.318775,-69.733761,-0.383862,-47.504405
57.500000,9.579910,137.280460,-0.319330,-69.916364,-0.384678,-47.589948
57.600000,9.596620,137.615810,-0.319887,-70.087157,-0.385497,-47.667163
57.700000,9.613290,137.939190,-0.320443,-70.251853,-0.386314,-47.740138
57.800000,9.629890,138.309050,-0.320996,-70.440221,-0.387129,-47.829168
57.900000,9.646580,138.649860,-0.321553,-70.613794,-0.387948,-47.907740
58.000000,9.663250,138.979740,-0.322108,-70.781800,-0.388768,-47.982393
58.100000,9.679930,139.311840,-0.322664,-70.950937,-0.389588,-48.057601
58.200000,9.696610,139.655400,-0.323220,-71.125911,-0.390410,-48.136570
58.300000,9.713220,140.050350,-0.323774,-71.327058,-0.391228,-48.233211
58.400000,9.729930,140.383790,-0.324331,-71.496877,-0.392052,-48.308223
58.500000,9.746630,140.729660,-0.324888,-71.673027,-0.392876,-48.387345
58.600000,9.763280,141.101040,-0.325443,-71.862170,-0.393699,-48.475153
58.700000,9.779880,141.448180,-0.325996,-72.038967,-0.394519,-48.554552
58.800000,9.796580,141.778610,-0.326553,-72.207253,-0.395345,-48.627782
58.900000,9.813240,142.172360,-0.327108,-72.407788,-0.396170,-48.722622
59.000000,9.829900,142.527860,-0.327663,-72.588843,-0.396996,-48.804141
59.100000,9.846560,142.850340,-0.328219,-72.753081,-0.397822,-48.874162
59.200000,9.863200,143.210390,-0.328773,-72.936453,-0.398648,-48.956892
59.300000,9.879880,143.517330,-0.329329,-73.092776,-0.399477,-49.021181
59.400000,9.896590,143.922850,-0.329886,-73.299306,-0.400308,-49.118866
59.500000,9.913230,144.269120,-0.330441,-73.475659,-0.401136,-49.196289
59.600000,9.929900,144.623350,-0.330997,-73.656067,-0.401966,-49.276155
59.700000,9.946640,144.998180,-0.331555,-73.846967,-0.402801,-49.362660
59.800000,9.963290,145.374760,-0.332110,-74.038757,-0.403631,-49.449770
59.900000,9.979970,145.704730,-0.332666,-74.206810,-0.404464,-49.520752
60.000000,9.996560,146.078520,-0.333219,-74.397179,-0.405293,-49.606650
60.100000,10.013260,146.444020,-0.333775,-74.583327,-0.406128,-49.689252
60.200000,10.029950,146.799390,-0.334332,-74.764315,-0.406964,-49.768237
60.300000,10.046590,147.139510,-0.334886,-74.937537,-0.407797,-49.841980
60.400000,10.063160,147.545730,-0.335439,-75.144423,-0.408628,-49.938078
60.500000,10.079880,147.877170,-0.335996,-75.313224,-0.409467,-50.008282
60.600000,10.096560,148.226030,-0.336552,-75.490897,-0.410305,-50.084285
60.700000,10.113260,148.633450,-0.337109,-75.698394,-0.411144,-50.179810
60.800000,10.129930,148.983490,-0.337664,-75.876668,-0.411983,-50.255824
60.900000,10.146570,149.365050,-0.338219,-76.070995,-0.412821,-50.342339
61.000000,10.163260,149.737660,-0.338775,-76.260764,-0.413662,-50.425498
61.100000,10.179950,150.123750,-0.339332,-76.457398,-0.414503,-50.512982
61.200000,10.196640,150.491580,-0.339888,-76.644732,-0.415346,-50.594108
61.300000,10.213260,150.848750,-0.340442,-76.826638,-0.416185,-50.671623
61.400000,10.229960,151.238910,-0.340999,-77.025344,-0.417030,-50.759805
61.500000,10.246620,151.644070,-0.341554,-77.231691,-0.417873,-50.852898
61.600000,10.263290,151.993360,-0.342110,-77.409583,-0.418717,-50.927016
61.700000,10.279920,152.392230,-0.342664,-77.612725,-0.419560,-51.017638
61.800000,10.296600,152.736890,-0.343220,-77.788259,-0.420406,-51.089773
61.900000,10.313290,153.155760,-0.343776,-78.001588,-0.421254,-51.186488
62.000000,10.329970,153.503620,-0.344332,-78.178752,-0.422101,-51.259280
62.100000,10.346630,153.889100,-0.344888,-78.375075,-0.422949,-51.344478
62.200000,10.363240,154.285510,-0.345441,-78.576965,-0.423794,-51.433233
62.300000,10.379930,154.652440,-0.345998,-78.763841,-0.424644,-51.511736
62.400000,10.396640,155.043960,-0.346555,-78.963240,-0.425496,-51.598161
62.500000,10.413290,155.400680,-0.347110,-79.144916,-0.426346,-51.672951
62.600000,10.429850,155.792760,-0.347662,-79.344601,-0.427192,-51.759525
62.700000,10.446520,156.185180,-0.348217,-79.544459,-0.428044,-51.845700
62.800000,10.463230,156.606310,-0.348774,-79.758939,-0.428899,-51.941068
62.900000,10.479910,156.975830,-0.349330,-79.947134,-0.429753,-52.019175
63.000000,10.496570,157.346890,-0.349886,-80.136113,-0.430607,-52.097636
63.100000,10.513240,157.755040,-0.350441,-80.343982,-0.431462,-52.188130
63.200000,10.529940,158.152370,-0.350998,-80.546341,-0.432319,-52.274736
63.300000,10.546600,158.534210,-0.351553,-80.740810,-0.433176,-52.356109
63.400000,10.563290,158.949680,-0.352110,-80.952407,-0.434034,-52.448282
63.500000,10.579920,159.321490,-0.352664,-81.141769,-0.434890,-52.525988
63.600000,10.596600,159.712830,-0.353220,-81.341076,-0.435749,-52.609781
63.700000,10.613330,160.136370,-0.353778,-81.556784,-0.436612,-52.703815
63.800000,10.629970,160.522130,-0.354332,-81.753249,-0.437470,-52.785430
63.900000,10.646510,160.924240,-0.354884,-81.958042,-0.438325,-52.872472
64.000000,10.663190,161.322560,-0.355440,-82.160905,-0.439187,-52.957660
64.100000,10.679880,161.732680,-0.355996,-82.369778,-0.440050,-53.046466
64.200000,10.696520,162.169690,-0.356551,-82.592345,-0.440912,-53.143989
64.300000,10.713180,162.579510,-0.357106,-82.801065,-0.441775,-53.232308
64.400000,10.729870,162.940480,-0.357662,-82.984905,-0.442641,-53.304330
64.500000,10.746580,163.424010,-0.358219,-83.231165,-0.443509,-53.416152
64.600000,10.763280,163.787430,-0.358776,-83.416253,-0.444376,-53.488503
64.700000,10.779940,164.216160,-0.359331,-83.634604,-0.445243,-53.582070
64.800000,10.796590,164.601460,-0.359886,-83.830835,-0.446110,-53.661263
64.900000,10.813240,165.047440,-0.360441,-84.057971,-0.446977,-53.760004
65.000000,10.829960,165.449520,-0.360999,-84.262749,-0.447849,-53.844009
65.100000,10.846650,165.867000,-0.361555,-84.475369,-0.448720,-53.932877
65.200000,10.863210,166.270340,-0.362107,-84.680789,-0.449585,-54.017282
65.300000,10.879880,166.674000,-0.362663,-84.886371,-0.450456,-54.101253
65.400000,10.896580,167.083740,-0.363219,-85.095050,-0.451330,-54.186883
65.500000,10.913250,167.488510,-0.363775,-85.301198,-0.452203,-54.270754
65.600000,10.929890,167.928410,-0.364330,-85.525237,-0.453075,-54.365856
65.700000,10.946590,168.347120,-0.364886,-85.738484,-0.453951,-54.453683
65.800000,10.963250,168.754760,-0.365442,-85.946094,-0.454826,-54.537810
65.900000,10.979950,169.239640,-0.365998,-86.193041,-0.455704,-54.646532
66.000000,10.996610,169.635420,-0.366554,-86.394610,-0.456580,-54.726349
66.100000,11.013230,170.101520,-0.367108,-86.631993,-0.457455,-54.828724
66.200000,11.029850,170.487350,-0.367662,-86.828494,-0.458331,-54.904985
66.300000,11.046550,170.912120,-0.368218,-87.044828,-0.459211,-54.993326
66.400000,11.063260,171.324750,-0.368775,-87.254979,-0.460093,-55.077495
66.500000,11.079870,171.746250,-0.369329,-87.469647,-0.460971,-55.164570
66.600000,11.096600,172.206100,-0.369887,-87.703847,-0.461856,-55.263363
66.700000,11.113250,172.612240,-0.370442,-87.910692,-0.462737,-55.344909
66.800000,11.129980,173.082200,-0.370999,-88.150041,-0.463623,-55.446434
66.900000,11.146570,173.521390,-0.371552,-88.373718,-0.464503,-55.538257
67.000000,11.163210,173.952420,-0.372107,-88.593240,-0.465386,-55.627075
67.100000,11.179930,174.396620,-0.372664,-88.819469,-0.466274,-55.719621
67.200000,11.196600,174.818020,-0.373220,-89.034086,-0.467160,-55.804785
67.300000,11.213290,175.247800,-0.373776,-89.252972,-0.468048,-55.892323
67.400000,11.229920,175.722440,-0.374331,-89.494704,-0.468933,-55.994092
67.500000,11.246530,176.152050,-0.374884,-89.713502,-0.469819,-56.081316
67.600000,11.263220,176.596620,-0.375441,-89.939920,-0.470709,-56.172816
67.700000,11.279940,177.025270,-0.375998,-90.158230,-0.471602,-56.258916
67.800000,11.296570,177.475520,-0.376552,-90.387540,-0.472490,-56.351901
67.900000,11.313230,177.965610,-0.377108,-90.637141,-0.473382,-56.457180
68.000000,11.329890,178.386690,-0.377663,-90.851595,-0.474274,-56.540309
68.100000,11.346600,178.862010,-0.378220,-91.093674,-0.475169,-56.640224
68.200000,11.363220,179.334760,-0.378774,-91.334443,-0.476060,-56.739331
68.300000,11.379860,179.757770,-0.379329,-91.549880,-0.476954,-56.822386
68.400000,11.396590,180.259350,-0.379886,-91.805333,-0.477852,-56.929742
68.500000,11.413220,180.680830,-0.380441,-92.019991,-0.478747,-57.011844
68.600000,11.429880,181.171940,-0.380996,-92.270111,-0.479644,-57.115568
68.700000,11.446540,181.616780,-0.381551,-92.496667,-0.480541,-57.204440
68.800000,11.463240,182.040970,-0.382108,-92.712705,-0.481442,-57.286439
68.900000,11.479920,182.583240,-0.382664,-92.988881,-0.482342,-57.405384
69.000000,11.496630,182.995740,-0.383221,-93.198965,-0.483245,-57.483164
69.100000,11.513240,183.490750,-0.383775,-93.451072,-0.484143,-57.586918
69.200000,11.529910,183.976700,-0.384330,-93.698564,-0.485045,-57.687364
69.300000,11.546610,184.423320,-0.384887,-93.926026,-0.485949,-57.775119
69.400000,11.563280,184.912570,-0.385443,-94.175199,-0.486853,-57.876059
69.500000,11.579900,185.406680,-0.385997,-94.426847,-0.487755,-57.978399
69.600000,11.596510,185.816300,-0.386550,-94.635464,-0.488657,-58.054094
69.700000,11.613210,186.316090,-0.387107,-94.890005,-0.489565,-58.157420
69.800000,11.629920,186.804780,-0.387664,-95.138893,-0.490474,-58.256969
69.900000,11.646610,187.299070,-0.388220,-95.390633,-0.491383,-58.358050
70.000000,11.663260,187.735230,-0.388775,-95.612768,-0.492291,-58.440882
70.100000,11.679970,188.278990,-0.389332,-95.889702,-0.493202,-58.556741
70.200000,11.696580,188.720980,-0.389886,-96.114806,-0.494109,-58.640989
70.300000,11.713300,189.209060,-0.390443,-96.363383,-0.495023,-58.738943
70.400000,11.729910,189.702100,-0.390997,-96.614486,-0.495932,-58.838512
70.500000,11.746510,190.197530,-0.391550,-96.866807,-0.496841,-58.938576
70.600000,11.763230,190.664490,-0.392108,-97.104627,-0.497757,-59.029159
70.700000,11.779930,191.156310,-0.392664,-97.355109,-0.498674,-59.127230
70.800000,11.796580,191.638640,-0.393219,-97.600758,-0.499588,-59.222253
70.900000,11.813160,192.178220,-0.393772,-97.875564,-0.500499,-59.334907
71.000000,11.829910,192.596910,-0.394330,-98.088801,-0.501421,-59.409411
71.100000,11.846580,193.168470,-0.394886,-98.379894,-0.502338,-59.531051
71.200000,11.863290,193.629750,-0.395443,-98.614822,-0.503259,-59.618281
71.300000,11.879940,194.144560,-0.395998,-98.877012,-0.504178,-59.721913
71.400000,11.896650,194.670440,-0.396555,-99.144841,-0.505100,-59.828459
71.500000,11.913270,195.149200,-0.397109,-99.388671,-0.506019,-59.920536
71.600000,11.929970,195.675220,-0.397666,-99.656571,-0.506943,-60.026574
71.700000,11.946610,196.187580,-0.398220,-99.917514,-0.507864,-60.128328
71.800000,11.963230,196.698010,-0.398774,-100.177474,-0.508785,-60.229269
71.900000,11.979950,197.244580,-0.399332,-100.455840,-0.509712,-60.340642
72.000000,11.996640,197.734990,-0.399888,-100.705603,-0.510639,-60.434641
72.100000,12.013250,198.258770,-0.400442,-100.972362,-0.511562,-60.538821
72.200000,12.029840,198.789410,-0.400995,-101.242615,-0.512485,-60.644866
72.300000,12.046560,199.336110,-0.401552,-101.521047,-0.513416,-60.755068
72.400000,12.063230,199.811940,-0.402108,-101.763385,-0.514345,-60.843548
72.500000,12.079920,200.357030,-0.402664,-102.040997,-0.515276,-60.952761
72.600000,12.096550,200.874600,-0.403218,-102.304594,-0.516204,-61.053506
72.700000,12.113240,201.372270,-0.403775,-102.558055,-0.517137,-61.147710
72.800000,12.129920,201.967640,-0.404331,-102.861274,-0.518070,-61.271307
72.900000,12.146570,202.481930,-0.404886,-103.123200,-0.519002,-61.370095
73.000000,12.163250,203.010420,-0.405442,-103.392358,-0.519936,-61.472788
73.100000,12.179860,203.538480,-0.405995,-103.661297,-0.520868,-61.575294
73.200000,12.196550,204.040070,-0.406552,-103.916754,-0.521805,-61.669225
73.300000,12.213250,204.613530,-0.407108,-104.208815,-0.522744,-61.784538
73.400000,12.229950,205.181790,-0.407665,-104.498228,-0.523683,-61.897958
73.500000,12.246600,205.715120,-0.408220,-104.769850,-0.524620,-62.000702
73.600000,12.263290,206.237490,-0.408776,-105.035891,-0.525561,-62.099705
73.700000,12.279950,206.765400,-0.409332,-105.304754,-0.526501,-62.200183
73.800000,12.296630,207.343930,-0.409888,-105.599396,-0.527442,-62.315506
73.900000,12.313220,207.895020,-0.410441,-105.880064,-0.528380,-62.422580
74.000000,12.329870,208.417560,-0.410996,-106.146192,-0.529322,-62.520567
74.100000,12.346590,208.996120,-0.411553,-106.440850,-0.530268,-62.634799
74.200000,12.363300,209.569200,-0.412110,-106.732717,-0.531215,-62.747097
74.300000,12.379960,210.112750,-0.412665,-107.009545,-0.532160,-62.850415
74.400000,12.396570,210.663930,-0.413219,-107.290259,-0.533104,-62.955885
74.500000,12.413230,211.289690,-0.413774,-107.608955,-0.534050,-63.083132
74.600000,12.429900,211.845760,-0.414330,-107.892160,-0.534999,-63.189201
74.700000,12.446580,212.405980,-0.414886,-108.177477,-0.535949,-63.296156
74.800000,12.463190,212.963970,-0.415440,-108.461659,-0.536895,-63.402384
74.900000,12.479880,213.536770,-0.415996,-108.753384,-0.537847,-63.512411
75.000000,12.496590,214.077320,-0.416553,-109.028684,-0.538802,-63.612458
75.100000,12.513250,214.683790,-0.417108,-109.337556,-0.539754,-63.731950
75.200000,12.529880,215.255110,-0.417663,-109.628527,-0.540705,-63.840784
75.300000,12.546550,215.849580,-0.418218,-109.931288,-0.541660,-63.956008
75.400000,12.563240,216.399900,-0.418775,-110.211564,-0.542617,-64.057753
75.500000,12.579920,217.031310,-0.419331,-110.533139,-0.543574,-64.183204
75.600000,12.596600,217.569260,-0.419887,-110.807114,-0.544532,-64.280684
75.700000,12.613240,218.206070,-0.420441,-111.131439,-0.545488,-64.407189
75.800000,12.629910,218.771680,-0.420997,-111.419502,-0.546448,-64.512226
75.900000,12.646620,219.392760,-0.421554,-111.735815,-0.547410,-64.633135
76.000000,12.663270,220.002040,-0.422109,-112.046119,-0.548370,-64.750444
76.100000,12.679910,220.571170,-0.422664,-112.335974,-0.549330,-64.855640
76.200000,12.696520,221.147770,-0.423217,-112.629634,-0.550290,-64.962821
76.300000,12.713280,221.794690,-0.423776,-112.959108,-0.551259,-65.089749
76.400000,12.729930,222.420330,-0.424331,-113.277744,-0.552222,-65.210486
76.500000,12.746550,223.033250,-0.424885,-113.589901,-0.553185,-65.327256
76.600000,12.763220,223.645030,-0.425441,-113.901478,-0.554152,-65.443158
76.700000,12.779880,224.218810,-0.425996,-114.193702,-0.555119,-65.547642
76.800000,12.796580,224.869550,-0.426553,-114.525121,-0.556089,-65.674125
76.900000,12.813260,225.455020,-0.427109,-114.823299,-0.557059,-65.781273
77.000000,12.829960,226.110050,-0.427665,-115.156903,-0.558031,-65.908288
77.100000,12.846610,226.708690,-0.428220,-115.461788,-0.559002,-66.018702
77.200000,12.863300,227.378570,-0.428777,-115.802955,-0.559975,-66.149350
77.300000,12.879990,227.971450,-0.429333,-116.104906,-0.560949,-66.257238
77.400000,12.896570,228.571660,-0.429886,-116.410591,-0.561918,-66.367346
77.500000,12.913200,229.232670,-0.430440,-116.747240,-0.562891,-66.494558
77.600000,12.929920,229.892360,-0.430997,-117.083218,-0.563870,-66.620663
77.700000,12.946640,230.487900,-0.431555,-117.386524,-0.564850,-66.727822
77.800000,12.963200,231.127300,-0.432107,-117.712167,-0.565822,-66.847955
77.900000,12.979870,231.790530,-0.432662,-118.049948,-0.566801,-66.974182
78.000000,12.996570,232.452030,-0.433219,-118.386847,-0.567782,-67.099415
78.100000,13.013260,233.106190,-0.433775,-118.720008,-0.568764,-67.222197
78.200000,13.029930,233.740880,-0.434331,-119.043253,-0.569746,-67.339078
78.300000,13.046610,234.391400,-0.434887,-119.374560,-0.570730,-67.460116
78.400000,13.063280,234.988570,-0.435443,-119.678696,-0.571713,-67.565485
78.500000,13.079940,235.701220,-0.435998,-120.041646,-0.572697,-67.703728
78.600000,13.096650,236.375930,-0.436555,-120.385273,-0.573686,-67.830480
78.700000,13.113240,237.023590,-0.437108,-120.715123,-0.574667,-67.949577
78.800000,13.129910,237.715530,-0.437664,-121.067525,-0.575655,-68.080668
78.900000,13.146620,238.370150,-0.438221,-121.400921,-0.576646,-68.200528
79.000000,13.163330,239.067080,-0.438778,-121.755864,-0.577638,-68.332110
79.100000,13.179920,239.756270,-0.439331,-122.106866,-0.578624,-68.461575
79.200000,13.196580,240.427860,-0.439886,-122.448904,-0.579615,-68.585345
79.300000,13.213260,241.107040,-0.440442,-122.794807,-0.580608,-68.710817
79.400000,13.229970,241.782420,-0.440999,-123.138775,-0.581604,-68.834699
79.500000,13.246620,242.479720,-0.441554,-123.493907,-0.582597,-68.964679
79.600000,13.263230,243.148770,-0.442108,-123.834652,-0.583589,-69.086403
79.700000,13.279900,243.876430,-0.442663,-124.205246,-0.584586,-69.224138
79.800000,13.296560,244.569180,-0.443219,-124.558061,-0.585583,-69.351603
79.900000,13.313270,245.240810,-0.443776,-124.900119,-0.586584,-69.472485
80.000000,13.329890,245.969510,-0.444330,-125.271243,-0.587580,-69.609513
80.100000,13.346530,246.630650,-0.444884,-125.607959,-0.588579,-69.726946
80.200000,13.363190,247.404310,-0.445440,-126.001980,-0.589580,-69.875700
80.300000,13.379890,248.084720,-0.445996,-126.348510,-0.590584,-69.997538
80.400000,13.396500,248.771010,-0.446550,-126.698035,-0.591584,-70.121027
80.500000,13.413210,249.508610,-0.447107,-127.073692,-0.592591,-70.258155
80.600000,13.429960,250.213420,-0.447665,-127.432648,-0.593601,-70.385469
80.700000,13.446620,250.964200,-0.448221,-127.815018,-0.594607,-70.525685
80.800000,13.463260,251.694380,-0.448775,-128.186895,-0.595613,-70.659779
80.900000,13.479890,252.450900,-0.449330,-128.572188,-0.596619,-70.800889
81.000000,13.496600,253.171080,-0.449887,-128.938972,-0.597631,-70.931048
81.100000,13.513270,253.882930,-0.450442,-129.301514,-0.598642,-71.058639
81.200000,13.529980,254.627180,-0.450999,-129.680558,-0.599656,-71.194713
81.300000,13.546580,255.338550,-0.451553,-130.042856,-0.600664,-71.321657
81.400000,13.563190,256.089870,-0.452106,-130.425500,-0.601674,-71.459305
81.500000,13.579920,256.840520,-0.452664,-130.807803,-0.602692,-71.595819
81.600000,13.596630,257.616360,-0.453221,-131.202935,-0.603711,-71.739009
81.700000,13.613260,258.385350,-0.453775,-131.594578,-0.604725,-71.880205
81.800000,13.629890,259.095370,-0.454330,-131.956188,-0.605740,-72.004577
81.900000,13.646570,259.875000,-0.454886,-132.353251,-0.606760,-72.147654
82.000000,13.663250,260.659670,-0.455442,-132.752880,-0.607780,-72.291687
82.100000,13.679940,261.415650,-0.455998,-133.137897,-0.608802,-72.427282
82.200000,13.696550,262.158420,-0.456552,-133.516187,-0.609821,-72.559149
82.300000,13.713230,262.974610,-0.457108,-133.931869,-0.610844,-72.710585
82.400000,13.729900,263.759550,-0.457663,-134.331636,-0.611868,-72.852972
82.500000,13.746640,264.561340,-0.458221,-134.739984,-0.612898,-72.999249
82.600000,13.763270,265.316860,-0.458776,-135.124767,-0.613921,-73.132812
82.700000,13.779910,266.112120,-0.459330,-135.529790,-0.614947,-73.276846
82.800000,13.796630,266.919100,-0.459888,-135.940781,-0.615978,-73.423293
82.900000,13.813320,267.766170,-0.460444,-136.372191,-0.617009,-73.580434
83.000000,13.829960,268.490330,-0.460999,-136.741002,-0.618037,-73.703583
83.100000,13.846550,269.315700,-0.461552,-137.161360,-0.619064,-73.854306
83.200000,13.863280,270.137970,-0.462109,-137.580138,-0.620100,-74.003072
83.300000,13.879930,270.966800,-0.462664,-138.002258,-0.621132,-74.153535
83.400000,13.896590,271.779420,-0.463220,-138.416122,-0.622166,-74.299052
83.500000,13.913220,272.576350,-0.463774,-138.821995,-0.623200,-74.439963
83.600000,13.929900,273.409880,-0.464330,-139.246508,-0.624237,-74.590177
83.700000,13.946590,274.222780,-0.464886,-139.660515,-0.625276,-74.734250
83.800000,13.963260,275.056000,-0.465442,-140.084870,-0.626315,-74.883488
83.900000,13.979930,275.896030,-0.465998,-140.512694,-0.627355,-75.034107
84.000000,13.996590,276.730440,-0.466553,-140.937656,-0.628396,-75.182770
84.100000,14.013290,277.555510,-0.467110,-141.357860,-0.629440,-75.328237
84.200000,14.029980,278.410430,-0.467666,-141.793268,-0.630484,-75.481377
84.300000,14.046630,279.233760,-0.468221,-142.212586,-0.631527,-75.625667
84.400000,14.063190,280.118560,-0.468773,-142.663211,-0.632566,-75.786550
84.500000,14.079870,280.955600,-0.469329,-143.089512,-0.633613,-75.933454
84.600000,14.096550,281.822270,-0.469885,-143.530904,-0.634661,-76.087885
84.700000,14.113220,282.695770,-0.470441,-143.975773,-0.635710,-76.243715
84.800000,14.129900,283.552610,-0.470997,-144.412158,-0.636761,-76.394513
84.900000,14.146550,284.434690,-0.471552,-144.861398,-0.637810,-76.551764
85.000000,14.163200,285.296260,-0.472107,-145.300192,-0.638861,-76.703003
85.100000,14.179880,286.202730,-0.472663,-145.761853,-0.639915,-76.865667
85.200000,14.196550,287.099030,-0.473218,-146.218335,-0.640969,-77.025138
85.300000,14.213220,287.955170,-0.473774,-146.654364,-0.642025,-77.173339
85.400000,14.229900,288.847900,-0.474330,-147.109027,-0.643082,-77.330802
85.500000,14.246610,289.714050,-0.474887,-147.550154,-0.644142,-77.480504
85.600000,14.263280,290.628600,-0.475443,-148.015931,-0.645201,-77.642842
85.700000,14.279860,291.567930,-0.475995,-148.494327,-0.646255,-77.811721
85.800000,14.296550,292.433990,-0.476552,-148.935408,-0.647317,-77.959991
85.900000,14.313270,293.363680,-0.477109,-149.408895,-0.648382,-78.124567
86.000000,14.329950,294.340090,-0.477665,-149.906177,-0.649446,-78.301243
86.100000,14.346560,295.189700,-0.478219,-150.338880,-0.650507,-78.444021
86.200000,14.363220,296.130550,-0.478774,-150.818051,-0.651572,-78.610289
86.300000,14.379970,297.053680,-0.479332,-151.288197,-0.652643,-78.770872
86.400000,14.396610,298.002140,-0.479887,-151.771244,-0.653709,-78.938197
86.500000,14.413300,298.948300,-0.480443,-152.253119,-0.654779,-79.104123
86.600000,14.429910,299.937530,-0.480997,-152.756930,-0.655846,-79.281305
86.700000,14.446550,300.848880,-0.481552,-153.221076,-0.656915,-79.437212
86.800000,14.463230,301.825590,-0.482108,-153.718511,-0.657988,-79.609638
86.900000,14.479900,302.761440,-0.482663,-154.195135,-0.659061,-79.770797
87.000000,14.496540,303.742430,-0.483218,-154.694749,-0.660134,-79.943462
87.100000,14.513210,304.720580,-0.483774,-155.192917,-0.661210,-80.114671
87.200000,14.529930,305.694000,-0.484331,-155.688676,-0.662290,-80.283824
87.300000,14.546600,306.665340,-0.484887,-156.183375,-0.663368,-80.452139
87.400000,14.563240,307.595370,-0.485441,-156.657036,-0.664446,-80.609235
87.500000,14.579920,308.577480,-0.485997,-157.157220,-0.665527,-80.779230
87.600000,14.596650,309.565950,-0.486555,-157.660644,-0.666612,-80.950069
87.700000,14.613310,310.599430,-0.487110,-158.186991,-0.667695,-81.132473
87.800000,14.629950,311.528900,-0.487665,-158.660366,-0.668777,-81.287259
87.900000,14.646550,312.546230,-0.488218,-159.178488,-0.669857,-81.464632
88.000000,14.663240,313.586670,-0.488775,-159.708380,-0.670945,-81.646970
88.100000,14.679940,314.587830,-0.489331,-160.218266,-0.672034,-81.818448
88.200000,14.696620,315.584170,-0.489887,-160.725698,-0.673124,-81.988214
88.300000,14.713250,316.633210,-0.490442,-161.259970,-0.674211,-82.171361
88.400000,14.729880,317.648710,-0.490996,-161.777160,-0.675299,-82.345221
88.500000,14.746540,318.677760,-0.491551,-162.301250,-0.676391,-82.521854
88.600000,14.763230,319.686520,-0.492108,-162.815008,-0.677486,-82.692494
88.700000,14.779820,320.741670,-0.492661,-163.352391,-0.678575,-82.875093
88.800000,14.796540,321.786290,-0.493218,-163.884412,-0.679674,-83.053670
88.900000,14.813270,322.864320,-0.493776,-164.433448,-0.680775,-83.240213
89.000000,14.829970,323.919740,-0.494332,-164.970969,-0.681876,-83.420485
89.100000,14.846610,324.970520,-0.494887,-165.506127,-0.682973,-83.599296
89.200000,14.863270,326.021420,-0.495442,-166.041346,-0.684073,-83.777434
89.300000,14.879940,327.080540,-0.495998,-166.580751,-0.685175,-83.957032
89.400000,14.896610,328.176180,-0.496554,-167.138756,-0.686278,-84.145394
89.500000,14.913310,329.245330,-0.497110,-167.683270,-0.687384,-84.326184
89.600000,14.929940,330.302950,-0.497665,-168.221911,-0.688487,-84.503810
89.700000,14.946590,331.396610,-0.498220,-168.778908,-0.689593,-84.689936
89.800000,14.963290,332.536620,-0.498776,-169.359510,-0.690703,-84.886995
89.900000,14.980000,333.618870,-0.499333,-169.910695,-0.691815,-85.068621
90.000000,14.996570,334.735990,-0.499886,-170.479640,-0.692919,-85.259311
90.100000,15.013200,335.840360,-0.500440,-171.042091,-0.694028,-85.445787
90.200000,15.029880,336.942200,-0.500996,-171.603253,-0.695141,-85.630710
90.300000,15.046580,338.082210,-0.501553,-172.183856,-0.696257,-85.824584
90.400000,15.063230,339.224850,-0.502108,-172.765797,-0.697371,-86.018766
90.500000,15.079890,340.360750,-0.502663,-173.344307,-0.698487,-86.210537
90.600000,15.096560,341.460330,-0.503219,-173.904318,-0.699605,-86.392419
90.700000,15.113260,342.584290,-0.503775,-174.476746,-0.700726,-86.579665
90.800000,15.129990,343.772520,-0.504333,-175.081907,-0.701851,-86.782323
90.900000,15.146570,344.923800,-0.504886,-175.668249,-0.702967,-86.975868
91.000000,15.163240,346.088010,-0.505441,-176.261176,-0.704089,-87.171492
91.100000,15.179920,347.229310,-0.505997,-176.842435,-0.705214,-87.360635
91.200000,15.196650,348.434330,-0.506555,-177.456147,-0.706344,-87.564848
91.300000,15.213240,349.554900,-0.507108,-178.026849,-0.707465,-87.748010
91.400000,15.229900,350.798950,-0.507663,-178.660438,-0.708593,-87.961085
91.500000,15.246570,351.949070,-0.508219,-179.246189,-0.709722,-88.149870
91.600000,15.263220,353.155670,-0.508774,-179.860706,-0.710851,-88.352255
91.700000,15.279940,354.416260,-0.509331,-180.502719,-0.711986,-88.567028
91.800000,15.296600,355.575990,-0.509887,-181.093365,-0.713119,-88.756273
91.900000,15.313280,356.802280,-0.510443,-181.717909,-0.714254,-88.961335
92.000000,15.329900,358.012240,-0.510997,-182.334137,-0.715386,-89.162001
92.100000,15.346570,359.229190,-0.511552,-182.953924,-0.716523,-89.363417
92.200000,15.363180,360.449250,-0.512106,-183.575296,-0.717657,-89.565285
92.300000,15.379890,361.677370,-0.512663,-184.200772,-0.718799,-89.767852
92.400000,15.396580,362.921880,-0.513219,-184.834596,-0.719942,-89.973908
92.500000,15.413270,364.182680,-0.513776,-185.476716,-0.721085,-90.183293
92.600000,15.429910,365.414460,-0.514330,-186.104056,-0.722227,-90.385095
92.700000,15.446540,366.694550,-0.514885,-186.756001,-0.723369,-90.598200
92.800000,15.463250,367.979000,-0.515442,-187.410166,-0.724517,-90.811158
92.900000,15.479940,369.202790,-0.515998,-188.033437,-0.725666,-91.008560
93.000000,15.496630,370.515140,-0.516554,-188.701811,-0.726816,-91.227073
93.100000,15.513210,371.759460,-0.517107,-189.335538,-0.727960,-91.428806
93.200000,15.529880,373.095180,-0.517663,-190.015815,-0.729112,-91.651721
93.300000,15.546580,374.398990,-0.518219,-190.679840,-0.730266,-91.865860
93.400000,15.563260,375.699620,-0.518775,-191.342245,-0.731421,-92.078608
93.500000,15.579890,377.009000,-0.519330,-192.009107,-0.732574,-92.293081
93.600000,15.596520,378.335450,-0.519884,-192.684662,-0.733728,-92.510989
93.700000,15.613200,379.681520,-0.520440,-193.370210,-0.734886,-92.732618
93.800000,15.629920,381.062740,-0.520997,-194.073660,-0.736049,-92.961801
93.900000,15.646580,382.356350,-0.521553,-194.732490,-0.737209,-93.169241
94.000000,15.663210,383.709720,-0.522107,-195.421756,-0.738368,-93.390689
94.100000,15.679930,385.038880,-0.522664,-196.098691,-0.739535,-93.604900
94.200000,15.696580,386.409390,-0.523219,-196.796686,-0.740699,-93.828855
94.300000,15.713270,387.790590,-0.523776,-197.500126,-0.741866,-94.054366
94.400000,15.729920,389.142700,-0.524331,-198.188750,-0.743032,-94.272310
94.500000,15.746620,390.492030,-0.524887,-198.875958,-0.744203,-94.488487
94.600000,15.763290,391.880520,-0.525443,-199.583110,-0.745374,-94.713562
94.700000,15.779980,393.285680,-0.525999,-200.298752,-0.746547,-94.941742
94.800000,15.796530,394.673370,-0.526551,-201.005497,-0.747711,-95.165851
94.900000,15.813180,396.049190,-0.527106,-201.706196,-0.748884,-95.385650
95.000000,15.829890,397.491330,-0.527663,-202.440672,-0.750063,-95.620220
95.100000,15.846570,398.924990,-0.528219,-203.170829,-0.751240,-95.852137
95.200000,15.863280,400.363800,-0.528776,-203.903609,-0.752422,-96.084274
95.300000,15.879890,401.764100,-0.529330,-204.616776,-0.753597,-96.307046
95.400000,15.896560,403.209810,-0.529885,-205.353070,-0.754779,-96.539490
95.500000,15.913270,404.690580,-0.530442,-206.107220,-0.755964,-96.779225
95.600000,15.929940,406.173400,-0.530998,-206.862414,-0.757148,-97.018886
95.700000,15.946560,407.527980,-0.531552,-207.552296,-0.758330,-97.227458
95.800000,15.963280,409.063690,-0.532109,-208.334427,-0.759521,-97.477734
95.900000,15.979960,410.555600,-0.532665,-209.094250,-0.760710,-97.716992
96.000000,15.996660,412.042020,-0.533222,-209.851278,-0.761902,-97.953960
96.100000,16.013290,413.518220,-0.533776,-210.603100,-0.763090,-98.188150
96.200000,16.029890,415.011990,-0.534330,-211.363871,-0.764277,-98.425884
96.300000,16.046620,416.535000,-0.534887,-212.139534,-0.765476,-98.668784
96.400000,16.063320,418.087160,-0.535444,-212.930042,-0.766673,-98.917929
96.500000,16.079980,419.587520,-0.535999,-213.694169,-0.767869,-99.154237
96.600000,16.096550,421.055020,-0.536552,-214.441561,-0.769060,-99.382584
96.700000,16.113210,422.617950,-0.537107,-215.237555,-0.770259,-99.631957
96.800000,16.129900,424.190220,-0.537663,-216.038305,-0.771462,-99.882430
96.900000,16.146540,425.785710,-0.538218,-216.850881,-0.772662,-100.137834
97.000000,16.163150,427.320710,-0.538772,-217.632651,-0.773862,-100.378345
97.100000,16.179860,428.901890,-0.539329,-218.437939,-0.775070,-100.628097
97.200000,16.196580,430.491120,-0.539886,-219.247327,-0.776281,-100.878765
97.300000,16.213260,432.100370,-0.540442,-220.066911,-0.777490,-101.133510
97.400000,16.229910,433.699190,-0.540997,-220.881184,-0.778699,-101.385126
97.500000,16.246570,435.325440,-0.541552,-221.709426,-0.779909,-101.642169
97.600000,16.263280,436.941680,-0.542109,-222.532570,-0.781125,-101.895587
97.700000,16.279990,438.547030,-0.542666,-223.350168,-0.782342,-102.145551
97.800000,16.296640,440.195770,-0.543221,-224.189865,-0.783556,-102.405147
97.900000,16.313250,441.852260,-0.543775,-225.033508,-0.784769,-102.665912
98.000000,16.329920,443.492490,-0.544331,-225.868870,-0.785988,-102.921518
98.100000,16.346640,445.134770,-0.544888,-226.705277,-0.787212,-103.176292
98.200000,16.363270,446.771240,-0.545442,-227.538724,-0.788430,-103.429471
98.300000,16.379860,448.470310,-0.545995,-228.404053,-0.789648,-103.696506
98.400000,16.396520,450.133450,-0.546551,-229.251084,-0.790872,-103.953751
98.500000,16.413250,451.848390,-0.547108,-230.124495,-0.792102,-104.221466
98.600000,16.429920,453.536130,-0.547664,-230.984054,-0.793330,-104.482403
98.700000,16.446600,455.237180,-0.548220,-231.850392,-0.794560,-104.745370
98.800000,16.463280,456.916840,-0.548776,-232.705836,-0.795791,-105.002458
98.900000,16.479950,458.705750,-0.549332,-233.616920,-0.797024,-105.283748
99.000000,16.496610,460.397160,-0.549887,-234.478348,-0.798257,-105.541753
99.100000,16.513240,462.167790,-0.550441,-235.380123,-0.799489,-105.817174
99.200000,16.529880,463.912540,-0.550996,-236.268716,-0.800723,-106.085599
99.300000,16.546570,465.676970,-0.551552,-237.167333,-0.801963,-106.357137
99.400000,16.563300,467.431610,-0.552110,-238.060964,-0.803208,-106.625125
99.500000,16.579960,469.195040,-0.552665,-238.959072,-0.804448,-106.894677
99.600000,16.596580,470.991910,-0.553219,-239.874210,-0.805687,-107.171159
99.700000,16.613240,472.785000,-0.553775,-240.787423,-0.806931,-107.445448
99.800000,16.629940,474.570680,-0.554331,-241.696863,-0.808180,-107.716719
99.900000,16.646630,476.392880,-0.554888,-242.624901,-0.809429,-107.995336
100.000000,16.663310,478.230380,-0.555444,-243.560733,-0.810678,-108.276466
100.100000,16.679980,480.067780,-0.555999,-244.496513,-0.811929,-108.556615
100.200000,16.696590,481.914950,-0.556553,-245.437269,-0.813177,-108.838420
100.300000,16.713260,483.776490,-0.557109,-246.385343,-0.814431,-109.121933
100.400000,16.729930,485.602690,-0.557664,-247.315419,-0.815686,-109.396431
100.500000,16.746560,487.499050,-0.558219,-248.281227,-0.816940,-109.686012
100.600000,16.763170,489.384120,-0.558772,-249.241286,-0.818194,-109.972151
100.700000,16.779910,491.330780,-0.559330,-250.232711,-0.819460,-110.269966
100.800000,16.796580,493.239140,-0.559886,-251.204631,-0.820721,-110.558675
100.900000,16.813210,495.117710,-0.560440,-252.161379,-0.821982,-110.839972
101.000000,16.829900,497.017240,-0.560997,-253.128802,-0.823248,-111.124388
101.100000,16.846590,499.001010,-0.561553,-254.139128,-0.824516,-111.426538
101.200000,16.863280,500.958500,-0.562109,-255.136069,-0.825786,-111.721703
101.300000,16.879910,502.918670,-0.562664,-256.134375,-0.827053,-112.016869
101.400000,16.896570,504.864690,-0.563219,-257.125475,-0.828323,-112.307522
101.500000,16.913220,506.817200,-0.563774,-258.119880,-0.829595,-112.598603
101.600000,16.929940,508.786290,-0.564331,-259.122730,-0.830873,-112.891654
101.700000,16.946590,510.778200,-0.564886,-260.137201,-0.832148,-113.189251
101.800000,16.963190,512.811890,-0.565440,-261.172951,-0.833420,-113.495405
101.900000,16.979890,514.849670,-0.565996,-262.210784,-0.834702,-113.800442
102.000000,16.996580,516.841370,-0.566553,-263.225148,-0.835985,-114.094239
102.100000,17.013300,518.895690,-0.567110,-264.271405,-0.837272,-114.400448
102.200000,17.029870,520.899230,-0.567662,-265.291799,-0.838548,-114.695638
102.300000,17.046550,523.026370,-0.568218,-266.375143,-0.839835,-115.015903
102.400000,17.063200,525.036560,-0.568773,-267.398924,-0.841121,-115.309547
102.500000,17.079950,527.126710,-0.569332,-268.463429,-0.842417,-115.618697
102.600000,17.096560,529.211240,-0.569885,-269.525071,-0.843703,-115.926686
102.700000,17.113230,531.280640,-0.570441,-270.579008,-0.844996,-116.229648
102.800000,17.129860,533.397090,-0.570995,-271.656907,-0.846287,-116.542081
102.900000,17.146570,535.553220,-0.571552,-272.755015,-0.847587,-116.861250
103.000000,17.163320,537.643190,-0.572111,-273.819428,-0.848891,-117.164413
103.100000,17.179880,539.721010,-0.572663,-274.877653,-0.850182,-117.465483
103.200000,17.196520,541.950620,-0.573217,-276.013184,-0.851480,-117.797643
103.300000,17.213220,544.103030,-0.573774,-277.109398,-0.852786,-118.111230
103.400000,17.229920,546.259520,-0.574331,-278.207689,-0.854092,-118.424482
103.500000,17.246550,548.430730,-0.574885,-279.313477,-0.855396,-118.740349
103.600000,17.263230,550.652160,-0.575441,-280.444842,-0.856704,-119.065382
103.700000,17.279920,552.869690,-0.575997,-281.574221,-0.858016,-119.388221
103.800000,17.296590,555.083800,-0.576553,-282.701858,-0.859327,-119.709254
103.900000,17.313240,557.386720,-0.577108,-283.874725,-0.860638,-120.048350
104.000000,17.329900,559.605830,-0.577663,-285.004909,-0.861952,-120.368023
104.100000,17.346600,561.893370,-0.578220,-286.169943,-0.863271,-120.700759
104.200000,17.363280,564.173100,-0.578776,-287.331000,-0.864591,-121.030713
104.300000,17.379980,566.495970,-0.579333,-288.514028,-0.865913,-121.368427
104.400000,17.396570,568.789670,-0.579886,-289.682200,-0.867228,-121.699644
104.500000,17.413300,571.169070,-0.580443,-290.894019,-0.868557,-122.046525
104.600000,17.429980,573.485900,-0.580999,-292.073970,-0.869883,-122.379188
104.700000,17.446690,575.806210,-0.581556,-293.255695,-0.871213,-122.710988
104.800000,17.463240,578.142090,-0.582108,-294.445349,-0.872532,-123.046356
104.900000,17.479850,580.503850,-0.582662,-295.648183,-0.873858,-123.385320
105.000000,17.496560,582.950260,-0.583219,-296.894129,-0.875194,-123.739931
105.100000,17.513230,585.276370,-0.583774,-298.078808,-0.876528,-124.068050
105.200000,17.529910,587.659970,-0.584330,-299.292765,-0.877864,-124.406924
105.300000,17.546520,590.071590,-0.584884,-300.520993,-0.879197,-124.751073
105.400000,17.563220,592.516050,-0.585441,-301.765946,-0.880539,-125.099890
105.500000,17.579890,594.995300,-0.585996,-303.028618,-0.881880,-125.454959
105.600000,17.596600,597.446290,-0.586553,-304.276897,-0.883227,-125.802269
105.700000,17.613260,599.872010,-0.587109,-305.512306,-0.884571,-126.143383
105.800000,17.629910,602.344180,-0.587664,-306.771372,-0.885916,-126.492983
105.900000,17.646570,604.859620,-0.588219,-308.052475,-0.887264,-126.850156
106.000000,17.663240,607.392580,-0.588775,-309.342501,-0.888614,-127.209473
106.100000,17.679880,609.902340,-0.589329,-310.620711,-0.889964,-127.562815
106.200000,17.696510,612.495120,-0.589884,-311.941203,-0.891314,-127.932182
106.300000,17.713280,614.999570,-0.590443,-313.216709,-0.892678,-128.280200
106.400000,17.729940,617.581970,-0.590998,-314.531915,-0.894035,-128.644182
106.500000,17.746650,620.199950,-0.591555,-315.865241,-0.895398,-129.013578
106.600000,17.763230,622.743710,-0.592108,-317.160767,-0.896752,-129.367445
106.700000,17.779920,625.362490,-0.592664,-318.494501,-0.898117,-129.734276
106.800000,17.796590,627.989380,-0.593220,-319.832365,-0.899482,-130.101516
106.900000,17.813300,630.660160,-0.593777,-321.192582,-0.900852,-130.475921
107.000000,17.829960,633.318850,-0.594332,-322.546642,-0.902220,-130.846851
107.100000,17.846590,635.942870,-0.594886,-323.883044,-0.903588,-131.209448
107.200000,17.863240,638.649960,-0.595441,-325.261754,-0.904959,-131.587461
107.300000,17.879960,641.405090,-0.595999,-326.664930,-0.906337,-131.973067
107.400000,17.896620,644.118650,-0.596554,-328.046935,-0.907713,-132.349224
107.500000,17.913210,646.852480,-0.597107,-329.439263,-0.909084,-132.728773
107.600000,17.929910,649.628850,-0.597664,-330.853256,-0.910467,-133.114286
107.700000,17.946590,652.427730,-0.598220,-332.278714,-0.911850,-133.503053
107.800000,17.963290,655.236820,-0.598776,-333.709372,-0.913236,-133.892098
107.900000,17.979910,658.027590,-0.599330,-335.130700,-0.914618,-134.276706
108.000000,17.996580,660.843870,-0.599886,-336.565019,-0.916006,-134.664376
108.100000,18.013270,663.676210,-0.600442,-338.007518,-0.917397,-135.053495
108.200000,18.029970,666.553770,-0.600999,-339.473047,-0.918791,-135.450085
108.300000,18.046610,669.447570,-0.601554,-340.946848,-0.920182,-135.849021
108.400000,18.063260,672.319580,-0.602109,-342.409550,-0.921576,-136.241793
108.500000,18.079930,675.251710,-0.602664,-343.902872,-0.922974,-136.644877
108.600000,18.096620,678.145450,-0.603221,-345.376642,-0.924375,-137.038314
108.700000,18.113290,681.135070,-0.603776,-346.899243,-0.925776,-137.449690
108.800000,18.129870,684.041440,-0.604329,-348.379445,-0.927172,-137.843643
108.900000,18.146580,687.014890,-0.604886,-349.893810,-0.928581,-138.247943
109.000000,18.163300,690.045230,-0.605443,-351.437150,-0.929993,-138.661870
109.100000,18.179940,693.028810,-0.605998,-352.956675,-0.931399,-139.065636
109.200000,18.196550,696.045650,-0.606552,-354.493139,-0.932806,-139.474735
109.300000,18.213260,699.110110,-0.607109,-356.053855,-0.934222,-139.890474
109.400000,18.229950,702.170720,-0.607665,-357.612611,-0.935639,-140.303944
109.500000,18.246580,705.199830,-0.608219,-359.155324,-0.937053,-140.710112
109.600000,18.263190,708.306950,-0.608773,-360.737767,-0.938467,-141.130355
109.700000,18.279850,711.513730,-0.609328,-362.370967,-0.939888,-141.568070
109.800000,18.296540,714.659970,-0.609885,-363.973334,-0.941313,-141.991578
109.900000,18.313260,717.839290,-0.610442,-365.592548,-0.942743,-142.419502
110.000000,18.329960,720.994080,-0.610999,-367.199270,-0.944173,-142.841006
110.100000,18.346570,724.142210,-0.611552,-368.802599,-0.945597,-143.260509
110.200000,18.363240,727.441590,-0.612108,-370.482960,-0.947028,-143.707376
110.300000,18.379950,730.662290,-0.612665,-372.123249,-0.948465,-144.136358
110.400000,18.396620,733.919800,-0.613221,-373.782285,-0.949901,-144.571263
110.500000,18.413270,737.230350,-0.613776,-375.468334,-0.951337,-145.015007
110.600000,18.429950,740.468930,-0.614332,-377.117729,-0.952778,-145.442366
110.700000,18.446630,743.807130,-0.614888,-378.817861,-0.954220,-145.887430
110.800000,18.463300,747.156740,-0.615443,-380.523803,-0.955664,-146.332965
110.900000,18.479930,750.610470,-0.615998,-382.282773,-0.957107,-146.797477
111.000000,18.496560,753.955630,-0.616552,-383.986449,-0.958551,-147.238836
111.100000,18.513250,757.343320,-0.617108,-385.711786,-0.960003,-147.685828
111.200000,18.529930,760.820070,-0.617664,-387.482480,-0.961456,-148.148372
111.300000,18.546600,764.294740,-0.618220,-389.252115,-0.962911,-148.608672
111.400000,18.563230,767.845460,-0.618774,-391.060482,-0.964364,-149.082293
111.500000,18.579890,771.322570,-0.619330,-392.831359,-0.965822,-149.539244
111.600000,18.596610,774.837710,-0.619887,-394.621605,-0.967287,-150.000802
111.700000,18.613280,778.392270,-0.620443,-396.431928,-0.968750,-150.468645
111.800000,18.629880,782.004150,-0.620996,-398.271443,-0.970209,-150.946470
111.900000,18.646550,785.629580,-0.621552,-400.117860,-0.971676,-151.423937
112.000000,18.663270,789.219600,-0.622109,-401.946242,-0.973149,-151.891867
112.100000,18.679930,792.902470,-0.622664,-403.821912,-0.974620,-152.376410
112.200000,18.696630,796.639530,-0.623221,-405.725181,-0.976096,-152.868728
112.300000,18.713260,800.241390,-0.623775,-407.559593,-0.977569,-153.333972
112.400000,18.729910,803.972230,-0.624330,-409.459694,-0.979045,-153.821587
112.500000,18.746590,807.672970,-0.624886,-411.344466,-0.980526,-154.300931
112.600000,18.763330,811.439030,-0.625444,-413.262504,-0.982015,-154.789813
112.700000,18.779940,815.091980,-0.625998,-415.122937,-0.983494,-155.256809
112.800000,18.796550,818.943910,-0.626552,-417.084708,-0.984976,-155.759589
112.900000,18.813300,822.810000,-0.627110,-419.053692,-0.986472,-156.260931
113.000000,18.829910,826.584350,-0.627664,-420.975953,-0.987958,-156.744643
113.100000,18.846470,830.565920,-0.628216,-423.003750,-0.989441,-157.266167
113.200000,18.863180,834.443050,-0.628773,-424.978356,-0.990941,-157.763582
113.300000,18.879830,838.342410,-0.629328,-426.964283,-0.992437,-158.263847
113.400000,18.896570,842.364380,-0.629886,-429.012656,-0.993943,-158.783733
113.500000,18.913250,846.370180,-0.630442,-431.052793,-0.995447,-159.299152
113.600000,18.929890,850.333500,-0.630996,-433.071295,-0.996949,-159.804896
113.700000,18.946540,854.347780,-0.631551,-435.115751,-0.998454,-160.317818
113.800000,18.963270,858.441890,-0.632109,-437.200864,-0.999969,-160.842263
113.900000,18.979980,862.552670,-0.632666,-439.294468,-1.001484,-161.367794
114.000000,18.996580,866.602970,-0.633219,-441.357268,-1.002991,-161.881313
114.100000,19.013230,870.720400,-0.633774,-443.454258,-1.004506,-162.404331
114.200000,19.029920,874.914430,-0.634331,-445.590260,-1.006026,-162.938693
114.300000,19.046630,879.024720,-0.634888,-447.683614,-1.007550,-163.454809
114.400000,19.063220,883.161130,-0.635441,-449.790270,-1.009066,-163.975241
114.500000,19.079890,887.395260,-0.635996,-451.946695,-1.010591,-164.510254
114.600000,19.096570,891.672790,-0.636552,-454.125223,-1.012120,-165.050753
114.700000,19.113240,895.885130,-0.637108,-456.270550,-1.013650,-165.576932
114.800000,19.129920,900.222600,-0.637664,-458.479605,-1.015183,-166.123666
114.900000,19.146560,904.461120,-0.638219,-460.638266,-1.016715,-166.650326
115.000000,19.163230,908.910710,-0.638774,-462.904423,-1.018252,-167.212959
115.100000,19.179900,913.367490,-0.639330,-465.174243,-1.019792,-167.774394
115.200000,19.196590,917.814580,-0.639886,-467.439127,-1.021336,-168.331218
115.300000,19.213200,922.199460,-0.640440,-469.672328,-1.022874,-168.875382
115.400000,19.229890,926.804200,-0.640996,-472.017503,-1.024423,-169.456014
115.500000,19.246590,931.438780,-0.641553,-474.377875,-1.025974,-170.039326
115.600000,19.263310,936.021730,-0.642110,-476.711953,-1.027531,-170.610282
115.700000,19.279900,940.629390,-0.642663,-479.058615,-1.029077,-171.185208
115.800000,19.296580,945.293820,-0.643219,-481.434189,-1.030634,-171.766411
115.900000,19.313290,949.951720,-0.643776,-483.806438,-1.032196,-172.343303
116.000000,19.329930,954.620000,-0.644331,-486.183974,-1.033755,-172.920568
116.100000,19.346600,959.448490,-0.644887,-488.643103,-1.035318,-173.523681
116.200000,19.363250,964.213930,-0.645442,-491.070122,-1.036882,-174.113004
116.300000,19.379950,969.015380,-0.645998,-493.515481,-1.038454,-174.705303
116.400000,19.396630,973.880430,-0.646554,-495.993230,-1.040026,-175.306658
116.500000,19.413280,978.788150,-0.647109,-498.492711,-1.041597,-175.913425
116.600000,19.429820,983.697200,-0.647661,-500.992870,-1.043161,-176.519494
116.700000,19.446520,988.822630,-0.648217,-503.603230,-1.044742,-177.158887
116.800000,19.463250,993.972660,-0.648775,-506.226119,-1.046328,-177.799269
116.900000,19.479960,998.993710,-0.649332,-508.783319,-1.047915,-178.414029
117.000000,19.496580,1004.006840,-0.649886,-511.336485,-1.049496,-179.026062
117.100000,19.513210,1009.206730,-0.650440,-513.984767,-1.051081,-179.668344
117.200000,19.529930,1014.404970,-0.650998,-516.632209,-1.052677,-180.305846
117.300000,19.546610,1019.696900,-0.651554,-519.327367,-1.054271,-180.957717
117.400000,19.563290,1025.010990,-0.652110,-522.033811,-1.055868,-181.610516
117.500000,19.579920,1030.284790,-0.652664,-524.719735,-1.057463,-182.254054
117.600000,19.596610,1035.657710,-0.653220,-527.456140,-1.059066,-182.911065
117.700000,19.613230,1041.143070,-0.653774,-530.249811,-1.060665,-183.586094
117.800000,19.629890,1046.548220,-0.654330,-533.002632,-1.062270,-184.243197
117.900000,19.646510,1051.993650,-0.654884,-535.775966,-1.063874,-184.905037
118.000000,19.663190,1057.614380,-0.655440,-538.638581,-1.065486,-185.593489
118.100000,19.679900,1063.289180,-0.655997,-541.528733,-1.067104,-186.287689
118.200000,19.696600,1068.922000,-0.656553,-544.397504,-1.068723,-186.971508
118.300000,19.713260,1074.687380,-0.657109,-547.333788,-1.070342,-187.676012
118.400000,19.729880,1080.503300,-0.657663,-550.295812,-1.071959,-188.386801
118.500000,19.746560,1086.299930,-0.658219,-553.248011,-1.073584,-189.089843
118.600000,19.763260,1092.185420,-0.658775,-556.245467,-1.075214,-189.804674
118.700000,19.779940,1098.157960,-0.659331,-559.287256,-1.076845,-190.531644
118.800000,19.796510,1104.064090,-0.659884,-562.295224,-1.078468,-191.245790
118.900000,19.813210,1110.049680,-0.660440,-565.343660,-1.080106,-191.967905
119.000000,19.829910,1116.187010,-0.660997,-568.469376,-1.081746,-192.712824
119.100000,19.846630,1122.336550,-0.661554,-571.601311,-1.083392,-193.455987
119.200000,19.863270,1128.404420,-0.662109,-574.691652,-1.085032,-194.183137
119.300000,19.879930,1134.594480,-0.662664,-577.844224,-1.086677,-194.927466
119.400000,19.896610,1140.830080,-0.663220,-581.019989,-1.088326,-195.675718
119.500000,19.913310,1147.203250,-0.663777,-584.265817,-1.089981,-196.443606
119.600000,19.929950,1153.424800,-0.664332,-587.434427,-1.091632,-197.183135
119.700000,19.946550,1159.775020,-0.664885,-590.668567,-1.093282,-197.941897
119.800000,19.963240,1166.279540,-0.665441,-593.981292,-1.094943,-198.721589
119.900000,19.979880,1172.641600,-0.665996,-597.221463,-1.096602,-199.474357
120.000000,19.996520,1179.219970,-0.666551,-600.571799,-1.098264,-200.260266
120.021000,20.000020,1180.637450,-0.666667,-601.293716,-1.098614,-200.430838
