Repository: abubakardawood/tissue-phantom-material-database

# Tissue Phantom Materials Database

Open-access database of silicone tissue phantoms for modelling the mechanical behaviour of human soft tissues, including compression-derived hyperelastic material parameters, model selection guidance, and an inverse design framework.

## Overview

This repository provides a comprehensive, open-access dataset of soft silicone phantoms and accompanying analysis code for modelling the mechanical behaviour of human soft tissues under compressive loading.

The database comprises nineteen silicone phantoms fabricated from three EcoFlex families (00-10, 00-30, and 00-50) with systematically varied thinner concentrations, spanning an elastic modulus range of 6.19 to 158.80 kPa. This range covers the stiffness of a wide variety of healthy and pathological human soft tissues, including adipose, liver, kidney, prostate, lung, cardiac muscle, and skeletal muscle.

Each phantom was characterised through ten repeated uniaxial compression tests. Both engineering and true stress-strain responses were used to estimate parameters for six hyperelastic material models: Neo-Hookean, Mooney-Rivlin, Yeoh, Ogden, Veronda-Westmann, and Humphrey. 
The resulting dataset provides validated hyperelastic material model parameters, raw experimental data, and model performance metrics (Standard Error and Akaike Information Criterion) to support reproducible biomechanical simulation, surgical training, and medical device evaluation.

## Repository Contents

- Raw compression stress-strain data (engineering and true) for all nineteen phantoms, each across ten repeated tests

Title:
A Database of Silicone Phantom Materials for Modeling Human Tissue Mechanics Across Varying Stiffnesses

Description:
This dataset contains processed mechanical compression test data for soft silicone phantoms
fabricated using Ecoflex (Smooth-On) with varying base materials and thinner concentrations.
The dataset provides force–compression measurements together with derived engineering and
true stress–strain quantities, intended for mechanical characterization, constitutive model
fitting, and the design of tissue-equivalent phantoms.

All files in this dataset are processed outputs generated from raw experimental measurements.
The raw data files are not included in this archive.

------------------------------------------------------------

Directory structure
------------------------------------------------------------

Each material has a dedicated folder. Example:

<material_name>/
  ├── sample_A_01_processed.csv
  ├── ...
  ├── sample_A_05_processed.csv  
  ├── sample_B_01_processed.csv
  ├── ...
  └── sample_B_5_processed.csv

Each CSV file corresponds to a single compression test and contains both measured and
derived quantities, preceded by a metadata header.

------------------------------------------------------------

File format
------------------------------------------------------------

File type:
- CSV 

Each CSV file consists of:
1. A metadata header describing specimen geometry, test conditions, and material information
2. A blank line
3. A data table with the following columns:

- Time
- Compression (mm)
- Load (N)
- Engineering strain (-)
- Engineering stress (N/mm^2)
- True strain (-)
- True stress (N/mm^2)

------------------------------------------------------------

Experimental conditions (summary)
------------------------------------------------------------

- Test type: Uniaxial compression
- Testing machine: Instron 5900
- Load cell: 1 kN / 10 kN
- Compression speed: 10 mm/min
- Laboratory: Centre for Advanced Robotics @ QM, Queen Mary University of London, UK

Specimen geometry and additional details are recorded in the metadata header of each file.

------------------------------------------------------------

Derivation of strain and stress measures
------------------------------------------------------------

Measured quantities:
- Compression (mm): crosshead displacement during compression
- Load (N): measured compressive force

Engineering strain is calculated as:

  engineering strain = compression / initial specimen height

Engineering stress is calculated as:

  engineering stress = load / initial cross-sectional area

True strain is calculated from engineering strain as:

  true strain = | ln(1 − engineering strain) |

True stress is calculated from engineering stress as:

  true stress = | engineering stress × (1 − engineering strain) |

Compressive stress and strain are reported using a negative sign convention.

------------------------------------------------------------

Notes
------------------------------------------------------------

- No filtering or smoothing is applied to the data.
- Engineering and true measures are derived solely from force and compression measurements.
- Each file represents one independent compression test.

------------------------------------------------------------

File: data/EF50_12_5T/EF50_12_5T_A1.csv (part 1 of 2)
EF50_12_5T_A_sample_1
Compression test;
Cylinder Diameter: 50mm;
Cylinder Height: 30mm;
Speed (mm/min): 10;
Machine: INSTRON 5900;
Load cell: 10kN;
Time (s),Compression (mm),Load (N),Engineering Strain [-],Engineering Stress (kPa),True Strain [-],True Stress (kPa)
0.000000,0.000000,-0.007750,-0.000000,0.003947,0.000000,0.003947
0.100000,0.006120,0.024010,-0.000204,-0.012228,-0.000204,-0.012226
0.200000,0.026970,0.116900,-0.000899,-0.059537,-0.000899,-0.059483
0.300000,0.046160,0.213770,-0.001539,-0.108872,-0.001540,-0.108705
0.400000,0.063290,0.282110,-0.002110,-0.143677,-0.002112,-0.143374
0.500000,0.080070,0.362690,-0.002669,-0.184717,-0.002673,-0.184223
0.600000,0.096730,0.456080,-0.003224,-0.232280,-0.003230,-0.231531
0.700000,0.113350,0.536830,-0.003778,-0.273405,-0.003785,-0.272372
0.800000,0.130060,0.630520,-0.004335,-0.321121,-0.004345,-0.319729
0.900000,0.146730,0.719140,-0.004891,-0.366255,-0.004903,-0.364464
1.000000,0.163380,0.816180,-0.005446,-0.415677,-0.005461,-0.413413
1.100000,0.179960,0.919760,-0.005999,-0.468430,-0.006017,-0.465620
1.200000,0.196710,1.028810,-0.006557,-0.523969,-0.006579,-0.520533
1.300000,0.213400,1.140040,-0.007113,-0.580618,-0.007139,-0.576487
1.400000,0.230000,1.254180,-0.007667,-0.638749,-0.007696,-0.633852
1.500000,0.246650,1.362030,-0.008222,-0.693676,-0.008256,-0.687973
1.600000,0.263290,1.486700,-0.008776,-0.757170,-0.008815,-0.750525
1.700000,0.280020,1.603180,-0.009334,-0.816493,-0.009378,-0.808872
1.800000,0.296680,1.733950,-0.009889,-0.883093,-0.009939,-0.874360
1.900000,0.313340,1.857610,-0.010445,-0.946073,-0.010500,-0.936192
2.000000,0.329930,1.979910,-0.010998,-1.008360,-0.011059,-0.997270
2.100000,0.346600,2.120010,-0.011553,-1.079712,-0.011621,-1.067238
2.200000,0.363290,2.245770,-0.012110,-1.143761,-0.012184,-1.129911
2.300000,0.379990,2.374360,-0.012666,-1.209252,-0.012747,-1.193935
2.400000,0.396610,2.507360,-0.013220,-1.276988,-0.013308,-1.260106
2.500000,0.413280,2.631030,-0.013776,-1.339973,-0.013872,-1.321513
2.600000,0.429960,2.770300,-0.014332,-1.410902,-0.014436,-1.390681
2.700000,0.446620,2.899620,-0.014887,-1.476764,-0.014999,-1.454779
2.800000,0.463260,3.033730,-0.015442,-1.545066,-0.015562,-1.521207
2.900000,0.479910,3.162680,-0.015997,-1.610740,-0.016126,-1.584973
3.000000,0.496590,3.298020,-0.016553,-1.679668,-0.016692,-1.651864
3.100000,0.513270,3.424970,-0.017109,-1.744323,-0.017257,-1.714479
3.200000,0.529950,3.564880,-0.017665,-1.815578,-0.017823,-1.783506
3.300000,0.546580,3.701390,-0.018219,-1.885102,-0.018387,-1.850757
3.400000,0.563290,3.828000,-0.018776,-1.949584,-0.018955,-1.912978
3.500000,0.579990,3.965120,-0.019333,-2.019419,-0.019522,-1.980378
3.600000,0.596640,4.099750,-0.019888,-2.087986,-0.020088,-2.046460
3.700000,0.613220,4.225650,-0.020441,-2.152106,-0.020652,-2.108115
3.800000,0.629870,4.369000,-0.020996,-2.225113,-0.021219,-2.178396
3.900000,0.646580,4.496920,-0.021553,-2.290263,-0.021788,-2.240901
4.000000,0.663300,4.630240,-0.022110,-2.358162,-0.022358,-2.306023
4.100000,0.679930,4.766370,-0.022664,-2.427492,-0.022925,-2.372475
4.200000,0.696520,4.898830,-0.023217,-2.494954,-0.023491,-2.437027
4.300000,0.713190,5.031010,-0.023773,-2.562272,-0.024060,-2.501359
4.400000,0.729880,5.167700,-0.024329,-2.631888,-0.024630,-2.567856
4.500000,0.746580,5.306870,-0.024886,-2.702767,-0.025201,-2.635506
4.600000,0.763200,5.444060,-0.025440,-2.772637,-0.025769,-2.702101
4.700000,0.779870,5.578510,-0.025996,-2.841112,-0.026340,-2.767255
4.800000,0.796550,5.710930,-0.026552,-2.908553,-0.026911,-2.831326
4.900000,0.813200,5.841850,-0.027107,-2.975230,-0.027481,-2.894581
5.000000,0.829820,5.984190,-0.027661,-3.047723,-0.028050,-2.963421
5.100000,0.846540,6.114670,-0.028218,-3.114176,-0.028624,-3.026300
5.200000,0.863220,6.251570,-0.028774,-3.183898,-0.029196,-3.092285
5.300000,0.879910,6.392880,-0.029330,-3.255867,-0.029769,-3.160371
5.400000,0.896580,6.529870,-0.029886,-3.325635,-0.030342,-3.226246
5.500000,0.913230,6.665190,-0.030441,-3.394553,-0.030914,-3.291220
5.600000,0.929920,6.805780,-0.030997,-3.466155,-0.031488,-3.358714
5.700000,0.946610,6.944790,-0.031554,-3.536953,-0.032062,-3.425349
5.800000,0.963270,7.082500,-0.032109,-3.607088,-0.032636,-3.491268
5.900000,0.979920,7.225440,-0.032664,-3.679886,-0.033209,-3.559687
6.000000,0.996530,7.353930,-0.033218,-3.745326,-0.033782,-3.620915
6.100000,1.013250,7.489370,-0.033775,-3.814305,-0.034359,-3.685477
6.200000,1.029910,7.631740,-0.034330,-3.886813,-0.034933,-3.753378
6.300000,1.046510,7.760840,-0.034884,-3.952563,-0.035507,-3.814683
6.400000,1.063190,7.900820,-0.035440,-4.023855,-0.036083,-3.881251
6.500000,1.079890,8.039620,-0.035996,-4.094545,-0.036660,-3.947156
6.600000,1.096630,8.180060,-0.036554,-4.166070,-0.037239,-4.013782
6.700000,1.113250,8.316710,-0.037108,-4.235666,-0.037814,-4.078487
6.800000,1.129970,8.463380,-0.037666,-4.310364,-0.038393,-4.148011
6.900000,1.146610,8.599160,-0.038220,-4.379516,-0.038970,-4.212130
7.000000,1.163250,8.737070,-0.038775,-4.449753,-0.039547,-4.277214
7.100000,1.179970,8.875900,-0.039332,-4.520459,-0.040127,-4.342659
7.200000,1.196600,9.010500,-0.039887,-4.589010,-0.040704,-4.405970
7.300000,1.213280,9.154290,-0.040443,-4.662242,-0.041283,-4.473688
7.400000,1.229990,9.293200,-0.041000,-4.732988,-0.041864,-4.538937
7.500000,1.246670,9.432600,-0.041556,-4.803984,-0.042444,-4.604351
7.600000,1.263220,9.570230,-0.042107,-4.874078,-0.043020,-4.668844
7.700000,1.279890,9.711400,-0.042663,-4.945975,-0.043600,-4.734965
7.800000,1.296580,9.850430,-0.043219,-5.016783,-0.044181,-4.799961
7.900000,1.313250,9.989540,-0.043775,-5.087631,-0.044762,-4.864920
8.000000,1.329910,10.138220,-0.044330,-5.163353,-0.045343,-4.934460
8.100000,1.346550,10.277220,-0.044885,-5.234145,-0.045924,-4.999211
8.200000,1.363200,10.414440,-0.045440,-5.304031,-0.046505,-5.063016
8.300000,1.379840,10.552080,-0.045995,-5.374130,-0.047086,-5.126949
8.400000,1.396580,10.700160,-0.046553,-5.449547,-0.047671,-5.195856
8.500000,1.413180,10.839360,-0.047106,-5.520441,-0.048252,-5.260395
8.600000,1.429850,10.982410,-0.047662,-5.593295,-0.048835,-5.326710
8.700000,1.446580,11.118130,-0.048219,-5.662417,-0.049421,-5.389379
8.800000,1.463330,11.259970,-0.048778,-5.734656,-0.050007,-5.454933
8.900000,1.479960,11.406210,-0.049332,-5.809135,-0.050590,-5.522559
9.000000,1.496620,11.549220,-0.049887,-5.881969,-0.051175,-5.588534
9.100000,1.513320,11.692310,-0.050444,-5.954845,-0.051761,-5.654458
9.200000,1.529990,11.829470,-0.051000,-6.024700,-0.052346,-5.717442
9.300000,1.546600,11.975200,-0.051553,-6.098919,-0.052930,-5.784500
9.400000,1.563250,12.120040,-0.052108,-6.172686,-0.053515,-5.851037
9.500000,1.579900,12.259750,-0.052663,-6.243839,-0.054101,-5.915018
9.600000,1.596560,12.406470,-0.053219,-6.318563,-0.054687,-5.982298
9.700000,1.613260,12.549460,-0.053775,-6.391387,-0.055275,-6.047689
9.800000,1.629870,12.693380,-0.054329,-6.464685,-0.055861,-6.113465
9.900000,1.646530,12.837210,-0.054884,-6.537937,-0.056448,-6.179107
10.000000,1.663230,12.978020,-0.055441,-6.609651,-0.057037,-6.243206
10.100000,1.679980,13.116230,-0.055999,-6.680041,-0.057628,-6.305963
10.200000,1.696560,13.264120,-0.056552,-6.755361,-0.058214,-6.373332
10.300000,1.713220,13.409020,-0.057107,-6.829158,-0.058803,-6.439163
10.400000,1.729950,13.548810,-0.057665,-6.900352,-0.059394,-6.502443
10.500000,1.746610,13.696120,-0.058220,-6.975377,-0.059984,-6.569268
10.600000,1.763250,13.845420,-0.058775,-7.051415,-0.060573,-6.636968
10.700000,1.779860,13.992310,-0.059329,-7.126225,-0.061161,-6.703436
10.800000,1.796560,14.131530,-0.059885,-7.197129,-0.061753,-6.766127
10.900000,1.813230,14.281180,-0.060441,-7.273345,-0.062345,-6.833737
11.000000,1.829960,14.419240,-0.060999,-7.343659,-0.062938,-6.895705
11.100000,1.846610,14.565090,-0.061554,-7.417939,-0.063530,-6.961338
11.200000,1.863210,14.708860,-0.062107,-7.491161,-0.064119,-7.025907
11.300000,1.879890,14.853110,-0.062663,-7.564627,-0.064712,-7.090605
11.400000,1.896600,15.004930,-0.063220,-7.641948,-0.065307,-7.158824
11.500000,1.913260,15.142460,-0.063775,-7.711992,-0.065900,-7.220157
11.600000,1.929890,15.291980,-0.064330,-7.788141,-0.066492,-7.287133
11.700000,1.946550,15.437160,-0.064885,-7.862081,-0.067086,-7.351950
11.800000,1.963230,15.584160,-0.065441,-7.936948,-0.067681,-7.417546
11.900000,1.979910,15.730220,-0.065997,-8.011335,-0.068276,-7.482611
12.000000,1.996560,15.880220,-0.066552,-8.087730,-0.068870,-7.549475
12.100000,2.013270,16.024400,-0.067109,-8.161160,-0.069467,-7.613473
12.200000,2.029950,16.178640,-0.067665,-8.239714,-0.070063,-7.682173
12.300000,2.046620,16.320280,-0.068221,-8.311850,-0.070659,-7.744810
12.400000,2.063250,16.464260,-0.068775,-8.385179,-0.071254,-7.808488
12.500000,2.079890,16.607020,-0.069330,-8.457886,-0.071850,-7.871503
12.600000,2.096630,16.757390,-0.069888,-8.534469,-0.072450,-7.938015
12.700000,2.113310,16.909600,-0.070444,-8.611989,-0.073048,-8.005329
12.800000,2.129950,17.058400,-0.070998,-8.687772,-0.073645,-8.070954
12.900000,2.146510,17.204920,-0.071550,-8.762394,-0.074239,-8.135442
13.000000,2.163260,17.354610,-0.072109,-8.838630,-0.074841,-8.201288
13.100000,2.179950,17.507310,-0.072665,-8.916400,-0.075440,-8.268490
13.200000,2.196630,17.655500,-0.073221,-8.991872,-0.076040,-8.333478
13.300000,2.213240,17.799200,-0.073775,-9.065058,-0.076638,-8.396286
13.400000,2.229900,17.946180,-0.074330,-9.139914,-0.077237,-8.460545
13.500000,2.246560,18.097210,-0.074885,-9.216833,-0.077838,-8.526628
13.600000,2.263240,18.240550,-0.075441,-9.289836,-0.078439,-8.588998
13.700000,2.279920,18.386870,-0.075997,-9.364356,-0.079040,-8.652690
13.800000,2.296580,18.541720,-0.076553,-9.443220,-0.079642,-8.720317
13.900000,2.313260,18.686000,-0.077109,-9.516702,-0.080244,-8.782881
14.000000,2.329960,18.841710,-0.077665,-9.596004,-0.080847,-8.850727
14.100000,2.346600,18.987800,-0.078220,-9.670407,-0.081449,-8.913988
14.200000,2.363230,19.143590,-0.078774,-9.749750,-0.082050,-8.981720
14.300000,2.379890,19.283800,-0.079330,-9.821159,-0.082653,-9.042049
14.400000,2.396550,19.436330,-0.079885,-9.898842,-0.083257,-9.108073
14.500000,2.413240,19.586520,-0.080441,-9.975333,-0.083861,-9.172904
14.600000,2.429890,19.743000,-0.080996,-10.055027,-0.084465,-9.240607
14.700000,2.446540,19.885580,-0.081551,-10.127643,-0.085069,-9.301720
14.800000,2.463220,20.034780,-0.082107,-10.203630,-0.085675,-9.365837
14.900000,2.479900,20.194720,-0.082663,-10.285086,-0.086281,-9.434887
15.000000,2.496570,20.332540,-0.083219,-10.355278,-0.086887,-9.493522
15.100000,2.513200,20.499910,-0.083773,-10.440518,-0.087491,-9.565881
15.200000,2.529860,20.637660,-0.084329,-10.510674,-0.088098,-9.624323
15.300000,2.546610,20.792500,-0.084887,-10.589533,-0.088708,-9.690620
15.400000,2.563300,20.945250,-0.085443,-10.667328,-0.089316,-9.755876
15.500000,2.579930,21.094890,-0.085998,-10.743539,-0.089922,-9.819620
15.600000,2.596570,21.253180,-0.086552,-10.824156,-0.090529,-9.887300
15.700000,2.613320,21.405910,-0.087111,-10.901940,-0.091141,-9.952265
15.800000,2.630000,21.557770,-0.087667,-10.979282,-0.091750,-10.016765
15.900000,2.646580,21.704870,-0.088219,-11.054200,-0.092356,-10.079005
16.000000,2.663190,21.864880,-0.088773,-11.135692,-0.092963,-10.147143
16.100000,2.679910,22.013980,-0.089330,-11.211628,-0.093575,-10.210089
16.200000,2.696550,22.170190,-0.089885,-11.291185,-0.094184,-10.276277
16.300000,2.713210,22.319890,-0.090440,-11.367427,-0.094795,-10.339353
16.400000,2.729880,22.470430,-0.090996,-11.444096,-0.095406,-10.402729
16.500000,2.746510,22.624560,-0.091550,-11.522594,-0.096016,-10.467696
16.600000,2.763210,22.782360,-0.092107,-11.602961,-0.096629,-10.534247
16.700000,2.779890,22.939050,-0.092663,-11.682762,-0.097241,-10.600202
16.800000,2.796540,23.096680,-0.093218,-11.763043,-0.097853,-10.666515
16.900000,2.813210,23.247400,-0.093774,-11.839804,-0.098466,-10.729542
17.000000,2.829930,23.400920,-0.094331,-11.917991,-0.099081,-10.793755
17.100000,2.846620,23.556560,-0.094887,-11.997257,-0.099696,-10.858870
17.200000,2.863230,23.708820,-0.095441,-12.074803,-0.100308,-10.922372
17.300000,2.879910,23.851590,-0.095997,-12.147515,-0.100923,-10.981390
17.400000,2.896640,24.012990,-0.096555,-12.229715,-0.101540,-11.048879
17.500000,2.913300,24.168940,-0.097110,-12.309140,-0.102155,-11.113799
17.600000,2.929890,24.325080,-0.097663,-12.388662,-0.102767,-11.178748
17.700000,2.946530,24.480330,-0.098218,-12.467730,-0.103382,-11.243178
17.800000,2.963200,24.633020,-0.098773,-12.545494,-0.103998,-11.306334
17.900000,2.979910,24.790160,-0.099330,-12.625525,-0.104617,-11.371427
18.000000,2.996620,24.948760,-0.099887,-12.706299,-0.105235,-11.437101
18.100000,3.013270,25.097840,-0.100442,-12.782225,-0.105852,-11.498348
18.200000,3.029870,25.252100,-0.100996,-12.860789,-0.106467,-11.561905
18.300000,3.046560,25.409820,-0.101552,-12.941115,-0.107086,-11.626919
18.400000,3.063270,25.562290,-0.102109,-13.018767,-0.107707,-11.689434
18.500000,3.079840,25.720800,-0.102661,-13.099496,-0.108322,-11.754684
18.600000,3.096530,25.877270,-0.103218,-13.179185,-0.108942,-11.818861
18.700000,3.113250,26.030630,-0.103775,-13.257291,-0.109564,-11.881516
18.800000,3.129930,26.191290,-0.104331,-13.339114,-0.110184,-11.947431
18.900000,3.146580,26.351800,-0.104886,-13.420862,-0.110804,-12.013201
19.000000,3.163280,26.510380,-0.105443,-13.501626,-0.111426,-12.077978
19.100000,3.179970,26.664900,-0.105999,-13.580322,-0.112048,-12.140821
19.200000,3.196650,26.823260,-0.106555,-13.660974,-0.112671,-12.205329
19.300000,3.213340,26.982890,-0.107111,-13.742273,-0.113293,-12.270320
19.400000,3.229930,27.136830,-0.107664,-13.820674,-0.113913,-12.332680
19.500000,3.246570,27.292720,-0.108219,-13.900068,-0.114535,-12.395817
19.600000,3.263260,27.449690,-0.108775,-13.980012,-0.115159,-12.459332
19.700000,3.279980,27.608290,-0.109333,-14.060787,-0.115784,-12.523483
19.800000,3.296590,27.768420,-0.109886,-14.142340,-0.116406,-12.588290
19.900000,3.313240,27.926950,-0.110441,-14.223079,-0.117030,-12.652263
20.000000,3.329930,28.088560,-0.110998,-14.305386,-0.117655,-12.717522
20.100000,3.346630,28.252720,-0.111554,-14.388992,-0.118282,-12.783838
20.200000,3.363260,28.402070,-0.112109,-14.465055,-0.118906,-12.843397
20.300000,3.379930,28.566850,-0.112664,-14.548977,-0.119532,-12.909826
20.400000,3.396600,28.725460,-0.113220,-14.629757,-0.120158,-12.973376
20.500000,3.413260,28.881380,-0.113775,-14.709166,-0.120785,-13.035626
20.600000,3.430000,29.048320,-0.114333,-14.794188,-0.121415,-13.102719
20.700000,3.446580,29.198950,-0.114886,-14.870903,-0.122039,-13.162445
20.800000,3.463230,29.356380,-0.115441,-14.951082,-0.122666,-13.225114
20.900000,3.479930,29.519230,-0.115998,-15.034020,-0.123296,-13.290109
21.000000,3.496630,29.686860,-0.116554,-15.119394,-0.123925,-13.357163
21.100000,3.513240,29.837350,-0.117108,-15.196038,-0.124552,-13.416460
21.200000,3.529870,30.005530,-0.117662,-15.281691,-0.125180,-13.483612
21.300000,3.546570,30.169740,-0.118219,-15.365322,-0.125812,-13.548849
21.400000,3.563220,30.322100,-0.118774,-15.442919,-0.126441,-13.608701
21.500000,3.579900,30.490800,-0.119330,-15.528837,-0.127072,-13.675781
21.600000,3.596540,30.649930,-0.119885,-15.609881,-0.127702,-13.738496
21.700000,3.613250,30.807110,-0.120442,-15.689932,-0.128335,-13.800211
21.800000,3.629910,30.963410,-0.120997,-15.769535,-0.128967,-13.861469
21.900000,3.646570,31.134330,-0.121552,-15.856584,-0.129599,-13.929179
22.000000,3.663200,31.287060,-0.122107,-15.934369,-0.130230,-13.988676
22.100000,3.679870,31.452670,-0.122662,-16.018713,-0.130863,-14.053821
22.200000,3.696600,31.615570,-0.123220,-16.101678,-0.131499,-14.117629
22.300000,3.713270,31.778390,-0.123776,-16.184601,-0.132133,-14.181341
22.400000,3.729920,31.947020,-0.124331,-16.270484,-0.132767,-14.247564
22.500000,3.746540,32.100430,-0.124885,-16.348615,-0.133400,-14.306923
22.600000,3.763230,32.261020,-0.125441,-16.430403,-0.134036,-14.369356
22.700000,3.779950,32.421070,-0.125998,-16.511915,-0.134673,-14.431442
22.800000,3.796650,32.584350,-0.126555,-16.595073,-0.135310,-14.494884
22.900000,3.813230,32.747990,-0.127108,-16.678414,-0.135943,-14.558460
23.000000,3.829910,32.916500,-0.127664,-16.764236,-0.136580,-14.624052
23.100000,3.846560,33.072030,-0.128219,-16.843447,-0.137217,-14.683802
23.200000,3.863240,33.240260,-0.128775,-16.929125,-0.137855,-14.749083
23.300000,3.879910,33.402840,-0.129330,-17.011927,-0.138493,-14.811769
23.400000,3.896530,33.572060,-0.129884,-17.098110,-0.139129,-14.877333
23.500000,3.913220,33.734610,-0.130441,-17.180896,-0.139769,-14.939808
23.600000,3.929940,33.904810,-0.130998,-17.267578,-0.140410,-15.005560
23.700000,3.946620,34.062850,-0.131554,-17.348067,-0.141050,-15.065859
23.800000,3.963250,34.219650,-0.132108,-17.427925,-0.141688,-15.125551
23.900000,3.979980,34.381870,-0.132666,-17.510543,-0.142331,-15.187489
24.000000,3.996640,34.550310,-0.133221,-17.596328,-0.142972,-15.252122
24.100000,4.013340,34.714840,-0.133778,-17.680123,-0.143614,-15.314911
24.200000,4.029910,34.884340,-0.134330,-17.766448,-0.144252,-15.379876
24.300000,4.046590,35.045090,-0.134886,-17.848318,-0.144894,-15.440824
24.400000,4.063280,35.207920,-0.135443,-17.931246,-0.145538,-15.502591
24.500000,4.079940,35.374740,-0.135998,-18.016207,-0.146180,-15.566039
24.600000,4.096520,35.543870,-0.136551,-18.102344,-0.146820,-15.630457
24.700000,4.113170,35.709850,-0.137106,-18.186877,-0.147463,-15.693353
24.800000,4.129900,35.873890,-0.137663,-18.270422,-0.148110,-15.755255
24.900000,4.146590,36.028280,-0.138220,-18.349052,-0.148755,-15.812852
25.000000,4.163310,36.190540,-0.138777,-18.431691,-0.149402,-15.873796
25.100000,4.179900,36.357200,-0.139330,-18.516570,-0.150044,-15.936656
25.200000,4.196560,36.524770,-0.139885,-18.601913,-0.150690,-15.999778
25.300000,4.213260,36.693290,-0.140442,-18.687739,-0.151337,-16.063196
25.400000,4.229950,36.853870,-0.140998,-18.769522,-0.151984,-16.123051
25.500000,4.246580,37.015810,-0.141553,-18.851997,-0.152630,-16.183447
25.600000,4.263280,37.185950,-0.142109,-18.938649,-0.153279,-16.247290
25.700000,4.279950,37.351140,-0.142665,-19.022779,-0.153927,-16.308895
25.800000,4.296620,37.517240,-0.143221,-19.107373,-0.154575,-16.370803
25.900000,4.313280,37.682600,-0.143776,-19.191591,-0.155223,-16.432300
26.000000,4.329900,37.843060,-0.144330,-19.273312,-0.155870,-16.491595
26.100000,4.346600,38.002320,-0.144887,-19.354423,-0.156521,-16.550225
26.200000,4.363330,38.167420,-0.145444,-19.438507,-0.157174,-16.611287
26.300000,4.379980,38.337910,-0.145999,-19.525337,-0.157823,-16.674651
26.400000,4.396530,38.505990,-0.146551,-19.610940,-0.158469,-16.736937
26.500000,4.413230,38.667230,-0.147108,-19.693059,-0.159122,-16.796059
26.600000,4.429930,38.838030,-0.147664,-19.780046,-0.159775,-16.859239
26.700000,4.446550,39.003260,-0.148218,-19.864197,-0.160425,-16.919959
26.800000,4.463180,39.169660,-0.148773,-19.948944,-0.161076,-16.981086
26.900000,4.479850,39.337760,-0.149328,-20.034557,-0.161729,-17.042830
27.000000,4.496550,39.499500,-0.149885,-20.116930,-0.162384,-17.101704
27.100000,4.513220,39.668250,-0.150441,-20.202874,-0.163037,-17.163540
27.200000,4.529840,39.831360,-0.150995,-20.285945,-0.163690,-17.222876
27.300000,4.546560,39.994010,-0.151552,-20.368782,-0.164346,-17.281852
27.400000,4.563270,40.166020,-0.152109,-20.456386,-0.165003,-17.344786
27.500000,4.579960,40.328780,-0.152665,-20.539279,-0.165660,-17.403643
27.600000,4.596640,40.499100,-0.153221,-20.626022,-0.166316,-17.465676
27.700000,4.613240,40.658950,-0.153775,-20.707433,-0.166970,-17.523155
27.800000,4.629870,40.833600,-0.154329,-20.796382,-0.167625,-17.586897
27.900000,4.646590,40.995330,-0.154886,-20.878750,-0.168284,-17.644917
28.000000,4.663260,41.162320,-0.155442,-20.963797,-0.168942,-17.705143
28.100000,4.679890,41.321930,-0.155996,-21.045086,-0.169598,-17.762130
28.200000,4.696560,41.490280,-0.156552,-21.130826,-0.170257,-17.822753
28.300000,4.713290,41.655170,-0.157110,-21.214804,-0.170918,-17.881753
28.400000,4.729940,41.821060,-0.157665,-21.299291,-0.171577,-17.941145
28.500000,4.746600,41.985710,-0.158220,-21.383147,-0.172237,-17.999905
28.600000,4.763260,42.150000,-0.158775,-21.466819,-0.172897,-18.058417
28.700000,4.779970,42.313940,-0.159332,-21.550313,-0.173559,-18.116651
28.800000,4.796580,42.484100,-0.159886,-21.636974,-0.174218,-18.177525
28.900000,4.813220,42.651380,-0.160441,-21.722169,-0.174878,-18.237050
29.000000,4.829880,42.817980,-0.160996,-21.807018,-0.175540,-18.296175
29.100000,4.846550,42.986380,-0.161552,-21.892784,-0.176202,-18.355968
29.200000,4.863290,43.148740,-0.162110,-21.975473,-0.176868,-18.413036
29.300000,4.879930,43.314180,-0.162664,-22.059731,-0.177530,-18.471399
29.400000,4.896530,43.475630,-0.163218,-22.141957,-0.178191,-18.527998
29.500000,4.913200,43.646090,-0.163773,-22.228771,-0.178856,-18.588291
29.600000,4.929910,43.819770,-0.164330,-22.317226,-0.179522,-18.649828
29.700000,4.946620,43.986590,-0.164887,-22.402186,-0.180189,-18.708350
29.800000,4.963260,44.149970,-0.165442,-22.485395,-0.180853,-18.765366
29.900000,4.979910,44.325050,-0.165997,-22.574563,-0.181518,-18.827253
30.000000,4.996550,44.488110,-0.166552,-22.657608,-0.182184,-18.883946
30.100000,5.013220,44.662400,-0.167107,-22.746374,-0.182850,-18.945288
30.200000,5.029920,44.831740,-0.167664,-22.832618,-0.183519,-19.004410
30.300000,5.046560,44.992330,-0.168219,-22.914406,-0.184186,-19.059775
30.400000,5.063190,45.163700,-0.168773,-23.001684,-0.184852,-19.119620
30.500000,5.079920,45.330570,-0.169331,-23.086670,-0.185523,-19.177389
30.600000,5.096630,45.499240,-0.169888,-23.172573,-0.186194,-19.235838
30.700000,5.113210,45.669240,-0.170440,-23.259153,-0.186860,-19.294855
30.800000,5.129910,45.834840,-0.170997,-23.343492,-0.187532,-19.351825
30.900000,5.146590,46.009460,-0.171553,-23.432426,-0.188202,-19.412523
31.000000,5.163270,46.184620,-0.172109,-23.521634,-0.188874,-19.473349
31.100000,5.179900,46.355370,-0.172663,-23.608596,-0.189544,-19.532257
31.200000,5.196570,46.512500,-0.173219,-23.688622,-0.190215,-19.585302
31.300000,5.213220,46.687050,-0.173774,-23.777519,-0.190887,-19.645605
31.400000,5.229940,46.849640,-0.174331,-23.860326,-0.191562,-19.700723
31.500000,5.246620,47.025870,-0.174887,-23.950079,-0.192235,-19.761513
31.600000,5.263210,47.194570,-0.175440,-24.035997,-0.192906,-19.819114
31.700000,5.279890,47.362870,-0.175996,-24.121712,-0.193580,-19.876379
31.800000,5.296610,47.537840,-0.176554,-24.210823,-0.194257,-19.936314
31.900000,5.313360,47.710250,-0.177112,-24.298631,-0.194935,-19.995052
32.000000,5.329880,47.875840,-0.177663,-24.382965,-0.195605,-20.051022
32.100000,5.346570,48.049710,-0.178219,-24.471516,-0.196281,-20.110227
32.200000,5.363250,48.220430,-0.178775,-24.558463,-0.196958,-20.168024
32.300000,5.379970,48.384620,-0.179332,-24.642085,-0.197637,-20.222962
32.400000,5.396560,48.562690,-0.179885,-24.732775,-0.198311,-20.283711
32.500000,5.413250,48.729170,-0.180442,-24.817562,-0.198990,-20.339440
32.600000,5.429910,48.897830,-0.180997,-24.903460,-0.199668,-20.396009
32.700000,5.446550,49.069530,-0.181552,-24.990906,-0.200345,-20.453766
32.800000,5.463250,49.249400,-0.182108,-25.082513,-0.201025,-20.514779
32.900000,5.479830,49.421970,-0.182661,-25.170403,-0.201701,-20.572752
33.000000,5.496540,49.590900,-0.183218,-25.256438,-0.202383,-20.629004
33.100000,5.513250,49.759620,-0.183775,-25.342366,-0.203065,-20.685073
33.200000,5.529940,49.931680,-0.184331,-25.429996,-0.203747,-20.742451
33.300000,5.546560,50.099430,-0.184885,-25.515430,-0.204426,-20.798001
33.400000,5.563240,50.271470,-0.185441,-25.603049,-0.205109,-20.855186
33.500000,5.579930,50.445420,-0.185998,-25.691641,-0.205792,-20.913056
33.600000,5.596600,50.618510,-0.186553,-25.779795,-0.206475,-20.970489
33.700000,5.613270,50.791660,-0.187109,-25.867980,-0.207158,-21.027848
33.800000,5.629890,50.964320,-0.187663,-25.955915,-0.207840,-21.084950
33.900000,5.646550,51.140240,-0.188218,-26.045510,-0.208524,-21.143268
34.000000,5.663240,51.312150,-0.188775,-26.133063,-0.209209,-21.199803
34.100000,5.679950,51.482950,-0.189332,-26.220051,-0.209896,-21.255765
34.200000,5.696530,51.656660,-0.189884,-26.308521,-0.210578,-21.312945
34.300000,5.713190,51.837370,-0.190440,-26.400556,-0.211264,-21.372843
34.400000,5.729940,52.004570,-0.190998,-26.485710,-0.211954,-21.426992
34.500000,5.746670,52.179100,-0.191556,-26.574597,-0.212643,-21.484083
34.600000,5.763290,52.354930,-0.192110,-26.664147,-0.213329,-21.541707
34.700000,5.779920,52.525260,-0.192664,-26.750895,-0.214015,-21.596961
34.800000,5.796620,52.701920,-0.193221,-26.840867,-0.214705,-21.654657
34.900000,5.813290,52.879390,-0.193776,-26.931252,-0.215394,-21.712613
35.000000,5.829950,53.050080,-0.194332,-27.018184,-0.216083,-21.767695
35.100000,5.846540,53.226200,-0.194885,-27.107881,-0.216770,-21.824971
35.200000,5.863230,53.403090,-0.195441,-27.197970,-0.217461,-21.882372
35.300000,5.879920,53.575570,-0.195997,-27.285814,-0.218153,-21.937867
35.400000,5.896600,53.741360,-0.196553,-27.370250,-0.218844,-21.990536
35.500000,5.913270,53.914240,-0.197109,-27.458297,-0.219536,-22.046020
35.600000,5.929910,54.088260,-0.197664,-27.546925,-0.220227,-22.101898
35.700000,5.946550,54.267390,-0.198218,-27.638155,-0.220919,-22.159766
35.800000,5.963250,54.449800,-0.198775,-27.731055,-0.221613,-22.218815
35.900000,5.979880,54.619460,-0.199329,-27.817463,-0.222306,-22.272626
36.000000,5.996510,54.801690,-0.199884,-27.910272,-0.222998,-22.331464
36.100000,6.013270,54.980160,-0.200442,-28.001166,-0.223697,-22.388547
36.200000,6.029970,55.160480,-0.200999,-28.093002,-0.224393,-22.446337
36.300000,6.046640,55.330000,-0.201555,-28.179338,-0.225089,-22.499661
36.400000,6.063240,55.509990,-0.202108,-28.271006,-0.225782,-22.557209
36.500000,6.079930,55.678690,-0.202664,-28.356924,-0.226480,-22.609987
36.600000,6.096640,55.861870,-0.203221,-28.450217,-0.227178,-22.668526
36.700000,6.113300,56.035470,-0.203777,-28.538631,-0.227876,-22.723124
36.800000,6.129950,56.211950,-0.204332,-28.628511,-0.228573,-22.778800
36.900000,6.146540,56.390570,-0.204885,-28.719481,-0.229268,-22.835300
37.000000,6.163200,56.576220,-0.205440,-28.814032,-0.229967,-22.894477
37.100000,6.179900,56.749420,-0.205997,-28.902242,-0.230668,-22.948477
37.200000,6.196590,56.932250,-0.206553,-28.995357,-0.231369,-23.006279
37.300000,6.213200,57.107450,-0.207107,-29.084585,-0.232067,-23.060974
37.400000,6.229880,57.284880,-0.207663,-29.174950,-0.232768,-23.116402
37.500000,6.246560,57.461020,-0.208219,-29.264657,-0.233470,-23.171209
37.600000,6.263250,57.646930,-0.208775,-29.359340,-0.234173,-23.229844
37.700000,6.279880,57.819980,-0.209329,-29.447474,-0.234874,-23.283254
37.800000,6.296550,58.000650,-0.209885,-29.539488,-0.235577,-23.339593
37.900000,6.313220,58.183050,-0.210441,-29.632384,-0.236280,-23.396525
38.000000,6.329900,58.363900,-0.210997,-29.724490,-0.236985,-23.452722
38.100000,6.346520,58.549590,-0.211551,-29.819061,-0.237687,-23.510819
38.200000,6.363200,58.730030,-0.212107,-29.910959,-0.238393,-23.566645
38.300000,6.379900,58.909580,-0.212663,-30.002403,-0.239099,-23.621992
38.400000,6.396590,59.093040,-0.213220,-30.095838,-0.239806,-23.678814
38.500000,6.413260,59.265370,-0.213775,-30.183605,-0.240513,-23.731095
38.600000,6.429830,59.445730,-0.214328,-30.275462,-0.241215,-23.786593
38.700000,6.446570,59.626900,-0.214886,-30.367731,-0.241926,-23.842141
38.800000,6.463320,59.811280,-0.215444,-30.461635,-0.242637,-23.898858
38.900000,6.479960,59.988730,-0.215999,-30.552009,-0.243345,-23.952816
39.000000,6.496540,60.170970,-0.216551,-30.644823,-0.244050,-24.008646
39.100000,6.513230,60.362220,-0.217108,-30.742226,-0.244760,-24.067853
39.200000,6.529910,60.541350,-0.217664,-30.833456,-0.245471,-24.122133
39.300000,6.546570,60.731010,-0.218219,-30.930049,-0.246181,-24.180525
39.400000,6.563220,60.905700,-0.218774,-31.019018,-0.246891,-24.232864
39.500000,6.579870,61.089340,-0.219329,-31.112545,-0.247601,-24.288662
39.600000,6.596530,61.264720,-0.219884,-31.201866,-0.248313,-24.341064
39.700000,6.613260,61.450950,-0.220442,-31.296712,-0.249028,-24.397602
39.800000,6.629920,61.632720,-0.220997,-31.389287,-0.249741,-24.452338
39.900000,6.646570,61.817970,-0.221552,-31.483634,-0.250454,-24.508361
40.000000,6.663240,62.012180,-0.222108,-31.582544,-0.251168,-24.567808
40.100000,6.679990,62.197720,-0.222666,-31.677039,-0.251886,-24.623629
40.200000,6.696600,62.378020,-0.223220,-31.768865,-0.252598,-24.677419
40.300000,6.713250,62.561750,-0.223775,-31.862438,-0.253313,-24.732421
40.400000,6.729900,62.744580,-0.224330,-31.955552,-0.254028,-24.786963
40.500000,6.746600,62.930760,-0.224887,-32.050373,-0.254746,-24.842671
40.600000,6.763260,63.104180,-0.225442,-32.138695,-0.255463,-24.893283
40.700000,6.779900,63.300260,-0.225997,-32.238558,-0.256179,-24.952751
40.800000,6.796550,63.482780,-0.226552,-32.331514,-0.256896,-25.006756
40.900000,6.813210,63.672060,-0.227107,-32.427914,-0.257615,-25.063308
41.000000,6.829910,63.858200,-0.227664,-32.522714,-0.258335,-25.118474
41.100000,6.846560,64.045210,-0.228219,-32.617958,-0.259054,-25.173931
41.200000,6.863220,64.232320,-0.228774,-32.713252,-0.259774,-25.229310
41.300000,6.879870,64.417010,-0.229329,-32.807314,-0.260494,-25.283645
41.400000,6.896590,64.607980,-0.229886,-32.904574,-0.261217,-25.340262
41.500000,6.913300,64.795010,-0.230443,-32.999828,-0.261941,-25.395237
41.600000,6.929890,64.976270,-0.230996,-33.092143,-0.262660,-25.447979
41.700000,6.946550,65.165700,-0.231552,-33.188618,-0.263382,-25.503739
41.800000,6.963260,65.358820,-0.232109,-33.286974,-0.264107,-25.560779
41.900000,6.979940,65.545710,-0.232665,-33.382156,-0.264831,-25.615308
42.000000,6.996640,65.741290,-0.233221,-33.481764,-0.265557,-25.673102
42.100000,7.013270,65.925290,-0.233776,-33.575474,-0.266280,-25.726346
42.200000,7.029930,66.112050,-0.234331,-33.670591,-0.267005,-25.780527
42.300000,7.046630,66.295120,-0.234888,-33.763827,-0.267733,-25.833121
42.400000,7.063300,66.482510,-0.235443,-33.859264,-0.268459,-25.887326
42.500000,7.079910,66.659990,-0.235997,-33.949654,-0.269184,-25.937638
42.600000,7.096560,66.855670,-0.236552,-34.049313,-0.269910,-25.994880
42.700000,7.113290,67.053570,-0.237110,-34.150103,-0.270641,-26.052783
42.800000,7.129920,67.240760,-0.237664,-34.245438,-0.271368,-26.106530
42.900000,7.146490,67.431180,-0.238216,-34.342418,-0.272093,-26.161493
43.000000,7.163230,67.616520,-0.238774,-34.436811,-0.272825,-26.214184
43.100000,7.179880,67.802060,-0.239329,-34.531306,-0.273555,-26.266951
43.200000,7.196600,67.998980,-0.239887,-34.631596,-0.274288,-26.323938
43.300000,7.213270,68.184340,-0.240442,-34.725999,-0.275019,-26.376399
43.400000,7.229900,68.377760,-0.240997,-34.824507,-0.275749,-26.431917
43.500000,7.246550,68.570680,-0.241552,-34.922761,-0.276481,-26.487110
43.600000,7.263240,68.757730,-0.242108,-35.018024,-0.277214,-26.539881
43.700000,7.280000,68.947400,-0.242667,-35.114622,-0.277952,-26.593474
43.800000,7.296580,69.138830,-0.243219,-35.212117,-0.278682,-26.647849
43.900000,7.313200,69.332520,-0.243773,-35.310762,-0.279414,-26.702940
44.000000,7.329900,69.520080,-0.244330,-35.406286,-0.280151,-26.755468
44.100000,7.346590,69.720300,-0.244886,-35.508257,-0.280887,-26.812770
44.200000,7.363180,69.903530,-0.245439,-35.601575,-0.281620,-26.863549
44.300000,7.379880,70.089800,-0.245996,-35.696442,-0.282358,-26.915260
44.400000,7.396570,70.287090,-0.246552,-35.796921,-0.283096,-26.971107
44.500000,7.413240,70.482880,-0.247108,-35.896636,-0.283833,-27.026290
44.600000,7.429890,70.675640,-0.247663,-35.994808,-0.284571,-27.080226
44.700000,7.446570,70.865360,-0.248219,-36.091431,-0.285310,-27.132852
44.800000,7.463260,71.060420,-0.248775,-36.190775,-0.286051,-27.187403
44.900000,7.479930,71.249140,-0.249331,-36.286889,-0.286790,-27.239443
45.000000,7.496650,71.439940,-0.249888,-36.384063,-0.287533,-27.292110
45.100000,7.513220,71.626040,-0.250441,-36.478843,-0.288270,-27.343057
45.200000,7.529860,71.821150,-0.250995,-36.578211,-0.289010,-27.397251
45.300000,7.546620,72.014150,-0.251554,-36.676505,-0.289756,-27.450384
45.400000,7.563320,72.202130,-0.252111,-36.772243,-0.290500,-27.501568
45.500000,7.579920,72.398870,-0.252664,-36.872442,-0.291240,-27.556103
45.600000,7.596560,72.594060,-0.253219,-36.971851,-0.291983,-27.609888
45.700000,7.613260,72.781400,-0.253775,-37.067263,-0.292729,-27.660506
45.800000,7.629930,72.978670,-0.254331,-37.167731,-0.293473,-27.714825
45.900000,7.646620,73.170040,-0.254887,-37.265195,-0.294220,-27.766769
46.000000,7.663270,73.355540,-0.255442,-37.359670,-0.294965,-27.816429
46.100000,7.679910,73.548000,-0.255997,-37.457689,-0.295710,-27.868633
46.200000,7.696590,73.733980,-0.256553,-37.552408,-0.296458,-27.918225
46.300000,7.713280,73.929620,-0.257109,-37.652046,-0.297206,-27.971354
46.400000,7.729840,74.117130,-0.257661,-37.747544,-0.297950,-28.021462
46.500000,7.746520,74.310460,-0.258217,-37.846007,-0.298699,-28.073512
46.600000,7.763250,74.512660,-0.258775,-37.948986,-0.299451,-28.128737
46.700000,7.779950,74.707440,-0.259332,-38.048187,-0.300202,-28.181087
46.800000,7.796570,74.900480,-0.259886,-38.146501,-0.300951,-28.232772
46.900000,7.813190,75.092320,-0.260440,-38.244205,-0.301699,-28.283897
47.000000,7.829930,75.281410,-0.260998,-38.340507,-0.302454,-28.333724
47.100000,7.846610,75.473420,-0.261554,-38.438297,-0.303207,-28.384620
47.200000,7.863270,75.674120,-0.262109,-38.540513,-0.303959,-28.438698
47.300000,7.879900,75.867170,-0.262663,-38.638832,-0.304711,-28.489828
47.400000,7.896590,76.063590,-0.263220,-38.738868,-0.305465,-28.542036
47.500000,7.913270,76.263080,-0.263776,-38.840468,-0.306220,-28.595297
47.600000,7.929940,76.460400,-0.264331,-38.940962,-0.306975,-28.647646
47.700000,7.946540,76.651750,-0.264885,-39.038416,-0.307728,-28.697738
47.800000,7.963180,76.850130,-0.265439,-39.139450,-0.308483,-28.750300
47.900000,7.979910,77.047620,-0.265997,-39.240031,-0.309242,-28.802300
48.000000,7.996600,77.245760,-0.266553,-39.340943,-0.310000,-28.854483
48.100000,8.013260,77.442760,-0.267109,-39.441274,-0.310758,-28.906168
48.200000,8.029870,77.650410,-0.267662,-39.547029,-0.311514,-28.961779
48.300000,8.046560,77.847920,-0.268219,-39.647620,-0.312274,-29.013388
48.400000,8.063270,78.045860,-0.268776,-39.748430,-0.313035,-29.065019
48.500000,8.079970,78.243610,-0.269332,-39.849143,-0.313797,-29.116481
48.600000,8.096570,78.440580,-0.269886,-39.949459,-0.314554,-29.167673
48.700000,8.113240,78.639820,-0.270441,-40.050931,-0.315315,-29.219504
48.800000,8.129920,78.846940,-0.270997,-40.156417,-0.316078,-29.274135
48.900000,8.146610,79.044100,-0.271554,-40.256830,-0.316841,-29.324940
49.000000,8.163280,79.246680,-0.272109,-40.360003,-0.317604,-29.377669
49.100000,8.179910,79.443920,-0.272664,-40.460456,-0.318366,-29.428360
49.200000,8.196540,79.650980,-0.273218,-40.565911,-0.319129,-29.482574
49.300000,8.213240,79.852530,-0.273775,-40.668560,-0.319895,-29.534538
49.400000,8.229900,80.064870,-0.274330,-40.776703,-0.320660,-29.590430
49.500000,8.246560,80.264210,-0.274885,-40.878226,-0.321425,-29.641402
49.600000,8.263250,80.464760,-0.275442,-40.980366,-0.322193,-29.692666
49.700000,8.279910,80.659430,-0.275997,-41.079510,-0.322960,-29.741689
49.800000,8.296540,80.861470,-0.276551,-41.182408,-0.323726,-29.793359
49.900000,8.313170,81.070150,-0.277106,-41.288688,-0.324492,-29.847359
50.000000,8.329900,81.271640,-0.277663,-41.391306,-0.325264,-29.898458
50.100000,8.346600,81.480240,-0.278220,-41.497545,-0.326035,-29.952098
50.200000,8.363340,81.694990,-0.278778,-41.606917,-0.326808,-30.007824
50.300000,8.379890,81.892210,-0.279330,-41.707360,-0.327573,-30.057257
50.400000,8.396550,82.102350,-0.279885,-41.814383,-0.328344,-30.111165
50.500000,8.413240,82.310030,-0.280441,-41.920154,-0.329117,-30.164010
50.600000,8.429950,82.515080,-0.280998,-42.024585,-0.329892,-30.215747
50.700000,8.446630,82.721130,-0.281554,-42.129526,-0.330665,-30.267775
50.800000,8.463260,82.930510,-0.282109,-42.236162,-0.331437,-30.320975
50.900000,8.479910,83.146350,-0.282664,-42.346088,-0.332210,-30.376388
51.000000,8.496620,83.357900,-0.283221,-42.453830,-0.332987,-30.430028
51.100000,8.513260,83.563720,-0.283775,-42.558653,-0.333761,-30.481557
51.200000,8.529890,83.772790,-0.284330,-42.665132,-0.334536,-30.534169
51.300000,8.546530,83.987200,-0.284884,-42.774330,-0.335311,-30.588593
51.400000,8.563230,84.196040,-0.285441,-42.880691,-0.336090,-30.640784
51.500000,8.579900,84.413720,-0.285997,-42.991555,-0.336868,-30.696113
51.600000,8.596560,84.624760,-0.286552,-43.099036,-0.337646,-30.748921
51.700000,8.613230,84.843850,-0.287108,-43.210618,-0.338425,-30.804518
51.800000,8.629870,85.057740,-0.287662,-43.319551,-0.339203,-30.858148
51.900000,8.646590,85.275470,-0.288220,-43.430440,-0.339986,-30.912933
52.000000,8.663290,85.496280,-0.288776,-43.542898,-0.340768,-30.968739
52.100000,8.679900,85.702530,-0.289330,-43.647940,-0.341547,-31.019282
52.200000,8.696590,85.919270,-0.289886,-43.758325,-0.342330,-31.073385
52.300000,8.713360,86.142290,-0.290445,-43.871908,-0.343118,-31.129517
52.400000,8.729960,86.361340,-0.290999,-43.983469,-0.343898,-31.184338
52.500000,8.746560,86.579990,-0.291552,-44.094827,-0.344679,-31.238892
52.600000,8.763260,86.795810,-0.292109,-44.204743,-0.345465,-31.292154
52.700000,8.779960,87.023800,-0.292665,-44.320857,-0.346251,-31.349679
52.800000,8.796660,87.235930,-0.293222,-44.428894,-0.347039,-31.401365
52.900000,8.813280,87.455930,-0.293776,-44.540939,-0.347823,-31.455880
53.000000,8.829900,87.666600,-0.294330,-44.648233,-0.348608,-31.506918
53.100000,8.846560,87.894350,-0.294885,-44.764225,-0.349395,-31.563911
53.200000,8.863260,88.115770,-0.295442,-44.876993,-0.350185,-31.618445
53.300000,8.879900,88.336170,-0.295997,-44.989242,-0.350972,-31.672576
53.400000,8.896520,88.562700,-0.296551,-45.104613,-0.351759,-31.728810
53.500000,8.913170,88.789840,-0.297106,-45.220294,-0.352549,-31.785089
53.600000,8.929940,89.008010,-0.297665,-45.331407,-0.353344,-31.837849
53.700000,8.946670,89.236530,-0.298222,-45.447792,-0.354139,-31.894245
53.800000,8.963210,89.455250,-0.298774,-45.559185,-0.354925,-31.947300
53.900000,8.979880,89.679440,-0.299329,-45.673364,-0.355717,-32.001986
54.000000,8.996600,89.905800,-0.299887,-45.788648,-0.356513,-32.057243
54.100000,9.013260,90.141620,-0.300442,-45.908750,-0.357307,-32.115833
54.200000,9.029920,90.366380,-0.300997,-46.023219,-0.358101,-32.170353
54.300000,9.046610,90.599950,-0.301554,-46.142176,-0.358897,-32.227833
54.400000,9.063270,90.830340,-0.302109,-46.259512,-0.359692,-32.284097
54.500000,9.079960,91.051570,-0.302665,-46.372184,-0.360490,-32.336931
54.600000,9.096620,91.281960,-0.303221,-46.489520,-0.361287,-32.392937
54.700000,9.113180,91.506050,-0.303773,-46.603649,-0.362079,-32.446734
54.800000,9.129880,91.735470,-0.304329,-46.720491,-0.362879,-32.502075
54.900000,9.146610,91.971100,-0.304887,-46.840497,-0.363681,-32.559438
55.000000,9.163310,92.208210,-0.305444,-46.961256,-0.364482,-32.617238
55.100000,9.179850,92.443600,-0.305995,-47.081139,-0.365276,-32.674546
55.200000,9.196560,92.671640,-0.306552,-47.197279,-0.366079,-32.728859
55.300000,9.213210,92.907440,-0.307107,-47.317371,-0.366880,-32.785875
55.400000,9.229890,93.134870,-0.307663,-47.433200,-0.367682,-32.839759
55.500000,9.246560,93.375790,-0.308219,-47.555899,-0.368485,-32.898283
55.600000,9.263210,93.611760,-0.308774,-47.676078,-0.369288,-32.954960
55.700000,9.279870,93.846860,-0.309329,-47.795813,-0.370092,-33.011182
55.800000,9.296570,94.083920,-0.309886,-47.916547,-0.370898,-33.067896
55.900000,9.313290,94.325860,-0.310443,-48.039766,-0.371706,-33.126157
56.000000,9.329910,94.554070,-0.310997,-48.155992,-0.372510,-33.179623
56.100000,9.346600,94.799770,-0.311553,-48.281126,-0.373317,-33.238981
56.200000,9.363280,95.036480,-0.312109,-48.401682,-0.374125,-33.295065
56.300000,9.379990,95.272720,-0.312666,-48.521998,-0.374935,-33.350803
56.400000,9.396610,95.517030,-0.313220,-48.646424,-0.375742,-33.409375
56.500000,9.413250,95.755010,-0.313775,-48.767626,-0.376550,-33.465564
