Repository: abubakardawood/tissue-phantom-material-database

Title:
A Database of Silicone Phantom Materials for Modeling Human Tissue Mechanics Across Varying Stiffnesses

Description:
This dataset contains processed mechanical compression test data for soft silicone phantoms
fabricated using Ecoflex (Smooth-On) with varying base materials and thinner concentrations.
The dataset provides force–compression measurements together with derived engineering and
true stress–strain quantities, intended for mechanical characterization, constitutive model
fitting, and the design of tissue-equivalent phantoms.

All files in this dataset are processed outputs generated from raw experimental measurements.
The raw data files are not included in this archive.

File: data/EF50_12_5T/EF50_12_5T_A2.csv (part 1 of 2)
EF50_12_5T_A_sample_2
Compression test;
Cylinder Diameter: 50mm;
Cylinder Height: 30mm;
Speed (mm/min): 10;
Machine: INSTRON 5900;
Load cell: 10kN;
Time (s),Compression (mm),Load (N),Engineering Strain [-],Engineering Stress (kPa),True Strain [-],True Stress (kPa)
0.000000,0.000000,-0.011060,-0.000000,0.005633,0.000000,0.005633
0.100000,0.007450,0.011930,-0.000248,-0.006076,-0.000248,-0.006074
0.200000,0.028200,0.044690,-0.000940,-0.022760,-0.000940,-0.022739
0.300000,0.046320,0.083590,-0.001544,-0.042572,-0.001545,-0.042506
0.400000,0.063260,0.112270,-0.002109,-0.057179,-0.002111,-0.057058
0.500000,0.080020,0.158000,-0.002667,-0.080469,-0.002671,-0.080254
0.600000,0.096690,0.197850,-0.003223,-0.100764,-0.003228,-0.100439
0.700000,0.113310,0.240170,-0.003777,-0.122318,-0.003784,-0.121856
0.800000,0.130030,0.291490,-0.004334,-0.148455,-0.004344,-0.147811
0.900000,0.146670,0.352820,-0.004889,-0.179690,-0.004901,-0.178811
1.000000,0.163340,0.412060,-0.005445,-0.209860,-0.005460,-0.208718
1.100000,0.179920,0.495760,-0.005997,-0.252488,-0.006015,-0.250974
1.200000,0.196640,0.574440,-0.006555,-0.292560,-0.006576,-0.290642
1.300000,0.213380,0.663570,-0.007113,-0.337953,-0.007138,-0.335550
1.400000,0.229980,0.752220,-0.007666,-0.383103,-0.007696,-0.380166
1.500000,0.246610,0.850710,-0.008220,-0.433263,-0.008254,-0.429701
1.600000,0.263250,0.954960,-0.008775,-0.486357,-0.008814,-0.482089
1.700000,0.280000,1.058580,-0.009333,-0.539130,-0.009377,-0.534098
1.800000,0.296660,1.174010,-0.009889,-0.597918,-0.009938,-0.592006
1.900000,0.313330,1.288660,-0.010444,-0.656309,-0.010499,-0.649454
2.000000,0.329920,1.408180,-0.010997,-0.717180,-0.011058,-0.709293
2.100000,0.346590,1.527140,-0.011553,-0.777766,-0.011620,-0.768780
2.200000,0.363270,1.649060,-0.012109,-0.839859,-0.012183,-0.829690
2.300000,0.379970,1.776340,-0.012666,-0.904683,-0.012747,-0.893224
2.400000,0.396590,1.901170,-0.013220,-0.968258,-0.013308,-0.955458
2.500000,0.413240,2.027050,-0.013775,-1.032368,-0.013870,-1.018148
2.600000,0.429930,2.163640,-0.014331,-1.101933,-0.014435,-1.086141
2.700000,0.446600,2.289610,-0.014887,-1.166089,-0.014999,-1.148730
2.800000,0.463240,2.421090,-0.015441,-1.233051,-0.015562,-1.214011
2.900000,0.479870,2.549860,-0.015996,-1.298633,-0.016125,-1.277861
3.000000,0.496550,2.677390,-0.016552,-1.363584,-0.016690,-1.341014
3.100000,0.513240,2.812040,-0.017108,-1.432160,-0.017256,-1.407659
3.200000,0.529940,2.948580,-0.017665,-1.501699,-0.017823,-1.475172
3.300000,0.546580,3.081710,-0.018219,-1.569502,-0.018387,-1.540907
3.400000,0.563290,3.213160,-0.018776,-1.636449,-0.018955,-1.605722
3.500000,0.580000,3.352940,-0.019333,-1.707638,-0.019523,-1.674624
3.600000,0.596640,3.481890,-0.019888,-1.773312,-0.020088,-1.738044
3.700000,0.613210,3.609140,-0.020440,-1.838120,-0.020652,-1.800548
3.800000,0.629860,3.745300,-0.020995,-1.907466,-0.021219,-1.867418
3.900000,0.646580,3.883690,-0.021553,-1.977947,-0.021788,-1.935317
4.000000,0.663290,4.010500,-0.022110,-2.042531,-0.022358,-1.997371
4.100000,0.679920,4.146470,-0.022664,-2.111780,-0.022925,-2.063918
4.200000,0.696530,4.277660,-0.023218,-2.178594,-0.023491,-2.128012
4.300000,0.713200,4.406000,-0.023773,-2.243957,-0.024060,-2.190611
4.400000,0.729880,4.547950,-0.024329,-2.316252,-0.024630,-2.259899
4.500000,0.746610,4.687000,-0.024887,-2.387069,-0.025202,-2.327662
4.600000,0.763220,4.819660,-0.025441,-2.454633,-0.025770,-2.392185
4.700000,0.779880,4.952440,-0.025996,-2.522257,-0.026340,-2.456688
4.800000,0.796570,5.093430,-0.026552,-2.594063,-0.026911,-2.525184
4.900000,0.813210,5.227170,-0.027107,-2.662176,-0.027481,-2.590012
5.000000,0.829830,5.357630,-0.027661,-2.728619,-0.028051,-2.653142
5.100000,0.846530,5.491670,-0.028218,-2.796885,-0.028623,-2.717963
5.200000,0.863220,5.631220,-0.028774,-2.867957,-0.029196,-2.785434
5.300000,0.879920,5.770520,-0.029331,-2.938902,-0.029769,-2.852702
5.400000,0.896590,5.906170,-0.029886,-3.007988,-0.030342,-2.918090
5.500000,0.913230,6.034310,-0.030441,-3.073249,-0.030914,-2.979696
5.600000,0.929900,6.177580,-0.030997,-3.146216,-0.031487,-3.048693
5.700000,0.946580,6.307270,-0.031553,-3.212266,-0.032061,-3.110911
5.800000,0.963230,6.446390,-0.032108,-3.283119,-0.032634,-3.177706
5.900000,0.979890,6.586070,-0.032663,-3.354258,-0.033208,-3.244698
6.000000,0.996500,6.720670,-0.033217,-3.422809,-0.033781,-3.309115
6.100000,1.013250,6.860780,-0.033775,-3.494167,-0.034359,-3.376151
6.200000,1.029910,6.998580,-0.034330,-3.564348,-0.034933,-3.441982
6.300000,1.046530,7.140920,-0.034884,-3.636841,-0.035507,-3.509972
6.400000,1.063200,7.277660,-0.035440,-3.706482,-0.036083,-3.575124
6.500000,1.079890,7.415150,-0.035996,-3.776505,-0.036660,-3.640565
6.600000,1.096620,7.544370,-0.036554,-3.842316,-0.037239,-3.701864
6.700000,1.113250,7.681900,-0.037108,-3.912360,-0.037814,-3.767178
6.800000,1.129980,7.820310,-0.037666,-3.982851,-0.038394,-3.832833
6.900000,1.146620,7.954920,-0.038221,-4.051407,-0.038970,-3.896560
7.000000,1.163260,8.088570,-0.038775,-4.119475,-0.039547,-3.959741
7.100000,1.179970,8.237100,-0.039332,-4.195121,-0.040127,-4.030117
7.200000,1.196590,8.370640,-0.039886,-4.263132,-0.040704,-4.093091
7.300000,1.213270,8.514830,-0.040442,-4.336567,-0.041283,-4.161186
7.400000,1.229970,8.651900,-0.040999,-4.406376,-0.041863,-4.225719
7.500000,1.246680,8.791350,-0.041556,-4.477398,-0.042444,-4.291335
7.600000,1.263240,8.935180,-0.042108,-4.550650,-0.043020,-4.359031
7.700000,1.279890,9.070220,-0.042663,-4.619425,-0.043600,-4.422347
7.800000,1.296590,9.208770,-0.043220,-4.689988,-0.044181,-4.487288
7.900000,1.313270,9.350170,-0.043776,-4.762002,-0.044763,-4.553543
8.000000,1.329930,9.480590,-0.044331,-4.828425,-0.045344,-4.614376
8.100000,1.346570,9.620270,-0.044886,-4.899563,-0.045924,-4.679643
8.200000,1.363210,9.760840,-0.045440,-4.971155,-0.046505,-4.745264
8.300000,1.379840,9.904410,-0.045995,-5.044275,-0.047086,-4.812265
8.400000,1.396560,10.044930,-0.046552,-5.115841,-0.047670,-4.877688
8.500000,1.413170,10.181220,-0.047106,-5.185253,-0.048251,-4.940998
8.600000,1.429850,10.326750,-0.047662,-5.259371,-0.048835,-5.008700
8.700000,1.446570,10.459360,-0.048219,-5.326908,-0.049420,-5.070050
8.800000,1.463320,10.606070,-0.048777,-5.401627,-0.050007,-5.138150
8.900000,1.479970,10.745070,-0.049332,-5.472419,-0.050591,-5.202452
9.000000,1.496620,10.890140,-0.049887,-5.546303,-0.051175,-5.269613
9.100000,1.513310,11.029530,-0.050444,-5.617294,-0.051760,-5.333937
9.200000,1.530010,11.167380,-0.051000,-5.687500,-0.052347,-5.397436
9.300000,1.546600,11.311520,-0.051553,-5.760910,-0.052930,-5.463916
9.400000,1.563260,11.453500,-0.052109,-5.833220,-0.053515,-5.529258
9.500000,1.579940,11.594160,-0.052665,-5.904857,-0.054102,-5.593880
9.600000,1.596570,11.736500,-0.053219,-5.977350,-0.054687,-5.659242
9.700000,1.613260,11.876360,-0.053775,-6.048580,-0.055275,-5.723316
9.800000,1.629890,12.023870,-0.054330,-6.123707,-0.055861,-5.791008
9.900000,1.646520,12.159570,-0.054884,-6.192818,-0.056448,-5.852932
10.000000,1.663210,12.306860,-0.055440,-6.267832,-0.057036,-5.920342
10.100000,1.679960,12.453800,-0.055999,-6.342668,-0.057628,-5.987487
10.200000,1.696570,12.592250,-0.056552,-6.413180,-0.058214,-6.050500
10.300000,1.713240,12.730570,-0.057108,-6.483626,-0.058804,-6.113359
10.400000,1.729960,12.870650,-0.057665,-6.554968,-0.059395,-6.176974
10.500000,1.746620,13.015740,-0.058221,-6.628862,-0.059984,-6.242925
10.600000,1.763260,13.159200,-0.058775,-6.701926,-0.060573,-6.308018
10.700000,1.779870,13.300260,-0.059329,-6.773767,-0.061162,-6.371886
10.800000,1.796570,13.445050,-0.059886,-6.847508,-0.061754,-6.437440
10.900000,1.813230,13.584090,-0.060441,-6.918320,-0.062345,-6.500170
11.000000,1.829950,13.723650,-0.060998,-6.989398,-0.062938,-6.563056
11.100000,1.846590,13.872280,-0.061553,-7.065094,-0.063529,-6.630216
11.200000,1.863200,14.016940,-0.062107,-7.138769,-0.064119,-6.695404
11.300000,1.879880,14.166800,-0.062663,-7.215092,-0.064712,-6.762975
11.400000,1.896580,14.305260,-0.063219,-7.285609,-0.065306,-6.825018
11.500000,1.913250,14.449280,-0.063775,-7.358958,-0.065899,-6.889640
11.600000,1.929870,14.600260,-0.064329,-7.435851,-0.066491,-6.957510
11.700000,1.946530,14.733090,-0.064884,-7.503501,-0.067085,-7.016641
11.800000,1.963220,14.878790,-0.065441,-7.577706,-0.067680,-7.081815
11.900000,1.979900,15.017610,-0.065997,-7.648406,-0.068275,-7.143637
12.000000,1.996550,15.174480,-0.066552,-7.728299,-0.068870,-7.213968
12.100000,2.013240,15.316880,-0.067108,-7.800823,-0.069466,-7.277325
12.200000,2.029930,15.468330,-0.067664,-7.877956,-0.070062,-7.344899
12.300000,2.046600,15.618760,-0.068220,-7.954569,-0.070659,-7.411908
12.400000,2.063220,15.759730,-0.068774,-8.026365,-0.071253,-7.474359
12.500000,2.079880,15.906400,-0.069329,-8.101063,-0.071850,-7.539422
12.600000,2.096620,16.046870,-0.069887,-8.172604,-0.072450,-7.601442
12.700000,2.113290,16.197010,-0.070443,-8.249069,-0.073047,-7.667980
12.800000,2.129930,16.342860,-0.070998,-8.323350,-0.073644,-7.732412
12.900000,2.146500,16.487780,-0.071550,-8.397157,-0.074239,-7.796341
13.000000,2.163250,16.636730,-0.072108,-8.473017,-0.074840,-7.862042
13.100000,2.179930,16.780650,-0.072664,-8.546315,-0.075440,-7.925303
13.200000,2.196640,16.929470,-0.073221,-8.622108,-0.076041,-7.990786
13.300000,2.213240,17.068990,-0.073775,-8.693165,-0.076638,-8.051830
13.400000,2.229900,17.225130,-0.074330,-8.772687,-0.077237,-8.120613
13.500000,2.246570,17.377040,-0.074886,-8.850054,-0.077838,-8.187312
13.600000,2.263250,17.518620,-0.075442,-8.922160,-0.078439,-8.249057
13.700000,2.279920,17.665700,-0.075997,-8.997067,-0.079040,-8.313314
13.800000,2.296580,17.817450,-0.076553,-9.074353,-0.079642,-8.379687
13.900000,2.313250,17.961610,-0.077108,-9.147773,-0.080243,-8.442403
14.000000,2.329940,18.108720,-0.077665,-9.222695,-0.080846,-8.506418
14.100000,2.346600,18.256050,-0.078220,-9.297730,-0.081449,-8.570461
14.200000,2.363210,18.399420,-0.078774,-9.370748,-0.082050,-8.632580
14.300000,2.379870,18.547070,-0.079329,-9.445945,-0.082653,-8.696608
14.400000,2.396550,18.702270,-0.079885,-9.524988,-0.083257,-8.764084
14.500000,2.413250,18.844020,-0.080442,-9.597181,-0.083862,-8.825167
14.600000,2.429900,18.993450,-0.080997,-9.673285,-0.084466,-8.889781
14.700000,2.446550,19.148760,-0.081552,-9.752383,-0.085070,-8.957060
14.800000,2.463210,19.300680,-0.082107,-9.829756,-0.085674,-9.022664
14.900000,2.479890,19.449290,-0.082663,-9.905442,-0.086280,-9.086629
15.000000,2.496550,19.591000,-0.083218,-9.977614,-0.086886,-9.147294
15.100000,2.513220,19.743400,-0.083774,-10.055231,-0.087492,-9.212864
15.200000,2.529870,19.892490,-0.084329,-10.131162,-0.088098,-9.276811
15.300000,2.546590,20.045850,-0.084886,-10.209268,-0.088707,-9.342640
15.400000,2.563270,20.185650,-0.085442,-10.280467,-0.089315,-9.402080
15.500000,2.579900,20.345110,-0.085997,-10.361679,-0.089921,-9.470610
15.600000,2.596540,20.484700,-0.086551,-10.432772,-0.090528,-9.529802
15.700000,2.613290,20.642130,-0.087110,-10.512950,-0.091140,-9.597171
15.800000,2.630000,20.802230,-0.087667,-10.594489,-0.091750,-9.665705
15.900000,2.646580,20.945750,-0.088219,-10.667583,-0.092356,-9.726496
16.000000,2.663180,21.104560,-0.088773,-10.748464,-0.092963,-9.794294
16.100000,2.679930,21.253360,-0.089331,-10.824247,-0.093576,-9.857307
16.200000,2.696570,21.403180,-0.089886,-10.900550,-0.094185,-9.920747
16.300000,2.713230,21.558440,-0.090441,-10.979623,-0.094795,-9.986615
16.400000,2.729890,21.706890,-0.090996,-11.055228,-0.095406,-10.049243
16.500000,2.746520,21.861500,-0.091551,-11.133971,-0.096016,-10.114648
16.600000,2.763200,22.009560,-0.092107,-11.209377,-0.096628,-10.176919
16.700000,2.779880,22.159550,-0.092663,-11.285766,-0.097241,-10.239997
16.800000,2.796540,22.313180,-0.093218,-11.364009,-0.097853,-10.304679
16.900000,2.813200,22.468490,-0.093773,-11.443108,-0.098466,-10.370050
17.000000,2.829920,22.616900,-0.094331,-11.518693,-0.099081,-10.432127
17.100000,2.846620,22.774100,-0.094887,-11.598754,-0.099696,-10.498179
17.200000,2.863230,22.925270,-0.095441,-11.675744,-0.100308,-10.561399
17.300000,2.879910,23.078430,-0.095997,-11.753748,-0.100923,-10.625423
17.400000,2.896640,23.231620,-0.096555,-11.831767,-0.101540,-10.689355
17.500000,2.913300,23.383790,-0.097110,-11.909266,-0.102155,-10.752758
17.600000,2.929880,23.530920,-0.097663,-11.984199,-0.102767,-10.813790
17.700000,2.946520,23.686810,-0.098217,-12.063593,-0.103382,-10.878739
17.800000,2.963200,23.833110,-0.098773,-12.138103,-0.103998,-10.939182
17.900000,2.979910,23.994790,-0.099330,-12.220446,-0.104617,-11.006585
18.000000,2.996610,24.144060,-0.099887,-12.296469,-0.105235,-11.068211
18.100000,3.013260,24.301840,-0.100442,-12.376825,-0.105852,-11.133672
18.200000,3.029850,24.454660,-0.100995,-12.454656,-0.106467,-11.196798
18.300000,3.046540,24.611680,-0.101551,-12.534626,-0.107086,-11.261718
18.400000,3.063260,24.764420,-0.102109,-12.612416,-0.107706,-11.324579
18.500000,3.079850,24.915610,-0.102662,-12.689416,-0.108322,-11.386699
18.600000,3.096530,25.074500,-0.103218,-12.770338,-0.108942,-11.452213
18.700000,3.113260,25.227340,-0.103775,-12.848179,-0.109564,-11.514855
18.800000,3.129950,25.380480,-0.104332,-12.926172,-0.110185,-11.577563
18.900000,3.146580,25.532010,-0.104886,-13.003346,-0.110804,-11.639477
19.000000,3.163250,25.693040,-0.105442,-13.085358,-0.111425,-11.705616
19.100000,3.179950,25.850110,-0.105998,-13.165353,-0.112048,-11.769847
19.200000,3.196620,25.998390,-0.106554,-13.240871,-0.112669,-11.830003
19.300000,3.213320,26.154080,-0.107111,-13.320164,-0.113293,-11.893432
19.400000,3.229950,26.313030,-0.107665,-13.401116,-0.113914,-11.958285
19.500000,3.246590,26.466260,-0.108220,-13.479156,-0.114535,-12.020446
19.600000,3.263270,26.626730,-0.108776,-13.560882,-0.115159,-12.085788
19.700000,3.279990,26.779150,-0.109333,-13.638509,-0.115785,-12.147370
19.800000,3.296580,26.940970,-0.109886,-13.720923,-0.116406,-12.213186
19.900000,3.313250,27.093830,-0.110442,-13.798774,-0.117030,-12.274815
20.000000,3.329950,27.251830,-0.110998,-13.879243,-0.117656,-12.338670
20.100000,3.346650,27.411380,-0.111555,-13.960501,-0.118283,-12.403137
20.200000,3.363270,27.560970,-0.112109,-14.036687,-0.118906,-12.463048
20.300000,3.379940,27.723420,-0.112665,-14.119422,-0.119532,-12.528662
20.400000,3.396610,27.875080,-0.113220,-14.196662,-0.120159,-12.589311
20.500000,3.413270,28.037840,-0.113776,-14.279555,-0.120785,-12.654889
20.600000,3.430000,28.198380,-0.114333,-14.361317,-0.121415,-12.719340
20.700000,3.446580,28.351410,-0.114886,-14.439255,-0.122039,-12.780386
20.800000,3.463230,28.513000,-0.115441,-14.521552,-0.122666,-12.845169
20.900000,3.479920,28.672790,-0.115997,-14.602932,-0.123295,-12.909031
21.000000,3.496620,28.831270,-0.116554,-14.683645,-0.123925,-12.972208
21.100000,3.513230,28.991190,-0.117108,-14.765092,-0.124552,-13.035986
21.200000,3.529860,29.147630,-0.117662,-14.844766,-0.125180,-13.098101
21.300000,3.546560,29.302970,-0.118219,-14.923880,-0.125811,-13.159599
21.400000,3.563210,29.466540,-0.118774,-15.007186,-0.126441,-13.224727
21.500000,3.579890,29.621850,-0.119330,-15.086284,-0.127072,-13.286043
21.600000,3.596530,29.782490,-0.119884,-15.168098,-0.127702,-13.349680
21.700000,3.613250,29.941920,-0.120442,-15.249295,-0.128335,-13.412644
21.800000,3.629900,30.098610,-0.120997,-15.329096,-0.128967,-13.474327
21.900000,3.646550,30.263780,-0.121552,-15.413217,-0.129598,-13.539714
22.000000,3.663190,30.420910,-0.122106,-15.493242,-0.130230,-13.601419
22.100000,3.679870,30.581360,-0.122662,-15.574959,-0.130863,-13.664498
22.200000,3.696580,30.739070,-0.123219,-15.655280,-0.131498,-13.726247
22.300000,3.713260,30.900770,-0.123775,-15.737633,-0.132133,-13.789702
22.400000,3.729900,31.055450,-0.124330,-15.816411,-0.132766,-13.849956
22.500000,3.746510,31.219390,-0.124884,-15.899905,-0.133398,-13.914266
22.600000,3.763210,31.387140,-0.125440,-15.985339,-0.134035,-13.980133
22.700000,3.779930,31.548730,-0.125998,-16.067636,-0.134672,-14.043152
22.800000,3.796620,31.703620,-0.126554,-16.146521,-0.135309,-14.103114
22.900000,3.813200,31.865440,-0.127107,-16.228935,-0.135942,-14.166129
23.000000,3.829890,32.026500,-0.127663,-16.310963,-0.136579,-14.228656
23.100000,3.846530,32.197400,-0.128218,-16.398001,-0.137216,-14.295488
23.200000,3.863220,32.350910,-0.128774,-16.476183,-0.137854,-14.354479
23.300000,3.879900,32.518010,-0.129330,-16.561286,-0.138492,-14.419415
23.400000,3.896530,32.671410,-0.129884,-16.639412,-0.139129,-14.478213
23.500000,3.913220,32.837650,-0.130441,-16.724078,-0.139769,-14.542578
23.600000,3.929950,33.005720,-0.130998,-16.809675,-0.140410,-14.607636
23.700000,3.946630,33.172760,-0.131554,-16.894748,-0.141050,-14.672171
23.800000,3.963260,33.328730,-0.132109,-16.974183,-0.141689,-14.731746
23.900000,3.979980,33.496080,-0.132666,-17.059413,-0.142331,-14.796209
24.000000,3.996650,33.654070,-0.133222,-17.139877,-0.142972,-14.856474
24.100000,4.013350,33.823170,-0.133778,-17.225999,-0.143614,-14.921534
24.200000,4.029920,33.986850,-0.134331,-17.309361,-0.144252,-14.984183
24.300000,4.046610,34.144820,-0.134887,-17.389814,-0.144895,-15.044154
24.400000,4.063300,34.311170,-0.135443,-17.474535,-0.145538,-15.107726
24.500000,4.079960,34.470380,-0.135999,-17.555620,-0.146181,-15.168079
24.600000,4.096540,34.634690,-0.136551,-17.639303,-0.146821,-15.230632
24.700000,4.113180,34.791230,-0.137106,-17.719028,-0.147463,-15.289643
24.800000,4.129890,34.959320,-0.137663,-17.804635,-0.148109,-15.353596
24.900000,4.146580,35.118370,-0.138219,-17.885639,-0.148754,-15.413498
25.000000,4.163300,35.288150,-0.138777,-17.972107,-0.149401,-15.477998
25.100000,4.179900,35.452780,-0.139330,-18.055953,-0.150044,-15.540217
25.200000,4.196550,35.616400,-0.139885,-18.139284,-0.150689,-15.601870
25.300000,4.213280,35.785940,-0.140443,-18.225630,-0.151338,-15.665974
25.400000,4.229960,35.948720,-0.140999,-18.308533,-0.151985,-15.727054
25.500000,4.246580,36.111170,-0.141553,-18.391268,-0.152630,-15.787935
25.600000,4.263260,36.277630,-0.142109,-18.476045,-0.153278,-15.850439
25.700000,4.279940,36.438690,-0.142665,-18.558072,-0.153926,-15.910491
25.800000,4.296600,36.601780,-0.143220,-18.641133,-0.154574,-15.971350
25.900000,4.313280,36.767270,-0.143776,-18.725417,-0.155223,-16.033151
26.000000,4.329920,36.936140,-0.144331,-18.811422,-0.155871,-16.096357
26.100000,4.346600,37.101500,-0.144887,-18.895639,-0.156521,-16.157913
26.200000,4.363320,37.269870,-0.145444,-18.981389,-0.157173,-16.220660
26.300000,4.379980,37.434830,-0.145999,-19.065402,-0.157823,-16.281866
26.400000,4.396520,37.597480,-0.146551,-19.148239,-0.158469,-16.342052
26.500000,4.413220,37.760940,-0.147107,-19.231489,-0.159122,-16.402396
26.600000,4.429930,37.930620,-0.147664,-19.317906,-0.159775,-16.465340
26.700000,4.446570,38.093330,-0.148219,-19.400774,-0.160426,-16.525210
26.800000,4.463190,38.258260,-0.148773,-19.484772,-0.161076,-16.585964
26.900000,4.479860,38.427500,-0.149329,-19.570965,-0.161729,-16.648459
27.000000,4.496570,38.593120,-0.149886,-19.655315,-0.162384,-16.709265
27.100000,4.513240,38.765380,-0.150441,-19.743046,-0.163038,-16.772876
27.200000,4.529870,38.926990,-0.150996,-19.825353,-0.163691,-16.831811
27.300000,4.546570,39.090530,-0.151552,-19.908643,-0.164347,-16.891442
27.400000,4.563260,39.263010,-0.152109,-19.996487,-0.165003,-16.954848
27.500000,4.579950,39.429800,-0.152665,-20.081432,-0.165659,-17.015700
27.600000,4.596640,39.606170,-0.153221,-20.171257,-0.166316,-17.080590
27.700000,4.613260,39.758450,-0.153775,-20.248812,-0.166970,-17.135044
27.800000,4.629880,39.926220,-0.154329,-20.334257,-0.167625,-17.196085
27.900000,4.646580,40.088230,-0.154886,-20.416768,-0.168284,-17.254496
28.000000,4.663270,40.266050,-0.155442,-20.507331,-0.168942,-17.319624
28.100000,4.679890,40.431140,-0.155996,-20.591411,-0.169598,-17.379226
28.200000,4.696550,40.592190,-0.156552,-20.673433,-0.170257,-17.436972
28.300000,4.713280,40.762130,-0.157109,-20.759982,-0.170918,-17.498395
28.400000,4.729940,40.931870,-0.157665,-20.846430,-0.171577,-17.559685
28.500000,4.746600,41.097310,-0.158220,-20.930688,-0.172237,-17.619035
28.600000,4.763270,41.265940,-0.158776,-21.016571,-0.172897,-17.679651
28.700000,4.779980,41.440140,-0.159333,-21.105290,-0.173559,-17.742528
28.800000,4.796590,41.604670,-0.159886,-21.189084,-0.174218,-17.801239
28.900000,4.813230,41.766200,-0.160441,-21.271351,-0.174879,-17.858554
29.000000,4.829890,41.927720,-0.160996,-21.353612,-0.175540,-17.915759
29.100000,4.846560,42.098760,-0.161552,-21.440722,-0.176203,-17.976931
29.200000,4.863310,42.263680,-0.162110,-21.524715,-0.176869,-18.035337
29.300000,4.879930,42.439240,-0.162664,-21.614127,-0.177530,-18.098280
29.400000,4.896530,42.604440,-0.163218,-21.698263,-0.178191,-18.156723
29.500000,4.913190,42.772710,-0.163773,-21.783962,-0.178855,-18.216337
29.600000,4.929920,42.945760,-0.164331,-21.872096,-0.179522,-18.277840
29.700000,4.946630,43.111300,-0.164888,-21.956405,-0.180189,-18.336064
29.800000,4.963260,43.276000,-0.165442,-22.040286,-0.180853,-18.393897
29.900000,4.979920,43.440670,-0.165997,-22.124152,-0.181519,-18.451601
30.000000,4.996550,43.610260,-0.166552,-22.210523,-0.182184,-18.511323
30.100000,5.013220,43.781480,-0.167107,-22.297725,-0.182850,-18.571611
30.200000,5.029920,43.946200,-0.167664,-22.381616,-0.183519,-18.629025
30.300000,5.046560,44.125840,-0.168219,-22.473106,-0.184186,-18.692710
30.400000,5.063190,44.290920,-0.168773,-22.557180,-0.184852,-18.750137
30.500000,5.079910,44.470320,-0.169330,-22.648548,-0.185523,-18.813462
30.600000,5.096620,44.639480,-0.169887,-22.734700,-0.186194,-18.872363
30.700000,5.113220,44.808160,-0.170441,-22.820608,-0.186861,-18.931049
30.800000,5.129920,44.973320,-0.170997,-22.904724,-0.187532,-18.988077
30.900000,5.146610,45.144800,-0.171554,-22.992058,-0.188203,-19.047686
31.000000,5.163310,45.310700,-0.172110,-23.076550,-0.188875,-19.104837
31.100000,5.179940,45.484560,-0.172665,-23.165096,-0.189545,-19.165303
31.200000,5.196610,45.653360,-0.173220,-23.251065,-0.190217,-19.223508
31.300000,5.213260,45.826660,-0.173775,-23.339326,-0.190889,-19.283527
31.400000,5.229960,46.002490,-0.174332,-23.428876,-0.191563,-19.344473
31.500000,5.246610,46.167720,-0.174887,-23.513027,-0.192235,-19.400904
31.600000,5.263210,46.339960,-0.175440,-23.600748,-0.192906,-19.460225
31.700000,5.279890,46.513050,-0.175996,-23.688902,-0.193580,-19.519742
31.800000,5.296600,46.684980,-0.176553,-23.776465,-0.194256,-19.578651
31.900000,5.313350,46.853650,-0.177112,-23.862368,-0.194935,-19.636064
32.000000,5.329890,47.029490,-0.177663,-23.951923,-0.195605,-19.696552
32.100000,5.346580,47.200240,-0.178219,-24.038885,-0.196282,-19.754691
32.200000,5.363250,47.372470,-0.178775,-24.126601,-0.196958,-19.813368
32.300000,5.379980,47.538910,-0.179333,-24.211368,-0.197637,-19.869479
32.400000,5.396550,47.718990,-0.179885,-24.303082,-0.198311,-19.931322
32.500000,5.413230,47.896680,-0.180441,-24.393579,-0.198989,-19.991977
32.600000,5.429900,48.060970,-0.180997,-24.477251,-0.199667,-20.046950
32.700000,5.446540,48.242020,-0.181551,-24.569459,-0.200345,-20.108841
32.800000,5.463240,48.412320,-0.182108,-24.656192,-0.201025,-20.166102
32.900000,5.479830,48.587490,-0.182661,-24.745405,-0.201701,-20.225385
33.000000,5.496530,48.762470,-0.183218,-24.834522,-0.202383,-20.284399
33.100000,5.513230,48.930610,-0.183774,-24.920155,-0.203064,-20.340470
33.200000,5.529930,49.102310,-0.184331,-25.007601,-0.203747,-20.397925
33.300000,5.546560,49.280400,-0.184885,-25.098302,-0.204426,-20.457994
33.400000,5.563230,49.457940,-0.185441,-25.188722,-0.205108,-20.517700
33.500000,5.579930,49.636470,-0.185998,-25.279647,-0.205792,-20.577691
33.600000,5.596610,49.811300,-0.186554,-25.368687,-0.206475,-20.636065
33.700000,5.613270,49.985390,-0.187109,-25.457350,-0.207158,-20.694051
33.800000,5.629870,50.163790,-0.187662,-25.548208,-0.207839,-20.753772
33.900000,5.646550,50.339680,-0.188218,-25.637788,-0.208524,-20.812287
34.000000,5.663250,50.510580,-0.188775,-25.724827,-0.209210,-20.868623
34.100000,5.679950,50.687570,-0.189332,-25.814967,-0.209896,-20.927377
34.200000,5.696540,50.865640,-0.189885,-25.905658,-0.210579,-20.986571
34.300000,5.713200,51.038170,-0.190440,-25.993527,-0.211264,-21.043319
34.400000,5.729940,51.222690,-0.190998,-26.087502,-0.211954,-21.104841
34.500000,5.746660,51.397330,-0.191555,-26.176445,-0.212643,-21.162208
34.600000,5.763290,51.573390,-0.192110,-26.266112,-0.213329,-21.220138
34.700000,5.779920,51.755400,-0.192664,-26.358809,-0.214015,-21.280415
34.800000,5.796610,51.929270,-0.193220,-26.447360,-0.214705,-21.337192
34.900000,5.813290,52.108170,-0.193776,-26.538473,-0.215394,-21.395945
35.000000,5.829950,52.280770,-0.194332,-26.626378,-0.216083,-21.452029
35.100000,5.846550,52.457610,-0.194885,-26.716441,-0.216770,-21.509808
35.200000,5.863240,52.636280,-0.195441,-26.807437,-0.217461,-21.568156
35.300000,5.879930,52.817690,-0.195998,-26.899829,-0.218153,-21.627525
35.400000,5.896610,52.994430,-0.196554,-26.989842,-0.218845,-21.684889
35.500000,5.913280,53.183690,-0.197109,-27.086231,-0.219537,-21.747282
35.600000,5.929920,53.351060,-0.197664,-27.171472,-0.220228,-21.800650
35.700000,5.946550,53.528840,-0.198218,-27.262014,-0.220919,-21.858183
35.800000,5.963240,53.706910,-0.198775,-27.352705,-0.221613,-21.915680
35.900000,5.979890,53.879800,-0.199330,-27.440757,-0.222306,-21.971000
36.000000,5.996510,54.058570,-0.199884,-27.531804,-0.222998,-22.028646
36.100000,6.013270,54.238710,-0.200442,-27.623548,-0.223697,-22.086620
36.200000,6.029960,54.416830,-0.200999,-27.714264,-0.224393,-22.143734
36.300000,6.046640,54.600660,-0.201555,-27.807888,-0.225089,-22.203078
36.400000,6.063220,54.780520,-0.202107,-27.899490,-0.225781,-22.260798
36.500000,6.079910,54.956890,-0.202664,-27.989314,-0.226479,-22.316897
36.600000,6.096610,55.146290,-0.203220,-28.085775,-0.227177,-22.378174
36.700000,6.113290,55.322710,-0.203776,-28.175625,-0.227875,-22.434099
36.800000,6.129950,55.500980,-0.204332,-28.266417,-0.228573,-22.490693
36.900000,6.146550,55.680360,-0.204885,-28.357774,-0.229269,-22.547692
37.000000,6.163190,55.859730,-0.205440,-28.449127,-0.229966,-22.604548
37.100000,6.179880,56.037900,-0.205996,-28.539868,-0.230667,-22.660769
37.200000,6.196570,56.217650,-0.206552,-28.631414,-0.231368,-22.717529
37.300000,6.213170,56.398120,-0.207106,-28.723327,-0.232065,-22.774563
37.400000,6.229880,56.579150,-0.207663,-28.815524,-0.232768,-22.831616
37.500000,6.246560,56.762740,-0.208219,-28.909026,-0.233470,-22.889627
37.600000,6.263260,56.945140,-0.208775,-29.001922,-0.234173,-22.947036
37.700000,6.279870,57.126670,-0.209329,-29.094374,-0.234873,-23.004078
37.800000,6.296560,57.310750,-0.209885,-29.188125,-0.235577,-23.061966
37.900000,6.313250,57.487000,-0.210442,-29.277889,-0.236282,-23.116601
38.000000,6.329930,57.671030,-0.210998,-29.371614,-0.236986,-23.174272
38.100000,6.346540,57.857560,-0.211551,-29.466613,-0.237688,-23.232912
38.200000,6.363220,58.041790,-0.212107,-29.560441,-0.238393,-23.290455
38.300000,6.379910,58.224990,-0.212664,-29.653744,-0.239100,-23.347470
38.400000,6.396600,58.415040,-0.213220,-29.750536,-0.239807,-23.407126
38.500000,6.413270,58.594820,-0.213776,-29.842097,-0.240513,-23.462583
38.600000,6.429850,58.781500,-0.214328,-29.937172,-0.241216,-23.520788
38.700000,6.446570,58.967420,-0.214886,-30.031860,-0.241926,-23.578444
38.800000,6.463310,59.149910,-0.215444,-30.124802,-0.242637,-23.634604
38.900000,6.479980,59.327190,-0.215999,-30.215090,-0.243345,-23.688651
39.000000,6.496540,59.510000,-0.216551,-30.308194,-0.244050,-23.744914
39.100000,6.513220,59.698480,-0.217107,-30.404186,-0.244760,-23.803214
39.200000,6.529900,59.881100,-0.217663,-30.497194,-0.245470,-23.859073
39.300000,6.546570,60.066470,-0.218219,-30.591602,-0.246181,-23.915933
39.400000,6.563220,60.254640,-0.218774,-30.687436,-0.246891,-23.973823
39.500000,6.579890,60.448460,-0.219330,-30.786148,-0.247602,-24.033832
39.600000,6.596550,60.635570,-0.219885,-30.881442,-0.248314,-24.091076
39.700000,6.613260,60.817310,-0.220442,-30.974002,-0.249028,-24.146031
39.800000,6.629920,61.003490,-0.220997,-31.068822,-0.249741,-24.202695
39.900000,6.646570,61.186910,-0.221552,-31.162237,-0.250454,-24.258171
40.000000,6.663230,61.376890,-0.222108,-31.258993,-0.251167,-24.316131
40.100000,6.679980,61.558460,-0.222666,-31.351466,-0.251885,-24.370561
40.200000,6.696610,61.743940,-0.223220,-31.445930,-0.252599,-24.426559
40.300000,6.713260,61.932580,-0.223775,-31.542004,-0.253313,-24.483682
40.400000,6.729910,62.122370,-0.224330,-31.638663,-0.254029,-24.541151
40.500000,6.746610,62.303660,-0.224887,-31.730993,-0.254746,-24.595106
40.600000,6.763260,62.493060,-0.225442,-31.827454,-0.255463,-24.652209
40.700000,6.779900,62.684130,-0.225997,-31.924765,-0.256179,-24.709875
40.800000,6.796550,62.868160,-0.226552,-32.018491,-0.256896,-24.764648
40.900000,6.813220,63.062390,-0.227107,-32.117411,-0.257615,-24.823312
41.000000,6.829920,63.243680,-0.227664,-32.209742,-0.258336,-24.876743
41.100000,6.846570,63.434130,-0.228219,-32.306737,-0.259054,-24.933726
41.200000,6.863230,63.625880,-0.228774,-32.404395,-0.259774,-24.991101
41.300000,6.879880,63.811820,-0.229329,-32.499093,-0.260494,-25.046098
41.400000,6.896590,64.001180,-0.229886,-32.595533,-0.261217,-25.102266
41.500000,6.913310,64.194370,-0.230444,-32.693924,-0.261941,-25.159816
41.600000,6.929890,64.388280,-0.230996,-32.792682,-0.262660,-25.217692
41.700000,6.946550,64.573010,-0.231552,-32.886764,-0.263382,-25.271779
41.800000,6.963260,64.761170,-0.232109,-32.982593,-0.264107,-25.327047
41.900000,6.979950,64.950720,-0.232665,-33.079130,-0.264832,-25.382774
42.000000,6.996630,65.140350,-0.233221,-33.175708,-0.265557,-25.438436
42.100000,7.013250,65.331110,-0.233775,-33.272861,-0.266279,-25.494498
42.200000,7.029910,65.519540,-0.234330,-33.368828,-0.267004,-25.549499
42.300000,7.046620,65.708820,-0.234887,-33.465227,-0.267732,-25.604669
42.400000,7.063280,65.900980,-0.235443,-33.563094,-0.268458,-25.660909
42.500000,7.079910,66.095220,-0.235997,-33.662019,-0.269184,-25.717884
42.600000,7.096550,66.275460,-0.236552,-33.753815,-0.269910,-25.769294
42.700000,7.113280,66.477090,-0.237109,-33.856504,-0.270641,-25.828811
42.800000,7.129920,66.663090,-0.237664,-33.951233,-0.271368,-25.882247
42.900000,7.146510,66.851460,-0.238217,-34.047169,-0.272094,-25.936555
43.000000,7.163210,67.042640,-0.238774,-34.144536,-0.272825,-25.991720
43.100000,7.179870,67.237210,-0.239329,-34.243630,-0.273554,-26.048136
43.200000,7.196590,67.426500,-0.239886,-34.340034,-0.274287,-26.102330
43.300000,7.213260,67.625050,-0.240442,-34.441155,-0.275019,-26.160055
43.400000,7.229870,67.815110,-0.240996,-34.537952,-0.275748,-26.214455
43.500000,7.246540,68.008480,-0.241551,-34.636434,-0.276480,-26.269958
43.600000,7.263230,68.201800,-0.242108,-34.734892,-0.277214,-26.325308
43.700000,7.279980,68.389950,-0.242666,-34.830716,-0.277951,-26.378485
43.800000,7.296570,68.580470,-0.243219,-34.927747,-0.278681,-26.432655
43.900000,7.313190,68.779460,-0.243773,-35.029091,-0.279414,-26.489945
44.000000,7.329880,68.972160,-0.244329,-35.127233,-0.280150,-26.544619
44.100000,7.346600,69.166540,-0.244887,-35.226230,-0.280887,-26.599796
44.200000,7.363190,69.361990,-0.245440,-35.325771,-0.281620,-26.655426
44.300000,7.379860,69.559520,-0.245995,-35.426373,-0.282357,-26.711650
44.400000,7.396560,69.751900,-0.246552,-35.524351,-0.283095,-26.765751
44.500000,7.413240,69.946690,-0.247108,-35.623557,-0.283833,-26.820691
44.600000,7.429890,70.140030,-0.247663,-35.722024,-0.284571,-26.875000
44.700000,7.446560,70.334080,-0.248219,-35.820853,-0.285310,-26.929448
44.800000,7.463250,70.528500,-0.248775,-35.919870,-0.286050,-26.983904
44.900000,7.479920,70.726240,-0.249331,-36.020578,-0.286790,-27.039543
45.000000,7.496630,70.923430,-0.249888,-36.121006,-0.287532,-27.094812
45.100000,7.513230,71.124830,-0.250441,-36.223578,-0.288270,-27.151709
45.200000,7.529880,71.316640,-0.250996,-36.321266,-0.289011,-27.204774
45.300000,7.546620,71.519650,-0.251554,-36.424659,-0.289756,-27.261890
45.400000,7.563320,71.708570,-0.252111,-36.520875,-0.290500,-27.313573
45.500000,7.579930,71.900140,-0.252664,-36.618441,-0.291241,-27.366267
45.600000,7.596570,72.104190,-0.253219,-36.722362,-0.291983,-27.423563
45.700000,7.613260,72.296680,-0.253775,-36.820397,-0.292729,-27.476288
45.800000,7.629940,72.498660,-0.254331,-36.923264,-0.293474,-27.532521
45.900000,7.646610,72.697950,-0.254887,-37.024762,-0.294219,-27.587631
46.000000,7.663260,72.901470,-0.255442,-37.128414,-0.294965,-27.644258
46.100000,7.679910,73.093610,-0.255997,-37.226270,-0.295710,-27.696456
46.200000,7.696590,73.298740,-0.256553,-37.330742,-0.296458,-27.753428
46.300000,7.713270,73.494340,-0.257109,-37.430360,-0.297206,-27.806678
46.400000,7.729840,73.683660,-0.257661,-37.526780,-0.297950,-27.857580
46.500000,7.746520,73.881700,-0.258217,-37.627641,-0.298699,-27.911532
46.600000,7.763240,74.088430,-0.258775,-37.732928,-0.299451,-27.968602
46.700000,7.779950,74.289530,-0.259332,-37.835347,-0.300202,-28.023443
46.800000,7.796590,74.492140,-0.259886,-37.938535,-0.300952,-28.078829
46.900000,7.813220,74.700110,-0.260441,-38.044454,-0.301701,-28.136131
47.000000,7.829940,74.891580,-0.260998,-38.141968,-0.302455,-28.186991
47.100000,7.846630,75.103070,-0.261554,-38.249679,-0.303208,-28.245310
47.200000,7.863270,75.297130,-0.262109,-38.348513,-0.303959,-28.297023
47.300000,7.879900,75.495290,-0.262663,-38.449435,-0.304711,-28.350179
47.400000,7.896590,75.697810,-0.263220,-38.552578,-0.305465,-28.404781
47.500000,7.913270,75.903440,-0.263776,-38.657305,-0.306220,-28.460448
47.600000,7.929920,76.103110,-0.264331,-38.758996,-0.306975,-28.513804
47.700000,7.946540,76.309330,-0.264885,-38.864023,-0.307728,-28.569539
47.800000,7.963190,76.514570,-0.265440,-38.968551,-0.308483,-28.624751
47.900000,7.979880,76.720090,-0.265996,-39.073221,-0.309241,-28.679900
48.000000,7.996570,76.919570,-0.266552,-39.174815,-0.309999,-28.732677
48.100000,8.013240,77.120060,-0.267108,-39.276924,-0.310757,-28.785743
48.200000,8.029860,77.328780,-0.267662,-39.383224,-0.311513,-28.841832
48.300000,8.046540,77.533370,-0.268218,-39.487421,-0.312273,-28.896184
48.400000,8.063250,77.735760,-0.268775,-39.590497,-0.313034,-28.949562
48.500000,8.079960,77.945310,-0.269332,-39.697220,-0.313796,-29.005489
48.600000,8.096550,78.153890,-0.269885,-39.803449,-0.314553,-29.061095
48.700000,8.113220,78.356860,-0.270441,-39.906821,-0.315315,-29.114394
48.800000,8.129900,78.571000,-0.270997,-40.015882,-0.316077,-29.171711
48.900000,8.146610,78.770590,-0.271554,-40.117532,-0.316841,-29.223469
49.000000,8.163260,78.975520,-0.272109,-40.221902,-0.317604,-29.277174
49.100000,8.179890,79.186200,-0.272663,-40.329200,-0.318365,-29.332920
49.200000,8.196530,79.388230,-0.273218,-40.432094,-0.319128,-29.385331
49.300000,8.213210,79.601130,-0.273774,-40.540523,-0.319894,-29.441595
49.400000,8.229870,79.806870,-0.274329,-40.645305,-0.320659,-29.495119
49.500000,8.246560,80.017020,-0.274885,-40.752334,-0.321425,-29.550115
49.600000,8.263270,80.220840,-0.275442,-40.856138,-0.322194,-29.602628
49.700000,8.279920,80.431400,-0.275997,-40.963376,-0.322960,-29.657593
49.800000,8.296550,80.640770,-0.276552,-41.070007,-0.323726,-29.712028
49.900000,8.313180,80.846550,-0.277106,-41.174810,-0.324493,-29.765023
50.000000,8.329890,81.045960,-0.277663,-41.276368,-0.325263,-29.815448
50.100000,8.346590,81.259640,-0.278220,-41.385195,-0.326034,-29.871020
50.200000,8.363310,81.470340,-0.278777,-41.492503,-0.326807,-29.925348
50.300000,8.379880,81.678050,-0.279329,-41.598289,-0.327573,-29.978667
50.400000,8.396550,81.887820,-0.279885,-41.705124,-0.328344,-30.032486
50.500000,8.413230,82.100690,-0.280441,-41.813538,-0.329117,-30.087308
50.600000,8.429950,82.307400,-0.280998,-41.918815,-0.329892,-30.139698
50.700000,8.446630,82.511680,-0.281554,-42.022854,-0.330665,-30.191137
50.800000,8.463250,82.722860,-0.282108,-42.130407,-0.331437,-30.245068
50.900000,8.479910,82.932370,-0.282664,-42.237109,-0.332210,-30.298213
51.000000,8.496620,83.150280,-0.283221,-42.348090,-0.332987,-30.354236
51.100000,8.513270,83.352860,-0.283776,-42.451263,-0.333762,-30.404628
51.200000,8.529890,83.571460,-0.284330,-42.562595,-0.334536,-30.460787
51.300000,8.546550,83.785030,-0.284885,-42.671365,-0.335312,-30.514933
51.400000,8.563230,83.994290,-0.285441,-42.777941,-0.336090,-30.567362
51.500000,8.579910,84.206670,-0.285997,-42.886105,-0.336868,-30.620808
51.600000,8.596560,84.414960,-0.286552,-42.992186,-0.337646,-30.672689
51.700000,8.613240,84.631010,-0.287108,-43.102219,-0.338425,-30.727227
51.800000,8.629900,84.844560,-0.287663,-43.210980,-0.339205,-30.780765
51.900000,8.646610,85.070390,-0.288220,-43.325994,-0.339987,-30.838561
52.000000,8.663310,85.284140,-0.288777,-43.434856,-0.340769,-30.891868
52.100000,8.679890,85.497060,-0.289330,-43.543295,-0.341547,-30.944928
52.200000,8.696600,85.716780,-0.289887,-43.655198,-0.342331,-31.000138
52.300000,8.713350,85.936710,-0.290445,-43.767207,-0.343117,-31.055241
52.400000,8.729960,86.145680,-0.290999,-43.873635,-0.343898,-31.106465
52.500000,8.746570,86.365560,-0.291552,-43.985619,-0.344679,-31.161509
52.600000,8.763260,86.580560,-0.292109,-44.095117,-0.345465,-31.214551
52.700000,8.779960,86.806040,-0.292665,-44.209953,-0.346251,-31.271232
52.800000,8.796660,87.025070,-0.293222,-44.321504,-0.347039,-31.325464
52.900000,8.813280,87.244470,-0.293776,-44.433244,-0.347823,-31.379823
53.000000,8.829900,87.457670,-0.294330,-44.541826,-0.348608,-31.431830
53.100000,8.846560,87.682190,-0.294885,-44.656173,-0.349395,-31.487722
53.200000,8.863260,87.893650,-0.295442,-44.763868,-0.350185,-31.538742
53.300000,8.879900,88.107160,-0.295997,-44.872608,-0.350972,-31.590466
53.400000,8.896520,88.333770,-0.296551,-44.988020,-0.351759,-31.646792
53.500000,8.913170,88.554430,-0.297106,-45.100401,-0.352549,-31.700816
53.600000,8.929930,88.775690,-0.297664,-45.213088,-0.353344,-31.754764
53.700000,8.946680,89.003040,-0.298223,-45.328876,-0.354139,-31.810778
53.800000,8.963210,89.216980,-0.298774,-45.437835,-0.354925,-31.862206
53.900000,8.979900,89.443170,-0.299330,-45.553032,-0.355718,-31.917643
54.000000,8.996600,89.655030,-0.299887,-45.660932,-0.356513,-31.967827
54.100000,9.013260,89.879280,-0.300442,-45.775141,-0.357307,-32.022366
54.200000,9.029920,90.104610,-0.300997,-45.889901,-0.358101,-32.077163
54.300000,9.046600,90.332800,-0.301553,-46.006117,-0.358896,-32.132819
54.400000,9.063250,90.558790,-0.302108,-46.121213,-0.359691,-32.187610
54.500000,9.079930,90.783870,-0.302664,-46.235845,-0.360488,-32.241904
54.600000,9.096610,91.010350,-0.303220,-46.351191,-0.361286,-32.296567
54.700000,9.113170,91.228120,-0.303772,-46.462100,-0.362079,-32.348199
54.800000,9.129880,91.452930,-0.304329,-46.576595,-0.362879,-32.401971
54.900000,9.146610,91.682920,-0.304887,-46.693728,-0.363681,-32.457417
55.000000,9.163310,91.895840,-0.305444,-46.802167,-0.364482,-32.506741
55.100000,9.179860,92.129630,-0.305995,-46.921235,-0.365277,-32.563556
55.200000,9.196570,92.360450,-0.306552,-47.038791,-0.366080,-32.618940
55.300000,9.213220,92.592160,-0.307107,-47.156800,-0.366880,-32.674601
55.400000,9.229890,92.819630,-0.307663,-47.272649,-0.367682,-32.728604
55.500000,9.246560,93.055080,-0.308219,-47.392563,-0.368485,-32.785290
55.600000,9.263230,93.282650,-0.308774,-47.508464,-0.369289,-32.839069
55.700000,9.279890,93.511590,-0.309330,-47.625062,-0.370093,-32.893217
55.800000,9.296580,93.736460,-0.309886,-47.739587,-0.370898,-32.945757
55.900000,9.313290,93.975480,-0.310443,-47.861319,-0.371706,-33.003108
56.000000,9.329920,94.208370,-0.310997,-47.979929,-0.372510,-33.058299
56.100000,9.346600,94.447820,-0.311553,-48.101880,-0.373317,-33.115579
56.200000,9.363280,94.677420,-0.312109,-48.218814,-0.374125,-33.169272
56.300000,9.379980,94.920680,-0.312666,-48.342705,-0.374935,-33.227585
56.400000,9.396600,95.145230,-0.313220,-48.457068,-0.375741,-33.279345
56.500000,9.413250,95.376590,-0.313775,-48.574898,-0.376550,-33.333310
