Repository: abubakardawood/tissue-phantom-material-database

Title:
A Database of Silicone Phantom Materials for Modeling Human Tissue Mechanics Across Varying Stiffnesses

Description:
This dataset contains processed mechanical compression test data for soft silicone phantoms
fabricated using Ecoflex (Smooth-On) with varying base materials and thinner concentrations.
The dataset provides force–compression measurements together with derived engineering and
true stress–strain quantities, intended for mechanical characterization, constitutive model
fitting, and the design of tissue-equivalent phantoms.

All files in this dataset are processed outputs generated from raw experimental measurements.
The raw data files are not included in this archive.

File: data/EF50_12_5T/EF50_12_5T_A3.csv (part 1 of 2)
EF50_12_5T_A_sample_3
Compression test;
Cylinder Diameter: 50mm;
Cylinder Height: 30mm;
Speed (mm/min): 10;
Machine: INSTRON 5900;
Load cell: 10kN;
Time (s),Compression (mm),Load (N),Engineering Strain [-],Engineering Stress (kPa),True Strain [-],True Stress (kPa)
0.000000,0.000000,-0.003510,-0.000000,0.001788,0.000000,0.001788
0.100000,0.007390,0.006970,-0.000246,-0.003550,-0.000246,-0.003549
0.200000,0.028160,-0.008490,-0.000939,0.004324,-0.000939,0.004320
0.300000,0.046320,-0.005710,-0.001544,0.002908,-0.001545,0.002904
0.400000,0.063260,0.007000,-0.002109,-0.003565,-0.002111,-0.003558
0.500000,0.080030,0.018450,-0.002668,-0.009397,-0.002671,-0.009371
0.600000,0.096690,0.033450,-0.003223,-0.017036,-0.003228,-0.016981
0.700000,0.113310,0.058800,-0.003777,-0.029947,-0.003784,-0.029833
0.800000,0.130030,0.086220,-0.004334,-0.043911,-0.004344,-0.043721
0.900000,0.146680,0.125520,-0.004889,-0.063927,-0.004901,-0.063614
1.000000,0.163330,0.164070,-0.005444,-0.083560,-0.005459,-0.083105
1.100000,0.179930,0.210510,-0.005998,-0.107212,-0.006016,-0.106569
1.200000,0.196660,0.261500,-0.006555,-0.133181,-0.006577,-0.132308
1.300000,0.213380,0.316640,-0.007113,-0.161263,-0.007138,-0.160116
1.400000,0.229980,0.383880,-0.007666,-0.195508,-0.007696,-0.194010
1.500000,0.246620,0.461620,-0.008221,-0.235101,-0.008255,-0.233168
1.600000,0.263270,0.539770,-0.008776,-0.274903,-0.008814,-0.272490
1.700000,0.280010,0.634000,-0.009334,-0.322894,-0.009377,-0.319880
1.800000,0.296670,0.722110,-0.009889,-0.367768,-0.009938,-0.364131
1.900000,0.313330,0.823450,-0.010444,-0.419380,-0.010499,-0.415000
2.000000,0.329920,0.932900,-0.010997,-0.475122,-0.011058,-0.469897
2.100000,0.346590,1.050600,-0.011553,-0.535066,-0.011620,-0.528885
2.200000,0.363280,1.170480,-0.012109,-0.596121,-0.012183,-0.588902
2.300000,0.379980,1.292830,-0.012666,-0.658433,-0.012747,-0.650093
2.400000,0.396600,1.415540,-0.013220,-0.720929,-0.013308,-0.711398
2.500000,0.413240,1.540620,-0.013775,-0.784631,-0.013870,-0.773823
2.600000,0.429940,1.672050,-0.014331,-0.851568,-0.014435,-0.839364
2.700000,0.446610,1.795130,-0.014887,-0.914252,-0.014999,-0.900642
2.800000,0.463240,1.926960,-0.015441,-0.981393,-0.015562,-0.966239
2.900000,0.479880,2.061740,-0.015996,-1.050036,-0.016125,-1.033239
3.000000,0.496550,2.184360,-0.016552,-1.112485,-0.016690,-1.094072
3.100000,0.513240,2.317140,-0.017108,-1.180110,-0.017256,-1.159920
3.200000,0.529940,2.451370,-0.017665,-1.248472,-0.017823,-1.226419
3.300000,0.546570,2.577840,-0.018219,-1.312883,-0.018387,-1.288964
3.400000,0.563270,2.715920,-0.018776,-1.383207,-0.018954,-1.357236
3.500000,0.579980,2.848350,-0.019333,-1.450653,-0.019522,-1.422608
3.600000,0.596650,2.979260,-0.019888,-1.517325,-0.020089,-1.487148
3.700000,0.613220,3.119410,-0.020441,-1.588702,-0.020652,-1.556228
3.800000,0.629860,3.244530,-0.020995,-1.652426,-0.021219,-1.617732
3.900000,0.646580,3.376330,-0.021553,-1.719551,-0.021788,-1.682490
4.000000,0.663280,3.515820,-0.022109,-1.790592,-0.022357,-1.751004
4.100000,0.679930,3.651590,-0.022664,-1.859740,-0.022925,-1.817590
4.200000,0.696530,3.781730,-0.023218,-1.926019,-0.023491,-1.881302
4.300000,0.713210,3.917380,-0.023774,-1.995105,-0.024061,-1.947674
4.400000,0.729890,4.047780,-0.024330,-2.061517,-0.024631,-2.011361
4.500000,0.746610,4.184450,-0.024887,-2.131123,-0.025202,-2.078086
4.600000,0.763220,4.312090,-0.025441,-2.196129,-0.025770,-2.140258
4.700000,0.779880,4.446630,-0.025996,-2.264650,-0.026340,-2.205778
4.800000,0.796570,4.584760,-0.026552,-2.334999,-0.026911,-2.272999
4.900000,0.813210,4.727040,-0.027107,-2.407462,-0.027481,-2.342203
5.000000,0.829840,4.855310,-0.027661,-2.472789,-0.028051,-2.404388
5.100000,0.846530,4.989290,-0.028218,-2.541025,-0.028623,-2.469323
5.200000,0.863220,5.126020,-0.028774,-2.610661,-0.029196,-2.535541
5.300000,0.879920,5.262280,-0.029331,-2.680057,-0.029769,-2.601449
5.400000,0.896580,5.396130,-0.029886,-2.748226,-0.030342,-2.666093
5.500000,0.913220,5.534800,-0.030441,-2.818850,-0.030914,-2.733043
5.600000,0.929910,5.666670,-0.030997,-2.886011,-0.031488,-2.796554
5.700000,0.946590,5.807060,-0.031553,-2.957511,-0.032062,-2.864193
5.800000,0.963240,5.943370,-0.032108,-3.026933,-0.032635,-2.929745
5.900000,0.979900,6.075370,-0.032663,-3.094161,-0.033209,-2.993095
6.000000,0.996520,6.213540,-0.033217,-3.164530,-0.033782,-3.059413
6.100000,1.013250,6.350550,-0.033775,-3.234309,-0.034359,-3.125070
6.200000,1.029910,6.489980,-0.034330,-3.305320,-0.034933,-3.191847
6.300000,1.046530,6.625990,-0.034884,-3.374589,-0.035507,-3.256869
6.400000,1.063190,6.759770,-0.035440,-3.442723,-0.036083,-3.320714
6.500000,1.079880,6.897370,-0.035996,-3.512802,-0.036660,-3.386355
6.600000,1.096620,7.035270,-0.036554,-3.583034,-0.037239,-3.452059
6.700000,1.113250,7.174280,-0.037108,-3.653831,-0.037814,-3.518243
6.800000,1.129990,7.314590,-0.037666,-3.725290,-0.038394,-3.584972
6.900000,1.146630,7.449740,-0.038221,-3.794121,-0.038971,-3.649106
7.000000,1.163250,7.586000,-0.038775,-3.863518,-0.039547,-3.713710
7.100000,1.179950,7.722530,-0.039332,-3.933052,-0.040126,-3.778359
7.200000,1.196570,7.859760,-0.039886,-4.002943,-0.040703,-3.843283
7.300000,1.213230,7.995200,-0.040441,-4.071922,-0.041281,-3.907249
7.400000,1.229950,8.141180,-0.040998,-4.146269,-0.041862,-3.976279
7.500000,1.246660,8.275370,-0.041555,-4.214611,-0.042443,-4.039472
7.600000,1.263230,8.415320,-0.042108,-4.285887,-0.043020,-4.105419
7.700000,1.279880,8.551270,-0.042663,-4.355126,-0.043599,-4.169325
7.800000,1.296570,8.694690,-0.043219,-4.428169,-0.044181,-4.236788
7.900000,1.313250,8.837670,-0.043775,-4.500988,-0.044762,-4.303958
8.000000,1.329910,8.969980,-0.044330,-4.568373,-0.045343,-4.365856
8.100000,1.346540,9.114390,-0.044885,-4.641921,-0.045923,-4.433570
8.200000,1.363200,9.242160,-0.045440,-4.706993,-0.046505,-4.493108
8.300000,1.379840,9.382380,-0.045995,-4.778407,-0.047086,-4.558626
8.400000,1.396560,9.524920,-0.046552,-4.851002,-0.047670,-4.625178
8.500000,1.413170,9.666210,-0.047106,-4.922960,-0.048251,-4.691061
8.600000,1.429850,9.798520,-0.047662,-4.990345,-0.048835,-4.752497
8.700000,1.446580,9.945580,-0.048219,-5.065242,-0.049421,-4.821000
8.800000,1.463310,10.083970,-0.048777,-5.135724,-0.050007,-4.885219
8.900000,1.479960,10.230840,-0.049332,-5.210524,-0.050590,-4.953478
9.000000,1.496610,10.367540,-0.049887,-5.280145,-0.051174,-5.016734
9.100000,1.513310,10.506830,-0.050444,-5.351085,-0.051760,-5.081156
9.200000,1.530010,10.652120,-0.051000,-5.425080,-0.052347,-5.148399
9.300000,1.546610,10.796800,-0.051554,-5.498765,-0.052930,-5.215284
9.400000,1.563270,10.930970,-0.052109,-5.567097,-0.053516,-5.277001
9.500000,1.579940,11.069600,-0.052665,-5.637701,-0.054102,-5.340793
9.600000,1.596580,11.210820,-0.053219,-5.709624,-0.054688,-5.405761
9.700000,1.613270,11.349510,-0.053776,-5.780258,-0.055276,-5.469421
9.800000,1.629900,11.492090,-0.054330,-5.852873,-0.055862,-5.534887
9.900000,1.646540,11.632260,-0.054885,-5.924261,-0.056448,-5.599110
10.000000,1.663240,11.777290,-0.055441,-5.998125,-0.057037,-5.665581
10.100000,1.679990,11.923660,-0.056000,-6.072670,-0.057629,-5.732603
10.200000,1.696580,12.061850,-0.056553,-6.143050,-0.058215,-5.795644
10.300000,1.713240,12.205540,-0.057108,-6.216230,-0.058804,-5.861234
10.400000,1.729970,12.347100,-0.057666,-6.288326,-0.059395,-5.925706
10.500000,1.746620,12.489120,-0.058221,-6.360657,-0.059984,-5.990335
10.600000,1.763250,12.633480,-0.058775,-6.434179,-0.060573,-6.056010
10.700000,1.779860,12.779490,-0.059329,-6.508541,-0.061161,-6.122398
10.800000,1.796550,12.918870,-0.059885,-6.579526,-0.061753,-6.185512
10.900000,1.813230,13.061900,-0.060441,-6.652371,-0.062345,-6.250295
11.000000,1.829950,13.196770,-0.060998,-6.721060,-0.062938,-6.311086
11.100000,1.846600,13.339900,-0.061553,-6.793955,-0.063529,-6.375765
11.200000,1.863210,13.494660,-0.062107,-6.872774,-0.064119,-6.445927
11.300000,1.879890,13.639270,-0.062663,-6.946423,-0.064712,-6.511139
11.400000,1.896590,13.778130,-0.063220,-7.017144,-0.065306,-6.573522
11.500000,1.913260,13.919870,-0.063775,-7.089332,-0.065900,-6.637207
11.600000,1.929890,14.065620,-0.064330,-7.163561,-0.066492,-6.702732
11.700000,1.946550,14.209000,-0.064885,-7.236584,-0.067086,-6.767039
11.800000,1.963220,14.355470,-0.065441,-7.311181,-0.067680,-6.832732
11.900000,1.979900,14.505250,-0.065997,-7.387463,-0.068275,-6.899915
12.000000,1.996560,14.647140,-0.066552,-7.459727,-0.068870,-6.963267
12.100000,2.013260,14.790300,-0.067109,-7.532638,-0.069467,-7.027133
12.200000,2.029940,14.933890,-0.067665,-7.605768,-0.070063,-7.091126
12.300000,2.046600,15.074260,-0.068220,-7.677258,-0.070659,-7.153515
12.400000,2.063240,15.223160,-0.068775,-7.753092,-0.071254,-7.219875
12.500000,2.079880,15.370140,-0.069329,-7.827948,-0.071850,-7.285242
12.600000,2.096610,15.523350,-0.069887,-7.905977,-0.072449,-7.353452
12.700000,2.113290,15.666850,-0.070443,-7.979061,-0.073047,-7.416992
12.800000,2.129930,15.817780,-0.070998,-8.055929,-0.073644,-7.483977
12.900000,2.146490,15.963940,-0.071550,-8.130368,-0.074238,-7.548643
13.000000,2.163240,16.107240,-0.072108,-8.203350,-0.074840,-7.611823
13.100000,2.179920,16.253420,-0.072664,-8.277799,-0.075439,-7.676301
13.200000,2.196620,16.404110,-0.073221,-8.354545,-0.076040,-7.742819
13.300000,2.213230,16.541870,-0.073774,-8.424705,-0.076637,-7.803178
13.400000,2.229910,16.689370,-0.074330,-8.499826,-0.077238,-7.868031
13.500000,2.246570,16.839490,-0.074886,-8.576282,-0.077838,-7.934041
13.600000,2.263260,16.984990,-0.075442,-8.650384,-0.078439,-7.997782
13.700000,2.279940,17.137710,-0.075998,-8.728164,-0.079041,-8.064841
13.800000,2.296600,17.273860,-0.076553,-8.797505,-0.079642,-8.124026
13.900000,2.313260,17.425690,-0.077109,-8.874831,-0.080244,-8.190505
14.000000,2.329950,17.577910,-0.077665,-8.952356,-0.080847,-8.257071
14.100000,2.346600,17.721380,-0.078220,-9.025425,-0.081449,-8.319456
14.200000,2.363200,17.874910,-0.078773,-9.103617,-0.082049,-8.386495
14.300000,2.379870,18.020420,-0.079329,-9.177725,-0.082653,-8.449665
14.400000,2.396550,18.165570,-0.079885,-9.251649,-0.083257,-8.512581
14.500000,2.413250,18.308940,-0.080442,-9.324667,-0.083862,-8.574575
14.600000,2.429890,18.454340,-0.080996,-9.398718,-0.084465,-8.637456
14.700000,2.446550,18.602450,-0.081552,-9.474150,-0.085070,-8.701517
14.800000,2.463230,18.753770,-0.082108,-9.551217,-0.085675,-8.766989
14.900000,2.479920,18.898320,-0.082664,-9.624835,-0.086281,-8.829208
15.000000,2.496580,19.054310,-0.083219,-9.704280,-0.086887,-8.896697
15.100000,2.513230,19.199500,-0.083774,-9.778225,-0.087493,-8.959061
15.200000,2.529880,19.355360,-0.084329,-9.857604,-0.088099,-9.026319
15.300000,2.546600,19.504080,-0.084887,-9.933346,-0.088707,-9.090138
15.400000,2.563280,19.657370,-0.085443,-10.011416,-0.089315,-9.156014
15.500000,2.579910,19.808810,-0.085997,-10.088544,-0.089921,-9.220960
15.600000,2.596540,19.958470,-0.086551,-10.164765,-0.090528,-9.284991
15.700000,2.613280,20.103890,-0.087109,-10.238827,-0.091139,-9.346930
15.800000,2.630000,20.252460,-0.087667,-10.314493,-0.091750,-9.410256
15.900000,2.646580,20.403680,-0.088219,-10.391509,-0.092356,-9.474777
16.000000,2.663190,20.549840,-0.088773,-10.465948,-0.092963,-9.536854
16.100000,2.679920,20.705580,-0.089331,-10.545265,-0.093575,-9.603250
16.200000,2.696560,20.850730,-0.089885,-10.619190,-0.094185,-9.664680
16.300000,2.713220,21.009790,-0.090441,-10.700198,-0.094795,-9.732465
16.400000,2.729900,21.158780,-0.090997,-10.776078,-0.095407,-9.795491
16.500000,2.746530,21.314280,-0.091551,-10.855274,-0.096017,-9.861463
16.600000,2.763190,21.466460,-0.092106,-10.932778,-0.096628,-9.925800
16.700000,2.779880,21.612250,-0.092663,-11.007029,-0.097241,-9.987088
16.800000,2.796540,21.764190,-0.093218,-11.084411,-0.097853,-10.051144
16.900000,2.813210,21.917390,-0.093774,-11.162435,-0.098466,-10.115693
17.000000,2.829930,22.071460,-0.094331,-11.240902,-0.099081,-10.180537
17.100000,2.846610,22.220250,-0.094887,-11.316680,-0.099695,-10.242875
17.200000,2.863230,22.377380,-0.095441,-11.396706,-0.100308,-10.308993
17.300000,2.879930,22.524480,-0.095998,-11.471623,-0.100923,-10.370374
17.400000,2.896650,22.678670,-0.096555,-11.550152,-0.101540,-10.434927
17.500000,2.913310,22.827960,-0.097110,-11.626185,-0.102155,-10.497162
17.600000,2.929890,22.985020,-0.097663,-11.706175,-0.102767,-10.562914
17.700000,2.946530,23.136820,-0.098218,-11.783486,-0.103382,-10.626139
17.800000,2.963200,23.283990,-0.098773,-11.858439,-0.103998,-10.687141
17.900000,2.979900,23.443490,-0.099330,-11.939671,-0.104616,-10.753704
18.000000,2.996600,23.589120,-0.099887,-12.013840,-0.105235,-10.813818
18.100000,3.013250,23.743500,-0.100442,-12.092465,-0.105851,-10.877878
18.200000,3.029850,23.895950,-0.100995,-12.170107,-0.106467,-10.940987
18.300000,3.046540,24.053980,-0.101551,-12.250591,-0.107086,-11.006528
18.400000,3.063260,24.201850,-0.102109,-12.325901,-0.107706,-11.067320
18.500000,3.079840,24.358340,-0.102661,-12.405601,-0.108322,-11.132025
18.600000,3.096520,24.508010,-0.103217,-12.481827,-0.108942,-11.193486
18.700000,3.113260,24.664130,-0.103775,-12.561338,-0.109564,-11.257781
18.800000,3.129950,24.820840,-0.104332,-12.641150,-0.110185,-11.322278
18.900000,3.146590,24.980480,-0.104886,-12.722454,-0.110805,-11.388042
19.000000,3.163270,25.132920,-0.105442,-12.800091,-0.111426,-11.450420
19.100000,3.179970,25.284350,-0.105999,-12.877214,-0.112048,-11.512242
19.200000,3.196640,25.442060,-0.106555,-12.957535,-0.112670,-11.576849
19.300000,3.213320,25.591200,-0.107111,-13.033491,-0.113293,-11.637465
19.400000,3.229930,25.747240,-0.107664,-13.112962,-0.113913,-11.701163
19.500000,3.246570,25.896110,-0.108219,-13.188781,-0.114535,-11.761504
19.600000,3.263240,26.060010,-0.108775,-13.272254,-0.115158,-11.828569
19.700000,3.279980,26.216240,-0.109333,-13.351821,-0.115784,-11.892031
19.800000,3.296600,26.369680,-0.109887,-13.429968,-0.116406,-11.954193
19.900000,3.313250,26.521740,-0.110442,-13.507411,-0.117030,-12.015630
20.000000,3.329930,26.679370,-0.110998,-13.587692,-0.117655,-12.079490
20.100000,3.346630,26.839790,-0.111554,-13.669393,-0.118282,-12.144513
20.200000,3.363270,26.997730,-0.112109,-13.749831,-0.118906,-12.208351
20.300000,3.379930,27.144270,-0.112664,-13.824463,-0.119532,-12.266939
20.400000,3.396610,27.309400,-0.113220,-13.908563,-0.120159,-12.333831
20.500000,3.413280,27.461490,-0.113776,-13.986022,-0.120786,-12.394748
20.600000,3.430010,27.615310,-0.114334,-14.064362,-0.121415,-12.456332
20.700000,3.446590,27.772450,-0.114886,-14.144393,-0.122039,-12.519395
20.800000,3.463250,27.931730,-0.115442,-14.225513,-0.122667,-12.583296
20.900000,3.479920,28.094180,-0.115997,-14.308248,-0.123295,-12.648530
21.000000,3.496640,28.251970,-0.116555,-14.388610,-0.123926,-12.711551
21.100000,3.513240,28.418890,-0.117108,-14.473622,-0.124552,-12.778645
21.200000,3.529880,28.568090,-0.117663,-14.549609,-0.125181,-12.837663
21.300000,3.546560,28.725770,-0.118219,-14.629915,-0.125811,-12.900386
21.400000,3.563220,28.878330,-0.118774,-14.707613,-0.126441,-12.960731
21.500000,3.579890,29.044990,-0.119330,-14.792492,-0.127072,-13.027309
21.600000,3.596530,29.200020,-0.119884,-14.871448,-0.127702,-13.088594
21.700000,3.613240,29.356420,-0.120441,-14.951102,-0.128335,-13.150371
21.800000,3.629900,29.517720,-0.120997,-15.033251,-0.128967,-13.214278
21.900000,3.646560,29.676590,-0.121552,-15.114163,-0.129599,-13.277006
22.000000,3.663200,29.835100,-0.122107,-15.194892,-0.130230,-13.339494
22.100000,3.679880,29.997170,-0.122663,-15.277433,-0.130864,-13.403463
22.200000,3.696590,30.159020,-0.123220,-15.359863,-0.131499,-13.467226
22.300000,3.713270,30.312650,-0.123776,-15.438106,-0.132133,-13.527244
22.400000,3.729920,30.471920,-0.124331,-15.519221,-0.132767,-13.589706
22.500000,3.746540,30.637930,-0.124885,-15.603770,-0.133400,-13.655098
22.600000,3.763220,30.798770,-0.125441,-15.685685,-0.134035,-13.718062
22.700000,3.779940,30.950390,-0.125998,-15.762904,-0.134673,-13.776810
22.800000,3.796630,31.110980,-0.126554,-15.844692,-0.135309,-13.839478
22.900000,3.813210,31.276580,-0.127107,-15.929031,-0.135942,-13.904340
23.000000,3.829890,31.442510,-0.127663,-16.013539,-0.136579,-13.969202
23.100000,3.846550,31.596970,-0.128218,-16.092205,-0.137216,-14.028889
23.200000,3.863210,31.766160,-0.128774,-16.178372,-0.137853,-14.095024
23.300000,3.879890,31.930140,-0.129330,-16.261887,-0.138492,-14.158742
23.400000,3.896500,32.094880,-0.129883,-16.345788,-0.139128,-14.222743
23.500000,3.913210,32.252500,-0.130440,-16.426063,-0.139768,-14.283442
23.600000,3.929940,32.413840,-0.130998,-16.508233,-0.140410,-14.345688
23.700000,3.946610,32.576550,-0.131554,-16.591101,-0.141049,-14.408481
23.800000,3.963240,32.731910,-0.132108,-16.670225,-0.141688,-14.467955
23.900000,3.979970,32.895440,-0.132666,-16.753510,-0.142331,-14.530894
24.000000,3.996650,33.065160,-0.133222,-16.839948,-0.142972,-14.596502
24.100000,4.013340,33.231950,-0.133778,-16.924893,-0.143614,-14.660715
24.200000,4.029930,33.392460,-0.134331,-17.006640,-0.144253,-14.722121
24.300000,4.046630,33.556650,-0.134888,-17.090262,-0.144896,-14.784996
24.400000,4.063310,33.719620,-0.135444,-17.173261,-0.145539,-14.847252
24.500000,4.079970,33.887210,-0.135999,-17.258614,-0.146181,-14.911460
24.600000,4.096550,34.044560,-0.136552,-17.338752,-0.146821,-14.971117
24.700000,4.113190,34.203700,-0.137106,-17.419801,-0.147464,-15.031436
24.800000,4.129890,34.366070,-0.137663,-17.502496,-0.148109,-15.093050
24.900000,4.146580,34.534470,-0.138219,-17.588261,-0.148754,-15.157223
25.000000,4.163300,34.695450,-0.138777,-17.670248,-0.149401,-15.218030
25.100000,4.179890,34.858330,-0.139330,-17.753202,-0.150044,-15.279654
25.200000,4.196550,35.021980,-0.139885,-17.836548,-0.150689,-15.341482
25.300000,4.213280,35.189160,-0.140443,-17.921692,-0.151338,-15.404722
25.400000,4.229960,35.354670,-0.140999,-18.005986,-0.151985,-15.467166
25.500000,4.246580,35.516920,-0.141553,-18.088619,-0.152630,-15.528127
25.600000,4.263270,35.686520,-0.142109,-18.174995,-0.153278,-15.592165
25.700000,4.279950,35.848770,-0.142665,-18.257629,-0.153927,-15.652904
25.800000,4.296600,36.015880,-0.143220,-18.342737,-0.154574,-15.715690
25.900000,4.313280,36.176600,-0.143776,-18.424591,-0.155223,-15.775577
26.000000,4.329910,36.339130,-0.144330,-18.507367,-0.155871,-15.836192
26.100000,4.346600,36.505970,-0.144887,-18.592338,-0.156521,-15.898556
26.200000,4.363320,36.667550,-0.145444,-18.674630,-0.157173,-15.958517
26.300000,4.379980,36.843780,-0.145999,-18.764383,-0.157823,-16.024796
26.400000,4.396530,36.997860,-0.146551,-18.842855,-0.158469,-16.081416
26.500000,4.413220,37.168640,-0.147107,-18.929833,-0.159122,-16.145116
26.600000,4.429930,37.336590,-0.147664,-19.015369,-0.159775,-16.207477
26.700000,4.446570,37.503850,-0.148219,-19.100554,-0.160426,-16.269489
26.800000,4.463180,37.673980,-0.148773,-19.187200,-0.161076,-16.332669
26.900000,4.479870,37.828750,-0.149329,-19.266024,-0.161730,-16.389048
27.000000,4.496570,38.003620,-0.149886,-19.355085,-0.162384,-16.454035
27.100000,4.513240,38.166350,-0.150441,-19.437962,-0.163038,-16.513689
27.200000,4.529860,38.336720,-0.150995,-19.524731,-0.163691,-16.576588
27.300000,4.546570,38.502310,-0.151552,-19.609065,-0.164347,-16.637266
27.400000,4.563280,38.670990,-0.152109,-19.694973,-0.165004,-16.699184
27.500000,4.579970,38.834670,-0.152666,-19.778335,-0.165660,-16.758862
27.600000,4.596660,39.004000,-0.153222,-19.864574,-0.166317,-16.820884
27.700000,4.613260,39.178470,-0.153775,-19.953431,-0.166970,-16.885085
27.800000,4.629900,39.341260,-0.154330,-20.036339,-0.167626,-16.944131
27.900000,4.646600,39.509540,-0.154887,-20.122043,-0.168285,-17.005407
28.000000,4.663280,39.675400,-0.155443,-20.206515,-0.168943,-17.065561
28.100000,4.679890,39.840710,-0.155996,-20.290707,-0.169598,-17.125431
28.200000,4.696550,40.008490,-0.156552,-20.376157,-0.170257,-17.186235
28.300000,4.713280,40.170090,-0.157109,-20.458459,-0.170918,-17.244244
28.400000,4.729940,40.345090,-0.157665,-20.547586,-0.171577,-17.307957
28.500000,4.746600,40.513530,-0.158220,-20.633371,-0.172237,-17.368759
28.600000,4.763260,40.678440,-0.158775,-20.717359,-0.172897,-17.427954
28.700000,4.779970,40.853760,-0.159332,-20.806649,-0.173559,-17.491477
28.800000,4.796590,41.017300,-0.159886,-20.889939,-0.174218,-17.549924
28.900000,4.813230,41.185100,-0.160441,-20.975399,-0.174879,-17.610085
29.000000,4.829880,41.349220,-0.160996,-21.058985,-0.175540,-17.668572
29.100000,4.846550,41.520440,-0.161552,-21.146186,-0.176202,-17.729985
29.200000,4.863300,41.684510,-0.162110,-21.229747,-0.176868,-17.788192
29.300000,4.879940,41.858860,-0.162665,-21.318542,-0.177531,-17.850769
29.400000,4.896530,42.023620,-0.163218,-21.402454,-0.178191,-17.909195
29.500000,4.913190,42.190720,-0.163773,-21.487557,-0.178855,-17.968476
29.600000,4.929920,42.359420,-0.164331,-21.573475,-0.179522,-18.028292
29.700000,4.946630,42.535330,-0.164888,-21.663066,-0.180189,-18.091093
29.800000,4.963280,42.717080,-0.165443,-21.755630,-0.180854,-18.156321
29.900000,4.979920,42.874850,-0.165997,-21.835982,-0.181519,-18.211267
30.000000,4.996550,43.040480,-0.166552,-21.920336,-0.182184,-18.269468
30.100000,5.013220,43.218230,-0.167107,-22.010864,-0.182850,-18.332687
30.200000,5.029920,43.381400,-0.167664,-22.093966,-0.183519,-18.389603
30.300000,5.046550,43.549350,-0.168218,-22.179502,-0.184185,-18.448503
30.400000,5.063180,43.719940,-0.168773,-22.266383,-0.184852,-18.508426
30.500000,5.079920,43.890430,-0.169331,-22.353212,-0.185523,-18.568128
30.600000,5.096630,44.069530,-0.169888,-22.444427,-0.186194,-18.631396
30.700000,5.113230,44.236810,-0.170441,-22.529622,-0.186861,-18.689651
30.800000,5.129930,44.407110,-0.170998,-22.616355,-0.187532,-18.749011
30.900000,5.146620,44.582290,-0.171554,-22.705574,-0.188204,-18.810342
31.000000,5.163310,44.747920,-0.172110,-22.789929,-0.188875,-18.867546
31.100000,5.179920,44.920050,-0.172664,-22.877594,-0.189544,-18.927457
31.200000,5.196580,45.093170,-0.173219,-22.965763,-0.190216,-18.987649
31.300000,5.213220,45.257030,-0.173774,-23.049216,-0.190887,-19.043862
31.400000,5.229930,45.436490,-0.174331,-23.140614,-0.191561,-19.106488
31.500000,5.246600,45.602810,-0.174887,-23.225320,-0.192235,-19.163522
31.600000,5.263200,45.779410,-0.175440,-23.315262,-0.192905,-19.224832
31.700000,5.279890,45.957910,-0.175996,-23.406171,-0.193580,-19.286771
31.800000,5.296580,46.130340,-0.176553,-23.493989,-0.194256,-19.346063
31.900000,5.313330,46.306250,-0.177111,-23.583579,-0.194934,-19.406668
32.000000,5.329870,46.477740,-0.177662,-23.670919,-0.195604,-19.465488
32.100000,5.346560,46.647790,-0.178219,-23.757524,-0.196281,-19.523490
32.200000,5.363240,46.824400,-0.178775,-23.847471,-0.196958,-19.584147
32.300000,5.379970,46.995930,-0.179332,-23.934831,-0.197637,-19.642542
32.400000,5.396540,47.166850,-0.179885,-24.021879,-0.198310,-19.700712
32.500000,5.413220,47.342400,-0.180441,-24.111286,-0.198988,-19.760630
32.600000,5.429900,47.513360,-0.180997,-24.198356,-0.199667,-19.818534
32.700000,5.446540,47.692810,-0.181551,-24.289749,-0.200345,-19.879912
32.800000,5.463260,47.872880,-0.182109,-24.381458,-0.201026,-19.941383
32.900000,5.479850,48.039200,-0.182662,-24.466164,-0.201702,-19.997133
33.000000,5.496550,48.219810,-0.183218,-24.558148,-0.202383,-20.058645
33.100000,5.513240,48.393870,-0.183775,-24.646796,-0.203065,-20.117339
33.200000,5.529940,48.573770,-0.184331,-24.738418,-0.203747,-20.178352
33.300000,5.546570,48.745260,-0.184886,-24.825757,-0.204427,-20.235830
33.400000,5.563240,48.914250,-0.185441,-24.911823,-0.205109,-20.292141
33.500000,5.579940,49.096630,-0.185998,-25.004708,-0.205792,-20.353883
33.600000,5.596610,49.279730,-0.186554,-25.097960,-0.206475,-20.415844
33.700000,5.613270,49.443850,-0.187109,-25.181546,-0.207158,-20.469852
33.800000,5.629890,49.629930,-0.187663,-25.276316,-0.207840,-20.532887
33.900000,5.646560,49.804700,-0.188219,-25.365325,-0.208524,-20.591098
34.000000,5.663240,49.979530,-0.188775,-25.454366,-0.209209,-20.649226
34.100000,5.679950,50.151080,-0.189332,-25.541735,-0.209896,-20.705876
34.200000,5.696540,50.331440,-0.189885,-25.633592,-0.210579,-20.766166
34.300000,5.713210,50.512090,-0.190440,-25.725596,-0.211265,-20.826405
34.400000,5.729940,50.686290,-0.190998,-25.814316,-0.211954,-20.883833
34.500000,5.746650,50.864850,-0.191555,-25.905255,-0.212643,-20.942974
34.600000,5.763280,51.044430,-0.192109,-25.996715,-0.213329,-21.002503
34.700000,5.779920,51.222410,-0.192664,-26.087359,-0.214015,-21.061264
34.800000,5.796600,51.396820,-0.193220,-26.176185,-0.214704,-21.118423
34.900000,5.813290,51.579500,-0.193776,-26.269224,-0.215394,-21.178870
35.000000,5.829950,51.753050,-0.194332,-26.357612,-0.216083,-21.235493
35.100000,5.846550,51.930170,-0.194885,-26.447818,-0.216770,-21.293535
35.200000,5.863230,52.102940,-0.195441,-26.535809,-0.217461,-21.349624
35.300000,5.879930,52.283660,-0.195998,-26.627849,-0.218153,-21.408853
35.400000,5.896610,52.457410,-0.196554,-26.716340,-0.218845,-21.465145
35.500000,5.913290,52.640640,-0.197110,-26.809658,-0.219537,-21.525215
35.600000,5.929920,52.813140,-0.197664,-26.897511,-0.220228,-21.580842
35.700000,5.946550,52.996860,-0.198218,-26.991079,-0.220919,-21.640952
35.800000,5.963240,53.170210,-0.198775,-27.079366,-0.221613,-21.696674
35.900000,5.979880,53.353370,-0.199329,-27.172648,-0.222306,-21.756342
36.000000,5.996510,53.535620,-0.199884,-27.265467,-0.222998,-21.815546
36.100000,6.013250,53.710890,-0.200442,-27.354732,-0.223696,-21.871704
36.200000,6.029950,53.888050,-0.200998,-27.444958,-0.224392,-21.928568
36.300000,6.046620,54.066830,-0.201554,-27.536010,-0.225088,-21.986017
36.400000,6.063210,54.239020,-0.202107,-27.623706,-0.225781,-22.040762
36.500000,6.079890,54.429420,-0.202663,-27.720676,-0.226478,-22.102721
36.600000,6.096610,54.606960,-0.203220,-27.811096,-0.227177,-22.159316
36.700000,6.113290,54.788110,-0.203776,-27.903355,-0.227875,-22.217312
36.800000,6.129950,54.960120,-0.204332,-27.990959,-0.228573,-22.271520
36.900000,6.146550,55.144310,-0.204885,-28.084766,-0.229269,-22.330619
37.000000,6.163200,55.333740,-0.205440,-28.181242,-0.229967,-22.391688
37.100000,6.179890,55.506510,-0.205996,-28.269233,-0.230667,-22.445875
37.200000,6.196590,55.686190,-0.206553,-28.360744,-0.231369,-22.502747
37.300000,6.213190,55.862130,-0.207106,-28.450349,-0.232066,-22.558102
37.400000,6.229870,56.046090,-0.207662,-28.544039,-0.232768,-22.616517
37.500000,6.246550,56.230900,-0.208218,-28.638162,-0.233470,-22.675172
37.600000,6.263250,56.417610,-0.208775,-28.733253,-0.234173,-22.734468
37.700000,6.279860,56.600270,-0.209329,-28.826281,-0.234873,-22.792114
37.800000,6.296550,56.785320,-0.209885,-28.920526,-0.235577,-22.850541
37.900000,6.313230,56.967120,-0.210441,-29.013116,-0.236281,-22.907567
38.000000,6.329910,57.151420,-0.210997,-29.106979,-0.236985,-22.965494
38.100000,6.346530,57.331670,-0.211551,-29.198780,-0.237688,-23.021749
38.200000,6.363220,57.510400,-0.212107,-29.289806,-0.238393,-23.077224
38.300000,6.379900,57.698710,-0.212663,-29.385712,-0.239099,-23.136448
38.400000,6.396580,57.880200,-0.213219,-29.478144,-0.239806,-23.192834
38.500000,6.413250,58.061230,-0.213775,-29.570342,-0.240512,-23.248942
38.600000,6.429840,58.245160,-0.214328,-29.664016,-0.241216,-23.306187
38.700000,6.446550,58.427540,-0.214885,-29.756902,-0.241925,-23.362590
38.800000,6.463320,58.619490,-0.215444,-29.854661,-0.242637,-23.422653
38.900000,6.479990,58.810140,-0.216000,-29.951758,-0.243346,-23.482189
39.000000,6.496550,58.990140,-0.216552,-30.043432,-0.244050,-23.537476
39.100000,6.513240,59.178230,-0.217108,-30.139225,-0.244761,-23.595758
39.200000,6.529930,59.358130,-0.217664,-30.230847,-0.245471,-23.650670
39.300000,6.546580,59.550100,-0.218219,-30.328617,-0.246181,-23.710326
39.400000,6.563230,59.729150,-0.218774,-30.419806,-0.246891,-23.764733
39.500000,6.579890,59.921300,-0.219330,-30.517667,-0.247602,-23.824238
39.600000,6.596540,60.104920,-0.219885,-30.611184,-0.248314,-23.880254
39.700000,6.613260,60.294930,-0.220442,-30.707956,-0.249028,-23.938633
39.800000,6.629920,60.483200,-0.220997,-30.803841,-0.249741,-23.996274
39.900000,6.646570,60.670280,-0.221552,-30.899120,-0.250454,-24.053348
40.000000,6.663240,60.859740,-0.222108,-30.995611,-0.251168,-24.111238
40.100000,6.679970,61.044140,-0.222666,-31.089525,-0.251885,-24.166955
40.200000,6.696610,61.227680,-0.223220,-31.183001,-0.252599,-24.222321
40.300000,6.713260,61.417340,-0.223775,-31.279594,-0.253313,-24.279993
40.400000,6.729900,61.603900,-0.224330,-31.374609,-0.254028,-24.336343
40.500000,6.746600,61.793740,-0.224887,-31.471293,-0.254746,-24.393819
40.600000,6.763260,61.989880,-0.225442,-31.571187,-0.255463,-24.453715
40.700000,6.779900,62.178890,-0.225997,-31.667449,-0.256179,-24.510711
40.800000,6.796540,62.361950,-0.226551,-31.760680,-0.256896,-24.565256
40.900000,6.813210,62.559870,-0.227107,-31.861480,-0.257615,-24.625515
41.000000,6.829920,62.750110,-0.227664,-31.958369,-0.258336,-24.682599
41.100000,6.846560,62.936680,-0.228219,-32.053388,-0.259054,-24.738206
41.200000,6.863220,63.124810,-0.228774,-32.149202,-0.259774,-24.794300
41.300000,6.879880,63.319360,-0.229329,-32.248285,-0.260494,-24.852807
41.400000,6.896580,63.508170,-0.229886,-32.344445,-0.261217,-24.908910
41.500000,6.913300,63.701830,-0.230443,-32.443076,-0.261941,-24.966785
41.600000,6.929880,63.892670,-0.230996,-32.540270,-0.262659,-25.023598
41.700000,6.946540,64.083780,-0.231551,-32.637601,-0.263382,-25.080321
41.800000,6.963260,64.278200,-0.232109,-32.736618,-0.264107,-25.138166
41.900000,6.979950,64.468380,-0.232665,-32.833476,-0.264832,-25.194276
42.000000,6.996630,64.661800,-0.233221,-32.931984,-0.265557,-25.251554
42.100000,7.013260,64.843640,-0.233775,-33.024595,-0.266280,-25.304259
42.200000,7.029920,65.039640,-0.234331,-33.124417,-0.267005,-25.362350
42.300000,7.046630,65.236440,-0.234888,-33.224646,-0.267733,-25.420586
42.400000,7.063300,65.430210,-0.235443,-33.323332,-0.268459,-25.477576
42.500000,7.079920,65.619220,-0.235997,-33.419594,-0.269184,-25.532659
42.600000,7.096570,65.815730,-0.236552,-33.519676,-0.269911,-25.590518
42.700000,7.113300,66.012790,-0.237110,-33.620038,-0.270641,-25.648391
42.800000,7.129940,66.204000,-0.237665,-33.717420,-0.271369,-25.703981
42.900000,7.146520,66.400960,-0.238217,-33.817731,-0.272094,-25.761761
43.000000,7.163220,66.585840,-0.238774,-33.911890,-0.272825,-25.814612
43.100000,7.179880,66.780700,-0.239329,-34.011131,-0.273555,-25.871270
43.200000,7.196590,66.973050,-0.239886,-34.109094,-0.274287,-25.926789
43.300000,7.213260,67.170650,-0.240442,-34.209731,-0.275019,-25.984275
43.400000,7.229870,67.371050,-0.240996,-34.311794,-0.275748,-26.042800
43.500000,7.246550,67.566540,-0.241552,-34.411356,-0.276481,-26.099236
43.600000,7.263240,67.760450,-0.242108,-34.510114,-0.277214,-26.154939
43.700000,7.279980,67.954080,-0.242666,-34.608729,-0.277951,-26.210367
43.800000,7.296580,68.149720,-0.243219,-34.708367,-0.278682,-26.266621
43.900000,7.313200,68.340880,-0.243773,-34.805724,-0.279414,-26.321017
44.000000,7.329880,68.538140,-0.244329,-34.906188,-0.280150,-26.377582
44.100000,7.346590,68.736990,-0.244886,-35.007462,-0.280887,-26.434613
44.200000,7.363180,68.931680,-0.245439,-35.106616,-0.281620,-26.490072
44.300000,7.379860,69.137080,-0.245995,-35.211226,-0.282357,-26.549429
44.400000,7.396560,69.328760,-0.246552,-35.308848,-0.283095,-26.603381
44.500000,7.413240,69.531920,-0.247108,-35.412316,-0.283833,-26.661649
44.600000,7.429890,69.732140,-0.247663,-35.514287,-0.284571,-26.718712
44.700000,7.446570,69.926730,-0.248219,-35.613391,-0.285310,-26.773471
44.800000,7.463260,70.122570,-0.248775,-35.713132,-0.286051,-26.828585
44.900000,7.479920,70.325380,-0.249331,-35.816422,-0.286790,-26.886290
45.000000,7.496630,70.524840,-0.249888,-35.918006,-0.287532,-26.942539
45.100000,7.513220,70.723750,-0.250441,-36.019310,-0.288270,-26.998610
45.200000,7.529870,70.928100,-0.250996,-36.123385,-0.289011,-27.056572
45.300000,7.546610,71.127420,-0.251554,-36.224898,-0.289756,-27.112392
45.400000,7.563310,71.326440,-0.252110,-36.326258,-0.290500,-27.168033
45.500000,7.579930,71.523710,-0.252664,-36.426726,-0.291241,-27.222992
45.600000,7.596570,71.723300,-0.253219,-36.528377,-0.291983,-27.278698
45.700000,7.613260,71.919410,-0.253775,-36.628255,-0.292729,-27.332907
45.800000,7.629930,72.118520,-0.254331,-36.729661,-0.293473,-27.388169
45.900000,7.646610,72.323310,-0.254887,-36.833959,-0.294219,-27.445462
46.000000,7.663260,72.528860,-0.255442,-36.938645,-0.294965,-27.502964
46.100000,7.679900,72.734810,-0.255997,-37.043535,-0.295710,-27.560513
46.200000,7.696590,72.931610,-0.256553,-37.143764,-0.296458,-27.614420
46.300000,7.713270,73.132290,-0.257109,-37.245969,-0.297206,-27.669695
46.400000,7.729850,73.338070,-0.257662,-37.350772,-0.297950,-27.726910
46.500000,7.746530,73.535530,-0.258218,-37.451338,-0.298699,-27.780741
46.600000,7.763260,73.738600,-0.258775,-37.554761,-0.299452,-27.836515
46.700000,7.779950,73.935570,-0.259332,-37.655077,-0.300202,-27.889923
46.800000,7.796590,74.138310,-0.259886,-37.758331,-0.300952,-27.945457
46.900000,7.813210,74.347340,-0.260440,-37.864789,-0.301700,-28.003271
47.000000,7.829930,74.546180,-0.260998,-37.966058,-0.302454,-28.057005
47.100000,7.846630,74.756350,-0.261554,-38.073096,-0.303208,-28.114913
47.200000,7.863290,74.961880,-0.262110,-38.177772,-0.303960,-28.171009
47.300000,7.879910,75.161770,-0.262664,-38.279575,-0.304711,-28.224922
47.400000,7.896590,75.366280,-0.263220,-38.383731,-0.305465,-28.280378
47.500000,7.913280,75.569610,-0.263776,-38.487286,-0.306221,-28.335264
47.600000,7.929930,75.769810,-0.264331,-38.589247,-0.306975,-28.388913
47.700000,7.946540,75.977720,-0.264885,-38.695135,-0.307728,-28.445387
47.800000,7.963190,76.190220,-0.265440,-38.803360,-0.308483,-28.503409
47.900000,7.979900,76.401020,-0.265997,-38.910720,-0.309242,-28.560598
48.000000,7.996580,76.612900,-0.266553,-39.018630,-0.309999,-28.618110
48.100000,8.013240,76.810340,-0.267108,-39.119185,-0.310757,-28.670138
48.200000,8.029850,77.019490,-0.267662,-39.225704,-0.311513,-28.726487
48.300000,8.046540,77.225190,-0.268218,-39.330466,-0.312273,-28.781327
48.400000,8.063240,77.427570,-0.268775,-39.433538,-0.313034,-28.834802
48.500000,8.079950,77.649200,-0.269332,-39.546413,-0.313796,-28.895312
48.600000,8.096540,77.846160,-0.269885,-39.646724,-0.314553,-28.946681
48.700000,8.113220,78.060300,-0.270441,-39.755784,-0.315315,-29.004204
48.800000,8.129900,78.272220,-0.270997,-39.863714,-0.316077,-29.060781
48.900000,8.146600,78.484630,-0.271553,-39.971894,-0.316841,-29.117393
49.000000,8.163240,78.687740,-0.272108,-40.075337,-0.317603,-29.170517
49.100000,8.179880,78.897670,-0.272663,-40.182253,-0.318365,-29.226053
49.200000,8.196520,79.100070,-0.273217,-40.285335,-0.319128,-29.278683
49.300000,8.213220,79.311800,-0.273774,-40.393168,-0.319894,-29.334569
49.400000,8.229880,79.522350,-0.274329,-40.500400,-0.320659,-29.389952
49.500000,8.246550,79.726010,-0.274885,-40.604123,-0.321425,-29.442659
49.600000,8.263270,79.945590,-0.275442,-40.715955,-0.322194,-29.501057
49.700000,8.279930,80.151820,-0.275998,-40.820987,-0.322961,-29.554490
49.800000,8.296560,80.363380,-0.276552,-40.928733,-0.323727,-29.609810
49.900000,8.313180,80.569920,-0.277106,-41.033923,-0.324493,-29.663177
50.000000,8.329890,80.784110,-0.277663,-41.143009,-0.325263,-29.719118
50.100000,8.346590,80.987500,-0.278220,-41.246595,-0.326034,-29.770981
50.200000,8.363310,81.202670,-0.278777,-41.356180,-0.326807,-29.827028
50.300000,8.379880,81.408130,-0.279329,-41.460820,-0.327573,-29.879597
50.400000,8.396560,81.626490,-0.279885,-41.572030,-0.328345,-29.936629
50.500000,8.413240,81.839710,-0.280441,-41.680622,-0.329117,-29.991653
50.600000,8.429960,82.048770,-0.280999,-41.787095,-0.329892,-30.044977
50.700000,8.446640,82.261360,-0.281555,-41.895367,-0.330666,-30.099531
50.800000,8.463270,82.472960,-0.282109,-42.003134,-0.331438,-30.153672
50.900000,8.479920,82.684220,-0.282664,-42.110727,-0.332211,-30.207541
51.000000,8.496640,82.901970,-0.283221,-42.221627,-0.332988,-30.263561
51.100000,8.513290,83.116710,-0.283776,-42.330993,-0.333763,-30.318459
51.200000,8.529900,83.327060,-0.284330,-42.438123,-0.334536,-30.371692
51.300000,8.546570,83.544980,-0.284886,-42.549109,-0.335313,-30.427478
51.400000,8.563260,83.756120,-0.285442,-42.656642,-0.336091,-30.480645
51.500000,8.579940,83.968760,-0.285998,-42.764938,-0.336870,-30.534251
51.600000,8.596590,84.184550,-0.286553,-42.874839,-0.337647,-30.588925
51.700000,8.613280,84.395750,-0.287109,-42.982403,-0.338427,-30.641754
51.800000,8.629920,84.608880,-0.287664,-43.090949,-0.339206,-30.695234
51.900000,8.646620,84.830160,-0.288221,-43.203646,-0.339987,-30.751462
52.000000,8.663310,85.045130,-0.288777,-43.313129,-0.340769,-30.805294
52.100000,8.679890,85.267600,-0.289330,-43.426432,-0.341547,-30.861877
52.200000,8.696590,85.479580,-0.289886,-43.534393,-0.342330,-30.914367
52.300000,8.713340,85.703670,-0.290445,-43.648521,-0.343117,-30.971041
52.400000,8.729950,85.916920,-0.290998,-43.757128,-0.343897,-31.023877
52.500000,8.746560,86.131760,-0.291552,-43.866545,-0.344679,-31.077166
52.600000,8.763260,86.349870,-0.292109,-43.977628,-0.345465,-31.131381
52.700000,8.779960,86.574900,-0.292665,-44.092235,-0.346251,-31.187966
52.800000,8.796660,86.789180,-0.293222,-44.201366,-0.347039,-31.240553
52.900000,8.813280,87.007970,-0.293776,-44.312795,-0.347823,-31.294760
53.000000,8.829900,87.224750,-0.294330,-44.423200,-0.348608,-31.348120
53.100000,8.846560,87.453510,-0.294885,-44.539707,-0.349395,-31.405601
53.200000,8.863250,87.667420,-0.295442,-44.648650,-0.350184,-31.457579
53.300000,8.879890,87.882340,-0.295996,-44.758108,-0.350972,-31.509872
53.400000,8.896520,88.094990,-0.296551,-44.866410,-0.351759,-31.561246
53.500000,8.913170,88.318980,-0.297106,-44.980487,-0.352549,-31.616530
53.600000,8.929940,88.547950,-0.297665,-45.097101,-0.353344,-31.673287
53.700000,8.946670,88.771880,-0.298222,-45.211147,-0.354139,-31.728173
53.800000,8.963210,88.989750,-0.298774,-45.322108,-0.354925,-31.781055
53.900000,8.979880,89.213840,-0.299329,-45.436236,-0.355717,-31.835837
54.000000,8.996580,89.440960,-0.299886,-45.551907,-0.356512,-31.891528
54.100000,9.013240,89.655680,-0.300441,-45.661263,-0.357306,-31.942732
54.200000,9.029900,89.883060,-0.300997,-45.777067,-0.358100,-31.998322
54.300000,9.046590,90.107800,-0.301553,-45.891526,-0.358896,-32.052798
54.400000,9.063240,90.331030,-0.302108,-46.005216,-0.359691,-32.106672
54.500000,9.079910,90.567850,-0.302664,-46.125827,-0.360487,-32.165215
54.600000,9.096590,90.795350,-0.303220,-46.241692,-0.361285,-32.220302
54.700000,9.113160,91.019170,-0.303772,-46.355683,-0.362078,-32.274124
54.800000,9.129880,91.241280,-0.304329,-46.468802,-0.362879,-32.326983
54.900000,9.146610,91.468960,-0.304887,-46.584759,-0.363681,-32.381671
55.000000,9.163300,91.693210,-0.305443,-46.698968,-0.364482,-32.435080
55.100000,9.179860,91.922550,-0.305995,-46.815770,-0.365277,-32.490363
55.200000,9.196570,92.157390,-0.306552,-46.935373,-0.366080,-32.547225
55.300000,9.213240,92.390870,-0.307108,-47.054284,-0.366881,-32.603537
55.400000,9.229920,92.626790,-0.307664,-47.174437,-0.367684,-32.660561
55.500000,9.246580,92.855690,-0.308219,-47.291015,-0.368486,-32.715010
55.600000,9.263240,93.083740,-0.308775,-47.407159,-0.369289,-32.769030
55.700000,9.279900,93.313340,-0.309330,-47.524094,-0.370093,-32.823466
55.800000,9.296580,93.542710,-0.309886,-47.640911,-0.370898,-32.877660
55.900000,9.313300,93.768690,-0.310443,-47.756002,-0.371706,-32.930469
56.000000,9.329920,94.003770,-0.310997,-47.875727,-0.372510,-32.986504
56.100000,9.346600,94.246260,-0.311553,-47.999226,-0.373317,-33.044907
56.200000,9.363290,94.479100,-0.312110,-48.117811,-0.374126,-33.099777
56.300000,9.380000,94.710610,-0.312667,-48.235718,-0.374936,-33.154017
56.400000,9.396590,94.942320,-0.313220,-48.353727,-0.375741,-33.208388
56.500000,9.413250,95.177710,-0.313775,-48.473610,-0.376550,-33.263803
