Repository: abubakardawood/tissue-phantom-material-database

Title:
A Database of Silicone Phantom Materials for Modeling Human Tissue Mechanics Across Varying Stiffnesses

Description:
This dataset contains processed mechanical compression test data for soft silicone phantoms
fabricated using Ecoflex (Smooth-On) with varying base materials and thinner concentrations.
The dataset provides force–compression measurements together with derived engineering and
true stress–strain quantities, intended for mechanical characterization, constitutive model
fitting, and the design of tissue-equivalent phantoms.

All files in this dataset are processed outputs generated from raw experimental measurements.
The raw data files are not included in this archive.

File: data/EF50_12_5T/EF50_12_5T_A4.csv (part 1 of 2)
EF50_12_5T_A_sample_4
Compression test;
Cylinder Diameter: 50mm;
Cylinder Height: 30mm;
Speed (mm/min): 10;
Machine: INSTRON 5900;
Load cell: 10kN;
Time (s),Compression (mm),Load (N),Engineering Strain [-],Engineering Stress (kPa),True Strain [-],True Stress (kPa)
0.000000,0.000000,-0.011070,-0.000000,0.005638,0.000000,0.005638
0.100000,0.007520,0.023400,-0.000251,-0.011918,-0.000251,-0.011915
0.200000,0.028260,0.060720,-0.000942,-0.030924,-0.000942,-0.030895
0.300000,0.046330,0.110630,-0.001544,-0.056343,-0.001546,-0.056256
0.400000,0.063250,0.152000,-0.002108,-0.077413,-0.002111,-0.077250
0.500000,0.080010,0.196590,-0.002667,-0.100122,-0.002671,-0.099855
0.600000,0.096680,0.245900,-0.003223,-0.125236,-0.003228,-0.124832
0.700000,0.113300,0.301440,-0.003777,-0.153522,-0.003784,-0.152942
0.800000,0.130020,0.366040,-0.004334,-0.186423,-0.004343,-0.185615
0.900000,0.146670,0.434420,-0.004889,-0.221248,-0.004901,-0.220167
1.000000,0.163330,0.509170,-0.005444,-0.259318,-0.005459,-0.257906
1.100000,0.179930,0.589360,-0.005998,-0.300159,-0.006016,-0.298358
1.200000,0.196650,0.672950,-0.006555,-0.342731,-0.006577,-0.340484
1.300000,0.213370,0.762910,-0.007112,-0.388547,-0.007138,-0.385783
1.400000,0.229980,0.854640,-0.007666,-0.435265,-0.007696,-0.431928
1.500000,0.246620,0.955580,-0.008221,-0.486673,-0.008255,-0.482672
1.600000,0.263260,1.071990,-0.008775,-0.545960,-0.008814,-0.541169
1.700000,0.280000,1.178850,-0.009333,-0.600383,-0.009377,-0.594780
1.800000,0.296660,1.300590,-0.009889,-0.662385,-0.009938,-0.655835
1.900000,0.313330,1.413410,-0.010444,-0.719844,-0.010499,-0.712326
2.000000,0.329920,1.536780,-0.010997,-0.782676,-0.011058,-0.774068
2.100000,0.346590,1.659880,-0.011553,-0.845370,-0.011620,-0.835603
2.200000,0.363270,1.783390,-0.012109,-0.908273,-0.012183,-0.897275
2.300000,0.379970,1.911960,-0.012666,-0.973753,-0.012747,-0.961420
2.400000,0.396590,2.034580,-0.013220,-1.036203,-0.013308,-1.022505
2.500000,0.413230,2.165870,-0.013774,-1.103069,-0.013870,-1.087874
2.600000,0.429920,2.294610,-0.014331,-1.168635,-0.014434,-1.151888
2.700000,0.446590,2.422230,-0.014886,-1.233632,-0.014998,-1.215267
2.800000,0.463250,2.551770,-0.015442,-1.299606,-0.015562,-1.279538
2.900000,0.479880,2.681810,-0.015996,-1.365835,-0.016125,-1.343987
3.000000,0.496550,2.816050,-0.016552,-1.434202,-0.016690,-1.410464
3.100000,0.513240,2.942990,-0.017108,-1.498852,-0.017256,-1.473210
3.200000,0.529940,3.083890,-0.017665,-1.570612,-0.017823,-1.542868
3.300000,0.546560,3.214450,-0.018219,-1.637106,-0.018387,-1.607280
3.400000,0.563260,3.342590,-0.018775,-1.702367,-0.018954,-1.670405
3.500000,0.579970,3.483740,-0.019332,-1.774254,-0.019522,-1.739954
3.600000,0.596640,3.616560,-0.019888,-1.841899,-0.020088,-1.805267
3.700000,0.613230,3.752140,-0.020441,-1.910949,-0.020653,-1.871887
3.800000,0.629860,3.883160,-0.020995,-1.977677,-0.021219,-1.936155
3.900000,0.646580,4.010300,-0.021553,-2.042429,-0.021788,-1.998409
4.000000,0.663290,4.147860,-0.022110,-2.112488,-0.022358,-2.065781
4.100000,0.679920,4.277690,-0.022664,-2.178610,-0.022925,-2.129234
4.200000,0.696530,4.415790,-0.023218,-2.248943,-0.023491,-2.196728
4.300000,0.713200,4.543490,-0.023773,-2.313980,-0.024060,-2.258969
4.400000,0.729880,4.681630,-0.024329,-2.384335,-0.024630,-2.326325
4.500000,0.746610,4.814040,-0.024887,-2.451770,-0.025202,-2.390753
4.600000,0.763220,4.952170,-0.025441,-2.522119,-0.025770,-2.457955
4.700000,0.779880,5.091150,-0.025996,-2.592901,-0.026340,-2.525496
4.800000,0.796580,5.227410,-0.026553,-2.662298,-0.026912,-2.591607
4.900000,0.813230,5.359630,-0.027108,-2.729637,-0.027482,-2.655643
5.000000,0.829840,5.486810,-0.027661,-2.794409,-0.028051,-2.717112
5.100000,0.846520,5.629280,-0.028217,-2.866969,-0.028623,-2.786071
5.200000,0.863210,5.758740,-0.028774,-2.932902,-0.029196,-2.848512
5.300000,0.879910,5.899540,-0.029330,-3.004611,-0.029769,-2.916485
5.400000,0.896570,6.029240,-0.029886,-3.070667,-0.030341,-2.978898
5.500000,0.913220,6.165030,-0.030441,-3.139824,-0.030914,-3.044246
5.600000,0.929920,6.306570,-0.030997,-3.211910,-0.031488,-3.112349
5.700000,0.946590,6.440830,-0.031553,-3.280288,-0.032062,-3.176785
5.800000,0.963240,6.578590,-0.032108,-3.350448,-0.032635,-3.242872
5.900000,0.979910,6.716790,-0.032664,-3.420833,-0.033209,-3.309096
6.000000,0.996530,6.851090,-0.033218,-3.489231,-0.033782,-3.373327
6.100000,1.013250,6.994420,-0.033775,-3.562229,-0.034359,-3.441915
6.200000,1.029910,7.129300,-0.034330,-3.630923,-0.034933,-3.506272
6.300000,1.046520,7.263470,-0.034884,-3.699255,-0.035507,-3.570210
6.400000,1.063200,7.407060,-0.035440,-3.772385,-0.036083,-3.638691
6.500000,1.079890,7.537430,-0.035996,-3.838782,-0.036660,-3.700600
6.600000,1.096610,7.675360,-0.036554,-3.909029,-0.037238,-3.766139
6.700000,1.113230,7.812610,-0.037108,-3.978930,-0.037814,-3.831281
6.800000,1.129970,7.949680,-0.037666,-4.048739,-0.038393,-3.896240
6.900000,1.146610,8.080530,-0.038220,-4.115380,-0.038970,-3.958089
7.000000,1.163240,8.222370,-0.038775,-4.187619,-0.039546,-4.025245
7.100000,1.179960,8.357290,-0.039332,-4.256333,-0.040126,-4.088923
7.200000,1.196590,8.495220,-0.039886,-4.326580,-0.040704,-4.154009
7.300000,1.213250,8.637950,-0.040442,-4.399272,-0.041282,-4.221358
7.400000,1.229950,8.778360,-0.040998,-4.470782,-0.041862,-4.287487
7.500000,1.246670,8.915690,-0.041556,-4.540724,-0.042444,-4.352031
7.600000,1.263240,9.058350,-0.042108,-4.613380,-0.043020,-4.419120
7.700000,1.279880,9.197000,-0.042663,-4.683994,-0.043599,-4.484162
7.800000,1.296570,9.328820,-0.043219,-4.751129,-0.044181,-4.545790
7.900000,1.313250,9.473450,-0.043775,-4.824788,-0.044762,-4.613583
8.000000,1.329900,9.603980,-0.044330,-4.891267,-0.045343,-4.674437
8.100000,1.346540,9.748800,-0.044885,-4.965023,-0.045923,-4.742170
8.200000,1.363210,9.887990,-0.045440,-5.035912,-0.046505,-4.807078
8.300000,1.379850,10.026810,-0.045995,-5.106612,-0.047086,-4.871734
8.400000,1.396560,10.163330,-0.046552,-5.176141,-0.047670,-4.935182
8.500000,1.413170,10.309230,-0.047106,-5.250448,-0.048251,-5.003122
8.600000,1.429850,10.450590,-0.047662,-5.322442,-0.048835,-5.068765
8.700000,1.446580,10.592260,-0.048219,-5.394594,-0.049421,-5.134470
8.800000,1.463320,10.723060,-0.048777,-5.461210,-0.050007,-5.194826
8.900000,1.479960,10.873180,-0.049332,-5.537665,-0.050590,-5.264481
9.000000,1.496620,11.014540,-0.049887,-5.609659,-0.051175,-5.329808
9.100000,1.513310,11.158640,-0.050444,-5.683049,-0.051760,-5.396375
9.200000,1.530000,11.292300,-0.051000,-5.751121,-0.052346,-5.457814
9.300000,1.546610,11.431570,-0.051554,-5.822051,-0.052930,-5.521903
9.400000,1.563260,11.575380,-0.052109,-5.895293,-0.053515,-5.588097
9.500000,1.579930,11.713230,-0.052664,-5.965499,-0.054102,-5.651330
9.600000,1.596570,11.854940,-0.053219,-6.037671,-0.054687,-5.716353
9.700000,1.613260,11.995290,-0.053775,-6.109151,-0.055275,-5.780629
9.800000,1.629890,12.140310,-0.054330,-6.183009,-0.055861,-5.847088
9.900000,1.646530,12.281710,-0.054884,-6.255024,-0.056448,-5.911721
10.000000,1.663220,12.430450,-0.055441,-6.330776,-0.057037,-5.979794
10.100000,1.679960,12.566250,-0.055999,-6.399939,-0.057628,-6.041551
10.200000,1.696580,12.710590,-0.056553,-6.473450,-0.058215,-6.107359
10.300000,1.713240,12.845900,-0.057108,-6.542363,-0.058804,-6.168742
10.400000,1.729960,12.988280,-0.057665,-6.614877,-0.059395,-6.233428
10.500000,1.746640,13.134070,-0.058221,-6.689127,-0.059985,-6.299677
10.600000,1.763260,13.276210,-0.058775,-6.761518,-0.060573,-6.364108
10.700000,1.779870,13.423730,-0.059329,-6.836650,-0.061162,-6.431038
10.800000,1.796560,13.565840,-0.059885,-6.909026,-0.061753,-6.495276
10.900000,1.813240,13.710060,-0.060441,-6.982476,-0.062345,-6.560446
11.000000,1.829950,13.846200,-0.060998,-7.051812,-0.062938,-6.621663
11.100000,1.846580,13.997230,-0.061553,-7.128731,-0.063529,-6.689938
11.200000,1.863200,14.138090,-0.062107,-7.200470,-0.064119,-6.753273
11.300000,1.879890,14.283650,-0.062663,-7.274603,-0.064712,-6.818755
11.400000,1.896590,14.430220,-0.063220,-7.349251,-0.065306,-6.884634
11.500000,1.913270,14.571810,-0.063776,-7.421362,-0.065900,-6.948060
11.600000,1.929890,14.713670,-0.064330,-7.493611,-0.066492,-7.011549
11.700000,1.946550,14.856290,-0.064885,-7.566246,-0.067086,-7.075310
11.800000,1.963240,14.999280,-0.065441,-7.639071,-0.067681,-7.139160
11.900000,1.979900,15.140080,-0.065997,-7.710779,-0.068275,-7.201894
12.000000,1.996530,15.289860,-0.066551,-7.787062,-0.068869,-7.268825
12.100000,2.013240,15.436750,-0.067108,-7.861872,-0.069466,-7.334278
12.200000,2.029930,15.579700,-0.067664,-7.934676,-0.070062,-7.397781
12.300000,2.046600,15.729410,-0.068220,-8.010923,-0.070659,-7.464418
12.400000,2.063240,15.870720,-0.068775,-8.082891,-0.071254,-7.526993
12.500000,2.079880,16.019760,-0.069329,-8.158797,-0.071850,-7.593153
12.600000,2.096620,16.165390,-0.069887,-8.232966,-0.072450,-7.657586
12.700000,2.113300,16.309100,-0.070443,-8.306156,-0.073048,-7.721043
12.800000,2.129930,16.457960,-0.070998,-8.381970,-0.073644,-7.786870
12.900000,2.146500,16.601080,-0.071550,-8.454861,-0.074239,-7.849915
13.000000,2.163250,16.741540,-0.072108,-8.526396,-0.074840,-7.911572
13.100000,2.179940,16.898140,-0.072665,-8.606152,-0.075440,-7.980789
13.200000,2.196630,17.039050,-0.073221,-8.677917,-0.076040,-8.042511
13.300000,2.213230,17.184490,-0.073774,-8.751989,-0.076637,-8.106317
13.400000,2.229890,17.334240,-0.074330,-8.828256,-0.077237,-8.172055
13.500000,2.246570,17.476720,-0.074886,-8.900820,-0.077838,-8.234277
13.600000,2.263250,17.627440,-0.075442,-8.977581,-0.078439,-8.300298
13.700000,2.279940,17.773620,-0.075998,-9.052030,-0.079041,-8.364094
13.800000,2.296590,17.919430,-0.076553,-9.126291,-0.079642,-8.427646
13.900000,2.313250,18.067240,-0.077108,-9.201570,-0.080243,-8.492052
14.000000,2.329940,18.217920,-0.077665,-9.278310,-0.080846,-8.557714
14.100000,2.346600,18.362580,-0.078220,-9.351985,-0.081449,-8.620473
14.200000,2.363220,18.510340,-0.078774,-9.427239,-0.082050,-8.684617
14.300000,2.379870,18.656620,-0.079329,-9.501739,-0.082653,-8.747975
14.400000,2.396560,18.805690,-0.079885,-9.577659,-0.083257,-8.812545
14.500000,2.413250,18.954510,-0.080442,-9.653453,-0.083862,-8.876913
14.600000,2.429900,19.100390,-0.080997,-9.727749,-0.084466,-8.939834
14.700000,2.446550,19.246620,-0.081552,-9.802223,-0.085070,-9.002835
14.800000,2.463220,19.400340,-0.082107,-9.880512,-0.085675,-9.069250
14.900000,2.479900,19.549610,-0.082663,-9.956535,-0.086281,-9.133494
15.000000,2.496560,19.699280,-0.083219,-10.032761,-0.086886,-9.197848
15.100000,2.513210,19.849210,-0.083774,-10.109120,-0.087492,-9.262242
15.200000,2.529860,19.996880,-0.084329,-10.184327,-0.088098,-9.325497
15.300000,2.546590,20.156020,-0.084886,-10.265377,-0.088707,-9.393987
15.400000,2.563260,20.295000,-0.085442,-10.336159,-0.089314,-9.453017
15.500000,2.579900,20.443980,-0.085997,-10.412034,-0.089921,-9.516633
15.600000,2.596540,20.593300,-0.086551,-10.488082,-0.090528,-9.580324
15.700000,2.613270,20.743390,-0.087109,-10.564522,-0.091139,-9.644257
15.800000,2.630000,20.895390,-0.087667,-10.641935,-0.091750,-9.708992
15.900000,2.646590,21.048100,-0.088220,-10.719709,-0.092356,-9.774020
16.000000,2.663180,21.203340,-0.088773,-10.798772,-0.092963,-9.840137
16.100000,2.679910,21.355120,-0.089330,-10.876073,-0.093575,-9.904510
16.200000,2.696540,21.505040,-0.089885,-10.952427,-0.094184,-9.967972
16.300000,2.713200,21.658690,-0.090440,-11.030680,-0.094794,-10.033066
16.400000,2.729880,21.809860,-0.090996,-11.107670,-0.095406,-10.096917
16.500000,2.746520,21.958640,-0.091551,-11.183444,-0.096016,-10.159592
16.600000,2.763200,22.109750,-0.092107,-11.260403,-0.096628,-10.223245
16.700000,2.779890,22.258300,-0.092663,-11.336059,-0.097241,-10.285626
16.800000,2.796550,22.411850,-0.093218,-11.414261,-0.097854,-10.350243
16.900000,2.813210,22.561310,-0.093774,-11.490381,-0.098466,-10.412886
17.000000,2.829930,22.714890,-0.094331,-11.568598,-0.099081,-10.477321
17.100000,2.846630,22.870430,-0.094888,-11.647814,-0.099696,-10.542580
17.200000,2.863240,23.021050,-0.095441,-11.724524,-0.100308,-10.605520
17.300000,2.879930,23.168740,-0.095998,-11.799742,-0.100923,-10.666995
17.400000,2.896650,23.325010,-0.096555,-11.879330,-0.101540,-10.732321
17.500000,2.913310,23.476130,-0.097110,-11.956295,-0.102155,-10.795215
17.600000,2.929880,23.627800,-0.097663,-12.033540,-0.102767,-10.858312
17.700000,2.946530,23.775810,-0.098218,-12.108921,-0.103382,-10.919611
17.800000,2.963200,23.930420,-0.098773,-12.187663,-0.103998,-10.983847
17.900000,2.979900,24.086080,-0.099330,-12.266940,-0.104616,-11.048465
18.000000,2.996600,24.235780,-0.099887,-12.343181,-0.105235,-11.110262
18.100000,3.013250,24.392550,-0.100442,-12.423024,-0.105851,-11.175234
18.200000,3.029850,24.545430,-0.100995,-12.500885,-0.106467,-11.238358
18.300000,3.046540,24.701760,-0.101551,-12.580503,-0.107086,-11.302936
18.400000,3.063280,24.857810,-0.102109,-12.659979,-0.107707,-11.367277
18.500000,3.079870,25.012960,-0.102662,-12.738996,-0.108323,-11.431181
18.600000,3.096540,25.160900,-0.103218,-12.814341,-0.108942,-11.491670
18.700000,3.113260,25.318110,-0.103775,-12.894408,-0.109564,-11.556286
18.800000,3.129940,25.468380,-0.104331,-12.970939,-0.110185,-11.617664
18.900000,3.146580,25.627350,-0.104886,-13.051902,-0.110804,-11.682940
19.000000,3.163250,25.766990,-0.105442,-13.123020,-0.111425,-11.739307
19.100000,3.179950,25.928890,-0.105998,-13.205475,-0.112048,-11.805717
19.200000,3.196630,26.091010,-0.106554,-13.288042,-0.112670,-11.872144
19.300000,3.213320,26.239200,-0.107111,-13.363515,-0.113293,-11.932140
19.400000,3.229940,26.404440,-0.107665,-13.447671,-0.113913,-11.999832
19.500000,3.246580,26.557850,-0.108219,-13.525802,-0.114535,-12.062049
19.600000,3.263240,26.714890,-0.108775,-13.605782,-0.115158,-12.125817
19.700000,3.279960,26.870470,-0.109332,-13.685018,-0.115784,-12.188808
19.800000,3.296580,27.029550,-0.109886,-13.766037,-0.116406,-12.253342
19.900000,3.313240,27.180250,-0.110441,-13.842788,-0.117030,-12.313972
20.000000,3.329930,27.338810,-0.110998,-13.923542,-0.117655,-12.378061
20.100000,3.346630,27.495590,-0.111554,-14.003389,-0.118282,-12.441250
20.200000,3.363260,27.653390,-0.112109,-14.083756,-0.118906,-12.504845
20.300000,3.379920,27.806160,-0.112664,-14.161561,-0.119532,-12.566063
20.400000,3.396590,27.968210,-0.113220,-14.244092,-0.120158,-12.631381
20.500000,3.413250,28.119420,-0.113775,-14.321103,-0.120784,-12.691720
20.600000,3.429970,28.279970,-0.114332,-14.402870,-0.121413,-12.756157
20.700000,3.446580,28.449140,-0.114886,-14.489028,-0.122039,-12.824442
20.800000,3.463230,28.597110,-0.115441,-14.564389,-0.122666,-12.883061
20.900000,3.479910,28.751340,-0.115997,-14.642937,-0.123295,-12.944400
21.000000,3.496620,28.910150,-0.116554,-14.723818,-0.123925,-13.007699
21.100000,3.513240,29.074010,-0.117108,-14.807272,-0.124552,-13.073222
21.200000,3.529880,29.224430,-0.117663,-14.883880,-0.125181,-13.132603
21.300000,3.546580,29.388650,-0.118219,-14.967517,-0.125812,-13.198067
21.400000,3.563240,29.542350,-0.118775,-15.045795,-0.126442,-13.258736
21.500000,3.579910,29.705560,-0.119330,-15.128917,-0.127073,-13.323579
21.600000,3.596530,29.861050,-0.119884,-15.208108,-0.127702,-13.384894
21.700000,3.613250,30.022360,-0.120442,-15.290262,-0.128335,-13.448678
21.800000,3.629900,30.181480,-0.120997,-15.371302,-0.128967,-13.511425
21.900000,3.646560,30.348540,-0.121552,-15.456385,-0.129599,-13.577630
22.000000,3.663200,30.509980,-0.122107,-15.538605,-0.130230,-13.641238
22.100000,3.679880,30.666570,-0.122663,-15.618356,-0.130864,-13.702567
22.200000,3.696590,30.816170,-0.123220,-15.694547,-0.131499,-13.760670
22.300000,3.713270,30.983900,-0.123776,-15.779971,-0.132133,-13.826794
22.400000,3.729930,31.139070,-0.124331,-15.858998,-0.132767,-13.887233
22.500000,3.746540,31.305700,-0.124885,-15.943862,-0.133400,-13.952718
22.600000,3.763220,31.465140,-0.125441,-16.025064,-0.134035,-14.014869
22.700000,3.779950,31.625510,-0.125998,-16.106740,-0.134673,-14.077318
22.800000,3.796660,31.792610,-0.126555,-16.191843,-0.135310,-14.142679
22.900000,3.813220,31.945310,-0.127107,-16.269613,-0.135943,-14.201626
23.000000,3.829900,32.114510,-0.127663,-16.355786,-0.136580,-14.267752
23.100000,3.846550,32.276490,-0.128218,-16.438281,-0.137216,-14.330592
23.200000,3.863210,32.436430,-0.128774,-16.519738,-0.137853,-14.392431
23.300000,3.879910,32.597190,-0.129330,-16.601613,-0.138493,-14.454520
23.400000,3.896530,32.762000,-0.129884,-16.685550,-0.139129,-14.518358
23.500000,3.913210,32.922070,-0.130440,-16.767073,-0.139768,-14.579970
23.600000,3.929920,33.081310,-0.130997,-16.848173,-0.140409,-14.641107
23.700000,3.946590,33.245240,-0.131553,-16.931662,-0.141049,-14.704251
23.800000,3.963210,33.410420,-0.132107,-17.015787,-0.141687,-14.767883
23.900000,3.979930,33.573490,-0.132664,-17.098838,-0.142329,-14.830432
24.000000,3.996610,33.737780,-0.133220,-17.182510,-0.142970,-14.893451
24.100000,4.013320,33.899540,-0.133777,-17.264894,-0.143613,-14.955242
24.200000,4.029880,34.072870,-0.134329,-17.353170,-0.144251,-15.022130
24.300000,4.046570,34.226250,-0.134886,-17.431286,-0.144894,-15.080055
24.400000,4.063260,34.390420,-0.135442,-17.514897,-0.145537,-15.142644
24.500000,4.079920,34.553420,-0.135997,-17.597912,-0.146179,-15.204643
24.600000,4.096510,34.715420,-0.136550,-17.680418,-0.146820,-15.266151
24.700000,4.113200,34.881590,-0.137107,-17.765048,-0.147464,-15.329341
24.800000,4.129920,35.042270,-0.137664,-17.846882,-0.148110,-15.390008
24.900000,4.146620,35.204790,-0.138221,-17.929652,-0.148756,-15.451404
25.000000,4.163340,35.370040,-0.138778,-18.013813,-0.149403,-15.513892
25.100000,4.179900,35.531690,-0.139330,-18.096141,-0.150044,-15.574806
25.200000,4.196560,35.702240,-0.139885,-18.183002,-0.150690,-15.639466
25.300000,4.213290,35.870550,-0.140443,-18.268721,-0.151338,-15.703007
25.400000,4.229970,36.030800,-0.140999,-18.350336,-0.151985,-15.762957
25.500000,4.246580,36.195560,-0.141553,-18.434247,-0.152630,-15.824830
25.600000,4.263260,36.352860,-0.142109,-18.514360,-0.153278,-15.883309
25.700000,4.279940,36.516550,-0.142665,-18.597726,-0.153926,-15.944488
25.800000,4.296600,36.682170,-0.143220,-18.682076,-0.154574,-16.006429
25.900000,4.313290,36.852700,-0.143776,-18.768926,-0.155224,-16.070399
26.000000,4.329930,37.013460,-0.144331,-18.850800,-0.155872,-16.130046
26.100000,4.346610,37.183200,-0.144887,-18.937248,-0.156522,-16.193487
26.200000,4.363330,37.347680,-0.145444,-19.021017,-0.157174,-16.254518
26.300000,4.379980,37.513560,-0.145999,-19.105499,-0.157823,-16.316109
26.400000,4.396530,37.679120,-0.146551,-19.189818,-0.158469,-16.377531
26.500000,4.413240,37.845450,-0.147108,-19.274529,-0.159122,-16.439092
26.600000,4.429940,38.003350,-0.147665,-19.354947,-0.159775,-16.496905
26.700000,4.446580,38.174390,-0.148219,-19.442057,-0.160426,-16.560368
26.800000,4.463200,38.334980,-0.148773,-19.523845,-0.161077,-16.619217
26.900000,4.479870,38.505930,-0.149329,-19.610909,-0.161730,-16.682432
27.000000,4.496570,38.677740,-0.149886,-19.698411,-0.162384,-16.745902
27.100000,4.513240,38.848210,-0.150441,-19.785231,-0.163038,-16.808714
27.200000,4.529870,39.010220,-0.150996,-19.867742,-0.163691,-16.867799
27.300000,4.546570,39.178920,-0.151552,-19.953660,-0.164347,-16.929636
27.400000,4.563260,39.344050,-0.152109,-20.037760,-0.165003,-16.989843
27.500000,4.579950,39.518120,-0.152665,-20.126413,-0.165659,-17.053814
27.600000,4.596630,39.682100,-0.153221,-20.209928,-0.166316,-17.113342
27.700000,4.613240,39.844480,-0.153775,-20.292627,-0.166970,-17.172135
27.800000,4.629880,40.010550,-0.154329,-20.377206,-0.167625,-17.232405
27.900000,4.646590,40.178170,-0.154886,-20.462574,-0.168284,-17.293201
28.000000,4.663270,40.342960,-0.155442,-20.546501,-0.168942,-17.352705
28.100000,4.679890,40.512010,-0.155996,-20.632597,-0.169598,-17.413988
28.200000,4.696550,40.681580,-0.156552,-20.718959,-0.170257,-17.475371
28.300000,4.713280,40.852470,-0.157109,-20.805992,-0.170918,-17.537177
28.400000,4.729940,41.017520,-0.157665,-20.890051,-0.171577,-17.596428
28.500000,4.746590,41.182140,-0.158220,-20.973892,-0.172236,-17.655410
28.600000,4.763270,41.355280,-0.158776,-21.062071,-0.172897,-17.717927
28.700000,4.779980,41.528190,-0.159333,-21.150133,-0.173559,-17.780226
28.800000,4.796590,41.685180,-0.159886,-21.230088,-0.174218,-17.835687
28.900000,4.813220,41.850490,-0.160441,-21.314280,-0.174878,-17.894602
29.000000,4.829880,42.018440,-0.160996,-21.399816,-0.175540,-17.954531
29.100000,4.846550,42.194740,-0.161552,-21.489605,-0.176202,-18.017923
29.200000,4.863300,42.364790,-0.162110,-21.576210,-0.176868,-18.078491
29.300000,4.879940,42.532230,-0.162665,-21.661487,-0.177531,-18.137928
29.400000,4.896540,42.705360,-0.163218,-21.749661,-0.178192,-18.199725
29.500000,4.913190,42.872700,-0.163773,-21.834887,-0.178855,-18.258922
29.600000,4.929920,43.045280,-0.164331,-21.922781,-0.179522,-18.320196
29.700000,4.946640,43.215200,-0.164888,-22.009321,-0.180189,-18.380248
29.800000,4.963260,43.385000,-0.165442,-22.095799,-0.180853,-18.440226
29.900000,4.979910,43.545860,-0.165997,-22.177724,-0.181518,-18.496289
30.000000,4.996570,43.722500,-0.166552,-22.267686,-0.182184,-18.558951
30.100000,5.013240,43.892780,-0.167108,-22.354409,-0.182851,-18.618809
30.200000,5.029950,44.066420,-0.167665,-22.442843,-0.183520,-18.679964
30.300000,5.046580,44.242780,-0.168219,-22.532663,-0.184186,-18.742233
30.400000,5.063200,44.414750,-0.168773,-22.620246,-0.184853,-18.802552
30.500000,5.079920,44.583930,-0.169331,-22.706409,-0.185523,-18.861518
30.600000,5.096630,44.757980,-0.169888,-22.795052,-0.186194,-18.922454
30.700000,5.113220,44.924490,-0.170441,-22.879855,-0.186861,-18.980197
30.800000,5.129910,45.097340,-0.170997,-22.967887,-0.187532,-19.040447
30.900000,5.146620,45.268300,-0.171554,-23.054956,-0.188204,-19.099786
31.000000,5.163310,45.436140,-0.172110,-23.140436,-0.188875,-19.157728
31.100000,5.179920,45.611770,-0.172664,-23.229884,-0.189544,-19.218919
31.200000,5.196570,45.779790,-0.173219,-23.315456,-0.190215,-19.276776
31.300000,5.213220,45.960680,-0.173774,-23.407582,-0.190887,-19.339953
31.400000,5.229920,46.128000,-0.174331,-23.492797,-0.191561,-19.397282
31.500000,5.246590,46.302620,-0.174886,-23.581731,-0.192234,-19.457608
31.600000,5.263190,46.474710,-0.175440,-23.669375,-0.192905,-19.516828
31.700000,5.279890,46.655340,-0.175996,-23.761370,-0.193580,-19.579456
31.800000,5.296590,46.829440,-0.176553,-23.850038,-0.194256,-19.639242
31.900000,5.313350,47.001890,-0.177112,-23.937866,-0.194935,-19.698191
32.000000,5.329880,47.169220,-0.177663,-24.023086,-0.195605,-19.755081
32.100000,5.346570,47.340060,-0.178219,-24.110095,-0.196281,-19.813218
32.200000,5.363250,47.518410,-0.178775,-24.200927,-0.196958,-19.874407
32.300000,5.379980,47.693210,-0.179333,-24.289952,-0.197637,-19.933970
32.400000,5.396550,47.865190,-0.179885,-24.377541,-0.198311,-19.992387
32.500000,5.413230,48.040900,-0.180441,-24.467029,-0.198989,-20.052174
32.600000,5.429900,48.220250,-0.180997,-24.558372,-0.199667,-20.113388
32.700000,5.446530,48.392780,-0.181551,-24.646240,-0.200344,-20.171691
32.800000,5.463250,48.567570,-0.182108,-24.735260,-0.201025,-20.230763
32.900000,5.479850,48.739500,-0.182662,-24.822824,-0.201702,-20.288645
33.000000,5.496530,48.912770,-0.183218,-24.911069,-0.202383,-20.346921
33.100000,5.513220,49.091030,-0.183774,-25.001856,-0.203064,-20.407165
33.200000,5.529910,49.264840,-0.184330,-25.090377,-0.203746,-20.465459
33.300000,5.546540,49.448050,-0.184885,-25.183685,-0.204426,-20.527608
33.400000,5.563220,49.616400,-0.185441,-25.269425,-0.205108,-20.583446
33.500000,5.579920,49.800600,-0.185997,-25.363237,-0.205792,-20.645743
33.600000,5.596610,49.976130,-0.186554,-25.452634,-0.206475,-20.704352
33.700000,5.613260,50.151760,-0.187109,-25.542082,-0.207158,-20.762937
33.800000,5.629880,50.326930,-0.187663,-25.631295,-0.207840,-20.821258
33.900000,5.646550,50.506550,-0.188218,-25.722775,-0.208524,-20.881277
34.000000,5.663240,50.680170,-0.188775,-25.811199,-0.209209,-20.938698
34.100000,5.679940,50.855830,-0.189331,-25.900662,-0.209896,-20.996855
34.200000,5.696540,51.039130,-0.189885,-25.994015,-0.210579,-21.058150
34.300000,5.713210,51.216440,-0.190440,-26.084319,-0.211265,-21.116812
34.400000,5.729940,51.396660,-0.190998,-26.176104,-0.211954,-21.176520
34.500000,5.746650,51.573440,-0.191555,-26.266137,-0.212643,-21.234727
34.600000,5.763280,51.756480,-0.192109,-26.359359,-0.213329,-21.295480
34.700000,5.779910,51.932580,-0.192664,-26.449046,-0.214015,-21.353276
34.800000,5.796600,52.111680,-0.193220,-26.540261,-0.214704,-21.412152
34.900000,5.813280,52.284190,-0.193776,-26.628119,-0.215394,-21.468229
35.000000,5.829960,52.467240,-0.194332,-26.721346,-0.216084,-21.528533
35.100000,5.846540,52.637890,-0.194885,-26.808257,-0.216770,-21.583739
35.200000,5.863230,52.817670,-0.195441,-26.899818,-0.217461,-21.642491
35.300000,5.879930,52.995530,-0.195998,-26.990402,-0.218153,-21.700346
35.400000,5.896610,53.171960,-0.196554,-27.080257,-0.218845,-21.757533
35.500000,5.913280,53.360380,-0.197109,-27.176218,-0.219537,-21.819532
35.600000,5.929920,53.531890,-0.197664,-27.263568,-0.220228,-21.874542
35.700000,5.946550,53.711760,-0.198218,-27.355175,-0.220919,-21.932878
35.800000,5.963240,53.885640,-0.198775,-27.443731,-0.221613,-21.988613
35.900000,5.979880,54.065270,-0.199329,-27.535216,-0.222306,-22.046640
36.000000,5.996510,54.238390,-0.199884,-27.623385,-0.222998,-22.101922
36.100000,6.013250,54.425280,-0.200442,-27.718567,-0.223696,-22.162612
36.200000,6.029960,54.607480,-0.200999,-27.811361,-0.224393,-22.221315
36.300000,6.046630,54.783790,-0.201554,-27.901155,-0.225088,-22.277556
36.400000,6.063220,54.966290,-0.202107,-27.994102,-0.225781,-22.336288
36.500000,6.079910,55.151810,-0.202664,-28.088586,-0.226479,-22.396050
36.600000,6.096610,55.331990,-0.203220,-28.180351,-0.227177,-22.453531
36.700000,6.113280,55.510020,-0.203776,-28.271021,-0.227875,-22.510065
36.800000,6.129950,55.685520,-0.204332,-28.360402,-0.228573,-22.565474
36.900000,6.146540,55.865840,-0.204885,-28.452239,-0.229268,-22.622811
37.000000,6.163190,56.049940,-0.205440,-28.546000,-0.229966,-22.681519
37.100000,6.179870,56.228400,-0.205996,-28.636889,-0.230666,-22.737814
37.200000,6.196570,56.409250,-0.206552,-28.728995,-0.231368,-22.794954
37.300000,6.213180,56.587890,-0.207106,-28.819976,-0.232066,-22.851186
37.400000,6.229880,56.775870,-0.207663,-28.915713,-0.232768,-22.910999
37.500000,6.246560,56.958900,-0.208219,-29.008930,-0.233470,-22.968729
37.600000,6.263250,57.143710,-0.208775,-29.103053,-0.234173,-23.027063
37.700000,6.279870,57.327350,-0.209329,-29.196580,-0.234873,-23.084889
37.800000,6.296550,57.501530,-0.209885,-29.285289,-0.235577,-23.138746
37.900000,6.313230,57.685730,-0.210441,-29.379101,-0.236281,-23.196534
38.000000,6.329900,57.876260,-0.210997,-29.476137,-0.236985,-23.256770
38.100000,6.346520,58.058590,-0.211551,-29.568997,-0.237687,-23.313656
38.200000,6.363220,58.243500,-0.212107,-29.663171,-0.238393,-23.371395
38.300000,6.379910,58.432510,-0.212664,-29.759433,-0.239100,-23.430683
38.400000,6.396600,58.622910,-0.213220,-29.856403,-0.239807,-23.490421
38.500000,6.413270,58.804280,-0.213776,-29.948774,-0.240513,-23.546455
38.600000,6.429850,58.985250,-0.214328,-30.040941,-0.241216,-23.602316
38.700000,6.446560,59.171730,-0.214885,-30.135915,-0.241925,-23.660149
38.800000,6.463330,59.357300,-0.215444,-30.230425,-0.242638,-23.717451
38.900000,6.479970,59.535530,-0.215999,-30.321196,-0.243345,-23.771848
39.000000,6.496560,59.717930,-0.216552,-30.414092,-0.244051,-23.827860
39.100000,6.513240,59.906590,-0.217108,-30.510176,-0.244761,-23.886173
39.200000,6.529930,60.091790,-0.217664,-30.604497,-0.245471,-23.942990
39.300000,6.546580,60.281460,-0.218219,-30.701095,-0.246181,-24.001523
39.400000,6.563230,60.469960,-0.218774,-30.797098,-0.246891,-24.059483
39.500000,6.579890,60.656420,-0.219330,-30.892061,-0.247602,-24.116516
39.600000,6.596550,60.845800,-0.219885,-30.988511,-0.248314,-24.174603
39.700000,6.613260,61.026460,-0.220442,-31.080521,-0.249028,-24.229069
39.800000,6.629920,61.211820,-0.220997,-31.174924,-0.249741,-24.285349
39.900000,6.646570,61.405180,-0.221552,-31.273401,-0.250454,-24.344706
40.000000,6.663230,61.584690,-0.222108,-31.364825,-0.251167,-24.398457
40.100000,6.679970,61.777820,-0.222666,-31.463185,-0.251885,-24.457414
40.200000,6.696610,61.967840,-0.223220,-31.559962,-0.252599,-24.515137
40.300000,6.713260,62.148380,-0.223775,-31.651910,-0.253313,-24.568993
40.400000,6.729910,62.340460,-0.224330,-31.749736,-0.254029,-24.627307
40.500000,6.746610,62.528840,-0.224887,-31.845677,-0.254746,-24.683998
40.600000,6.763260,62.717980,-0.225442,-31.942005,-0.255463,-24.740935
40.700000,6.779900,62.907050,-0.225997,-32.038297,-0.256179,-24.797749
40.800000,6.796540,63.096670,-0.226551,-32.134870,-0.256896,-24.854672
40.900000,6.813220,63.280360,-0.227107,-32.228423,-0.257615,-24.909112
41.000000,6.829920,63.473620,-0.227664,-32.326849,-0.258336,-24.967189
41.100000,6.846570,63.663170,-0.228219,-32.423386,-0.259054,-25.023753
41.200000,6.863220,63.854500,-0.228774,-32.520830,-0.259774,-25.080909
41.300000,6.879860,64.046760,-0.229329,-32.618747,-0.260493,-25.138333
41.400000,6.896580,64.240200,-0.229886,-32.717265,-0.261217,-25.196024
41.500000,6.913290,64.434240,-0.230443,-32.816089,-0.261940,-25.253851
41.600000,6.929880,64.620830,-0.230996,-32.911118,-0.262659,-25.308782
41.700000,6.946520,64.804820,-0.231551,-33.004824,-0.263381,-25.362535
41.800000,6.963250,64.998600,-0.232108,-33.103515,-0.264107,-25.419913
41.900000,6.979940,65.193850,-0.232665,-33.202955,-0.264831,-25.477801
42.000000,6.996630,65.387860,-0.233221,-33.301764,-0.265557,-25.535093
42.100000,7.013260,65.578910,-0.233775,-33.399065,-0.266280,-25.591187
42.200000,7.029920,65.774470,-0.234331,-33.498662,-0.267005,-25.648899
42.300000,7.046630,65.970950,-0.234888,-33.598729,-0.267733,-25.706802
42.400000,7.063290,66.162610,-0.235443,-33.696341,-0.268459,-25.762773
42.500000,7.079920,66.357530,-0.235997,-33.795613,-0.269184,-25.819938
42.600000,7.096570,66.546910,-0.236552,-33.892063,-0.269911,-25.874816
42.700000,7.113300,66.738160,-0.237110,-33.989466,-0.270641,-25.930224
42.800000,7.129930,66.933620,-0.237664,-34.089013,-0.271368,-25.987270
42.900000,7.146530,67.131470,-0.238218,-34.189777,-0.272094,-26.045168
43.000000,7.163230,67.322870,-0.238774,-34.287256,-0.272825,-26.100339
43.100000,7.179900,67.516010,-0.239330,-34.385622,-0.273556,-26.156111
43.200000,7.196620,67.709310,-0.239887,-34.484068,-0.274289,-26.211777
43.300000,7.213290,67.906470,-0.240443,-34.584481,-0.275020,-26.268885
43.400000,7.229890,68.105620,-0.240996,-34.685907,-0.275749,-26.326731
43.500000,7.246550,68.294930,-0.241552,-34.782322,-0.276481,-26.380594
43.600000,7.263240,68.491610,-0.242108,-34.882491,-0.277214,-26.437161
43.700000,7.279980,68.686590,-0.242666,-34.981793,-0.277951,-26.492901
43.800000,7.296580,68.883060,-0.243219,-35.081854,-0.278682,-26.549269
43.900000,7.313210,69.079600,-0.243774,-35.181951,-0.279415,-26.605518
44.000000,7.329890,69.272740,-0.244330,-35.280317,-0.280150,-26.660289
44.100000,7.346590,69.477040,-0.244886,-35.384366,-0.280887,-26.719218
44.200000,7.363190,69.672620,-0.245440,-35.483974,-0.281620,-26.774799
44.300000,7.379870,69.866740,-0.245996,-35.582838,-0.282357,-26.829614
44.400000,7.396560,70.067380,-0.246552,-35.685024,-0.283095,-26.886810
44.500000,7.413240,70.258450,-0.247108,-35.782335,-0.283833,-26.940234
44.600000,7.429880,70.460720,-0.247663,-35.885350,-0.284570,-26.997889
44.700000,7.446560,70.665020,-0.248219,-35.989399,-0.285310,-27.056158
44.800000,7.463250,70.856510,-0.248775,-36.086924,-0.286050,-27.109400
44.900000,7.479920,71.058750,-0.249331,-36.189924,-0.286790,-27.166666
45.000000,7.496610,71.255520,-0.249887,-36.290138,-0.287531,-27.221705
45.100000,7.513200,71.455470,-0.250440,-36.391972,-0.288269,-27.277967
45.200000,7.529860,71.649680,-0.250995,-36.490882,-0.289010,-27.331841
45.300000,7.546600,71.848010,-0.251553,-36.591891,-0.289755,-27.387079
45.400000,7.563300,72.045740,-0.252110,-36.692594,-0.290499,-27.442024
45.500000,7.579920,72.245530,-0.252664,-36.794346,-0.291240,-27.497740
45.600000,7.596570,72.447760,-0.253219,-36.897341,-0.291983,-27.554233
45.700000,7.613260,72.649180,-0.253775,-36.999924,-0.292729,-27.610256
45.800000,7.629940,72.854050,-0.254331,-37.104263,-0.293474,-27.667486
45.900000,7.646610,73.055500,-0.254887,-37.206861,-0.294219,-27.723316
46.000000,7.663270,73.254500,-0.255442,-37.308210,-0.294965,-27.778114
46.100000,7.679910,73.453160,-0.255997,-37.409387,-0.295710,-27.832696
46.200000,7.696590,73.652030,-0.256553,-37.510671,-0.296458,-27.887196
46.300000,7.713280,73.851390,-0.257109,-37.612204,-0.297206,-27.941755
46.400000,7.729850,74.049610,-0.257662,-37.713157,-0.297950,-27.995922
46.500000,7.746530,74.249900,-0.258218,-37.815164,-0.298699,-28.050620
46.600000,7.763260,74.456770,-0.258775,-37.920522,-0.299452,-28.107626
46.700000,7.779950,74.662950,-0.259332,-38.025528,-0.300202,-28.164305
46.800000,7.796600,74.866840,-0.259887,-38.129369,-0.300952,-28.220054
46.900000,7.813220,75.069660,-0.260441,-38.232664,-0.301701,-28.275323
47.000000,7.829950,75.272530,-0.260998,-38.335985,-0.302455,-28.330357
47.100000,7.846630,75.468120,-0.261554,-38.435598,-0.303208,-28.382601
47.200000,7.863290,75.674240,-0.262110,-38.540574,-0.303960,-28.438717
47.300000,7.879910,75.879440,-0.262664,-38.645081,-0.304711,-28.494423
47.400000,7.896610,76.079350,-0.263220,-38.746895,-0.305466,-28.547924
47.500000,7.913280,76.283380,-0.263776,-38.850806,-0.306221,-28.602896
47.600000,7.929940,76.497820,-0.264331,-38.960020,-0.306975,-28.661666
47.700000,7.946560,76.701720,-0.264885,-39.063865,-0.307729,-28.716420
47.800000,7.963190,76.907810,-0.265440,-39.168826,-0.308483,-28.771866
47.900000,7.979890,77.111910,-0.265996,-39.272773,-0.309241,-28.826360
48.000000,7.996580,77.316720,-0.266553,-39.377082,-0.309999,-28.881016
48.100000,8.013240,77.511650,-0.267108,-39.476359,-0.310757,-28.931908
48.200000,8.029860,77.725040,-0.267662,-39.585038,-0.311513,-28.989627
48.300000,8.046550,77.930070,-0.268218,-39.689459,-0.312273,-29.044018
48.400000,8.063260,78.139000,-0.268775,-39.795866,-0.313035,-29.099719
48.500000,8.079970,78.351580,-0.269332,-39.904132,-0.313797,-29.156659
48.600000,8.096570,78.560680,-0.269886,-40.010626,-0.314554,-29.212331
48.700000,8.113240,78.759200,-0.270441,-40.111731,-0.315315,-29.263861
48.800000,8.129910,78.969660,-0.270997,-40.218918,-0.316077,-29.319712
48.900000,8.146600,79.178890,-0.271553,-40.325478,-0.316841,-29.374960
49.000000,8.163260,79.385540,-0.272109,-40.430724,-0.317604,-29.429173
49.100000,8.179890,79.592090,-0.272663,-40.535919,-0.318365,-29.483273
49.200000,8.196530,79.794320,-0.273218,-40.638913,-0.319128,-29.535644
49.300000,8.213210,80.008350,-0.273774,-40.747918,-0.319894,-29.592211
49.400000,8.229870,80.216430,-0.274329,-40.853892,-0.320659,-29.646485
49.500000,8.246550,80.427120,-0.274885,-40.961196,-0.321425,-29.701578
49.600000,8.263260,80.639940,-0.275442,-41.069584,-0.322193,-29.757296
49.700000,8.279920,80.846210,-0.275997,-41.174637,-0.322960,-29.810547
49.800000,8.296550,81.055480,-0.276552,-41.281217,-0.323726,-29.864828
49.900000,8.313180,81.262000,-0.277106,-41.386397,-0.324493,-29.917978
50.000000,8.329900,81.472280,-0.277663,-41.493491,-0.325264,-29.972270
50.100000,8.346600,81.680310,-0.278220,-41.599440,-0.326035,-30.025644
50.200000,8.363340,81.895520,-0.278778,-41.709046,-0.326808,-30.081481
50.300000,8.379900,82.108080,-0.279330,-41.817302,-0.327574,-30.136475
50.400000,8.396570,82.316840,-0.279886,-41.923622,-0.328345,-30.189801
50.500000,8.413250,82.526200,-0.280442,-42.030249,-0.329118,-30.243216
50.600000,8.429970,82.735940,-0.280999,-42.137068,-0.329893,-30.296594
50.700000,8.446650,82.946260,-0.281555,-42.244183,-0.330666,-30.350122
50.800000,8.463270,83.162150,-0.282109,-42.354135,-0.331438,-30.405652
50.900000,8.479920,83.375450,-0.282664,-42.462768,-0.332211,-30.460072
51.000000,8.496620,83.593610,-0.283221,-42.573876,-0.332987,-30.516074
51.100000,8.513260,83.805090,-0.283775,-42.681582,-0.333761,-30.569602
51.200000,8.529890,84.016530,-0.284330,-42.789267,-0.334536,-30.623009
51.300000,8.546550,84.233320,-0.284885,-42.899678,-0.335312,-30.678203
51.400000,8.563240,84.441070,-0.285441,-43.005484,-0.336090,-30.729941
51.500000,8.579910,84.658320,-0.285997,-43.116128,-0.336868,-30.785045
51.600000,8.596570,84.877540,-0.286552,-43.227776,-0.337646,-30.840756
51.700000,8.613250,85.095270,-0.287108,-43.338665,-0.338426,-30.895773
51.800000,8.629890,85.307190,-0.287663,-43.446595,-0.339204,-30.948617
51.900000,8.646580,85.530340,-0.288219,-43.560244,-0.339985,-31.005340
52.000000,8.663290,85.748400,-0.288776,-43.671302,-0.340768,-31.060063
52.100000,8.679890,85.964260,-0.289330,-43.781238,-0.341547,-31.114027
52.200000,8.696580,86.187420,-0.289886,-43.894893,-0.342330,-31.170378
52.300000,8.713330,86.403610,-0.290444,-44.004997,-0.343116,-31.223995
52.400000,8.729950,86.625210,-0.290998,-44.117857,-0.343897,-31.279634
52.500000,8.746570,86.846260,-0.291552,-44.230437,-0.344679,-31.334950
52.600000,8.763270,87.067700,-0.292109,-44.343215,-0.345465,-31.390163
52.700000,8.779970,87.286300,-0.292666,-44.454548,-0.346252,-31.444228
52.800000,8.796660,87.515510,-0.293222,-44.571283,-0.347039,-31.502002
52.900000,8.813280,87.727320,-0.293776,-44.679157,-0.347823,-31.553493
53.000000,8.829910,87.943430,-0.294330,-44.789221,-0.348608,-31.606395
53.100000,8.846570,88.169600,-0.294886,-44.904409,-0.349395,-31.662742
53.200000,8.863270,88.393710,-0.295442,-45.018547,-0.350185,-31.718162
53.300000,8.879910,88.616460,-0.295997,-45.131992,-0.350973,-31.773058
53.400000,8.896520,88.842900,-0.296551,-45.247317,-0.351759,-31.829195
53.500000,8.913170,89.063680,-0.297106,-45.359760,-0.352549,-31.883118
53.600000,8.929930,89.288040,-0.297664,-45.474025,-0.353344,-31.938030
53.700000,8.946660,89.506140,-0.298222,-45.585103,-0.354138,-31.990622
53.800000,8.963210,89.736210,-0.298774,-45.702276,-0.354925,-32.047640
53.900000,8.979890,89.959770,-0.299330,-45.816135,-0.355718,-32.102006
54.000000,8.996600,90.188800,-0.299887,-45.932779,-0.356513,-32.158151
54.100000,9.013250,90.420460,-0.300442,-46.050762,-0.357306,-32.215194
54.200000,9.029910,90.647680,-0.300997,-46.166484,-0.358100,-32.270511
54.300000,9.046600,90.877190,-0.301553,-46.283373,-0.358896,-32.326467
54.400000,9.063260,91.101500,-0.302109,-46.397613,-0.359692,-32.380492
54.500000,9.079930,91.330060,-0.302664,-46.514018,-0.360488,-32.435883
54.600000,9.096610,91.558040,-0.303220,-46.630127,-0.361286,-32.490924
54.700000,9.113170,91.779510,-0.303772,-46.742921,-0.362079,-32.543715
54.800000,9.129890,92.008560,-0.304330,-46.859575,-0.362879,-32.598816
54.900000,9.146620,92.247800,-0.304887,-46.981419,-0.363681,-32.657379
55.000000,9.163330,92.479020,-0.305444,-47.099178,-0.364483,-32.713001
55.100000,9.179860,92.710150,-0.305995,-47.216892,-0.365277,-32.768743
55.200000,9.196560,92.938680,-0.306552,-47.333281,-0.366079,-32.823169
55.300000,9.213230,93.170520,-0.307108,-47.451356,-0.366881,-32.878681
55.400000,9.229900,93.395140,-0.307663,-47.565754,-0.367683,-32.931516
55.500000,9.246550,93.632640,-0.308218,-47.686712,-0.368485,-32.988793
55.600000,9.263220,93.867000,-0.308774,-47.806071,-0.369288,-33.044799
55.700000,9.279880,94.101520,-0.309329,-47.925511,-0.370092,-33.100744
55.800000,9.296560,94.343930,-0.309885,-48.048969,-0.370898,-33.159298
55.900000,9.313270,94.575820,-0.310442,-48.167070,-0.371705,-33.213972
56.000000,9.329910,94.810560,-0.310997,-48.286622,-0.372510,-33.269627
56.100000,9.346580,95.045460,-0.311553,-48.406255,-0.373316,-33.325157
56.200000,9.363270,95.279570,-0.312109,-48.525487,-0.374125,-33.380245
56.300000,9.379970,95.522930,-0.312666,-48.649429,-0.374934,-33.438423
56.400000,9.396590,95.752460,-0.313220,-48.766327,-0.375741,-33.491755
56.500000,9.413250,95.991520,-0.313775,-48.888080,-0.376550,-33.548222
