Repository: abubakardawood/tissue-phantom-material-database

Title:
A Database of Silicone Phantom Materials for Modeling Human Tissue Mechanics Across Varying Stiffnesses

Description:
This dataset contains processed mechanical compression test data for soft silicone phantoms
fabricated using Ecoflex (Smooth-On) with varying base materials and thinner concentrations.
The dataset provides force–compression measurements together with derived engineering and
true stress–strain quantities, intended for mechanical characterization, constitutive model
fitting, and the design of tissue-equivalent phantoms.

All files in this dataset are processed outputs generated from raw experimental measurements.
The raw data files are not included in this archive.

File: data/EF50_12_5T/EF50_12_5T_A5.csv (part 1 of 2)
EF50_12_5T_A_sample_5
Compression test;
Cylinder Diameter: 50mm;
Cylinder Height: 30mm;
Speed (mm/min): 10;
Machine: INSTRON 5900;
Load cell: 10kN;
Time (s),Compression (mm),Load (N),Engineering Strain [-],Engineering Stress (kPa),True Strain [-],True Stress (kPa)
0.000000,0.000000,-0.000280,-0.000000,0.000143,0.000000,0.000143
0.100000,0.007530,0.037750,-0.000251,-0.019226,-0.000251,-0.019221
0.200000,0.028260,0.112880,-0.000942,-0.057489,-0.000942,-0.057435
0.300000,0.046320,0.184480,-0.001544,-0.093955,-0.001545,-0.093810
0.400000,0.063250,0.263990,-0.002108,-0.134449,-0.002111,-0.134166
0.500000,0.080010,0.336330,-0.002667,-0.171291,-0.002671,-0.170835
0.600000,0.096680,0.417890,-0.003223,-0.212830,-0.003228,-0.212144
0.700000,0.113300,0.513830,-0.003777,-0.261691,-0.003784,-0.260703
0.800000,0.130010,0.600050,-0.004334,-0.305603,-0.004343,-0.304279
0.900000,0.146670,0.697400,-0.004889,-0.355183,-0.004901,-0.353446
1.000000,0.163330,0.792570,-0.005444,-0.403653,-0.005459,-0.401455
1.100000,0.179920,0.894280,-0.005997,-0.455453,-0.006015,-0.452722
1.200000,0.196640,0.989130,-0.006555,-0.503760,-0.006576,-0.500458
1.300000,0.213360,1.097040,-0.007112,-0.558718,-0.007137,-0.554744
1.400000,0.229980,1.216590,-0.007666,-0.619604,-0.007696,-0.614854
1.500000,0.246610,1.323260,-0.008220,-0.673931,-0.008254,-0.668391
1.600000,0.263250,1.446420,-0.008775,-0.736656,-0.008814,-0.730192
1.700000,0.280000,1.558600,-0.009333,-0.793788,-0.009377,-0.786380
1.800000,0.296660,1.686160,-0.009889,-0.858754,-0.009938,-0.850262
1.900000,0.313330,1.807680,-0.010444,-0.920644,-0.010499,-0.911028
2.000000,0.329920,1.935180,-0.010997,-0.985579,-0.011058,-0.974740
2.100000,0.346580,2.059700,-0.011553,-1.048997,-0.011620,-1.036878
2.200000,0.363260,2.191240,-0.012109,-1.115989,-0.012183,-1.102476
2.300000,0.379970,2.322750,-0.012666,-1.182967,-0.012747,-1.167984
2.400000,0.396580,2.455970,-0.013219,-1.250815,-0.013307,-1.234280
2.500000,0.413240,2.574850,-0.013775,-1.311360,-0.013870,-1.293297
2.600000,0.429930,2.705800,-0.014331,-1.378053,-0.014435,-1.358304
2.700000,0.446600,2.838330,-0.014887,-1.445550,-0.014999,-1.424030
2.800000,0.463250,2.961790,-0.015442,-1.508427,-0.015562,-1.485135
2.900000,0.479880,3.099270,-0.015996,-1.578445,-0.016125,-1.553196
3.000000,0.496550,3.229780,-0.016552,-1.644913,-0.016690,-1.617687
3.100000,0.513240,3.364240,-0.017108,-1.713393,-0.017256,-1.684081
3.200000,0.529940,3.497600,-0.017665,-1.781313,-0.017823,-1.749847
3.300000,0.546570,3.627520,-0.018219,-1.847481,-0.018387,-1.813822
3.400000,0.563270,3.761680,-0.018776,-1.915808,-0.018954,-1.879837
3.500000,0.579980,3.894100,-0.019333,-1.983249,-0.019522,-1.944907
3.600000,0.596630,4.024490,-0.019888,-2.049656,-0.020088,-2.008893
3.700000,0.613210,4.161000,-0.020440,-2.119180,-0.020652,-2.075863
3.800000,0.629860,4.296040,-0.020995,-2.187955,-0.021219,-2.142018
3.900000,0.646580,4.423900,-0.021553,-2.253074,-0.021788,-2.204514
4.000000,0.663280,4.553700,-0.022109,-2.319180,-0.022357,-2.267905
4.100000,0.679910,4.689910,-0.022664,-2.388552,-0.022924,-2.334418
4.200000,0.696540,4.828990,-0.023218,-2.459384,-0.023492,-2.402282
4.300000,0.713210,4.957870,-0.023774,-2.525022,-0.024061,-2.464993
4.400000,0.729890,5.085120,-0.024330,-2.589830,-0.024631,-2.526821
4.500000,0.746610,5.220980,-0.024887,-2.659023,-0.025202,-2.592848
4.600000,0.763220,5.359510,-0.025441,-2.729576,-0.025770,-2.660134
4.700000,0.779870,5.498660,-0.025996,-2.800445,-0.026340,-2.727645
4.800000,0.796560,5.634850,-0.026552,-2.869806,-0.026911,-2.793606
4.900000,0.813210,5.766980,-0.027107,-2.937099,-0.027481,-2.857483
5.000000,0.829830,5.899460,-0.027661,-3.004570,-0.028051,-2.921461
5.100000,0.846530,6.038980,-0.028218,-3.075627,-0.028623,-2.988840
5.200000,0.863220,6.177140,-0.028774,-3.145992,-0.029196,-3.055469
5.300000,0.879930,6.309360,-0.029331,-3.213331,-0.029770,-3.119080
5.400000,0.896600,6.440920,-0.029887,-3.280334,-0.030342,-3.182295
5.500000,0.913230,6.574870,-0.030441,-3.348554,-0.030914,-3.246620
5.600000,0.929920,6.714440,-0.030997,-3.419636,-0.031488,-3.313637
5.700000,0.946590,6.849480,-0.031553,-3.488412,-0.032062,-3.378342
5.800000,0.963270,6.984960,-0.032109,-3.557411,-0.032636,-3.443186
5.900000,0.979910,7.120730,-0.032664,-3.626558,-0.033209,-3.508101
6.000000,0.996530,7.265510,-0.033218,-3.700294,-0.033782,-3.577379
6.100000,1.013250,7.396040,-0.033775,-3.766772,-0.034359,-3.639550
6.200000,1.029910,7.537430,-0.034330,-3.838782,-0.034933,-3.706995
6.300000,1.046520,7.671360,-0.034884,-3.906992,-0.035507,-3.770700
6.400000,1.063200,7.805770,-0.035440,-3.975446,-0.036083,-3.834556
6.500000,1.079890,7.945220,-0.035996,-4.046467,-0.036660,-3.900809
6.600000,1.096620,8.083480,-0.036554,-4.116883,-0.037239,-3.966394
6.700000,1.113230,8.215700,-0.037108,-4.184222,-0.037814,-4.028955
6.800000,1.129970,8.356140,-0.037666,-4.255747,-0.038393,-4.095452
6.900000,1.146620,8.489850,-0.038221,-4.323845,-0.038970,-4.158585
7.000000,1.163250,8.632730,-0.038775,-4.396613,-0.039547,-4.226135
7.100000,1.179950,8.772210,-0.039332,-4.467650,-0.040126,-4.291930
7.200000,1.196580,8.909920,-0.039886,-4.537785,-0.040703,-4.356791
7.300000,1.213260,9.042250,-0.040442,-4.605180,-0.041283,-4.418937
7.400000,1.229950,9.182580,-0.040998,-4.676650,-0.041862,-4.484915
7.500000,1.246650,9.323470,-0.041555,-4.748404,-0.042443,-4.551084
7.600000,1.263220,9.459840,-0.042107,-4.817857,-0.043020,-4.614990
7.700000,1.279870,9.599840,-0.042662,-4.889158,-0.043599,-4.680575
7.800000,1.296560,9.736270,-0.043219,-4.958642,-0.044180,-4.744336
7.900000,1.313230,9.875240,-0.043774,-5.029418,-0.044761,-4.809259
8.000000,1.329880,10.016430,-0.044329,-5.101326,-0.045342,-4.875188
8.100000,1.346530,10.146870,-0.044884,-5.167758,-0.045923,-4.935807
8.200000,1.363200,10.284990,-0.045440,-5.238102,-0.046505,-5.000083
8.300000,1.379840,10.426860,-0.045995,-5.310356,-0.047086,-5.066108
8.400000,1.396560,10.574420,-0.046552,-5.385508,-0.047670,-5.134802
8.500000,1.413170,10.709960,-0.047106,-5.454538,-0.048251,-5.197598
8.600000,1.429860,10.846980,-0.047662,-5.524322,-0.048835,-5.261021
8.700000,1.446580,10.993050,-0.048219,-5.598714,-0.049421,-5.328748
8.800000,1.463330,11.131550,-0.048778,-5.669252,-0.050007,-5.392719
8.900000,1.479980,11.282480,-0.049333,-5.746120,-0.050591,-5.462648
9.000000,1.496640,11.418810,-0.049888,-5.815552,-0.051175,-5.525426
9.100000,1.513340,11.557670,-0.050445,-5.886273,-0.051761,-5.589342
9.200000,1.530010,11.697230,-0.051000,-5.957350,-0.052347,-5.653523
9.300000,1.546610,11.838370,-0.051554,-6.029232,-0.052930,-5.718403
9.400000,1.563260,11.976650,-0.052109,-6.099658,-0.053515,-5.781813
9.500000,1.579940,12.120400,-0.052665,-6.172869,-0.054102,-5.847777
9.600000,1.596580,12.267310,-0.053219,-6.247690,-0.054688,-5.915192
9.700000,1.613270,12.403230,-0.053776,-6.316913,-0.055276,-5.977217
9.800000,1.629900,12.540860,-0.054330,-6.387008,-0.055862,-6.040001
9.900000,1.646540,12.686950,-0.054885,-6.461411,-0.056448,-6.106778
10.000000,1.663240,12.826840,-0.055441,-6.532656,-0.057037,-6.170477
10.100000,1.679980,12.973750,-0.055999,-6.607477,-0.057628,-6.237462
10.200000,1.696570,13.109000,-0.056552,-6.676359,-0.058214,-6.298795
10.300000,1.713240,13.255240,-0.057108,-6.750838,-0.058804,-6.365311
10.400000,1.729960,13.395070,-0.057665,-6.822053,-0.059395,-6.428657
10.500000,1.746620,13.536480,-0.058221,-6.894073,-0.059984,-6.492695
10.600000,1.763250,13.674700,-0.058775,-6.964468,-0.060573,-6.555131
10.700000,1.779850,13.824740,-0.059328,-7.040882,-0.061161,-6.623158
10.800000,1.796570,13.965210,-0.059886,-7.112423,-0.061754,-6.686491
10.900000,1.813230,14.113200,-0.060441,-7.187794,-0.062345,-6.753356
11.000000,1.829950,14.247480,-0.060998,-7.256182,-0.062938,-6.813567
11.100000,1.846600,14.390540,-0.061553,-7.329042,-0.063529,-6.877915
11.200000,1.863210,14.539280,-0.062107,-7.404794,-0.064119,-6.944905
11.300000,1.879890,14.680260,-0.062663,-7.476595,-0.064712,-7.008089
11.400000,1.896590,14.827470,-0.063220,-7.551568,-0.065306,-7.074161
11.500000,1.913250,14.968710,-0.063775,-7.623501,-0.065899,-7.137313
11.600000,1.929890,15.114090,-0.064330,-7.697543,-0.066492,-7.202362
11.700000,1.946550,15.252790,-0.064885,-7.768182,-0.067086,-7.264144
11.800000,1.963240,15.399890,-0.065441,-7.843100,-0.067681,-7.329837
11.900000,1.979900,15.545700,-0.065997,-7.917360,-0.068275,-7.394841
12.000000,1.996530,15.693720,-0.066551,-7.992746,-0.068869,-7.460821
12.100000,2.013240,15.829860,-0.067108,-8.062081,-0.069466,-7.521051
12.200000,2.029920,15.982180,-0.067664,-8.139657,-0.070062,-7.588896
12.300000,2.046580,16.131700,-0.068219,-8.215807,-0.070658,-7.655330
12.400000,2.063210,16.275010,-0.068774,-8.288795,-0.071253,-7.718744
12.500000,2.079870,16.413540,-0.069329,-8.359347,-0.071849,-7.779802
12.600000,2.096610,16.557990,-0.069887,-8.432915,-0.072449,-7.843564
12.700000,2.113290,16.712780,-0.070443,-8.511749,-0.073047,-7.912156
12.800000,2.129930,16.858870,-0.070998,-8.586152,-0.073644,-7.976555
12.900000,2.146490,16.995740,-0.071550,-8.655859,-0.074238,-8.036535
13.000000,2.163250,17.143420,-0.072108,-8.731072,-0.074840,-8.101489
13.100000,2.179950,17.290010,-0.072665,-8.805730,-0.075440,-8.165861
13.200000,2.196640,17.436490,-0.073221,-8.880331,-0.076041,-8.230102
13.300000,2.213230,17.582460,-0.073774,-8.954673,-0.076637,-8.294048
13.400000,2.229910,17.732530,-0.074330,-9.031103,-0.077238,-8.359818
13.500000,2.246580,17.879670,-0.074886,-9.106041,-0.077838,-8.424126
13.600000,2.263270,18.029860,-0.075442,-9.182532,-0.078440,-8.489781
13.700000,2.279940,18.171820,-0.075998,-9.254832,-0.079041,-8.551483
13.800000,2.296590,18.321420,-0.076553,-9.331023,-0.079642,-8.616705
13.900000,2.313260,18.475710,-0.077109,-9.409602,-0.080244,-8.684040
14.000000,2.329960,18.617460,-0.077665,-9.481795,-0.080847,-8.745388
14.100000,2.346610,18.766270,-0.078220,-9.557583,-0.081449,-8.809986
14.200000,2.363220,18.909050,-0.078774,-9.630300,-0.082050,-8.871683
14.300000,2.379890,19.055780,-0.079330,-9.705029,-0.082653,-8.935132
14.400000,2.396550,19.205580,-0.079885,-9.781322,-0.083257,-8.999941
14.500000,2.413250,19.347760,-0.080442,-9.853733,-0.083862,-9.061083
14.600000,2.429900,19.500680,-0.080997,-9.931615,-0.084466,-9.127187
14.700000,2.446550,19.650750,-0.081552,-10.008045,-0.085070,-9.191872
14.800000,2.463220,19.801530,-0.082107,-10.084836,-0.085675,-9.256797
14.900000,2.479910,19.948900,-0.082664,-10.159891,-0.086281,-9.320037
15.000000,2.496570,20.092910,-0.083219,-10.233235,-0.086887,-9.381635
15.100000,2.513200,20.248120,-0.083773,-10.312283,-0.087491,-9.448389
15.200000,2.529850,20.391420,-0.084328,-10.385265,-0.088097,-9.509493
15.300000,2.546590,20.539600,-0.084886,-10.460732,-0.088707,-9.572759
15.400000,2.563260,20.690560,-0.085442,-10.537616,-0.089314,-9.637261
15.500000,2.579890,20.837720,-0.085996,-10.612564,-0.089921,-9.699922
15.600000,2.596530,20.991540,-0.086551,-10.690904,-0.090528,-9.765595
15.700000,2.613260,21.137630,-0.087109,-10.765307,-0.091138,-9.827555
15.800000,2.629980,21.291650,-0.087666,-10.843748,-0.091749,-9.893120
15.900000,2.646580,21.434430,-0.088219,-10.916466,-0.092356,-9.953422
16.000000,2.663170,21.594370,-0.088772,-10.997922,-0.092963,-10.021611
16.100000,2.679920,21.739550,-0.089331,-11.071862,-0.093575,-10.082805
16.200000,2.696570,21.894050,-0.089886,-11.150548,-0.094185,-10.148274
16.300000,2.713230,22.046590,-0.090441,-11.228236,-0.094795,-10.212743
16.400000,2.729890,22.196330,-0.090996,-11.304498,-0.095406,-10.275830
16.500000,2.746520,22.346800,-0.091551,-11.381132,-0.096016,-10.339182
16.600000,2.763200,22.493030,-0.092107,-11.455606,-0.096628,-10.400468
16.700000,2.779880,22.649050,-0.092663,-11.535066,-0.097241,-10.466196
16.800000,2.796530,22.800080,-0.093218,-11.611985,-0.097853,-10.529543
16.900000,2.813210,22.954160,-0.093774,-11.690458,-0.098466,-10.594201
17.000000,2.829930,23.107230,-0.094331,-11.768416,-0.099081,-10.658289
17.100000,2.846630,23.262970,-0.094888,-11.847733,-0.099696,-10.723530
17.200000,2.863240,23.420920,-0.095441,-11.928177,-0.100308,-10.789736
17.300000,2.879930,23.558600,-0.095998,-11.998296,-0.100923,-10.846488
17.400000,2.896660,23.720120,-0.096555,-12.080558,-0.101540,-10.914116
17.500000,2.913310,23.862770,-0.097110,-12.153209,-0.102155,-10.973007
17.600000,2.929880,24.016900,-0.097663,-12.231707,-0.102767,-11.037126
17.700000,2.946530,24.170040,-0.098218,-12.309700,-0.103382,-11.100670
17.800000,2.963210,24.318420,-0.098774,-12.385270,-0.103999,-11.161931
17.900000,2.979910,24.475900,-0.099330,-12.465474,-0.104617,-11.227274
18.000000,2.996610,24.628210,-0.099887,-12.543044,-0.105235,-11.290157
18.100000,3.013260,24.780960,-0.100442,-12.620839,-0.105852,-11.353177
18.200000,3.029860,24.934810,-0.100995,-12.699194,-0.106467,-11.416635
18.300000,3.046550,25.092680,-0.101552,-12.779597,-0.107086,-11.481808
18.400000,3.063280,25.241460,-0.102109,-12.855370,-0.107707,-11.542717
18.500000,3.079870,25.396420,-0.102662,-12.934290,-0.108323,-11.606426
18.600000,3.096540,25.551170,-0.103218,-13.013104,-0.108942,-11.669917
18.700000,3.113260,25.708960,-0.103775,-13.093466,-0.109564,-11.734687
18.800000,3.129930,25.855210,-0.104331,-13.167950,-0.110184,-11.794125
18.900000,3.146570,26.012120,-0.104886,-13.247864,-0.110804,-11.858353
19.000000,3.163260,26.166670,-0.105442,-13.326576,-0.111426,-11.921395
19.100000,3.179960,26.320080,-0.105999,-13.404707,-0.112048,-11.983826
19.200000,3.196630,26.472630,-0.106554,-13.482400,-0.112670,-12.045792
19.300000,3.213310,26.632100,-0.107110,-13.563617,-0.113292,-12.110814
19.400000,3.229930,26.784570,-0.107664,-13.641269,-0.113913,-12.172591
19.500000,3.246570,26.942320,-0.108219,-13.721611,-0.114535,-12.236672
19.600000,3.263250,27.099540,-0.108775,-13.801682,-0.115158,-12.300404
19.700000,3.279970,27.257690,-0.109332,-13.882228,-0.115784,-12.364451
19.800000,3.296590,27.408220,-0.109886,-13.958892,-0.116406,-12.425000
19.900000,3.313240,27.570880,-0.110441,-14.041734,-0.117030,-12.490946
20.000000,3.329940,27.725050,-0.110998,-14.120252,-0.117656,-12.552932
20.100000,3.346640,27.879890,-0.111555,-14.199111,-0.118282,-12.615134
20.200000,3.363270,28.035400,-0.112109,-14.278312,-0.118906,-12.677585
20.300000,3.379920,28.197360,-0.112664,-14.360798,-0.119532,-12.742853
20.400000,3.396600,28.354800,-0.113220,-14.440981,-0.120158,-12.805973
20.500000,3.413260,28.507320,-0.113775,-14.518659,-0.120785,-12.866794
20.600000,3.429990,28.672060,-0.114333,-14.602560,-0.121414,-12.933006
20.700000,3.446580,28.829040,-0.114886,-14.682510,-0.122039,-12.995695
20.800000,3.463230,28.988580,-0.115441,-14.763763,-0.122666,-13.059419
20.900000,3.479910,29.150740,-0.115997,-14.846350,-0.123295,-13.124218
21.000000,3.496630,29.304380,-0.116554,-14.924598,-0.123925,-13.185072
21.100000,3.513240,29.460200,-0.117108,-15.003957,-0.124552,-13.246873
21.200000,3.529870,29.618350,-0.117662,-15.084502,-0.125180,-13.309624
21.300000,3.546570,29.782310,-0.118219,-15.168006,-0.125812,-13.374859
21.400000,3.563220,29.938940,-0.118774,-15.247777,-0.126441,-13.436737
21.500000,3.579900,30.090460,-0.119330,-15.324945,-0.127072,-13.496220
21.600000,3.596530,30.260270,-0.119884,-15.411429,-0.127702,-13.563840
21.700000,3.613250,30.408160,-0.120442,-15.486749,-0.128335,-13.621499
21.800000,3.629910,30.572770,-0.120997,-15.570584,-0.128967,-13.686590
21.900000,3.646560,30.736280,-0.121552,-15.653859,-0.129599,-13.751101
22.000000,3.663200,30.895670,-0.122107,-15.735036,-0.130230,-13.813683
22.100000,3.679880,31.055900,-0.122663,-15.816640,-0.130864,-13.876529
22.200000,3.696600,31.210130,-0.123220,-15.895189,-0.131499,-13.936584
22.300000,3.713260,31.371660,-0.123775,-15.977455,-0.132133,-13.999840
22.400000,3.729920,31.539990,-0.124331,-16.063185,-0.132767,-14.066039
22.500000,3.746530,31.691980,-0.124884,-16.140593,-0.133399,-14.124886
22.600000,3.763220,31.851140,-0.125441,-16.221652,-0.134035,-14.186798
22.700000,3.779940,32.011540,-0.125998,-16.303343,-0.134673,-14.249155
22.800000,3.796640,32.174950,-0.126555,-16.386567,-0.135310,-14.312771
22.900000,3.813230,32.338530,-0.127108,-16.469878,-0.135943,-14.376430
23.000000,3.829930,32.498310,-0.127664,-16.551253,-0.136581,-14.438249
23.100000,3.846570,32.662750,-0.128219,-16.635002,-0.137217,-14.502079
23.200000,3.863240,32.835820,-0.128775,-16.723146,-0.137855,-14.569628
23.300000,3.879920,32.983570,-0.129331,-16.798394,-0.138493,-14.625847
23.400000,3.896540,33.150280,-0.129885,-16.883299,-0.139130,-14.690417
23.500000,3.913220,33.309690,-0.130441,-16.964486,-0.139769,-14.751627
23.600000,3.929940,33.467560,-0.130998,-17.044888,-0.140410,-14.812042
23.700000,3.946610,33.637800,-0.131554,-17.131591,-0.141049,-14.877867
23.800000,3.963230,33.796020,-0.132108,-17.212172,-0.141688,-14.938312
23.900000,3.979970,33.961450,-0.132666,-17.296424,-0.142331,-15.001783
24.000000,3.996650,34.124370,-0.133222,-17.379399,-0.142972,-15.064086
24.100000,4.013330,34.293620,-0.133778,-17.465597,-0.143614,-15.129090
24.200000,4.029900,34.456300,-0.134330,-17.548449,-0.144252,-15.191166
24.300000,4.046590,34.618760,-0.134886,-17.631190,-0.144894,-15.252983
24.400000,4.063280,34.773650,-0.135443,-17.710075,-0.145538,-15.311375
24.500000,4.079930,34.941330,-0.135998,-17.795473,-0.146180,-15.375330
24.600000,4.096510,35.103050,-0.136550,-17.877837,-0.146820,-15.436612
24.700000,4.113190,35.266200,-0.137106,-17.960928,-0.147464,-15.498371
24.800000,4.129890,35.431600,-0.137663,-18.045166,-0.148109,-15.561014
24.900000,4.146590,35.590020,-0.138220,-18.125848,-0.148755,-15.620500
25.000000,4.163320,35.750850,-0.138777,-18.207758,-0.149402,-15.680934
25.100000,4.179910,35.918560,-0.139330,-18.293172,-0.150045,-15.744379
25.200000,4.196560,36.087900,-0.139885,-18.379417,-0.150690,-15.808406
25.300000,4.213290,36.250890,-0.140443,-18.462427,-0.151338,-15.869508
25.400000,4.229970,36.415650,-0.140999,-18.546338,-0.151985,-15.931323
25.500000,4.246590,36.581850,-0.141553,-18.630983,-0.152630,-15.993712
25.600000,4.263270,36.736090,-0.142109,-18.709537,-0.153278,-16.050743
25.700000,4.279950,36.901760,-0.142665,-18.793912,-0.153927,-16.112679
25.800000,4.296610,37.068370,-0.143220,-18.878766,-0.154574,-16.174943
25.900000,4.313290,37.229700,-0.143776,-18.960931,-0.155224,-16.234797
26.000000,4.329930,37.392970,-0.144331,-19.044083,-0.155872,-16.295432
26.100000,4.346610,37.559220,-0.144887,-19.128754,-0.156522,-16.357246
26.200000,4.363330,37.729990,-0.145444,-19.215726,-0.157174,-16.420908
26.300000,4.379980,37.892950,-0.145999,-19.298721,-0.157823,-16.481121
26.400000,4.396520,38.061150,-0.146551,-19.384385,-0.158469,-16.543590
26.500000,4.413230,38.222470,-0.147108,-19.466544,-0.159122,-16.602866
26.600000,4.429930,38.385810,-0.147664,-19.549732,-0.159775,-16.662934
26.700000,4.446570,38.550110,-0.148219,-19.633410,-0.160426,-16.723365
26.800000,4.463190,38.719310,-0.148773,-19.719583,-0.161076,-16.785841
26.900000,4.479860,38.884520,-0.149329,-19.803723,-0.161729,-16.846460
27.000000,4.496560,39.052330,-0.149885,-19.889188,-0.162384,-16.908091
27.100000,4.513240,39.219460,-0.150441,-19.974307,-0.163038,-16.969346
27.200000,4.529870,39.391300,-0.150996,-20.061824,-0.163691,-17.032576
27.300000,4.546570,39.562620,-0.151552,-20.149077,-0.164347,-17.095437
27.400000,4.563270,39.731900,-0.152109,-20.235291,-0.165003,-17.157321
27.500000,4.579960,39.890390,-0.152665,-20.316009,-0.165660,-17.214459
27.600000,4.596640,40.050420,-0.153221,-20.397511,-0.166316,-17.272178
27.700000,4.613230,40.219540,-0.153774,-20.483644,-0.166969,-17.333785
27.800000,4.629860,40.381240,-0.154329,-20.565997,-0.167624,-17.392074
27.900000,4.646570,40.555920,-0.154886,-20.654960,-0.168283,-17.455803
28.000000,4.663240,40.724290,-0.155441,-20.740711,-0.168941,-17.516747
28.100000,4.679870,40.886290,-0.155996,-20.823217,-0.169598,-17.574885
28.200000,4.696540,41.060170,-0.156551,-20.911773,-0.170256,-17.638007
28.300000,4.713270,41.228740,-0.157109,-20.997625,-0.170918,-17.698709
28.400000,4.729930,41.392620,-0.157664,-21.081088,-0.171577,-17.757353
28.500000,4.746600,41.556210,-0.158220,-21.164404,-0.172237,-17.815772
28.600000,4.763260,41.723510,-0.158775,-21.249609,-0.172897,-17.875695
28.700000,4.779980,41.898290,-0.159333,-21.338624,-0.173559,-17.938684
28.800000,4.796600,42.062030,-0.159887,-21.422016,-0.174218,-17.996921
28.900000,4.813220,42.224740,-0.160441,-21.504883,-0.174878,-18.054626
29.000000,4.829880,42.388160,-0.160996,-21.588113,-0.175540,-18.112513
29.100000,4.846550,42.564120,-0.161552,-21.677728,-0.176202,-18.175655
29.200000,4.863290,42.730170,-0.162110,-21.762297,-0.176868,-18.234418
29.300000,4.879930,42.904050,-0.162664,-21.850853,-0.177530,-18.296499
29.400000,4.896520,43.075280,-0.163217,-21.938060,-0.178191,-18.357388
29.500000,4.913190,43.247560,-0.163773,-22.025801,-0.178855,-18.418570
29.600000,4.929930,43.411310,-0.164331,-22.109199,-0.179523,-18.475972
29.700000,4.946640,43.580430,-0.164888,-22.195331,-0.180189,-18.535587
29.800000,4.963270,43.752310,-0.165442,-22.282869,-0.180853,-18.596339
29.900000,4.979910,43.918360,-0.165997,-22.367437,-0.181518,-18.654510
30.000000,4.996560,44.087170,-0.166552,-22.453411,-0.182184,-18.713751
30.100000,5.013240,44.257690,-0.167108,-22.540256,-0.182851,-18.773599
30.200000,5.029940,44.428350,-0.167665,-22.627173,-0.183520,-18.833395
30.300000,5.046570,44.602650,-0.168219,-22.715943,-0.184186,-18.894690
30.400000,5.063200,44.779540,-0.168773,-22.806032,-0.184853,-18.956982
30.500000,5.079910,44.956490,-0.169330,-22.896152,-0.185523,-19.019139
30.600000,5.096620,45.129620,-0.169887,-22.984327,-0.186194,-19.079581
30.700000,5.113230,45.293560,-0.170441,-23.067821,-0.186861,-19.136118
30.800000,5.129920,45.461450,-0.170997,-23.153326,-0.187532,-19.194169
30.900000,5.146620,45.636420,-0.171554,-23.242438,-0.188204,-19.255105
31.000000,5.163320,45.805340,-0.172111,-23.328468,-0.188876,-19.313390
31.100000,5.179930,45.975710,-0.172664,-23.415237,-0.189545,-19.372261
31.200000,5.196600,46.149010,-0.173220,-23.503498,-0.190217,-19.432222
31.300000,5.213250,46.329120,-0.173775,-23.595227,-0.190888,-19.494966
31.400000,5.229950,46.505810,-0.174332,-23.685215,-0.191562,-19.556132
31.500000,5.246620,46.677410,-0.174887,-23.772610,-0.192235,-19.615081
31.600000,5.263210,46.853890,-0.175440,-23.862490,-0.192906,-19.676047
31.700000,5.279890,47.027750,-0.175996,-23.951036,-0.193580,-19.735742
31.800000,5.296600,47.198170,-0.176553,-24.037831,-0.194256,-19.793871
31.900000,5.313350,47.371230,-0.177112,-24.125969,-0.194935,-19.852979
32.000000,5.329880,47.545350,-0.177663,-24.214648,-0.195605,-19.912609
32.100000,5.346570,47.719550,-0.178219,-24.303367,-0.196281,-19.972045
32.200000,5.363250,47.887470,-0.178775,-24.388888,-0.196958,-20.028765
32.300000,5.379970,48.072720,-0.179332,-24.483235,-0.197637,-20.092600
32.400000,5.396550,48.238740,-0.179885,-24.567789,-0.198311,-20.148412
32.500000,5.413220,48.418890,-0.180441,-24.659538,-0.198988,-20.209955
32.600000,5.429890,48.593020,-0.180996,-24.748222,-0.199667,-20.268884
32.700000,5.446530,48.762680,-0.181551,-24.834629,-0.200344,-20.325877
32.800000,5.463250,48.937590,-0.182108,-24.923710,-0.201025,-20.384895
32.900000,5.479840,49.113090,-0.182661,-25.013091,-0.201702,-20.444167
33.000000,5.496540,49.284630,-0.183218,-25.100456,-0.202383,-20.501601
33.100000,5.513230,49.464670,-0.183774,-25.192150,-0.203064,-20.562479
33.200000,5.529930,49.642140,-0.184331,-25.282534,-0.203747,-20.622179
33.300000,5.546560,49.817680,-0.184885,-25.371936,-0.204426,-20.681037
33.400000,5.563240,49.994250,-0.185441,-25.461862,-0.205109,-20.740181
33.500000,5.579940,50.166420,-0.185998,-25.549548,-0.205792,-20.797383
33.600000,5.596620,50.347910,-0.186554,-25.641980,-0.206476,-20.858366
33.700000,5.613280,50.526880,-0.187109,-25.733129,-0.207159,-20.918220
33.800000,5.629900,50.696900,-0.187663,-25.819719,-0.207840,-20.974305
33.900000,5.646570,50.879960,-0.188219,-25.912951,-0.208525,-21.035641
34.000000,5.663250,51.056650,-0.188775,-26.002938,-0.209210,-21.094234
34.100000,5.679960,51.231350,-0.189332,-26.091912,-0.209897,-21.151878
34.200000,5.696530,51.403910,-0.189884,-26.179796,-0.210578,-21.208663
34.300000,5.713200,51.591180,-0.190440,-26.275172,-0.211264,-21.271328
34.400000,5.729940,51.770960,-0.190998,-26.366733,-0.211954,-21.330740
34.500000,5.746660,51.949470,-0.191555,-26.457648,-0.212643,-21.389544
34.600000,5.763290,52.125230,-0.192110,-26.547162,-0.213329,-21.447195
34.700000,5.779920,52.305090,-0.192664,-26.638764,-0.214015,-21.506433
34.800000,5.796600,52.478160,-0.193220,-26.726907,-0.214704,-21.562734
34.900000,5.813290,52.659890,-0.193776,-26.819462,-0.215394,-21.622485
35.000000,5.829950,52.833290,-0.194332,-26.907774,-0.216083,-21.678741
35.100000,5.846550,53.012830,-0.194885,-26.999213,-0.216770,-21.737471
35.200000,5.863230,53.192070,-0.195441,-27.090499,-0.217461,-21.795905
35.300000,5.879930,53.375960,-0.195998,-27.184153,-0.218153,-21.856123
35.400000,5.896610,53.556640,-0.196554,-27.276173,-0.218845,-21.914941
35.500000,5.913280,53.732590,-0.197109,-27.365783,-0.219537,-21.971732
35.600000,5.929930,53.903780,-0.197664,-27.452970,-0.220228,-22.026497
35.700000,5.946560,54.085330,-0.198219,-27.545432,-0.220919,-22.085413
35.800000,5.963250,54.265320,-0.198775,-27.637101,-0.221613,-22.143536
35.900000,5.979880,54.447260,-0.199329,-27.729762,-0.222306,-22.202407
36.000000,5.996500,54.625970,-0.199883,-27.820778,-0.222998,-22.259868
36.100000,6.013250,54.799980,-0.200442,-27.909401,-0.223696,-22.315194
36.200000,6.029950,54.979690,-0.200998,-28.000926,-0.224392,-22.372787
36.300000,6.046640,55.174020,-0.201555,-28.099898,-0.225089,-22.436232
36.400000,6.063220,55.349000,-0.202107,-28.189014,-0.225781,-22.491808
36.500000,6.079900,55.526590,-0.202663,-28.279460,-0.226478,-22.548250
36.600000,6.096600,55.712590,-0.203220,-28.374189,-0.227177,-22.607986
36.700000,6.113280,55.891800,-0.203776,-28.465460,-0.227875,-22.664882
36.800000,6.129940,56.069140,-0.204331,-28.555779,-0.228572,-22.720938
36.900000,6.146540,56.256950,-0.204885,-28.651429,-0.229268,-22.781191
37.000000,6.163190,56.432040,-0.205440,-28.740602,-0.229966,-22.836142
37.100000,6.179880,56.612210,-0.205996,-28.832362,-0.230667,-22.893011
37.200000,6.196570,56.797500,-0.206552,-28.926729,-0.231368,-22.951846
37.300000,6.213180,56.980590,-0.207106,-29.019976,-0.232066,-23.009765
37.400000,6.229870,57.168150,-0.207662,-29.115500,-0.232768,-23.069307
37.500000,6.246550,57.346280,-0.208218,-29.206221,-0.233470,-23.124950
37.600000,6.263250,57.536800,-0.208775,-29.303252,-0.234173,-23.185465
37.700000,6.279870,57.715410,-0.209329,-29.394217,-0.234873,-23.241155
37.800000,6.296560,57.898370,-0.209885,-29.487398,-0.235577,-23.298425
37.900000,6.313250,58.074840,-0.210442,-29.577273,-0.236282,-23.352982
38.000000,6.329930,58.260230,-0.210998,-29.671691,-0.236986,-23.411034
38.100000,6.346530,58.443260,-0.211551,-29.764908,-0.237688,-23.468112
38.200000,6.363220,58.634550,-0.212107,-29.862331,-0.238393,-23.528312
38.300000,6.379890,58.826930,-0.212663,-29.960309,-0.239099,-23.588860
38.400000,6.396590,59.013920,-0.213220,-30.055543,-0.239806,-23.647110
38.500000,6.413270,59.200940,-0.213776,-30.150791,-0.240513,-23.705286
38.600000,6.429850,59.379540,-0.214328,-30.241751,-0.241216,-23.760087
38.700000,6.446560,59.570600,-0.214885,-30.339057,-0.241925,-23.819639
38.800000,6.463320,59.754930,-0.215444,-30.432936,-0.242637,-23.876342
38.900000,6.479970,59.935470,-0.215999,-30.524884,-0.243345,-23.931540
39.000000,6.496540,60.122730,-0.216551,-30.620255,-0.244050,-23.989398
39.100000,6.513240,60.307430,-0.217108,-30.714322,-0.244761,-24.045997
39.200000,6.529910,60.498180,-0.217664,-30.811470,-0.245471,-24.104933
39.300000,6.546570,60.682500,-0.218219,-30.905343,-0.246181,-24.161210
39.400000,6.563210,60.865410,-0.218774,-30.998499,-0.246890,-24.216844
39.500000,6.579890,61.056650,-0.219330,-31.095896,-0.247602,-24.275644
39.600000,6.596540,61.245760,-0.219885,-31.192209,-0.248314,-24.333521
39.700000,6.613260,61.425800,-0.220442,-31.283903,-0.249028,-24.387617
39.800000,6.629940,61.618320,-0.220998,-31.381953,-0.249742,-24.446604
39.900000,6.646580,61.801850,-0.221553,-31.475424,-0.250454,-24.501960
40.000000,6.663240,61.988420,-0.222108,-31.570443,-0.251168,-24.558395
40.100000,6.679980,62.173630,-0.222666,-31.664770,-0.251885,-24.614102
40.200000,6.696600,62.364830,-0.223220,-31.762147,-0.252598,-24.672201
40.300000,6.713260,62.557630,-0.223775,-31.860339,-0.253313,-24.730781
40.400000,6.729910,62.749410,-0.224330,-31.958012,-0.254029,-24.788861
40.500000,6.746620,62.934700,-0.224887,-32.052380,-0.254747,-24.844205
40.600000,6.763270,63.117610,-0.225442,-32.145535,-0.255463,-24.898570
40.700000,6.779910,63.305820,-0.225997,-32.241389,-0.256180,-24.954932
40.800000,6.796540,63.493220,-0.226551,-32.336831,-0.256896,-25.010879
40.900000,6.813210,63.686940,-0.227107,-32.435492,-0.257615,-25.069165
41.000000,6.829930,63.878830,-0.227664,-32.533221,-0.258336,-25.126567
41.100000,6.846580,64.072030,-0.228219,-32.631617,-0.259055,-25.184451
41.200000,6.863230,64.261800,-0.228774,-32.728266,-0.259774,-25.240879
41.300000,6.879870,64.460460,-0.229329,-32.829443,-0.260494,-25.300699
41.400000,6.896580,64.648450,-0.229886,-32.925185,-0.261217,-25.356146
41.500000,6.913290,64.842150,-0.230443,-33.023836,-0.261940,-25.413724
41.600000,6.929880,65.024480,-0.230996,-33.116696,-0.262659,-25.466871
41.700000,6.946530,65.224530,-0.231551,-33.218580,-0.263381,-25.526785
41.800000,6.963250,65.409640,-0.232108,-33.312856,-0.264107,-25.580665
41.900000,6.979940,65.609020,-0.232665,-33.414400,-0.264831,-25.640049
42.000000,6.996620,65.793750,-0.233221,-33.508482,-0.265556,-25.693611
42.100000,7.013260,65.995170,-0.233775,-33.611064,-0.266280,-25.753626
42.200000,7.029930,66.184650,-0.234331,-33.707565,-0.267005,-25.808838
42.300000,7.046630,66.377450,-0.234888,-33.805758,-0.267733,-25.865202
42.400000,7.063290,66.575190,-0.235443,-33.906466,-0.268459,-25.923426
42.500000,7.079920,66.760220,-0.235997,-34.000701,-0.269184,-25.976626
42.600000,7.096580,66.955630,-0.236553,-34.100222,-0.269911,-26.033724
42.700000,7.113310,67.148830,-0.237110,-34.198618,-0.270642,-26.089773
42.800000,7.129930,67.342560,-0.237664,-34.297284,-0.271368,-26.146043
42.900000,7.146510,67.538500,-0.238217,-34.397076,-0.272094,-26.203107
43.000000,7.163230,67.735980,-0.238774,-34.497651,-0.272825,-26.260498
43.100000,7.179900,67.921510,-0.239330,-34.592141,-0.273556,-26.313204
43.200000,7.196620,68.120190,-0.239887,-34.693328,-0.274289,-26.370838
43.300000,7.213270,68.318450,-0.240442,-34.794301,-0.275019,-26.428278
43.400000,7.229890,68.511120,-0.240996,-34.892427,-0.275749,-26.483480
43.500000,7.246540,68.704540,-0.241551,-34.990935,-0.276480,-26.538828
43.600000,7.263230,68.903590,-0.242108,-35.092310,-0.277214,-26.596193
43.700000,7.279980,69.094090,-0.242666,-35.189331,-0.277951,-26.650077
43.800000,7.296570,69.293820,-0.243219,-35.291053,-0.278681,-26.707598
43.900000,7.313190,69.487090,-0.243773,-35.389484,-0.279414,-26.762484
44.000000,7.329880,69.686990,-0.244329,-35.491293,-0.280150,-26.819729
44.100000,7.346590,69.891110,-0.244886,-35.595250,-0.280887,-26.878460
44.200000,7.363180,70.082300,-0.245439,-35.692622,-0.281620,-26.932249
44.300000,7.379860,70.275850,-0.245995,-35.791197,-0.282357,-26.986729
44.400000,7.396560,70.474850,-0.246552,-35.892546,-0.283095,-27.043167
44.500000,7.413230,70.674090,-0.247108,-35.994018,-0.283833,-27.099621
44.600000,7.429890,70.868940,-0.247663,-36.093255,-0.284571,-27.154291
44.700000,7.446560,71.068730,-0.248219,-36.195007,-0.285310,-27.210731
44.800000,7.463260,71.274260,-0.248775,-36.299683,-0.286051,-27.269217
44.900000,7.479920,71.466740,-0.249331,-36.397712,-0.286790,-27.322646
45.000000,7.496620,71.676890,-0.249887,-36.504740,-0.287532,-27.382668
45.100000,7.513210,71.865680,-0.250440,-36.600890,-0.288269,-27.434551
45.200000,7.529860,72.063040,-0.250995,-36.701405,-0.289010,-27.489524
45.300000,7.546610,72.270250,-0.251554,-36.806936,-0.289756,-27.548016
45.400000,7.563310,72.461910,-0.252110,-36.904548,-0.290500,-27.600530
45.500000,7.579920,72.662420,-0.252664,-37.006667,-0.291240,-27.656414
45.600000,7.596560,72.858790,-0.253219,-37.106677,-0.291983,-27.710574
45.700000,7.613270,73.069050,-0.253776,-37.213762,-0.292729,-27.769814
45.800000,7.629950,73.268710,-0.254332,-37.315448,-0.293474,-27.824948
45.900000,7.646630,73.477850,-0.254888,-37.421962,-0.294220,-27.883565
46.000000,7.663280,73.673540,-0.255443,-37.521626,-0.294965,-27.937002
46.100000,7.679920,73.871900,-0.255997,-37.622650,-0.295711,-27.991352
46.200000,7.696600,74.074010,-0.256553,-37.725584,-0.296458,-28.046959
46.300000,7.713270,74.267790,-0.257109,-37.824275,-0.297206,-28.099313
46.400000,7.729840,74.470200,-0.257661,-37.927361,-0.297950,-28.154947
46.500000,7.746520,74.675430,-0.258217,-38.031884,-0.298699,-28.211392
46.600000,7.763250,74.890520,-0.258775,-38.141429,-0.299451,-28.271380
46.700000,7.779940,75.090420,-0.259331,-38.243237,-0.300202,-28.325567
46.800000,7.796590,75.291230,-0.259886,-38.345509,-0.300952,-28.380035
46.900000,7.813210,75.498280,-0.260440,-38.450958,-0.301700,-28.436778
47.000000,7.829950,75.689600,-0.260998,-38.548397,-0.302455,-28.487329
47.100000,7.846640,75.895870,-0.261555,-38.653449,-0.303208,-28.543459
47.200000,7.863280,76.097880,-0.262109,-38.756332,-0.303960,-28.597936
47.300000,7.879900,76.303230,-0.262663,-38.860916,-0.304711,-28.653578
47.400000,7.896590,76.508510,-0.263220,-38.965464,-0.305465,-28.708988
47.500000,7.913280,76.720270,-0.263776,-39.073313,-0.306221,-28.766711
47.600000,7.929930,76.922000,-0.264331,-39.176053,-0.306975,-28.820608
47.700000,7.946540,77.125510,-0.264885,-39.279700,-0.307728,-28.875110
47.800000,7.963200,77.334710,-0.265440,-39.386244,-0.308484,-28.931560
47.900000,7.979890,77.539030,-0.265996,-39.490304,-0.309241,-28.986028
48.000000,7.996570,77.741490,-0.266552,-39.593416,-0.309999,-29.039698
48.100000,8.013240,77.949720,-0.267108,-39.699466,-0.310757,-29.095421
48.200000,8.029860,78.158000,-0.267662,-39.805543,-0.311513,-29.151111
48.300000,8.046540,78.364880,-0.268218,-39.910906,-0.312273,-29.206082
48.400000,8.063250,78.577450,-0.268775,-40.019167,-0.313034,-29.263015
48.500000,8.079960,78.784100,-0.269332,-40.124413,-0.313796,-29.317624
48.600000,8.096550,78.988150,-0.269885,-40.228334,-0.314553,-29.371310
48.700000,8.113230,79.199520,-0.270441,-40.335984,-0.315315,-29.427480
48.800000,8.129900,79.405080,-0.270997,-40.440675,-0.316077,-29.481387
48.900000,8.146590,79.616330,-0.271553,-40.548264,-0.316840,-29.537261
49.000000,8.163250,79.818560,-0.272108,-40.651259,-0.317603,-29.589713
49.100000,8.179880,80.030960,-0.272663,-40.759433,-0.318365,-29.645857
49.200000,8.196520,80.241100,-0.273217,-40.866457,-0.319128,-29.701032
49.300000,8.213220,80.455410,-0.273774,-40.975604,-0.319894,-29.757549
49.400000,8.229890,80.664860,-0.274330,-41.082276,-0.320659,-29.812189
49.500000,8.246550,80.875540,-0.274885,-41.189574,-0.321425,-29.867178
49.600000,8.263260,81.079750,-0.275442,-41.293578,-0.322193,-29.919592
49.700000,8.279930,81.290930,-0.275998,-41.401131,-0.322961,-29.974515
49.800000,8.296560,81.504230,-0.276552,-41.509763,-0.323727,-30.030155
49.900000,8.313180,81.712860,-0.277106,-41.616018,-0.324493,-30.083970
50.000000,8.329900,81.926260,-0.277663,-41.724702,-0.325264,-30.139282
50.100000,8.346600,82.139080,-0.278220,-41.833090,-0.326035,-30.194288
50.200000,8.363320,82.352260,-0.278777,-41.941662,-0.326807,-30.249277
50.300000,8.379890,82.564550,-0.279330,-42.049780,-0.327573,-30.304029
50.400000,8.396570,82.776370,-0.279886,-42.157659,-0.328345,-30.358335
50.500000,8.413250,82.989230,-0.280442,-42.266068,-0.329118,-30.412901
50.600000,8.429960,83.200570,-0.280999,-42.373702,-0.329892,-30.466748
50.700000,8.446640,83.412380,-0.281555,-42.481576,-0.330666,-30.520690
50.800000,8.463270,83.634150,-0.282109,-42.594523,-0.331438,-30.578225
50.900000,8.479910,83.854530,-0.282664,-42.706761,-0.332210,-30.635112
51.000000,8.496620,84.072630,-0.283221,-42.817839,-0.332987,-30.690942
51.100000,8.513270,84.287830,-0.283776,-42.927439,-0.333762,-30.745677
51.200000,8.529900,84.498890,-0.284330,-43.034931,-0.334536,-30.798809
51.300000,8.546570,84.716060,-0.284886,-43.145535,-0.335313,-30.853991
51.400000,8.563260,84.928620,-0.285442,-43.253791,-0.336091,-30.907342
51.500000,8.579940,85.148300,-0.285998,-43.365673,-0.336870,-30.963177
51.600000,8.596580,85.365780,-0.286553,-43.476435,-0.337647,-31.018146
51.700000,8.613260,85.584590,-0.287109,-43.587874,-0.338426,-31.073417
51.800000,8.629900,85.802950,-0.287663,-43.699084,-0.339205,-31.128460
51.900000,8.646600,86.021080,-0.288220,-43.810176,-0.339986,-31.183207
52.000000,8.663310,86.243200,-0.288777,-43.923301,-0.340769,-31.239262
52.100000,8.679890,86.457240,-0.289330,-44.032311,-0.341547,-31.292457
52.200000,8.696580,86.679760,-0.289886,-44.145639,-0.342330,-31.348436
52.300000,8.713340,86.902020,-0.290445,-44.258835,-0.343117,-31.404093
52.400000,8.729950,87.124080,-0.290998,-44.371930,-0.343897,-31.459772
52.500000,8.746570,87.349640,-0.291552,-44.486806,-0.344679,-31.516574
52.600000,8.763280,87.571650,-0.292109,-44.599875,-0.345466,-31.571835
52.700000,8.779990,87.798860,-0.292666,-44.715592,-0.346253,-31.628844
52.800000,8.796660,88.013900,-0.293222,-44.825111,-0.347039,-31.681402
52.900000,8.813270,88.231190,-0.293776,-44.935776,-0.347822,-31.734739
53.000000,8.829900,88.449060,-0.294330,-45.046736,-0.348608,-31.788130
53.100000,8.846570,88.681500,-0.294886,-45.165117,-0.349395,-31.846571
53.200000,8.863270,88.906610,-0.295442,-45.279765,-0.350185,-31.902205
53.300000,8.879900,89.128830,-0.295997,-45.392940,-0.350972,-31.956781
53.400000,8.896520,89.354040,-0.296551,-45.507639,-0.351759,-32.012318
53.500000,8.913170,89.577370,-0.297106,-45.621380,-0.352549,-32.067009
53.600000,8.929940,89.796570,-0.297665,-45.733018,-0.353344,-32.119914
53.700000,8.946670,90.023020,-0.298222,-45.848348,-0.354139,-32.175346
53.800000,8.963200,90.245610,-0.298773,-45.961712,-0.354924,-32.229578
53.900000,8.979890,90.473780,-0.299330,-46.077918,-0.355718,-32.285430
54.000000,8.996590,90.704960,-0.299886,-46.195657,-0.356513,-32.342211
54.100000,9.013240,90.936850,-0.300441,-46.313757,-0.357306,-32.399190
54.200000,9.029900,91.165340,-0.300997,-46.430126,-0.358100,-32.454813
54.300000,9.046590,91.387600,-0.301553,-46.543322,-0.358896,-32.508044
54.400000,9.063250,91.619160,-0.302108,-46.661255,-0.359691,-32.564501
54.500000,9.079930,91.844900,-0.302664,-46.776223,-0.360488,-32.618729
54.600000,9.096590,92.075830,-0.303220,-46.893835,-0.361285,-32.674702
54.700000,9.113150,92.303450,-0.303772,-47.009761,-0.362078,-32.729528
54.800000,9.129880,92.532970,-0.304329,-47.126655,-0.362879,-32.784631
54.900000,9.146630,92.767300,-0.304888,-47.245998,-0.363682,-32.841276
55.000000,9.163330,93.003590,-0.305444,-47.366339,-0.364483,-32.898559
55.100000,9.179850,93.233980,-0.305995,-47.483676,-0.365276,-32.953909
55.200000,9.196570,93.466850,-0.306552,-47.602276,-0.366080,-33.009687
55.300000,9.213240,93.695650,-0.307108,-47.718803,-0.366881,-33.063977
55.400000,9.229910,93.925420,-0.307664,-47.835824,-0.367683,-33.118479
55.500000,9.246570,94.152950,-0.308219,-47.951704,-0.368486,-33.172078
55.600000,9.263230,94.385700,-0.308774,-48.070242,-0.369289,-33.227385
55.700000,9.279890,94.620620,-0.309330,-48.189886,-0.370093,-33.283325
55.800000,9.296580,94.856420,-0.309886,-48.309978,-0.370898,-33.339392
55.900000,9.313280,95.091000,-0.310443,-48.429449,-0.371705,-33.394881
56.000000,9.329910,95.321500,-0.310997,-48.546841,-0.372510,-33.448919
56.100000,9.346600,95.554500,-0.311553,-48.665507,-0.373317,-33.503606
56.200000,9.363280,95.792220,-0.312109,-48.786577,-0.374125,-33.559831
56.300000,9.379980,96.031560,-0.312666,-48.908472,-0.374935,-33.616456
56.400000,9.396600,96.269280,-0.313220,-49.029542,-0.375741,-33.672509
56.500000,9.413260,96.512520,-0.313775,-49.153423,-0.376550,-33.730291
