Repository: abubakardawood/tissue-phantom-material-database

Title:
A Database of Silicone Phantom Materials for Modeling Human Tissue Mechanics Across Varying Stiffnesses

Description:
This dataset contains processed mechanical compression test data for soft silicone phantoms
fabricated using Ecoflex (Smooth-On) with varying base materials and thinner concentrations.
The dataset provides force–compression measurements together with derived engineering and
true stress–strain quantities, intended for mechanical characterization, constitutive model
fitting, and the design of tissue-equivalent phantoms.

All files in this dataset are processed outputs generated from raw experimental measurements.
The raw data files are not included in this archive.

File: data/EF50_12_5T/EF50_12_5T_B1.csv (part 1 of 2)
EF50_12_5T_B_sample_1
Compression test;
Cylinder Diameter: 50mm;
Cylinder Height: 30mm;
Speed (mm/min): 10;
Machine: INSTRON 5900;
Load cell: 10kN;
Time (s),Compression (mm),Load (N),Engineering Strain [-],Engineering Stress (kPa),True Strain [-],True Stress (kPa)
0.000000,0.000000,-0.006090,-0.000000,0.003102,0.000000,0.003102
0.100000,0.007170,0.017140,-0.000239,-0.008729,-0.000239,-0.008727
0.200000,0.027920,0.012070,-0.000931,-0.006147,-0.000931,-0.006141
0.300000,0.046340,0.022380,-0.001545,-0.011398,-0.001546,-0.011380
0.400000,0.063290,0.050690,-0.002110,-0.025816,-0.002112,-0.025762
0.500000,0.080010,0.073180,-0.002667,-0.037270,-0.002671,-0.037171
0.600000,0.096660,0.110230,-0.003222,-0.056140,-0.003227,-0.055959
0.700000,0.113360,0.135850,-0.003779,-0.069188,-0.003786,-0.068926
0.800000,0.130060,0.177170,-0.004335,-0.090232,-0.004345,-0.089841
0.900000,0.146700,0.221360,-0.004890,-0.112738,-0.004902,-0.112186
1.000000,0.163280,0.272120,-0.005443,-0.138590,-0.005458,-0.137835
1.100000,0.180020,0.339030,-0.006001,-0.172667,-0.006019,-0.171630
1.200000,0.196740,0.401550,-0.006558,-0.204508,-0.006580,-0.203167
1.300000,0.213310,0.470820,-0.007110,-0.239787,-0.007136,-0.238082
1.400000,0.229950,0.567620,-0.007665,-0.289086,-0.007695,-0.286871
1.500000,0.246640,0.651090,-0.008221,-0.331597,-0.008255,-0.328871
1.600000,0.263370,0.748820,-0.008779,-0.381371,-0.008818,-0.378023
1.700000,0.280010,0.843170,-0.009334,-0.429423,-0.009377,-0.425415
1.800000,0.296670,0.940370,-0.009889,-0.478927,-0.009938,-0.474190
1.900000,0.313270,1.045280,-0.010442,-0.532357,-0.010497,-0.526798
2.000000,0.329940,1.155140,-0.010998,-0.588308,-0.011059,-0.581838
2.100000,0.346640,1.265370,-0.011555,-0.644448,-0.011622,-0.637001
2.200000,0.363320,1.377610,-0.012111,-0.701611,-0.012185,-0.693114
2.300000,0.379920,1.487160,-0.012664,-0.757404,-0.012745,-0.747813
2.400000,0.396590,1.606730,-0.013220,-0.818301,-0.013308,-0.807483
2.500000,0.413280,1.722780,-0.013776,-0.877405,-0.013872,-0.865318
2.600000,0.429930,1.842000,-0.014331,-0.938123,-0.014435,-0.924679
2.700000,0.446570,1.966610,-0.014886,-1.001586,-0.014998,-0.986677
2.800000,0.463250,2.087170,-0.015442,-1.062987,-0.015562,-1.046573
2.900000,0.479930,2.212720,-0.015998,-1.126929,-0.016127,-1.108901
3.000000,0.496620,2.332170,-0.016554,-1.187764,-0.016693,-1.168102
3.100000,0.513290,2.468490,-0.017110,-1.257192,-0.017258,-1.235682
3.200000,0.529930,2.589500,-0.017664,-1.318822,-0.017822,-1.295525
3.300000,0.546600,2.708900,-0.018220,-1.379631,-0.018388,-1.354495
3.400000,0.563320,2.840070,-0.018777,-1.446436,-0.018956,-1.419276
3.500000,0.579980,2.970610,-0.019333,-1.512919,-0.019522,-1.483670
3.600000,0.596550,3.103620,-0.019885,-1.580661,-0.020085,-1.549229
3.700000,0.613190,3.232340,-0.020440,-1.646217,-0.020651,-1.612569
3.800000,0.629910,3.359500,-0.020997,-1.710979,-0.021221,-1.675054
3.900000,0.646620,3.499640,-0.021554,-1.782352,-0.021790,-1.743935
4.000000,0.663210,3.625720,-0.022107,-1.846564,-0.022355,-1.805742
4.100000,0.679860,3.759550,-0.022662,-1.914723,-0.022923,-1.871332
4.200000,0.696530,3.889620,-0.023218,-1.980967,-0.023491,-1.934974
4.300000,0.713230,4.022090,-0.023774,-2.048434,-0.024062,-1.999733
4.400000,0.729940,4.154420,-0.024331,-2.115829,-0.024632,-2.064348
4.500000,0.746550,4.293640,-0.024885,-2.186733,-0.025200,-2.132316
4.600000,0.763200,4.416710,-0.025440,-2.249412,-0.025769,-2.192187
4.700000,0.779880,4.553680,-0.025996,-2.319170,-0.026340,-2.258881
4.800000,0.796550,4.691600,-0.026552,-2.389412,-0.026911,-2.325969
4.900000,0.813160,4.831130,-0.027105,-2.460474,-0.027479,-2.393782
5.000000,0.829880,4.953480,-0.027663,-2.522787,-0.028052,-2.453000
5.100000,0.846550,5.094010,-0.028218,-2.594358,-0.028624,-2.521150
5.200000,0.863270,5.233210,-0.028776,-2.665252,-0.029198,-2.588558
5.300000,0.879900,5.365050,-0.029330,-2.732398,-0.029769,-2.652256
5.400000,0.896550,5.501650,-0.029885,-2.801967,-0.030341,-2.718231
5.500000,0.913250,5.633210,-0.030442,-2.868970,-0.030915,-2.781634
5.600000,0.929910,5.768310,-0.030997,-2.937776,-0.031488,-2.846714
5.700000,0.946570,5.910050,-0.031552,-3.009964,-0.032061,-2.914992
5.800000,0.963230,6.039820,-0.032108,-3.076055,-0.032634,-2.977290
5.900000,0.979880,6.181900,-0.032663,-3.148416,-0.033208,-3.045580
6.000000,0.996570,6.314280,-0.033219,-3.215836,-0.033783,-3.109010
6.100000,1.013240,6.451650,-0.033775,-3.285798,-0.034358,-3.174822
6.200000,1.029830,6.596390,-0.034328,-3.359514,-0.034931,-3.244190
6.300000,1.046530,6.726100,-0.034884,-3.425575,-0.035507,-3.306076
6.400000,1.063240,6.866000,-0.035441,-3.496825,-0.036085,-3.372893
6.500000,1.079980,7.000600,-0.035999,-3.565376,-0.036663,-3.437025
6.600000,1.096550,7.138670,-0.036552,-3.635695,-0.037236,-3.502804
6.700000,1.113280,7.273740,-0.037109,-3.704485,-0.037815,-3.567014
6.800000,1.129940,7.413420,-0.037665,-3.775624,-0.038392,-3.633416
6.900000,1.146580,7.550980,-0.038219,-3.845683,-0.038969,-3.698703
7.000000,1.163300,7.686570,-0.038777,-3.914738,-0.039549,-3.762937
7.100000,1.179910,7.822330,-0.039330,-3.983880,-0.040125,-3.827193
7.200000,1.196600,7.953060,-0.039887,-4.050460,-0.040704,-3.888901
7.300000,1.213280,8.098220,-0.040443,-4.124390,-0.041283,-3.957588
7.400000,1.230000,8.238530,-0.041000,-4.195849,-0.041864,-4.023819
7.500000,1.246560,8.372200,-0.041552,-4.263926,-0.042440,-4.086752
7.600000,1.263210,8.510080,-0.042107,-4.334148,-0.043019,-4.151650
7.700000,1.279920,8.648500,-0.042664,-4.404645,-0.043601,-4.216725
7.800000,1.296620,8.788330,-0.043221,-4.475860,-0.044182,-4.282410
7.900000,1.313260,8.922790,-0.043775,-4.544340,-0.044762,-4.345410
8.000000,1.329890,9.071250,-0.044330,-4.619950,-0.045342,-4.415149
8.100000,1.346560,9.207900,-0.044885,-4.689545,-0.045924,-4.479053
8.200000,1.363190,9.348170,-0.045440,-4.760984,-0.046504,-4.544646
8.300000,1.379880,9.486100,-0.045996,-4.831231,-0.047087,-4.609014
8.400000,1.396500,9.617040,-0.046550,-4.897918,-0.047668,-4.669920
8.500000,1.413190,9.759110,-0.047106,-4.970274,-0.048252,-4.736143
8.600000,1.429900,9.900940,-0.047663,-5.042507,-0.048837,-4.802165
8.700000,1.446650,10.040410,-0.048222,-5.113539,-0.049423,-4.866955
8.800000,1.463290,10.183600,-0.048776,-5.186465,-0.050006,-4.933488
8.900000,1.479930,10.328570,-0.049331,-5.260298,-0.050589,-5.000802
9.000000,1.496640,10.459430,-0.049888,-5.326944,-0.051175,-5.061193
9.100000,1.513330,10.606820,-0.050444,-5.402009,-0.051761,-5.129508
9.200000,1.529930,10.744290,-0.050998,-5.472022,-0.052344,-5.192962
9.300000,1.546580,10.891080,-0.051553,-5.546781,-0.052929,-5.260830
9.400000,1.563280,11.025060,-0.052109,-5.615017,-0.053516,-5.322422
9.500000,1.579920,11.166290,-0.052664,-5.686945,-0.054101,-5.387448
9.600000,1.596600,11.310030,-0.053220,-5.760151,-0.054689,-5.453596
9.700000,1.613250,11.444370,-0.053775,-5.828570,-0.055275,-5.515138
9.800000,1.629900,11.584180,-0.054330,-5.899774,-0.055862,-5.579240
9.900000,1.646600,11.735260,-0.054887,-5.976719,-0.056450,-5.648677
10.000000,1.663340,11.877290,-0.055445,-6.049054,-0.057041,-5.713666
10.100000,1.679930,12.011040,-0.055998,-6.117172,-0.057627,-5.774625
10.200000,1.696580,12.156100,-0.056553,-6.191051,-0.058215,-5.840930
10.300000,1.713280,12.296530,-0.057109,-6.262571,-0.058805,-5.904920
10.400000,1.729930,12.441520,-0.057664,-6.336414,-0.059394,-5.971029
10.500000,1.746550,12.578560,-0.058218,-6.406208,-0.059982,-6.033249
10.600000,1.763180,12.724460,-0.058773,-6.480514,-0.060571,-6.099637
10.700000,1.779890,12.865640,-0.059330,-6.552417,-0.061163,-6.163664
10.800000,1.796600,13.004690,-0.059887,-6.623234,-0.061755,-6.226591
10.900000,1.813280,13.147470,-0.060443,-6.695951,-0.062346,-6.291230
11.000000,1.829920,13.293340,-0.060997,-6.770242,-0.062937,-6.357276
11.100000,1.846560,13.429380,-0.061552,-6.839527,-0.063528,-6.418541
11.200000,1.863240,13.576580,-0.062108,-6.914495,-0.064120,-6.485050
11.300000,1.879950,13.716050,-0.062665,-6.985527,-0.064715,-6.547779
11.400000,1.896610,13.860050,-0.063220,-7.058866,-0.065307,-6.612602
11.500000,1.913230,14.002070,-0.063774,-7.131196,-0.065899,-6.676408
11.600000,1.929890,14.152150,-0.064330,-7.207631,-0.066492,-6.743966
11.700000,1.946600,14.292740,-0.064887,-7.279233,-0.067088,-6.806908
11.800000,1.963270,14.436660,-0.065442,-7.352531,-0.067682,-6.871364
11.900000,1.979920,14.583130,-0.065997,-7.427127,-0.068276,-6.936957
12.000000,1.996610,14.717750,-0.066554,-7.495689,-0.068872,-6.996823
12.100000,2.013310,14.859050,-0.067110,-7.567652,-0.069468,-7.059784
12.200000,2.029950,15.002850,-0.067665,-7.640889,-0.070063,-7.123868
12.300000,2.046570,15.147110,-0.068219,-7.714360,-0.070657,-7.188094
12.400000,2.063230,15.294030,-0.068774,-7.789186,-0.071254,-7.253489
12.500000,2.079960,15.435560,-0.069332,-7.861266,-0.071853,-7.316229
12.600000,2.096620,15.583010,-0.069887,-7.936362,-0.072450,-7.381711
12.700000,2.113240,15.730460,-0.070441,-8.011457,-0.073045,-7.447120
12.800000,2.129840,15.868850,-0.070995,-8.081939,-0.073641,-7.508164
12.900000,2.146560,16.023720,-0.071552,-8.160814,-0.074241,-7.576891
13.000000,2.163260,16.166590,-0.072109,-8.233577,-0.074841,-7.639864
13.100000,2.179930,16.314960,-0.072664,-8.309141,-0.075440,-7.705363
13.200000,2.196530,16.459620,-0.073218,-8.382816,-0.076037,-7.769045
13.300000,2.213210,16.601730,-0.073774,-8.455192,-0.076637,-7.831421
13.400000,2.229920,16.751580,-0.074331,-8.531510,-0.077238,-7.897357
13.500000,2.246600,16.891520,-0.074887,-8.602780,-0.077839,-7.958547
13.600000,2.263250,17.042630,-0.075442,-8.679740,-0.078439,-8.024926
13.700000,2.279910,17.189140,-0.075997,-8.754357,-0.079040,-8.089052
13.800000,2.296580,17.332500,-0.076553,-8.827370,-0.079642,-8.151611
13.900000,2.313260,17.478070,-0.077109,-8.901508,-0.080244,-8.215125
14.000000,2.329890,17.627200,-0.077663,-8.977459,-0.080845,-8.280243
14.100000,2.346530,17.772910,-0.078218,-9.051669,-0.081446,-8.343668
14.200000,2.363230,17.924020,-0.078774,-9.128628,-0.082050,-8.409527
14.300000,2.379900,18.071860,-0.079330,-9.203923,-0.082654,-8.473776
14.400000,2.396600,18.216210,-0.079887,-9.277440,-0.083258,-8.536296
14.500000,2.413210,18.356780,-0.080440,-9.349031,-0.083860,-8.596992
14.600000,2.429870,18.505260,-0.080996,-9.424652,-0.084464,-8.661296
14.700000,2.446570,18.648950,-0.081552,-9.497832,-0.085070,-8.723262
14.800000,2.463270,18.801240,-0.082109,-9.575393,-0.085677,-8.789167
14.900000,2.479890,18.952410,-0.082663,-9.652383,-0.086280,-8.854488
15.000000,2.496550,19.098840,-0.083218,-9.726959,-0.086886,-8.917498
15.100000,2.513200,19.254840,-0.083773,-9.806409,-0.087491,-8.984894
15.200000,2.529940,19.397070,-0.084331,-9.878847,-0.088101,-9.045750
15.300000,2.546600,19.545620,-0.084887,-9.954503,-0.088707,-9.109498
15.400000,2.563260,19.700600,-0.085442,-10.033433,-0.089314,-9.176157
15.500000,2.579880,19.846310,-0.085996,-10.107643,-0.089920,-9.238426
15.600000,2.596610,19.997690,-0.086554,-10.184740,-0.090531,-9.303213
15.700000,2.613350,20.150960,-0.087112,-10.262800,-0.091142,-9.368790
15.800000,2.629910,20.294440,-0.087664,-10.335873,-0.091747,-9.429793
15.900000,2.646520,20.439870,-0.088217,-10.409940,-0.092354,-9.491603
16.000000,2.663250,20.592830,-0.088775,-10.487842,-0.092965,-9.556784
16.100000,2.679900,20.738970,-0.089330,-10.562271,-0.093575,-9.618743
16.200000,2.696540,20.891320,-0.089885,-10.639862,-0.094184,-9.683501
16.300000,2.713220,21.046030,-0.090441,-10.718655,-0.094795,-9.749253
16.400000,2.729870,21.190110,-0.090996,-10.792034,-0.095405,-9.810006
16.500000,2.746530,21.341180,-0.091551,-10.868974,-0.096017,-9.873908
16.600000,2.763200,21.493580,-0.092107,-10.946590,-0.096628,-9.938336
16.700000,2.779870,21.643280,-0.092662,-11.022832,-0.097241,-10.001431
16.800000,2.796560,21.790920,-0.093219,-11.098024,-0.097854,-10.063481
16.900000,2.813270,21.948070,-0.093776,-11.178060,-0.098468,-10.129830
17.000000,2.829970,22.092820,-0.094332,-11.251781,-0.099083,-10.190374
17.100000,2.846560,22.240040,-0.094885,-11.326759,-0.099694,-10.252016
17.200000,2.863240,22.401760,-0.095441,-11.409123,-0.100308,-10.320221
17.300000,2.879950,22.546740,-0.095998,-11.482960,-0.100924,-10.380615
17.400000,2.896610,22.701860,-0.096554,-11.561962,-0.101539,-10.445612
17.500000,2.913170,22.851600,-0.097106,-11.638224,-0.102150,-10.508087
17.600000,2.929860,23.005230,-0.097662,-11.716467,-0.102766,-10.572214
17.700000,2.946600,23.155310,-0.098220,-11.792903,-0.103385,-10.634604
17.800000,2.963260,23.315650,-0.098775,-11.874563,-0.104001,-10.701649
17.900000,2.979940,23.461120,-0.099331,-11.948650,-0.104618,-10.761775
18.000000,2.996560,23.617130,-0.099885,-12.028106,-0.105233,-10.826674
18.100000,3.013180,23.764700,-0.100439,-12.103262,-0.105849,-10.887619
18.200000,3.029880,23.916840,-0.100996,-12.180747,-0.106468,-10.950540
18.300000,3.046610,24.070370,-0.101554,-12.258939,-0.107088,-11.013999
18.400000,3.063210,24.219440,-0.102107,-12.334860,-0.107704,-11.075384
18.500000,3.079870,24.365140,-0.102662,-12.409064,-0.108323,-11.135120
18.600000,3.096590,24.522730,-0.103220,-12.489324,-0.108944,-11.200180
18.700000,3.113270,24.680750,-0.103776,-12.569803,-0.109565,-11.265363
18.800000,3.129890,24.833480,-0.104330,-12.647588,-0.110183,-11.328069
18.900000,3.146560,24.990560,-0.104885,-12.727588,-0.110803,-11.392650
19.000000,3.163290,25.141170,-0.105443,-12.804293,-0.111427,-11.454170
19.100000,3.179980,25.299460,-0.105999,-12.884909,-0.112049,-11.519117
19.200000,3.196650,25.448440,-0.106555,-12.960784,-0.112671,-11.579748
19.300000,3.213270,25.600540,-0.107109,-13.038248,-0.113291,-11.641734
19.400000,3.229930,25.754050,-0.107664,-13.116430,-0.113913,-11.704258
19.500000,3.246600,25.907140,-0.108220,-13.194398,-0.114536,-11.766500
19.600000,3.263320,26.066950,-0.108777,-13.275789,-0.115161,-11.831684
19.700000,3.279920,26.221540,-0.109331,-13.354521,-0.115782,-11.894462
19.800000,3.296570,26.373610,-0.109886,-13.431969,-0.116405,-11.955988
19.900000,3.313280,26.532380,-0.110443,-13.512830,-0.117031,-12.020437
20.000000,3.329990,26.690550,-0.111000,-13.593385,-0.117658,-12.084524
20.100000,3.346610,26.851870,-0.111554,-13.675545,-0.118281,-12.149988
20.200000,3.363260,27.001590,-0.112109,-13.751797,-0.118906,-12.210101
20.300000,3.379960,27.160250,-0.112665,-13.832602,-0.119533,-12.274147
20.400000,3.396610,27.309900,-0.113220,-13.908818,-0.120159,-12.334057
20.500000,3.413330,27.461660,-0.113778,-13.986109,-0.120787,-12.394802
20.600000,3.429920,27.623090,-0.114331,-14.068324,-0.121412,-12.459883
20.700000,3.446560,27.771720,-0.114885,-14.144021,-0.122038,-12.519080
20.800000,3.463230,27.934560,-0.115441,-14.226955,-0.122666,-12.584581
20.900000,3.479920,28.094620,-0.115997,-14.308472,-0.123295,-12.648728
21.000000,3.496560,28.247890,-0.116552,-14.386532,-0.123923,-12.709753
21.100000,3.513190,28.414670,-0.117106,-14.471473,-0.124551,-12.776772
21.200000,3.529900,28.568250,-0.117663,-14.549690,-0.125182,-12.837725
21.300000,3.546550,28.729400,-0.118218,-14.631763,-0.125811,-12.902021
21.400000,3.563220,28.885630,-0.118774,-14.711331,-0.126441,-12.964007
21.500000,3.579840,29.041150,-0.119328,-14.790536,-0.127070,-13.025611
21.600000,3.596590,29.194000,-0.119886,-14.868382,-0.127704,-13.085866
21.700000,3.613240,29.352600,-0.120441,-14.949156,-0.128335,-13.148660
21.800000,3.629900,29.507510,-0.120997,-15.028051,-0.128967,-13.209707
21.900000,3.646550,29.670650,-0.121552,-15.111138,-0.129598,-13.274354
22.000000,3.663220,29.833570,-0.122107,-15.194112,-0.130231,-13.338800
22.100000,3.679920,29.987070,-0.122664,-15.272289,-0.130865,-13.398929
22.200000,3.696580,30.148440,-0.123219,-15.354474,-0.131498,-13.462506
22.300000,3.713260,30.309420,-0.123775,-15.436461,-0.132133,-13.525808
22.400000,3.729870,30.474710,-0.124329,-15.520642,-0.132765,-13.590976
22.500000,3.746560,30.632600,-0.124885,-15.601055,-0.133400,-13.652712
22.600000,3.763310,30.786400,-0.125444,-15.679385,-0.134039,-13.712505
22.700000,3.779980,30.954470,-0.125999,-15.764982,-0.134674,-13.778605
22.800000,3.796540,31.108430,-0.126551,-15.843393,-0.135306,-13.838391
22.900000,3.813250,31.266010,-0.127108,-15.923648,-0.135944,-13.899620
23.000000,3.829930,31.431570,-0.127664,-16.007967,-0.136581,-13.964321
23.100000,3.846580,31.589370,-0.128219,-16.088334,-0.137217,-14.025499
23.200000,3.863260,31.756920,-0.128775,-16.173667,-0.137855,-14.090897
23.300000,3.879890,31.912510,-0.129330,-16.252908,-0.138492,-14.150925
23.400000,3.896590,32.081180,-0.129886,-16.338811,-0.139131,-14.216623
23.500000,3.913300,32.239860,-0.130443,-16.419626,-0.139772,-14.277795
23.600000,3.929960,32.396170,-0.130999,-16.499234,-0.140411,-14.337856
23.700000,3.946590,32.555130,-0.131553,-16.580192,-0.141049,-14.399018
23.800000,3.963290,32.714140,-0.132110,-16.661175,-0.141690,-14.460072
23.900000,3.979990,32.876800,-0.132666,-16.744017,-0.142332,-14.522649
24.000000,3.996660,33.042740,-0.133222,-16.828529,-0.142972,-14.586599
24.100000,4.013250,33.199630,-0.133775,-16.908433,-0.143611,-14.646507
24.200000,4.029920,33.366360,-0.134331,-16.993348,-0.144252,-14.710620
24.300000,4.046620,33.530320,-0.134887,-17.076852,-0.144896,-14.773401
24.400000,4.063260,33.695650,-0.135442,-17.161054,-0.145537,-14.836726
24.500000,4.079840,33.856030,-0.135995,-17.242734,-0.146176,-14.897815
24.600000,4.096560,34.021860,-0.136552,-17.327191,-0.146822,-14.961128
24.700000,4.113230,34.183010,-0.137108,-17.409264,-0.147465,-15.022320
24.800000,4.129910,34.332020,-0.137664,-17.485154,-0.148110,-15.078084
24.900000,4.146600,34.503110,-0.138220,-17.572290,-0.148755,-15.143448
25.000000,4.163220,34.668420,-0.138774,-17.656481,-0.149398,-15.206221
25.100000,4.179870,34.830410,-0.139329,-17.738982,-0.150043,-15.267428
25.200000,4.196620,34.993020,-0.139887,-17.821799,-0.150692,-15.328755
25.300000,4.213290,35.158620,-0.140443,-17.906138,-0.151338,-15.391346
25.400000,4.229920,35.315780,-0.140997,-17.986179,-0.151983,-15.450176
25.500000,4.246590,35.485490,-0.141553,-18.072612,-0.152630,-15.514379
25.600000,4.263290,35.644280,-0.142110,-18.153483,-0.153279,-15.573697
25.700000,4.279940,35.817300,-0.142665,-18.241601,-0.153926,-15.639169
25.800000,4.296610,35.980850,-0.143220,-18.324896,-0.154574,-15.700399
25.900000,4.313270,36.142690,-0.143776,-18.407321,-0.155223,-15.760796
26.000000,4.329950,36.301360,-0.144332,-18.488131,-0.155872,-15.819708
26.100000,4.346670,36.470920,-0.144889,-18.574487,-0.156524,-15.883248
26.200000,4.363290,36.627400,-0.145443,-18.654182,-0.157172,-15.941062
26.300000,4.379860,36.792390,-0.145995,-18.738210,-0.157819,-16.002519
26.400000,4.396560,36.953300,-0.146552,-18.820161,-0.158471,-16.062029
26.500000,4.413270,37.127530,-0.147109,-18.908896,-0.159124,-16.127227
26.600000,4.429910,37.291020,-0.147664,-18.992161,-0.159774,-16.187708
26.700000,4.446510,37.458100,-0.148217,-19.077254,-0.160423,-16.249680
26.800000,4.463200,37.621710,-0.148773,-19.160580,-0.161077,-16.309996
26.900000,4.479910,37.785140,-0.149330,-19.243814,-0.161731,-16.370129
27.000000,4.496600,37.948880,-0.149887,-19.327206,-0.162386,-16.430315
27.100000,4.513180,38.114080,-0.150439,-19.411342,-0.163036,-16.491112
27.200000,4.529920,38.280110,-0.150997,-19.495900,-0.163693,-16.552071
27.300000,4.546600,38.447460,-0.151553,-19.581131,-0.164348,-16.613545
27.400000,4.563290,38.618000,-0.152110,-19.667986,-0.165004,-16.676295
27.500000,4.579960,38.780460,-0.152665,-19.750726,-0.165660,-16.735475
27.600000,4.596580,38.946130,-0.153219,-19.835101,-0.166314,-16.795980
27.700000,4.613210,39.118200,-0.153774,-19.922736,-0.166968,-16.859144
27.800000,4.629930,39.278740,-0.154331,-20.004498,-0.167627,-16.917184
27.900000,4.646620,39.444720,-0.154887,-20.089031,-0.168285,-16.977495
28.000000,4.663220,39.613190,-0.155441,-20.174832,-0.168940,-17.038843
28.100000,4.679910,39.774030,-0.155997,-20.256747,-0.169599,-17.096755
28.200000,4.696640,39.944580,-0.156555,-20.343608,-0.170260,-17.158721
28.300000,4.713290,40.106620,-0.157110,-20.426134,-0.170918,-17.216991
28.400000,4.729920,40.268470,-0.157664,-20.508563,-0.171576,-17.275101
28.500000,4.746570,40.439110,-0.158219,-20.595470,-0.172235,-17.336875
28.600000,4.763280,40.606990,-0.158776,-20.680970,-0.172897,-17.397328
28.700000,4.779880,40.776300,-0.159329,-20.767199,-0.173555,-17.458375
28.800000,4.796540,40.940800,-0.159885,-20.850978,-0.174216,-17.517227
28.900000,4.813220,41.108910,-0.160441,-20.936596,-0.174878,-17.577515
29.000000,4.829880,41.280940,-0.160996,-21.024210,-0.175540,-17.639396
29.100000,4.846600,41.439970,-0.161553,-21.105203,-0.176204,-17.695587
29.200000,4.863260,41.607440,-0.162109,-21.190495,-0.176867,-17.755332
29.300000,4.879850,41.771740,-0.162662,-21.274172,-0.177527,-17.813680
29.400000,4.896530,41.938380,-0.163218,-21.359042,-0.178191,-17.872869
29.500000,4.913250,42.112000,-0.163775,-21.447465,-0.178858,-17.934907
29.600000,4.929960,42.275350,-0.164332,-21.530659,-0.179524,-17.992483
29.700000,4.946560,42.447440,-0.164885,-21.618304,-0.180186,-18.053762
29.800000,4.963210,42.618680,-0.165440,-21.705515,-0.180851,-18.114548
29.900000,4.979880,42.789200,-0.165996,-21.792361,-0.181517,-18.174916
30.000000,4.996540,42.952960,-0.166551,-21.875763,-0.182183,-18.232325
30.100000,5.013260,43.123330,-0.167109,-21.962532,-0.182852,-18.292402
30.200000,5.029890,43.292110,-0.167663,-22.048491,-0.183518,-18.351774
30.300000,5.046560,43.463100,-0.168219,-22.135575,-0.184186,-18.411958
30.400000,5.063270,43.632670,-0.168776,-22.221936,-0.184856,-18.471414
30.500000,5.079990,43.806990,-0.169333,-22.310717,-0.185526,-18.532776
30.600000,5.096570,43.976550,-0.169886,-22.397073,-0.186192,-18.592131
30.700000,5.113250,44.150590,-0.170442,-22.485711,-0.186862,-18.653209
30.800000,5.129940,44.318530,-0.170998,-22.571242,-0.187533,-18.711605
30.900000,5.146620,44.498180,-0.171554,-22.662737,-0.188204,-18.774854
31.000000,5.163230,44.668660,-0.172108,-22.749562,-0.188872,-18.834188
31.100000,5.179880,44.829900,-0.172663,-22.831681,-0.189543,-18.889502
31.200000,5.196560,45.008670,-0.173219,-22.922727,-0.190215,-18.952083
31.300000,5.213240,45.171830,-0.173775,-23.005824,-0.190888,-19.007995
31.400000,5.229910,45.345750,-0.174330,-23.094401,-0.191561,-19.068346
31.500000,5.246520,45.513550,-0.174884,-23.179861,-0.192231,-19.126074
31.600000,5.263240,45.690120,-0.175441,-23.269787,-0.192907,-19.187305
31.700000,5.279950,45.862740,-0.175998,-23.357702,-0.193583,-19.246785
31.800000,5.296690,46.042780,-0.176556,-23.449395,-0.194260,-19.309256
31.900000,5.313230,46.211650,-0.177108,-23.535400,-0.194930,-19.367100
32.000000,5.329900,46.386590,-0.177663,-23.624496,-0.195605,-19.427290
32.100000,5.346570,46.561140,-0.178219,-23.713394,-0.196281,-19.487217
32.200000,5.363280,46.735890,-0.178776,-23.802393,-0.196959,-19.547097
32.300000,5.379880,46.902790,-0.179329,-23.887395,-0.197633,-19.603684
32.400000,5.396540,47.077960,-0.179885,-23.976608,-0.198310,-19.663584
32.500000,5.413240,47.242530,-0.180441,-24.060423,-0.198989,-19.718928
32.600000,5.429860,47.425930,-0.180995,-24.153828,-0.199665,-19.782098
32.700000,5.446570,47.601270,-0.181552,-24.243128,-0.200346,-19.841731
32.800000,5.463180,47.768920,-0.182106,-24.328511,-0.201023,-19.898143
32.900000,5.479860,47.949530,-0.182662,-24.420495,-0.201703,-19.959799
33.000000,5.496560,48.120270,-0.183219,-24.507452,-0.202384,-20.017230
33.100000,5.513250,48.298930,-0.183775,-24.598443,-0.203065,-20.077864
33.200000,5.529900,48.465550,-0.184330,-24.683302,-0.203745,-20.133429
33.300000,5.546550,48.647020,-0.184885,-24.775724,-0.204426,-20.195064
33.400000,5.563260,48.811830,-0.185442,-24.859661,-0.205110,-20.249636
33.500000,5.579940,48.999070,-0.185998,-24.955021,-0.205792,-20.313437
33.600000,5.596600,49.168960,-0.186553,-25.041546,-0.206475,-20.369962
33.700000,5.613210,49.349470,-0.187107,-25.133479,-0.207156,-20.430829
33.800000,5.629900,49.518820,-0.187663,-25.219728,-0.207840,-20.486910
33.900000,5.646600,49.698740,-0.188220,-25.311360,-0.208526,-20.547256
34.000000,5.663260,49.874050,-0.188775,-25.400645,-0.209210,-20.605630
34.100000,5.679860,50.049930,-0.189329,-25.490220,-0.209893,-20.664191
34.200000,5.696540,50.226910,-0.189885,-25.580355,-0.210579,-20.723038
34.300000,5.713270,50.408250,-0.190442,-25.672711,-0.211267,-20.783540
34.400000,5.729970,50.582700,-0.190999,-25.761558,-0.211955,-20.841126
34.500000,5.746610,50.761990,-0.191554,-25.852869,-0.212641,-20.900657
34.600000,5.763240,50.940690,-0.192108,-25.943880,-0.213327,-20.959853
34.700000,5.779950,51.110180,-0.192665,-26.030201,-0.214017,-21.015092
34.800000,5.796630,51.293580,-0.193221,-26.123606,-0.214706,-21.075977
34.900000,5.813270,51.471150,-0.193776,-26.214041,-0.215393,-21.134398
35.000000,5.829880,51.648080,-0.194329,-26.304151,-0.216080,-21.192483
35.100000,5.846580,51.827080,-0.194886,-26.395315,-0.216771,-21.251238
35.200000,5.863300,52.002870,-0.195443,-26.484844,-0.217464,-21.308558
35.300000,5.879960,52.180440,-0.195999,-26.575280,-0.218154,-21.366560
35.400000,5.896620,52.355690,-0.196554,-26.664534,-0.218845,-21.423513
35.500000,5.913240,52.528800,-0.197108,-26.752698,-0.219535,-21.479527
35.600000,5.929870,52.705510,-0.197662,-26.842696,-0.220226,-21.536906
35.700000,5.946570,52.886580,-0.198219,-26.934914,-0.220920,-21.595902
35.800000,5.963210,53.070560,-0.198774,-27.028614,-0.221612,-21.656037
35.900000,5.979860,53.248930,-0.199329,-27.119457,-0.222305,-21.713772
36.000000,5.996590,53.426430,-0.199886,-27.209857,-0.223001,-21.770979
36.100000,6.013300,53.604310,-0.200443,-27.300451,-0.223698,-21.828258
36.200000,6.029950,53.787150,-0.200998,-27.393571,-0.224392,-21.887509
36.300000,6.046540,53.963150,-0.201551,-27.483207,-0.225085,-21.943930
36.400000,6.063240,54.137090,-0.202108,-27.571794,-0.225782,-21.999313
36.500000,6.079970,54.324860,-0.202666,-27.667424,-0.226481,-22.060187
36.600000,6.096630,54.500660,-0.203221,-27.756958,-0.227178,-22.116161
36.700000,6.113260,54.681610,-0.203775,-27.849115,-0.227874,-22.174153
36.800000,6.129850,54.857200,-0.204328,-27.938543,-0.228569,-22.229907
36.900000,6.146510,55.044940,-0.204884,-28.034158,-0.229267,-22.290417
37.000000,6.163210,55.226570,-0.205440,-28.126661,-0.229967,-22.348310
37.100000,6.179900,55.404160,-0.205997,-28.217107,-0.230668,-22.404477
37.200000,6.196540,55.582890,-0.206551,-28.308133,-0.231366,-22.461051
37.300000,6.213200,55.761220,-0.207107,-28.398956,-0.232067,-22.517343
37.400000,6.229910,55.941070,-0.207664,-28.490553,-0.232769,-22.574100
37.500000,6.246590,56.123710,-0.208220,-28.583571,-0.233471,-22.631909
37.600000,6.263200,56.303810,-0.208773,-28.675295,-0.234171,-22.688658
37.700000,6.279880,56.492100,-0.209329,-28.771190,-0.234874,-22.748536
37.800000,6.296570,56.674240,-0.209886,-28.863953,-0.235578,-22.805823
37.900000,6.313250,56.860800,-0.210442,-28.958968,-0.236282,-22.864794
38.000000,6.329850,57.051540,-0.210995,-29.056111,-0.236983,-22.925417
38.100000,6.346560,57.224160,-0.211552,-29.144025,-0.237689,-22.978549
38.200000,6.363220,57.415500,-0.212107,-29.241474,-0.238393,-23.039143
38.300000,6.379920,57.591550,-0.212664,-29.331136,-0.239100,-23.093459
38.400000,6.396600,57.772460,-0.213220,-29.423272,-0.239807,-23.149642
38.500000,6.413210,57.957200,-0.213774,-29.517360,-0.240511,-23.207325
38.600000,6.429920,58.144900,-0.214331,-29.612954,-0.241219,-23.265990
38.700000,6.446670,58.335620,-0.214889,-29.710087,-0.241930,-23.325716
38.800000,6.463330,58.517640,-0.215444,-29.802789,-0.242638,-23.381947
38.900000,6.479870,58.703970,-0.215996,-29.897686,-0.243341,-23.439916
39.000000,6.496570,58.888630,-0.216552,-29.991733,-0.244051,-23.496953
39.100000,6.513250,59.075910,-0.217108,-30.087114,-0.244761,-23.554951
39.200000,6.529900,59.256080,-0.217663,-30.178874,-0.245470,-23.610039
39.300000,6.546540,59.445190,-0.218218,-30.275187,-0.246179,-23.668596
39.400000,6.563230,59.623430,-0.218774,-30.365964,-0.246891,-23.722670
39.500000,6.579890,59.807560,-0.219330,-30.459740,-0.247602,-23.779016
39.600000,6.596590,59.997020,-0.219886,-30.556231,-0.248316,-23.837334
39.700000,6.613230,60.185450,-0.220441,-30.652198,-0.249027,-23.895197
39.800000,6.629890,60.374620,-0.220996,-30.748541,-0.249740,-23.953227
39.900000,6.646560,60.568390,-0.221552,-30.847228,-0.250453,-24.012963
40.000000,6.663290,60.751650,-0.222110,-30.940561,-0.251170,-24.068364
40.100000,6.679950,60.935490,-0.222665,-31.034190,-0.251884,-24.123962
40.200000,6.696570,61.119990,-0.223219,-31.128155,-0.252597,-24.179760
40.300000,6.713240,61.306680,-0.223775,-31.223236,-0.253312,-24.236267
40.400000,6.729940,61.490540,-0.224331,-31.316875,-0.254030,-24.291519
40.500000,6.746610,61.681420,-0.224887,-31.414089,-0.254746,-24.349469
40.600000,6.763230,61.869280,-0.225441,-31.509766,-0.255461,-24.406173
40.700000,6.779890,62.059400,-0.225996,-31.606593,-0.256179,-24.463619
40.800000,6.796580,62.251160,-0.226553,-31.704255,-0.256898,-24.521572
40.900000,6.813270,62.441510,-0.227109,-31.801200,-0.257617,-24.578861
41.000000,6.829920,62.634620,-0.227664,-31.899550,-0.258336,-24.637171
41.100000,6.846560,62.821920,-0.228219,-31.994941,-0.259054,-24.693098
41.200000,6.863200,63.011040,-0.228773,-32.091259,-0.259773,-24.749635
41.300000,6.879910,63.199060,-0.229330,-32.187017,-0.260495,-24.805558
41.400000,6.896630,63.387020,-0.229888,-32.282744,-0.261219,-24.861339
41.500000,6.913210,63.582510,-0.230440,-32.382306,-0.261937,-24.920117
41.600000,6.929870,63.773740,-0.230996,-32.479699,-0.262659,-24.977029
41.700000,6.946590,63.964170,-0.231553,-32.576684,-0.263384,-25.033455
41.800000,6.963270,64.158950,-0.232109,-32.675885,-0.264107,-25.091518
41.900000,6.979960,64.350480,-0.232665,-32.773430,-0.264832,-25.148189
42.000000,6.996610,64.537990,-0.233220,-32.868928,-0.265556,-25.203226
42.100000,7.013290,64.733970,-0.233776,-32.968740,-0.266281,-25.261429
42.200000,7.029970,64.924000,-0.234332,-33.065522,-0.267007,-25.317201
42.300000,7.046640,65.116110,-0.234888,-33.163363,-0.267733,-25.373687
42.400000,7.063240,65.306190,-0.235441,-33.260169,-0.268457,-25.429351
42.500000,7.079910,65.503360,-0.235997,-33.360587,-0.269184,-25.487589
42.600000,7.096620,65.696940,-0.236554,-33.459177,-0.269913,-25.544275
42.700000,7.113250,65.893010,-0.237108,-33.559034,-0.270639,-25.601908
42.800000,7.129860,66.082520,-0.237662,-33.655551,-0.271365,-25.656905
42.900000,7.146580,66.285080,-0.238219,-33.758714,-0.272097,-25.716736
43.000000,7.163250,66.473070,-0.238775,-33.854457,-0.272826,-25.770859
43.100000,7.179940,66.665630,-0.239331,-33.952527,-0.273557,-25.826623
43.200000,7.196590,66.869610,-0.239886,-34.056413,-0.274287,-25.886745
43.300000,7.213190,67.065220,-0.240440,-34.156036,-0.275016,-25.943570
43.400000,7.229900,67.253770,-0.240997,-34.252064,-0.275749,-25.997431
43.500000,7.246590,67.454480,-0.241553,-34.354285,-0.276482,-26.055904
43.600000,7.263320,67.644420,-0.242111,-34.451020,-0.277218,-26.110061
43.700000,7.279900,67.838530,-0.242663,-34.549880,-0.277947,-26.165891
43.800000,7.296510,68.035460,-0.243217,-34.650175,-0.278679,-26.222664
43.900000,7.313220,68.228210,-0.243774,-34.748342,-0.279415,-26.277600
44.000000,7.329930,68.431090,-0.244331,-34.851668,-0.280152,-26.336325
44.100000,7.346550,68.622940,-0.244885,-34.949376,-0.280885,-26.390798
44.200000,7.363200,68.818500,-0.245440,-35.048974,-0.281620,-26.446554
44.300000,7.379900,69.023060,-0.245997,-35.153156,-0.282358,-26.505597
44.400000,7.396580,69.220060,-0.246553,-35.253487,-0.283096,-26.561646
44.500000,7.413220,69.420790,-0.247107,-35.355718,-0.283833,-26.619061
44.600000,7.429900,69.617560,-0.247663,-35.455932,-0.284571,-26.674798
44.700000,7.446590,69.810120,-0.248220,-35.554002,-0.285311,-26.728800
44.800000,7.463250,70.020050,-0.248775,-35.660919,-0.286050,-26.789374
44.900000,7.479940,70.214220,-0.249331,-35.759809,-0.286791,-26.843768
45.000000,7.496550,70.410890,-0.249885,-35.859972,-0.287529,-26.899103
45.100000,7.513200,70.609870,-0.250440,-35.961311,-0.288269,-26.955161
45.200000,7.529950,70.815800,-0.250998,-36.066191,-0.289014,-27.013637
45.300000,7.546630,71.014920,-0.251554,-36.167602,-0.289757,-27.069485
45.400000,7.563260,71.213370,-0.252109,-36.268672,-0.290498,-27.125025
45.500000,7.579900,71.416770,-0.252663,-36.372262,-0.291240,-27.182325
45.600000,7.596610,71.617070,-0.253220,-36.474274,-0.291985,-27.238246
45.700000,7.613280,71.812820,-0.253776,-36.573969,-0.292729,-27.292373
45.800000,7.629930,72.009600,-0.254331,-36.674188,-0.293473,-27.346805
45.900000,7.646570,72.210460,-0.254886,-36.776485,-0.294218,-27.402686
46.000000,7.663210,72.415380,-0.255440,-36.880850,-0.294962,-27.459994
46.100000,7.679910,72.617340,-0.255997,-36.983708,-0.295710,-27.515989
46.200000,7.696590,72.822400,-0.256553,-37.088144,-0.296458,-27.573069
46.300000,7.713210,73.016230,-0.257107,-37.186861,-0.297203,-27.625858
46.400000,7.729880,73.231750,-0.257663,-37.296624,-0.297952,-27.686676
46.500000,7.746630,73.428470,-0.258221,-37.396813,-0.298704,-27.740170
46.600000,7.763300,73.633170,-0.258777,-37.501066,-0.299453,-27.796665
46.700000,7.779920,73.832350,-0.259331,-37.602507,-0.300201,-27.851024
46.800000,7.796540,74.033650,-0.259885,-37.705028,-0.300949,-27.906070
46.900000,7.813260,74.242550,-0.260442,-37.811420,-0.301703,-27.963738
47.000000,7.829990,74.456090,-0.261000,-37.920175,-0.302457,-28.023022
47.100000,7.846610,74.661140,-0.261554,-38.024606,-0.303207,-28.079131
47.200000,7.863250,74.864650,-0.262108,-38.128253,-0.303958,-28.134520
47.300000,7.879930,75.073840,-0.262664,-38.234793,-0.304712,-28.191876
47.400000,7.896640,75.276600,-0.263221,-38.338058,-0.305468,-28.246663
47.500000,7.913280,75.482980,-0.263776,-38.443166,-0.306221,-28.302781
47.600000,7.929900,75.684280,-0.264330,-38.545687,-0.306974,-28.356906
47.700000,7.946550,75.889840,-0.264885,-38.650378,-0.307728,-28.412473
47.800000,7.963250,76.097950,-0.265442,-38.756368,-0.308486,-28.468813
47.900000,7.979910,76.314450,-0.265997,-38.866630,-0.309242,-28.528223
48.000000,7.996570,76.528600,-0.266552,-38.975696,-0.309999,-28.586633
48.100000,8.013200,76.737040,-0.267107,-39.081854,-0.310755,-28.642830
48.200000,8.029880,76.946010,-0.267663,-39.188281,-0.311514,-28.699041
48.300000,8.046610,77.149960,-0.268220,-39.292152,-0.312276,-28.753198
48.400000,8.063280,77.359380,-0.268776,-39.398809,-0.313035,-28.809354
48.500000,8.079900,77.568310,-0.269330,-39.505216,-0.313793,-28.865276
48.600000,8.096570,77.781440,-0.269886,-39.613762,-0.314554,-28.922576
48.700000,8.113270,77.994830,-0.270442,-39.722441,-0.315317,-28.979811
48.800000,8.129950,78.204820,-0.270998,-39.829388,-0.316079,-29.035690
48.900000,8.146570,78.411790,-0.271552,-39.934797,-0.316839,-29.090409
49.000000,8.163220,78.633060,-0.272107,-40.047489,-0.317602,-29.150273
49.100000,8.179850,78.836910,-0.272662,-40.151309,-0.318364,-29.203586
49.200000,8.196550,79.044650,-0.273218,-40.257110,-0.319129,-29.258129
49.300000,8.213180,79.259110,-0.273773,-40.366333,-0.319892,-29.315135
49.400000,8.229890,79.468780,-0.274330,-40.473117,-0.320659,-29.370141
49.500000,8.246570,79.686620,-0.274886,-40.584062,-0.321426,-29.428085
49.600000,8.263250,79.897420,-0.275442,-40.691422,-0.322193,-29.483309
49.700000,8.279900,80.113600,-0.275997,-40.801521,-0.322959,-29.540438
49.800000,8.296520,80.321490,-0.276551,-40.907399,-0.323725,-29.594430
49.900000,8.313240,80.541140,-0.277108,-41.019266,-0.324495,-29.652499
50.000000,8.329930,80.751190,-0.277664,-41.126243,-0.325265,-29.706952
50.100000,8.346680,80.965450,-0.278223,-41.235365,-0.326039,-29.762752
50.200000,8.363190,81.179220,-0.278773,-41.344237,-0.326801,-29.818580
50.300000,8.379890,81.391860,-0.279330,-41.452534,-0.327573,-29.873611
50.400000,8.396550,81.616260,-0.279885,-41.566820,-0.328344,-29.932891
50.500000,8.413280,81.832730,-0.280443,-41.677067,-0.329119,-29.989039
50.600000,8.429970,82.052570,-0.280999,-41.789031,-0.329893,-30.046355
50.700000,8.446600,82.260250,-0.281553,-41.894801,-0.330664,-30.099180
50.800000,8.463250,82.488470,-0.282108,-42.011033,-0.331437,-30.159370
50.900000,8.479960,82.701160,-0.282665,-42.119355,-0.332213,-30.213673
51.000000,8.496610,82.917430,-0.283220,-42.229500,-0.332987,-30.269247
51.100000,8.513230,83.132510,-0.283774,-42.339040,-0.333760,-30.324307
51.200000,8.529920,83.362950,-0.284331,-42.456402,-0.334537,-30.384745
51.300000,8.546590,83.582160,-0.284886,-42.568045,-0.335314,-30.440990
51.400000,8.563270,83.796840,-0.285442,-42.677380,-0.336092,-30.495449
51.500000,8.579890,84.011990,-0.285996,-42.786955,-0.336867,-30.550043
51.600000,8.596600,84.230460,-0.286553,-42.898221,-0.337648,-30.605593
51.700000,8.613250,84.457020,-0.287108,-43.013607,-0.338426,-30.664042
51.800000,8.629960,84.679570,-0.287665,-43.126951,-0.339207,-30.720822
51.900000,8.646640,84.907940,-0.288221,-43.243259,-0.339988,-30.779629
52.000000,8.663230,85.124530,-0.288774,-43.353567,-0.340766,-30.834170
52.100000,8.679940,85.350460,-0.289331,-43.468632,-0.341549,-30.891795
52.200000,8.696690,85.579890,-0.289890,-43.585480,-0.342335,-30.950500
52.300000,8.713310,85.794910,-0.290444,-43.694989,-0.343115,-31.004056
52.400000,8.729900,86.018470,-0.290997,-43.808847,-0.343895,-31.060619
52.500000,8.746610,86.238490,-0.291554,-43.920902,-0.344681,-31.115602
52.600000,8.763320,86.459080,-0.292111,-44.033248,-0.345468,-31.170666
52.700000,8.779990,86.690190,-0.292666,-44.150951,-0.346253,-31.229454
52.800000,8.796570,86.911610,-0.293219,-44.263719,-0.347034,-31.284756
52.900000,8.813200,87.137960,-0.293773,-44.378999,-0.347819,-31.341632
53.000000,8.829880,87.363820,-0.294329,-44.494028,-0.348607,-31.398131
53.100000,8.846550,87.581000,-0.294885,-44.604637,-0.349394,-31.451399
53.200000,8.863220,87.809170,-0.295441,-44.720843,-0.350183,-31.508487
53.300000,8.879860,88.029010,-0.295995,-44.832807,-0.350970,-31.562505
53.400000,8.896540,88.259670,-0.296551,-44.950281,-0.351760,-31.620215
53.500000,8.913270,88.487400,-0.297109,-45.066263,-0.352553,-31.676670
53.600000,8.930000,88.716480,-0.297667,-45.182932,-0.353347,-31.733479
53.700000,8.946540,88.939220,-0.298218,-45.296373,-0.354132,-31.788179
53.800000,8.963220,89.175040,-0.298774,-45.416475,-0.354925,-31.847213
53.900000,8.979930,89.404670,-0.299331,-45.533425,-0.355720,-31.903859
54.000000,8.996570,89.630330,-0.299886,-45.648352,-0.356512,-31.959066
54.100000,9.013230,89.859120,-0.300441,-45.764874,-0.357305,-32.015230
54.200000,9.029910,90.086000,-0.300997,-45.880423,-0.358100,-32.070553
54.300000,9.046590,90.318900,-0.301553,-45.999038,-0.358896,-32.127890
54.400000,9.063240,90.550750,-0.302108,-46.117118,-0.359691,-32.184768
54.500000,9.079910,90.785080,-0.302664,-46.236462,-0.360487,-32.242365
54.600000,9.096490,91.013540,-0.303216,-46.352815,-0.361280,-32.297885
54.700000,9.113240,91.245070,-0.303775,-46.470733,-0.362082,-32.354101
54.800000,9.129970,91.473450,-0.304332,-46.587046,-0.362883,-32.409101
54.900000,9.146670,91.708550,-0.304889,-46.706781,-0.363684,-32.466397
55.000000,9.163190,91.939130,-0.305440,-46.824214,-0.364476,-32.522242
55.100000,9.179890,92.172170,-0.305996,-46.942901,-0.365278,-32.578545
55.200000,9.196570,92.416890,-0.306552,-47.067536,-0.366080,-32.638873
55.300000,9.213240,92.651290,-0.307108,-47.186915,-0.366881,-32.695436
55.400000,9.229900,92.881750,-0.307663,-47.304287,-0.367683,-32.750492
55.500000,9.246550,93.115440,-0.308218,-47.423304,-0.368485,-32.806572
55.600000,9.263240,93.353680,-0.308775,-47.544639,-0.369289,-32.864059
55.700000,9.279900,93.584690,-0.309330,-47.662291,-0.370093,-32.918915
55.800000,9.296620,93.833030,-0.309887,-47.788770,-0.370900,-32.979635
55.900000,9.313240,94.070690,-0.310441,-47.909809,-0.371703,-33.036624
56.000000,9.329930,94.313670,-0.310998,-48.033558,-0.372511,-33.095233
56.100000,9.346620,94.561890,-0.311554,-48.159975,-0.373318,-33.155542
56.200000,9.363320,94.793370,-0.312111,-48.277867,-0.374127,-33.209830
56.300000,9.379930,95.020970,-0.312664,-48.393783,-0.374933,-33.262773
56.400000,9.396560,95.264400,-0.313219,-48.517761,-0.375739,-33.321092
56.500000,9.413250,95.507650,-0.313775,-48.641647,-0.376550,-33.379114
