Repository: abubakardawood/tissue-phantom-material-database

Title:
A Database of Silicone Phantom Materials for Modeling Human Tissue Mechanics Across Varying Stiffnesses

Description:
This dataset contains processed mechanical compression test data for soft silicone phantoms
fabricated using Ecoflex (Smooth-On) with varying base materials and thinner concentrations.
The dataset provides force–compression measurements together with derived engineering and
true stress–strain quantities, intended for mechanical characterization, constitutive model
fitting, and the design of tissue-equivalent phantoms.

All files in this dataset are processed outputs generated from raw experimental measurements.
The raw data files are not included in this archive.

File: data/EF50_12_5T/EF50_12_5T_B4.csv (part 1 of 2)
EF50_12_5T_B_sample_4
Compression test;
Cylinder Diameter: 50mm;
Cylinder Height: 30mm;
Speed (mm/min): 10;
Machine: INSTRON 5900;
Load cell: 10kN;
Time (s),Compression (mm),Load (N),Engineering Strain [-],Engineering Stress (kPa),True Strain [-],True Stress (kPa)
0.000000,0.000000,-0.003090,-0.000000,0.001574,0.000000,0.001574
0.100000,0.007250,0.003990,-0.000242,-0.002032,-0.000242,-0.002032
0.200000,0.028000,0.005640,-0.000933,-0.002872,-0.000934,-0.002870
0.300000,0.046350,0.014540,-0.001545,-0.007405,-0.001546,-0.007394
0.400000,0.063290,0.017310,-0.002110,-0.008816,-0.002112,-0.008797
0.500000,0.080010,0.032590,-0.002667,-0.016598,-0.002671,-0.016554
0.600000,0.096660,0.043050,-0.003222,-0.021925,-0.003227,-0.021855
0.700000,0.113360,0.066310,-0.003779,-0.033771,-0.003786,-0.033644
0.800000,0.130040,0.082290,-0.004335,-0.041910,-0.004344,-0.041728
0.900000,0.146690,0.106990,-0.004890,-0.054490,-0.004902,-0.054223
1.000000,0.163280,0.131630,-0.005443,-0.067039,-0.005458,-0.066674
1.100000,0.180010,0.153520,-0.006000,-0.078187,-0.006018,-0.077718
1.200000,0.196730,0.189510,-0.006558,-0.096517,-0.006579,-0.095884
1.300000,0.213310,0.227550,-0.007110,-0.115890,-0.007136,-0.115066
1.400000,0.229950,0.269060,-0.007665,-0.137031,-0.007695,-0.135981
1.500000,0.246640,0.323410,-0.008221,-0.164711,-0.008255,-0.163357
1.600000,0.263370,0.381010,-0.008779,-0.194047,-0.008818,-0.192343
1.700000,0.280010,0.441820,-0.009334,-0.225017,-0.009377,-0.222917
1.800000,0.296660,0.513350,-0.009889,-0.261447,-0.009938,-0.258862
1.900000,0.313270,0.587360,-0.010442,-0.299140,-0.010497,-0.296016
2.000000,0.329940,0.660060,-0.010998,-0.336166,-0.011059,-0.332469
2.100000,0.346630,0.736040,-0.011554,-0.374862,-0.011622,-0.370531
2.200000,0.363330,0.823720,-0.012111,-0.419517,-0.012185,-0.414436
2.300000,0.379920,0.903710,-0.012664,-0.460256,-0.012745,-0.454427
2.400000,0.396570,0.988940,-0.013219,-0.503663,-0.013307,-0.497005
2.500000,0.413270,1.078390,-0.013776,-0.549220,-0.013871,-0.541654
2.600000,0.429920,1.169070,-0.014331,-0.595402,-0.014434,-0.586870
2.700000,0.446550,1.262720,-0.014885,-0.643098,-0.014997,-0.633526
2.800000,0.463230,1.354080,-0.015441,-0.689627,-0.015561,-0.678979
2.900000,0.479930,1.452450,-0.015998,-0.739727,-0.016127,-0.727893
3.000000,0.496620,1.554110,-0.016554,-0.791502,-0.016693,-0.778399
3.100000,0.513270,1.651810,-0.017109,-0.841260,-0.017257,-0.826867
3.200000,0.529910,1.759980,-0.017664,-0.896350,-0.017822,-0.880518
3.300000,0.546580,1.863310,-0.018219,-0.948976,-0.018387,-0.931686
3.400000,0.563300,1.967440,-0.018777,-1.002009,-0.018955,-0.983195
3.500000,0.579970,2.069310,-0.019332,-1.053891,-0.019522,-1.033517
3.600000,0.596550,2.182810,-0.019885,-1.111696,-0.020085,-1.089590
3.700000,0.613190,2.289540,-0.020440,-1.166053,-0.020651,-1.142219
3.800000,0.629910,2.397360,-0.020997,-1.220965,-0.021221,-1.195329
3.900000,0.646620,2.503980,-0.021554,-1.275267,-0.021790,-1.247779
4.000000,0.663200,2.624750,-0.022107,-1.336774,-0.022355,-1.307223
4.100000,0.679850,2.739430,-0.022662,-1.395180,-0.022922,-1.363563
4.200000,0.696530,2.862150,-0.023218,-1.457681,-0.023491,-1.423837
4.300000,0.713240,2.979590,-0.023775,-1.517493,-0.024062,-1.481415
4.400000,0.729940,3.098300,-0.024331,-1.577951,-0.024632,-1.539558
4.500000,0.746560,3.221710,-0.024885,-1.640803,-0.025200,-1.599971
4.600000,0.763220,3.345670,-0.025441,-1.703936,-0.025770,-1.660586
4.700000,0.779900,3.476790,-0.025997,-1.770715,-0.026341,-1.724682
4.800000,0.796570,3.603520,-0.026552,-1.835258,-0.026911,-1.786527
4.900000,0.813170,3.723500,-0.027106,-1.896363,-0.027480,-1.844961
5.000000,0.829880,3.856900,-0.027663,-1.964303,-0.028052,-1.909965
5.100000,0.846550,3.970150,-0.028218,-2.021981,-0.028624,-1.964924
5.200000,0.863270,4.112030,-0.028776,-2.094240,-0.029198,-2.033977
5.300000,0.879890,4.236150,-0.029330,-2.157453,-0.029768,-2.094176
5.400000,0.896540,4.372040,-0.029885,-2.226662,-0.030340,-2.160119
5.500000,0.913260,4.503010,-0.030442,-2.293364,-0.030915,-2.223550
5.600000,0.929920,4.633710,-0.030997,-2.359929,-0.031488,-2.286778
5.700000,0.946580,4.762310,-0.031553,-2.425425,-0.032061,-2.348896
5.800000,0.963240,4.896230,-0.032108,-2.493629,-0.032635,-2.413564
5.900000,0.979880,5.031210,-0.032663,-2.562374,-0.033208,-2.478680
6.000000,0.996590,5.164290,-0.033220,-2.630151,-0.033784,-2.542779
6.100000,1.013270,5.297080,-0.033776,-2.697781,-0.034359,-2.606661
6.200000,1.029850,5.438650,-0.034328,-2.769882,-0.034931,-2.674796
6.300000,1.046550,5.564250,-0.034885,-2.833849,-0.035508,-2.734990
6.400000,1.063260,5.707400,-0.035442,-2.906755,-0.036085,-2.803734
6.500000,1.079980,5.837750,-0.035999,-2.973142,-0.036663,-2.866111
6.600000,1.096560,5.971620,-0.036552,-3.041321,-0.037237,-2.930155
6.700000,1.113290,6.108740,-0.037110,-3.111156,-0.037816,-2.995702
6.800000,1.129940,6.244100,-0.037665,-3.180094,-0.038392,-3.060317
6.900000,1.146590,6.380770,-0.038220,-3.249699,-0.038969,-3.125497
7.000000,1.163300,6.527370,-0.038777,-3.324362,-0.039549,-3.195455
7.100000,1.179900,6.653560,-0.039330,-3.388630,-0.040124,-3.255355
7.200000,1.196600,6.794020,-0.039887,-3.460166,-0.040704,-3.322151
7.300000,1.213290,6.935740,-0.040443,-3.532343,-0.041284,-3.389485
7.400000,1.230000,7.073180,-0.041000,-3.602341,-0.041864,-3.454645
7.500000,1.246550,7.210570,-0.041552,-3.672313,-0.042440,-3.519722
7.600000,1.263210,7.345980,-0.042107,-3.741277,-0.043019,-3.583743
7.700000,1.279910,7.480260,-0.042664,-3.809665,-0.043601,-3.647131
7.800000,1.296600,7.619020,-0.043220,-3.880335,-0.044182,-3.712627
7.900000,1.313240,7.756650,-0.043775,-3.950429,-0.044762,-3.777501
8.000000,1.329860,7.895530,-0.044329,-4.021160,-0.045341,-3.842908
8.100000,1.346540,8.038480,-0.044885,-4.093964,-0.045923,-3.910208
8.200000,1.363190,8.175190,-0.045440,-4.163590,-0.046504,-3.974398
8.300000,1.379870,8.314280,-0.045996,-4.234428,-0.047087,-4.039663
8.400000,1.396500,8.451020,-0.046550,-4.304069,-0.047668,-4.103715
8.500000,1.413210,8.594700,-0.047107,-4.377245,-0.048253,-4.171046
8.600000,1.429910,8.733320,-0.047664,-4.447843,-0.048837,-4.235843
8.700000,1.446650,8.882090,-0.048222,-4.523611,-0.049423,-4.305475
8.800000,1.463300,9.018610,-0.048777,-4.593140,-0.050006,-4.369102
8.900000,1.479950,9.159190,-0.049332,-4.664737,-0.050590,-4.434618
9.000000,1.496660,9.290660,-0.049889,-4.731694,-0.051176,-4.495636
9.100000,1.513330,9.429470,-0.050444,-4.802390,-0.051761,-4.560136
9.200000,1.529930,9.577960,-0.050998,-4.878015,-0.052344,-4.629248
9.300000,1.546580,9.713960,-0.051553,-4.947279,-0.052929,-4.692234
9.400000,1.563280,9.855170,-0.052109,-5.019197,-0.053516,-4.757650
9.500000,1.579920,9.999690,-0.052664,-5.092800,-0.054101,-4.824593
9.600000,1.596600,10.140280,-0.053220,-5.164402,-0.054689,-4.889553
9.700000,1.613250,10.283240,-0.053775,-5.237211,-0.055275,-4.955580
9.800000,1.629890,10.420810,-0.054330,-5.307275,-0.055861,-5.018932
9.900000,1.646600,10.568180,-0.054887,-5.382330,-0.056450,-5.086912
10.000000,1.663340,10.712470,-0.055445,-5.455816,-0.057041,-5.153320
10.100000,1.679930,10.848050,-0.055998,-5.524866,-0.057627,-5.215487
10.200000,1.696580,10.990810,-0.056553,-5.597574,-0.058215,-5.281016
10.300000,1.713280,11.137630,-0.057109,-5.672348,-0.058805,-5.348404
10.400000,1.729930,11.275560,-0.057664,-5.742596,-0.059394,-5.411453
10.500000,1.746570,11.411970,-0.058219,-5.812069,-0.059983,-5.473696
10.600000,1.763190,11.559220,-0.058773,-5.887062,-0.060571,-5.541062
10.700000,1.779890,11.698710,-0.059330,-5.958104,-0.061163,-5.604612
10.800000,1.796600,11.841870,-0.059887,-6.031015,-0.061755,-5.669837
10.900000,1.813280,11.991540,-0.060443,-6.107241,-0.062346,-5.738103
11.000000,1.829920,12.126440,-0.060997,-6.175945,-0.062937,-5.799229
11.100000,1.846560,12.279430,-0.061552,-6.253862,-0.063528,-5.868925
11.200000,1.863240,12.421710,-0.062108,-6.326325,-0.064120,-5.933410
11.300000,1.879940,12.563450,-0.062665,-6.398513,-0.064714,-5.997552
11.400000,1.896590,12.707680,-0.063220,-6.471968,-0.065306,-6.062813
11.500000,1.913210,12.857010,-0.063774,-6.548021,-0.065898,-6.130430
11.600000,1.929880,12.997260,-0.064329,-6.619450,-0.066492,-6.193625
11.700000,1.946590,13.137560,-0.064886,-6.690904,-0.067087,-6.256756
11.800000,1.963260,13.278900,-0.065442,-6.762888,-0.067682,-6.320311
11.900000,1.979890,13.428700,-0.065996,-6.839181,-0.068275,-6.387820
12.000000,1.996590,13.572510,-0.066553,-6.912423,-0.068871,-6.452380
12.100000,2.013280,13.715910,-0.067109,-6.985456,-0.069467,-6.516666
12.200000,2.029930,13.870950,-0.067664,-7.064417,-0.070062,-6.586408
12.300000,2.046550,14.005460,-0.068218,-7.132922,-0.070657,-6.646326
12.400000,2.063220,14.156570,-0.068774,-7.209882,-0.071253,-6.714029
12.500000,2.079930,14.309000,-0.069331,-7.287514,-0.071852,-6.782263
12.600000,2.096610,14.446350,-0.069887,-7.357466,-0.072449,-6.843274
12.700000,2.113230,14.593010,-0.070441,-7.432159,-0.073045,-6.908630
12.800000,2.129830,14.738360,-0.070994,-7.506185,-0.073640,-6.973289
12.900000,2.146570,14.880180,-0.071552,-7.578413,-0.074241,-7.036160
13.000000,2.163280,15.027010,-0.072109,-7.653193,-0.074841,-7.101327
13.100000,2.179960,15.172660,-0.072665,-7.727372,-0.075441,-7.165860
13.200000,2.196560,15.325150,-0.073219,-7.805035,-0.076038,-7.233561
13.300000,2.213230,15.473100,-0.073774,-7.880385,-0.076637,-7.299015
13.400000,2.229930,15.624100,-0.074331,-7.957289,-0.077239,-7.365816
13.500000,2.246600,15.773080,-0.074887,-8.033164,-0.077839,-7.431587
13.600000,2.263250,15.912490,-0.075442,-8.104165,-0.078439,-7.492773
13.700000,2.279910,16.064920,-0.075997,-8.181797,-0.079040,-7.560005
13.800000,2.296570,16.210520,-0.076552,-8.255950,-0.079641,-7.623938
13.900000,2.313270,16.355510,-0.077109,-8.329793,-0.080244,-7.687491
14.000000,2.329900,16.497050,-0.077663,-8.401879,-0.080845,-7.749361
14.100000,2.346540,16.645340,-0.078218,-8.477402,-0.081447,-7.814317
14.200000,2.363230,16.794040,-0.078774,-8.553134,-0.082050,-7.879367
14.300000,2.379910,16.941440,-0.079330,-8.628205,-0.082654,-7.943726
14.400000,2.396590,17.095360,-0.079886,-8.706595,-0.083258,-8.011057
14.500000,2.413220,17.242770,-0.080441,-8.781671,-0.083861,-8.075267
14.600000,2.429870,17.386980,-0.080996,-8.855116,-0.084464,-8.137890
14.700000,2.446580,17.535410,-0.081553,-8.930711,-0.085071,-8.202388
14.800000,2.463270,17.685620,-0.082109,-9.007212,-0.085677,-8.267639
14.900000,2.479890,17.833610,-0.082663,-9.082583,-0.086280,-8.331789
15.000000,2.496550,17.985850,-0.083218,-9.160118,-0.086886,-8.397828
15.100000,2.513190,18.135930,-0.083773,-9.236553,-0.087491,-8.462780
15.200000,2.529940,18.281530,-0.084331,-9.310707,-0.088101,-8.525522
15.300000,2.546590,18.426360,-0.084886,-9.384468,-0.088707,-8.587855
15.400000,2.563240,18.572570,-0.085441,-9.458932,-0.089314,-8.650748
15.500000,2.579880,18.728980,-0.085996,-9.538591,-0.089920,-8.718310
15.600000,2.596610,18.877350,-0.086554,-9.614155,-0.090531,-8.782015
15.700000,2.613340,19.032610,-0.087111,-9.693229,-0.091141,-8.848839
15.800000,2.629900,19.177990,-0.087663,-9.767270,-0.091746,-8.911039
15.900000,2.646500,19.336720,-0.088217,-9.848111,-0.092353,-8.979343
16.000000,2.663240,19.488130,-0.088775,-9.925223,-0.092965,-9.044115
16.100000,2.679890,19.633380,-0.089330,-9.999198,-0.093574,-9.105973
16.200000,2.696520,19.785610,-0.089884,-10.076728,-0.094183,-9.170992
16.300000,2.713220,19.934820,-0.090441,-10.152720,-0.094795,-9.234502
16.400000,2.729870,20.086040,-0.090996,-10.229736,-0.095405,-9.298875
16.500000,2.746530,20.238370,-0.091551,-10.307317,-0.096017,-9.363672
16.600000,2.763210,20.387340,-0.092107,-10.383187,-0.096629,-9.426823
16.700000,2.779870,20.536030,-0.092662,-10.458914,-0.097241,-9.489767
16.800000,2.796560,20.690490,-0.093219,-10.537580,-0.097854,-9.555281
16.900000,2.813260,20.846400,-0.093775,-10.616984,-0.098468,-9.621373
17.000000,2.829960,20.993470,-0.094332,-10.691886,-0.099082,-9.683299
17.100000,2.846560,21.148260,-0.094885,-10.770720,-0.099694,-9.748737
17.200000,2.863250,21.300470,-0.095442,-10.848240,-0.100308,-9.812866
17.300000,2.879960,21.459280,-0.095999,-10.929122,-0.100924,-9.879940
17.400000,2.896620,21.610310,-0.096554,-11.006041,-0.101539,-9.943363
17.500000,2.913190,21.757880,-0.097106,-11.081197,-0.102150,-10.005143
17.600000,2.929870,21.908850,-0.097662,-11.158086,-0.102766,-10.068361
17.700000,2.946590,22.059680,-0.098220,-11.234903,-0.103384,-10.131414
17.800000,2.963260,22.212170,-0.098775,-11.312565,-0.104001,-10.195163
17.900000,2.979950,22.362590,-0.099332,-11.389174,-0.104618,-10.257868
18.000000,2.996580,22.522770,-0.099886,-11.470753,-0.105234,-10.324985
18.100000,3.013200,22.671830,-0.100440,-11.546668,-0.105850,-10.386921
18.200000,3.029880,22.826270,-0.100996,-11.625324,-0.106468,-10.451213
18.300000,3.046620,22.983390,-0.101554,-11.705344,-0.107089,-10.516620
18.400000,3.063210,23.134720,-0.102107,-11.782416,-0.107704,-10.579349
18.500000,3.079870,23.290600,-0.102662,-11.861805,-0.108323,-10.644045
18.600000,3.096600,23.444490,-0.103220,-11.940181,-0.108945,-10.707715
18.700000,3.113280,23.597830,-0.103776,-12.018276,-0.109565,-10.771068
18.800000,3.129910,23.751300,-0.104330,-12.096438,-0.110184,-10.834412
18.900000,3.146580,23.901730,-0.104886,-12.173051,-0.110804,-10.896268
19.000000,3.163300,24.056170,-0.105443,-12.251707,-0.111427,-10.959846
19.100000,3.179970,24.213160,-0.105999,-12.331661,-0.112048,-11.024517
19.200000,3.196660,24.372060,-0.106555,-12.412588,-0.112671,-11.089961
19.300000,3.213270,24.523690,-0.107109,-12.489813,-0.113291,-11.152041
19.400000,3.229920,24.683230,-0.107664,-12.571066,-0.113913,-11.217615
19.500000,3.246600,24.837860,-0.108220,-12.649818,-0.114536,-11.280855
19.600000,3.263300,24.990890,-0.108777,-12.727756,-0.115160,-11.343273
19.700000,3.279920,25.148610,-0.109331,-12.808082,-0.115782,-11.407766
19.800000,3.296580,25.303350,-0.109886,-12.886890,-0.116406,-11.470802
19.900000,3.313280,25.458490,-0.110443,-12.965902,-0.117031,-11.533914
20.000000,3.329990,25.623380,-0.111000,-13.049880,-0.117658,-11.601348
20.100000,3.346610,25.772080,-0.111554,-13.125613,-0.118281,-11.661402
20.200000,3.363240,25.936680,-0.112108,-13.209443,-0.118905,-11.728558
20.300000,3.379930,26.092930,-0.112664,-13.289020,-0.119532,-11.791822
20.400000,3.396590,26.248820,-0.113220,-13.368414,-0.120158,-11.854847
20.500000,3.413310,26.403020,-0.113777,-13.446948,-0.120787,-11.916994
20.600000,3.429900,26.564000,-0.114330,-13.528934,-0.121411,-11.982171
20.700000,3.446540,26.724410,-0.114885,-13.610630,-0.122037,-12.046978
20.800000,3.463210,26.885440,-0.115440,-13.692642,-0.122665,-12.111959
20.900000,3.479920,27.034260,-0.115997,-13.768436,-0.123295,-12.171334
21.000000,3.496560,27.192870,-0.116552,-13.849215,-0.123923,-12.235061
21.100000,3.513190,27.347420,-0.117106,-13.927927,-0.124551,-12.296878
21.200000,3.529900,27.499150,-0.117663,-14.005202,-0.125182,-12.357303
21.300000,3.546550,27.656350,-0.118218,-14.085263,-0.125811,-12.420127
21.400000,3.563230,27.820880,-0.118774,-14.169058,-0.126442,-12.486137
21.500000,3.579850,27.978380,-0.119328,-14.249272,-0.127070,-12.548930
21.600000,3.596580,28.143920,-0.119886,-14.333581,-0.127704,-12.615185
21.700000,3.613240,28.298750,-0.120441,-14.412435,-0.128335,-12.676582
21.800000,3.629900,28.463330,-0.120997,-14.496255,-0.128967,-12.742256
21.900000,3.646550,28.614870,-0.121552,-14.573434,-0.129598,-12.802008
22.000000,3.663230,28.782760,-0.122108,-14.658939,-0.130231,-12.868970
22.100000,3.679930,28.932510,-0.122664,-14.735206,-0.130866,-12.927722
22.200000,3.696580,29.095900,-0.123219,-14.818420,-0.131498,-12.992504
22.300000,3.713250,29.252710,-0.123775,-14.898283,-0.132132,-13.054248
22.400000,3.729850,29.411720,-0.124328,-14.979266,-0.132764,-13.116919
22.500000,3.746560,29.580220,-0.124885,-15.065082,-0.133400,-13.183675
22.600000,3.763300,29.736640,-0.125443,-15.144746,-0.134038,-13.244939
22.700000,3.779950,29.899870,-0.125998,-15.227879,-0.134673,-13.309191
22.800000,3.796550,30.059040,-0.126552,-15.308943,-0.135306,-13.371571
22.900000,3.813250,30.219670,-0.127108,-15.390752,-0.135944,-13.434459
23.000000,3.829910,30.383730,-0.127664,-15.474307,-0.136580,-13.498800
23.100000,3.846560,30.547230,-0.128219,-15.557576,-0.137217,-13.562805
23.200000,3.863250,30.704210,-0.128775,-15.637526,-0.137855,-13.623803
23.300000,3.879870,30.861320,-0.129329,-15.717541,-0.138491,-13.684807
23.400000,3.896570,31.028720,-0.129886,-15.802797,-0.139131,-13.750240
23.500000,3.913280,31.193220,-0.130443,-15.886576,-0.139771,-13.814289
23.600000,3.929950,31.354740,-0.130998,-15.968838,-0.140410,-13.876947
23.700000,3.946590,31.518630,-0.131553,-16.052306,-0.141049,-13.940577
23.800000,3.963280,31.685210,-0.132109,-16.137145,-0.141690,-14.005277
23.900000,3.980000,31.851540,-0.132667,-16.221856,-0.142332,-14.069757
24.000000,3.996650,32.010360,-0.133222,-16.302742,-0.142972,-14.130864
24.100000,4.013240,32.172660,-0.133775,-16.385401,-0.143610,-14.193450
24.200000,4.029920,32.333040,-0.134331,-16.467082,-0.144252,-14.255048
24.300000,4.046630,32.497020,-0.134888,-16.550596,-0.144896,-14.318125
24.400000,4.063260,32.656210,-0.135442,-16.631671,-0.145537,-14.379044
24.500000,4.079850,32.820220,-0.135995,-16.715201,-0.146177,-14.442017
24.600000,4.096540,32.981200,-0.136551,-16.797187,-0.146821,-14.503509
24.700000,4.113220,33.147320,-0.137107,-16.881791,-0.147465,-14.567174
24.800000,4.129900,33.311840,-0.137663,-16.965581,-0.148110,-14.630042
24.900000,4.146580,33.472970,-0.138219,-17.047644,-0.148754,-14.691330
25.000000,4.163200,33.635760,-0.138773,-17.130552,-0.149398,-14.753288
25.100000,4.179860,33.806610,-0.139329,-17.217565,-0.150043,-14.818665
25.200000,4.196620,33.971230,-0.139887,-17.301405,-0.150692,-14.881158
25.300000,4.213290,34.135400,-0.140443,-17.385016,-0.151338,-14.943413
25.400000,4.229920,34.295390,-0.140997,-17.466499,-0.151983,-15.003769
25.500000,4.246590,34.459110,-0.141553,-17.549881,-0.152630,-15.065642
25.600000,4.263290,34.622260,-0.142110,-17.632972,-0.153279,-15.127156
25.700000,4.279940,34.792990,-0.142665,-17.719924,-0.153926,-15.191917
25.800000,4.296610,34.956630,-0.143220,-17.803265,-0.154574,-15.253476
25.900000,4.313280,35.118900,-0.143776,-17.885909,-0.155223,-15.314344
26.000000,4.329950,35.283890,-0.144332,-17.969938,-0.155872,-15.376307
26.100000,4.346670,35.455980,-0.144889,-18.057582,-0.156524,-15.441237
26.200000,4.363290,35.619010,-0.145443,-18.140613,-0.157172,-15.502188
26.300000,4.379860,35.777790,-0.145995,-18.221479,-0.157819,-15.561228
26.400000,4.396560,35.945280,-0.146552,-18.306781,-0.158471,-15.623885
26.500000,4.413280,36.103710,-0.147109,-18.387469,-0.159124,-15.682500
26.600000,4.429910,36.278770,-0.147664,-18.476626,-0.159774,-15.748300
26.700000,4.446510,36.439530,-0.148217,-18.558500,-0.160423,-15.807815
26.800000,4.463200,36.602730,-0.148773,-18.641617,-0.161077,-15.868242
26.900000,4.479910,36.770460,-0.149330,-18.727042,-0.161731,-15.930526
27.000000,4.496610,36.941830,-0.149887,-18.814320,-0.162386,-15.994298
27.100000,4.513200,37.113990,-0.150440,-18.902000,-0.163037,-16.058383
27.200000,4.529920,37.282800,-0.150997,-18.987974,-0.163693,-16.120841
27.300000,4.546600,37.446100,-0.151553,-19.071142,-0.164348,-16.180847
27.400000,4.563290,37.616550,-0.152110,-19.157952,-0.165004,-16.243842
27.500000,4.579950,37.778190,-0.152665,-19.240274,-0.165659,-16.302958
27.600000,4.596560,37.946400,-0.153219,-19.325943,-0.166313,-16.364848
27.700000,4.613200,38.112110,-0.153773,-19.410338,-0.166968,-16.425546
27.800000,4.629920,38.279880,-0.154331,-19.495783,-0.167627,-16.486986
27.900000,4.646610,38.443970,-0.154887,-19.579353,-0.168285,-16.546766
28.000000,4.663210,38.611140,-0.155440,-19.664492,-0.168940,-16.607837
28.100000,4.679910,38.780280,-0.155997,-19.750634,-0.169599,-16.669595
28.200000,4.696640,38.954810,-0.156555,-19.839522,-0.170260,-16.733552
28.300000,4.713290,39.118580,-0.157110,-19.922929,-0.170918,-16.792844
28.400000,4.729920,39.284410,-0.157664,-20.007386,-0.171576,-16.852941
28.500000,4.746580,39.451320,-0.158219,-20.092392,-0.172236,-16.913387
28.600000,4.763290,39.619210,-0.158776,-20.177898,-0.172898,-16.974125
28.700000,4.779890,39.790250,-0.159330,-20.265008,-0.173556,-17.036191
28.800000,4.796550,39.950820,-0.159885,-20.346786,-0.174216,-17.093640
28.900000,4.813230,40.119010,-0.160441,-20.432444,-0.174879,-17.154242
29.000000,4.829890,40.289820,-0.160996,-20.519437,-0.175540,-17.215883
29.100000,4.846610,40.462070,-0.161554,-20.607163,-0.176205,-17.278000
29.200000,4.863270,40.626080,-0.162109,-20.690693,-0.176867,-17.336545
29.300000,4.879860,40.797360,-0.162662,-20.777925,-0.177527,-17.398146
29.400000,4.896530,40.968430,-0.163218,-20.865050,-0.178191,-17.459505
29.500000,4.913260,41.143640,-0.163775,-20.954284,-0.178858,-17.522489
29.600000,4.929960,41.308410,-0.164332,-21.038200,-0.179524,-17.580951
29.700000,4.946570,41.475670,-0.164886,-21.123385,-0.180187,-17.640442
29.800000,4.963230,41.642330,-0.165441,-21.208265,-0.180852,-17.699548
29.900000,4.979880,41.812130,-0.165996,-21.294743,-0.181517,-17.759901
30.000000,4.996550,41.985320,-0.166552,-21.382948,-0.182184,-17.821582
30.100000,5.013270,42.153590,-0.167109,-21.468647,-0.182852,-17.881043
30.200000,5.029910,42.330460,-0.167664,-21.558726,-0.183519,-17.944111
30.300000,5.046570,42.507760,-0.168219,-21.649024,-0.184186,-18.007247
30.400000,5.063280,42.684530,-0.168776,-21.739053,-0.184856,-18.070022
30.500000,5.079990,42.853940,-0.169333,-21.825332,-0.185526,-18.129583
30.600000,5.096570,43.022050,-0.169886,-21.910950,-0.186192,-18.188594
30.700000,5.113240,43.192580,-0.170441,-21.997800,-0.186861,-18.248466
30.800000,5.129940,43.360450,-0.170998,-22.083296,-0.187533,-18.307096
30.900000,5.146620,43.534670,-0.171554,-22.172025,-0.188204,-18.368326
31.000000,5.163250,43.709850,-0.172108,-22.261244,-0.188873,-18.429898
31.100000,5.179890,43.879520,-0.172663,-22.347656,-0.189543,-18.489043
31.200000,5.196590,44.055620,-0.173220,-22.437343,-0.190216,-18.550754
31.300000,5.213270,44.229570,-0.173776,-22.525935,-0.190889,-18.611476
31.400000,5.229930,44.401220,-0.174331,-22.613356,-0.191561,-18.671147
31.500000,5.246530,44.579150,-0.174884,-22.703975,-0.192232,-18.733405
31.600000,5.263250,44.748200,-0.175442,-22.790071,-0.192907,-18.791743
31.700000,5.279960,44.922330,-0.175999,-22.878755,-0.193583,-18.852124
31.800000,5.296690,45.093770,-0.176556,-22.966068,-0.194260,-18.911264
31.900000,5.313220,45.267230,-0.177107,-23.054411,-0.194930,-18.971306
32.000000,5.329880,45.441000,-0.177663,-23.142911,-0.195605,-19.031280
32.100000,5.346570,45.616400,-0.178219,-23.232242,-0.196281,-19.091815
32.200000,5.363280,45.795230,-0.178776,-23.323319,-0.196959,-19.153669
32.300000,5.379880,45.969860,-0.179329,-23.412257,-0.197633,-19.213753
32.400000,5.396550,46.144580,-0.179885,-23.501242,-0.198311,-19.273721
32.500000,5.413240,46.315170,-0.180441,-23.588122,-0.198989,-19.331850
32.600000,5.429870,46.495060,-0.180996,-23.679740,-0.199666,-19.393809
32.700000,5.446570,46.671530,-0.181552,-23.769615,-0.200346,-19.454186
32.800000,5.463180,46.835650,-0.182106,-23.853201,-0.201023,-19.509390
32.900000,5.479870,47.015390,-0.182662,-23.944742,-0.201703,-19.570939
33.000000,5.496560,47.193600,-0.183219,-24.035503,-0.202384,-19.631750
33.100000,5.513250,47.367200,-0.183775,-24.123917,-0.203065,-19.690544
33.200000,5.529900,47.534280,-0.184330,-24.209010,-0.203745,-19.746563
33.300000,5.546550,47.719050,-0.184885,-24.303113,-0.204426,-19.809832
33.400000,5.563260,47.892060,-0.185442,-24.391226,-0.205110,-19.868068
33.500000,5.579930,48.067130,-0.185998,-24.480388,-0.205792,-19.927093
33.600000,5.596590,48.247230,-0.186553,-24.572112,-0.206475,-19.988111
33.700000,5.613200,48.427750,-0.187107,-24.664051,-0.207155,-20.049242
33.800000,5.629900,48.602320,-0.187663,-24.752958,-0.207840,-20.107736
33.900000,5.646610,48.786450,-0.188220,-24.846735,-0.208526,-20.170074
34.000000,5.663260,48.953410,-0.188775,-24.931767,-0.209210,-20.225264
34.100000,5.679870,49.132420,-0.189329,-25.022936,-0.209893,-20.285369
34.200000,5.696550,49.314360,-0.189885,-25.115597,-0.210579,-20.346522
34.300000,5.713270,49.494220,-0.190442,-25.207199,-0.211267,-20.406681
34.400000,5.729980,49.674190,-0.190999,-25.298857,-0.211956,-20.466792
34.500000,5.746620,49.858370,-0.191554,-25.392659,-0.212641,-20.528594
34.600000,5.763260,50.033940,-0.192109,-25.482076,-0.213328,-20.586749
34.700000,5.779960,50.204600,-0.192665,-25.568993,-0.214017,-20.642734
34.800000,5.796640,50.383520,-0.193221,-25.660116,-0.214706,-20.702034
34.900000,5.813260,50.559670,-0.193775,-25.749828,-0.215393,-20.760147
35.000000,5.829880,50.733670,-0.194329,-25.838446,-0.216080,-20.817278
35.100000,5.846570,50.921470,-0.194886,-25.934092,-0.216771,-20.879909
35.200000,5.863290,51.093860,-0.195443,-26.021889,-0.217463,-20.936093
35.300000,5.879940,51.275380,-0.195998,-26.114337,-0.218154,-20.995979
35.400000,5.896610,51.456620,-0.196554,-26.206641,-0.218845,-21.055630
35.500000,5.913230,51.629220,-0.197108,-26.294546,-0.219535,-21.111689
35.600000,5.929870,51.813650,-0.197662,-26.388475,-0.220226,-21.172468
35.700000,5.946560,51.992940,-0.198219,-26.479787,-0.220919,-21.230999
35.800000,5.963220,52.165950,-0.198774,-26.567900,-0.221612,-21.286892
35.900000,5.979870,52.354430,-0.199329,-26.663892,-0.222305,-21.349005
36.000000,5.996590,52.530650,-0.199886,-26.753640,-0.223001,-21.405953
36.100000,6.013300,52.707930,-0.200443,-26.843928,-0.223698,-21.463242
36.200000,6.029940,52.891220,-0.200998,-26.937277,-0.224392,-21.522938
36.300000,6.046540,53.072740,-0.201551,-27.029725,-0.225085,-21.581848
36.400000,6.063230,53.268400,-0.202108,-27.129373,-0.225782,-21.646319
36.500000,6.079970,53.443540,-0.202666,-27.218571,-0.226481,-21.702301
36.600000,6.096620,53.619170,-0.203221,-27.308019,-0.227178,-21.758465
36.700000,6.113270,53.799870,-0.203776,-27.400049,-0.227874,-21.816586
36.800000,6.129870,53.981210,-0.204329,-27.492404,-0.228569,-21.874909
36.900000,6.146520,54.167880,-0.204884,-27.587475,-0.229267,-21.935243
37.000000,6.163200,54.346310,-0.205440,-27.678348,-0.229967,-21.992109
37.100000,6.179880,54.534160,-0.205996,-27.774020,-0.230667,-22.052683
37.200000,6.196530,54.716990,-0.206551,-27.867134,-0.231366,-22.111150
37.300000,6.213210,54.900950,-0.207107,-27.960824,-0.232067,-22.169942
37.400000,6.229910,55.082230,-0.207664,-28.053149,-0.232769,-22.227530
37.500000,6.246580,55.273740,-0.208219,-28.150685,-0.233471,-22.289168
37.600000,6.263190,55.449550,-0.208773,-28.240224,-0.234170,-22.344428
37.700000,6.279880,55.636400,-0.209329,-28.335386,-0.234874,-22.403958
37.800000,6.296580,55.817270,-0.209886,-28.427502,-0.235578,-22.460967
37.900000,6.313260,56.001790,-0.210442,-28.521477,-0.236282,-22.519361
38.000000,6.329870,56.191960,-0.210996,-28.618330,-0.236983,-22.579987
38.100000,6.346550,56.374370,-0.211552,-28.711231,-0.237688,-22.637322
38.200000,6.363220,56.565400,-0.212107,-28.808522,-0.238393,-22.698023
38.300000,6.379930,56.753270,-0.212664,-28.904203,-0.239101,-22.757310
38.400000,6.396600,56.942030,-0.213220,-29.000338,-0.239807,-22.816886
38.500000,6.413200,57.125010,-0.213773,-29.093529,-0.240510,-22.874108
38.600000,6.429920,57.313930,-0.214331,-29.189745,-0.241219,-22.933487
38.700000,6.446680,57.499340,-0.214889,-29.284173,-0.241931,-22.991317
38.800000,6.463330,57.674940,-0.215444,-29.373606,-0.242638,-23.045229
38.900000,6.479890,57.860370,-0.215996,-29.468044,-0.243342,-23.103055
39.000000,6.496560,58.050590,-0.216552,-29.564923,-0.244051,-23.162580
39.100000,6.513260,58.242440,-0.217109,-29.662631,-0.244761,-23.222617
39.200000,6.529900,58.434280,-0.217663,-29.760334,-0.245470,-23.282601
39.300000,6.546550,58.621550,-0.218218,-29.855710,-0.246180,-23.340647
39.400000,6.563230,58.809940,-0.218774,-29.951656,-0.246891,-23.399003
39.500000,6.579900,58.996540,-0.219330,-30.046691,-0.247603,-23.456550
39.600000,6.596600,59.176410,-0.219887,-30.138298,-0.248316,-23.511288
39.700000,6.613240,59.371210,-0.220441,-30.237509,-0.249027,-23.571912
39.800000,6.629910,59.552020,-0.220997,-30.329595,-0.249740,-23.626845
39.900000,6.646570,59.738590,-0.221552,-30.424614,-0.250454,-23.683970
40.000000,6.663300,59.930370,-0.222110,-30.522287,-0.251170,-23.742982
40.100000,6.679950,60.110950,-0.222665,-30.614255,-0.251884,-23.797532
40.200000,6.696570,60.310720,-0.223219,-30.715997,-0.252597,-23.859603
40.300000,6.713240,60.497700,-0.223775,-30.811226,-0.253312,-23.916454
40.400000,6.729940,60.686430,-0.224331,-30.907345,-0.254030,-23.973859
40.500000,6.746600,60.873090,-0.224887,-31.002410,-0.254746,-24.030381
40.600000,6.763220,61.060710,-0.225441,-31.097964,-0.255461,-24.087218
40.700000,6.779880,61.245420,-0.225996,-31.192036,-0.256178,-24.142761
40.800000,6.796560,61.437890,-0.226552,-31.290060,-0.256897,-24.201235
40.900000,6.813250,61.631560,-0.227108,-31.388696,-0.257616,-24.260061
41.000000,6.829900,61.823670,-0.227663,-31.486537,-0.258335,-24.318207
41.100000,6.846560,62.015930,-0.228219,-31.584454,-0.259054,-24.376292
41.200000,6.863200,62.207890,-0.228773,-31.682218,-0.259773,-24.434172
41.300000,6.879900,62.403170,-0.229330,-31.781674,-0.260495,-24.493182
41.400000,6.896620,62.595520,-0.229887,-31.879637,-0.261218,-24.550912
41.500000,6.913200,62.783770,-0.230440,-31.975511,-0.261936,-24.607075
41.600000,6.929860,62.973680,-0.230995,-32.072232,-0.262658,-24.663696
41.700000,6.946580,63.165720,-0.231553,-32.170037,-0.263383,-24.720979
41.800000,6.963280,63.362140,-0.232109,-32.270073,-0.264108,-24.779888
41.900000,6.979960,63.554000,-0.232665,-32.367786,-0.264832,-24.836925
42.000000,6.996610,63.745530,-0.233220,-32.465332,-0.265556,-24.893756
42.100000,7.013290,63.942810,-0.233776,-32.565806,-0.266281,-24.952691
42.200000,7.029970,64.140090,-0.234332,-32.666280,-0.267007,-25.011514
42.300000,7.046650,64.335540,-0.234888,-32.765821,-0.267733,-25.069512
42.400000,7.063240,64.527170,-0.235441,-32.863418,-0.268457,-25.126011
42.500000,7.079920,64.721270,-0.235997,-32.962272,-0.269184,-25.183264
42.600000,7.096620,64.914790,-0.236554,-33.060831,-0.269913,-25.240159
42.700000,7.113260,65.112800,-0.237109,-33.161677,-0.270640,-25.298756
42.800000,7.129860,65.308430,-0.237662,-33.261310,-0.271365,-25.356361
42.900000,7.146580,65.503200,-0.238219,-33.360506,-0.272097,-25.413388
43.000000,7.163260,65.698690,-0.238775,-33.460068,-0.272827,-25.470629
43.100000,7.179950,65.891620,-0.239332,-33.558327,-0.273558,-25.526756
43.200000,7.196590,66.094660,-0.239886,-33.661734,-0.274287,-25.586744
43.300000,7.213190,66.287030,-0.240440,-33.759707,-0.275016,-25.642534
43.400000,7.229890,66.480890,-0.240996,-33.858439,-0.275749,-25.698680
43.500000,7.246590,66.675390,-0.241553,-33.957497,-0.276482,-25.754962
43.600000,7.263330,66.874020,-0.242111,-34.058659,-0.277218,-25.812683
43.700000,7.279900,67.075340,-0.242663,-34.161190,-0.277947,-25.871522
43.800000,7.296520,67.269880,-0.243217,-34.260269,-0.278679,-25.927577
43.900000,7.313220,67.469350,-0.243774,-34.361858,-0.279415,-25.985330
44.000000,7.329920,67.669890,-0.244331,-34.463992,-0.280151,-26.043382
44.100000,7.346520,67.864110,-0.244884,-34.562907,-0.280884,-26.099004
44.200000,7.363180,68.061990,-0.245439,-34.663687,-0.281620,-26.155855
44.300000,7.379910,68.258650,-0.245997,-34.763845,-0.282359,-26.212043
44.400000,7.396580,68.457420,-0.246553,-34.865078,-0.283096,-26.269000
44.500000,7.413210,68.664010,-0.247107,-34.970293,-0.283832,-26.328889
44.600000,7.429890,68.860610,-0.247663,-35.070421,-0.284571,-26.384775
44.700000,7.446580,69.058950,-0.248219,-35.171434,-0.285311,-26.441204
44.800000,7.463240,69.263840,-0.248775,-35.275784,-0.286050,-26.500063
44.900000,7.479920,69.464980,-0.249331,-35.378224,-0.286790,-26.557348
45.000000,7.496530,69.663920,-0.249884,-35.479543,-0.287528,-26.613761
45.100000,7.513190,69.866190,-0.250440,-35.582558,-0.288268,-26.671274
45.200000,7.529950,70.066030,-0.250998,-35.684336,-0.289014,-26.727627
45.300000,7.546640,70.265050,-0.251555,-35.785696,-0.289757,-26.783637
45.400000,7.563270,70.467240,-0.252109,-35.888671,-0.290498,-26.840814
45.500000,7.579910,70.672330,-0.252664,-35.993122,-0.291240,-26.898968
45.600000,7.596610,70.881020,-0.253220,-36.099407,-0.291985,-26.958303
45.700000,7.613290,71.083160,-0.253776,-36.202356,-0.292730,-27.015055
45.800000,7.629940,71.281780,-0.254331,-36.303512,-0.293474,-27.070392
45.900000,7.646590,71.481950,-0.254886,-36.405458,-0.294218,-27.126204
46.000000,7.663230,71.679380,-0.255441,-36.506008,-0.294963,-27.180877
46.100000,7.679920,71.884040,-0.255997,-36.610241,-0.295711,-27.238117
46.200000,7.696590,72.092070,-0.256553,-36.716190,-0.296458,-27.296541
46.300000,7.713200,72.287600,-0.257107,-36.815772,-0.297203,-27.350192
46.400000,7.729890,72.494550,-0.257663,-36.921171,-0.297952,-27.407951
46.500000,7.746630,72.704870,-0.258221,-37.028286,-0.298704,-27.466805
46.600000,7.763310,72.913460,-0.258777,-37.134520,-0.299454,-27.524961
46.700000,7.779930,73.113920,-0.259331,-37.236614,-0.300201,-27.580005
46.800000,7.796540,73.316660,-0.259885,-37.339868,-0.300949,-27.635809
46.900000,7.813260,73.522380,-0.260442,-37.444641,-0.301703,-27.692484
47.000000,7.829990,73.731490,-0.261000,-37.551140,-0.302457,-27.750305
47.100000,7.846600,73.935620,-0.261553,-37.655102,-0.303206,-27.806285
47.200000,7.863230,74.140560,-0.262108,-37.759477,-0.303957,-27.862429
47.300000,7.879920,74.350760,-0.262664,-37.866531,-0.304712,-27.920357
47.400000,7.896610,74.558990,-0.263220,-37.972582,-0.305466,-27.977426
47.500000,7.913250,74.769890,-0.263775,-38.079992,-0.306220,-28.035442
47.600000,7.929870,74.969770,-0.264329,-38.181790,-0.306972,-28.089236
47.700000,7.946550,75.180440,-0.264885,-38.289084,-0.307728,-28.146880
47.800000,7.963240,75.386360,-0.265441,-38.393958,-0.308485,-28.202615
47.900000,7.979910,75.597630,-0.265997,-38.501557,-0.309242,-28.260258
48.000000,7.996560,75.806880,-0.266552,-38.608127,-0.309999,-28.317053
48.100000,8.013190,76.015000,-0.267106,-38.714122,-0.310755,-28.373335
48.200000,8.029870,76.227500,-0.267662,-38.822347,-0.311514,-28.431067
48.300000,8.046600,76.448060,-0.268220,-38.934677,-0.312275,-28.491618
48.400000,8.063270,76.655300,-0.268776,-39.040224,-0.313035,-28.547162
48.500000,8.079870,76.857530,-0.269329,-39.143219,-0.313792,-28.600815
48.600000,8.096560,77.072280,-0.269885,-39.252590,-0.314554,-28.658892
48.700000,8.113260,77.278190,-0.270442,-39.357459,-0.315316,-28.713549
48.800000,8.129950,77.481950,-0.270998,-39.461233,-0.316079,-28.767305
48.900000,8.146580,77.706960,-0.271553,-39.575830,-0.316840,-28.828908
49.000000,8.163230,77.921190,-0.272108,-39.684936,-0.317602,-28.886361
49.100000,8.179850,78.139860,-0.272662,-39.796304,-0.318364,-28.945377
49.200000,8.196550,78.353260,-0.273218,-39.904988,-0.319129,-29.002213
49.300000,8.213190,78.561620,-0.273773,-40.011105,-0.319893,-29.057144
49.400000,8.229890,78.770030,-0.274330,-40.117247,-0.320659,-29.111896
49.500000,8.246570,78.984860,-0.274886,-40.226659,-0.321426,-29.168927
49.600000,8.263240,79.193950,-0.275441,-40.333148,-0.322193,-29.223732
49.700000,8.279890,79.404430,-0.275996,-40.440344,-0.322959,-29.278957
49.800000,8.296510,79.624950,-0.276550,-40.552654,-0.323724,-29.337804
49.900000,8.313240,79.842500,-0.277108,-40.663451,-0.324495,-29.395284
50.000000,8.329940,80.058970,-0.277665,-40.773699,-0.325266,-29.452283
50.100000,8.346690,80.277020,-0.278223,-40.884751,-0.326039,-29.509673
50.200000,8.363180,80.487210,-0.278773,-40.991799,-0.326801,-29.564406
50.300000,8.379890,80.698570,-0.279330,-41.099444,-0.327573,-29.619150
50.400000,8.396570,80.918100,-0.279886,-41.211250,-0.328345,-29.676812
50.500000,8.413300,81.131750,-0.280443,-41.320061,-0.329120,-29.732125
50.600000,8.429990,81.354640,-0.281000,-41.433578,-0.329893,-29.790756
50.700000,8.446610,81.576770,-0.281554,-41.546708,-0.330664,-29.849080
50.800000,8.463250,81.795590,-0.282108,-41.658152,-0.331437,-29.906040
50.900000,8.479960,82.016360,-0.282665,-41.770589,-0.332213,-29.963492
51.000000,8.496620,82.231940,-0.283221,-41.880383,-0.332987,-30.018993
51.100000,8.513230,82.452260,-0.283774,-41.992591,-0.333760,-30.076172
51.200000,8.529920,82.671970,-0.284331,-42.104489,-0.334537,-30.132891
51.300000,8.546590,82.886540,-0.284886,-42.213768,-0.335314,-30.187643
51.400000,8.563270,83.112670,-0.285442,-42.328935,-0.336092,-30.246465
51.500000,8.579900,83.331010,-0.285997,-42.440135,-0.336868,-30.302398
51.600000,8.596590,83.554930,-0.286553,-42.554176,-0.337647,-30.360149
51.700000,8.613240,83.775260,-0.287108,-42.666390,-0.338425,-30.416528
51.800000,8.629960,83.996860,-0.287665,-42.779250,-0.339207,-30.473142
51.900000,8.646630,84.215830,-0.288221,-42.890770,-0.339988,-30.528749
52.000000,8.663230,84.439160,-0.288774,-43.004511,-0.340766,-30.585912
52.100000,8.679930,84.662960,-0.289331,-43.118491,-0.341548,-30.642975
52.200000,8.696670,84.888380,-0.289889,-43.233297,-0.342334,-30.700440
52.300000,8.713300,85.115490,-0.290443,-43.348963,-0.343115,-30.758546
52.400000,8.729900,85.340570,-0.290997,-43.463595,-0.343895,-30.815834
52.500000,8.746600,85.563400,-0.291553,-43.577082,-0.344680,-30.872038
52.600000,8.763310,85.786130,-0.292110,-43.690517,-0.345467,-30.928066
52.700000,8.779990,86.014020,-0.292666,-43.806581,-0.346253,-30.985869
52.800000,8.796570,86.223140,-0.293219,-43.913085,-0.347034,-31.036934
52.900000,8.813200,86.454850,-0.293773,-44.031094,-0.347819,-31.095932
53.000000,8.829880,86.680890,-0.294329,-44.146215,-0.348607,-31.152689
53.100000,8.846550,86.910800,-0.294885,-44.263307,-0.349394,-31.210722
53.200000,8.863210,87.135690,-0.295440,-44.377843,-0.350182,-31.266838
53.300000,8.879850,87.361430,-0.295995,-44.492811,-0.350970,-31.323161
53.400000,8.896530,87.588120,-0.296551,-44.608263,-0.351760,-31.379638
53.500000,8.913250,87.813670,-0.297108,-44.723135,-0.352553,-31.435519
53.600000,8.929990,88.038850,-0.297666,-44.837818,-0.353347,-31.491109
53.700000,8.946510,88.265850,-0.298217,-44.953428,-0.354131,-31.547552
53.800000,8.963200,88.498340,-0.298773,-45.071834,-0.354924,-31.605572
53.900000,8.979920,88.738530,-0.299331,-45.194162,-0.355719,-31.666164
54.000000,8.996580,88.964260,-0.299886,-45.309126,-0.356512,-31.721553
54.100000,9.013240,89.197360,-0.300441,-45.427842,-0.357306,-31.779441
54.200000,9.029920,89.425920,-0.300997,-45.544247,-0.358101,-31.835550
54.300000,9.046590,89.654450,-0.301553,-45.660636,-0.358896,-31.891535
54.400000,9.063260,89.882950,-0.302109,-45.777011,-0.359692,-31.947379
54.500000,9.079930,90.116900,-0.302664,-45.896160,-0.360488,-32.005030
54.600000,9.096510,90.350910,-0.303217,-46.015341,-0.361281,-32.062707
54.700000,9.113250,90.586060,-0.303775,-46.135102,-0.362082,-32.120411
54.800000,9.129970,90.820850,-0.304332,-46.254679,-0.362883,-32.177885
54.900000,9.146660,91.050740,-0.304889,-46.371761,-0.363683,-32.233537
55.000000,9.163200,91.287050,-0.305440,-46.492113,-0.364477,-32.291562
55.100000,9.179890,91.512010,-0.305996,-46.606684,-0.365278,-32.345210
55.200000,9.196580,91.751060,-0.306553,-46.728431,-0.366080,-32.403706
55.300000,9.213250,91.986470,-0.307108,-46.848324,-0.366882,-32.460814
55.400000,9.229910,92.233660,-0.307664,-46.974217,-0.367683,-32.521957
55.500000,9.246550,92.471890,-0.308218,-47.095547,-0.368485,-32.579836
55.600000,9.263240,92.705600,-0.308775,-47.214574,-0.369289,-32.635910
55.700000,9.279910,92.939660,-0.309330,-47.333780,-0.370094,-32.692006
55.800000,9.296620,93.177590,-0.309887,-47.454957,-0.370900,-32.749267
55.900000,9.313230,93.412410,-0.310441,-47.574550,-0.371703,-32.805459
56.000000,9.329920,93.655430,-0.310997,-47.698319,-0.372510,-32.864269
56.100000,9.346610,93.905260,-0.311554,-47.825556,-0.373318,-32.925329
56.200000,9.363310,94.142330,-0.312110,-47.946295,-0.374127,-32.981761
56.300000,9.379940,94.385820,-0.312665,-48.070303,-0.374933,-33.040418
56.400000,9.396580,94.622460,-0.313219,-48.190823,-0.375740,-33.096526
56.500000,9.413270,94.861790,-0.313776,-48.312713,-0.376551,-33.153359
56.600000,9.429930,95.097050,-0.314331,-48.432530,-0.377360,-33.208684
