Repository: abubakardawood/tissue-phantom-material-database

Title:
A Database of Silicone Phantom Materials for Modeling Human Tissue Mechanics Across Varying Stiffnesses

Description:
This dataset contains processed mechanical compression test data for soft silicone phantoms
fabricated using Ecoflex (Smooth-On) with varying base materials and thinner concentrations.
The dataset provides force–compression measurements together with derived engineering and
true stress–strain quantities, intended for mechanical characterization, constitutive model
fitting, and the design of tissue-equivalent phantoms.

All files in this dataset are processed outputs generated from raw experimental measurements.
The raw data files are not included in this archive.

File: data/EF50_12_5T/EF50_12_5T_A2.csv (part 2 of 2)
Speed (mm/min): 10;
Machine: INSTRON 5900;
Load cell: 10kN;
Time (s),Compression (mm),Load (N),Engineering Strain [-],Engineering Stress (kPa),True Strain [-],True Stress (kPa)
56.600000,9.429920,95.617220,-0.314331,-48.697450,-0.377360,-33.390348
56.700000,9.446590,95.852300,-0.314886,-48.817176,-0.378171,-33.445314
56.800000,9.463210,96.087970,-0.315440,-48.937201,-0.378979,-33.500434
56.900000,9.479870,96.328400,-0.315996,-49.059651,-0.379791,-33.557014
57.000000,9.496570,96.564180,-0.316552,-49.179733,-0.380605,-33.611774
57.100000,9.513250,96.804690,-0.317108,-49.302224,-0.381419,-33.668078
57.200000,9.529980,97.040180,-0.317666,-49.422158,-0.382236,-33.722419
57.300000,9.546530,97.277210,-0.318218,-49.542876,-0.383045,-33.777458
57.400000,9.563190,97.518900,-0.318773,-49.665968,-0.383860,-33.833798
57.500000,9.579890,97.764790,-0.319330,-49.791199,-0.384677,-33.891392
57.600000,9.596610,98.005790,-0.319887,-49.913939,-0.385496,-33.947119
57.700000,9.613220,98.241010,-0.320441,-50.033736,-0.386311,-34.000892
57.800000,9.629890,98.486720,-0.320996,-50.158875,-0.387129,-34.058060
57.900000,9.646570,98.733480,-0.321552,-50.284548,-0.387948,-34.115435
58.000000,9.663260,98.969700,-0.322109,-50.404854,-0.388768,-34.169014
58.100000,9.679940,99.214420,-0.322665,-50.529489,-0.389589,-34.225408
58.200000,9.696550,99.458980,-0.323218,-50.654043,-0.390407,-34.281727
58.300000,9.713250,99.705130,-0.323775,-50.779406,-0.391229,-34.338304
58.400000,9.729910,99.947880,-0.324330,-50.903037,-0.392051,-34.393638
58.500000,9.746590,100.197670,-0.324886,-51.030254,-0.392874,-34.451222
58.600000,9.763220,100.445610,-0.325441,-51.156529,-0.393696,-34.508114
58.700000,9.779860,100.687910,-0.325995,-51.279931,-0.394518,-34.562913
58.800000,9.796530,100.935510,-0.326551,-51.406033,-0.395343,-34.619342
58.900000,9.813240,101.190200,-0.327108,-51.535746,-0.396170,-34.677991
59.000000,9.829880,101.446130,-0.327663,-51.666090,-0.396995,-34.737041
59.100000,9.846510,101.698770,-0.328217,-51.794758,-0.397820,-34.794838
59.200000,9.863290,101.950960,-0.328776,-51.923198,-0.398653,-34.852079
59.300000,9.879990,102.200010,-0.329333,-52.050038,-0.399483,-34.908243
59.400000,9.896630,102.447810,-0.329888,-52.176241,-0.400310,-34.963943
59.500000,9.913240,102.703020,-0.330441,-52.306219,-0.401136,-35.022082
59.600000,9.929920,102.960390,-0.330997,-52.437296,-0.401967,-35.080691
59.700000,9.946630,103.216570,-0.331554,-52.567767,-0.402800,-35.138696
59.800000,9.963280,103.464620,-0.332109,-52.694098,-0.403631,-35.193896
59.900000,9.979900,103.716740,-0.332663,-52.822502,-0.404461,-35.250392
60.000000,9.996510,103.971250,-0.333217,-52.952123,-0.405291,-35.307575
60.100000,10.013230,104.225330,-0.333774,-53.081525,-0.406127,-35.364274
60.200000,10.029930,104.481560,-0.334331,-53.212022,-0.406963,-35.421593
60.300000,10.046570,104.738060,-0.334886,-53.342656,-0.407796,-35.478965
60.400000,10.063200,104.999130,-0.335440,-53.475618,-0.408630,-35.537757
60.500000,10.079890,105.251200,-0.335996,-53.603996,-0.409468,-35.593250
60.600000,10.096640,105.513550,-0.336555,-53.737610,-0.410309,-35.651966
60.700000,10.113290,105.762970,-0.337110,-53.864638,-0.411146,-35.706348
60.800000,10.129910,106.016410,-0.337664,-53.993714,-0.411982,-35.761999
60.900000,10.146610,106.279670,-0.338220,-54.127791,-0.412823,-35.820672
61.000000,10.163260,106.535680,-0.338775,-54.258176,-0.413662,-35.876845
61.100000,10.179900,106.799680,-0.339330,-54.392630,-0.414501,-35.935579
61.200000,10.196580,107.057820,-0.339886,-54.524100,-0.415343,-35.992122
61.300000,10.213240,107.315930,-0.340441,-54.655554,-0.416184,-36.048545
61.400000,10.229940,107.579060,-0.340998,-54.789565,-0.417029,-36.106433
61.500000,10.246600,107.836850,-0.341553,-54.920857,-0.417872,-36.162455
61.600000,10.263230,108.100900,-0.342108,-55.055336,-0.418714,-36.220484
61.700000,10.279830,108.365280,-0.342661,-55.189984,-0.419555,-36.278529
61.800000,10.296580,108.631170,-0.343219,-55.325401,-0.420405,-36.336653
61.900000,10.313290,108.891980,-0.343776,-55.458230,-0.421254,-36.393003
62.000000,10.329940,109.154210,-0.344331,-55.591783,-0.422100,-36.449790
62.100000,10.346540,109.418620,-0.344885,-55.726446,-0.422944,-36.507249
62.200000,10.363240,109.691010,-0.345441,-55.865173,-0.423794,-36.567033
62.300000,10.379950,109.956140,-0.345998,-56.000202,-0.424645,-36.624226
62.400000,10.396630,110.229090,-0.346554,-56.139215,-0.425496,-36.683926
62.500000,10.413270,110.499330,-0.347109,-56.276847,-0.426345,-36.742647
62.600000,10.429910,110.765120,-0.347664,-56.412212,-0.427195,-36.799736
62.700000,10.446590,111.036890,-0.348220,-56.550624,-0.428048,-36.858584
62.800000,10.463330,111.304050,-0.348778,-56.686687,-0.428904,-36.915637
62.900000,10.480000,111.578440,-0.349333,-56.826433,-0.429758,-36.975066
63.000000,10.496630,111.848950,-0.349888,-56.964202,-0.430610,-37.033131
63.100000,10.513260,112.128950,-0.350442,-57.106805,-0.431463,-37.094182
63.200000,10.529960,112.405360,-0.350999,-57.247580,-0.432321,-37.153756
63.300000,10.546610,112.679470,-0.351554,-57.387183,-0.433176,-37.212508
63.400000,10.563240,112.946210,-0.352108,-57.523032,-0.434031,-37.268713
63.500000,10.579930,113.220950,-0.352664,-57.662956,-0.434890,-37.327288
63.600000,10.596620,113.503780,-0.353221,-57.807000,-0.435750,-37.388373
63.700000,10.613270,113.783900,-0.353776,-57.949664,-0.436609,-37.448483
63.800000,10.629860,114.062290,-0.354329,-58.091447,-0.437465,-37.507982
63.900000,10.646570,114.342050,-0.354886,-58.233928,-0.438328,-37.567542
64.000000,10.663240,114.616310,-0.355441,-58.373607,-0.439189,-37.625215
64.100000,10.679970,114.891150,-0.355999,-58.513582,-0.440055,-37.682805
64.200000,10.696630,115.171840,-0.356554,-58.656536,-0.440918,-37.742294
64.300000,10.713240,115.457310,-0.357108,-58.801925,-0.441779,-37.803287
64.400000,10.729900,115.745540,-0.357663,-58.948719,-0.442643,-37.864924
64.500000,10.746640,116.024560,-0.358221,-59.090823,-0.443512,-37.923230
64.600000,10.763290,116.306110,-0.358776,-59.234215,-0.444377,-37.982381
64.700000,10.779880,116.590800,-0.359329,-59.379207,-0.445240,-38.042516
64.800000,10.796540,116.875560,-0.359885,-59.524234,-0.446107,-38.102375
64.900000,10.813260,117.167280,-0.360442,-59.672806,-0.446978,-38.164220
65.000000,10.829880,117.456480,-0.360996,-59.820094,-0.447845,-38.225279
65.100000,10.846520,117.742460,-0.361551,-59.965742,-0.448713,-38.285088
65.200000,10.863200,118.023120,-0.362107,-60.108681,-0.449584,-38.342927
65.300000,10.879850,118.312610,-0.362662,-60.256117,-0.450455,-38.403533
65.400000,10.896560,118.601680,-0.363219,-60.403340,-0.451329,-38.463719
65.500000,10.913220,118.899150,-0.363774,-60.554840,-0.452201,-38.526564
65.600000,10.929860,119.193260,-0.364329,-60.704629,-0.453074,-38.588192
65.700000,10.946510,119.488520,-0.364884,-60.855004,-0.453947,-38.650007
65.800000,10.963250,119.783940,-0.365442,-61.005460,-0.454826,-38.711523
65.900000,10.979910,120.073570,-0.365997,-61.152967,-0.455702,-38.771165
66.000000,10.996490,120.367030,-0.366550,-61.302425,-0.456574,-38.832042
66.100000,11.013240,120.670820,-0.367108,-61.457144,-0.457455,-38.895735
66.200000,11.029950,120.975690,-0.367665,-61.612413,-0.458336,-38.959685
66.300000,11.046650,121.278180,-0.368222,-61.766470,-0.459217,-39.022717
66.400000,11.063270,121.580040,-0.368776,-61.920206,-0.460094,-39.085541
66.500000,11.079930,121.875600,-0.369331,-62.070733,-0.460974,-39.146087
66.600000,11.096610,122.181080,-0.369887,-62.226313,-0.461856,-39.209609
66.700000,11.113290,122.488540,-0.370443,-62.382901,-0.462739,-39.273592
66.800000,11.129960,122.799090,-0.370999,-62.541063,-0.463622,-39.338412
66.900000,11.146560,123.104610,-0.371552,-62.696663,-0.464502,-39.401592
67.000000,11.163210,123.402080,-0.372107,-62.848163,-0.465386,-39.461922
67.100000,11.179880,123.710810,-0.372663,-63.005398,-0.466271,-39.525638
67.200000,11.196590,124.012730,-0.373220,-63.159165,-0.467159,-39.586922
67.300000,11.213190,124.334500,-0.373773,-63.323041,-0.468042,-39.654598
67.400000,11.229870,124.642960,-0.374329,-63.480138,-0.468931,-39.717682
67.500000,11.246590,124.957500,-0.374886,-63.640332,-0.469822,-39.782441
67.600000,11.263300,125.266280,-0.375443,-63.797593,-0.470713,-39.845212
67.700000,11.279930,125.575350,-0.375998,-63.955001,-0.471601,-39.908070
67.800000,11.296600,125.884190,-0.376553,-64.112292,-0.472492,-39.970594
67.900000,11.313270,126.206040,-0.377109,-64.276208,-0.473384,-40.037072
68.000000,11.329920,126.524830,-0.377664,-64.438567,-0.474275,-40.102440
68.100000,11.346600,126.841960,-0.378220,-64.600080,-0.475169,-40.167038
68.200000,11.363230,127.147080,-0.378774,-64.755476,-0.476061,-40.227764
68.300000,11.379930,127.465780,-0.379331,-64.917789,-0.476957,-40.292459
68.400000,11.396640,127.787640,-0.379888,-65.081711,-0.477855,-40.357950
68.500000,11.413310,128.108800,-0.380444,-65.245276,-0.478752,-40.423124
68.600000,11.429890,128.428760,-0.380996,-65.408230,-0.479644,-40.487934
68.700000,11.446550,128.749010,-0.381552,-65.571332,-0.480542,-40.552481
68.800000,11.463240,129.067180,-0.382108,-65.733375,-0.481442,-40.616127
68.900000,11.479930,129.394670,-0.382664,-65.900164,-0.482342,-40.682522
69.000000,11.496570,129.717970,-0.383219,-66.064820,-0.483241,-40.747526
69.100000,11.513220,130.049960,-0.383774,-66.233901,-0.484141,-40.815052
69.200000,11.529910,130.374020,-0.384330,-66.398943,-0.485045,-40.879815
69.300000,11.546620,130.698120,-0.384887,-66.564006,-0.485950,-40.944363
69.400000,11.563300,131.028170,-0.385443,-66.732099,-0.486854,-41.010656
69.500000,11.579900,131.350200,-0.385997,-66.896108,-0.487755,-41.074433
69.600000,11.596580,131.694080,-0.386553,-67.071244,-0.488661,-41.144676
69.700000,11.613260,132.020830,-0.387109,-67.237657,-0.489568,-41.209377
69.800000,11.629960,132.352490,-0.387665,-67.406570,-0.490476,-41.275379
69.900000,11.646640,132.680370,-0.388221,-67.573558,-0.491385,-41.340061
70.000000,11.663260,133.020610,-0.388775,-67.746840,-0.492291,-41.408540
70.100000,11.679970,133.364650,-0.389332,-67.922058,-0.493202,-41.477805
70.200000,11.696630,133.701630,-0.389888,-68.093681,-0.494112,-41.544795
70.300000,11.713250,134.038600,-0.390442,-68.265298,-0.495021,-41.611682
70.400000,11.729870,134.373260,-0.390996,-68.435739,-0.495930,-41.677662
70.500000,11.746560,134.713880,-0.391552,-68.609216,-0.496844,-41.745140
70.600000,11.763220,135.061900,-0.392107,-68.786461,-0.497757,-41.814785
70.700000,11.779900,135.406630,-0.392663,-68.962030,-0.498672,-41.883170
70.800000,11.796520,135.744200,-0.393217,-69.133953,-0.499585,-41.949285
70.900000,11.813200,136.088170,-0.393773,-69.309136,-0.500501,-42.017046
71.000000,11.829910,136.423400,-0.394330,-69.479867,-0.501421,-42.081848
71.100000,11.846620,136.776870,-0.394887,-69.659888,-0.502341,-42.152081
71.200000,11.863260,137.118450,-0.395442,-69.833853,-0.503258,-42.218615
71.300000,11.879880,137.465270,-0.395996,-70.010487,-0.504174,-42.286614
71.400000,11.896590,137.805690,-0.396553,-70.183862,-0.505097,-42.352241
71.500000,11.913270,138.154950,-0.397109,-70.361738,-0.506019,-42.420459
71.600000,11.929920,138.515410,-0.397664,-70.545319,-0.506940,-42.491985
71.700000,11.946530,138.858220,-0.398218,-70.719911,-0.507859,-42.557993
71.800000,11.963220,139.211380,-0.398774,-70.899774,-0.508784,-42.626787
71.900000,11.979920,139.566510,-0.399331,-71.080640,-0.509711,-42.695961
72.000000,11.996600,139.918790,-0.399887,-71.260055,-0.510637,-42.764109
72.100000,12.013220,140.279560,-0.400441,-71.443793,-0.511560,-42.834793
72.200000,12.029850,140.640300,-0.400995,-71.627517,-0.512485,-42.905241
72.300000,12.046530,140.995290,-0.401551,-71.808312,-0.513414,-42.973612
72.400000,12.063240,141.354550,-0.402108,-71.991281,-0.514345,-43.043011
72.500000,12.079930,141.708210,-0.402664,-72.171399,-0.515276,-43.110551
72.600000,12.096550,142.072270,-0.403218,-72.356813,-0.516204,-43.181219
72.700000,12.113240,142.437990,-0.403775,-72.543073,-0.517137,-43.252018
72.800000,12.129940,142.796780,-0.404331,-72.725803,-0.518071,-43.320482
72.900000,12.146590,143.159670,-0.404886,-72.910621,-0.519003,-43.390107
73.000000,12.163210,143.523100,-0.405440,-73.095715,-0.519934,-43.459764
73.100000,12.179930,143.895860,-0.405998,-73.285560,-0.520872,-43.531793
73.200000,12.196630,144.267350,-0.406554,-73.474758,-0.521810,-43.603277
73.300000,12.213290,144.631070,-0.407110,-73.659999,-0.522746,-43.672301
73.400000,12.229920,145.007750,-0.407664,-73.851841,-0.523681,-43.745104
73.500000,12.246570,145.375730,-0.408219,-74.039251,-0.524619,-43.815022
73.600000,12.263260,145.758260,-0.408775,-74.234072,-0.525559,-43.889015
73.700000,12.279940,146.138890,-0.409331,-74.427926,-0.526500,-43.962244
73.800000,12.296550,146.509490,-0.409885,-74.616671,-0.527438,-44.032417
73.900000,12.313190,146.889360,-0.410440,-74.810137,-0.528378,-44.105089
74.000000,12.329860,147.273440,-0.410995,-75.005747,-0.529321,-44.178735
74.100000,12.346610,147.661990,-0.411554,-75.203634,-0.530270,-44.253303
74.200000,12.363280,148.045840,-0.412109,-75.399127,-0.531214,-44.326443
74.300000,12.379920,148.424900,-0.412664,-75.592181,-0.532158,-44.398009
74.400000,12.396610,148.808560,-0.413220,-75.787577,-0.533106,-44.470609
74.500000,12.413290,149.201370,-0.413776,-75.987634,-0.534054,-44.545749
74.600000,12.429960,149.588320,-0.414332,-76.184706,-0.535002,-44.618944
74.700000,12.446610,149.977390,-0.414887,-76.382858,-0.535950,-44.692603
74.800000,12.463270,150.365160,-0.415442,-76.580347,-0.536900,-44.765629
74.900000,12.479910,150.756520,-0.415997,-76.779665,-0.537849,-44.839555
75.000000,12.496610,151.168550,-0.416554,-76.989510,-0.538803,-44.919247
75.100000,12.513260,151.561610,-0.417109,-77.189694,-0.539755,-44.993204
75.200000,12.529870,151.950910,-0.417662,-77.387963,-0.540705,-45.065926
75.300000,12.546580,152.349200,-0.418219,-77.590810,-0.541662,-45.140833
75.400000,12.563320,152.752080,-0.418777,-77.795996,-0.542621,-45.216796
75.500000,12.579960,153.157640,-0.419332,-78.002546,-0.543576,-45.293582
75.600000,12.596540,153.550610,-0.419885,-78.202684,-0.544528,-45.366576
75.700000,12.613210,153.959260,-0.420440,-78.410807,-0.545487,-45.443741
75.800000,12.629930,154.363820,-0.420998,-78.616848,-0.546449,-45.519338
75.900000,12.646610,154.780840,-0.421554,-78.829235,-0.547410,-45.598482
76.000000,12.663250,155.183140,-0.422108,-79.034124,-0.548369,-45.673162
76.100000,12.679870,155.589680,-0.422662,-79.241173,-0.549328,-45.748914
76.200000,12.696540,156.002090,-0.423218,-79.451212,-0.550291,-45.826029
76.300000,12.713270,156.420410,-0.423776,-79.664261,-0.551258,-45.904485
76.400000,12.729950,156.842120,-0.424332,-79.879036,-0.552224,-45.983831
76.500000,12.746580,157.253190,-0.424886,-80.088392,-0.553187,-46.059955
76.600000,12.763240,157.678530,-0.425441,-80.305016,-0.554153,-46.139943
76.700000,12.779930,158.111880,-0.425998,-80.525719,-0.555122,-46.221951
76.800000,12.796620,158.536420,-0.426554,-80.741936,-0.556092,-46.301140
76.900000,12.813220,158.960010,-0.427107,-80.957668,-0.557057,-46.380054
77.000000,12.829860,159.384810,-0.427662,-81.174017,-0.558026,-46.458975
77.100000,12.846580,159.813900,-0.428219,-81.392551,-0.559000,-46.538687
77.200000,12.863220,160.254940,-0.428774,-81.617171,-0.559970,-46.621850
77.300000,12.879840,160.680860,-0.429328,-81.834090,-0.560941,-46.700424
77.400000,12.896580,161.114180,-0.429886,-82.054778,-0.561919,-46.780578
77.500000,12.913230,161.556920,-0.430441,-82.280264,-0.562893,-46.863465
77.600000,12.929910,162.000470,-0.430997,-82.506162,-0.563870,-46.946254
77.700000,12.946590,162.438220,-0.431553,-82.729106,-0.564847,-47.027112
77.800000,12.963240,162.874480,-0.432108,-82.951292,-0.565824,-47.107375
77.900000,12.979960,163.314620,-0.432665,-83.175453,-0.566806,-47.188318
78.000000,12.996630,163.762330,-0.433221,-83.403470,-0.567786,-47.271335
78.100000,13.013320,164.216950,-0.433777,-83.635006,-0.568768,-47.356036
78.200000,13.029890,164.657640,-0.434330,-83.859447,-0.569744,-47.436802
78.300000,13.046600,165.103450,-0.434887,-84.086497,-0.570729,-47.518400
78.400000,13.063250,165.556290,-0.435442,-84.317126,-0.571712,-47.601936
78.500000,13.079940,166.007220,-0.435998,-84.546783,-0.572697,-47.684555
78.600000,13.096590,166.453980,-0.436553,-84.774316,-0.573682,-47.765834
78.700000,13.113170,166.911960,-0.437106,-85.007563,-0.574663,-47.850276
78.800000,13.129910,167.377170,-0.437664,-85.244493,-0.575655,-47.936075
78.900000,13.146620,167.830150,-0.438221,-85.475194,-0.576646,-48.018197
79.000000,13.163280,168.289460,-0.438776,-85.709118,-0.577635,-48.102014
79.100000,13.179880,168.749440,-0.439329,-85.943384,-0.578622,-48.185934
79.200000,13.196550,169.222580,-0.439885,-86.184352,-0.579613,-48.273148
79.300000,13.213190,169.680770,-0.440440,-86.417707,-0.580604,-48.355921
79.400000,13.229930,170.148500,-0.440998,-86.655919,-0.581602,-48.440861
79.500000,13.246540,170.623310,-0.441551,-86.897738,-0.582593,-48.527926
79.600000,13.263230,171.097410,-0.442108,-87.139195,-0.583589,-48.614289
79.700000,13.279900,171.562610,-0.442663,-87.376120,-0.584586,-48.697915
79.800000,13.296570,172.036910,-0.443219,-87.617679,-0.585583,-48.783859
79.900000,13.313200,172.518400,-0.443773,-87.862900,-0.586579,-48.871688
80.000000,13.329860,172.989930,-0.444329,-88.103048,-0.587578,-48.956338
80.100000,13.346570,173.471410,-0.444886,-88.348264,-0.588581,-49.043387
80.200000,13.363240,173.950680,-0.445441,-88.592354,-0.589583,-49.129658
80.300000,13.379940,174.439510,-0.445998,-88.841313,-0.590587,-49.218265
80.400000,13.396560,174.923890,-0.446552,-89.088006,-0.591587,-49.305579
80.500000,13.413190,175.407610,-0.447106,-89.334362,-0.592590,-49.392403
80.600000,13.429890,175.900450,-0.447663,-89.585364,-0.593597,-49.481311
80.700000,13.446600,176.390210,-0.448220,-89.834796,-0.594606,-49.569044
80.800000,13.463200,176.880800,-0.448773,-90.084652,-0.595609,-49.657062
80.900000,13.479880,177.373200,-0.449329,-90.335429,-0.596618,-49.745071
81.000000,13.496610,177.879070,-0.449887,-90.593066,-0.597632,-49.836424
81.100000,13.513330,178.376540,-0.450444,-90.846426,-0.598645,-49.925168
81.200000,13.529940,178.870070,-0.450998,-91.097779,-0.599653,-50.012863
81.300000,13.546570,179.368590,-0.451552,-91.351673,-0.600663,-50.101612
81.400000,13.563260,179.874470,-0.452109,-91.609315,-0.601678,-50.191950
81.500000,13.579940,180.378780,-0.452665,-91.866158,-0.602694,-50.281594
81.600000,13.596630,180.877700,-0.453221,-92.120256,-0.603711,-50.369422
81.700000,13.613250,181.392070,-0.453775,-92.382223,-0.604724,-50.461480
81.800000,13.629910,181.903320,-0.454330,-92.642600,-0.605741,-50.552257
81.900000,13.646550,182.404010,-0.454885,-92.897599,-0.606758,-50.639875
82.000000,13.663180,182.914280,-0.455439,-93.157478,-0.607776,-50.729898
82.100000,13.679880,183.436920,-0.455996,-93.423656,-0.608799,-50.822843
82.200000,13.696520,183.945980,-0.456551,-93.682918,-0.609819,-50.911920
82.300000,13.713280,184.462300,-0.457109,-93.945878,-0.610847,-51.002340
82.400000,13.729960,185.000030,-0.457665,-94.219742,-0.611872,-51.098632
82.500000,13.746620,185.526050,-0.458221,-94.487641,-0.612896,-51.191451
82.600000,13.763210,186.038620,-0.458774,-94.748691,-0.613918,-51.280487
82.700000,13.779900,186.564620,-0.459330,-95.016581,-0.614946,-51.372615
82.800000,13.796570,187.103620,-0.459886,-95.291091,-0.615974,-51.468084
82.900000,13.813240,187.629360,-0.460441,-95.558848,-0.617004,-51.559605
83.000000,13.829920,188.170960,-0.460997,-95.834683,-0.618035,-51.655150
83.100000,13.846530,188.713560,-0.461551,-96.111027,-0.619062,-51.750886
83.200000,13.863220,189.254560,-0.462107,-96.386556,-0.620096,-51.845622
83.300000,13.879920,189.794270,-0.462664,-96.661428,-0.621132,-51.939665
83.400000,13.896550,190.342210,-0.463218,-96.940492,-0.622164,-52.035879
83.500000,13.913170,190.895630,-0.463772,-97.222346,-0.623196,-52.133312
83.600000,13.929940,191.444690,-0.464331,-97.501980,-0.624239,-52.228756
83.700000,13.946640,192.009160,-0.464888,-97.789462,-0.625279,-52.328315
83.800000,13.963300,192.567440,-0.465443,-98.073792,-0.626318,-52.425999
83.900000,13.979920,193.125530,-0.465997,-98.358025,-0.627354,-52.523448
84.000000,13.996600,193.694000,-0.466553,-98.647544,-0.628396,-52.623204
84.100000,14.013280,194.258700,-0.467109,-98.935143,-0.629439,-52.721615
84.200000,14.029930,194.833130,-0.467664,-99.227698,-0.630481,-52.822443
84.300000,14.046620,195.409150,-0.468221,-99.521063,-0.631527,-52.923244
84.400000,14.063270,195.988590,-0.468776,-99.816169,-0.632571,-53.024778
84.500000,14.079940,196.555210,-0.469331,-100.104746,-0.633617,-53.122452
84.600000,14.096630,197.138950,-0.469888,-100.402043,-0.634666,-53.224361
84.700000,14.113290,197.733610,-0.470443,-100.704901,-0.635714,-53.328985
84.800000,14.129920,198.305270,-0.470997,-100.996045,-0.636762,-53.427177
84.900000,14.146630,198.899750,-0.471554,-101.298811,-0.637815,-53.530918
85.000000,14.163370,199.496720,-0.472112,-101.602845,-0.638872,-53.634889
85.100000,14.179920,200.078060,-0.472664,-101.898919,-0.639917,-53.734968
85.200000,14.196580,200.675030,-0.473219,-102.202954,-0.640971,-53.838540
85.300000,14.213240,201.275190,-0.473775,-102.508613,-0.642026,-53.942629
85.400000,14.229950,201.872440,-0.474332,-102.812789,-0.643085,-54.045428
85.500000,14.246610,202.474440,-0.474887,-103.119386,-0.644142,-54.149330
85.600000,14.263220,203.079790,-0.475441,-103.427688,-0.645197,-54.253959
85.700000,14.279870,203.685000,-0.475996,-103.735919,-0.646255,-54.358071
85.800000,14.296550,204.293850,-0.476552,-104.046003,-0.647317,-54.462707
85.900000,14.313260,204.918350,-0.477109,-104.364059,-0.648382,-54.571062
86.000000,14.329900,205.520030,-0.477663,-104.670492,-0.649443,-54.673236
86.100000,14.346560,206.138110,-0.478219,-104.985277,-0.650507,-54.779358
86.200000,14.363150,206.764680,-0.478772,-105.304387,-0.651567,-54.887630
86.300000,14.379920,207.387880,-0.479331,-105.621780,-0.652640,-54.994022
86.400000,14.396560,208.015120,-0.479885,-105.941231,-0.653706,-55.101588
86.500000,14.413200,208.643170,-0.480440,-106.261094,-0.654773,-55.209014
86.600000,14.429910,209.277180,-0.480997,-106.583993,-0.655846,-55.317412
86.700000,14.446570,209.912640,-0.481552,-106.907630,-0.656916,-55.426011
86.800000,14.463240,210.549700,-0.482108,-107.232082,-0.657989,-55.534637
86.900000,14.479880,211.192290,-0.482663,-107.559350,-0.659060,-55.644467
87.000000,14.496540,211.837800,-0.483218,-107.888106,-0.660134,-55.754631
87.100000,14.513240,212.483490,-0.483775,-108.216953,-0.661212,-55.864333
87.200000,14.529940,213.141660,-0.484331,-108.552156,-0.662291,-55.976946
87.300000,14.546580,213.792720,-0.484886,-108.883738,-0.663367,-56.087538
87.400000,14.563190,214.442790,-0.485440,-109.214816,-0.664442,-56.197612
87.500000,14.579870,215.115010,-0.485996,-109.557175,-0.665524,-56.312863
87.600000,14.596610,215.776200,-0.486554,-109.893916,-0.666610,-56.424628
87.700000,14.613250,216.432240,-0.487108,-110.228035,-0.667691,-56.535040
87.800000,14.629880,217.114470,-0.487663,-110.575492,-0.668772,-56.651952
87.900000,14.646580,217.786320,-0.488219,-110.917662,-0.669859,-56.765515
88.000000,14.663260,218.452760,-0.488775,-111.257077,-0.670946,-56.877362
88.100000,14.679970,219.145690,-0.489332,-111.609983,-0.672036,-56.995610
88.200000,14.696590,219.811250,-0.489886,-111.948950,-0.673122,-57.106690
88.300000,14.713250,220.499280,-0.490442,-112.299361,-0.674211,-57.223075
88.400000,14.729900,221.185070,-0.490997,-112.648631,-0.675301,-57.338529
88.500000,14.746610,221.873760,-0.491554,-112.999378,-0.676396,-57.454119
88.600000,14.763260,222.576140,-0.492109,-113.357097,-0.677488,-57.573087
88.700000,14.779900,223.258790,-0.492663,-113.704768,-0.678580,-57.686598
88.800000,14.796570,223.956220,-0.493219,-114.059966,-0.679676,-57.803424
88.900000,14.813270,224.655880,-0.493776,-114.416300,-0.680775,-57.920315
89.000000,14.829930,225.354080,-0.494331,-114.771890,-0.681873,-58.036587
89.100000,14.846560,226.065980,-0.494885,-115.134458,-0.682970,-58.156103
89.200000,14.863280,226.775880,-0.495443,-115.496007,-0.684074,-58.274357
89.300000,14.880010,227.489180,-0.496000,-115.859288,-0.685180,-58.393043
89.400000,14.896620,228.200940,-0.496554,-116.221784,-0.686279,-58.511392
89.500000,14.913220,228.912860,-0.497107,-116.584362,-0.687379,-58.629421
89.600000,14.929920,229.643550,-0.497664,-116.956500,-0.688486,-58.751460
89.700000,14.946570,230.370160,-0.498219,-117.326559,-0.689592,-58.872238
89.800000,14.963260,231.107700,-0.498775,-117.702185,-0.690701,-58.995238
89.900000,14.979930,231.840560,-0.499331,-118.075428,-0.691810,-59.116706
90.000000,14.996530,232.569150,-0.499884,-118.446495,-0.692916,-59.236948
90.100000,15.013230,233.324490,-0.500441,-118.831187,-0.694030,-59.363189
90.200000,15.029910,234.059720,-0.500997,-119.205637,-0.695143,-59.483970
90.300000,15.046610,234.817150,-0.501554,-119.591392,-0.696259,-59.609891
90.400000,15.063190,235.565290,-0.502106,-119.972417,-0.697369,-59.733507
90.500000,15.079890,236.316280,-0.502663,-120.354893,-0.698487,-59.856941
90.600000,15.096570,237.078090,-0.503219,-120.742880,-0.699606,-59.982769
90.700000,15.113280,237.837600,-0.503776,-121.129695,-0.700728,-60.107462
90.800000,15.129930,238.604770,-0.504331,-121.520411,-0.701847,-60.233901
90.900000,15.146600,239.366440,-0.504887,-121.908327,-0.702969,-60.358438
91.000000,15.163250,240.144590,-0.505442,-122.304635,-0.704090,-60.486777
91.100000,15.179910,240.929350,-0.505997,-122.704310,-0.705214,-60.616297
91.200000,15.196600,241.710130,-0.506553,-123.101958,-0.706340,-60.744251
91.300000,15.213210,242.500120,-0.507107,-123.504297,-0.707463,-60.874403
91.400000,15.229900,243.300170,-0.507663,-123.911759,-0.708593,-61.006302
91.500000,15.246580,244.091320,-0.508219,-124.314688,-0.709722,-61.135560
91.600000,15.263270,244.890840,-0.508776,-124.721881,-0.710854,-61.266423
91.700000,15.279840,245.691280,-0.509328,-125.129541,-0.711979,-61.397562
91.800000,15.296570,246.499540,-0.509886,-125.541185,-0.713117,-61.529534
91.900000,15.313270,247.320310,-0.510442,-125.959200,-0.714253,-61.664292
92.000000,15.329940,248.133670,-0.510998,-126.373440,-0.715389,-61.796865
92.100000,15.346550,248.957750,-0.511552,-126.793141,-0.716522,-61.931898
92.200000,15.363180,249.772980,-0.512106,-127.208334,-0.717657,-62.064183
92.300000,15.379910,250.601940,-0.512664,-127.630520,-0.718801,-62.198990
92.400000,15.396590,251.432740,-0.513220,-128.053643,-0.719942,-62.333995
92.500000,15.413290,252.262360,-0.513776,-128.476165,-0.721087,-62.468152
92.600000,15.429910,253.101320,-0.514330,-128.903444,-0.722227,-62.604493
92.700000,15.446600,253.950000,-0.514887,-129.335673,-0.723373,-62.742459
92.800000,15.463260,254.801210,-0.515442,-129.769191,-0.724518,-62.880699
92.900000,15.479980,255.642940,-0.515999,-130.197880,-0.725669,-63.015861
93.000000,15.496590,256.502620,-0.516553,-130.635712,-0.726814,-63.155443
93.100000,15.513220,257.359650,-0.517107,-131.072193,-0.727961,-63.293801
93.200000,15.529910,258.230290,-0.517664,-131.515607,-0.729114,-63.434756
93.300000,15.546580,259.099180,-0.518219,-131.958129,-0.730266,-63.574875
93.400000,15.563220,259.974240,-0.518774,-132.403793,-0.731418,-63.716148
93.500000,15.579880,260.838680,-0.519329,-132.844049,-0.732573,-63.854238
93.600000,15.596600,261.719730,-0.519887,-133.292764,-0.733733,-63.995633
93.700000,15.613280,262.613800,-0.520443,-133.748110,-0.734892,-64.139887
93.800000,15.629950,263.507420,-0.520998,-134.203227,-0.736051,-64.283569
93.900000,15.646570,264.401150,-0.521552,-134.658400,-0.737208,-64.426997
94.000000,15.663250,265.297580,-0.522108,-135.114948,-0.738371,-64.570308
94.100000,15.679960,266.203640,-0.522665,-135.576401,-0.739537,-64.715316
94.200000,15.696650,267.118010,-0.523222,-136.042085,-0.740704,-64.861919
94.300000,15.713230,268.020290,-0.523774,-136.501613,-0.741863,-65.005572
94.400000,15.729850,268.944430,-0.524328,-136.972273,-0.743027,-65.153830
94.500000,15.746580,269.859470,-0.524886,-137.438299,-0.744201,-65.298860
94.600000,15.763260,270.788300,-0.525442,-137.911349,-0.745371,-65.446934
94.700000,15.779920,271.716310,-0.525997,-138.383980,-0.746542,-65.594376
94.800000,15.796510,272.658630,-0.526550,-138.863900,-0.747710,-65.745067
94.900000,15.813210,273.592710,-0.527107,-139.339623,-0.748886,-65.892732
95.000000,15.829910,274.545100,-0.527664,-139.824671,-0.750064,-66.044273
95.100000,15.846610,275.492310,-0.528220,-140.307081,-0.751243,-66.194028
95.200000,15.863250,276.445010,-0.528775,-140.792287,-0.752420,-66.344846
95.300000,15.879900,277.403170,-0.529330,-141.280274,-0.753598,-66.496387
95.400000,15.896560,278.363530,-0.529885,-141.769382,-0.754779,-66.647866
95.500000,15.913240,279.332730,-0.530441,-142.262991,-0.755962,-66.800820
95.600000,15.929920,280.292210,-0.530997,-142.751650,-0.757147,-66.950905
95.700000,15.946520,281.272830,-0.531551,-143.251076,-0.758327,-67.105871
95.800000,15.963280,282.262390,-0.532109,-143.755055,-0.759521,-67.261648
95.900000,15.979970,283.256530,-0.532666,-144.261366,-0.760710,-67.418289
96.000000,15.996590,284.242650,-0.533220,-144.763593,-0.761897,-67.572798
96.100000,16.013240,285.237400,-0.533775,-145.270215,-0.763086,-67.728654
96.200000,16.029980,286.240140,-0.534333,-145.780906,-0.764284,-67.885406
96.300000,16.046640,287.231720,-0.534888,-146.285914,-0.765477,-68.039334
96.400000,16.063240,288.244720,-0.535441,-146.801830,-0.766667,-68.198063
96.500000,16.079940,289.258030,-0.535998,-147.317905,-0.767866,-68.355803
96.600000,16.096540,290.252590,-0.536551,-147.824430,-0.769060,-68.509035
96.700000,16.113230,291.288880,-0.537108,-148.352208,-0.770261,-68.671100
96.800000,16.129920,292.314270,-0.537664,-148.874435,-0.771463,-68.830011
96.900000,16.146510,293.329800,-0.538217,-149.391640,-0.772660,-68.986520
97.000000,16.163190,294.380250,-0.538773,-149.926630,-0.773865,-69.150210
97.100000,16.179940,295.435640,-0.539331,-150.464136,-0.775076,-69.314113
97.200000,16.196640,296.476440,-0.539888,-150.994211,-0.776285,-69.474248
97.300000,16.213280,297.532710,-0.540443,-151.532165,-0.777492,-69.637718
97.400000,16.229920,298.592010,-0.540997,-152.071662,-0.778699,-69.801298
97.500000,16.246630,299.662630,-0.541554,-152.616924,-0.779913,-69.966568
97.600000,16.263300,300.733030,-0.542110,-153.162074,-0.781126,-70.131382
97.700000,16.279970,301.799710,-0.542666,-153.705330,-0.782341,-70.294725
97.800000,16.296600,302.880920,-0.543220,-154.255986,-0.783553,-70.461049
97.900000,16.313270,303.963650,-0.543776,-154.807416,-0.784771,-70.626910
98.000000,16.329930,305.064360,-0.544331,-155.368003,-0.785989,-70.796382
98.100000,16.346620,306.180910,-0.544887,-155.936657,-0.787210,-70.968748
98.200000,16.363270,307.278320,-0.545442,-156.495563,-0.788430,-71.136258
98.300000,16.379900,308.386960,-0.545997,-157.060189,-0.789651,-71.305849
98.400000,16.396540,309.513490,-0.546551,-157.633926,-0.790873,-71.478894
98.500000,16.413240,310.649870,-0.547108,-158.212680,-0.792102,-71.653257
98.600000,16.429870,311.784390,-0.547662,-158.790486,-0.793326,-71.826918
98.700000,16.446500,312.923030,-0.548217,-159.370391,-0.794553,-72.000886
98.800000,16.463240,314.078340,-0.548775,-159.958785,-0.795788,-72.177456
98.900000,16.479930,315.221770,-0.549331,-160.541129,-0.797022,-72.350910
99.000000,16.496580,316.390260,-0.549886,-161.136236,-0.798254,-72.529676
99.100000,16.513250,317.568570,-0.550442,-161.736345,-0.799490,-72.709922
99.200000,16.529920,318.734920,-0.550997,-162.330362,-0.800726,-72.886765
99.300000,16.546600,319.909270,-0.551553,-162.928453,-0.801966,-73.064722
99.400000,16.563330,321.102450,-0.552111,-163.536135,-0.803210,-73.246036
99.500000,16.579900,322.280700,-0.552663,-164.136213,-0.804444,-73.424146
99.600000,16.596500,323.455230,-0.553217,-164.734396,-0.805682,-73.600583
99.700000,16.613220,324.680360,-0.553774,-165.358350,-0.806930,-73.787195
99.800000,16.629980,325.880250,-0.554333,-165.969448,-0.808182,-73.967162
99.900000,16.646630,327.078490,-0.554888,-166.579707,-0.809429,-74.146682
100.000000,16.663290,328.297700,-0.555443,-167.200646,-0.810677,-74.330217
100.100000,16.679910,329.503360,-0.555997,-167.814683,-0.811924,-74.510223
100.200000,16.696540,330.735810,-0.556551,-168.442365,-0.813173,-74.695542
100.300000,16.713220,331.981840,-0.557107,-169.076963,-0.814428,-74.882947
100.400000,16.729890,333.236760,-0.557663,-169.716088,-0.815683,-75.071705
100.500000,16.746590,334.478550,-0.558220,-170.348527,-0.816943,-75.256629
100.600000,16.763250,335.724580,-0.558775,-170.983125,-0.818200,-75.442029
100.700000,16.779950,337.010680,-0.559332,-171.638130,-0.819463,-75.635489
100.800000,16.796600,338.281010,-0.559887,-172.285104,-0.820723,-75.824971
100.900000,16.813200,339.551120,-0.560440,-172.931965,-0.821981,-76.013975
101.000000,16.829900,340.842740,-0.560997,-173.589782,-0.823248,-76.206493
101.100000,16.846650,342.136050,-0.561555,-174.248459,-0.824521,-76.398366
101.200000,16.863320,343.436650,-0.562111,-174.910850,-0.825789,-76.591595
101.300000,16.879890,344.733520,-0.562663,-175.571340,-0.827051,-76.783843
101.400000,16.896570,346.051210,-0.563219,-176.242434,-0.828323,-76.979347
101.500000,16.913250,347.368160,-0.563775,-176.913151,-0.829597,-77.173939
101.600000,16.929940,348.697660,-0.564331,-177.590260,-0.830873,-77.370512
101.700000,16.946550,350.017150,-0.564885,-178.262271,-0.832145,-77.564588
101.800000,16.963220,351.357910,-0.565441,-178.945114,-0.833423,-77.762270
101.900000,16.979890,352.718480,-0.565996,-179.638047,-0.834702,-77.963571
102.000000,16.996610,354.083860,-0.566554,-180.333429,-0.835987,-78.164864
102.100000,17.013240,355.434200,-0.567108,-181.021152,-0.837267,-78.362608
102.200000,17.029870,356.814060,-0.567662,-181.723909,-0.838548,-78.566091
102.300000,17.046540,358.209810,-0.568218,-182.434758,-0.839834,-78.772045
102.400000,17.063240,359.599980,-0.568775,-183.142766,-0.841125,-78.975800
102.500000,17.079940,360.991790,-0.569331,-183.851609,-0.842416,-79.179127
102.600000,17.096520,362.385740,-0.569884,-184.561542,-0.843700,-79.382872
102.700000,17.113230,363.809880,-0.570441,-185.286850,-0.844996,-79.591634
102.800000,17.129930,365.233830,-0.570998,-186.012062,-0.846293,-79.799609
102.900000,17.146630,366.661320,-0.571554,-186.739077,-0.847591,-80.007548
103.000000,17.163210,368.078340,-0.572107,-187.460759,-0.848882,-80.213147
103.100000,17.179910,369.514190,-0.572664,-188.192032,-0.850184,-80.421293
103.200000,17.196610,370.965880,-0.573220,-188.931371,-0.851487,-80.632068
103.300000,17.213260,372.421720,-0.573775,-189.672824,-0.852789,-80.843236
103.400000,17.229950,373.896240,-0.574332,-190.423791,-0.854095,-81.057378
103.500000,17.246540,375.330870,-0.574885,-191.154442,-0.855395,-81.262685
103.600000,17.263210,376.815400,-0.575440,-191.910507,-0.856703,-81.477461
103.700000,17.279900,378.298650,-0.575997,-192.665920,-0.858014,-81.690992
103.800000,17.296560,379.784030,-0.576552,-193.422418,-0.859325,-81.904336
103.900000,17.313150,381.274540,-0.577105,-194.181529,-0.860631,-82.118398
104.000000,17.329900,382.816830,-0.577663,-194.967011,-0.861952,-82.341717
104.100000,17.346590,384.310550,-0.578220,-195.727756,-0.863271,-82.554118
104.200000,17.363320,385.840180,-0.578777,-196.506790,-0.864594,-82.773114
104.300000,17.379950,387.366300,-0.579332,-197.284037,-0.865911,-82.991147
104.400000,17.396590,388.886290,-0.579886,-198.058161,-0.867230,-83.206940
104.500000,17.413290,390.464570,-0.580443,-198.861973,-0.868556,-83.433933
104.600000,17.429970,392.022890,-0.580999,-199.655618,-0.869882,-83.655904
104.700000,17.446660,393.577700,-0.581555,-200.447477,-0.871211,-83.876178
104.800000,17.463270,395.146850,-0.582109,-201.246638,-0.872535,-84.099159
104.900000,17.479910,396.735080,-0.582664,-202.055517,-0.873863,-84.325109
105.000000,17.496580,398.337860,-0.583219,-202.871806,-0.875195,-84.553047
105.100000,17.513270,399.935970,-0.583776,-203.685717,-0.876531,-84.778952
105.200000,17.529900,401.536350,-0.584330,-204.500784,-0.877864,-85.004841
105.300000,17.546560,403.156740,-0.584885,-205.326042,-0.879200,-85.233851
105.400000,17.563250,404.801210,-0.585442,-206.163563,-0.880542,-85.466823
105.500000,17.579940,406.451480,-0.585998,-207.004039,-0.881884,-85.700086
105.600000,17.596590,408.112490,-0.586553,-207.849984,-0.883226,-85.934952
105.700000,17.613240,409.779970,-0.587108,-208.699225,-0.884569,-86.170240
105.800000,17.629970,411.440370,-0.587666,-209.544860,-0.885921,-86.402540
105.900000,17.646610,413.119720,-0.588220,-210.400146,-0.887267,-86.638502
106.000000,17.663300,414.833370,-0.588777,-211.272900,-0.888619,-86.880346
106.100000,17.679930,416.534150,-0.589331,-212.139101,-0.889968,-87.118952
106.200000,17.696560,418.226870,-0.589885,-213.001196,-0.891318,-87.354914
106.300000,17.713270,419.955140,-0.590442,-213.881397,-0.892678,-87.596766
106.400000,17.729990,421.690800,-0.591000,-214.765361,-0.894039,-87.839104
106.500000,17.746590,423.404110,-0.591553,-215.637943,-0.895393,-88.076671
106.600000,17.763200,425.151520,-0.592107,-216.527891,-0.896750,-88.320283
106.700000,17.779910,426.899570,-0.592664,-217.418166,-0.898116,-88.562318
106.800000,17.796590,428.641200,-0.593220,-218.305171,-0.899482,-88.802250
106.900000,17.813260,430.413420,-0.593775,-219.207755,-0.900849,-89.047597
107.000000,17.829870,432.184140,-0.594329,-220.109575,-0.902213,-89.292071
107.100000,17.846570,433.968200,-0.594886,-221.018189,-0.903586,-89.537636
107.200000,17.863220,435.761660,-0.595441,-221.931591,-0.904957,-89.784497
107.300000,17.879940,437.572170,-0.595998,-222.853676,-0.906335,-90.033331
107.400000,17.896600,439.378080,-0.596553,-223.773419,-0.907711,-90.280640
107.500000,17.913250,441.211610,-0.597108,-224.707228,-0.909088,-90.532670
107.600000,17.929940,443.052220,-0.597665,-225.644643,-0.910469,-90.784813
107.700000,17.946620,444.914950,-0.598221,-226.593323,-0.911852,-91.040514
107.800000,17.963280,446.766820,-0.598776,-227.536473,-0.913235,-91.293094
107.900000,17.979890,448.605500,-0.599330,-228.472905,-0.914616,-91.542315
108.000000,17.996600,450.522430,-0.599887,-229.449189,-0.916007,-91.805680
108.100000,18.013310,452.414280,-0.600444,-230.412701,-0.917401,-92.062854
108.200000,18.029940,454.299260,-0.600998,-231.372713,-0.918789,-92.318175
108.300000,18.046580,456.209410,-0.601553,-232.345545,-0.920180,-92.577463
108.400000,18.063250,458.129060,-0.602108,-233.323214,-0.921576,-92.837363
108.500000,18.079930,460.055210,-0.602664,-234.304194,-0.922974,-93.097413
108.600000,18.096570,461.993900,-0.603219,-235.291561,-0.924371,-93.359221
108.700000,18.113190,463.955110,-0.603773,-236.290397,-0.925768,-93.624635
108.800000,18.129870,465.925720,-0.604329,-237.294021,-0.927172,-93.890362
108.900000,18.146570,467.909640,-0.604886,-238.304423,-0.928580,-94.157493
109.000000,18.163270,469.902250,-0.605442,-239.319251,-0.929990,-94.425245
109.100000,18.179910,471.887730,-0.605997,-240.330447,-0.931397,-94.690917
109.200000,18.196510,473.895870,-0.606550,-241.353185,-0.932802,-94.960330
109.300000,18.213230,475.946750,-0.607108,-242.397689,-0.934220,-95.236194
109.400000,18.229950,477.986760,-0.607665,-243.436658,-0.935639,-95.508721
109.500000,18.246590,480.008700,-0.608220,-244.466423,-0.937054,-95.777137
109.600000,18.263270,482.065980,-0.608776,-245.514188,-0.938474,-96.051124
109.700000,18.279950,484.140320,-0.609332,-246.570640,-0.939896,-96.327341
109.800000,18.296640,486.202240,-0.609888,-247.620767,-0.941321,-96.599833
109.900000,18.313290,488.304720,-0.610443,-248.691552,-0.942745,-96.879535
110.000000,18.329950,490.399630,-0.610998,-249.758481,-0.944172,-97.156465
110.100000,18.346620,492.505800,-0.611554,-250.831144,-0.945601,-97.434355
110.200000,18.363290,494.640810,-0.612110,-251.918496,-0.947033,-97.716749
110.300000,18.379980,496.774600,-0.612666,-253.005226,-0.948468,-97.997526
110.400000,18.396590,498.905240,-0.613220,-254.090352,-0.949898,-98.277151
110.500000,18.413220,501.065430,-0.613774,-255.190528,-0.951333,-98.561217
110.600000,18.429910,503.236050,-0.614330,-256.296016,-0.952774,-98.845599
110.700000,18.446600,505.419740,-0.614887,-257.408160,-0.954218,-99.131314
110.800000,18.463250,507.621520,-0.615442,-258.529517,-0.955660,-99.419680
110.900000,18.479870,509.841550,-0.615996,-259.660169,-0.957101,-99.710630
111.000000,18.496600,512.071840,-0.616553,-260.796047,-0.958555,-100.001375
111.100000,18.513280,514.286500,-0.617109,-261.923964,-0.960006,-100.288241
111.200000,18.529980,516.553770,-0.617666,-263.078675,-0.961461,-100.583922
111.300000,18.546590,518.777400,-0.618220,-264.211160,-0.962910,-100.870625
111.400000,18.563240,521.028140,-0.618775,-265.357453,-0.964365,-101.160983
111.500000,18.579900,523.309630,-0.619330,-266.519406,-0.965822,-101.455942
111.600000,18.596610,525.595340,-0.619887,-267.683509,-0.967287,-101.749981
111.700000,18.613290,527.903020,-0.620443,-268.858800,-0.968750,-102.047240
111.800000,18.629900,530.219480,-0.620997,-270.038564,-0.970210,-102.345516
111.900000,18.646560,532.547490,-0.621552,-271.224209,-0.971677,-102.644260
112.000000,18.663230,534.903690,-0.622108,-272.424212,-0.973146,-102.947021
112.100000,18.679890,537.276430,-0.622663,-273.632639,-0.974617,-103.251719
112.200000,18.696520,539.657900,-0.623217,-274.845512,-0.976087,-103.557025
112.300000,18.713240,542.056520,-0.623775,-276.067119,-0.977567,-103.863444
112.400000,18.729900,544.498720,-0.624330,-277.310921,-0.979044,-104.177394
112.500000,18.746560,546.940980,-0.624885,-278.554754,-0.980524,-104.489974
112.600000,18.763180,549.399230,-0.625439,-279.806730,-0.982001,-104.804595
112.700000,18.779910,551.854490,-0.625997,-281.057184,-0.983491,-105.116230
112.800000,18.796580,554.343200,-0.626553,-282.324673,-0.984978,-105.433396
112.898000,18.812930,556.846860,-0.627098,-283.599777,-0.986439,-105.755019
112.998000,18.829590,559.338010,-0.627653,-284.868509,-0.987929,-106.069935
113.097000,18.846040,561.843260,-0.628201,-286.144423,-0.989403,-106.388115
113.195000,18.862370,564.347840,-0.628746,-287.419995,-0.990868,-106.705919
113.292000,18.878600,566.857240,-0.629287,-288.698022,-0.992326,-107.024206
113.390000,18.894950,569.368650,-0.629832,-289.977072,-0.993797,-107.340330
113.486000,18.910890,571.883850,-0.630363,-291.258053,-0.995234,-107.659753
113.582000,18.926880,574.394170,-0.630896,-292.536549,-0.996677,-107.976410
113.677000,18.942740,576.905580,-0.631425,-293.815599,-0.998110,-108.293182
113.771000,18.958460,579.412960,-0.631949,-295.092597,-0.999533,-108.609224
113.866000,18.974300,581.923520,-0.632477,-296.371215,-1.000968,-108.923337
113.960000,18.989910,584.423830,-0.632997,-297.644612,-1.002385,-109.236466
114.052000,19.005240,586.937380,-0.633508,-298.924753,-1.003779,-109.553531
114.145000,19.020780,589.450680,-0.634026,-300.204766,-1.005193,-109.867139
114.239000,19.036490,591.969120,-0.634550,-301.487397,-1.006625,-110.178670
114.331000,19.051720,594.473080,-0.635057,-302.762653,-1.008015,-110.491010
114.421000,19.066800,596.987610,-0.635560,-304.043293,-1.009393,-110.805538
114.513000,19.082130,599.510860,-0.636071,-305.328374,-1.010796,-111.117850
114.603000,19.097070,602.020020,-0.636569,-306.606278,-1.012166,-111.430226
114.692000,19.111950,604.539120,-0.637065,-307.889246,-1.013532,-111.743783
114.783000,19.127050,607.059810,-0.637568,-309.173022,-1.014919,-112.054094
114.872000,19.141870,609.570680,-0.638062,-310.451798,-1.016283,-112.364199
114.959000,19.156410,612.075810,-0.638547,-311.727650,-1.017623,-112.674894
115.045000,19.170780,614.592470,-0.639026,-313.009375,-1.018949,-112.988246
115.133000,19.185450,617.121700,-0.639515,-314.297501,-1.020305,-113.299535
115.220000,19.199860,619.648440,-0.639995,-315.584359,-1.021638,-113.611842
115.306000,19.214190,622.164000,-0.640473,-316.865523,-1.022966,-113.921711
115.391000,19.228420,624.667540,-0.640947,-318.140566,-1.024286,-114.229218
115.476000,19.242610,627.187070,-0.641420,-319.423752,-1.025604,-114.538862
115.561000,19.256790,629.698850,-0.641893,-320.702991,-1.026923,-114.845986
115.646000,19.270880,632.209840,-0.642363,-321.981828,-1.028236,-115.152722
115.730000,19.284880,634.735290,-0.642829,-323.268029,-1.029542,-115.461857
115.814000,19.298890,637.255250,-0.643296,-324.551434,-1.030850,-115.768686
115.897000,19.312740,639.769230,-0.643758,-325.831793,-1.032145,-116.074970
115.980000,19.326610,642.285640,-0.644220,-327.113390,-1.033444,-116.380293
116.062000,19.340240,644.795840,-0.644675,-328.391825,-1.034721,-116.685935
116.144000,19.353900,647.299740,-0.645130,-329.667051,-1.036004,-116.988946
116.226000,19.367510,649.814640,-0.645584,-330.947879,-1.037283,-117.293334
116.306000,19.380900,652.340940,-0.646030,-332.234513,-1.038543,-117.601050
116.387000,19.394420,654.866760,-0.646481,-333.520902,-1.039817,-117.906087
116.467000,19.407790,657.390080,-0.646926,-334.806018,-1.041079,-118.211189
116.547000,19.421110,659.907840,-0.647370,-336.088303,-1.042337,-118.514706
116.625000,19.434120,662.415950,-0.647804,-337.365673,-1.043567,-118.818841
116.704000,19.447340,664.947630,-0.648245,-338.655047,-1.044819,-119.123719
116.783000,19.460450,667.468990,-0.648682,-339.939165,-1.046063,-119.426861
116.861000,19.473450,669.981080,-0.649115,-341.218562,-1.047297,-119.728475
116.939000,19.486400,672.512630,-0.649547,-342.507870,-1.048528,-120.033025
117.015000,19.499130,675.024900,-0.649971,-343.787359,-1.049739,-120.335545
117.092000,19.511970,677.534790,-0.650399,-345.065635,-1.050963,-120.635291
117.168000,19.524640,680.048030,-0.650821,-346.345618,-1.052172,-120.936501
117.244000,19.537300,682.557680,-0.651243,-347.623772,-1.053381,-121.236108
117.319000,19.549810,685.066590,-0.651660,-348.901549,-1.054577,-121.536249
117.396000,19.562590,687.585880,-0.652086,-350.184613,-1.055801,-121.834013
117.471000,19.575110,690.088930,-0.652504,-351.459406,-1.057001,-122.130855
117.546000,19.587600,692.595340,-0.652920,-352.735910,-1.058200,-122.427580
117.620000,19.599910,695.129640,-0.653330,-354.026619,-1.059383,-122.730290
117.694000,19.612250,697.643800,-0.653742,-355.307070,-1.060570,-123.028034
117.768000,19.624600,700.148250,-0.654153,-356.582576,-1.061760,-123.322895
117.842000,19.636920,702.649720,-0.654564,-357.856564,-1.062948,-123.616540
117.914000,19.648920,705.155820,-0.654964,-359.132910,-1.064107,-123.913783
117.988000,19.661280,707.688420,-0.655376,-360.422753,-1.065301,-124.210331
118.061000,19.673410,710.191650,-0.655780,-361.697637,-1.066475,-124.503440
118.134000,19.685610,712.697270,-0.656187,-362.973739,-1.067657,-124.795090
118.205000,19.697460,715.213990,-0.656582,-364.255494,-1.068807,-125.091893
118.277000,19.709410,717.737000,-0.656980,-365.540452,-1.069967,-125.387564
118.347000,19.721050,720.249510,-0.657368,-366.820063,-1.071099,-125.684170
118.420000,19.733230,722.783870,-0.657774,-368.110802,-1.072285,-125.976965
118.491000,19.745070,725.307740,-0.658169,-369.396199,-1.073439,-126.271072
118.561000,19.756800,727.809940,-0.658560,-370.670559,-1.074583,-126.561756
118.631000,19.768460,730.336430,-0.658949,-371.957289,-1.075722,-126.856530
118.702000,19.780290,732.867550,-0.659343,-373.246378,-1.076879,-127.148991
118.772000,19.791910,735.396790,-0.659730,-374.534510,-1.078017,-127.442733
118.841000,19.803420,737.924130,-0.660114,-375.821673,-1.079145,-127.736525
118.909000,19.814760,740.430480,-0.660492,-377.098147,-1.080258,-128.027838
118.979000,19.826440,742.958680,-0.660881,-378.385749,-1.081405,-128.317671
119.048000,19.837950,745.494200,-0.661265,-379.677078,-1.082537,-128.609915
119.118000,19.849560,748.028320,-0.661652,-380.967695,-1.083680,-128.899658
119.186000,19.860870,750.535340,-0.662029,-382.244510,-1.084795,-129.187559
119.254000,19.872210,753.052250,-0.662407,-383.526362,-1.085914,-129.475815
119.322000,19.883570,755.580630,-0.662786,-384.814055,-1.087037,-129.764815
119.390000,19.894910,758.116210,-0.663164,-386.105415,-1.088158,-130.054332
119.457000,19.906100,760.632260,-0.663537,-387.386829,-1.089266,-130.341464
119.524000,19.917210,763.142880,-0.663907,-388.665477,-1.090367,-130.627746
119.590000,19.928210,765.643680,-0.664274,-389.939124,-1.091459,-130.912832
119.657000,19.939360,768.179140,-0.664645,-391.230423,-1.092567,-131.200948
119.723000,19.950400,770.691040,-0.665013,-392.509724,-1.093665,-131.485524
119.788000,19.961220,773.199770,-0.665374,-393.787409,-1.094742,-131.771506
119.853000,19.972080,775.714170,-0.665736,-395.067983,-1.095824,-132.057004
119.917000,19.982760,778.237790,-0.666092,-396.353252,-1.096890,-132.345522
119.983000,19.993710,780.740420,-0.666457,-397.627831,-1.097983,-132.625980
120.021000,20.000020,782.199950,-0.666667,-398.371163,-1.098614,-132.790122
