Repository: abubakardawood/tissue-phantom-material-database

Title:
A Database of Silicone Phantom Materials for Modeling Human Tissue Mechanics Across Varying Stiffnesses

Description:
This dataset contains processed mechanical compression test data for soft silicone phantoms
fabricated using Ecoflex (Smooth-On) with varying base materials and thinner concentrations.
The dataset provides force–compression measurements together with derived engineering and
true stress–strain quantities, intended for mechanical characterization, constitutive model
fitting, and the design of tissue-equivalent phantoms.

All files in this dataset are processed outputs generated from raw experimental measurements.
The raw data files are not included in this archive.

File: data/EF50_12_5T/EF50_12_5T_A3.csv (part 2 of 2)
Speed (mm/min): 10;
Machine: INSTRON 5900;
Load cell: 10kN;
Time (s),Compression (mm),Load (N),Engineering Strain [-],Engineering Stress (kPa),True Strain [-],True Stress (kPa)
56.600000,9.429930,95.405030,-0.314331,-48.589383,-0.377360,-33.316234
56.700000,9.446580,95.649220,-0.314886,-48.713748,-0.378170,-33.374471
56.800000,9.463210,95.882640,-0.315440,-48.832628,-0.378979,-33.428847
56.900000,9.479870,96.126120,-0.315996,-48.956631,-0.379791,-33.486548
57.000000,9.496580,96.358480,-0.316553,-49.074971,-0.380606,-33.540158
57.100000,9.513270,96.599010,-0.317109,-49.197472,-0.381420,-33.596511
57.200000,9.529990,96.833310,-0.317666,-49.316800,-0.382236,-33.650513
57.300000,9.546550,97.067830,-0.318218,-49.436240,-0.383046,-33.704722
57.400000,9.563210,97.308930,-0.318774,-49.559031,-0.383861,-33.760917
57.500000,9.579900,97.554820,-0.319330,-49.684262,-0.384678,-33.818587
57.600000,9.596610,97.791470,-0.319887,-49.804787,-0.385496,-33.872883
57.700000,9.613220,98.034070,-0.320441,-49.928342,-0.386311,-33.929271
57.800000,9.629870,98.275670,-0.320996,-50.051388,-0.387128,-33.985109
57.900000,9.646570,98.517040,-0.321552,-50.174316,-0.387948,-34.040648
58.000000,9.663260,98.758200,-0.322109,-50.297138,-0.388768,-34.095994
58.100000,9.679930,99.003160,-0.322664,-50.421895,-0.389588,-34.152548
58.200000,9.696540,99.243520,-0.323218,-50.544310,-0.390406,-34.207479
58.300000,9.713230,99.498090,-0.323774,-50.673961,-0.391228,-34.267033
58.400000,9.729880,99.744930,-0.324329,-50.799676,-0.392050,-34.323851
58.500000,9.746560,99.991320,-0.324885,-50.925161,-0.392873,-34.380323
58.600000,9.763200,100.233850,-0.325440,-51.048681,-0.393695,-34.435398
58.700000,9.779840,100.478360,-0.325995,-51.173209,-0.394517,-34.491015
58.800000,9.796540,100.725990,-0.326551,-51.299325,-0.395344,-34.547462
58.900000,9.813240,100.985260,-0.327108,-51.431371,-0.396170,-34.607758
59.000000,9.829890,101.233000,-0.327663,-51.557544,-0.396996,-34.664044
59.100000,9.846520,101.491070,-0.328217,-51.688978,-0.397820,-34.723759
59.200000,9.863290,101.744330,-0.328776,-51.817962,-0.398653,-34.781442
59.300000,9.879980,101.997570,-0.329333,-51.946936,-0.399482,-34.839113
59.400000,9.896630,102.247890,-0.329888,-52.074423,-0.400310,-34.895713
59.500000,9.913250,102.499790,-0.330442,-52.202714,-0.401137,-34.952762
59.600000,9.929930,102.758930,-0.330998,-52.334693,-0.401968,-35.012032
59.700000,9.946640,103.017170,-0.331555,-52.466214,-0.402801,-35.070796
59.800000,9.963290,103.274170,-0.332110,-52.597103,-0.403631,-35.129097
59.900000,9.979910,103.527910,-0.332664,-52.726332,-0.404461,-35.186197
60.000000,9.996520,103.779220,-0.333217,-52.854323,-0.405291,-35.242346
60.100000,10.013230,104.038400,-0.333774,-52.986322,-0.406127,-35.300848
60.200000,10.029920,104.291780,-0.334331,-53.115367,-0.406962,-35.357271
60.300000,10.046570,104.554640,-0.334886,-53.249241,-0.407796,-35.416833
60.400000,10.063220,104.819140,-0.335441,-53.383950,-0.408631,-35.476802
60.500000,10.079910,105.073490,-0.335997,-53.513489,-0.409469,-35.533117
60.600000,10.096650,105.335800,-0.336555,-53.647082,-0.410309,-35.591889
60.700000,10.113290,105.586650,-0.337110,-53.774839,-0.411146,-35.646821
60.800000,10.129920,105.849550,-0.337664,-53.908733,-0.411982,-35.705695
60.900000,10.146620,106.113000,-0.338221,-54.042907,-0.412823,-35.764479
61.000000,10.163270,106.373410,-0.338776,-54.175533,-0.413662,-35.822181
61.100000,10.179910,106.644300,-0.339330,-54.313496,-0.414501,-35.883279
61.200000,10.196590,106.910040,-0.339886,-54.448836,-0.415343,-35.942421
61.300000,10.213250,107.166760,-0.340442,-54.579583,-0.416185,-35.998419
61.400000,10.229950,107.432820,-0.340998,-54.715086,-0.417029,-36.057333
61.500000,10.246600,107.691960,-0.341553,-54.847065,-0.417872,-36.113867
61.600000,10.263220,107.960210,-0.342107,-54.983683,-0.418713,-36.173362
61.700000,10.279820,108.235520,-0.342661,-55.123898,-0.419555,-36.235106
61.800000,10.296570,108.499080,-0.343219,-55.258128,-0.420405,-36.292488
61.900000,10.313260,108.767300,-0.343775,-55.394731,-0.421252,-36.351389
62.000000,10.329900,109.032970,-0.344330,-55.530036,-0.422098,-36.409378
62.100000,10.346510,109.297420,-0.344884,-55.664719,-0.422942,-36.466867
62.200000,10.363240,109.566700,-0.345441,-55.801862,-0.423794,-36.525592
62.300000,10.379940,109.842060,-0.345998,-55.942102,-0.424645,-36.586246
62.400000,10.396620,110.120000,-0.346554,-56.083655,-0.425495,-36.647640
62.500000,10.413250,110.389760,-0.347108,-56.221043,-0.426344,-36.706251
62.600000,10.429890,110.657750,-0.347663,-56.357529,-0.427194,-36.764102
62.700000,10.446580,110.933570,-0.348219,-56.498003,-0.428047,-36.824306
62.800000,10.463310,111.206060,-0.348777,-56.636781,-0.428903,-36.883175
62.900000,10.480000,111.483630,-0.349333,-56.778147,-0.429758,-36.943647
63.000000,10.496620,111.756230,-0.349887,-56.916981,-0.430610,-37.002450
63.100000,10.513260,112.033650,-0.350442,-57.058269,-0.431463,-37.062655
63.200000,10.529970,112.312240,-0.350999,-57.200154,-0.432321,-37.122957
63.300000,10.546620,112.586150,-0.351554,-57.339655,-0.433177,-37.181670
63.400000,10.563240,112.859630,-0.352108,-57.478938,-0.434031,-37.240144
63.500000,10.579920,113.137600,-0.352664,-57.620507,-0.434890,-37.299828
63.600000,10.596620,113.417080,-0.353221,-57.762845,-0.435750,-37.359814
63.700000,10.613260,113.694780,-0.353775,-57.904276,-0.436608,-37.419171
63.800000,10.629870,113.974840,-0.354329,-58.046909,-0.437465,-37.479206
63.900000,10.646560,114.253520,-0.354885,-58.188840,-0.438327,-37.538474
64.000000,10.663230,114.531450,-0.355441,-58.330389,-0.439189,-37.597377
64.100000,10.679970,114.807310,-0.355999,-58.470883,-0.440055,-37.655307
64.200000,10.696640,115.083580,-0.356555,-58.611586,-0.440918,-37.713351
64.300000,10.713240,115.374440,-0.357108,-58.759720,-0.441779,-37.776154
64.400000,10.729900,115.665330,-0.357663,-58.907869,-0.442643,-37.838684
64.500000,10.746650,115.946370,-0.358222,-59.051001,-0.443512,-37.897653
64.600000,10.763310,116.230390,-0.358777,-59.195652,-0.444378,-37.957613
64.700000,10.779890,116.508890,-0.359330,-59.337490,-0.445240,-38.015770
64.800000,10.796560,116.798160,-0.359885,-59.484814,-0.446108,-38.077102
64.900000,10.813290,117.088300,-0.360443,-59.632582,-0.446980,-38.138435
65.000000,10.829910,117.375210,-0.360997,-59.778704,-0.447846,-38.198771
65.100000,10.846570,117.666920,-0.361552,-59.927270,-0.448716,-38.260426
65.200000,10.863220,117.954260,-0.362107,-60.073611,-0.449585,-38.320516
65.300000,10.879860,118.245490,-0.362662,-60.221934,-0.450455,-38.381727
65.400000,10.896560,118.534810,-0.363219,-60.369283,-0.451329,-38.442033
65.500000,10.913220,118.825920,-0.363774,-60.517544,-0.452201,-38.502835
65.600000,10.929850,119.117710,-0.364328,-60.666152,-0.453073,-38.563754
65.700000,10.946500,119.416560,-0.364883,-60.818355,-0.453947,-38.626751
65.800000,10.963240,119.709470,-0.365441,-60.967532,-0.454826,-38.687476
65.900000,10.979890,119.998880,-0.365996,-61.114928,-0.455701,-38.747088
66.000000,10.996480,120.299670,-0.366549,-61.268119,-0.456573,-38.810331
66.100000,11.013250,120.596380,-0.367108,-61.419232,-0.457456,-38.871720
66.200000,11.029970,120.901950,-0.367666,-61.574858,-0.458337,-38.935896
66.300000,11.046680,121.202470,-0.368223,-61.727911,-0.459218,-38.998295
66.400000,11.063270,121.496250,-0.368776,-61.877532,-0.460094,-39.058604
66.500000,11.079920,121.787830,-0.369331,-62.026032,-0.460974,-39.117917
66.600000,11.096600,122.083970,-0.369887,-62.176855,-0.461856,-39.178466
66.700000,11.113270,122.393590,-0.370442,-62.334544,-0.462738,-39.243190
66.800000,11.129950,122.701580,-0.370998,-62.491402,-0.463621,-39.307196
66.900000,11.146560,122.998770,-0.371552,-62.642759,-0.464502,-39.367717
67.000000,11.163220,123.309880,-0.372107,-62.801206,-0.465386,-39.432417
67.100000,11.179900,123.606800,-0.372663,-62.952426,-0.466272,-39.492365
67.200000,11.196610,123.915700,-0.373220,-63.109748,-0.467160,-39.555907
67.300000,11.213200,124.227200,-0.373773,-63.268393,-0.468043,-39.620355
67.400000,11.229870,124.535860,-0.374329,-63.425593,-0.468931,-39.683554
67.500000,11.246600,124.846370,-0.374887,-63.583734,-0.469822,-39.747040
67.600000,11.263300,125.147640,-0.375443,-63.737170,-0.470713,-39.807474
67.700000,11.279940,125.454750,-0.375998,-63.893580,-0.471602,-39.869721
67.800000,11.296610,125.767660,-0.376554,-64.052943,-0.472493,-39.933573
67.900000,11.313280,126.073900,-0.377109,-64.208910,-0.473384,-39.995131
68.000000,11.329920,126.392940,-0.377664,-64.371396,-0.474275,-40.060637
68.100000,11.346600,126.707470,-0.378220,-64.531585,-0.475169,-40.124449
68.200000,11.363230,127.015590,-0.378774,-64.688509,-0.476061,-40.186162
68.300000,11.379920,127.326980,-0.379331,-64.847098,-0.476957,-40.248605
68.400000,11.396640,127.645300,-0.379888,-65.009217,-0.477855,-40.312996
68.500000,11.413300,127.965680,-0.380443,-65.172386,-0.478751,-40.377986
68.600000,11.429880,128.285030,-0.380996,-65.335029,-0.479644,-40.442644
68.700000,11.446540,128.603360,-0.381551,-65.497153,-0.480541,-40.506627
68.800000,11.463240,128.918080,-0.382108,-65.657439,-0.481442,-40.569206
68.900000,11.479950,129.238020,-0.382665,-65.820383,-0.482343,-40.633226
69.000000,11.496610,129.563320,-0.383220,-65.986057,-0.483243,-40.698858
69.100000,11.513240,129.888090,-0.383775,-66.151461,-0.484143,-40.764206
69.200000,11.529910,130.211820,-0.384330,-66.316335,-0.485045,-40.828956
69.300000,11.546610,130.529680,-0.384887,-66.478220,-0.485949,-40.891617
69.400000,11.563290,130.859760,-0.385443,-66.646328,-0.486854,-40.957968
69.500000,11.579890,131.185910,-0.385996,-66.812435,-0.487754,-41.023080
69.600000,11.596580,131.516160,-0.386553,-66.980630,-0.488661,-41.089089
69.700000,11.613270,131.850330,-0.387109,-67.150822,-0.489568,-41.156134
69.800000,11.629960,132.181750,-0.387665,-67.319612,-0.490476,-41.222132
69.900000,11.646630,132.505250,-0.388221,-67.484370,-0.491384,-41.285520
70.000000,11.663260,132.837940,-0.388775,-67.653807,-0.492291,-41.351676
70.100000,11.679960,133.184360,-0.389332,-67.830238,-0.493202,-41.421756
70.200000,11.696630,133.527300,-0.389888,-68.004895,-0.494112,-41.490625
70.300000,11.713260,133.859120,-0.390442,-68.173890,-0.495021,-41.555940
70.400000,11.729890,134.198260,-0.390996,-68.346613,-0.495931,-41.623338
70.500000,11.746570,134.534670,-0.391552,-68.517945,-0.496844,-41.689584
70.600000,11.763230,134.877700,-0.392108,-68.692649,-0.497757,-41.757734
70.700000,11.779900,135.230440,-0.392663,-68.872298,-0.498672,-41.828672
70.800000,11.796520,135.565460,-0.393217,-69.042922,-0.499585,-41.894048
70.900000,11.813200,135.904560,-0.393773,-69.215624,-0.500501,-41.960357
71.000000,11.829930,136.249300,-0.394331,-69.391199,-0.501422,-42.028098
71.100000,11.846630,136.600630,-0.394888,-69.570130,-0.502341,-42.097743
71.200000,11.863260,136.948170,-0.395442,-69.747130,-0.503258,-42.166186
71.300000,11.879890,137.298250,-0.395996,-69.925425,-0.504175,-42.235213
71.400000,11.896600,137.639480,-0.396553,-70.099212,-0.505098,-42.301136
71.500000,11.913270,137.989320,-0.397109,-70.277384,-0.506019,-42.369602
71.600000,11.929930,138.339460,-0.397664,-70.455708,-0.506940,-42.437986
71.700000,11.946530,138.698760,-0.398218,-70.638698,-0.507859,-42.509121
71.800000,11.963220,139.056900,-0.398774,-70.821098,-0.508784,-42.579485
71.900000,11.979920,139.413180,-0.399331,-71.002550,-0.509711,-42.649054
72.000000,11.996610,139.756930,-0.399887,-71.177620,-0.510637,-42.714615
72.100000,12.013220,140.125470,-0.400441,-71.365316,-0.511560,-42.787741
72.200000,12.029850,140.489640,-0.400995,-71.550786,-0.512485,-42.859279
72.300000,12.046550,140.852250,-0.401552,-71.735462,-0.513415,-42.929968
72.400000,12.063240,141.210880,-0.402108,-71.918111,-0.514345,-42.999263
72.500000,12.079930,141.573850,-0.402664,-72.102970,-0.515276,-43.069675
72.600000,12.096540,141.940750,-0.403218,-72.289830,-0.516203,-43.141270
72.700000,12.113230,142.309170,-0.403774,-72.477465,-0.517136,-43.212925
72.800000,12.129920,142.671110,-0.404331,-72.661800,-0.518070,-43.282406
72.900000,12.146570,143.038940,-0.404886,-72.849134,-0.519002,-43.353564
73.000000,12.163200,143.404890,-0.405440,-73.035511,-0.519934,-43.423993
73.100000,12.179940,143.776900,-0.405998,-73.224974,-0.520873,-43.495781
73.200000,12.196630,144.157090,-0.406554,-73.418603,-0.521810,-43.569952
73.300000,12.213280,144.538190,-0.407109,-73.612696,-0.522745,-43.644280
73.400000,12.229930,144.909360,-0.407664,-73.801731,-0.523682,-43.715398
73.500000,12.246580,145.281980,-0.408219,-73.991505,-0.524619,-43.786742
73.600000,12.263260,145.666850,-0.408775,-74.187518,-0.525559,-43.861490
73.700000,12.279920,146.050810,-0.409331,-74.383067,-0.526499,-43.935796
73.800000,12.296540,146.426540,-0.409885,-74.574424,-0.527437,-44.007511
73.900000,12.313180,146.805730,-0.410439,-74.767544,-0.528378,-44.080003
74.000000,12.329860,147.194520,-0.410995,-74.965553,-0.529321,-44.155061
74.100000,12.346600,147.586580,-0.411553,-75.165228,-0.530269,-44.230728
74.200000,12.363260,147.973850,-0.412109,-75.362463,-0.531213,-44.304939
74.300000,12.379900,148.348420,-0.412663,-75.553230,-0.532157,-44.375182
74.400000,12.396600,148.738010,-0.413220,-75.751646,-0.533105,-44.449551
74.500000,12.413290,149.131130,-0.413776,-75.951861,-0.534054,-44.524778
74.600000,12.429970,149.524570,-0.414332,-76.152238,-0.535003,-44.599904
74.700000,12.446630,149.915120,-0.414888,-76.351144,-0.535951,-44.673996
74.800000,12.463280,150.306950,-0.415443,-76.550701,-0.536900,-44.748274
74.900000,12.479910,150.694380,-0.415997,-76.748018,-0.537849,-44.821072
75.000000,12.496600,151.105390,-0.416553,-76.957343,-0.538802,-44.900505
75.100000,12.513270,151.507510,-0.417109,-77.162141,-0.539755,-44.977118
75.200000,12.529870,151.901110,-0.417662,-77.362600,-0.540705,-45.051156
75.300000,12.546570,152.300450,-0.418219,-77.565982,-0.541661,-45.126415
75.400000,12.563310,152.710600,-0.418777,-77.774870,-0.542621,-45.204543
75.500000,12.579950,153.121370,-0.419332,-77.984073,-0.543576,-45.282882
75.600000,12.596530,153.521120,-0.419884,-78.187664,-0.544528,-45.357889
75.700000,12.613230,153.925550,-0.420441,-78.393639,-0.545488,-45.433739
75.800000,12.629930,154.334920,-0.420998,-78.602129,-0.546449,-45.510816
75.900000,12.646610,154.758510,-0.421554,-78.817862,-0.547410,-45.591903
76.000000,12.663250,155.167400,-0.422108,-79.026108,-0.548369,-45.668529
76.100000,12.679870,155.573490,-0.422662,-79.232928,-0.549328,-45.744154
76.200000,12.696540,155.985020,-0.423218,-79.442518,-0.550291,-45.821015
76.300000,12.713280,156.412950,-0.423776,-79.660461,-0.551259,-45.902270
76.400000,12.729950,156.831330,-0.424332,-79.873540,-0.552224,-45.980668
76.500000,12.746610,157.246400,-0.424887,-80.084934,-0.553189,-46.057887
76.600000,12.763260,157.667020,-0.425442,-80.299154,-0.554154,-46.136521
76.700000,12.779970,158.098680,-0.425999,-80.518997,-0.555124,-46.217985
76.800000,12.796660,158.524900,-0.426555,-80.736069,-0.556094,-46.297668
76.900000,12.813230,158.953050,-0.427108,-80.954124,-0.557057,-46.377997
77.000000,12.829870,159.376560,-0.427662,-81.169815,-0.558026,-46.456543
77.100000,12.846590,159.815930,-0.428220,-81.393585,-0.559000,-46.539251
77.200000,12.863250,160.252470,-0.428775,-81.615913,-0.559972,-46.621050
77.300000,12.879870,160.685810,-0.429329,-81.836611,-0.560942,-46.701781
77.400000,12.896580,161.115970,-0.429886,-82.055690,-0.561919,-46.781097
77.500000,12.913250,161.554050,-0.430442,-82.278802,-0.562894,-46.862577
77.600000,12.929920,161.999480,-0.430997,-82.505658,-0.563870,-46.945939
77.700000,12.946600,162.441510,-0.431553,-82.730782,-0.564848,-47.028037
77.800000,12.963240,162.876080,-0.432108,-82.952106,-0.565824,-47.107838
77.900000,12.979960,163.320240,-0.432665,-83.178315,-0.566806,-47.189942
78.000000,12.996640,163.776170,-0.433221,-83.410518,-0.567786,-47.275302
78.100000,13.013330,164.220780,-0.433778,-83.636956,-0.568768,-47.357113
78.200000,13.029890,164.664520,-0.434330,-83.862951,-0.569744,-47.438784
78.300000,13.046600,165.115880,-0.434887,-84.092827,-0.570729,-47.521978
78.400000,13.063240,165.571300,-0.435441,-84.324771,-0.571711,-47.606280
78.500000,13.079940,166.025500,-0.435998,-84.556093,-0.572697,-47.689805
78.600000,13.096590,166.474910,-0.436553,-84.784975,-0.573682,-47.771840
78.700000,13.113180,166.931780,-0.437106,-85.017657,-0.574664,-47.855929
78.800000,13.129910,167.398860,-0.437664,-85.255539,-0.575655,-47.942287
78.900000,13.146620,167.853930,-0.438221,-85.487305,-0.576646,-48.025001
79.000000,13.163280,168.306060,-0.438776,-85.717572,-0.577635,-48.106759
79.100000,13.179880,168.774890,-0.439329,-85.956346,-0.578622,-48.193202
79.200000,13.196560,169.247760,-0.439885,-86.197176,-0.579614,-48.280303
79.300000,13.213200,169.707930,-0.440440,-86.431539,-0.580605,-48.363632
79.400000,13.229930,170.175320,-0.440998,-86.669579,-0.581602,-48.448497
79.500000,13.246540,170.658620,-0.441551,-86.915721,-0.582593,-48.537969
79.600000,13.263220,171.130100,-0.442107,-87.155844,-0.583589,-48.623606
79.700000,13.279890,171.596280,-0.442663,-87.393268,-0.584585,-48.707502
79.800000,13.296560,172.072510,-0.443219,-87.635810,-0.585583,-48.793983
79.900000,13.313200,172.561680,-0.443773,-87.884942,-0.586579,-48.883948
80.000000,13.329870,173.037610,-0.444329,-88.127331,-0.587579,-48.969802
80.100000,13.346570,173.511890,-0.444886,-88.368880,-0.588581,-49.054832
80.200000,13.363230,174.001080,-0.445441,-88.618022,-0.589582,-49.143922
80.300000,13.379930,174.485670,-0.445998,-88.864822,-0.590586,-49.231319
80.400000,13.396540,174.977660,-0.446551,-89.115390,-0.591586,-49.320794
80.500000,13.413190,175.456730,-0.447106,-89.359379,-0.592590,-49.406235
80.600000,13.429910,175.965150,-0.447664,-89.618315,-0.593598,-49.499452
80.700000,13.446610,176.460620,-0.448220,-89.870656,-0.594606,-49.588800
80.800000,13.463200,176.952320,-0.448773,-90.121077,-0.595609,-49.677141
80.900000,13.479870,177.458050,-0.449329,-90.378643,-0.596618,-49.768898
81.000000,13.496590,177.960190,-0.449886,-90.634381,-0.597630,-49.859211
81.100000,13.513310,178.464070,-0.450444,-90.891004,-0.598644,-49.949727
81.200000,13.529940,178.969650,-0.450998,-91.148494,-0.599653,-50.040706
81.300000,13.546580,179.480530,-0.451553,-91.408683,-0.600664,-50.132849
81.400000,13.563270,179.989380,-0.452109,-91.667838,-0.601679,-50.223984
81.500000,13.579940,180.495190,-0.452665,-91.925445,-0.602694,-50.314044
81.600000,13.596630,181.004680,-0.453221,-92.184927,-0.603711,-50.404782
81.700000,13.613250,181.521650,-0.453775,-92.448217,-0.604724,-50.497527
81.800000,13.629910,182.046110,-0.454330,-92.715322,-0.605741,-50.591939
81.900000,13.646560,182.551420,-0.454885,-92.972675,-0.606759,-50.680769
82.000000,13.663200,183.082410,-0.455440,-93.243106,-0.607777,-50.776466
82.100000,13.679880,183.599200,-0.455996,-93.506305,-0.608799,-50.867804
82.200000,13.696520,184.110520,-0.456551,-93.766718,-0.609819,-50.957460
82.300000,13.713280,184.642730,-0.457109,-94.037770,-0.610847,-51.052228
82.400000,13.729970,185.176380,-0.457666,-94.309556,-0.611873,-51.147310
82.500000,13.746630,185.711230,-0.458221,-94.581953,-0.612897,-51.242516
82.600000,13.763220,186.230620,-0.458774,-94.846476,-0.613918,-51.333379
82.700000,13.779910,186.769290,-0.459330,-95.120818,-0.614947,-51.428941
82.800000,13.796580,187.310850,-0.459886,-95.396633,-0.615975,-51.525057
82.900000,13.813240,187.842300,-0.460441,-95.667298,-0.617004,-51.618120
83.000000,13.829910,188.390010,-0.460997,-95.946244,-0.618034,-51.715313
83.100000,13.846540,188.935440,-0.461551,-96.224029,-0.619063,-51.811700
83.200000,13.863210,189.477020,-0.462107,-96.499854,-0.620096,-51.906596
83.300000,13.879920,190.027970,-0.462664,-96.780450,-0.621132,-52.003620
83.400000,13.896560,190.580840,-0.463219,-97.062025,-0.622164,-52.101083
83.500000,13.913180,191.126250,-0.463773,-97.339800,-0.623197,-52.196261
83.600000,13.929920,191.685120,-0.464331,-97.624430,-0.624238,-52.294413
83.700000,13.946640,192.250640,-0.464888,-97.912447,-0.625279,-52.394125
83.800000,13.963300,192.803040,-0.465443,-98.193782,-0.626318,-52.490141
83.900000,13.979930,193.368560,-0.465998,-98.481799,-0.627355,-52.589510
84.000000,13.996610,193.941240,-0.466554,-98.773462,-0.628397,-52.690341
84.100000,14.013310,194.510800,-0.467110,-99.063537,-0.629441,-52.789935
84.200000,14.029930,195.082810,-0.467664,-99.354859,-0.630481,-52.890135
84.300000,14.046610,195.662510,-0.468220,-99.650098,-0.631526,-52.991896
84.400000,14.063260,196.236470,-0.468775,-99.942413,-0.632570,-53.091875
84.500000,14.079940,196.812030,-0.469331,-100.235544,-0.633617,-53.191862
84.600000,14.096630,197.401660,-0.469888,-100.535840,-0.634666,-53.295289
84.700000,14.113290,197.978060,-0.470443,-100.829398,-0.635714,-53.394914
84.800000,14.129920,198.558490,-0.470997,-101.125009,-0.636762,-53.495399
84.900000,14.146620,199.161330,-0.471554,-101.432032,-0.637815,-53.601352
85.000000,14.163360,199.749310,-0.472112,-101.731488,-0.638871,-53.702832
85.100000,14.179930,200.327090,-0.472664,-102.025749,-0.639918,-53.801816
85.200000,14.196580,200.926130,-0.473219,-102.330838,-0.640971,-53.905907
85.300000,14.213240,201.525740,-0.473775,-102.636217,-0.642026,-54.009777
85.400000,14.229950,202.120760,-0.474332,-102.939258,-0.643085,-54.111908
85.500000,14.246610,202.729860,-0.474887,-103.249470,-0.644142,-54.217639
85.600000,14.263210,203.323260,-0.475440,-103.551686,-0.645196,-54.319038
85.700000,14.279860,203.921620,-0.475995,-103.856428,-0.646255,-54.421253
85.800000,14.296560,204.544140,-0.476552,-104.173475,-0.647318,-54.529397
85.900000,14.313270,205.157200,-0.477109,-104.485704,-0.648382,-54.634634
86.000000,14.329920,205.752750,-0.477664,-104.789015,-0.649444,-54.735075
86.100000,14.346580,206.378390,-0.478219,-105.107651,-0.650508,-54.843140
86.200000,14.363170,206.991870,-0.478772,-105.420094,-0.651568,-54.947869
86.300000,14.379930,207.610670,-0.479331,-105.735246,-0.652641,-55.053065
86.400000,14.396570,208.236020,-0.479886,-106.053734,-0.653707,-55.160067
86.500000,14.413200,208.858860,-0.480440,-106.370944,-0.654773,-55.266088
86.600000,14.429920,209.497240,-0.480997,-106.696068,-0.655846,-55.375544
86.700000,14.446560,210.119600,-0.481552,-107.013034,-0.656916,-55.480693
86.800000,14.463230,210.756760,-0.482108,-107.337536,-0.657988,-55.589287
86.900000,14.479860,211.396590,-0.482662,-107.663399,-0.659059,-55.698368
87.000000,14.496540,212.039020,-0.483218,-107.990586,-0.660134,-55.807591
87.100000,14.513240,212.673030,-0.483775,-108.313485,-0.661212,-55.914165
87.200000,14.529950,213.334000,-0.484332,-108.650114,-0.662291,-56.027423
87.300000,14.546600,213.973790,-0.484887,-108.975956,-0.663368,-56.134968
87.400000,14.563210,214.617460,-0.485440,-109.303775,-0.664444,-56.243314
87.500000,14.579890,215.294420,-0.485996,-109.648548,-0.665525,-56.359756
87.600000,14.596640,215.949490,-0.486555,-109.982172,-0.666612,-56.469833
87.700000,14.613280,216.602660,-0.487109,-110.314829,-0.667693,-56.579446
87.800000,14.629890,217.277150,-0.487663,-110.658344,-0.668773,-56.694364
87.900000,14.646590,217.942630,-0.488220,-110.997270,-0.669860,-56.806220
88.000000,14.663270,218.610730,-0.488776,-111.337531,-0.670947,-56.918455
88.100000,14.679980,219.296880,-0.489333,-111.686984,-0.672037,-57.034894
88.200000,14.696610,219.960950,-0.489887,-112.025192,-0.673123,-57.145507
88.300000,14.713260,220.650070,-0.490442,-112.376158,-0.674212,-57.262170
88.400000,14.729910,221.327770,-0.490997,-112.721308,-0.675301,-57.375484
88.500000,14.746620,222.019740,-0.491554,-113.073725,-0.676396,-57.491883
88.600000,14.763280,222.710680,-0.492109,-113.425618,-0.677489,-57.607813
88.700000,14.779920,223.398830,-0.492664,-113.776090,-0.678582,-57.722706
88.800000,14.796570,224.097170,-0.493219,-114.131751,-0.679676,-57.839803
88.900000,14.813270,224.795560,-0.493776,-114.487439,-0.680775,-57.956327
89.000000,14.829930,225.490170,-0.494331,-114.841201,-0.681873,-58.071635
89.100000,14.846560,226.198530,-0.494885,-115.201965,-0.682970,-58.190202
89.200000,14.863270,226.902160,-0.495442,-115.560321,-0.684073,-58.306846
89.300000,14.879990,227.617190,-0.496000,-115.924483,-0.685178,-58.425978
89.400000,14.896610,228.322280,-0.496554,-116.283582,-0.686278,-58.542543
89.500000,14.913210,229.045090,-0.497107,-116.651706,-0.687378,-58.663327
89.600000,14.929910,229.770080,-0.497664,-117.020941,-0.688485,-58.783870
89.700000,14.946560,230.492890,-0.498219,-117.389065,-0.689591,-58.903642
89.800000,14.963250,231.239460,-0.498775,-117.769290,-0.690700,-59.028912
89.900000,14.979930,231.963260,-0.499331,-118.137918,-0.691810,-59.147993
90.000000,14.996530,232.698290,-0.499884,-118.512266,-0.692916,-59.269841
90.100000,15.013240,233.453020,-0.500441,-118.896647,-0.694030,-59.395850
90.200000,15.029930,234.187120,-0.500998,-119.270521,-0.695145,-59.516268
90.300000,15.046610,234.944270,-0.501554,-119.656134,-0.696259,-59.642161
90.400000,15.063200,235.690960,-0.502107,-120.036420,-0.697369,-59.765333
90.500000,15.079900,236.441620,-0.502663,-120.418728,-0.698488,-59.888649
90.600000,15.096590,237.197330,-0.503220,-120.803608,-0.699607,-60.012857
90.700000,15.113300,237.962630,-0.503777,-121.193372,-0.700729,-60.138979
90.800000,15.129940,238.724910,-0.504331,-121.581598,-0.701848,-60.264189
90.900000,15.146600,239.489930,-0.504887,-121.971220,-0.702969,-60.389577
91.000000,15.163240,240.267460,-0.505441,-122.367213,-0.704089,-60.517765
91.100000,15.179910,241.043730,-0.505997,-122.762564,-0.705214,-60.645075
91.200000,15.196610,241.827240,-0.506554,-123.161602,-0.706341,-60.773641
91.300000,15.213230,242.614380,-0.507108,-123.562489,-0.707465,-60.903004
91.400000,15.229930,243.413160,-0.507664,-123.969304,-0.708595,-61.034510
91.500000,15.246620,244.203840,-0.508221,-124.371994,-0.709725,-61.163577
91.600000,15.263300,244.991960,-0.508777,-124.773381,-0.710856,-61.291596
91.700000,15.279870,245.788850,-0.509329,-125.179233,-0.711981,-61.421820
91.800000,15.296560,246.594280,-0.509885,-125.589436,-0.713116,-61.553224
91.900000,15.313260,247.412120,-0.510442,-126.005958,-0.714252,-61.687225
92.000000,15.329940,248.228100,-0.510998,-126.421533,-0.715389,-61.820383
92.100000,15.346560,249.048110,-0.511552,-126.839161,-0.716522,-61.954334
92.200000,15.363180,249.861330,-0.512106,-127.253330,-0.717657,-62.086136
92.300000,15.379910,250.694840,-0.512664,-127.677834,-0.718801,-62.222047
92.400000,15.396580,251.515060,-0.513219,-128.095568,-0.719942,-62.354446
92.500000,15.413290,252.348690,-0.513776,-128.520132,-0.721087,-62.489530
92.600000,15.429900,253.179860,-0.514330,-128.943444,-0.722226,-62.623962
92.700000,15.446590,254.032260,-0.514886,-129.377568,-0.723372,-62.762826
92.800000,15.463260,254.887100,-0.515442,-129.812934,-0.724518,-62.901896
92.900000,15.479970,255.730740,-0.515999,-130.242596,-0.725668,-63.037547
93.000000,15.496590,256.591130,-0.516553,-130.680789,-0.726814,-63.177236
93.100000,15.513230,257.436800,-0.517108,-131.111486,-0.727962,-63.312731
93.200000,15.529900,258.321470,-0.517663,-131.562044,-0.729113,-63.457198
93.300000,15.546580,259.190580,-0.518219,-132.004678,-0.730266,-63.597302
93.400000,15.563220,260.067660,-0.518774,-132.451372,-0.731418,-63.739044
93.500000,15.579880,260.938350,-0.519329,-132.894810,-0.732573,-63.878637
93.600000,15.596600,261.823240,-0.519887,-133.345481,-0.733733,-64.020943
93.700000,15.613280,262.717680,-0.520443,-133.801016,-0.734892,-64.165258
93.800000,15.629950,263.613220,-0.520998,-134.257110,-0.736051,-64.309380
93.900000,15.646570,264.506560,-0.521552,-134.712085,-0.737208,-64.452683
94.000000,15.663250,265.406400,-0.522108,-135.170370,-0.738371,-64.596793
94.100000,15.679950,266.320680,-0.522665,-135.636009,-0.739537,-64.743814
94.200000,15.696640,267.235200,-0.523221,-136.101770,-0.740703,-64.890420
94.300000,15.713220,268.132290,-0.523774,-136.558654,-0.741863,-65.032782
94.400000,15.729840,269.060970,-0.524328,-137.031627,-0.743027,-65.182108
94.500000,15.746570,269.980040,-0.524886,-137.499705,-0.744200,-65.328081
94.600000,15.763250,270.910950,-0.525442,-137.973814,-0.745371,-65.476623
94.700000,15.779920,271.838840,-0.525997,-138.446384,-0.746542,-65.623955
94.800000,15.796500,272.785280,-0.526550,-138.928402,-0.747709,-65.775652
94.900000,15.813220,273.719210,-0.527107,-139.404049,-0.748887,-65.923152
95.000000,15.829920,274.675720,-0.527664,-139.891195,-0.750065,-66.075648
95.100000,15.846610,275.626770,-0.528220,-140.375561,-0.751243,-66.226335
95.200000,15.863230,276.574620,-0.528774,-140.858297,-0.752418,-66.376045
95.300000,15.879900,277.535060,-0.529330,-141.347445,-0.753598,-66.528002
95.400000,15.896570,278.499540,-0.529886,-141.838651,-0.754779,-66.680383
95.500000,15.913240,279.469150,-0.530441,-142.332469,-0.755962,-66.833445
95.600000,15.929920,280.442840,-0.530997,-142.828366,-0.757147,-66.986884
95.700000,15.946510,281.422550,-0.531550,-143.327328,-0.758327,-67.141639
95.800000,15.963260,282.410460,-0.532109,-143.830466,-0.759519,-67.297029
95.900000,15.979940,283.410920,-0.532665,-144.339996,-0.760708,-67.455180
96.000000,15.996590,284.400540,-0.533220,-144.844006,-0.761897,-67.610333
96.100000,16.013240,285.395320,-0.533775,-145.350643,-0.763086,-67.766152
96.200000,16.029960,286.406520,-0.534332,-145.865643,-0.764282,-67.924962
96.300000,16.046630,287.387450,-0.534888,-146.365226,-0.765476,-68.076272
96.400000,16.063230,288.406950,-0.535441,-146.884453,-0.766667,-68.236495
96.500000,16.079940,289.430940,-0.535998,-147.405967,-0.767866,-68.396664
96.600000,16.096560,290.435610,-0.536552,-147.917642,-0.769061,-68.552135
96.700000,16.113260,291.467290,-0.537109,-148.443072,-0.770263,-68.713011
96.800000,16.129950,292.508730,-0.537665,-148.973473,-0.771466,-68.875651
96.900000,16.146520,293.515110,-0.538217,-149.486018,-0.772661,-69.030052
97.000000,16.163190,294.567350,-0.538773,-150.021919,-0.773865,-69.194160
97.100000,16.179930,295.638950,-0.539331,-150.567681,-0.775075,-69.361863
97.200000,16.196630,296.684390,-0.539888,-151.100119,-0.776285,-69.523028
97.300000,16.213270,297.736570,-0.540442,-151.635990,-0.777491,-69.685482
97.400000,16.229910,298.804840,-0.540997,-152.180055,-0.778699,-69.851102
97.500000,16.246620,299.879210,-0.541554,-152.727228,-0.779913,-70.017187
97.600000,16.263300,300.959530,-0.542110,-153.277430,-0.781126,-70.184202
97.700000,16.279970,302.033570,-0.542666,-153.824434,-0.782341,-70.349195
97.800000,16.296610,303.110600,-0.543220,-154.372961,-0.783554,-70.514430
97.900000,16.313260,304.200410,-0.543775,-154.927997,-0.784770,-70.681974
98.000000,16.329930,305.296660,-0.544331,-155.486312,-0.785989,-70.850292
98.100000,16.346620,306.421390,-0.544887,-156.059132,-0.787210,-71.024488
98.200000,16.363260,307.521910,-0.545442,-156.619623,-0.788430,-71.192702
98.300000,16.379890,308.636540,-0.545996,-157.187299,-0.789650,-71.363610
98.400000,16.396540,309.766420,-0.546551,-157.762742,-0.790873,-71.537305
98.500000,16.413250,310.898710,-0.547108,-158.339413,-0.792102,-71.710601
98.600000,16.429870,312.026790,-0.547662,-158.913939,-0.793326,-71.882760
98.700000,16.446500,313.173130,-0.548217,-159.497765,-0.794553,-72.058432
98.800000,16.463250,314.329960,-0.548775,-160.086934,-0.795789,-72.235227
98.900000,16.479940,315.480070,-0.549331,-160.672680,-0.797023,-72.410143
99.000000,16.496600,316.651150,-0.549887,-161.269106,-0.798256,-72.589375
99.100000,16.513270,317.825040,-0.550442,-161.866964,-0.799491,-72.768535
99.200000,16.529950,318.999240,-0.550998,-162.464979,-0.800729,-72.947046
99.300000,16.546610,320.167720,-0.551554,-163.060081,-0.801966,-73.123695
99.400000,16.563340,321.352690,-0.552111,-163.663581,-0.803211,-73.303063
99.500000,16.579920,322.536100,-0.552664,-164.266287,-0.804445,-73.482224
99.600000,16.596530,323.711640,-0.553218,-164.864984,-0.805684,-73.658762
99.700000,16.613250,324.923310,-0.553775,-165.482083,-0.806932,-73.842242
99.800000,16.629990,326.129760,-0.554333,-166.096523,-0.808183,-74.023739
99.900000,16.646640,327.317500,-0.554888,-166.701434,-0.809429,-74.200809
100.000000,16.663280,328.529790,-0.555443,-167.318848,-0.810676,-74.382821
100.100000,16.679900,329.737430,-0.555997,-167.933894,-0.811923,-74.563209
100.200000,16.696530,330.961300,-0.556551,-168.557206,-0.813172,-74.746524
100.300000,16.713210,332.209660,-0.557107,-169.192991,-0.814427,-74.934391
100.400000,16.729860,333.451570,-0.557662,-169.825490,-0.815681,-75.120268
100.500000,16.746560,334.695190,-0.558219,-170.458861,-0.816940,-75.305543
100.600000,16.763220,335.933200,-0.558774,-171.089374,-0.818198,-75.489080
100.700000,16.779940,337.210110,-0.559331,-171.739699,-0.819462,-75.680304
100.800000,16.796590,338.488220,-0.559886,-172.390635,-0.820722,-75.871474
100.900000,16.813220,339.761290,-0.560441,-173.039004,-0.821983,-76.060909
101.000000,16.829920,341.049870,-0.560997,-173.695272,-0.823250,-76.252688
101.100000,16.846670,342.341090,-0.561556,-174.352885,-0.824522,-76.444035
101.200000,16.863300,343.625980,-0.562110,-175.007275,-0.825788,-76.633935
101.300000,16.879890,344.922820,-0.562663,-175.667750,-0.827051,-76.826007
101.400000,16.896570,346.233700,-0.563219,-176.335375,-0.828323,-77.019942
101.500000,16.913240,347.541750,-0.563775,-177.001560,-0.829596,-77.212564
101.600000,16.929930,348.870180,-0.564331,-177.678124,-0.830872,-77.408850
101.700000,16.946540,350.197300,-0.564885,-178.354020,-0.832144,-77.604569
101.800000,16.963220,351.524870,-0.565441,-179.030146,-0.833423,-77.799221
101.900000,16.979890,352.876710,-0.565996,-179.718633,-0.834702,-77.998546
102.000000,16.996600,354.234530,-0.566553,-180.410165,-0.835987,-78.198185
102.100000,17.013240,355.586980,-0.567108,-181.098962,-0.837267,-78.396292
102.200000,17.029870,356.950200,-0.567662,-181.793244,-0.838548,-78.596067
102.300000,17.046550,358.342440,-0.568218,-182.502306,-0.839835,-78.801150
102.400000,17.063250,359.736110,-0.568775,-183.212096,-0.841125,-79.005636
102.500000,17.079950,361.112760,-0.569332,-183.913218,-0.842417,-79.205599
102.600000,17.096520,362.501310,-0.569884,-184.620401,-0.843700,-79.408188
102.700000,17.113220,363.913910,-0.570441,-185.339832,-0.844995,-79.614455
102.800000,17.129930,365.325740,-0.570998,-186.058872,-0.846293,-79.819690
102.900000,17.146630,366.750000,-0.571554,-186.784241,-0.847591,-80.026899
103.000000,17.163220,368.166560,-0.572107,-187.505689,-0.848883,-80.232309
103.100000,17.179920,369.600070,-0.572664,-188.235770,-0.850185,-80.439921
103.200000,17.196620,371.036070,-0.573221,-188.967119,-0.851488,-80.647261
103.300000,17.213260,372.492070,-0.573775,-189.708653,-0.852789,-80.858508
103.400000,17.229940,373.957000,-0.574331,-190.454736,-0.854094,-81.070614
103.500000,17.246520,375.389530,-0.574884,-191.184318,-0.855393,-81.275512
103.600000,17.263220,376.864810,-0.575441,-191.935672,-0.856704,-81.488081
103.700000,17.279900,378.345000,-0.575997,-192.689526,-0.858014,-81.701001
103.800000,17.296570,379.820430,-0.576552,-193.440957,-0.859325,-81.912122
103.900000,17.313150,381.300720,-0.577105,-194.194862,-0.860631,-82.124036
104.000000,17.329910,382.835660,-0.577664,-194.976601,-0.861953,-82.345703
104.100000,17.346610,384.327420,-0.578220,-195.736348,-0.863272,-82.557611
104.200000,17.363320,385.847750,-0.578777,-196.510645,-0.864594,-82.774738
104.300000,17.379950,387.369870,-0.579332,-197.285855,-0.865911,-82.991912
104.400000,17.396580,388.881560,-0.579886,-198.055752,-0.867229,-83.205994
104.500000,17.413260,390.438540,-0.580442,-198.848716,-0.868554,-83.428569
104.600000,17.429930,391.979030,-0.580998,-199.633281,-0.869879,-83.646810
104.700000,17.446640,393.528560,-0.581555,-200.422450,-0.871209,-83.865839
104.800000,17.463260,395.081180,-0.582109,-201.213193,-0.872534,-84.085249
104.900000,17.479900,396.653810,-0.582663,-202.014127,-0.873862,-84.307902
105.000000,17.496580,398.243230,-0.583219,-202.823612,-0.875195,-84.532960
105.100000,17.513270,399.835720,-0.583776,-203.634660,-0.876531,-84.757701
105.200000,17.529910,401.418700,-0.584330,-204.440865,-0.877864,-84.979866
105.300000,17.546560,403.026030,-0.584885,-205.259472,-0.879200,-85.206217
105.400000,17.563250,404.649720,-0.585442,-206.086410,-0.880542,-85.434839
105.500000,17.579940,406.291080,-0.585998,-206.922348,-0.881884,-85.666266
105.600000,17.596600,407.947600,-0.586553,-207.766007,-0.883227,-85.900163
105.700000,17.613260,409.610660,-0.587109,-208.612996,-0.884571,-86.134498
105.800000,17.630000,411.274230,-0.587667,-209.460245,-0.885923,-86.367441
105.900000,17.646600,412.938020,-0.588220,-210.307607,-0.887266,-86.600466
106.000000,17.663290,414.642180,-0.588776,-211.175528,-0.888618,-86.840375
106.100000,17.679920,416.340880,-0.589331,-212.040669,-0.889967,-87.078600
106.200000,17.696550,418.020140,-0.589885,-212.895909,-0.891318,-87.311806
106.300000,17.713280,419.741150,-0.590443,-213.772412,-0.892678,-87.552059
106.400000,17.729990,421.468480,-0.591000,-214.652134,-0.894039,-87.792794
106.500000,17.746580,423.172970,-0.591553,-215.520224,-0.895392,-88.028661
106.600000,17.763190,424.907780,-0.592106,-216.403755,-0.896749,-88.269721
106.700000,17.779910,426.647190,-0.592664,-217.289630,-0.898116,-88.509961
106.800000,17.796580,428.386440,-0.593219,-218.175422,-0.899481,-88.749544
106.900000,17.813240,430.151250,-0.593775,-219.074233,-0.900847,-88.993503
107.000000,17.829870,431.913330,-0.594329,-219.971653,-0.902213,-89.236120
107.100000,17.846580,433.687040,-0.594886,-220.874996,-0.903587,-89.479553
107.200000,17.863220,435.479400,-0.595441,-221.787837,-0.904957,-89.726340
107.300000,17.879930,437.288790,-0.595998,-222.709352,-0.906335,-89.975098
107.400000,17.896580,439.082460,-0.596553,-223.622861,-0.907709,-90.220047
107.500000,17.913240,440.898320,-0.597108,-224.547670,-0.909087,-90.468460
107.600000,17.929950,442.745610,-0.597665,-225.488488,-0.910470,-90.721911
107.700000,17.946630,444.618710,-0.598221,-226.442450,-0.911853,-90.979821
107.800000,17.963290,446.464170,-0.598776,-227.382335,-0.913236,-91.231174
107.900000,17.979890,448.299710,-0.599330,-228.317167,-0.914616,-91.479916
108.000000,17.996600,450.220890,-0.599887,-229.295616,-0.916007,-91.744233
108.100000,18.013320,452.103090,-0.600444,-230.254213,-0.917401,-91.999452
108.200000,18.029940,453.991520,-0.600998,-231.215982,-0.918789,-92.255639
108.300000,18.046580,455.890780,-0.601553,-232.183268,-0.920180,-92.512804
108.400000,18.063240,457.809600,-0.602108,-233.160515,-0.921575,-92.772704
108.500000,18.079930,459.734190,-0.602664,-234.140700,-0.922974,-93.032451
108.600000,18.096570,461.668520,-0.603219,-235.125846,-0.924371,-93.293468
108.700000,18.113190,463.625670,-0.603773,-236.122615,-0.925768,-93.558155
108.800000,18.129870,465.591770,-0.604329,-237.123941,-0.927172,-93.823067
108.900000,18.146570,467.570190,-0.604886,-238.131542,-0.928580,-94.089186
109.000000,18.163270,469.550480,-0.605442,-239.140096,-0.929990,-94.354558
109.100000,18.179910,471.537990,-0.605997,-240.152326,-0.931397,-94.620737
109.200000,18.196520,473.551670,-0.606551,-241.177885,-0.932803,-94.891278
109.300000,18.213220,475.597170,-0.607107,-242.219650,-0.934219,-95.166324
109.400000,18.229950,477.632290,-0.607665,-243.256128,-0.935639,-95.437893
109.500000,18.246590,479.645080,-0.608220,-244.281233,-0.937054,-95.704583
109.600000,18.263270,481.710880,-0.608776,-245.333337,-0.938474,-95.980371
109.700000,18.279950,483.788180,-0.609332,-246.391297,-0.939896,-96.257277
109.800000,18.296630,485.866180,-0.609888,-247.449614,-0.941321,-96.533146
109.900000,18.313300,487.974400,-0.610443,-248.523321,-0.942746,-96.813917
110.000000,18.329970,490.079590,-0.610999,-249.595486,-0.944173,-97.092894
110.100000,18.346640,492.181090,-0.611555,-250.665771,-0.945603,-97.369949
110.200000,18.363300,494.306060,-0.612110,-251.748009,-0.947033,-97.650535
110.300000,18.379980,496.442690,-0.612666,-252.836186,-0.948468,-97.932051
110.400000,18.396590,498.571690,-0.613220,-253.920477,-0.949898,-98.211447
110.500000,18.413230,500.734440,-0.613774,-255.021956,-0.951333,-98.496025
110.600000,18.429910,502.911440,-0.614330,-256.130693,-0.952774,-98.781839
110.700000,18.446610,505.091130,-0.614887,-257.240800,-0.954218,-99.066776
110.800000,18.463230,507.282260,-0.615441,-258.356734,-0.955658,-99.353407
110.900000,18.479870,509.523680,-0.615996,-259.498279,-0.957101,-99.648464
111.000000,18.496590,511.756710,-0.616553,-260.635552,-0.958554,-99.939921
111.100000,18.513280,513.987180,-0.617109,-261.771521,-0.960006,-100.229872
111.200000,18.529970,516.270940,-0.617666,-262.934631,-0.961460,-100.528937
111.300000,18.546590,518.520320,-0.618220,-264.080230,-0.962910,-100.820638
111.400000,18.563240,520.784790,-0.618775,-265.233516,-0.964365,-101.113735
111.500000,18.579890,523.087520,-0.619330,-266.406286,-0.965822,-101.412970
111.600000,18.596630,525.393430,-0.619888,-267.580677,-0.967288,-101.710715
111.700000,18.613290,527.713750,-0.620443,-268.762406,-0.968750,-102.010653
111.800000,18.629910,530.057920,-0.620997,-269.956282,-0.970211,-102.314241
111.900000,18.646580,532.407900,-0.621553,-271.153117,-0.971678,-102.617174
112.000000,18.663250,534.793520,-0.622108,-272.368103,-0.973148,-102.925636
112.100000,18.679910,537.165220,-0.622664,-273.576000,-0.974618,-103.230165
112.200000,18.696530,539.543820,-0.623218,-274.787411,-0.976088,-103.535042
112.300000,18.713240,541.951480,-0.623775,-276.013622,-0.977567,-103.843317
112.400000,18.729920,544.398800,-0.624331,-277.260032,-0.979046,-104.158091
112.500000,18.746570,546.850950,-0.624886,-278.508902,-0.980524,-104.472681
112.600000,18.763180,549.310000,-0.625439,-279.761286,-0.982001,-104.787574
112.700000,18.779900,551.774540,-0.625997,-281.016466,-0.983491,-105.101095
112.800000,18.796580,554.266300,-0.626553,-282.285509,-0.984978,-105.418770
112.898000,18.812940,556.771790,-0.627098,-283.561544,-0.986440,-105.740667
112.998000,18.829600,559.268620,-0.627653,-284.833169,-0.987930,-106.056681
113.097000,18.846060,561.775150,-0.628202,-286.109734,-0.989405,-106.375027
113.195000,18.862380,564.291380,-0.628746,-287.391240,-0.990869,-106.695147
113.292000,18.878600,566.794250,-0.629287,-288.665941,-0.992326,-107.012313
113.390000,18.894950,569.307010,-0.629832,-289.945679,-0.993797,-107.328709
113.486000,18.910900,571.829650,-0.630363,-291.230449,-0.995235,-107.649453
113.582000,18.926880,574.345030,-0.630896,-292.511522,-0.996677,-107.967173
113.677000,18.942740,576.862790,-0.631425,-293.793806,-0.998110,-108.285150
113.771000,18.958460,579.380920,-0.631949,-295.076280,-0.999533,-108.603218
113.866000,18.974290,581.894840,-0.632476,-296.356608,-1.000968,-108.918067
113.960000,18.989900,584.406560,-0.632997,-297.635817,-1.002384,-109.233337
114.052000,19.005240,586.933470,-0.633508,-298.922762,-1.003779,-109.552801
114.144000,19.020610,589.433960,-0.634020,-300.196251,-1.005178,-109.865724
114.237000,19.036140,591.934750,-0.634538,-301.469893,-1.006593,-110.175790
114.329000,19.051390,594.447570,-0.635046,-302.749661,-1.007985,-110.489599
114.419000,19.066470,596.968260,-0.635549,-304.033438,-1.009363,-110.805291
114.510000,19.081630,599.470460,-0.636054,-305.307798,-1.010751,-111.115450
114.600000,19.096560,601.980290,-0.636552,-306.586044,-1.012119,-111.428085
114.689000,19.111430,604.495000,-0.637048,-307.866775,-1.013484,-111.740965
114.779000,19.126380,606.997680,-0.637546,-309.141380,-1.014858,-112.049530
114.868000,19.141190,609.505130,-0.638040,-310.418414,-1.016221,-112.359152
114.955000,19.155740,612.030270,-0.638525,-311.704457,-1.017561,-112.673472
115.041000,19.170120,614.547120,-0.639004,-312.986278,-1.018888,-112.986794
115.129000,19.184790,617.072810,-0.639493,-314.272601,-1.020244,-113.297473
115.216000,19.199210,619.596740,-0.639974,-315.558028,-1.021578,-113.609200
115.302000,19.213540,622.114870,-0.640451,-316.840502,-1.022906,-113.919580
115.388000,19.227920,624.639590,-0.640931,-318.126331,-1.024240,-114.229410
115.473000,19.242110,627.161320,-0.641404,-319.410637,-1.025558,-114.539483
115.558000,19.256270,629.673580,-0.641876,-320.690121,-1.026875,-114.846936
115.643000,19.270360,632.194640,-0.642345,-321.974086,-1.028187,-115.155534
115.726000,19.284210,634.698430,-0.642807,-323.249256,-1.029479,-115.462372
115.809000,19.298070,637.206970,-0.643269,-324.526845,-1.030773,-115.768786
115.892000,19.311900,639.726010,-0.643730,-325.809781,-1.032066,-116.076251
115.975000,19.325760,642.252010,-0.644192,-327.096263,-1.033364,-116.383467
116.057000,19.339400,644.781560,-0.644647,-328.384552,-1.034643,-116.692545
116.139000,19.353040,647.290590,-0.645101,-329.662390,-1.035923,-116.996743
116.220000,19.366490,649.794250,-0.645550,-330.937494,-1.037187,-117.300905
116.299000,19.379720,652.306340,-0.645991,-332.216891,-1.038432,-117.607880
116.379000,19.393070,654.816770,-0.646436,-333.495442,-1.039690,-117.912094
116.458000,19.406290,657.331480,-0.646876,-334.776174,-1.040937,-118.217390
116.538000,19.419590,659.853270,-0.647320,-336.060511,-1.042193,-118.521933
116.615000,19.432440,662.365660,-0.647748,-337.340061,-1.043408,-118.828711
116.693000,19.445490,664.896550,-0.648183,-338.629032,-1.044644,-119.135450
116.770000,19.458300,667.399600,-0.648610,-339.903825,-1.045859,-119.438805
116.848000,19.471290,669.916990,-0.649043,-341.185921,-1.047092,-119.741587
116.925000,19.484080,672.427490,-0.649469,-342.464508,-1.048307,-120.044312
117.001000,19.496800,674.945130,-0.649893,-343.746732,-1.049517,-120.348023
117.077000,19.509470,677.455930,-0.650316,-345.025472,-1.050724,-120.650002
117.153000,19.522150,679.988890,-0.650738,-346.315498,-1.051934,-120.954728
117.229000,19.534800,682.521360,-0.651160,-347.605274,-1.053142,-121.258624
117.303000,19.547170,685.025270,-0.651572,-348.880505,-1.054325,-121.559620
117.379000,19.559740,687.543030,-0.651991,-350.162790,-1.055528,-121.859686
117.454000,19.572240,690.074100,-0.652408,-351.451853,-1.056726,-122.161853
117.529000,19.584700,692.589360,-0.652823,-352.732865,-1.057922,-122.460620
117.602000,19.596910,695.105650,-0.653230,-354.014401,-1.059095,-122.761456
117.675000,19.609110,697.616820,-0.653637,-355.293329,-1.060268,-123.060463
117.747000,19.621170,700.126340,-0.654039,-356.571417,-1.061429,-123.359804
117.821000,19.633390,702.635990,-0.654446,-357.849571,-1.062607,-123.656231
117.893000,19.645350,705.146670,-0.654845,-359.128250,-1.063762,-123.954911
117.965000,19.657390,707.649660,-0.655246,-360.403012,-1.064925,-124.250260
118.037000,19.669420,710.176940,-0.655647,-361.690146,-1.066089,-124.548966
118.109000,19.681470,712.707340,-0.656049,-362.978868,-1.067256,-124.846945
118.178000,19.693000,715.211000,-0.656433,-364.253971,-1.068374,-125.145523
118.249000,19.704720,717.724490,-0.656824,-365.534081,-1.069512,-125.442524
118.319000,19.716380,720.255490,-0.657213,-366.823109,-1.070645,-125.742315
118.389000,19.728090,722.766970,-0.657603,-368.102195,-1.071784,-126.037087
118.459000,19.739750,725.300170,-0.657992,-369.392343,-1.072920,-126.335260
118.528000,19.751270,727.812380,-0.658376,-370.671801,-1.074044,-126.630507
118.597000,19.762800,730.338380,-0.658760,-371.958283,-1.075169,-126.927044
118.665000,19.774090,732.839660,-0.659136,-373.232174,-1.076273,-127.221287
118.734000,19.785600,735.362550,-0.659520,-374.517071,-1.077399,-127.515572
118.802000,19.796890,737.898860,-0.659896,-375.808803,-1.078505,-127.813952
118.868000,19.807960,740.403260,-0.660265,-377.084284,-1.079590,-128.108603
118.935000,19.819080,742.904540,-0.660636,-378.358175,-1.080682,-128.401144
119.003000,19.830430,745.429440,-0.661014,-379.644096,-1.081797,-128.693907
119.070000,19.841590,747.941530,-0.661386,-380.923493,-1.082895,-128.985901
119.137000,19.852750,750.444150,-0.661758,-382.198067,-1.083995,-129.275311
119.203000,19.863720,752.955140,-0.662124,-383.476904,-1.085076,-129.567642
119.270000,19.874910,755.487730,-0.662497,-384.766741,-1.086181,-129.859930
119.336000,19.885920,758.014950,-0.662864,-386.053844,-1.087269,-130.152649
119.402000,19.896930,760.533200,-0.663231,-387.336378,-1.088358,-130.442885
119.467000,19.907780,763.045720,-0.663593,-388.615994,-1.089433,-130.733270
119.533000,19.918730,765.579650,-0.663958,-389.906514,-1.090518,-131.025095
119.598000,19.929550,768.113160,-0.664318,-391.196820,-1.091592,-131.317601
119.663000,19.940380,770.631590,-0.664679,-392.479446,-1.092668,-131.606469
119.727000,19.951080,773.133240,-0.665036,-393.753526,-1.093732,-131.893256
119.791000,19.961730,775.670530,-0.665391,-395.045757,-1.094793,-132.185866
119.854000,19.972270,778.173770,-0.665742,-396.320647,-1.095843,-132.473215
119.917000,19.982770,780.711980,-0.666092,-397.613346,-1.096891,-132.766145
119.981000,19.993370,783.212650,-0.666446,-398.886927,-1.097950,-133.050463
120.021000,20.000030,784.792790,-0.666668,-399.691686,-1.098615,-133.230162
