Repository: abubakardawood/tissue-phantom-material-database

Title:
A Database of Silicone Phantom Materials for Modeling Human Tissue Mechanics Across Varying Stiffnesses

Description:
This dataset contains processed mechanical compression test data for soft silicone phantoms
fabricated using Ecoflex (Smooth-On) with varying base materials and thinner concentrations.
The dataset provides force–compression measurements together with derived engineering and
true stress–strain quantities, intended for mechanical characterization, constitutive model
fitting, and the design of tissue-equivalent phantoms.

All files in this dataset are processed outputs generated from raw experimental measurements.
The raw data files are not included in this archive.

File: data/EF50_12_5T/EF50_12_5T_A4.csv (part 2 of 2)
Speed (mm/min): 10;
Machine: INSTRON 5900;
Load cell: 10kN;
Time (s),Compression (mm),Load (N),Engineering Strain [-],Engineering Stress (kPa),True Strain [-],True Stress (kPa)
56.600000,9.429920,96.224980,-0.314331,-49.006980,-0.377360,-33.602583
56.700000,9.446590,96.464190,-0.314886,-49.128809,-0.378171,-33.658818
56.800000,9.463210,96.698180,-0.315440,-49.247979,-0.378979,-33.713180
56.900000,9.479880,96.934770,-0.315996,-49.368473,-0.379792,-33.768233
57.000000,9.496580,97.169800,-0.316553,-49.488173,-0.380606,-33.822560
57.100000,9.513280,97.409360,-0.317109,-49.610180,-0.381421,-33.878329
57.200000,9.529990,97.649210,-0.317666,-49.732334,-0.382236,-33.934046
57.300000,9.546550,97.889560,-0.318218,-49.854744,-0.383046,-33.990050
57.400000,9.563200,98.128370,-0.318773,-49.976368,-0.383860,-34.045235
57.500000,9.579900,98.371920,-0.319330,-50.100407,-0.384678,-34.101844
57.600000,9.596620,98.606090,-0.319887,-50.219669,-0.385497,-34.155033
57.700000,9.613220,98.845340,-0.320441,-50.341518,-0.386311,-34.210049
57.800000,9.629870,99.085500,-0.320996,-50.463831,-0.387128,-34.265160
57.900000,9.646570,99.323030,-0.321552,-50.584804,-0.387948,-34.319142
58.000000,9.663250,99.574980,-0.322108,-50.713121,-0.388768,-34.378002
58.100000,9.679930,99.818360,-0.322664,-50.837073,-0.389588,-34.433763
58.200000,9.696540,100.061390,-0.323218,-50.960847,-0.390406,-34.489384
58.300000,9.713230,100.308640,-0.323774,-51.086771,-0.391228,-34.546186
58.400000,9.729900,100.550360,-0.324330,-51.209878,-0.392050,-34.600978
58.500000,9.746560,100.794000,-0.324885,-51.333963,-0.392873,-34.656311
58.600000,9.763180,101.045120,-0.325439,-51.461857,-0.393694,-34.714145
58.700000,9.779840,101.298320,-0.325995,-51.590811,-0.394517,-34.772482
58.800000,9.796550,101.549400,-0.326552,-51.718685,-0.395344,-34.829862
58.900000,9.813250,101.796230,-0.327108,-51.844394,-0.396171,-34.885661
59.000000,9.829900,102.042350,-0.327663,-51.969742,-0.396996,-34.941163
59.100000,9.846530,102.298190,-0.328218,-52.100040,-0.397821,-34.999887
59.200000,9.863290,102.549790,-0.328776,-52.228179,-0.398653,-35.056790
59.300000,9.879990,102.806920,-0.329333,-52.359134,-0.399483,-35.115544
59.400000,9.896640,103.059560,-0.329888,-52.487803,-0.400310,-35.172707
59.500000,9.913250,103.318020,-0.330442,-52.619435,-0.401137,-35.231782
59.600000,9.929940,103.565840,-0.330998,-52.745649,-0.401968,-35.286945
59.700000,9.946640,103.818360,-0.331555,-52.874257,-0.402801,-35.343550
59.800000,9.963290,104.071490,-0.332110,-53.003175,-0.403631,-35.400308
59.900000,9.979900,104.325490,-0.332663,-53.132536,-0.404461,-35.457289
60.000000,9.996520,104.586950,-0.333217,-53.265696,-0.405291,-35.516643
60.100000,10.013230,104.844470,-0.333774,-53.396850,-0.406127,-35.574352
60.200000,10.029920,105.103290,-0.334331,-53.528666,-0.406962,-35.632391
60.300000,10.046560,105.354290,-0.334885,-53.656499,-0.407796,-35.687725
60.400000,10.063210,105.617020,-0.335440,-53.790307,-0.408631,-35.746868
60.500000,10.079900,105.873690,-0.335997,-53.921028,-0.409468,-35.803742
60.600000,10.096640,106.136170,-0.336555,-54.054708,-0.410309,-35.862343
60.700000,10.113280,106.394330,-0.337109,-54.186187,-0.411145,-35.919518
60.800000,10.129900,106.659800,-0.337663,-54.321390,-0.411981,-35.979048
60.900000,10.146610,106.923370,-0.338220,-54.455625,-0.412823,-36.037625
61.000000,10.163250,107.184980,-0.338775,-54.588862,-0.413661,-36.095520
61.100000,10.179910,107.443310,-0.339330,-54.720428,-0.414501,-36.152127
61.200000,10.196580,107.703740,-0.339886,-54.853064,-0.415343,-36.209276
61.300000,10.213250,107.971150,-0.340442,-54.989255,-0.416185,-36.268621
61.400000,10.229950,108.237050,-0.340998,-55.124677,-0.417029,-36.327254
61.500000,10.246610,108.507500,-0.341554,-55.262416,-0.417872,-36.387335
61.600000,10.263230,108.776380,-0.342108,-55.399355,-0.418714,-36.446811
61.700000,10.279830,109.036590,-0.342661,-55.531879,-0.419555,-36.503270
61.800000,10.296580,109.302830,-0.343219,-55.667474,-0.420405,-36.561321
61.900000,10.313290,109.560650,-0.343776,-55.798781,-0.421254,-36.616481
62.000000,10.329930,109.833760,-0.344331,-55.937875,-0.422099,-36.676730
62.100000,10.346520,110.100980,-0.344884,-56.073969,-0.422943,-36.734954
62.200000,10.363220,110.377690,-0.345441,-56.214896,-0.423793,-36.795985
62.300000,10.379910,110.648520,-0.345997,-56.352828,-0.424643,-36.854919
62.400000,10.396600,110.920870,-0.346553,-56.491535,-0.425494,-36.914205
62.500000,10.413260,111.187000,-0.347109,-56.627074,-0.426345,-36.971326
62.600000,10.429910,111.454250,-0.347664,-56.763183,-0.427195,-37.028687
62.700000,10.446580,111.737090,-0.348219,-56.907233,-0.428047,-37.091034
62.800000,10.463310,112.015790,-0.348777,-57.049173,-0.428903,-37.151734
62.900000,10.480000,112.299390,-0.349333,-57.193610,-0.429758,-37.213975
63.000000,10.496620,112.567800,-0.349887,-57.330310,-0.430610,-37.271161
63.100000,10.513270,112.841190,-0.350442,-57.469546,-0.431464,-37.329784
63.200000,10.529960,113.119660,-0.350999,-57.611370,-0.432321,-37.389856
63.300000,10.546610,113.395510,-0.351554,-57.751859,-0.433176,-37.448981
63.400000,10.563250,113.673710,-0.352108,-57.893545,-0.434032,-37.508745
63.500000,10.579940,113.949770,-0.352665,-58.034141,-0.434891,-37.567550
63.600000,10.596630,114.239610,-0.353221,-58.181756,-0.435751,-37.630738
63.700000,10.613280,114.514960,-0.353776,-58.321990,-0.436609,-37.689070
63.800000,10.629890,114.799060,-0.354330,-58.466681,-0.437466,-37.750202
63.900000,10.646570,115.072120,-0.354886,-58.605749,-0.438328,-37.807409
64.000000,10.663260,115.354770,-0.355442,-58.749702,-0.439190,-37.867590
64.100000,10.680000,115.646790,-0.356000,-58.898426,-0.440057,-37.930587
64.200000,10.696640,115.922010,-0.356555,-59.038595,-0.440918,-37.988108
64.300000,10.713230,116.206410,-0.357108,-59.183439,-0.441778,-38.048579
64.400000,10.729890,116.490420,-0.357663,-59.328084,-0.442642,-38.108623
64.500000,10.746640,116.777640,-0.358221,-59.474364,-0.443512,-38.169378
64.600000,10.763290,117.064000,-0.358776,-59.620206,-0.444377,-38.229887
64.700000,10.779870,117.350650,-0.359329,-59.766195,-0.445239,-38.290468
64.800000,10.796540,117.635990,-0.359885,-59.911518,-0.446107,-38.350281
64.900000,10.813260,117.923820,-0.360442,-60.058108,-0.446978,-38.410644
65.000000,10.829880,118.213890,-0.360996,-60.205840,-0.447845,-38.471772
65.100000,10.846540,118.495730,-0.361551,-60.349380,-0.448714,-38.529981
65.200000,10.863200,118.786640,-0.362107,-60.497539,-0.449584,-38.590977
65.300000,10.879860,119.087670,-0.362662,-60.650852,-0.450455,-38.655093
65.400000,10.896550,119.378720,-0.363218,-60.799083,-0.451328,-38.715741
65.500000,10.913220,119.667090,-0.363774,-60.945948,-0.452201,-38.775397
65.600000,10.929850,119.953350,-0.364328,-61.091739,-0.453073,-38.834288
65.700000,10.946490,120.241720,-0.364883,-61.238605,-0.453946,-38.893679
65.800000,10.963220,120.539210,-0.365441,-61.390116,-0.454824,-38.955671
65.900000,10.979880,120.835690,-0.365996,-61.541112,-0.455700,-39.017311
66.000000,10.996460,121.133630,-0.366549,-61.692851,-0.456572,-39.079419
66.100000,11.013220,121.431510,-0.367107,-61.844560,-0.457454,-39.140969
66.200000,11.029940,121.725130,-0.367665,-61.994100,-0.458335,-39.201060
66.300000,11.046650,122.023060,-0.368222,-62.145834,-0.459217,-39.262392
66.400000,11.063270,122.330010,-0.368776,-62.302162,-0.460094,-39.326641
66.500000,11.079930,122.633010,-0.369331,-62.456479,-0.460974,-39.389365
66.600000,11.096610,122.933630,-0.369887,-62.609584,-0.461856,-39.451113
66.700000,11.113290,123.234600,-0.370443,-62.762866,-0.462739,-39.512802
66.800000,11.129970,123.534740,-0.370999,-62.915726,-0.463622,-39.574055
66.900000,11.146590,123.835120,-0.371553,-63.068709,-0.464504,-39.635341
67.000000,11.163240,124.142580,-0.372108,-63.225297,-0.465387,-39.698658
67.100000,11.179930,124.451720,-0.372664,-63.382741,-0.466274,-39.762254
67.200000,11.196650,124.766200,-0.373222,-63.542904,-0.467162,-39.827315
67.300000,11.213200,125.066550,-0.373773,-63.695871,-0.468043,-39.888053
67.400000,11.229860,125.370070,-0.374329,-63.850452,-0.468930,-39.949398
67.500000,11.246580,125.685020,-0.374886,-64.010855,-0.469821,-40.014082
67.600000,11.263290,125.989290,-0.375443,-64.165818,-0.470713,-40.075211
67.700000,11.279940,126.312900,-0.375998,-64.330632,-0.471602,-40.142443
67.800000,11.296600,126.625630,-0.376553,-64.489904,-0.472492,-40.206016
67.900000,11.313270,126.928720,-0.377109,-64.644266,-0.473384,-40.266332
68.000000,11.329930,127.247990,-0.377664,-64.806869,-0.474276,-40.331626
68.100000,11.346610,127.564210,-0.378220,-64.967919,-0.475169,-40.395731
68.200000,11.363240,127.880710,-0.378775,-65.129111,-0.476061,-40.459854
68.300000,11.379940,128.205410,-0.379331,-65.294479,-0.476958,-40.526237
68.400000,11.396660,128.524690,-0.379889,-65.457087,-0.477856,-40.590682
68.500000,11.413310,128.840810,-0.380444,-65.618086,-0.478752,-40.654101
68.600000,11.429880,129.150850,-0.380996,-65.775988,-0.479644,-40.715600
68.700000,11.446540,129.476150,-0.381551,-65.941662,-0.480541,-40.781533
68.800000,11.463230,129.806030,-0.382108,-66.109668,-0.481441,-40.848657
68.900000,11.479940,130.134090,-0.382665,-66.276748,-0.482343,-40.914978
69.000000,11.496580,130.456150,-0.383219,-66.440772,-0.483242,-40.979383
69.100000,11.513220,130.791990,-0.383774,-66.611814,-0.484141,-41.047931
69.200000,11.529910,131.114030,-0.384330,-66.775827,-0.485045,-41.111851
69.300000,11.546600,131.446550,-0.384887,-66.945178,-0.485949,-41.178872
69.400000,11.563300,131.784120,-0.385443,-67.117101,-0.486854,-41.247262
69.500000,11.579900,132.116960,-0.385997,-67.286615,-0.487755,-41.314206
69.600000,11.596580,132.446470,-0.386553,-67.454433,-0.488661,-41.379742
69.700000,11.613270,132.779880,-0.387109,-67.624238,-0.489568,-41.446287
69.800000,11.629960,133.120070,-0.387665,-67.797495,-0.490476,-41.514756
69.900000,11.646620,133.464100,-0.388221,-67.972708,-0.491384,-41.584298
70.000000,11.663240,133.799330,-0.388775,-68.143439,-0.492290,-41.650996
70.100000,11.679930,134.142930,-0.389331,-68.318433,-0.493200,-41.719949
70.200000,11.696590,134.481060,-0.389886,-68.490641,-0.494110,-41.787076
70.300000,11.713210,134.816500,-0.390440,-68.661480,-0.495018,-41.853269
70.400000,11.729850,135.169160,-0.390995,-68.841088,-0.495929,-41.924567
70.500000,11.746550,135.513440,-0.391552,-69.016428,-0.496843,-41.992931
70.600000,11.763210,135.858260,-0.392107,-69.192044,-0.497756,-42.061359
70.700000,11.779880,136.211070,-0.392663,-69.371728,-0.498671,-42.132040
70.800000,11.796490,136.552540,-0.393216,-69.545638,-0.499583,-42.199157
70.900000,11.813200,136.904430,-0.393773,-69.724854,-0.500501,-42.269066
71.000000,11.829930,137.255840,-0.394331,-69.903825,-0.501422,-42.338580
71.100000,11.846650,137.599350,-0.394888,-70.078773,-0.502342,-42.405483
71.200000,11.863270,137.953920,-0.395442,-70.259355,-0.503258,-42.475831
71.300000,11.879900,138.299210,-0.395997,-70.435209,-0.504176,-42.543101
71.400000,11.896620,138.661480,-0.396554,-70.619712,-0.505099,-42.615183
71.500000,11.913300,139.018880,-0.397110,-70.801734,-0.506021,-42.685658
71.600000,11.929950,139.374020,-0.397665,-70.982606,-0.506942,-42.755308
71.700000,11.946550,139.725770,-0.398218,-71.161750,-0.507861,-42.823837
71.800000,11.963220,140.085130,-0.398774,-71.344771,-0.508784,-42.894331
71.900000,11.979910,140.455400,-0.399330,-71.533348,-0.509710,-42.967912
72.000000,11.996600,140.815870,-0.399887,-71.716934,-0.510637,-43.038288
72.100000,12.013240,141.174840,-0.400441,-71.899756,-0.511561,-43.108122
72.200000,12.029870,141.541400,-0.400996,-72.086443,-0.512486,-43.180092
72.300000,12.046540,141.909640,-0.401551,-72.273986,-0.513415,-43.252271
72.400000,12.063250,142.277690,-0.402108,-72.461432,-0.514346,-43.324087
72.500000,12.079940,142.643780,-0.402665,-72.647881,-0.515277,-43.395146
72.600000,12.096550,143.013370,-0.403218,-72.836111,-0.516204,-43.467256
72.700000,12.113230,143.375920,-0.403774,-73.020756,-0.517136,-43.536849
72.800000,12.129930,143.743900,-0.404331,-73.208167,-0.518070,-43.607836
72.900000,12.146590,144.130050,-0.404886,-73.404832,-0.519003,-43.684219
73.000000,12.163210,144.501680,-0.405440,-73.594101,-0.519934,-43.756084
73.100000,12.179940,144.864430,-0.405998,-73.778848,-0.520873,-43.824783
73.200000,12.196630,145.240770,-0.406554,-73.970517,-0.521810,-43.897483
73.300000,12.213280,145.628050,-0.407109,-74.167757,-0.522745,-43.973371
73.400000,12.229920,146.016390,-0.407664,-74.365537,-0.523681,-44.049385
73.500000,12.246580,146.396670,-0.408219,-74.559212,-0.524619,-44.122700
73.600000,12.263270,146.771900,-0.408776,-74.750315,-0.525560,-44.194205
73.700000,12.279940,147.154860,-0.409331,-74.945355,-0.526500,-44.267873
73.800000,12.296560,147.548770,-0.409885,-75.145971,-0.527438,-44.344740
73.900000,12.313200,147.931730,-0.410440,-75.341011,-0.528379,-44.418047
74.000000,12.329860,148.323330,-0.410995,-75.540452,-0.529321,-44.493679
74.100000,12.346590,148.710280,-0.411553,-75.737524,-0.530268,-44.567519
74.200000,12.363250,149.100300,-0.412108,-75.936159,-0.531213,-44.642235
74.300000,12.379890,149.495770,-0.412663,-76.137570,-0.532157,-44.718412
74.400000,12.396560,149.888750,-0.413219,-76.337714,-0.533103,-44.793545
74.500000,12.413250,150.275990,-0.413775,-76.534933,-0.534052,-44.866691
74.600000,12.429930,150.670140,-0.414331,-76.735672,-0.535000,-44.941704
74.700000,12.446590,151.070720,-0.414886,-76.939686,-0.535949,-45.018462
74.800000,12.463260,151.471330,-0.415442,-77.143715,-0.536899,-45.094976
74.900000,12.479900,151.864620,-0.415997,-77.344016,-0.537849,-45.169163
75.000000,12.496600,152.272450,-0.416553,-77.551722,-0.538802,-45.247294
75.100000,12.513270,152.672850,-0.417109,-77.755644,-0.539755,-45.323065
75.200000,12.529880,153.082700,-0.417663,-77.964379,-0.540705,-45.401569
75.300000,12.546590,153.492260,-0.418220,-78.172966,-0.541662,-45.479494
75.400000,12.563310,153.890290,-0.418777,-78.375681,-0.542621,-45.553749
75.500000,12.579950,154.297470,-0.419332,-78.583056,-0.543576,-45.630692
75.600000,12.596540,154.711940,-0.419885,-78.794144,-0.544528,-45.709691
75.700000,12.613220,155.126140,-0.420441,-79.005094,-0.545487,-45.788140
75.800000,12.629930,155.533460,-0.420998,-79.212541,-0.546449,-45.864246
75.900000,12.646610,155.946790,-0.421554,-79.423048,-0.547410,-45.941971
76.000000,12.663250,156.364580,-0.422108,-79.635827,-0.548369,-46.020881
76.100000,12.679860,156.782030,-0.422662,-79.848432,-0.549327,-46.099534
76.200000,12.696540,157.200350,-0.423218,-80.061481,-0.550291,-46.178021
76.300000,12.713270,157.616700,-0.423776,-80.273526,-0.551258,-46.255559
76.400000,12.729950,158.036390,-0.424332,-80.487273,-0.552224,-46.333974
76.500000,12.746600,158.471620,-0.424887,-80.708933,-0.553188,-46.416784
76.600000,12.763260,158.894580,-0.425442,-80.924345,-0.554154,-46.495730
76.700000,12.779960,159.314790,-0.425999,-81.138356,-0.555124,-46.573525
76.800000,12.796660,159.750230,-0.426555,-81.360124,-0.556094,-46.655529
76.900000,12.813240,160.186510,-0.427108,-81.582320,-0.557058,-46.737858
77.000000,12.829890,160.618240,-0.427663,-81.802198,-0.558027,-46.818425
77.100000,12.846600,161.049160,-0.428220,-82.021664,-0.559001,-46.898347
77.200000,12.863250,161.482160,-0.428775,-82.242189,-0.559972,-46.978794
77.300000,12.879870,161.933070,-0.429329,-82.471835,-0.560942,-47.064285
77.400000,12.896590,162.364400,-0.429886,-82.691510,-0.561920,-47.143560
77.500000,12.913250,162.796040,-0.430442,-82.911342,-0.562894,-47.222846
77.600000,12.929940,163.244460,-0.430998,-83.139721,-0.563871,-47.306667
77.700000,12.946620,163.691100,-0.431554,-83.367193,-0.564849,-47.389747
77.800000,12.963250,164.131520,-0.432108,-83.591497,-0.565825,-47.470914
77.900000,12.979960,164.577840,-0.432665,-83.818806,-0.566806,-47.553314
78.000000,12.996640,165.025390,-0.433221,-84.046741,-0.567786,-47.635900
78.100000,13.013330,165.491760,-0.433778,-84.284261,-0.568768,-47.723631
78.200000,13.029890,165.933720,-0.434330,-84.509350,-0.569744,-47.804432
78.300000,13.046600,166.386080,-0.434887,-84.739735,-0.570729,-47.887554
78.400000,13.063250,166.831970,-0.435442,-84.966825,-0.571712,-47.968729
78.500000,13.079940,167.299190,-0.435998,-85.204778,-0.572697,-48.055665
78.600000,13.096590,167.746340,-0.436553,-85.432509,-0.573682,-48.136691
78.700000,13.113170,168.207260,-0.437106,-85.667254,-0.574663,-48.221612
78.800000,13.129900,168.672940,-0.437663,-85.904423,-0.575655,-48.307207
78.900000,13.146610,169.139190,-0.438220,-86.141882,-0.576646,-48.392758
79.000000,13.163270,169.600100,-0.438776,-86.376622,-0.577635,-48.476662
79.100000,13.179870,170.058430,-0.439329,-86.610047,-0.578621,-48.559742
79.200000,13.196550,170.530840,-0.439885,-86.850644,-0.579613,-48.646348
79.300000,13.213190,171.005920,-0.440440,-87.092600,-0.580604,-48.733564
79.400000,13.229920,171.471530,-0.440997,-87.329733,-0.581601,-48.817554
79.500000,13.246540,171.934490,-0.441551,-87.565517,-0.582593,-48.900846
79.600000,13.263230,172.413510,-0.442108,-87.809480,-0.583589,-48.988235
79.700000,13.279900,172.897450,-0.442663,-88.055948,-0.584586,-49.076809
79.800000,13.296560,173.371260,-0.443219,-88.297258,-0.585583,-49.162265
79.900000,13.313190,173.847460,-0.443773,-88.539784,-0.586579,-49.248219
80.000000,13.329860,174.327580,-0.444329,-88.784307,-0.587578,-49.334894
80.100000,13.346580,174.818890,-0.444886,-89.034530,-0.588582,-49.424314
80.200000,13.363250,175.298720,-0.445442,-89.278905,-0.589583,-49.510361
80.300000,13.379940,175.787320,-0.445998,-89.527747,-0.590587,-49.598551
80.400000,13.396560,176.282440,-0.446552,-89.779909,-0.591587,-49.688511
80.500000,13.413200,176.767670,-0.447107,-90.027035,-0.592590,-49.775348
80.600000,13.429900,177.259570,-0.447663,-90.277558,-0.593598,-49.863605
80.700000,13.446600,177.760090,-0.448220,-90.532470,-0.594606,-49.954007
80.800000,13.463190,178.262020,-0.448773,-90.788101,-0.595609,-50.044853
80.900000,13.479870,178.757160,-0.449329,-91.040274,-0.596618,-50.133239
81.000000,13.496600,179.251920,-0.449887,-91.292253,-0.597631,-50.221086
81.100000,13.513320,179.766710,-0.450444,-91.554434,-0.598645,-50.314288
81.200000,13.529940,180.267380,-0.450998,-91.809423,-0.599653,-50.403557
81.300000,13.546570,180.765460,-0.451552,-92.063093,-0.600663,-50.491788
81.400000,13.563260,181.284700,-0.452109,-92.327540,-0.601678,-50.585459
81.500000,13.579950,181.799760,-0.452665,-92.589857,-0.602694,-50.677670
81.600000,13.596620,182.306090,-0.453221,-92.847729,-0.603710,-50.767219
81.700000,13.613240,182.813030,-0.453775,-93.105912,-0.604724,-50.856808
81.800000,13.629900,183.339100,-0.454330,-93.373837,-0.605741,-50.951302
81.900000,13.646540,183.853180,-0.454885,-93.635656,-0.606758,-51.042232
82.000000,13.663190,184.359650,-0.455440,-93.893599,-0.607777,-51.130729
82.100000,13.679880,184.892490,-0.455996,-94.164972,-0.608799,-51.226121
82.200000,13.696520,185.408110,-0.456551,-94.427575,-0.609819,-51.316603
82.300000,13.713270,185.929230,-0.457109,-94.692979,-0.610847,-51.407966
82.400000,13.729960,186.454350,-0.457665,-94.960421,-0.611872,-51.500328
82.500000,13.746620,186.988300,-0.458221,-95.232359,-0.612896,-51.594924
82.600000,13.763200,187.504760,-0.458773,-95.495390,-0.613917,-51.684652
82.700000,13.779910,188.028690,-0.459330,-95.762225,-0.614947,-51.775731
82.800000,13.796590,188.559040,-0.459886,-96.032330,-0.615976,-51.868374
82.900000,13.813250,189.098720,-0.460442,-96.307187,-0.617004,-51.963345
83.000000,13.829930,189.629240,-0.460998,-96.577379,-0.618035,-52.055433
83.100000,13.846540,190.170970,-0.461551,-96.853280,-0.619063,-52.150519
83.200000,13.863220,190.711040,-0.462107,-97.128335,-0.620096,-52.244619
83.300000,13.879920,191.243640,-0.462664,-97.399586,-0.621132,-52.336304
83.400000,13.896540,191.785450,-0.463218,-97.675528,-0.622163,-52.430465
83.500000,13.913150,192.332260,-0.463772,-97.954016,-0.623195,-52.525719
83.600000,13.929900,192.888580,-0.464330,-98.237347,-0.624237,-52.622800
83.700000,13.946620,193.432590,-0.464887,-98.514409,-0.625278,-52.716308
83.800000,13.963290,193.991420,-0.465443,-98.799019,-0.626317,-52.813707
83.900000,13.979910,194.547640,-0.465997,-99.082299,-0.627354,-52.910245
84.000000,13.996600,195.109380,-0.466553,-99.368391,-0.628396,-53.007737
84.100000,14.013300,195.680270,-0.467110,-99.659143,-0.629440,-53.107361
84.200000,14.029930,196.246400,-0.467664,-99.947471,-0.630481,-53.205603
84.300000,14.046620,196.819670,-0.468221,-100.239435,-0.631527,-53.305260
84.400000,14.063280,197.393720,-0.468776,-100.531796,-0.632572,-53.404903
84.500000,14.079950,197.972140,-0.469332,-100.826383,-0.633618,-53.505369
84.600000,14.096640,198.546600,-0.469888,-101.118953,-0.634667,-53.604370
84.700000,14.113290,199.128800,-0.470443,-101.415465,-0.635714,-53.705269
84.800000,14.129930,199.720020,-0.470998,-101.716571,-0.636762,-53.808303
84.900000,14.146630,200.301150,-0.471554,-102.012538,-0.637815,-53.908084
85.000000,14.163370,200.896180,-0.472112,-102.315584,-0.638872,-54.011135
85.100000,14.179920,201.483000,-0.472664,-102.614449,-0.639917,-54.112293
85.200000,14.196580,202.071080,-0.473219,-102.913956,-0.640971,-54.213082
85.300000,14.213250,202.677380,-0.473775,-103.222742,-0.642026,-54.318387
85.400000,14.229970,203.283250,-0.474332,-103.531309,-0.643086,-54.423062
85.500000,14.246620,203.879750,-0.474887,-103.835104,-0.644142,-54.525128
85.600000,14.263230,204.485280,-0.475441,-104.143498,-0.645197,-54.629409
85.700000,14.279870,205.097810,-0.475996,-104.455457,-0.646255,-54.735112
85.800000,14.296560,205.703190,-0.476552,-104.763774,-0.647318,-54.838388
85.900000,14.313280,206.327590,-0.477109,-105.081779,-0.648383,-54.946281
86.000000,14.329910,206.933900,-0.477664,-105.390570,-0.649444,-55.049324
86.100000,14.346580,207.547130,-0.478219,-105.702885,-0.650508,-55.153722
86.200000,14.363160,208.181090,-0.478772,-106.025759,-0.651568,-55.263594
86.300000,14.379930,208.814070,-0.479331,-106.348133,-0.652641,-55.372176
86.400000,14.396560,209.426070,-0.479885,-106.659822,-0.653706,-55.475338
86.500000,14.413210,210.067670,-0.480440,-106.986586,-0.654774,-55.585915
86.600000,14.429910,210.706630,-0.480997,-107.312005,-0.655846,-55.695253
86.700000,14.446560,211.330460,-0.481552,-107.629719,-0.656916,-55.800413
86.800000,14.463220,211.989650,-0.482107,-107.965442,-0.657987,-55.914511
86.900000,14.479860,212.629680,-0.482662,-108.291407,-0.659059,-56.023260
87.000000,14.496540,213.272280,-0.483218,-108.618680,-0.660134,-56.132179
87.100000,14.513240,213.937070,-0.483775,-108.957255,-0.661212,-56.246495
87.200000,14.529930,214.590320,-0.484331,-109.289953,-0.662290,-56.357441
87.300000,14.546570,215.244170,-0.484886,-109.622956,-0.663366,-56.468356
87.400000,14.563150,215.898450,-0.485438,-109.956178,-0.664440,-56.579234
87.500000,14.579870,216.574040,-0.485996,-110.300253,-0.665524,-56.694808
87.600000,14.596620,217.249400,-0.486554,-110.644211,-0.666610,-56.809827
87.700000,14.613260,217.909010,-0.487109,-110.980147,-0.667691,-56.920756
87.800000,14.629880,218.591380,-0.487663,-111.327676,-0.668772,-57.037324
87.900000,14.646590,219.275240,-0.488220,-111.675963,-0.669860,-57.153561
88.000000,14.663270,219.948460,-0.488776,-112.018831,-0.670947,-57.266752
88.100000,14.679980,220.648530,-0.489333,-112.375374,-0.672037,-57.386432
88.200000,14.696590,221.334080,-0.489886,-112.724521,-0.673122,-57.502319
88.300000,14.713250,222.014500,-0.490442,-113.071056,-0.674211,-57.616299
88.400000,14.729910,222.722180,-0.490997,-113.431475,-0.675301,-57.736961
88.500000,14.746630,223.417690,-0.491554,-113.785695,-0.676397,-57.853844
88.600000,14.763270,224.120250,-0.492109,-114.143506,-0.677488,-57.972459
88.700000,14.779910,224.824040,-0.492664,-114.501943,-0.678581,-58.090996
88.800000,14.796570,225.521130,-0.493219,-114.856968,-0.679676,-58.207329
88.900000,14.813270,226.239460,-0.493776,-115.222811,-0.680775,-58.328591
89.000000,14.829940,226.949740,-0.494331,-115.584553,-0.681874,-58.447487
89.100000,14.846560,227.665630,-0.494885,-115.949153,-0.682970,-58.567618
89.200000,14.863280,228.391100,-0.495443,-116.318632,-0.684074,-58.689419
89.300000,14.880010,229.106830,-0.496000,-116.683150,-0.685180,-58.808269
89.400000,14.896610,229.835980,-0.496554,-117.054503,-0.686278,-58.930661
89.500000,14.913220,230.559160,-0.497107,-117.422816,-0.687379,-59.051073
89.600000,14.929920,231.301530,-0.497664,-117.800902,-0.688486,-59.175634
89.700000,14.946570,232.037090,-0.498219,-118.175520,-0.689592,-59.298230
89.800000,14.963270,232.791490,-0.498776,-118.559732,-0.690702,-59.425023
89.900000,14.979940,233.538510,-0.499331,-118.940186,-0.691811,-59.549625
90.000000,14.996530,234.278200,-0.499884,-119.316907,-0.692916,-59.672255
90.100000,15.013230,235.044040,-0.500441,-119.706947,-0.694030,-59.800683
90.200000,15.029920,235.800030,-0.500997,-120.091969,-0.695144,-59.926213
90.300000,15.046610,236.555660,-0.501554,-120.476808,-0.696259,-60.051223
90.400000,15.063190,237.319530,-0.502106,-120.865844,-0.697369,-60.178338
90.500000,15.079890,238.081820,-0.502663,-121.254075,-0.698487,-60.304138
90.600000,15.096570,238.867340,-0.503219,-121.654137,-0.699606,-60.435464
90.700000,15.113270,239.631300,-0.503776,-122.043219,-0.700727,-60.560815
90.800000,15.129920,240.407180,-0.504331,-122.438371,-0.701846,-60.688946
90.900000,15.146590,241.184050,-0.504886,-122.834028,-0.702968,-60.816806
91.000000,15.163240,241.971010,-0.505441,-123.234823,-0.704089,-60.946850
91.100000,15.179910,242.770580,-0.505997,-123.642041,-0.705214,-61.079539
91.200000,15.196600,243.562410,-0.506553,-124.045317,-0.706340,-61.209748
91.300000,15.213200,244.358890,-0.507107,-124.450961,-0.707462,-61.341049
91.400000,15.229890,245.162280,-0.507663,-124.860124,-0.708592,-61.473259
91.500000,15.246570,245.968140,-0.508219,-125.270545,-0.709722,-61.605674
91.600000,15.263250,246.773220,-0.508775,-125.680569,-0.710853,-61.737437
91.700000,15.279830,247.584260,-0.509328,-126.093628,-0.711979,-61.870655
91.800000,15.296570,248.405030,-0.509886,-126.511643,-0.713117,-62.005170
91.900000,15.313260,249.239070,-0.510442,-126.936416,-0.714252,-62.142738
92.000000,15.329940,250.059340,-0.510998,-127.354176,-0.715389,-62.276447
92.100000,15.346560,250.899670,-0.511552,-127.782153,-0.716522,-62.414937
92.200000,15.363180,251.718280,-0.512106,-128.199067,-0.717657,-62.547556
92.300000,15.379910,252.560640,-0.512664,-128.628078,-0.718801,-62.685136
92.400000,15.396590,253.396420,-0.513220,-129.053737,-0.719942,-62.820821
92.500000,15.413290,254.238690,-0.513776,-129.482702,-0.721087,-62.957554
92.600000,15.429910,255.087110,-0.514330,-129.914798,-0.722227,-63.095677
92.700000,15.446600,255.940730,-0.514887,-130.349543,-0.723373,-63.234302
92.800000,15.463270,256.812190,-0.515442,-130.793374,-0.724519,-63.376932
92.900000,15.479990,257.664430,-0.516000,-131.227417,-0.725670,-63.514113
93.000000,15.496600,258.540040,-0.516553,-131.673361,-0.726814,-63.657048
93.100000,15.513230,259.396700,-0.517108,-132.109654,-0.727962,-63.794739
93.200000,15.529910,260.281770,-0.517664,-132.560417,-0.729114,-63.938705
93.300000,15.546580,261.163730,-0.518219,-133.009595,-0.730266,-64.081452
93.400000,15.563220,262.041200,-0.518774,-133.456487,-0.731418,-64.222732
93.500000,15.579880,262.917480,-0.519329,-133.902773,-0.732573,-64.363135
93.600000,15.596600,263.808260,-0.519887,-134.356444,-0.733733,-64.506320
93.700000,15.613280,264.713900,-0.520443,-134.817682,-0.734892,-64.652808
93.800000,15.629950,265.613460,-0.520998,-135.275824,-0.736051,-64.797345
93.900000,15.646580,266.508330,-0.521553,-135.731578,-0.737209,-64.940411
94.000000,15.663250,267.414000,-0.522108,-136.192832,-0.738371,-65.085419
94.100000,15.679960,268.330110,-0.522665,-136.659403,-0.739537,-65.232271
94.200000,15.696650,269.252230,-0.523222,-137.129035,-0.740704,-65.380153
94.300000,15.713230,270.164000,-0.523774,-137.593395,-0.741863,-65.525506
94.400000,15.729860,271.097780,-0.524329,-138.068966,-0.743028,-65.675449
94.500000,15.746580,272.024540,-0.524886,-138.540961,-0.744201,-65.822750
94.600000,15.763260,272.962010,-0.525442,-139.018410,-0.745371,-65.972299
94.700000,15.779930,273.912260,-0.525998,-139.502368,-0.746543,-66.124448
94.800000,15.796510,274.857540,-0.526550,-139.983796,-0.747710,-66.275281
94.900000,15.813230,275.810790,-0.527108,-140.469282,-0.748888,-66.426846
95.000000,15.829930,276.770750,-0.527664,-140.958185,-0.750065,-66.579579
95.100000,15.846600,277.727720,-0.528220,-141.445566,-0.751243,-66.731189
95.200000,15.863230,278.688690,-0.528774,-141.934984,-0.752418,-66.883408
95.300000,15.879900,279.665440,-0.529330,-142.432439,-0.753598,-67.038676
95.400000,15.896570,280.632570,-0.529886,-142.924994,-0.754779,-67.191088
95.500000,15.913250,281.619380,-0.530442,-143.427572,-0.755963,-67.347612
95.600000,15.929930,282.594420,-0.530998,-143.924156,-0.757148,-67.500765
95.700000,15.946540,283.572510,-0.531551,-144.422293,-0.758329,-67.654431
95.800000,15.963280,284.585630,-0.532109,-144.938271,-0.759521,-67.815264
95.900000,15.980000,285.580810,-0.532667,-145.445112,-0.760713,-67.971349
96.000000,15.996590,286.581020,-0.533220,-145.954515,-0.761897,-68.128697
96.100000,16.013210,287.576750,-0.533774,-146.461636,-0.763084,-68.284272
96.200000,16.029950,288.598270,-0.534332,-146.981892,-0.764282,-68.444813
96.300000,16.046630,289.591860,-0.534888,-147.487923,-0.765476,-68.598452
96.400000,16.063210,290.616970,-0.535440,-148.010007,-0.766665,-68.759480
96.500000,16.079920,291.648010,-0.535997,-148.535112,-0.767865,-68.920688
96.600000,16.096550,292.660430,-0.536552,-149.050733,-0.769060,-69.077314
96.700000,16.113230,293.700010,-0.537108,-149.580187,-0.770261,-69.239522
96.800000,16.129940,294.744840,-0.537665,-150.112314,-0.771465,-69.402227
96.900000,16.146530,295.773250,-0.538218,-150.636079,-0.772662,-69.561080
97.000000,16.163190,296.829860,-0.538773,-151.174206,-0.773865,-69.725626
97.100000,16.179930,297.907930,-0.539331,-151.723263,-0.775075,-69.894204
97.200000,16.196630,298.966400,-0.539888,-152.262337,-0.776285,-70.057779
97.300000,16.213270,300.029420,-0.540442,-152.803729,-0.777491,-70.222125
97.400000,16.229920,301.111760,-0.540997,-153.354960,-0.778699,-70.390336
97.500000,16.246620,302.195040,-0.541554,-153.906670,-0.779913,-70.557897
97.600000,16.263290,303.275880,-0.542110,-154.457137,-0.781126,-70.724430
97.700000,16.279970,304.370330,-0.542666,-155.014536,-0.782341,-70.893470
97.800000,16.296590,305.446110,-0.543220,-155.562426,-0.783553,-71.057857
97.900000,16.313250,306.551330,-0.543775,-156.125310,-0.784769,-71.228270
98.000000,16.329910,307.658480,-0.544330,-156.689177,-0.785987,-71.398505
98.100000,16.346610,308.780980,-0.544887,-157.260862,-0.787210,-71.571463
98.200000,16.363260,309.890530,-0.545442,-157.825951,-0.788430,-71.741049
98.300000,16.379890,311.005770,-0.545996,-158.393938,-0.789650,-71.911429
98.400000,16.396530,312.148250,-0.546551,-158.975798,-0.790872,-72.087417
98.500000,16.413240,313.283140,-0.547108,-159.553793,-0.792102,-72.260636
98.600000,16.429870,314.421690,-0.547662,-160.133652,-0.793326,-72.434482
98.700000,16.446500,315.580510,-0.548217,-160.723834,-0.794553,-72.612349
98.800000,16.463240,316.745570,-0.548775,-161.317194,-0.795788,-72.790405
98.900000,16.479930,317.889620,-0.549331,-161.899854,-0.797022,-72.963245
99.000000,16.496590,319.071930,-0.549886,-162.502000,-0.798255,-73.144371
99.100000,16.513260,320.258330,-0.550442,-163.106228,-0.799490,-73.325710
99.200000,16.529930,321.428830,-0.550998,-163.702359,-0.800727,-73.502741
99.300000,16.546590,322.620570,-0.551553,-164.309307,-0.801965,-73.684016
99.400000,16.563340,323.814820,-0.552111,-164.917534,-0.803211,-73.864694
99.500000,16.579920,325.005650,-0.552664,-165.524018,-0.804445,-74.044852
99.600000,16.596530,326.197140,-0.553218,-166.130839,-0.805684,-74.224324
99.700000,16.613250,327.427550,-0.553775,-166.757482,-0.806932,-74.411357
99.800000,16.629990,328.637480,-0.554333,-167.373694,-0.808183,-74.592932
99.900000,16.646630,329.840300,-0.554888,-167.986285,-0.809429,-74.772767
100.000000,16.663270,331.057950,-0.555442,-168.606429,-0.810675,-74.955281
100.100000,16.679890,332.277160,-0.555996,-169.227368,-0.811922,-75.137572
100.200000,16.696520,333.507420,-0.556551,-169.853934,-0.813172,-75.321614
100.300000,16.713210,334.771150,-0.557107,-170.497547,-0.814427,-75.512170
100.400000,16.729850,336.030210,-0.557662,-171.138781,-0.815680,-75.701243
100.500000,16.746550,337.266570,-0.558218,-171.768454,-0.816939,-75.884154
100.600000,16.763200,338.532680,-0.558773,-172.413278,-0.818197,-76.073336
100.700000,16.779910,339.810910,-0.559330,-173.064275,-0.819460,-76.264177
100.800000,16.796560,341.086700,-0.559885,-173.714030,-0.820720,-76.454092
100.900000,16.813180,342.371340,-0.560439,-174.368292,-0.821980,-76.645443
101.000000,16.829900,343.673610,-0.560997,-175.031532,-0.823248,-76.839426
101.100000,16.846660,344.979520,-0.561555,-175.696627,-0.824522,-77.033249
101.200000,16.863320,346.280430,-0.562111,-176.359175,-0.825789,-77.225801
101.300000,16.879900,347.587650,-0.562663,-177.024936,-0.827052,-77.419496
101.400000,16.896580,348.909210,-0.563219,-177.698001,-0.828324,-77.615052
101.500000,16.913260,350.228640,-0.563775,-178.369982,-0.829598,-77.809386
101.600000,16.929930,351.566560,-0.564331,-179.051379,-0.830872,-78.007135
101.700000,16.946560,352.906280,-0.564885,-179.733693,-0.832146,-78.204766
101.800000,16.963230,354.243710,-0.565441,-180.414840,-0.833424,-78.400892
101.900000,16.979900,355.612300,-0.565997,-181.111857,-0.834703,-78.603150
102.000000,16.996610,356.983060,-0.566554,-181.809980,-0.835987,-78.804869
102.100000,17.013250,358.351260,-0.567108,-182.506798,-0.837268,-79.005672
102.200000,17.029880,359.729030,-0.567663,-183.208491,-0.838549,-79.207870
102.300000,17.046560,361.126530,-0.568219,-183.920231,-0.839836,-79.413323
102.400000,17.063260,362.530400,-0.568775,-184.635217,-0.841126,-79.619260
102.500000,17.079960,363.926330,-0.569332,-185.346158,-0.842418,-79.822659
102.600000,17.096550,365.315160,-0.569885,-186.053483,-0.843703,-80.024394
102.700000,17.113250,366.748170,-0.570442,-186.783309,-0.844998,-80.234327
102.800000,17.129950,368.175510,-0.570998,-187.510247,-0.846294,-80.442209
102.900000,17.146650,369.603000,-0.571555,-188.237262,-0.847593,-80.649314
103.000000,17.163230,371.027620,-0.572108,-188.962815,-0.848884,-80.855740
103.100000,17.179920,372.476530,-0.572664,-189.700739,-0.850185,-81.065955
103.200000,17.196620,373.923920,-0.573221,-190.437889,-0.851488,-81.274955
103.300000,17.213260,375.380340,-0.573775,-191.179637,-0.852789,-81.485477
103.400000,17.229950,376.851620,-0.574332,-191.928954,-0.854095,-81.698078
103.500000,17.246530,378.295500,-0.574884,-192.664316,-0.855394,-81.904619
103.600000,17.263220,379.778110,-0.575441,-193.419403,-0.856704,-82.118013
103.700000,17.279900,381.264280,-0.575997,-194.176303,-0.858014,-82.331400
103.800000,17.296560,382.753110,-0.576552,-194.934558,-0.859325,-82.544649
103.900000,17.313140,384.250000,-0.577105,-195.696918,-0.860631,-82.759313
104.000000,17.329900,385.801450,-0.577663,-196.487065,-0.861952,-82.983692
104.100000,17.346590,387.297120,-0.578220,-197.248803,-0.863271,-83.195666
104.200000,17.363310,388.828220,-0.578777,-198.028586,-0.864593,-83.414195
104.300000,17.379930,390.364900,-0.579331,-198.811211,-0.865909,-83.633713
104.400000,17.396570,391.894350,-0.579886,-199.590154,-0.867228,-83.850684
104.500000,17.413260,393.467620,-0.580442,-200.391413,-0.868554,-84.075821
104.600000,17.429940,395.030490,-0.580998,-201.187376,-0.869880,-84.297913
104.700000,17.446620,396.601410,-0.581554,-201.987439,-0.871207,-84.520836
104.800000,17.463250,398.171750,-0.582108,-202.787207,-0.872533,-84.743084
104.900000,17.479890,399.759120,-0.582663,-203.595648,-0.873861,-84.967997
105.000000,17.496560,401.359650,-0.583219,-204.410791,-0.875194,-85.194602
105.100000,17.513250,402.968870,-0.583775,-205.230360,-0.876529,-85.422007
105.200000,17.529900,404.575260,-0.584330,-206.048488,-0.877864,-85.648175
105.300000,17.546550,406.203700,-0.584885,-206.877846,-0.879200,-85.878097
105.400000,17.563250,407.853090,-0.585442,-207.717873,-0.880542,-86.111175
105.500000,17.579940,409.493410,-0.585998,-208.553281,-0.881884,-86.341476
105.600000,17.596590,411.158630,-0.586553,-209.401371,-0.883226,-86.576369
105.700000,17.613240,412.830020,-0.587108,-210.252603,-0.884569,-86.811618
105.800000,17.629980,414.500030,-0.587666,-211.103132,-0.885922,-87.044999
105.900000,17.646610,416.177030,-0.588220,-211.957221,-0.887267,-87.279674
106.000000,17.663290,417.889560,-0.588776,-212.829405,-0.888618,-87.520488
106.100000,17.679930,419.596340,-0.589331,-213.698661,-0.889968,-87.759415
106.200000,17.696570,421.297030,-0.589886,-214.564815,-0.891319,-87.996106
106.300000,17.713290,423.025270,-0.590443,-215.445001,-0.892679,-88.237008
106.400000,17.730000,424.767180,-0.591000,-216.332148,-0.894040,-88.479849
106.500000,17.746600,426.493230,-0.591553,-217.211218,-0.895394,-88.719198
106.600000,17.763210,428.244570,-0.592107,-218.103169,-0.896750,-88.962756
106.700000,17.779920,430.002230,-0.592664,-218.998337,-0.898117,-89.205907
106.800000,17.796590,431.755100,-0.593220,-219.891067,-0.899482,-89.447361
106.900000,17.813250,433.536710,-0.593775,-220.798433,-0.900848,-89.693844
107.000000,17.829870,435.312260,-0.594329,-221.702713,-0.902213,-89.938361
107.100000,17.846580,437.104980,-0.594886,-222.615738,-0.903587,-90.184752
107.200000,17.863230,438.917970,-0.595441,-223.539087,-0.904958,-90.434749
107.300000,17.879930,440.730160,-0.595998,-224.462027,-0.906335,-90.683183
107.400000,17.896580,442.542940,-0.596553,-225.385269,-0.907709,-90.931086
107.500000,17.913230,444.382930,-0.597108,-226.322368,-0.909086,-91.183547
107.600000,17.929930,446.232270,-0.597664,-227.264229,-0.910469,-91.436505
107.700000,17.946620,448.115720,-0.598221,-228.223462,-0.911852,-91.695470
107.800000,17.963280,449.969210,-0.598776,-229.167437,-0.913235,-91.947476
107.900000,17.979880,451.812040,-0.599329,-230.105982,-0.914615,-92.196717
108.000000,17.996570,453.730530,-0.599886,-231.083061,-0.916005,-92.459645
108.100000,18.013280,455.618230,-0.600443,-232.044459,-0.917398,-92.715065
108.200000,18.029930,457.519410,-0.600998,-233.012722,-0.918788,-92.972620
108.300000,18.046580,459.426820,-0.601553,-233.984158,-0.920180,-93.230364
108.400000,18.063240,461.345830,-0.602108,-234.961502,-0.921575,-93.489302
108.500000,18.079930,463.278780,-0.602664,-235.945945,-0.922974,-93.749739
108.600000,18.096570,465.222560,-0.603219,-236.935904,-0.924371,-94.011665
108.700000,18.113190,467.187100,-0.603773,-237.936436,-0.925768,-94.276840
108.800000,18.129870,469.165370,-0.604329,-238.943961,-0.927172,-94.543196
108.900000,18.146570,471.162050,-0.604886,-239.960862,-0.928580,-94.811976
109.000000,18.163260,473.147430,-0.605442,-240.972007,-0.929989,-95.077433
109.100000,18.179910,475.148500,-0.605997,-241.991144,-0.931397,-95.345237
109.200000,18.196510,477.174470,-0.606550,-243.022962,-0.932802,-95.617303
109.300000,18.213220,479.230130,-0.607107,-244.069901,-0.934219,-95.893274
109.400000,18.229940,481.284760,-0.607665,-245.116315,-0.935638,-96.167791
109.500000,18.246580,483.311830,-0.608219,-246.148694,-0.937053,-96.436299
109.600000,18.263270,485.384640,-0.608776,-247.204367,-0.938474,-96.712364
109.700000,18.279950,487.477540,-0.609332,-248.270272,-0.939896,-96.991334
109.800000,18.296640,489.563780,-0.609888,-249.332786,-0.941321,-97.267712
109.900000,18.313300,491.681820,-0.610443,-250.411495,-0.942746,-97.549467
110.000000,18.329970,493.803220,-0.610999,-251.491915,-0.944173,-97.830606
110.100000,18.346630,495.910100,-0.611554,-252.564940,-0.945602,-98.107756
110.200000,18.363290,498.049100,-0.612110,-253.654324,-0.947033,-98.390060
110.300000,18.379980,500.189000,-0.612666,-254.744166,-0.948468,-98.671077
110.400000,18.396580,502.323390,-0.613219,-255.831202,-0.949897,-98.950563
110.500000,18.413230,504.500090,-0.613774,-256.939786,-0.951333,-99.236740
110.600000,18.429910,506.687230,-0.614330,-258.053687,-0.952774,-99.523480
110.700000,18.446600,508.873350,-0.614887,-259.167069,-0.954218,-99.808694
110.800000,18.463230,511.083650,-0.615441,-260.292766,-0.955658,-100.097926
110.900000,18.479860,513.321720,-0.615995,-261.432605,-0.957101,-100.391340
111.000000,18.496570,515.568540,-0.616552,-262.576901,-0.958552,-100.684500
111.100000,18.513270,517.807430,-0.617109,-263.717159,-0.960005,-100.974927
111.200000,18.529960,520.098450,-0.617665,-264.883965,-0.961459,-101.274323
111.300000,18.546580,522.354370,-0.618219,-266.032896,-0.962909,-101.566216
111.400000,18.563240,524.623780,-0.618775,-267.188697,-0.964365,-101.859100
111.500000,18.579900,526.932740,-0.619330,-268.364641,-0.965822,-102.158368
111.600000,18.596620,529.237240,-0.619887,-269.538313,-0.967288,-102.454927
111.700000,18.613290,531.563350,-0.620443,-270.722991,-0.968750,-102.754806
111.800000,18.629910,533.897220,-0.620997,-271.911621,-0.970211,-103.055320
111.900000,18.646580,536.244510,-0.621553,-273.107086,-0.971678,-103.356649
112.000000,18.663240,538.629460,-0.622108,-274.321731,-0.973147,-103.663988
112.100000,18.679910,541.019470,-0.622664,-275.538953,-0.974618,-103.970858
112.200000,18.696530,543.407470,-0.623218,-276.755152,-0.976088,-104.276452
112.300000,18.713220,545.818600,-0.623774,-277.983130,-0.977565,-104.584481
112.400000,18.729890,548.264890,-0.624330,-279.229016,-0.979043,-104.898057
112.500000,18.746550,550.720760,-0.624885,-280.479780,-0.980523,-105.212173
112.600000,18.763170,553.195920,-0.625439,-281.740369,-0.982001,-105.528954
112.700000,18.779920,555.673520,-0.625997,-283.002200,-0.983492,-105.843577
112.800000,18.796580,558.172550,-0.626553,-284.274945,-0.984978,-106.161720
112.898000,18.812930,560.678470,-0.627098,-285.551200,-0.986439,-106.482709
112.998000,18.829600,563.185000,-0.627653,-286.827765,-0.987930,-106.799362
113.097000,18.846050,565.691220,-0.628202,-288.104173,-0.989404,-107.116651
113.195000,18.862360,568.208370,-0.628745,-289.386147,-0.990867,-107.435957
113.292000,18.878600,570.729680,-0.629287,-290.670239,-0.992326,-107.755333
113.389000,18.894790,573.229740,-0.629826,-291.943509,-0.993783,-108.069799
113.485000,18.910730,575.744930,-0.630358,-293.224485,-0.995219,-108.388183
113.580000,18.926560,578.250430,-0.630885,-294.500526,-0.996648,-108.704463
113.674000,18.942250,580.751890,-0.631408,-295.774509,-0.998066,-109.020019
113.768000,18.957960,583.262630,-0.631932,-297.053218,-0.999488,-109.335784
113.863000,18.973800,585.779600,-0.632460,-298.335100,-1.000923,-109.650083
113.957000,18.989400,588.288640,-0.632980,-299.612944,-1.002339,-109.963943
114.048000,19.004570,590.796330,-0.633486,-300.890100,-1.003718,-110.280534
114.140000,19.019950,593.306210,-0.633998,-302.168371,-1.005117,-110.594128
114.233000,19.035480,595.821410,-0.634516,-303.449352,-1.006533,-110.905883
114.325000,19.050720,598.343020,-0.635024,-304.733598,-1.007924,-111.220450
114.415000,19.065790,600.861510,-0.635526,-306.016254,-1.009301,-111.534866
114.506000,19.080950,603.367370,-0.636032,-307.292478,-1.010688,-111.844731
114.596000,19.095900,605.887570,-0.636530,-308.576006,-1.012059,-112.158121
114.685000,19.110770,608.416020,-0.637026,-309.863735,-1.013423,-112.472582
114.775000,19.125730,610.934940,-0.637524,-311.146610,-1.014798,-112.783075
114.864000,19.140520,613.444760,-0.638017,-312.424851,-1.016159,-113.092381
114.951000,19.155070,615.969120,-0.638502,-313.710497,-1.017500,-113.405613
115.037000,19.169450,618.497010,-0.638982,-314.997941,-1.018827,-113.720032
115.124000,19.183930,620.997860,-0.639464,-316.271613,-1.020164,-114.027197
115.210000,19.198200,623.517150,-0.639940,-317.554677,-1.021485,-114.338737
115.295000,19.212380,626.020260,-0.640413,-318.829500,-1.022798,-114.647050
115.380000,19.226580,628.542360,-0.640886,-320.113995,-1.024115,-114.957417
115.464000,19.240620,631.049990,-0.641354,-321.391121,-1.025419,-115.265640
115.548000,19.254630,633.555480,-0.641821,-322.667156,-1.026722,-115.572599
115.632000,19.268570,636.063540,-0.642286,-323.944501,-1.028021,-115.879591
115.716000,19.282570,638.584110,-0.642752,-325.228217,-1.029326,-116.187022
115.799000,19.296410,641.107730,-0.643214,-326.513486,-1.030618,-116.495549
115.882000,19.310240,643.628660,-0.643675,-327.797385,-1.031911,-116.802512
115.965000,19.324090,646.157170,-0.644136,-329.085144,-1.033208,-117.109446
116.046000,19.337570,648.661320,-0.644586,-330.360498,-1.034471,-117.414856
116.128000,19.351220,651.180300,-0.645041,-331.643403,-1.035752,-117.719921
116.209000,19.364670,653.691830,-0.645489,-332.922515,-1.037016,-118.024694
116.289000,19.378050,656.216370,-0.645935,-334.208253,-1.038275,-118.331445
116.369000,19.391410,658.743410,-0.646380,-335.495264,-1.039533,-118.637723
116.448000,19.404640,661.265080,-0.646821,-336.779540,-1.040781,-118.943349
116.528000,19.417940,663.784180,-0.647265,-338.062507,-1.042037,-119.246591
116.606000,19.430940,666.316530,-0.647698,-339.352222,-1.043267,-119.554467
116.684000,19.443960,668.841670,-0.648132,-340.638265,-1.044499,-119.859705
116.761000,19.456790,671.349980,-0.648560,-341.915737,-1.045715,-120.162981
116.839000,19.469780,673.872010,-0.648993,-343.200196,-1.046948,-120.465786
116.915000,19.482420,676.377320,-0.649414,-344.476140,-1.048149,-120.768512
116.991000,19.495110,678.888060,-0.649837,-345.754850,-1.049357,-121.070555
117.067000,19.507770,681.414860,-0.650259,-347.041738,-1.050562,-121.374725
117.142000,19.520290,683.921810,-0.650676,-348.318518,-1.051756,-121.675902
117.217000,19.532790,686.431030,-0.651093,-349.596453,-1.052950,-121.976650
117.291000,19.545190,688.957460,-0.651506,-350.883153,-1.054135,-122.280557
117.366000,19.557590,691.467350,-0.651920,-352.161430,-1.055322,-122.580468
117.440000,19.569900,693.973750,-0.652330,-353.437929,-1.056502,-122.879765
117.515000,19.582360,696.477840,-0.652745,-354.713251,-1.057697,-123.175832
117.588000,19.594600,699.001460,-0.653153,-355.998520,-1.058872,-123.476900
117.660000,19.606620,701.512150,-0.653554,-357.277204,-1.060028,-123.777258
117.732000,19.618650,704.029360,-0.653955,-358.559209,-1.061186,-124.077621
117.807000,19.631020,706.561710,-0.654367,-359.848924,-1.062379,-124.375543
117.880000,19.643190,709.095760,-0.654773,-361.139505,-1.063553,-124.675108
117.952000,19.655240,711.628780,-0.655175,-362.429562,-1.064717,-124.974894
118.023000,19.667130,714.142820,-0.655571,-363.709952,-1.065867,-125.272255
118.094000,19.678970,716.649600,-0.655966,-364.986644,-1.067014,-125.567937
118.164000,19.690630,719.163270,-0.656354,-366.266846,-1.068144,-125.866014
118.235000,19.702370,721.691280,-0.656746,-367.554351,-1.069284,-126.164624
118.305000,19.714050,724.227230,-0.657135,-368.845899,-1.070418,-126.464349
118.374000,19.725610,726.737370,-0.657520,-370.124303,-1.071543,-126.760048
118.444000,19.737260,729.261720,-0.657909,-371.409944,-1.072678,-127.056123
118.513000,19.748750,731.778870,-0.658292,-372.691918,-1.073798,-127.351934
118.582000,19.760310,734.313170,-0.658677,-373.982627,-1.074926,-127.648872
118.650000,19.771610,736.823970,-0.659054,-375.261366,-1.076030,-127.943987
118.719000,19.783120,739.356380,-0.659437,-376.551112,-1.077156,-128.239251
118.786000,19.794240,741.865300,-0.659808,-377.828895,-1.078245,-128.534367
118.852000,19.805270,744.365300,-0.660176,-379.102134,-1.079326,-128.828130
118.919000,19.816410,746.892030,-0.660547,-380.388987,-1.080420,-129.124183
118.986000,19.827600,749.395260,-0.660920,-381.663872,-1.081519,-129.414586
119.052000,19.838610,751.898320,-0.661287,-382.938670,-1.082602,-129.706306
119.120000,19.849890,754.435180,-0.661663,-384.230682,-1.083713,-129.999456
119.186000,19.860870,756.954470,-0.662029,-385.513746,-1.084795,-130.292466
119.252000,19.871880,759.482850,-0.662396,-386.801439,-1.085882,-130.585713
119.317000,19.882750,761.998410,-0.662758,-388.082603,-1.086955,-130.877624
119.382000,19.893570,764.512510,-0.663119,-389.363024,-1.088026,-131.169005
119.447000,19.904420,767.038210,-0.663481,-390.649353,-1.089100,-131.461060
119.512000,19.915220,769.560420,-0.663841,-391.933904,-1.090170,-131.752240
119.576000,19.925890,772.080380,-0.664196,-393.217309,-1.091229,-132.043814
119.640000,19.936530,774.604000,-0.664551,-394.502578,-1.092285,-132.335495
119.705000,19.947370,777.133730,-0.664912,-395.790959,-1.093363,-132.624669
119.768000,19.957890,779.647710,-0.665263,-397.071318,-1.094410,-132.914462
119.831000,19.968420,782.163700,-0.665614,-398.352701,-1.095459,-133.203566
119.893000,19.978740,784.691100,-0.665958,-399.639896,-1.096489,-133.496510
119.956000,19.989220,787.201110,-0.666307,-400.918233,-1.097535,-133.783474
120.020000,19.999880,789.741150,-0.666663,-402.211865,-1.098600,-134.072230
120.021000,20.000040,789.781620,-0.666668,-402.232476,-1.098616,-134.076956
