Repository: abubakardawood/tissue-phantom-material-database

Title:
A Database of Silicone Phantom Materials for Modeling Human Tissue Mechanics Across Varying Stiffnesses

Description:
This dataset contains processed mechanical compression test data for soft silicone phantoms
fabricated using Ecoflex (Smooth-On) with varying base materials and thinner concentrations.
The dataset provides force–compression measurements together with derived engineering and
true stress–strain quantities, intended for mechanical characterization, constitutive model
fitting, and the design of tissue-equivalent phantoms.

All files in this dataset are processed outputs generated from raw experimental measurements.
The raw data files are not included in this archive.

File: data/EF50_12_5T/EF50_12_5T_A5.csv (part 2 of 2)
Speed (mm/min): 10;
Machine: INSTRON 5900;
Load cell: 10kN;
Time (s),Compression (mm),Load (N),Engineering Strain [-],Engineering Stress (kPa),True Strain [-],True Stress (kPa)
56.600000,9.429930,96.750130,-0.314331,-49.274437,-0.377360,-33.785954
56.700000,9.446590,96.982220,-0.314886,-49.392639,-0.378171,-33.839572
56.800000,9.463210,97.222890,-0.315440,-49.515211,-0.378979,-33.896117
56.900000,9.479880,97.460950,-0.315996,-49.636454,-0.379792,-33.951533
57.000000,9.496580,97.704270,-0.316553,-49.760376,-0.380606,-34.008596
57.100000,9.513280,97.943920,-0.317109,-49.882429,-0.381421,-34.064245
57.200000,9.529990,98.190690,-0.317666,-50.008108,-0.382236,-34.122216
57.300000,9.546540,98.431890,-0.318218,-50.130950,-0.383045,-34.178379
57.400000,9.563200,98.674330,-0.318773,-50.254424,-0.383860,-34.234653
57.500000,9.579900,98.912610,-0.319330,-50.375779,-0.384678,-34.289281
57.600000,9.596610,99.147130,-0.319887,-50.495219,-0.385496,-34.342455
57.700000,9.613220,99.390640,-0.320441,-50.619237,-0.386311,-34.398775
57.800000,9.629870,99.636810,-0.320996,-50.744611,-0.387128,-34.455811
57.900000,9.646580,99.883430,-0.321553,-50.870213,-0.387948,-34.512760
58.000000,9.663260,100.122430,-0.322109,-50.991935,-0.388768,-34.566991
58.100000,9.679930,100.368550,-0.322664,-51.117283,-0.389588,-34.623559
58.200000,9.696530,100.607950,-0.323218,-51.239208,-0.390406,-34.677791
58.300000,9.713230,100.851510,-0.323774,-51.363252,-0.391228,-34.733150
58.400000,9.729890,101.087120,-0.324330,-51.483247,-0.392050,-34.785703
58.500000,9.746560,101.338940,-0.324885,-51.611498,-0.392873,-34.843679
58.600000,9.763180,101.583030,-0.325439,-51.735812,-0.393694,-34.898944
58.700000,9.779840,101.831700,-0.325995,-51.862459,-0.394517,-34.955574
58.800000,9.796550,102.082720,-0.326552,-51.990302,-0.395344,-35.012782
58.900000,9.813260,102.327670,-0.327109,-52.115054,-0.396171,-35.067768
59.000000,9.829900,102.574740,-0.327663,-52.240886,-0.396996,-35.123463
59.100000,9.846530,102.829260,-0.328218,-52.370512,-0.397821,-35.181585
59.200000,9.863300,103.082980,-0.328777,-52.499731,-0.398653,-35.239044
59.300000,9.880000,103.331860,-0.329333,-52.626484,-0.399483,-35.294829
59.400000,9.896640,103.586720,-0.329888,-52.756283,-0.400310,-35.352619
59.500000,9.913260,103.838190,-0.330442,-52.884356,-0.401137,-35.409144
59.600000,9.929940,104.090580,-0.330998,-53.012897,-0.401968,-35.465734
59.700000,9.946660,104.345170,-0.331555,-53.142559,-0.402802,-35.522860
59.800000,9.963280,104.593260,-0.332109,-53.268910,-0.403631,-35.577808
59.900000,9.979890,104.848930,-0.332663,-53.399122,-0.404460,-35.635210
60.000000,9.996510,105.103010,-0.333217,-53.528523,-0.405291,-35.691909
60.100000,10.013220,105.364980,-0.333774,-53.661944,-0.406126,-35.750982
60.200000,10.029920,105.621450,-0.334331,-53.792563,-0.406962,-35.808059
60.300000,10.046560,105.880550,-0.334885,-53.924521,-0.407796,-35.865990
60.400000,10.063190,106.125770,-0.335440,-54.049411,-0.408630,-35.919094
60.500000,10.079890,106.378720,-0.335996,-54.178237,-0.409468,-35.974548
60.600000,10.096620,106.646700,-0.336554,-54.314718,-0.410308,-36.034883
60.700000,10.113270,106.906910,-0.337109,-54.447242,-0.411145,-36.092587
60.800000,10.129900,107.167530,-0.337663,-54.579975,-0.411981,-36.150319
60.900000,10.146600,107.429370,-0.338220,-54.713329,-0.412822,-36.208187
61.000000,10.163260,107.688580,-0.338775,-54.845343,-0.413662,-36.265094
61.100000,10.179910,107.947530,-0.339330,-54.977226,-0.414501,-36.321785
61.200000,10.196590,108.206890,-0.339886,-55.109317,-0.415343,-36.378413
61.300000,10.213250,108.469250,-0.340442,-55.242935,-0.416185,-36.435938
61.400000,10.229950,108.739040,-0.340998,-55.380338,-0.417029,-36.495735
61.500000,10.246610,109.006020,-0.341554,-55.516310,-0.417872,-36.554511
61.600000,10.263230,109.267340,-0.342108,-55.649399,-0.418714,-36.611313
61.700000,10.279840,109.530330,-0.342661,-55.783339,-0.419556,-36.668546
61.800000,10.296590,109.794780,-0.343220,-55.918022,-0.420406,-36.725857
61.900000,10.313290,110.054420,-0.343776,-56.050256,-0.421254,-36.781504
62.000000,10.329940,110.320640,-0.344331,-56.185841,-0.422100,-36.839295
62.100000,10.346550,110.594450,-0.344885,-56.325291,-0.422944,-36.899543
62.200000,10.363240,110.858710,-0.345441,-56.459877,-0.423794,-36.956302
62.300000,10.379940,111.127600,-0.345998,-56.596822,-0.424645,-37.014435
62.400000,10.396620,111.394580,-0.346554,-56.732794,-0.425495,-37.071817
62.500000,10.413260,111.662390,-0.347109,-56.869188,-0.426345,-37.129400
62.600000,10.429880,111.932640,-0.347663,-57.006825,-0.427193,-37.187680
62.700000,10.446550,112.211700,-0.348218,-57.148950,-0.428046,-37.248638
62.800000,10.463270,112.489940,-0.348776,-57.290656,-0.428901,-37.309069
62.900000,10.479960,112.762490,-0.349332,-57.429465,-0.429756,-37.367515
63.000000,10.496620,113.033220,-0.349887,-57.567346,-0.430610,-37.425261
63.100000,10.513260,113.307120,-0.350442,-57.706842,-0.431463,-37.483941
63.200000,10.529960,113.575420,-0.350999,-57.843486,-0.432321,-37.540500
63.300000,10.546610,113.854650,-0.351554,-57.985697,-0.433176,-37.600613
63.400000,10.563250,114.140160,-0.352108,-58.131106,-0.434032,-37.662659
63.500000,10.579950,114.416910,-0.352665,-58.272054,-0.434891,-37.721540
63.600000,10.596650,114.697910,-0.353222,-58.415166,-0.435752,-37.781664
63.700000,10.613280,114.971950,-0.353776,-58.554733,-0.436609,-37.839474
63.800000,10.629890,115.246930,-0.354330,-58.694779,-0.437466,-37.897478
63.900000,10.646570,115.534160,-0.354886,-58.841065,-0.438328,-37.959214
64.000000,10.663240,115.814480,-0.355441,-58.983830,-0.439189,-38.018539
64.100000,10.679960,116.096340,-0.355999,-59.127380,-0.440054,-38.078112
64.200000,10.696620,116.374910,-0.356554,-59.269255,-0.440917,-38.136565
64.300000,10.713240,116.657430,-0.357108,-59.413141,-0.441779,-38.196233
64.400000,10.729890,116.935270,-0.357663,-59.554644,-0.442642,-38.254151
64.500000,10.746630,117.226770,-0.358221,-59.703104,-0.443511,-38.316198
64.600000,10.763290,117.517310,-0.358776,-59.851075,-0.444377,-38.377925
64.700000,10.779870,117.800800,-0.359329,-59.995455,-0.445239,-38.437348
64.800000,10.796530,118.083700,-0.359884,-60.139535,-0.446106,-38.496258
64.900000,10.813260,118.373130,-0.360442,-60.286940,-0.446978,-38.556995
65.000000,10.829880,118.660410,-0.360996,-60.433251,-0.447845,-38.617089
65.100000,10.846530,118.949920,-0.361551,-60.580697,-0.448713,-38.677685
65.200000,10.863200,119.240450,-0.362107,-60.728663,-0.449584,-38.738409
65.300000,10.879850,119.540680,-0.362662,-60.881568,-0.450455,-38.802157
65.400000,10.896560,119.836090,-0.363219,-61.032019,-0.451329,-38.864051
65.500000,10.913220,120.123230,-0.363774,-61.178259,-0.452201,-38.923199
65.600000,10.929850,120.414920,-0.364328,-61.326815,-0.453073,-38.983719
65.700000,10.946500,120.709530,-0.364883,-61.476859,-0.453947,-39.044978
65.800000,10.963240,121.014580,-0.365441,-61.632219,-0.454826,-39.109259
65.900000,10.979900,121.311350,-0.365997,-61.783363,-0.455701,-39.170858
66.000000,10.996480,121.611980,-0.366549,-61.936473,-0.456573,-39.233700
66.100000,11.013230,121.911970,-0.367108,-62.089256,-0.457455,-39.295814
66.200000,11.029940,122.207480,-0.367665,-62.239758,-0.458335,-39.356398
66.300000,11.046640,122.509710,-0.368221,-62.393683,-0.459216,-39.418998
66.400000,11.063240,122.816090,-0.368775,-62.549721,-0.460092,-39.482968
66.500000,11.079910,123.124590,-0.369330,-62.706839,-0.460973,-39.547301
66.600000,11.096580,123.420800,-0.369886,-62.857697,-0.461855,-39.607515
66.700000,11.113240,123.724380,-0.370441,-63.012309,-0.462736,-39.669945
66.800000,11.129930,124.032970,-0.370998,-63.169473,-0.463620,-39.733746
66.900000,11.146550,124.342580,-0.371552,-63.327156,-0.464501,-39.797846
67.000000,11.163200,124.652870,-0.372107,-63.485185,-0.465385,-39.861925
67.100000,11.179880,124.964020,-0.372663,-63.643653,-0.466271,-39.926039
67.200000,11.196600,125.278010,-0.373220,-63.803567,-0.467160,-39.990799
67.300000,11.213200,125.584350,-0.373773,-63.959584,-0.468043,-40.053197
67.400000,11.229890,125.891110,-0.374330,-64.115816,-0.468932,-40.115364
67.500000,11.246620,126.206670,-0.374887,-64.276529,-0.469823,-40.180073
67.600000,11.263320,126.529080,-0.375444,-64.440731,-0.470714,-40.246845
67.700000,11.279950,126.845690,-0.375998,-64.601979,-0.471602,-40.311743
67.800000,11.296610,127.158760,-0.376554,-64.761425,-0.472493,-40.375273
67.900000,11.313280,127.473140,-0.377109,-64.921537,-0.473384,-40.439020
68.000000,11.329920,127.787010,-0.377664,-65.081390,-0.474275,-40.502492
68.100000,11.346610,128.111130,-0.378220,-65.246463,-0.475169,-40.568924
68.200000,11.363240,128.436750,-0.378775,-65.412300,-0.476061,-40.635778
68.300000,11.379940,128.760210,-0.379331,-65.577036,-0.476958,-40.701612
68.400000,11.396650,129.074160,-0.379888,-65.736930,-0.477856,-40.764237
68.500000,11.413310,129.390840,-0.380444,-65.898214,-0.478752,-40.827656
68.600000,11.429880,129.715500,-0.380996,-66.063562,-0.479644,-40.893609
68.700000,11.446550,130.047870,-0.381552,-66.232836,-0.480542,-40.961587
68.800000,11.463240,130.376910,-0.382108,-66.400415,-0.481442,-41.028285
68.900000,11.479950,130.703770,-0.382665,-66.566883,-0.482343,-41.094067
69.000000,11.496600,131.026200,-0.383220,-66.731096,-0.483243,-41.158405
69.100000,11.513230,131.357130,-0.383774,-66.899637,-0.484142,-41.225273
69.200000,11.529910,131.682950,-0.384330,-67.065576,-0.485045,-41.290241
69.300000,11.546610,132.027040,-0.384887,-67.240819,-0.485949,-41.360702
69.400000,11.563300,132.349460,-0.385443,-67.405026,-0.486854,-41.424208
69.500000,11.579900,132.687880,-0.385997,-67.577382,-0.487755,-41.492738
69.600000,11.596570,133.019790,-0.386552,-67.746423,-0.488660,-41.558885
69.700000,11.613250,133.354630,-0.387108,-67.916955,-0.489567,-41.625736
69.800000,11.629950,133.698460,-0.387665,-68.092067,-0.490476,-41.695156
69.900000,11.646630,134.037540,-0.388221,-68.264759,-0.491384,-41.762946
70.000000,11.663250,134.372820,-0.388775,-68.435515,-0.492290,-41.829498
70.100000,11.679950,134.716570,-0.389332,-68.610586,-0.493201,-41.898312
70.200000,11.696620,135.058810,-0.389887,-68.784887,-0.494112,-41.966531
70.300000,11.713250,135.411440,-0.390442,-68.964480,-0.495021,-42.037874
70.400000,11.729860,135.754090,-0.390995,-69.138990,-0.495929,-42.105968
70.500000,11.746530,136.098240,-0.391551,-69.314264,-0.496842,-42.174195
70.600000,11.763190,136.445300,-0.392106,-69.491021,-0.497755,-42.243151
70.700000,11.779870,136.788280,-0.392662,-69.665699,-0.498670,-42.310603
70.800000,11.796490,137.140690,-0.393216,-69.845180,-0.499583,-42.380914
70.900000,11.813200,137.493130,-0.393773,-70.024676,-0.500501,-42.450826
71.000000,11.829920,137.839770,-0.394331,-70.201218,-0.501421,-42.518725
71.100000,11.846630,138.194050,-0.394888,-70.381652,-0.502341,-42.588805
71.200000,11.863270,138.536320,-0.395442,-70.555968,-0.503258,-42.655152
71.300000,11.879900,138.893860,-0.395997,-70.738062,-0.504176,-42.726025
71.400000,11.896620,139.253740,-0.396554,-70.921347,-0.505099,-42.797203
71.500000,11.913300,139.608080,-0.397110,-71.101811,-0.506021,-42.866571
71.600000,11.929950,139.963180,-0.397665,-71.282662,-0.506942,-42.936042
71.700000,11.946550,140.317900,-0.398218,-71.463320,-0.507861,-43.005316
71.800000,11.963220,140.684660,-0.398774,-71.650109,-0.508784,-43.077908
71.900000,11.979920,141.046980,-0.399331,-71.834637,-0.509711,-43.148864
72.000000,11.996600,141.410420,-0.399887,-72.019736,-0.510637,-43.220004
72.100000,12.013230,141.770280,-0.400441,-72.203011,-0.511561,-43.289965
72.200000,12.029870,142.131270,-0.400996,-72.386861,-0.512486,-43.360044
72.300000,12.046540,142.500310,-0.401551,-72.574812,-0.513415,-43.432299
72.400000,12.063230,142.873780,-0.402108,-72.765019,-0.514345,-43.505647
72.500000,12.079930,143.231610,-0.402664,-72.947260,-0.515276,-43.574000
72.600000,12.096550,143.594540,-0.403218,-73.132099,-0.516204,-43.643896
72.700000,12.113230,143.968200,-0.403774,-73.322402,-0.517136,-43.716698
72.800000,12.129930,144.340180,-0.404331,-73.511850,-0.518070,-43.788730
72.900000,12.146600,144.720630,-0.404887,-73.705612,-0.519003,-43.863192
73.000000,12.163210,145.088930,-0.405440,-73.893185,-0.519934,-43.933908
73.100000,12.179940,145.463150,-0.405998,-74.083774,-0.520873,-44.005910
73.200000,12.196630,145.837970,-0.406554,-74.274668,-0.521810,-44.077980
73.300000,12.213290,146.232130,-0.407110,-74.475412,-0.522746,-44.155752
73.400000,12.229930,146.608460,-0.407664,-74.667076,-0.523682,-44.227972
73.500000,12.246580,146.985150,-0.408219,-74.858922,-0.524619,-44.300063
73.600000,12.263270,147.371230,-0.408776,-75.055551,-0.525560,-44.374668
73.700000,12.279940,147.754760,-0.409331,-75.250881,-0.526500,-44.448338
73.800000,12.296560,148.144650,-0.409885,-75.449451,-0.527438,-44.523827
73.900000,12.313190,148.529400,-0.410440,-75.645402,-0.528378,-44.597529
74.000000,12.329870,148.911610,-0.410996,-75.840060,-0.529322,-44.670124
74.100000,12.346610,149.312930,-0.411554,-76.044451,-0.530270,-44.748078
74.200000,12.363270,149.702270,-0.412109,-76.242740,-0.531214,-44.822421
74.300000,12.379920,150.098480,-0.412664,-76.444528,-0.532158,-44.898623
74.400000,12.396610,150.494090,-0.413220,-76.646011,-0.533106,-44.974321
74.500000,12.413290,150.879850,-0.413776,-76.842477,-0.534054,-45.046878
74.600000,12.429950,151.276960,-0.414332,-77.044723,-0.535002,-45.122655
74.700000,12.446600,151.676330,-0.414887,-77.248121,-0.535950,-45.198905
74.800000,12.463260,152.071620,-0.415442,-77.449440,-0.536899,-45.273690
74.900000,12.479890,152.465270,-0.415996,-77.649924,-0.537848,-45.347841
75.000000,12.496590,152.870880,-0.416553,-77.856500,-0.538802,-45.425141
75.100000,12.513250,153.276980,-0.417108,-78.063325,-0.539754,-45.502462
75.200000,12.529860,153.680570,-0.417662,-78.268872,-0.540704,-45.578938
75.300000,12.546570,154.091690,-0.418219,-78.478253,-0.541661,-45.657157
75.400000,12.563310,154.494810,-0.418777,-78.683561,-0.542621,-45.732695
75.500000,12.579960,154.908580,-0.419332,-78.894292,-0.543576,-45.811391
75.600000,12.596550,155.312590,-0.419885,-79.100053,-0.544529,-45.887127
75.700000,12.613220,155.725720,-0.420441,-79.310458,-0.545487,-45.965116
75.800000,12.629930,156.141880,-0.420998,-79.522406,-0.546449,-46.043659
75.900000,12.646600,156.557400,-0.421553,-79.734029,-0.547409,-46.121883
76.000000,12.663240,156.970030,-0.422108,-79.944180,-0.548368,-46.199102
76.100000,12.679850,157.387470,-0.422662,-80.156780,-0.549327,-46.277582
76.200000,12.696530,157.803620,-0.423218,-80.368724,-0.550290,-46.355260
76.300000,12.713270,158.221830,-0.423776,-80.581716,-0.551258,-46.433146
76.400000,12.729950,158.647860,-0.424332,-80.798692,-0.552224,-46.513248
76.500000,12.746600,159.071120,-0.424887,-81.014256,-0.553188,-46.592379
76.600000,12.763260,159.504350,-0.425442,-81.234898,-0.554154,-46.674161
76.700000,12.779950,159.928470,-0.425998,-81.450901,-0.555123,-46.752953
76.800000,12.796640,160.365460,-0.426555,-81.673458,-0.556093,-46.835263
76.900000,12.813230,160.798780,-0.427108,-81.894146,-0.557057,-46.916528
77.000000,12.829880,161.223970,-0.427663,-82.110694,-0.558027,-46.995015
77.100000,12.846600,161.659930,-0.428220,-82.332726,-0.559001,-47.076206
77.200000,12.863260,162.100490,-0.428775,-82.557102,-0.559973,-47.158653
77.300000,12.879870,162.539350,-0.429329,-82.780611,-0.560942,-47.240494
77.400000,12.896590,162.972870,-0.429886,-83.001401,-0.561920,-47.320233
77.500000,12.913250,163.410130,-0.430442,-83.224096,-0.562894,-47.400977
77.600000,12.929940,163.859250,-0.430998,-83.452831,-0.563871,-47.484828
77.700000,12.946610,164.309340,-0.431554,-83.682060,-0.564848,-47.568760
77.800000,12.963250,164.752010,-0.432108,-83.907510,-0.565825,-47.650376
77.900000,12.979970,165.195500,-0.432666,-84.133377,-0.566806,-47.731754
78.000000,12.996640,165.653610,-0.433221,-84.366691,-0.567786,-47.817241
78.100000,13.013320,166.104660,-0.433777,-84.596409,-0.568768,-47.900404
78.200000,13.029890,166.548020,-0.434330,-84.822210,-0.569744,-47.981408
78.300000,13.046600,167.002210,-0.434887,-85.053527,-0.570729,-48.064882
78.400000,13.063250,167.459500,-0.435442,-85.286423,-0.571712,-48.149161
78.500000,13.079940,167.923740,-0.435998,-85.522859,-0.572697,-48.235063
78.600000,13.096600,168.369550,-0.436553,-85.749908,-0.573683,-48.315500
78.700000,13.113180,168.828700,-0.437106,-85.983751,-0.574664,-48.399737
78.800000,13.129910,169.298160,-0.437664,-86.222845,-0.575655,-48.486238
78.900000,13.146620,169.759020,-0.438221,-86.457559,-0.576646,-48.570070
79.000000,13.163280,170.216920,-0.438776,-86.690765,-0.577635,-48.652938
79.100000,13.179880,170.683560,-0.439329,-86.928423,-0.578622,-48.738217
79.200000,13.196560,171.164470,-0.439885,-87.173349,-0.579614,-48.827071
79.300000,13.213190,171.626860,-0.440440,-87.408842,-0.580604,-48.910521
79.400000,13.229930,172.099180,-0.440998,-87.649393,-0.581602,-48.996215
79.500000,13.246530,172.566120,-0.441551,-87.887203,-0.582592,-49.080521
79.600000,13.263220,173.048110,-0.442107,-88.132679,-0.583589,-49.168575
79.700000,13.279900,173.528790,-0.442663,-88.377487,-0.584586,-49.256014
79.800000,13.296570,174.003680,-0.443219,-88.619347,-0.585583,-49.341568
79.900000,13.313200,174.492870,-0.443773,-88.868489,-0.586579,-49.431023
80.000000,13.329860,174.971980,-0.444329,-89.112498,-0.587578,-49.517260
80.100000,13.346570,175.464360,-0.444886,-89.363265,-0.588581,-49.606829
80.200000,13.363250,175.946840,-0.445442,-89.608990,-0.589583,-49.693412
80.300000,13.379940,176.437560,-0.445998,-89.858911,-0.590587,-49.782017
80.400000,13.396540,176.931320,-0.446551,-90.110381,-0.591586,-49.871470
80.500000,13.413190,177.422840,-0.447106,-90.360710,-0.592590,-49.959865
80.600000,13.429900,177.916430,-0.447663,-90.612094,-0.593598,-50.048382
80.700000,13.446600,178.430070,-0.448220,-90.873688,-0.594606,-50.142284
80.800000,13.463190,178.920680,-0.448773,-91.123554,-0.595609,-50.229763
80.900000,13.479870,179.420650,-0.449329,-91.378187,-0.596618,-50.319317
81.000000,13.496600,179.932010,-0.449887,-91.638620,-0.597631,-50.411627
81.100000,13.513330,180.444730,-0.450444,-91.899746,-0.598645,-50.504026
81.200000,13.529930,180.942020,-0.450998,-92.153014,-0.599653,-50.592220
81.300000,13.546570,181.449910,-0.451552,-92.411680,-0.600663,-50.682970
81.400000,13.563260,181.975040,-0.452109,-92.679127,-0.601678,-50.778090
81.500000,13.579930,182.483810,-0.452664,-92.938241,-0.602693,-50.868414
81.600000,13.596610,182.994060,-0.453220,-93.198109,-0.603709,-50.958831
81.700000,13.613240,183.512600,-0.453775,-93.462200,-0.604724,-51.051421
81.800000,13.629910,184.041890,-0.454330,-93.731765,-0.605741,-51.146581
81.900000,13.646550,184.555620,-0.454885,-93.993405,-0.606758,-51.237215
82.000000,13.663200,185.077930,-0.455440,-94.259416,-0.607777,-51.329907
82.100000,13.679880,185.606540,-0.455996,-94.528635,-0.608799,-51.423955
82.200000,13.696520,186.131300,-0.456551,-94.795893,-0.609819,-51.516765
82.300000,13.713280,186.659350,-0.457109,-95.064826,-0.610847,-51.609807
82.400000,13.729980,187.202960,-0.457666,-95.341685,-0.611873,-51.707037
82.500000,13.746630,187.733020,-0.458221,-95.611642,-0.612897,-51.800380
82.600000,13.763220,188.262040,-0.458774,-95.881070,-0.613918,-51.893328
82.700000,13.779910,188.794800,-0.459330,-96.152402,-0.614947,-51.986687
82.800000,13.796590,189.343380,-0.459886,-96.431792,-0.615976,-52.084129
82.900000,13.813250,189.878920,-0.460442,-96.704540,-0.617004,-52.177740
83.000000,13.829930,190.427460,-0.460998,-96.983909,-0.618035,-52.274553
83.100000,13.846550,190.974870,-0.461552,-97.262703,-0.619064,-52.370940
83.200000,13.863230,191.528980,-0.462108,-97.544909,-0.620097,-52.468658
83.300000,13.879920,192.071700,-0.462664,-97.821314,-0.621132,-52.562913
83.400000,13.896550,192.631710,-0.463218,-98.106524,-0.622164,-52.661784
83.500000,13.913160,193.177600,-0.463772,-98.384544,-0.623196,-52.756547
83.600000,13.929910,193.736040,-0.464330,-98.668955,-0.624238,-52.853966
83.700000,13.946620,194.301180,-0.464887,-98.956778,-0.625278,-52.953026
83.800000,13.963270,194.861880,-0.465442,-99.242341,-0.626316,-53.050754
83.900000,13.979890,195.422000,-0.465996,-99.527607,-0.627353,-53.148107
84.000000,13.996580,195.994740,-0.466553,-99.819301,-0.628395,-53.248340
84.100000,14.013260,196.564320,-0.467109,-100.109386,-0.629438,-53.347424
84.200000,14.029910,197.137530,-0.467664,-100.401320,-0.630480,-53.447270
84.300000,14.046610,197.715150,-0.468220,-100.695499,-0.631526,-53.547819
84.400000,14.063270,198.293880,-0.468776,-100.990244,-0.632571,-53.648475
84.500000,14.079950,198.864820,-0.469332,-101.281021,-0.633618,-53.746631
84.600000,14.096630,199.450960,-0.469888,-101.579540,-0.634666,-53.848567
84.700000,14.113300,200.037700,-0.470443,-101.878364,-0.635715,-53.950367
84.800000,14.129920,200.615170,-0.470997,-102.172467,-0.636762,-54.049508
84.900000,14.146630,201.207280,-0.471554,-102.474026,-0.637815,-54.151955
85.000000,14.163370,201.807710,-0.472112,-102.779823,-0.638872,-54.256201
85.100000,14.179920,202.388980,-0.472664,-103.075861,-0.639917,-54.355612
85.200000,14.196590,202.988590,-0.473220,-103.381240,-0.640972,-54.459204
85.300000,14.213250,203.592250,-0.473775,-103.688681,-0.642026,-54.563576
85.400000,14.229970,204.191100,-0.474332,-103.993673,-0.643086,-54.666112
85.500000,14.246610,204.798870,-0.474887,-104.303208,-0.644142,-54.770970
85.600000,14.263220,205.400540,-0.475441,-104.609636,-0.645197,-54.873961
85.700000,14.279870,206.004030,-0.475996,-104.916991,-0.646255,-54.976958
85.800000,14.296570,206.628040,-0.476552,-105.234797,-0.647318,-55.084909
85.900000,14.313290,207.251540,-0.477110,-105.552343,-0.648384,-55.192300
86.000000,14.329920,207.847700,-0.477664,-105.855964,-0.649444,-55.292381
86.100000,14.346580,208.474150,-0.478219,-106.175013,-0.650508,-55.400069
86.200000,14.363170,209.101470,-0.478772,-106.494504,-0.651568,-55.507882
86.300000,14.379920,209.727100,-0.479331,-106.813135,-0.652640,-55.614324
86.400000,14.396570,210.360200,-0.479886,-107.135570,-0.653707,-55.722746
86.500000,14.413200,210.985080,-0.480440,-107.453819,-0.654773,-55.828706
86.600000,14.429910,211.622360,-0.480997,-107.778383,-0.655846,-55.937304
86.700000,14.446560,212.268810,-0.481552,-108.107617,-0.656916,-56.048178
86.800000,14.463220,212.898960,-0.482107,-108.428550,-0.657987,-56.154351
86.900000,14.479860,213.554180,-0.482662,-108.762251,-0.659059,-56.266845
87.000000,14.496540,214.200640,-0.483218,-109.091490,-0.660134,-56.376518
87.100000,14.513250,214.849270,-0.483775,-109.421835,-0.661213,-56.486287
87.200000,14.529960,215.520420,-0.484332,-109.763649,-0.662292,-56.601601
87.300000,14.546600,216.170580,-0.484887,-110.094772,-0.663368,-56.711285
87.400000,14.563190,216.828090,-0.485440,-110.429639,-0.664442,-56.822712
87.500000,14.579870,217.507230,-0.485996,-110.775523,-0.665524,-56.939099
87.600000,14.596610,218.176990,-0.486554,-111.116629,-0.666610,-57.052426
87.700000,14.613250,218.837770,-0.487108,-111.453161,-0.667691,-57.163398
87.800000,14.629870,219.524250,-0.487662,-111.802782,-0.668771,-57.280777
87.900000,14.646590,220.199260,-0.488220,-112.146562,-0.669860,-57.394405
88.000000,14.663250,220.885620,-0.488775,-112.496122,-0.670945,-57.510830
88.100000,14.679950,221.577470,-0.489332,-112.848479,-0.672035,-57.628145
88.200000,14.696590,222.258990,-0.489886,-113.195574,-0.673122,-57.742609
88.300000,14.713260,222.962480,-0.490442,-113.553859,-0.674212,-57.862277
88.400000,14.729900,223.654680,-0.490997,-113.906393,-0.675301,-57.978734
88.500000,14.746620,224.360430,-0.491554,-114.265829,-0.676396,-58.098004
88.600000,14.763270,225.065110,-0.492109,-114.624719,-0.677488,-58.216863
88.700000,14.779910,225.762910,-0.492664,-114.980106,-0.678581,-58.333585
88.800000,14.796570,226.478550,-0.493219,-115.344578,-0.679676,-58.454441
88.900000,14.813270,227.188170,-0.493776,-115.705985,-0.680775,-58.573185
89.000000,14.829930,227.899870,-0.494331,-116.068451,-0.681873,-58.692217
89.100000,14.846550,228.618300,-0.494885,-116.434344,-0.682969,-58.812734
89.200000,14.863270,229.339200,-0.495442,-116.801495,-0.684073,-58.933090
89.300000,14.880000,230.072950,-0.496000,-117.175191,-0.685179,-59.056296
89.400000,14.896620,230.790020,-0.496554,-117.540392,-0.686279,-59.175240
89.500000,14.913230,231.520810,-0.497108,-117.912580,-0.687379,-59.297333
89.600000,14.929920,232.262420,-0.497664,-118.290279,-0.688486,-59.421466
89.700000,14.946560,233.003450,-0.498219,-118.667683,-0.689591,-59.545228
89.800000,14.963250,233.755290,-0.498775,-119.050592,-0.690700,-59.671133
89.900000,14.979930,234.496990,-0.499331,-119.428336,-0.691810,-59.794066
90.000000,14.996540,235.246890,-0.499885,-119.810257,-0.692917,-59.918947
90.100000,15.013250,236.005250,-0.500442,-120.196487,-0.694031,-60.045157
90.200000,15.029930,236.763440,-0.500998,-120.582630,-0.695145,-60.171014
90.300000,15.046620,237.528700,-0.501554,-120.972374,-0.696260,-60.298196
90.400000,15.063200,238.289280,-0.502107,-121.359734,-0.697369,-60.424202
90.500000,15.079900,239.064040,-0.502663,-121.754316,-0.698488,-60.552886
90.600000,15.096580,239.829770,-0.503219,-122.144299,-0.699607,-60.678926
90.700000,15.113280,240.613750,-0.503776,-122.543577,-0.700728,-60.809064
90.800000,15.129940,241.383740,-0.504331,-122.935729,-0.701848,-60.935389
90.900000,15.146600,242.165500,-0.504887,-123.333876,-0.702969,-61.064247
91.000000,15.163250,242.958620,-0.505442,-123.737809,-0.704090,-61.195565
91.100000,15.179930,243.757080,-0.505998,-124.144461,-0.705215,-61.327654
91.200000,15.196630,244.553990,-0.506554,-124.550324,-0.706343,-61.458818
91.300000,15.213230,245.349750,-0.507108,-124.955602,-0.707465,-61.589658
91.400000,15.229920,246.168810,-0.507664,-125.372745,-0.708594,-61.725516
91.500000,15.246610,246.965150,-0.508220,-125.778318,-0.709724,-61.855219
91.600000,15.263300,247.783970,-0.508777,-126.195340,-0.710856,-61.990095
91.700000,15.279860,248.577650,-0.509329,-126.599558,-0.711981,-62.118774
91.800000,15.296550,249.414020,-0.509885,-127.025517,-0.713115,-62.257111
91.900000,15.313250,250.232250,-0.510442,-127.442238,-0.714252,-62.390410
92.000000,15.329930,251.063580,-0.510998,-127.865631,-0.715388,-62.526592
92.100000,15.346550,251.890270,-0.511552,-128.286661,-0.716522,-62.661406
92.200000,15.363170,252.717650,-0.512106,-128.708042,-0.717656,-62.795924
92.300000,15.379900,253.566330,-0.512663,-129.140271,-0.718800,-62.934789
92.400000,15.396580,254.394180,-0.513219,-129.561892,-0.719942,-63.068224
92.500000,15.413290,255.247090,-0.513776,-129.996275,-0.721087,-63.207266
92.600000,15.429910,256.088350,-0.514330,-130.424726,-0.722227,-63.343333
92.700000,15.446590,256.960780,-0.514886,-130.869051,-0.723372,-63.486365
92.800000,15.463250,257.813320,-0.515442,-131.303246,-0.724517,-63.624082
92.900000,15.479970,258.677310,-0.515999,-131.743272,-0.725668,-63.763875
93.000000,15.496590,259.537200,-0.516553,-132.181211,-0.726814,-63.902610
93.100000,15.513230,260.419620,-0.517108,-132.630623,-0.727962,-64.046311
93.200000,15.529910,261.289830,-0.517664,-133.073818,-0.729114,-64.186337
93.300000,15.546580,262.183870,-0.518219,-133.529149,-0.730266,-64.331762
93.400000,15.563230,263.056150,-0.518774,-133.973397,-0.731419,-64.471437
93.500000,15.579880,263.948550,-0.519329,-134.427893,-0.732573,-64.615545
93.600000,15.596600,264.831390,-0.519887,-134.877519,-0.733733,-64.756495
93.700000,15.613270,265.739350,-0.520442,-135.339940,-0.734891,-64.903306
93.800000,15.629940,266.631620,-0.520998,-135.794369,-0.736051,-65.045774
93.900000,15.646570,267.536070,-0.521552,-136.255002,-0.737208,-65.190888
94.000000,15.663250,268.434170,-0.522108,-136.712400,-0.738371,-65.333717
94.100000,15.679940,269.356930,-0.522665,-137.182358,-0.739536,-65.481987
94.200000,15.696640,270.267210,-0.523221,-137.645960,-0.740703,-65.626657
94.300000,15.713230,271.187560,-0.523774,-138.114690,-0.741863,-65.773760
94.400000,15.729850,272.110230,-0.524328,-138.584602,-0.743027,-65.920769
94.500000,15.746580,273.052920,-0.524886,-139.064710,-0.744201,-66.071591
94.600000,15.763260,273.976320,-0.525442,-139.534994,-0.745371,-66.217448
94.700000,15.779930,274.928960,-0.525998,-140.020170,-0.746543,-66.369887
94.800000,15.796530,275.869690,-0.526551,-140.499279,-0.747711,-66.519243
94.900000,15.813220,276.819850,-0.527107,-140.983192,-0.748887,-66.669918
95.000000,15.829920,277.785550,-0.527664,-141.475019,-0.750065,-66.823745
95.100000,15.846600,278.748050,-0.528220,-141.965216,-0.751243,-66.976350
95.200000,15.863230,279.700930,-0.528774,-142.450514,-0.752418,-67.126338
95.300000,15.879900,280.671690,-0.529330,-142.944918,-0.753598,-67.279885
95.400000,15.896550,281.648590,-0.529885,-143.442449,-0.754778,-67.434447
95.500000,15.913240,282.624660,-0.530441,-143.939557,-0.755962,-67.588067
95.600000,15.929920,283.608670,-0.530997,-144.440710,-0.757147,-67.743078
95.700000,15.946520,284.585110,-0.531551,-144.938006,-0.758327,-67.896112
95.800000,15.963280,285.593440,-0.532109,-145.451545,-0.759521,-68.055420
95.900000,15.979980,286.585850,-0.532666,-145.956975,-0.760711,-68.210657
96.000000,15.996590,287.589290,-0.533220,-146.468023,-0.761897,-68.368392
96.100000,16.013240,288.599610,-0.533775,-146.982574,-0.763086,-68.527000
96.200000,16.029950,289.605620,-0.534332,-147.494931,-0.764282,-68.683719
96.300000,16.046640,290.610290,-0.534888,-148.006605,-0.765477,-68.839648
96.400000,16.063240,291.625610,-0.535441,-148.523704,-0.766667,-68.997974
96.500000,16.079940,292.665740,-0.535998,-149.053437,-0.767866,-69.161093
96.600000,16.096540,293.674190,-0.536551,-149.567037,-0.769060,-69.316644
96.700000,16.113220,294.722990,-0.537107,-150.101186,-0.770260,-69.480738
96.800000,16.129910,295.761660,-0.537664,-150.630177,-0.771463,-69.641804
96.900000,16.146500,296.791050,-0.538217,-151.154441,-0.772659,-69.800601
97.000000,16.163190,297.855740,-0.538773,-151.696683,-0.773865,-69.966606
97.100000,16.179920,298.927190,-0.539331,-152.242368,-0.775075,-70.133390
97.200000,16.196620,299.975980,-0.539887,-152.776512,-0.776284,-70.294408
97.300000,16.213270,301.053770,-0.540442,-153.325426,-0.777491,-70.461875
97.400000,16.229930,302.130040,-0.540998,-153.873566,-0.778700,-70.628326
97.500000,16.246630,303.219540,-0.541554,-154.428444,-0.779913,-70.797051
97.600000,16.263300,304.304170,-0.542110,-154.980841,-0.781126,-70.964177
97.700000,16.279970,305.396700,-0.542666,-155.537262,-0.782341,-71.132530
97.800000,16.296600,306.476870,-0.543220,-156.087388,-0.783553,-71.297597
97.900000,16.313260,307.574040,-0.543775,-156.646172,-0.784770,-71.465848
98.000000,16.329910,308.692110,-0.544330,-157.215601,-0.785987,-71.638380
98.100000,16.346610,309.814210,-0.544887,-157.787081,-0.787210,-71.810952
98.200000,16.363260,310.923580,-0.545442,-158.352079,-0.788430,-71.980204
98.300000,16.379890,312.046720,-0.545996,-158.924089,-0.789650,-72.152119
98.400000,16.396530,313.184880,-0.546551,-159.503750,-0.790872,-72.326816
98.500000,16.413230,314.321040,-0.547108,-160.082391,-0.792101,-72.500088
98.600000,16.429860,315.469820,-0.547662,-160.667460,-0.793326,-72.675998
98.700000,16.446510,316.628540,-0.548217,-161.257591,-0.794553,-72.853438
98.800000,16.463250,317.793790,-0.548775,-161.851048,-0.795789,-73.031239
98.900000,16.479940,318.947910,-0.549331,-162.438837,-0.797023,-73.206094
99.000000,16.496600,320.124210,-0.549887,-163.037921,-0.798256,-73.385542
99.100000,16.513270,321.319460,-0.550442,-163.646657,-0.799491,-73.568609
99.200000,16.529940,322.500000,-0.550998,-164.247901,-0.800728,-73.747636
99.300000,16.546610,323.680420,-0.551554,-164.849084,-0.801966,-73.925967
99.400000,16.563350,324.890470,-0.552112,-165.465358,-0.803211,-74.110003
99.500000,16.579910,326.084900,-0.552664,-166.073676,-0.804445,-74.290789
99.600000,16.596540,327.279390,-0.553218,-166.682025,-0.805684,-74.470528
99.700000,16.613250,328.508640,-0.553775,-167.308076,-0.806932,-74.657046
99.800000,16.630000,329.727910,-0.554333,-167.929046,-0.808184,-74.840378
99.900000,16.646640,330.933010,-0.554888,-168.542798,-0.809429,-75.020422
100.000000,16.663280,332.159480,-0.555443,-169.167434,-0.810676,-75.204623
100.100000,16.679900,333.385250,-0.555997,-169.791714,-0.811923,-75.388087
100.200000,16.696530,334.626950,-0.556551,-170.424106,-0.813172,-75.574399
100.300000,16.713210,335.887910,-0.557107,-171.066308,-0.814427,-75.764070
100.400000,16.729840,337.149260,-0.557661,-171.708708,-0.815679,-75.953401
100.500000,16.746540,338.395020,-0.558218,-172.343168,-0.816939,-76.138110
100.600000,16.763200,339.648220,-0.558773,-172.981418,-0.818197,-76.324014
100.700000,16.779900,340.937130,-0.559330,-173.637854,-0.819459,-76.516993
100.800000,16.796550,342.218140,-0.559885,-174.290268,-0.820719,-76.707761
100.900000,16.813180,343.503720,-0.560439,-174.945008,-0.821980,-76.898944
101.000000,16.829910,344.813480,-0.560997,-175.612063,-0.823249,-77.094223
101.100000,16.846670,346.122070,-0.561556,-176.278523,-0.824522,-77.288319
101.200000,16.863310,347.421200,-0.562110,-176.940164,-0.825788,-77.480270
101.300000,16.879880,348.736080,-0.562663,-177.609827,-0.827050,-77.675408
101.400000,16.896570,350.054440,-0.563219,-178.281262,-0.828323,-77.869868
101.500000,16.913240,351.373660,-0.563775,-178.953136,-0.829596,-78.063891
101.600000,16.929920,352.720150,-0.564331,-179.638897,-0.830872,-78.263159
101.700000,16.946550,354.061340,-0.564885,-180.321960,-0.832145,-78.460790
101.800000,16.963240,355.416560,-0.565441,-181.012168,-0.833424,-78.660406
101.900000,16.979890,356.782350,-0.565996,-181.707759,-0.834702,-78.861834
102.000000,16.996610,358.156770,-0.566554,-182.407745,-0.835987,-79.063968
102.100000,17.013250,359.532780,-0.567108,-183.108541,-0.837268,-79.266162
102.200000,17.029880,360.915340,-0.567663,-183.812673,-0.838549,-79.469081
102.300000,17.046550,362.315860,-0.568218,-184.525952,-0.839835,-79.674923
102.400000,17.063250,363.715970,-0.568775,-185.239022,-0.841125,-79.879697
102.500000,17.079950,365.123570,-0.569332,-185.955907,-0.842417,-80.085321
102.600000,17.096530,366.517670,-0.569884,-186.665917,-0.843701,-80.287935
102.700000,17.113220,367.954560,-0.570441,-187.397719,-0.844995,-80.498439
102.800000,17.129940,369.383150,-0.570998,-188.125293,-0.846294,-80.706127
102.900000,17.146650,370.828370,-0.571555,-188.861338,-0.847593,-80.916696
103.000000,17.163220,372.253690,-0.572107,-189.587248,-0.848883,-81.122993
103.100000,17.179910,373.703280,-0.572664,-190.325518,-0.850184,-81.333009
103.200000,17.196620,375.151700,-0.573221,-191.063192,-0.851488,-81.541822
103.300000,17.213260,376.619350,-0.573775,-191.810660,-0.852789,-81.754435
103.400000,17.229960,378.103820,-0.574332,-192.566694,-0.854096,-81.969480
103.500000,17.246540,379.546690,-0.574885,-193.301542,-0.855395,-82.175449
103.600000,17.263210,381.034910,-0.575440,-194.059486,-0.856703,-82.389831
103.700000,17.279890,382.525300,-0.575996,-194.818536,-0.858013,-82.603773
103.800000,17.296560,384.016660,-0.576552,-195.578079,-0.859325,-82.817146
103.900000,17.313150,385.518100,-0.577105,-196.342756,-0.860631,-83.032370
104.000000,17.329910,387.073700,-0.577664,-197.135017,-0.861953,-83.257280
104.100000,17.346600,388.577240,-0.578220,-197.900763,-0.863271,-83.470584
104.200000,17.363320,390.120570,-0.578777,-198.686775,-0.864594,-83.691373
104.300000,17.379940,391.653590,-0.579331,-199.467535,-0.865910,-83.909742
104.400000,17.396570,393.196170,-0.579886,-200.253165,-0.867228,-84.129225
104.500000,17.413240,394.763150,-0.580441,-201.051221,-0.868552,-84.352782
104.600000,17.429920,396.336640,-0.580997,-201.852593,-0.869878,-84.576775
104.700000,17.446620,397.907810,-0.581554,-202.652784,-0.871207,-84.799247
104.800000,17.463240,399.481600,-0.582108,-203.454308,-0.872532,-85.021928
104.900000,17.479860,401.076450,-0.582662,-204.266559,-0.873859,-85.248197
105.000000,17.496550,402.689760,-0.583218,-205.088211,-0.875193,-85.477006
105.100000,17.513240,404.311680,-0.583775,-205.914248,-0.876528,-85.706726
105.200000,17.529860,405.915220,-0.584329,-206.730924,-0.877860,-85.932119
105.300000,17.546520,407.549990,-0.584884,-207.563505,-0.879197,-86.162932
105.400000,17.563220,409.203130,-0.585441,-208.405443,-0.880539,-86.396421
105.500000,17.579930,410.862150,-0.585998,-209.250375,-0.881884,-86.630143
105.600000,17.596580,412.535830,-0.586553,-210.102773,-0.883225,-86.866431
105.700000,17.613230,414.214260,-0.587108,-210.957590,-0.884568,-87.102772
105.800000,17.629980,415.896120,-0.587666,-211.814155,-0.885922,-87.338178
105.900000,17.646630,417.579070,-0.588221,-212.671274,-0.887268,-87.573565
106.000000,17.663290,419.296140,-0.588776,-213.545771,-0.888618,-87.815075
106.100000,17.679920,421.003880,-0.589331,-214.415515,-0.889967,-88.053877
106.200000,17.696560,422.706300,-0.589885,-215.282551,-0.891318,-88.290532
106.300000,17.713280,424.441710,-0.590443,-216.166388,-0.892678,-88.532529
106.400000,17.730000,426.186400,-0.591000,-217.054951,-0.894040,-88.775475
106.500000,17.746600,427.913540,-0.591553,-217.934576,-0.895394,-89.014651
106.600000,17.763210,429.667300,-0.592107,-218.827759,-0.896750,-89.258311
106.700000,17.779920,431.423070,-0.592664,-219.721965,-0.898117,-89.500666
106.800000,17.796590,433.177860,-0.593220,-220.615673,-0.899482,-89.742117
106.900000,17.813260,434.965970,-0.593775,-221.526349,-0.900849,-89.989467
107.000000,17.829880,436.740450,-0.594329,-222.430085,-0.902214,-90.233361
107.100000,17.846580,438.531280,-0.594886,-223.342147,-0.903587,-90.479031
107.200000,17.863220,440.341430,-0.595441,-224.264049,-0.904957,-90.728114
107.300000,17.879920,442.162350,-0.595997,-225.191436,-0.906334,-90.977941
107.400000,17.896580,443.983520,-0.596553,-226.118950,-0.907709,-91.227087
107.500000,17.913240,445.822020,-0.597108,-227.055290,-0.909087,-91.478760
107.600000,17.929930,447.676090,-0.597664,-227.999560,-0.910469,-91.732355
107.700000,17.946620,449.559200,-0.598221,-228.958620,-0.911852,-91.990842
107.800000,17.963270,451.412450,-0.598776,-229.902473,-0.913235,-92.242466
107.900000,17.979880,453.264280,-0.599329,-230.845602,-0.914615,-92.493061
108.000000,17.996580,455.191830,-0.599886,-231.827295,-0.916006,-92.757346
108.100000,18.013300,457.096890,-0.600443,-232.797534,-0.917400,-93.015807
108.200000,18.029930,458.998110,-0.600998,-233.765818,-0.918788,-93.273107
108.300000,18.046570,460.909790,-0.601552,-234.739428,-0.920179,-93.531378
108.400000,18.063250,462.844240,-0.602108,-235.724636,-0.921576,-93.792868
108.500000,18.079940,464.778840,-0.602665,-236.709919,-0.922975,-94.053215
108.600000,18.096590,466.724240,-0.603220,-237.700704,-0.924372,-94.314964
108.700000,18.113200,468.691040,-0.603773,-238.702387,-0.925769,-94.580251
108.800000,18.129880,470.667450,-0.604329,-239.708964,-0.927173,-94.845806
108.900000,18.146580,472.664250,-0.604886,-240.725926,-0.928581,-95.114183
109.000000,18.163270,474.659940,-0.605442,-241.742322,-0.929990,-95.381287
109.100000,18.179910,476.660000,-0.605997,-242.760945,-0.931397,-95.648540
109.200000,18.196520,478.679960,-0.606551,-243.789702,-0.932803,-95.918896
109.300000,18.213230,480.743010,-0.607108,-244.840404,-0.934220,-96.195918
109.400000,18.229960,482.783970,-0.607665,-245.879857,-0.935640,-96.467192
109.500000,18.246590,484.813900,-0.608220,-246.913692,-0.937054,-96.735928
109.600000,18.263270,486.889310,-0.608776,-247.970689,-0.938474,-97.012168
109.700000,18.279950,488.981170,-0.609332,-249.036065,-0.939896,-97.290504
109.800000,18.296650,491.077180,-0.609888,-250.103554,-0.941322,-97.568314
109.900000,18.313290,493.191380,-0.610443,-251.180307,-0.942745,-97.849047
110.000000,18.329960,495.306210,-0.610999,-252.257381,-0.944173,-98.128458
110.100000,18.346610,497.412660,-0.611554,-253.330188,-0.945600,-98.405182
110.200000,18.363290,499.556460,-0.612110,-254.422016,-0.947033,-98.687841
110.300000,18.379980,501.711550,-0.612666,-255.519594,-0.948468,-98.971427
110.400000,18.396590,503.860720,-0.613220,-256.614157,-0.949898,-99.253309
110.500000,18.413230,506.038670,-0.613774,-257.723378,-0.951333,-99.539384
110.600000,18.429910,508.233980,-0.614330,-258.841441,-0.952774,-99.827292
110.700000,18.446610,510.434330,-0.614887,-259.962070,-0.954218,-100.114773
110.800000,18.463230,512.654110,-0.615441,-261.092594,-0.955658,-100.405507
110.900000,18.479860,514.906800,-0.615995,-262.239880,-0.957101,-100.701338
111.000000,18.496590,517.162600,-0.616553,-263.388749,-0.958554,-100.995626
111.100000,18.513280,519.418520,-0.617109,-264.537680,-0.960006,-101.289009
111.200000,18.529970,521.722110,-0.617666,-265.710889,-0.961460,-101.590396
111.300000,18.546580,523.976560,-0.618219,-266.859071,-0.962909,-101.881634
111.400000,18.563230,526.262630,-0.618774,-268.023357,-0.964364,-102.177383
111.500000,18.579890,528.581790,-0.619330,-269.204495,-0.965822,-102.478165
111.600000,18.596610,530.908570,-0.619887,-270.389514,-0.967287,-102.778569
111.700000,18.613290,533.242860,-0.620443,-271.578359,-0.968750,-103.079467
111.800000,18.629910,535.604680,-0.620997,-272.781224,-0.970211,-103.384902
111.900000,18.646570,537.957890,-0.621552,-273.979704,-0.971677,-103.686980
112.000000,18.663230,540.335750,-0.622108,-275.190738,-0.973146,-103.992470
112.100000,18.679890,542.720090,-0.622663,-276.405072,-0.974617,-104.297861
112.200000,18.696530,545.121340,-0.623218,-277.628019,-0.976088,-104.605333
112.300000,18.713250,547.539670,-0.623775,-278.859664,-0.977568,-104.913977
112.400000,18.729920,550.006900,-0.624331,-280.116214,-0.979046,-105.231071
112.500000,18.746570,552.460270,-0.624886,-281.365705,-0.980524,-105.544309
112.600000,18.763180,554.937620,-0.625439,-282.627409,-0.982001,-105.861111
112.700000,18.779920,557.426150,-0.625997,-283.894807,-0.983492,-106.177415
112.800000,18.796580,559.937620,-0.626553,-285.173888,-0.984978,-106.497428
112.898000,18.812930,562.455510,-0.627098,-286.456239,-0.986439,-106.820200
112.997000,18.829440,564.958680,-0.627648,-287.731093,-0.987916,-107.137248
113.096000,18.845890,567.478820,-0.628196,-289.014590,-0.989389,-107.456684
113.193000,18.862050,569.996700,-0.628735,-290.296936,-0.990839,-107.777092
113.290000,18.878280,572.522640,-0.629276,-291.583386,-0.992297,-108.096959
113.387000,18.894450,575.027400,-0.629815,-292.859050,-0.993752,-108.412027
113.482000,18.910220,577.532470,-0.630341,-294.134872,-0.995173,-108.729701
113.577000,18.926040,580.038880,-0.630868,-295.411376,-0.996601,-109.045792
113.671000,18.941740,582.550170,-0.631391,-296.690365,-0.998020,-109.362640
113.764000,18.957280,585.052370,-0.631909,-297.964725,-0.999426,-109.678034
113.859000,18.973120,587.569150,-0.632437,-299.246511,-1.000861,-109.991846
113.953000,18.988710,590.081420,-0.632957,-300.525999,-1.002276,-110.305964
114.044000,19.003870,592.584290,-0.633462,-301.800701,-1.003654,-110.621325
114.136000,19.019260,595.097960,-0.633975,-303.080902,-1.005055,-110.935086
114.229000,19.034810,597.612060,-0.634494,-304.361323,-1.006472,-111.245991
114.321000,19.050060,600.131040,-0.635002,-305.644229,-1.007863,-111.559532
114.411000,19.065110,602.653870,-0.635504,-306.929096,-1.009239,-111.874530
114.502000,19.080280,605.165040,-0.636009,-308.208024,-1.010627,-112.184844
114.592000,19.095230,607.672850,-0.636508,-309.485241,-1.011997,-112.495512
114.680000,19.109930,610.173220,-0.636998,-310.758669,-1.013346,-112.806122
114.769000,19.124740,612.678160,-0.637491,-312.034425,-1.014707,-113.115183
114.858000,19.139530,615.180600,-0.637984,-313.308907,-1.016068,-113.422733
114.944000,19.153910,617.685850,-0.638464,-314.584820,-1.017393,-113.733842
115.029000,19.168140,620.196230,-0.638938,-315.863346,-1.018706,-114.046252
115.116000,19.182620,622.710750,-0.639421,-317.143981,-1.020043,-114.355565
115.202000,19.196890,625.234190,-0.639896,-318.429158,-1.021363,-114.667507
115.287000,19.211060,627.735780,-0.640369,-319.703207,-1.022676,-114.975291
115.371000,19.225070,630.236510,-0.640836,-320.976819,-1.023975,-115.283425
115.455000,19.239090,632.749510,-0.641303,-322.256679,-1.025277,-115.592504
115.539000,19.253100,635.257690,-0.641770,-323.534085,-1.026580,-115.899615
115.623000,19.267060,637.784000,-0.642235,-324.820724,-1.027880,-116.209378
115.706000,19.280880,640.289860,-0.642696,-326.096948,-1.029168,-116.515744
115.789000,19.294720,642.818120,-0.643157,-327.384580,-1.030460,-116.824787
115.871000,19.308400,645.325990,-0.643613,-328.661828,-1.031739,-117.130693
115.954000,19.322240,647.847290,-0.644075,-329.945915,-1.033034,-117.436110
116.035000,19.335740,650.356320,-0.644525,-331.223754,-1.034299,-117.741874
116.117000,19.349380,652.881710,-0.644979,-332.509924,-1.035579,-118.047895
116.198000,19.362840,655.403810,-0.645428,-333.794419,-1.036844,-118.354155
116.278000,19.376220,657.932370,-0.645874,-335.082204,-1.038102,-118.661321
116.357000,19.389410,660.442750,-0.646314,-336.360731,-1.039345,-118.966193
116.436000,19.402640,662.968990,-0.646755,-337.647334,-1.040592,-119.272345
116.516000,19.415950,665.489380,-0.647198,-338.930958,-1.041849,-119.575407
116.594000,19.428950,668.015990,-0.647632,-340.217750,-1.043078,-119.881962
116.672000,19.441950,670.543330,-0.648065,-341.504914,-1.044309,-120.187532
116.749000,19.454810,673.055850,-0.648494,-342.784530,-1.045528,-120.490933
116.826000,19.467650,675.560240,-0.648922,-344.060005,-1.046746,-120.792013
116.902000,19.480300,678.064330,-0.649343,-345.335328,-1.047948,-121.094135
116.978000,19.492940,680.575380,-0.649765,-346.614195,-1.049150,-121.396538
117.053000,19.505440,683.085630,-0.650181,-347.892655,-1.050340,-121.699345
117.129000,19.518120,685.614260,-0.650604,-349.180475,-1.051549,-122.002261
117.203000,19.530460,688.116210,-0.651015,-350.454708,-1.052727,-122.303319
117.277000,19.542840,690.637330,-0.651428,-351.738704,-1.053910,-122.606263
117.351000,19.555100,693.146910,-0.651837,-353.016822,-1.055084,-122.907514
117.426000,19.567550,695.664550,-0.652252,-354.299046,-1.056276,-123.206903
117.501000,19.580030,698.191830,-0.652668,-355.586179,-1.057473,-123.506577
117.574000,19.592270,700.721620,-0.653076,-356.874591,-1.058649,-123.808479
117.646000,19.604260,703.247130,-0.653475,-358.160822,-1.059801,-124.111560
117.718000,19.616260,705.764590,-0.653875,-359.442954,-1.060956,-124.412073
117.792000,19.628510,708.281190,-0.654284,-360.724648,-1.062137,-124.708403
117.864000,19.640540,710.793150,-0.654685,-362.003979,-1.063297,-125.005525
117.934000,19.652270,713.299870,-0.655076,-363.280641,-1.064430,-125.304333
118.005000,19.664150,715.822200,-0.655472,-364.565253,-1.065579,-125.603059
118.076000,19.675930,718.325320,-0.655864,-365.840081,-1.066719,-125.898620
118.147000,19.687770,720.851750,-0.656259,-367.126782,-1.067867,-126.196527
118.216000,19.699260,723.352840,-0.656642,-368.400576,-1.068982,-126.493285
118.286000,19.710900,725.880680,-0.657030,-369.687995,-1.070112,-126.791892
118.354000,19.722230,728.387150,-0.657408,-370.964529,-1.071214,-127.089604
118.424000,19.733900,730.902470,-0.657797,-372.245571,-1.072350,-127.383675
118.493000,19.745410,733.431580,-0.658180,-373.533636,-1.073472,-127.681143
118.561000,19.756800,735.936710,-0.658560,-374.809489,-1.074583,-127.974952
118.628000,19.767970,738.439510,-0.658932,-376.084154,-1.075674,-128.270145
118.696000,19.779280,740.950070,-0.659309,-377.362772,-1.076780,-128.563974
118.764000,19.790580,743.487850,-0.659686,-378.655253,-1.077887,-128.861684
118.830000,19.801580,745.988950,-0.660053,-379.929052,-1.078965,-129.155868
118.896000,19.812630,748.506960,-0.660421,-381.211464,-1.080049,-129.451408
118.963000,19.823800,751.040340,-0.660793,-382.501704,-1.081146,-129.747128
119.029000,19.834790,753.546940,-0.661160,-383.778305,-1.082226,-130.039569
119.096000,19.845920,756.079160,-0.661531,-385.067954,-1.083322,-130.333694
119.162000,19.856930,758.590940,-0.661898,-386.347193,-1.084407,-130.624888
119.227000,19.867760,761.120060,-0.662259,-387.635263,-1.085475,-130.920451
119.292000,19.878620,763.634280,-0.662621,-388.915745,-1.086547,-131.212135
119.357000,19.889430,766.171510,-0.662981,-390.207946,-1.087616,-131.507492
119.422000,19.900290,768.691040,-0.663343,-391.491132,-1.088691,-131.798230
119.486000,19.910960,771.228580,-0.663699,-392.783490,-1.089748,-132.093612
119.550000,19.921590,773.736690,-0.664053,-394.060860,-1.090802,-132.383564
119.613000,19.932060,776.255310,-0.664402,-395.343583,-1.091841,-132.676516
119.677000,19.942720,778.781560,-0.664757,-396.630192,-1.092901,-132.967363
119.740000,19.953270,781.304020,-0.665109,-397.914870,-1.093950,-133.258109
119.802000,19.963600,783.827030,-0.665453,-399.199828,-1.094979,-133.550972
119.864000,19.973940,786.351320,-0.665798,-400.485439,-1.096010,-133.843035
119.925000,19.984120,788.869260,-0.666137,-401.767815,-1.097026,-134.135274
119.988000,19.994580,791.377440,-0.666486,-403.045221,-1.098070,-134.421224
120.021000,20.000070,792.706910,-0.666669,-403.722314,-1.098619,-134.573163
