Repository: abubakardawood/tissue-phantom-material-database

Title:
A Database of Silicone Phantom Materials for Modeling Human Tissue Mechanics Across Varying Stiffnesses

Description:
This dataset contains processed mechanical compression test data for soft silicone phantoms
fabricated using Ecoflex (Smooth-On) with varying base materials and thinner concentrations.
The dataset provides force–compression measurements together with derived engineering and
true stress–strain quantities, intended for mechanical characterization, constitutive model
fitting, and the design of tissue-equivalent phantoms.

All files in this dataset are processed outputs generated from raw experimental measurements.
The raw data files are not included in this archive.

File: data/EF50_12_5T/EF50_12_5T_B1.csv (part 2 of 2)
Speed (mm/min): 10;
Machine: INSTRON 5900;
Load cell: 10kN;
Time (s),Compression (mm),Load (N),Engineering Strain [-],Engineering Stress (kPa),True Strain [-],True Stress (kPa)
56.600000,9.429920,95.741730,-0.314331,-48.760863,-0.377360,-33.433828
56.700000,9.446560,95.986780,-0.314885,-48.885666,-0.378169,-33.492287
56.800000,9.463210,96.237330,-0.315440,-49.013270,-0.378979,-33.552508
56.900000,9.479930,96.468670,-0.315998,-49.131090,-0.379794,-33.605780
57.000000,9.496630,96.712450,-0.316554,-49.255246,-0.380608,-33.663285
57.100000,9.513300,96.956380,-0.317110,-49.379479,-0.381421,-33.720752
57.200000,9.529870,97.200880,-0.317662,-49.504002,-0.382231,-33.778445
57.300000,9.546530,97.442960,-0.318218,-49.627292,-0.383045,-33.835011
57.400000,9.563240,97.693900,-0.318775,-49.755095,-0.383862,-33.894431
57.500000,9.579920,97.935870,-0.319331,-49.878329,-0.384679,-33.950649
57.600000,9.596550,98.182080,-0.319885,-50.003723,-0.385493,-34.008282
57.700000,9.613180,98.425290,-0.320439,-50.127589,-0.386309,-34.064738
57.800000,9.629900,98.669320,-0.320997,-50.251872,-0.387129,-34.121189
57.900000,9.646580,98.917370,-0.321553,-50.378203,-0.387948,-34.178957
58.000000,9.663220,99.163670,-0.322107,-50.503642,-0.388766,-34.236049
58.100000,9.679850,99.417140,-0.322662,-50.632734,-0.389584,-34.295491
58.200000,9.696570,99.662700,-0.323219,-50.757796,-0.390408,-34.351912
58.300000,9.713250,99.915780,-0.323775,-50.886689,-0.391229,-34.410851
58.400000,9.729890,100.159260,-0.324330,-51.010692,-0.392050,-34.466411
58.500000,9.746520,100.413890,-0.324884,-51.140374,-0.392871,-34.525685
58.600000,9.763180,100.654360,-0.325439,-51.262845,-0.393694,-34.579899
58.700000,9.779890,100.916070,-0.325996,-51.396132,-0.394520,-34.641182
58.800000,9.796580,101.172270,-0.326553,-51.526614,-0.395345,-34.700461
58.900000,9.813230,101.430730,-0.327108,-51.658247,-0.396170,-34.760438
59.000000,9.829880,101.682700,-0.327663,-51.786574,-0.396995,-34.818047
59.100000,9.846630,101.942500,-0.328221,-51.918889,-0.397826,-34.878019
59.200000,9.863350,102.191760,-0.328778,-52.045836,-0.398656,-34.934293
59.300000,9.879970,102.446680,-0.329332,-52.175666,-0.399482,-34.992532
59.400000,9.896590,102.702640,-0.329886,-52.306025,-0.400308,-35.050982
59.500000,9.913260,102.961980,-0.330442,-52.438106,-0.401137,-35.110353
59.600000,9.929990,103.227000,-0.331000,-52.573079,-0.401971,-35.171408
59.700000,9.946610,103.476680,-0.331554,-52.700240,-0.402799,-35.227282
59.800000,9.963240,103.735330,-0.332108,-52.831970,-0.403629,-35.286050
59.900000,9.979860,103.990230,-0.332662,-52.961789,-0.404459,-35.343415
60.000000,9.996550,104.258000,-0.333218,-53.098163,-0.405293,-35.404882
60.100000,10.013270,104.513730,-0.333776,-53.228406,-0.406129,-35.462059
60.200000,10.029910,104.781390,-0.334330,-53.364724,-0.406962,-35.523278
60.300000,10.046600,105.038990,-0.334887,-53.495918,-0.407798,-35.580849
60.400000,10.063270,105.301880,-0.335442,-53.629807,-0.408634,-35.640099
60.500000,10.080030,105.566360,-0.336001,-53.764506,-0.409475,-35.699578
60.600000,10.096620,105.820300,-0.336554,-53.893836,-0.410308,-35.755650
60.700000,10.113250,106.084370,-0.337108,-54.028326,-0.411144,-35.814927
60.800000,10.129930,106.347320,-0.337664,-54.162245,-0.411983,-35.873587
60.900000,10.146580,106.617400,-0.338219,-54.299796,-0.412821,-35.934555
61.000000,10.163240,106.888730,-0.338775,-54.437983,-0.413661,-35.995774
61.100000,10.179920,107.152190,-0.339331,-54.572162,-0.414502,-36.054154
61.200000,10.196590,107.414790,-0.339886,-54.705903,-0.415343,-36.112114
61.300000,10.213250,107.674460,-0.340442,-54.838152,-0.416185,-36.168960
61.400000,10.229900,107.945920,-0.340997,-54.976406,-0.417027,-36.229635
61.500000,10.246510,108.217700,-0.341550,-55.114822,-0.417867,-36.290336
61.600000,10.263170,108.487820,-0.342106,-55.252393,-0.418711,-36.350236
61.700000,10.279900,108.757580,-0.342663,-55.389781,-0.419559,-36.409734
61.800000,10.296610,109.025350,-0.343220,-55.526155,-0.420407,-36.468449
61.900000,10.313250,109.294520,-0.343775,-55.663242,-0.421252,-36.527611
62.000000,10.329850,109.562250,-0.344328,-55.799596,-0.422095,-36.586214
62.100000,10.346570,109.836870,-0.344886,-55.939459,-0.422946,-36.646741
62.200000,10.363270,110.123250,-0.345442,-56.085311,-0.423796,-36.711070
62.300000,10.379950,110.395290,-0.345998,-56.223860,-0.424645,-36.770498
62.400000,10.396580,110.666700,-0.346553,-56.362087,-0.425493,-36.829656
62.500000,10.413260,110.946190,-0.347109,-56.504431,-0.426345,-36.891253
62.600000,10.429920,111.219860,-0.347664,-56.643810,-0.427196,-36.950796
62.700000,10.446650,111.500210,-0.348222,-56.786591,-0.428051,-37.012269
62.800000,10.463320,111.780330,-0.348777,-56.929255,-0.428904,-37.073621
62.900000,10.479960,112.055620,-0.349332,-57.069459,-0.429756,-37.133271
63.000000,10.496600,112.341050,-0.349887,-57.214827,-0.430609,-37.196122
63.100000,10.513280,112.619480,-0.350443,-57.356630,-0.431464,-37.256420
63.200000,10.529950,112.897680,-0.350998,-57.498316,-0.432320,-37.316503
63.300000,10.546570,113.179450,-0.351552,-57.641821,-0.433174,-37.377704
63.400000,10.563280,113.464130,-0.352109,-57.786807,-0.434033,-37.439533
63.500000,10.579980,113.752320,-0.352666,-57.933581,-0.434893,-37.502377
63.600000,10.596600,114.031560,-0.353220,-58.075797,-0.435749,-37.562264
63.700000,10.613200,114.319920,-0.353773,-58.222657,-0.436605,-37.625034
63.800000,10.629930,114.594060,-0.354331,-58.362276,-0.437468,-37.682712
63.900000,10.646600,114.881990,-0.354887,-58.508917,-0.438329,-37.744883
64.000000,10.663310,115.167340,-0.355444,-58.654245,-0.439193,-37.805965
64.100000,10.679950,115.452040,-0.355998,-58.799241,-0.440054,-37.866809
64.200000,10.696540,115.748710,-0.356551,-58.950334,-0.440913,-37.931514
64.300000,10.713210,116.032900,-0.357107,-59.095071,-0.441777,-37.991807
64.400000,10.729970,116.322660,-0.357666,-59.242644,-0.442646,-38.053584
64.500000,10.746620,116.608670,-0.358221,-59.388308,-0.443511,-38.114189
64.600000,10.763210,116.897670,-0.358774,-59.535494,-0.444373,-38.175727
64.700000,10.779870,117.187530,-0.359329,-59.683119,-0.445239,-38.237243
64.800000,10.796580,117.486560,-0.359886,-59.835414,-0.446109,-38.301486
64.900000,10.813220,117.780280,-0.360441,-59.985004,-0.446976,-38.363969
65.000000,10.829850,118.069100,-0.360995,-60.132099,-0.447843,-38.424712
65.100000,10.846530,118.369460,-0.361551,-60.285071,-0.448713,-38.488943
65.200000,10.863200,118.661350,-0.362107,-60.433729,-0.449584,-38.550273
65.300000,10.879890,118.964450,-0.362663,-60.588097,-0.450457,-38.615036
65.400000,10.896540,119.266180,-0.363218,-60.741767,-0.451328,-38.679264
65.500000,10.913170,119.558490,-0.363772,-60.890639,-0.452199,-38.740309
65.600000,10.929850,119.855730,-0.364328,-61.042022,-0.453073,-38.802684
65.700000,10.946560,120.159440,-0.364885,-61.196700,-0.453950,-38.866922
65.800000,10.963230,120.458000,-0.365441,-61.348756,-0.454825,-38.929405
65.900000,10.979830,120.767520,-0.365994,-61.506393,-0.455697,-38.995402
66.000000,10.996580,121.075110,-0.366553,-61.663047,-0.456578,-39.060293
66.100000,11.013300,121.377100,-0.367110,-61.816849,-0.457459,-39.123266
66.200000,11.030000,121.676220,-0.367667,-61.969190,-0.458339,-39.185184
66.300000,11.046590,121.979440,-0.368220,-62.123619,-0.459214,-39.248481
66.400000,11.063240,122.288120,-0.368775,-62.280828,-0.460092,-39.313236
66.500000,11.079950,122.599800,-0.369332,-62.439565,-0.460975,-39.378657
66.600000,11.096590,122.910770,-0.369886,-62.597941,-0.461855,-39.443818
66.700000,11.113270,123.218890,-0.370442,-62.754865,-0.462738,-39.507807
66.800000,11.129890,123.527290,-0.370996,-62.911932,-0.463618,-39.571836
66.900000,11.146560,123.833270,-0.371552,-63.067767,-0.464502,-39.634812
67.000000,11.163230,124.153410,-0.372108,-63.230812,-0.465387,-39.702142
67.100000,11.179970,124.470660,-0.372666,-63.392387,-0.466276,-39.768221
67.200000,11.196570,124.781810,-0.373219,-63.550854,-0.467158,-39.832468
67.300000,11.213220,125.089300,-0.373774,-63.707457,-0.468044,-39.895266
67.400000,11.229970,125.413310,-0.374332,-63.872474,-0.468936,-39.962942
67.500000,11.246630,125.725760,-0.374888,-64.031604,-0.469824,-40.026945
67.600000,11.263270,126.046940,-0.375442,-64.195179,-0.470712,-40.093591
67.700000,11.279910,126.362640,-0.375997,-64.355964,-0.471600,-40.158315
67.800000,11.296610,126.681500,-0.376554,-64.518358,-0.472493,-40.223734
67.900000,11.313240,126.998760,-0.377108,-64.679937,-0.473382,-40.288616
68.000000,11.329930,127.328220,-0.377664,-64.847730,-0.474276,-40.357055
68.100000,11.346560,127.645610,-0.378219,-65.009375,-0.475167,-40.421616
68.200000,11.363280,127.969920,-0.378776,-65.174545,-0.476064,-40.487992
68.300000,11.379980,128.292690,-0.379333,-65.338930,-0.476960,-40.553740
68.400000,11.396640,128.615800,-0.379888,-65.503489,-0.477855,-40.619500
68.500000,11.413240,128.940280,-0.380441,-65.668745,-0.478748,-40.685640
68.600000,11.429890,129.269900,-0.380996,-65.836619,-0.479644,-40.753109
68.700000,11.446600,129.601030,-0.381553,-66.005263,-0.480544,-40.820735
68.800000,11.463300,129.934570,-0.382110,-66.175133,-0.481445,-40.888953
68.900000,11.479930,130.264400,-0.382664,-66.343114,-0.482342,-40.955971
69.000000,11.496570,130.595120,-0.383219,-66.511548,-0.483241,-41.023059
69.100000,11.513250,130.924530,-0.383775,-66.679316,-0.484143,-41.089461
69.200000,11.529960,131.252960,-0.384332,-66.846584,-0.485047,-41.155302
69.300000,11.546620,131.595400,-0.384887,-67.020987,-0.485950,-41.225458
69.400000,11.563250,131.925090,-0.385442,-67.188897,-0.486851,-41.291496
69.500000,11.579920,132.265410,-0.385997,-67.362220,-0.487756,-41.360583
69.600000,11.596590,132.598790,-0.386553,-67.532009,-0.488661,-41.427308
69.700000,11.613260,132.940370,-0.387109,-67.705974,-0.489568,-41.496405
69.800000,11.629940,133.285780,-0.387665,-67.881890,-0.490475,-41.566480
69.900000,11.646550,133.621900,-0.388218,-68.053075,-0.491380,-41.633624
70.000000,11.663260,133.968600,-0.388775,-68.229648,-0.492291,-41.703644
70.100000,11.679930,134.312070,-0.389331,-68.404576,-0.493200,-41.772554
70.200000,11.696540,134.650700,-0.389885,-68.577038,-0.494107,-41.839903
70.300000,11.713190,135.001890,-0.390440,-68.755898,-0.495017,-41.910868
70.400000,11.729890,135.352580,-0.390996,-68.934503,-0.495931,-41.981365
70.500000,11.746570,135.701630,-0.391552,-69.112273,-0.496844,-42.051201
70.600000,11.763220,136.052220,-0.392107,-69.290827,-0.497757,-42.121385
70.700000,11.779850,136.392170,-0.392662,-69.463962,-0.498669,-42.188127
70.800000,11.796560,136.747970,-0.393219,-69.645169,-0.499587,-42.259389
70.900000,11.813270,137.103970,-0.393776,-69.826479,-0.500505,-42.330510
71.000000,11.829960,137.453060,-0.394332,-70.004269,-0.501423,-42.399345
71.100000,11.846600,137.800690,-0.394887,-70.181315,-0.502340,-42.467650
71.200000,11.863240,138.157410,-0.395441,-70.362991,-0.503257,-42.538556
71.300000,11.879920,138.516050,-0.395997,-70.545645,-0.504177,-42.609758
71.400000,11.896620,138.871720,-0.396554,-70.726786,-0.505099,-42.679796
71.500000,11.913270,139.229250,-0.397109,-70.908875,-0.506019,-42.750322
71.600000,11.929860,139.585530,-0.397662,-71.090327,-0.506937,-42.820405
71.700000,11.946570,139.950210,-0.398219,-71.276057,-0.507862,-42.892577
71.800000,11.963280,140.318420,-0.398776,-71.463584,-0.508788,-42.965622
71.900000,11.979910,140.679730,-0.399330,-71.647598,-0.509710,-43.036539
72.000000,11.996560,141.044280,-0.399885,-71.833262,-0.510635,-43.108194
72.100000,12.013200,141.406020,-0.400440,-72.017495,-0.511559,-43.178809
72.200000,12.029870,141.774110,-0.400996,-72.204961,-0.512486,-43.251085
72.300000,12.046570,142.149080,-0.401552,-72.395932,-0.513416,-43.325177
72.400000,12.063250,142.520630,-0.402108,-72.585161,-0.514346,-43.398063
72.500000,12.079860,142.882690,-0.402662,-72.769556,-0.515272,-43.468021
72.600000,12.096530,143.254530,-0.403218,-72.958933,-0.516203,-43.540602
72.700000,12.113270,143.627400,-0.403776,-73.148834,-0.517138,-43.613115
72.800000,12.129920,144.005070,-0.404331,-73.341180,-0.518070,-43.687092
72.900000,12.146540,144.381680,-0.404885,-73.532986,-0.519000,-43.760607
73.000000,12.163260,144.753010,-0.405442,-73.722103,-0.519937,-43.832066
73.100000,12.179970,145.131640,-0.405999,-73.914937,-0.520874,-43.905547
73.200000,12.196620,145.516460,-0.406554,-74.110925,-0.521809,-43.980832
73.300000,12.213240,145.911680,-0.407108,-74.312208,-0.522743,-44.059114
73.400000,12.229920,146.291200,-0.407664,-74.505496,-0.523681,-44.132288
73.500000,12.246590,146.674700,-0.408220,-74.700811,-0.524620,-44.206471
73.600000,12.263260,147.054820,-0.408775,-74.894405,-0.525559,-44.279420
73.700000,12.279870,147.445160,-0.409329,-75.093203,-0.526496,-44.355378
73.800000,12.296530,147.836990,-0.409884,-75.292761,-0.527437,-44.431438
73.900000,12.313200,148.221130,-0.410440,-75.488402,-0.528379,-44.504942
74.000000,12.329950,148.619570,-0.410998,-75.691325,-0.529326,-44.582317
74.100000,12.346610,149.013110,-0.411554,-75.891754,-0.530270,-44.658224
74.200000,12.363250,149.406020,-0.412108,-76.091861,-0.531213,-44.733771
74.300000,12.379940,149.799770,-0.412665,-76.292396,-0.532159,-44.809220
74.400000,12.396600,150.198390,-0.413220,-76.495412,-0.533105,-44.885978
74.500000,12.413270,150.588700,-0.413776,-76.694195,-0.534053,-44.960003
74.600000,12.429900,150.991850,-0.414330,-76.899518,-0.534999,-45.037741
74.700000,12.446600,151.397570,-0.414887,-77.106149,-0.535950,-45.115836
74.800000,12.463230,151.794430,-0.415441,-77.308268,-0.536898,-45.191244
74.900000,12.479940,152.200040,-0.415998,-77.514844,-0.537851,-45.268824
75.000000,12.496610,152.610150,-0.416554,-77.723711,-0.538803,-45.347614
75.100000,12.513240,153.020160,-0.417108,-77.932528,-0.539753,-45.426247
75.200000,12.529960,153.432920,-0.417665,-78.142744,-0.540710,-45.505229
75.300000,12.546670,153.835300,-0.418222,-78.347675,-0.541667,-45.580928
75.400000,12.563300,154.241580,-0.418777,-78.554592,-0.542620,-45.657762
75.500000,12.579860,154.660200,-0.419329,-78.767793,-0.543570,-45.738199
75.600000,12.596570,155.080930,-0.419886,-78.982069,-0.544530,-45.818630
75.700000,12.613270,155.491440,-0.420442,-79.191140,-0.545490,-45.895832
75.800000,12.629960,155.904940,-0.420999,-79.401734,-0.546450,-45.973710
75.900000,12.646550,156.326080,-0.421552,-79.616219,-0.547406,-46.053869
76.000000,12.663170,156.746550,-0.422106,-79.830362,-0.548364,-46.133514
76.100000,12.679880,157.167630,-0.422663,-80.044817,-0.549329,-46.212861
76.200000,12.696590,157.585080,-0.423220,-80.257422,-0.550294,-46.290903
76.300000,12.713270,158.007630,-0.423776,-80.472625,-0.551258,-46.370285
76.400000,12.729910,158.448550,-0.424330,-80.697184,-0.552221,-46.454921
76.500000,12.746580,158.874830,-0.424886,-80.914286,-0.553187,-46.534939
76.600000,12.763260,159.301470,-0.425442,-81.131572,-0.554154,-46.614794
76.700000,12.779980,159.732600,-0.425999,-81.351145,-0.555125,-46.695612
76.800000,12.796570,160.175960,-0.426552,-81.576947,-0.556089,-46.780110
76.900000,12.813210,160.612210,-0.427107,-81.799127,-0.557056,-46.862147
77.000000,12.829920,161.045380,-0.427664,-82.019739,-0.558029,-46.942849
77.100000,12.846580,161.482670,-0.428219,-82.242448,-0.559000,-47.024642
77.200000,12.863200,161.936920,-0.428773,-82.473796,-0.559969,-47.111232
77.300000,12.879910,162.378860,-0.429330,-82.698874,-0.560945,-47.193739
77.400000,12.896600,162.814770,-0.429887,-82.920881,-0.561920,-47.274300
77.500000,12.913270,163.267290,-0.430442,-83.151348,-0.562895,-47.359488
77.600000,12.929940,163.716960,-0.430998,-83.380363,-0.563871,-47.443593
77.700000,12.946590,164.169980,-0.431553,-83.611084,-0.564847,-47.528470
77.800000,12.963300,164.616490,-0.432110,-83.838490,-0.565828,-47.611040
77.900000,12.979960,165.071950,-0.432665,-84.070454,-0.566806,-47.696083
78.000000,12.996640,165.530700,-0.433221,-84.304093,-0.567786,-47.781762
78.100000,13.013220,165.988460,-0.433774,-84.537228,-0.568762,-47.867177
78.200000,13.029900,166.436110,-0.434330,-84.765215,-0.569744,-47.949139
78.300000,13.046570,166.898640,-0.434886,-85.000779,-0.570727,-48.035159
78.400000,13.063280,167.364410,-0.435443,-85.237994,-0.571713,-48.121735
78.500000,13.079920,167.823260,-0.435997,-85.471684,-0.572696,-48.206258
78.600000,13.096520,168.282040,-0.436551,-85.705339,-0.573678,-48.290616
78.700000,13.113280,168.749540,-0.437109,-85.943435,-0.574670,-48.376757
78.800000,13.129940,169.223250,-0.437665,-86.184694,-0.575657,-48.464698
78.900000,13.146610,169.689610,-0.438220,-86.422209,-0.576646,-48.550240
79.000000,13.163220,170.156860,-0.438774,-86.660177,-0.577632,-48.635945
79.100000,13.179910,170.637100,-0.439330,-86.904761,-0.578623,-48.724864
79.200000,13.196560,171.113430,-0.439885,-87.147354,-0.579614,-48.812511
79.300000,13.213270,171.587920,-0.440442,-87.389010,-0.580609,-48.899191
79.400000,13.229890,172.060000,-0.440996,-87.629438,-0.581599,-48.985177
79.500000,13.246550,172.549610,-0.441552,-87.878795,-0.582593,-49.075766
79.600000,13.263240,173.035400,-0.442108,-88.126206,-0.583590,-49.164905
79.700000,13.279910,173.516860,-0.442664,-88.371411,-0.584586,-49.252598
79.800000,13.296550,174.000630,-0.443218,-88.617793,-0.585582,-49.340763
79.900000,13.313190,174.494870,-0.443773,-88.869508,-0.586579,-49.431620
80.000000,13.329920,174.986820,-0.444331,-89.120056,-0.587582,-49.521282
80.100000,13.346560,175.475250,-0.444885,-89.368811,-0.588581,-49.609938
80.200000,13.363240,175.977660,-0.445441,-89.624686,-0.589583,-49.702147
80.300000,13.379880,176.475130,-0.445996,-89.878046,-0.590583,-49.792797
80.400000,13.396540,176.970340,-0.446551,-90.130254,-0.591586,-49.882469
80.500000,13.413240,177.472640,-0.447108,-90.386073,-0.592593,-49.973737
80.600000,13.429940,177.987520,-0.447665,-90.648300,-0.593600,-50.068259
80.700000,13.446550,178.489150,-0.448218,-90.903778,-0.594603,-50.159038
80.800000,13.463210,178.997070,-0.448774,-91.162459,-0.595610,-50.251148
80.900000,13.479950,179.513630,-0.449332,-91.425541,-0.596623,-50.345150
81.000000,13.496670,180.033940,-0.449889,-91.690533,-0.597635,-50.439971
81.100000,13.513260,180.539140,-0.450442,-91.947829,-0.598641,-50.530665
81.200000,13.529870,181.055740,-0.450996,-92.210931,-0.599649,-50.624201
81.300000,13.546580,181.586750,-0.451553,-92.481372,-0.600664,-50.721162
81.400000,13.563280,182.101060,-0.452109,-92.743308,-0.601680,-50.813193
81.500000,13.579920,182.613270,-0.452664,-93.004175,-0.602692,-50.904533
81.600000,13.596560,183.148300,-0.453219,-93.276663,-0.603706,-51.001938
81.700000,13.613220,183.676850,-0.453774,-93.545852,-0.604722,-51.097176
81.800000,13.629870,184.199870,-0.454329,-93.812223,-0.605739,-51.190610
81.900000,13.646530,184.734510,-0.454884,-94.084513,-0.606757,-51.286942
82.000000,13.663260,185.272370,-0.455442,-94.358443,-0.607781,-51.383645
82.100000,13.679910,185.800030,-0.455997,-94.627178,-0.608801,-51.477469
82.200000,13.696620,186.335100,-0.456554,-94.899687,-0.609825,-51.572855
82.300000,13.713300,186.886540,-0.457110,-95.180533,-0.610849,-51.672560
82.400000,13.729930,187.430920,-0.457664,-95.457784,-0.611870,-51.770161
82.500000,13.746520,187.958800,-0.458217,-95.726631,-0.612890,-51.863029
82.600000,13.763250,188.511230,-0.458775,-96.007981,-0.613920,-51.961920
82.700000,13.779960,189.060330,-0.459332,-96.287635,-0.614950,-52.059643
82.800000,13.796570,189.607500,-0.459886,-96.566307,-0.615974,-52.156846
82.900000,13.813260,190.167940,-0.460442,-96.851737,-0.617005,-52.257129
83.000000,13.829880,190.725190,-0.460996,-97.135542,-0.618032,-52.356445
83.100000,13.846560,191.278780,-0.461552,-97.417483,-0.619064,-52.454249
83.200000,13.863270,191.840320,-0.462109,-97.703473,-0.620099,-52.553819
83.300000,13.879890,192.407760,-0.462663,-97.992467,-0.621130,-52.654979
83.400000,13.896530,192.971270,-0.463218,-98.279461,-0.622163,-52.754678
83.500000,13.913240,193.543820,-0.463775,-98.571058,-0.623201,-52.856298
83.600000,13.929980,194.120700,-0.464333,-98.864861,-0.624242,-52.958676
83.700000,13.946620,194.687120,-0.464887,-99.153336,-0.625278,-53.058206
83.800000,13.963260,195.270220,-0.465442,-99.450306,-0.626315,-53.161957
83.900000,13.979950,195.857250,-0.465998,-99.749278,-0.627356,-53.266281
84.000000,13.996650,196.437930,-0.466555,-100.045016,-0.628399,-53.368514
84.100000,14.013280,197.028290,-0.467109,-100.345684,-0.629439,-53.473278
84.200000,14.029950,197.622420,-0.467665,-100.648272,-0.630482,-53.578598
84.300000,14.046620,198.210050,-0.468221,-100.947550,-0.631527,-53.681821
84.400000,14.063270,198.801730,-0.468776,-101.248890,-0.632571,-53.785874
84.500000,14.079960,199.409160,-0.469332,-101.558251,-0.633619,-53.893714
84.600000,14.096600,200.001240,-0.469887,-101.859795,-0.634664,-53.997236
84.700000,14.113240,200.599180,-0.470441,-102.164323,-0.635711,-54.102003
84.800000,14.129920,201.216980,-0.470997,-102.478966,-0.636762,-54.211647
84.900000,14.146680,201.824910,-0.471556,-102.788583,-0.637818,-54.318010
85.000000,14.163240,202.419010,-0.472108,-103.091155,-0.638864,-54.420996
85.100000,14.179880,203.036960,-0.472663,-103.405875,-0.639915,-54.529778
85.200000,14.196570,203.649220,-0.473219,-103.717696,-0.640970,-54.636512
85.300000,14.213300,204.272450,-0.473777,-104.035104,-0.642030,-54.745699
85.400000,14.229960,204.896390,-0.474332,-104.352875,-0.643085,-54.854967
85.500000,14.246560,205.509580,-0.474885,-104.665170,-0.644139,-54.961216
85.600000,14.263250,206.135830,-0.475442,-104.984116,-0.645199,-55.070293
85.700000,14.279910,206.767270,-0.475997,-105.305706,-0.646258,-55.180506
85.800000,14.296620,207.399060,-0.476554,-105.627474,-0.647321,-55.290279
85.900000,14.313210,208.029590,-0.477107,-105.948600,-0.648378,-55.399781
86.000000,14.329870,208.662450,-0.477662,-106.270913,-0.649441,-55.509301
86.100000,14.346480,209.301830,-0.478216,-106.596547,-0.650502,-55.620373
86.200000,14.363260,209.954360,-0.478775,-106.928877,-0.651574,-55.733969
86.300000,14.379910,210.589890,-0.479330,-107.252550,-0.652639,-55.843150
86.400000,14.396530,211.232210,-0.479884,-107.579681,-0.653704,-55.953878
86.500000,14.413250,211.899280,-0.480442,-107.919417,-0.654776,-56.070432
86.600000,14.429910,212.542010,-0.480997,-108.246757,-0.655846,-56.180392
86.700000,14.446590,213.203090,-0.481553,-108.583442,-0.656917,-56.294760
86.800000,14.463200,213.871170,-0.482107,-108.923692,-0.657986,-56.410854
86.900000,14.479910,214.520870,-0.482664,-109.254582,-0.659062,-56.521365
87.000000,14.496580,215.192730,-0.483219,-109.596757,-0.660137,-56.637485
87.100000,14.513270,215.868520,-0.483776,-109.940934,-0.661214,-56.754186
87.200000,14.529910,216.526150,-0.484330,-110.275863,-0.662289,-56.865917
87.300000,14.546530,217.212680,-0.484884,-110.625510,-0.663364,-56.984933
87.400000,14.563240,217.898960,-0.485441,-110.975029,-0.664446,-57.103163
87.500000,14.579970,218.582210,-0.485999,-111.323005,-0.665530,-57.220136
87.600000,14.596620,219.267240,-0.486554,-111.671888,-0.666610,-57.337484
87.700000,14.613230,219.951640,-0.487108,-112.020450,-0.667689,-57.454430
87.800000,14.629930,220.655580,-0.487664,-112.378964,-0.668775,-57.575751
87.900000,14.646610,221.344350,-0.488220,-112.729752,-0.669861,-57.692795
88.000000,14.663320,222.044650,-0.488777,-113.086412,-0.670950,-57.812337
88.100000,14.679920,222.753750,-0.489331,-113.447553,-0.672033,-57.934186
88.200000,14.696600,223.452590,-0.489887,-113.803470,-0.673122,-58.052667
88.300000,14.713230,224.161730,-0.490441,-114.164632,-0.674210,-58.173616
88.400000,14.729930,224.876280,-0.490998,-114.528549,-0.675303,-58.295299
88.500000,14.746590,225.583540,-0.491553,-114.888754,-0.676394,-58.414842
88.600000,14.763230,226.306370,-0.492108,-115.256888,-0.677486,-58.538090
88.700000,14.779910,227.017460,-0.492664,-115.619043,-0.678581,-58.657741
88.800000,14.796610,227.755650,-0.493220,-115.995000,-0.679679,-58.783907
88.900000,14.813290,228.474590,-0.493776,-116.361153,-0.680777,-58.904770
89.000000,14.829920,229.201690,-0.494331,-116.731462,-0.681872,-59.027521
89.100000,14.846640,229.932630,-0.494888,-117.103727,-0.682975,-59.150498
89.200000,14.863370,230.669020,-0.495446,-117.478767,-0.684080,-59.274421
89.300000,14.879950,231.406010,-0.495998,-117.854113,-0.685176,-59.398669
89.400000,14.896530,232.149730,-0.496551,-118.232887,-0.686273,-59.524229
89.500000,14.913220,232.894670,-0.497107,-118.612281,-0.687379,-59.649247
89.600000,14.929910,233.650960,-0.497664,-118.997457,-0.688485,-59.776746
89.700000,14.946580,234.406160,-0.498219,-119.382077,-0.689592,-59.903618
89.800000,14.963260,235.172610,-0.498775,-119.772427,-0.690701,-60.032895
89.900000,14.979870,235.919070,-0.499329,-120.152596,-0.691806,-60.156920
90.000000,14.996590,236.702990,-0.499886,-120.551843,-0.692920,-60.289624
90.100000,15.013250,237.461820,-0.500442,-120.938312,-0.694031,-60.415741
90.200000,15.029950,238.233280,-0.500998,-121.331213,-0.695146,-60.544478
90.300000,15.046540,239.009410,-0.501551,-121.726493,-0.696255,-60.674408
90.400000,15.063220,239.776890,-0.502107,-122.117367,-0.697371,-60.801342
90.500000,15.079920,240.567350,-0.502664,-122.519945,-0.698489,-60.933580
90.600000,15.096610,241.353000,-0.503220,-122.920074,-0.699609,-61.064193
90.700000,15.113250,242.137150,-0.503775,-123.319438,-0.700726,-61.194188
90.800000,15.129910,242.931090,-0.504330,-123.723788,-0.701846,-61.326129
90.900000,15.146600,243.736310,-0.504887,-124.133883,-0.702969,-61.460341
91.000000,15.163260,244.542050,-0.505442,-124.544243,-0.704091,-61.594352
91.100000,15.179940,245.345730,-0.505998,-124.953554,-0.705216,-61.727306
91.200000,15.196570,246.157850,-0.506552,-125.367164,-0.706338,-61.862134
91.300000,15.213270,246.982120,-0.507109,-125.786961,-0.707467,-61.999261
91.400000,15.229960,247.802730,-0.507665,-126.204894,-0.708597,-62.135044
91.500000,15.246630,248.621460,-0.508221,-126.621870,-0.709726,-62.269977
91.600000,15.263210,249.449650,-0.508774,-127.043664,-0.710850,-62.407193
91.700000,15.279880,250.283330,-0.509329,-127.468253,-0.711982,-62.544933
91.800000,15.296590,251.121250,-0.509886,-127.895002,-0.713118,-62.683089
91.900000,15.313270,251.960480,-0.510442,-128.322419,-0.714253,-62.821224
92.000000,15.329900,252.813220,-0.510997,-128.756716,-0.715386,-62.962463
92.100000,15.346530,253.649480,-0.511551,-129.182619,-0.716520,-63.099121
92.200000,15.363260,254.505340,-0.512109,-129.618505,-0.717663,-63.239745
92.300000,15.379940,255.350140,-0.512665,-130.048758,-0.718803,-63.377355
92.400000,15.396620,256.211400,-0.513221,-130.487395,-0.719944,-63.518567
92.500000,15.413260,257.066680,-0.513775,-130.922985,-0.721084,-63.657985
92.600000,15.429940,257.946110,-0.514331,-131.370875,-0.722229,-63.802718
92.700000,15.446610,258.823030,-0.514887,-131.817487,-0.723373,-63.946376
92.800000,15.463300,259.694890,-0.515443,-132.261521,-0.724521,-64.088202
92.900000,15.479910,260.575100,-0.515997,-132.709809,-0.725664,-64.231946
93.000000,15.496520,261.455170,-0.516551,-133.158025,-0.726809,-64.375158
93.100000,15.513230,262.351840,-0.517108,-133.614695,-0.727962,-64.521512
93.200000,15.529910,263.249660,-0.517664,-134.071951,-0.729114,-64.667773
93.300000,15.546550,264.141270,-0.518218,-134.526044,-0.730264,-64.812182
93.400000,15.563230,265.040770,-0.518774,-134.984156,-0.731419,-64.957840
93.500000,15.579920,265.943850,-0.519331,-135.444091,-0.732576,-65.103821
93.600000,15.596610,266.870300,-0.519887,-135.915928,-0.733734,-65.255004
93.700000,15.613250,267.781980,-0.520442,-136.380243,-0.734890,-65.402282
93.800000,15.629910,268.700710,-0.520997,-136.848148,-0.736048,-65.550673
93.900000,15.646580,269.613620,-0.521553,-137.313089,-0.737209,-65.697081
94.000000,15.663270,270.551510,-0.522109,-137.790753,-0.738373,-65.848961
94.100000,15.679940,271.479920,-0.522665,-138.263588,-0.739536,-65.998096
94.200000,15.696540,272.422330,-0.523218,-138.743553,-0.740696,-66.150429
94.300000,15.713160,273.361480,-0.523772,-139.221859,-0.741859,-66.301347
94.400000,15.729910,274.321660,-0.524330,-139.710874,-0.743032,-66.456225
94.500000,15.746600,275.257600,-0.524887,-140.187545,-0.744202,-66.604972
94.600000,15.763230,276.219210,-0.525441,-140.677288,-0.745369,-66.759673
94.700000,15.779840,277.187620,-0.525995,-141.170496,-0.746537,-66.915568
94.800000,15.796550,278.155460,-0.526552,-141.663413,-0.747712,-67.070307
94.900000,15.813280,279.140230,-0.527109,-142.164952,-0.748891,-67.228479
95.000000,15.829930,280.113310,-0.527664,-142.660537,-0.750065,-67.383660
95.100000,15.846560,281.098660,-0.528219,-143.162372,-0.751240,-67.541335
95.200000,15.863230,282.079800,-0.528774,-143.662062,-0.752418,-67.697251
95.300000,15.879890,283.077300,-0.529330,-144.170085,-0.753597,-67.856582
95.400000,15.896580,284.075230,-0.529886,-144.678327,-0.754780,-68.015307
95.500000,15.913260,285.082150,-0.530442,-145.191147,-0.755963,-68.175664
95.600000,15.929880,286.077610,-0.530996,-145.698130,-0.757144,-68.333006
95.700000,15.946620,287.102690,-0.531554,-146.220199,-0.758334,-68.496267
95.800000,15.963340,288.129820,-0.532111,-146.743312,-0.759525,-68.659533
95.900000,15.979930,289.141780,-0.532664,-147.258699,-0.760708,-68.819242
96.000000,15.996580,290.168760,-0.533219,-147.781736,-0.761896,-68.981657
96.100000,16.013310,291.199100,-0.533777,-148.306484,-0.763091,-69.143894
96.200000,16.029980,292.222900,-0.534333,-148.827901,-0.764284,-69.304292
96.300000,16.046560,293.264650,-0.534885,-149.358460,-0.765471,-69.468810
96.400000,16.063220,294.322780,-0.535441,-149.897361,-0.766666,-69.636218
96.500000,16.079880,295.357790,-0.535996,-150.424487,-0.767862,-69.797564
96.600000,16.096580,296.430630,-0.536553,-150.970880,-0.769063,-69.967052
96.700000,16.113300,297.495480,-0.537110,-151.513204,-0.770266,-70.133947
96.800000,16.129840,298.542850,-0.537661,-152.046625,-0.771458,-70.297034
96.900000,16.146540,299.634090,-0.538218,-152.602389,-0.772662,-70.469036
97.000000,16.163250,300.727780,-0.538775,-153.159401,-0.773869,-70.640945
97.100000,16.179950,301.808350,-0.539332,-153.709730,-0.775077,-70.809205
97.200000,16.196600,302.899290,-0.539887,-154.265342,-0.776282,-70.979541
97.300000,16.213260,303.994720,-0.540442,-154.823240,-0.777490,-71.150258
97.400000,16.229980,305.106690,-0.540999,-155.389561,-0.778704,-71.323912
97.500000,16.246640,306.215300,-0.541555,-155.954172,-0.779914,-71.496462
97.600000,16.263300,307.320250,-0.542110,-156.516918,-0.781126,-71.667532
97.700000,16.279920,308.429110,-0.542664,-157.081656,-0.782337,-71.839096
97.800000,16.296600,309.553010,-0.543220,-157.654053,-0.783553,-72.013219
97.900000,16.313250,310.679260,-0.543775,-158.227648,-0.784769,-72.187409
98.000000,16.329950,311.831910,-0.544332,-158.814688,-0.785990,-72.366824
98.100000,16.346590,312.966610,-0.544886,-159.392586,-0.787208,-72.541744
98.200000,16.363240,314.106480,-0.545441,-159.973117,-0.788428,-72.717167
98.300000,16.379860,315.271150,-0.545995,-160.566278,-0.789648,-72.897840
98.400000,16.396570,316.441990,-0.546552,-161.162582,-0.790875,-73.078797
98.500000,16.413200,317.599150,-0.547107,-161.751919,-0.792099,-73.256366
98.600000,16.429820,318.782870,-0.547661,-162.354783,-0.793323,-73.439454
98.700000,16.446580,319.968290,-0.548219,-162.958512,-0.794558,-73.621505
98.800000,16.463270,321.144530,-0.548776,-163.557566,-0.795791,-73.801154
98.900000,16.479950,322.352480,-0.549332,-164.172770,-0.797024,-73.987469
99.000000,16.496590,323.554050,-0.549886,-164.784725,-0.798255,-74.171857
99.100000,16.513280,324.765440,-0.550443,-165.401680,-0.799492,-74.357538
99.200000,16.529950,325.965880,-0.550998,-166.013059,-0.800729,-74.540140
99.300000,16.546670,327.188390,-0.551556,-166.635679,-0.801971,-74.726826
99.400000,16.563250,328.400630,-0.552108,-167.253067,-0.803204,-74.911255
99.500000,16.579890,329.623380,-0.552663,-167.875809,-0.804443,-75.097061
99.600000,16.596600,330.870850,-0.553220,-168.511140,-0.805689,-75.287407
99.700000,16.613310,332.101900,-0.553777,-169.138109,-0.806936,-75.473314
99.800000,16.629950,333.333710,-0.554332,-169.765464,-0.808180,-75.659092
99.900000,16.646580,334.584110,-0.554886,-170.402288,-0.809425,-75.848444
100.000000,16.663220,335.823210,-0.555441,-171.033356,-0.810672,-76.034475
100.100000,16.679860,337.092900,-0.555995,-171.680004,-0.811920,-76.226723
100.200000,16.696570,338.376650,-0.556552,-172.333813,-0.813175,-76.421027
100.300000,16.713210,339.657900,-0.557107,-172.986348,-0.814427,-76.614443
100.400000,16.729900,340.921600,-0.557663,-173.629945,-0.815684,-76.802891
100.500000,16.746560,342.206120,-0.558219,-174.284146,-0.816940,-76.995482
100.600000,16.763230,343.508030,-0.558774,-174.947203,-0.818199,-77.191196
100.700000,16.779880,344.807430,-0.559329,-175.608982,-0.819457,-77.385727
100.800000,16.796540,346.120060,-0.559885,-176.277499,-0.820718,-77.582430
100.900000,16.813280,347.446230,-0.560443,-176.952912,-0.821987,-77.780950
101.000000,16.830010,348.777440,-0.561000,-177.630892,-0.823257,-77.979902
101.100000,16.846640,350.097380,-0.561555,-178.303131,-0.824520,-78.176176
101.200000,16.863210,351.422030,-0.562107,-178.977770,-0.825781,-78.373113
101.300000,16.879900,352.771450,-0.562663,-179.665024,-0.827052,-78.574103
101.400000,16.896580,354.116520,-0.563219,-180.350063,-0.828324,-78.773421
101.500000,16.913260,355.478580,-0.563775,-181.043754,-0.829598,-78.975751
101.600000,16.929860,356.841860,-0.564329,-181.738067,-0.830867,-79.178066
101.700000,16.946550,358.217320,-0.564885,-182.438583,-0.832145,-79.381764
101.800000,16.963240,359.606260,-0.565441,-183.145964,-0.833424,-79.587666
101.900000,16.979930,360.997130,-0.565998,-183.854329,-0.834705,-79.793208
102.000000,16.996560,362.392820,-0.566552,-184.565148,-0.835983,-79.999394
102.100000,17.013200,363.793370,-0.567107,-185.278442,-0.837264,-80.205802
102.200000,17.029890,365.214940,-0.567663,-186.002442,-0.838550,-80.415738
102.300000,17.046580,366.644680,-0.568219,-186.730602,-0.839838,-80.626664
102.400000,17.063290,368.069850,-0.568776,-187.456435,-0.841128,-80.835651
102.500000,17.079880,369.491300,-0.569329,-188.180374,-0.842412,-81.043767
102.600000,17.096560,370.941890,-0.569885,-188.919153,-0.843703,-81.256899
102.700000,17.113270,372.398440,-0.570442,-189.660968,-0.844999,-81.470323
102.800000,17.129960,373.849910,-0.570999,-190.400196,-0.846295,-81.681938
102.900000,17.146540,375.292180,-0.571551,-191.134738,-0.847584,-81.891424
103.000000,17.163250,376.770230,-0.572108,-191.887502,-0.848885,-82.107063
103.100000,17.179970,378.242950,-0.572666,-192.637553,-0.850189,-82.320640
103.200000,17.196590,379.723300,-0.573220,-193.391489,-0.851486,-82.535684
103.300000,17.213260,381.227390,-0.573775,-194.157515,-0.852789,-82.754722
103.400000,17.229850,382.696990,-0.574328,-194.905977,-0.854087,-82.965952
103.500000,17.246550,384.216310,-0.574885,-195.679760,-0.855396,-83.186401
103.600000,17.263230,385.733060,-0.575441,-196.452234,-0.856704,-83.405564
103.700000,17.279900,387.248780,-0.575997,-197.224184,-0.858014,-83.623711
103.800000,17.296500,388.776250,-0.576550,-198.002118,-0.859320,-83.843997
103.900000,17.313250,390.349910,-0.577108,-198.803577,-0.860639,-84.072376
104.000000,17.329950,391.883390,-0.577665,-199.584572,-0.861956,-84.291550
104.100000,17.346660,393.437190,-0.578222,-200.375915,-0.863276,-84.514153
104.200000,17.363250,394.997650,-0.578775,-201.170651,-0.864588,-84.738108
104.300000,17.379890,396.568420,-0.579330,-201.970638,-0.865906,-84.963056
104.400000,17.396600,398.168520,-0.579887,-202.785562,-0.867231,-85.192918
104.500000,17.413280,399.749910,-0.580443,-203.590957,-0.868555,-85.418079
104.600000,17.429950,401.340910,-0.580998,-204.401247,-0.869880,-85.644463
104.700000,17.446590,402.943180,-0.581553,-205.217276,-0.871205,-85.872554
104.800000,17.463210,404.551880,-0.582107,-206.036581,-0.872530,-86.101245
104.900000,17.479900,406.189240,-0.582663,-206.870481,-0.873862,-86.334637
105.000000,17.496610,407.829860,-0.583220,-207.706042,-0.875198,-86.567655
105.100000,17.513260,409.451870,-0.583775,-208.532125,-0.876530,-86.796214
105.200000,17.529890,411.100650,-0.584330,-209.371842,-0.877863,-87.029663
105.300000,17.546580,412.778440,-0.584886,-210.226333,-0.879202,-87.267894
105.400000,17.563270,414.457310,-0.585442,-211.081375,-0.880543,-87.505402
105.500000,17.579910,416.144040,-0.585997,-211.940419,-0.881882,-87.743969
105.600000,17.596580,417.854250,-0.586553,-212.811422,-0.883225,-87.986315
105.700000,17.613310,419.546050,-0.587110,-213.673049,-0.884575,-88.223394
105.800000,17.629940,421.249630,-0.587665,-214.540675,-0.885918,-88.462701
105.900000,17.646620,422.994050,-0.588221,-215.429101,-0.887268,-88.709251
106.000000,17.663280,424.739960,-0.588776,-216.318285,-0.888617,-88.955271
106.100000,17.679930,426.462190,-0.589331,-217.195410,-0.889968,-89.195422
106.200000,17.696650,428.226440,-0.589888,-218.093935,-0.891326,-89.442867
106.300000,17.713340,429.995150,-0.590445,-218.994732,-0.892683,-89.690460
106.400000,17.729920,431.744630,-0.590997,-219.885734,-0.894034,-89.933852
106.500000,17.746550,433.529140,-0.591552,-220.794578,-0.895390,-90.183177
106.600000,17.763250,435.314090,-0.592108,-221.703646,-0.896754,-90.431069
106.700000,17.779930,437.093630,-0.592664,-222.609958,-0.898118,-90.676976
106.800000,17.796550,438.895480,-0.593218,-223.527632,-0.899479,-90.926943
106.900000,17.813190,440.711730,-0.593773,-224.452641,-0.900843,-91.178723
107.000000,17.829890,442.538570,-0.594330,-225.383043,-0.902214,-91.431214
107.100000,17.846560,444.383270,-0.594885,-226.322541,-0.903585,-91.686581
107.200000,17.863260,446.225680,-0.595442,-227.260873,-0.904960,-91.940204
107.300000,17.879920,448.072510,-0.595997,-228.201455,-0.906334,-92.193997
107.400000,17.896610,449.928380,-0.596554,-229.146642,-0.907712,-92.448373
107.500000,17.913280,451.813570,-0.597109,-230.106762,-0.909090,-92.707867
107.600000,17.929960,453.724790,-0.597665,-231.080138,-0.910471,-92.971550
107.700000,17.946580,455.600890,-0.598219,-232.035628,-0.911849,-93.227429
107.800000,17.963200,457.491000,-0.598773,-232.998253,-0.913229,-93.485112
107.900000,17.979900,459.441440,-0.599330,-233.991604,-0.914617,-93.753416
108.000000,17.996640,461.366910,-0.599888,-234.972238,-0.916011,-94.015212
108.100000,18.013270,463.289030,-0.600442,-235.951165,-0.917397,-94.276097
108.200000,18.029890,465.240110,-0.600996,-236.944842,-0.918785,-94.541861
108.300000,18.046580,467.207030,-0.601553,-237.946586,-0.920180,-94.809183
108.400000,18.063280,469.167720,-0.602109,-238.945158,-0.921578,-95.074048
108.500000,18.079920,471.154820,-0.602664,-239.957179,-0.922973,-95.343626
108.600000,18.096530,473.159580,-0.603218,-240.978195,-0.924367,-95.615891
108.700000,18.113230,475.165530,-0.603774,-241.999817,-0.925771,-95.886539
108.800000,18.129900,477.188480,-0.604330,-243.030097,-0.927175,-96.159719
108.900000,18.146600,479.226650,-0.604887,-244.068129,-0.928583,-96.434572
109.000000,18.163230,481.263520,-0.605441,-245.105498,-0.929987,-96.708580
109.100000,18.179870,483.336150,-0.605996,-246.161080,-0.931393,-96.988532
109.200000,18.196560,485.436250,-0.606552,-247.230652,-0.932806,-97.272406
109.300000,18.213280,487.510440,-0.607109,-248.287028,-0.934224,-97.549656
109.400000,18.229920,489.573360,-0.607664,-249.337665,-0.935637,-97.824142
109.500000,18.246620,491.693240,-0.608221,-250.417311,-0.937057,-98.108327
109.600000,18.263330,493.827580,-0.608778,-251.504321,-0.938479,-98.394107
109.700000,18.279990,495.948150,-0.609333,-252.584319,-0.939900,-98.676358
109.800000,18.296640,498.106080,-0.609888,-253.683343,-0.941321,-98.964916
109.900000,18.313270,500.250150,-0.610442,-254.775309,-0.942743,-99.249675
110.000000,18.329970,502.405150,-0.610999,-255.872842,-0.944173,-99.534791
110.100000,18.346610,504.579250,-0.611554,-256.980102,-0.945600,-99.822978
110.200000,18.363290,506.768830,-0.612110,-258.095246,-0.947033,-100.112651
110.300000,18.379900,508.963040,-0.612663,-259.212748,-0.948461,-100.402602
110.400000,18.396560,511.171690,-0.613219,-260.337604,-0.949896,-100.693726
110.500000,18.413230,513.405760,-0.613774,-261.475406,-0.951333,-100.988513
110.600000,18.429920,515.644530,-0.614331,-262.615603,-0.952775,-101.282784
110.700000,18.446570,517.891910,-0.614886,-263.760184,-0.954215,-101.577827
110.800000,18.463220,520.165710,-0.615441,-264.918221,-0.955657,-101.876774
110.900000,18.479950,522.446410,-0.615998,-266.079772,-0.957108,-102.175076
111.000000,18.496630,524.725590,-0.616554,-267.240549,-0.958557,-102.472230
111.100000,18.513320,527.043700,-0.617111,-268.421152,-0.960009,-102.775596
111.200000,18.529880,529.321720,-0.617663,-269.581338,-0.961452,-103.071010
111.300000,18.546560,531.634770,-0.618219,-270.759365,-0.962907,-103.370871
111.400000,18.563220,533.971560,-0.618774,-271.949482,-0.964363,-103.674213
111.500000,18.579940,536.317200,-0.619331,-273.144107,-0.965826,-103.977403
111.600000,18.596590,538.686400,-0.619886,-274.350731,-0.967285,-104.284462
111.700000,18.613210,541.056820,-0.620440,-275.557976,-0.968743,-104.590693
111.800000,18.629900,543.446230,-0.620997,-276.774892,-0.970210,-104.898607
111.900000,18.646560,545.867370,-0.621552,-278.007969,-0.971677,-105.211560
112.000000,18.663240,548.276860,-0.622108,-279.235112,-0.973147,-105.520715
112.100000,18.679860,550.698910,-0.622662,-280.468652,-0.974614,-105.831480
112.200000,18.696580,553.152650,-0.623219,-281.718331,-0.976092,-106.146021
112.300000,18.713240,555.632200,-0.623775,-282.981156,-0.977567,-106.464680
112.400000,18.729890,558.107480,-0.624330,-284.241805,-0.979043,-106.781214
112.500000,18.746510,560.604800,-0.624884,-285.513680,-0.980519,-107.100845
112.600000,18.763240,563.101870,-0.625441,-286.785427,-0.982007,-107.417967
112.700000,18.779930,565.625920,-0.625998,-288.070916,-0.983493,-107.739195
112.798000,18.796260,568.149480,-0.626542,-289.356154,-0.984950,-108.062371
112.897000,18.812750,570.656010,-0.627092,-290.632719,-0.986423,-108.379363
112.995000,18.829050,573.174740,-0.627635,-291.915498,-0.987881,-108.699114
113.092000,18.845220,575.692440,-0.628174,-293.197752,-0.989329,-109.018547
113.188000,18.861250,578.200620,-0.628708,-294.475158,-0.990767,-109.336172
113.285000,18.877450,580.721860,-0.629248,-295.759215,-0.992223,-109.653222
113.380000,18.893220,583.247740,-0.629774,-297.045635,-0.993642,-109.974017
113.475000,18.909030,585.773320,-0.630301,-298.331902,-0.995066,-110.293006
113.568000,18.924570,588.276060,-0.630819,-299.606537,-0.996468,-110.609041
113.661000,18.940130,590.783750,-0.631338,-300.883693,-0.997874,-110.924484
113.754000,18.955640,593.284240,-0.631855,-302.157182,-0.999277,-111.237757
113.847000,18.971080,595.795290,-0.632369,-303.436050,-1.000676,-111.552397
113.938000,18.986240,598.306090,-0.632875,-304.714789,-1.002052,-111.868519
114.030000,19.001610,600.819700,-0.633387,-305.994961,-1.003448,-112.181730
114.123000,19.017140,603.346800,-0.633905,-307.282002,-1.004862,-112.494507
114.214000,19.032210,605.854550,-0.634407,-308.559189,-1.006235,-112.807079
114.303000,19.047120,608.371700,-0.634904,-309.841163,-1.007595,-113.121769
114.393000,19.062110,610.885800,-0.635404,-311.121583,-1.008964,-113.433788
114.482000,19.076890,613.388550,-0.635896,-312.396223,-1.010317,-113.744610
114.570000,19.091590,615.901000,-0.636386,-313.675804,-1.011663,-114.056809
114.659000,19.106380,618.407530,-0.636879,-314.952369,-1.013020,-114.365714
114.748000,19.121180,620.919560,-0.637373,-316.231735,-1.014380,-114.674271
114.834000,19.135580,623.436890,-0.637853,-317.513801,-1.015704,-114.986776
114.919000,19.149800,625.951660,-0.638327,-318.794563,-1.017014,-115.299492
115.006000,19.164280,628.471130,-0.638809,-320.077718,-1.018349,-115.609084
115.091000,19.178380,630.981810,-0.639279,-321.356397,-1.019651,-115.919894
115.176000,19.192570,633.499330,-0.639752,-322.638559,-1.020964,-116.229788
115.260000,19.206580,636.006160,-0.640219,-323.915277,-1.022261,-116.538454
115.344000,19.220620,638.518860,-0.640687,-325.194985,-1.023562,-116.846677
115.428000,19.234620,641.030330,-0.641154,-326.474066,-1.024862,-117.153913
115.512000,19.248580,643.556880,-0.641619,-327.760828,-1.026160,-117.463144
115.596000,19.262560,646.084350,-0.642085,-329.048057,-1.027461,-117.771126
115.678000,19.276240,648.591670,-0.642541,-330.325025,-1.028736,-118.077543
115.760000,19.289920,651.098020,-0.642997,-331.601499,-1.030012,-118.382619
115.842000,19.303590,653.611270,-0.643453,-332.881486,-1.031289,-118.687895
115.923000,19.317100,656.130550,-0.643903,-334.164545,-1.032553,-118.994881
116.005000,19.330730,658.657290,-0.644358,-335.451403,-1.033830,-119.300720
116.086000,19.344190,661.183900,-0.644806,-336.738195,-1.035092,-119.607274
116.165000,19.357390,663.685300,-0.645246,-338.012148,-1.036332,-119.911049
116.244000,19.370570,666.212100,-0.645686,-339.299036,-1.037571,-120.218512
116.323000,19.383810,668.737610,-0.646127,-340.585268,-1.038817,-120.523931
116.402000,19.396950,671.263610,-0.646565,-341.871749,-1.040056,-120.829442
116.479000,19.409770,673.765870,-0.646992,-343.146140,-1.041266,-121.133218
116.557000,19.422770,676.292600,-0.647426,-344.432993,-1.042494,-121.438233
116.634000,19.435620,678.822020,-0.647854,-345.721216,-1.043709,-121.744343
116.711000,19.448460,681.329960,-0.648282,-346.998499,-1.044926,-122.045618
116.787000,19.461120,683.855710,-0.648704,-348.284853,-1.046126,-122.351076
116.863000,19.473780,686.388610,-0.649126,-349.574849,-1.047328,-122.656725
116.938000,19.486270,688.911010,-0.649542,-350.859496,-1.048515,-122.961400
117.013000,19.498800,691.425050,-0.649960,-352.139886,-1.049708,-123.263046
117.087000,19.511130,693.937380,-0.650371,-353.419406,-1.050883,-123.565673
117.161000,19.523510,696.466610,-0.650784,-354.707532,-1.052064,-123.869664
117.235000,19.535780,698.975340,-0.651193,-355.985217,-1.053236,-124.170254
117.310000,19.548220,701.503480,-0.651607,-357.272789,-1.054425,-124.471220
117.384000,19.560540,704.019960,-0.652018,-358.554421,-1.055605,-124.770485
117.456000,19.572620,706.520570,-0.652421,-359.827972,-1.056762,-125.068766
117.527000,19.584440,709.030210,-0.652815,-361.106121,-1.057897,-125.370749
117.599000,19.596440,711.562380,-0.653215,-362.395744,-1.059049,-125.673529
117.672000,19.608540,714.066650,-0.653618,-363.671159,-1.060213,-125.969143
117.744000,19.620550,716.578000,-0.654018,-364.950179,-1.061369,-126.266071
117.814000,19.632270,719.107180,-0.654409,-366.238279,-1.062499,-126.568653
117.885000,19.644140,721.637020,-0.654805,-367.526716,-1.063645,-126.868507
117.956000,19.655920,724.162290,-0.655197,-368.812826,-1.064783,-127.167646
118.027000,19.667770,726.689090,-0.655592,-370.099714,-1.065929,-127.465179
118.096000,19.679280,729.204960,-0.655976,-371.381037,-1.067044,-127.763990
118.165000,19.690730,731.711240,-0.656358,-372.657474,-1.068154,-128.060884
118.233000,19.702040,734.228520,-0.656735,-373.939515,-1.069252,-128.360472
118.302000,19.713550,736.728520,-0.657118,-375.212754,-1.070370,-128.653575
118.370000,19.724910,739.250000,-0.657497,-376.496933,-1.071475,-128.951329
118.438000,19.736290,741.777890,-0.657876,-377.784377,-1.072583,-129.248976
118.505000,19.747470,744.299500,-0.658249,-379.068623,-1.073673,-129.547081
118.573000,19.758770,746.833920,-0.658626,-380.359392,-1.074776,-129.844934
118.640000,19.769920,749.347110,-0.658997,-381.639349,-1.075865,-130.140036
118.706000,19.780890,751.851320,-0.659363,-382.914733,-1.076938,-130.434926
118.771000,19.791800,754.367550,-0.659727,-384.196238,-1.078006,-130.731735
118.837000,19.802760,756.868960,-0.660092,-385.470196,-1.079080,-131.024403
118.903000,19.813760,759.371890,-0.660459,-386.744928,-1.080160,-131.315888
118.969000,19.824740,761.897770,-0.660825,-388.031348,-1.081238,-131.610662
119.035000,19.835750,764.419310,-0.661192,-389.315558,-1.082321,-131.903355
119.099000,19.846390,766.925110,-0.661546,-390.591751,-1.083368,-132.197210
119.164000,19.857230,769.449890,-0.661908,-391.877611,-1.084436,-132.490816
119.228000,19.867900,771.971800,-0.662263,-393.162009,-1.085489,-132.785226
119.292000,19.878590,774.479370,-0.662620,-394.439104,-1.086544,-133.075996
119.355000,19.889100,776.987300,-0.662970,-395.716382,-1.087583,-133.368292
119.419000,19.899720,779.509520,-0.663324,-397.000939,-1.088634,-133.660688
119.482000,19.910200,782.034000,-0.663673,-398.286646,-1.089672,-133.954420
119.545000,19.920690,784.554200,-0.664023,-399.570173,-1.090713,-134.246388
119.608000,19.931220,787.081360,-0.664374,-400.857245,-1.091758,-134.538114
119.669000,19.941390,789.582640,-0.664713,-402.131136,-1.092768,-134.829342
119.730000,19.951600,792.093510,-0.665053,-403.409912,-1.093784,-135.120805
119.790000,19.961580,794.610720,-0.665386,-404.691917,-1.094778,-135.415581
119.852000,19.971890,797.128780,-0.665730,-405.974354,-1.095805,-135.705183
119.914000,19.982200,799.665530,-0.666073,-407.266310,-1.096834,-135.997081
119.974000,19.992180,802.189330,-0.666406,-408.551671,-1.097831,-136.290386
120.021000,20.000050,804.143860,-0.666668,-409.547105,-1.098617,-136.515019
