Repository: abubakardawood/tissue-phantom-material-database

Title:
A Database of Silicone Phantom Materials for Modeling Human Tissue Mechanics Across Varying Stiffnesses

Description:
This dataset contains processed mechanical compression test data for soft silicone phantoms
fabricated using Ecoflex (Smooth-On) with varying base materials and thinner concentrations.
The dataset provides force–compression measurements together with derived engineering and
true stress–strain quantities, intended for mechanical characterization, constitutive model
fitting, and the design of tissue-equivalent phantoms.

All files in this dataset are processed outputs generated from raw experimental measurements.
The raw data files are not included in this archive.

File: data/EF50_12_5T/EF50_12_5T_B2.csv (part 2 of 2)
Speed (mm/min): 10;
Machine: INSTRON 5900;
Load cell: 10kN;
Time (s),Compression (mm),Load (N),Engineering Strain [-],Engineering Stress (kPa),True Strain [-],True Stress (kPa)
56.700000,9.446540,95.422450,-0.314885,-48.598255,-0.378168,-33.295409
56.800000,9.463200,95.660000,-0.315440,-48.719238,-0.378979,-33.351242
56.900000,9.479920,95.911510,-0.315997,-48.847331,-0.379793,-33.411705
57.000000,9.496610,96.151850,-0.316554,-48.969735,-0.380607,-33.468186
57.100000,9.513290,96.404900,-0.317110,-49.098612,-0.381421,-33.528968
57.200000,9.529880,96.640750,-0.317663,-49.218730,-0.382231,-33.583777
57.300000,9.546530,96.886020,-0.318218,-49.343645,-0.383045,-33.641625
57.400000,9.563240,97.130730,-0.318775,-49.468275,-0.383862,-33.699042
57.500000,9.579920,97.376990,-0.319331,-49.593694,-0.384679,-33.756906
57.600000,9.596550,97.620720,-0.319885,-49.717824,-0.385493,-33.813838
57.700000,9.613180,97.868710,-0.320439,-49.844125,-0.386309,-33.872107
57.800000,9.629890,98.122560,-0.320996,-49.973409,-0.387129,-33.932128
57.900000,9.646570,98.367640,-0.321552,-50.098228,-0.387948,-33.989026
58.000000,9.663220,98.610660,-0.322107,-50.221997,-0.388766,-34.045123
58.100000,9.679860,98.855740,-0.322662,-50.346815,-0.389585,-34.101811
58.200000,9.696560,99.110890,-0.323219,-50.476762,-0.390407,-34.161730
58.300000,9.713240,99.363780,-0.323775,-50.605558,-0.391229,-34.220760
58.400000,9.729890,99.618340,-0.324330,-50.735204,-0.392050,-34.280272
58.500000,9.746530,99.864090,-0.324884,-50.860363,-0.392871,-34.336628
58.600000,9.763180,100.115190,-0.325439,-50.988248,-0.393694,-34.394666
58.700000,9.779880,100.372990,-0.325996,-51.119544,-0.394519,-34.454777
58.800000,9.796570,100.621350,-0.326552,-51.246033,-0.395345,-34.511521
58.900000,9.813210,100.871640,-0.327107,-51.373504,-0.396169,-34.568871
59.000000,9.829870,101.135280,-0.327662,-51.507775,-0.396995,-34.630617
59.100000,9.846620,101.396730,-0.328221,-51.640931,-0.397825,-34.691310
59.200000,9.863350,101.647030,-0.328778,-51.768407,-0.398656,-34.748077
59.300000,9.879960,101.902360,-0.329332,-51.898446,-0.399481,-34.806627
59.400000,9.896590,102.157180,-0.329886,-52.028225,-0.400308,-34.864824
59.500000,9.913260,102.411270,-0.330442,-52.157632,-0.401137,-34.922559
59.600000,9.930000,102.672520,-0.331000,-52.290685,-0.401971,-34.982468
59.700000,9.946590,102.934810,-0.331553,-52.424268,-0.402798,-35.042845
59.800000,9.963220,103.196590,-0.332107,-52.557592,-0.403628,-35.102830
59.900000,9.979850,103.453450,-0.332662,-52.688409,-0.404458,-35.160995
60.000000,9.996570,103.714750,-0.333219,-52.821488,-0.405294,-35.220365
60.100000,10.013280,103.973060,-0.333776,-52.953045,-0.406129,-35.278589
60.200000,10.029910,104.233350,-0.334330,-53.085609,-0.406962,-35.337480
60.300000,10.046590,104.492940,-0.334886,-53.217817,-0.407797,-35.395898
60.400000,10.063270,104.762170,-0.335442,-53.354935,-0.408634,-35.457431
60.500000,10.080020,105.030960,-0.336001,-53.491829,-0.409474,-35.518539
60.600000,10.096610,105.288990,-0.336554,-53.623242,-0.410307,-35.576143
60.700000,10.113240,105.548030,-0.337108,-53.755170,-0.411143,-35.633872
60.800000,10.129920,105.820080,-0.337664,-53.893724,-0.411982,-35.695754
60.900000,10.146570,106.075110,-0.338219,-54.023610,-0.412821,-35.751799
61.000000,10.163230,106.347180,-0.338774,-54.162174,-0.413660,-35.813420
61.100000,10.179910,106.619090,-0.339330,-54.300657,-0.414501,-35.874797
61.200000,10.196580,106.884950,-0.339886,-54.436058,-0.415343,-35.934004
61.300000,10.213240,107.151790,-0.340441,-54.571959,-0.416184,-35.993408
61.400000,10.229890,107.413190,-0.340996,-54.705088,-0.417026,-36.050854
61.500000,10.246520,107.679590,-0.341551,-54.840765,-0.417868,-36.109865
61.600000,10.263180,107.950580,-0.342106,-54.978779,-0.418711,-36.170209
61.700000,10.279910,108.224530,-0.342664,-55.118301,-0.419559,-36.231262
61.800000,10.296620,108.493920,-0.343221,-55.255500,-0.420407,-36.290670
61.900000,10.313250,108.767020,-0.343775,-55.394588,-0.421252,-36.351314
62.000000,10.329840,109.036540,-0.344328,-55.531854,-0.422095,-36.410682
62.100000,10.346560,109.311910,-0.344885,-55.672099,-0.422945,-36.471608
62.200000,10.363270,109.582560,-0.345442,-55.809940,-0.423796,-36.530824
62.300000,10.379950,109.861360,-0.345998,-55.951931,-0.424645,-36.592656
62.400000,10.396580,110.139070,-0.346553,-56.093368,-0.425493,-36.654062
62.500000,10.413260,110.422240,-0.347109,-56.237585,-0.426345,-36.717032
62.600000,10.429930,110.698770,-0.347664,-56.378421,-0.427196,-36.777655
62.700000,10.446660,110.971940,-0.348222,-56.517545,-0.428051,-36.836892
62.800000,10.463330,111.248980,-0.348778,-56.658640,-0.428904,-36.897372
62.900000,10.479960,111.528280,-0.349332,-56.800887,-0.429756,-36.958519
63.000000,10.496600,111.811100,-0.349887,-56.944926,-0.430609,-37.020655
63.100000,10.513290,112.100620,-0.350443,-57.092377,-0.431465,-37.084753
63.200000,10.529950,112.376060,-0.350998,-57.232657,-0.432320,-37.144090
63.300000,10.546570,112.653790,-0.351552,-57.374104,-0.433174,-37.204104
63.400000,10.563270,112.932140,-0.352109,-57.515867,-0.434033,-37.264012
63.500000,10.579960,113.217420,-0.352665,-57.661159,-0.434892,-37.326067
63.600000,10.596600,113.503790,-0.353220,-57.807006,-0.435749,-37.388415
63.700000,10.613200,113.791310,-0.353773,-57.953438,-0.436605,-37.451057
63.800000,10.629940,114.077360,-0.354331,-58.099122,-0.437469,-37.512783
63.900000,10.646610,114.362550,-0.354887,-58.244368,-0.438330,-37.574199
64.000000,10.663310,114.651660,-0.355444,-58.391611,-0.439193,-37.636683
64.100000,10.679940,114.931900,-0.355998,-58.534336,-0.440053,-37.696229
64.200000,10.696550,115.219570,-0.356552,-58.680845,-0.440914,-37.758092
64.300000,10.713220,115.517330,-0.357107,-58.832493,-0.441777,-37.822978
64.400000,10.729970,115.810310,-0.357666,-58.981707,-0.442646,-37.885975
64.500000,10.746620,116.099430,-0.358221,-59.128954,-0.443511,-37.947741
64.600000,10.763210,116.382510,-0.358774,-59.273126,-0.444373,-38.007489
64.700000,10.779880,116.668350,-0.359329,-59.418703,-0.445240,-38.067820
64.800000,10.796590,116.965920,-0.359886,-59.570254,-0.446110,-38.131734
64.900000,10.813220,117.265830,-0.360441,-59.722997,-0.446976,-38.196400
65.000000,10.829850,117.563530,-0.360995,-59.874614,-0.447843,-38.260178
65.100000,10.846530,117.857930,-0.361551,-60.024551,-0.448713,-38.322614
65.200000,10.863210,118.148790,-0.362107,-60.172685,-0.449585,-38.383734
65.300000,10.879900,118.446160,-0.362663,-60.324134,-0.450457,-38.446782
65.400000,10.896560,118.739300,-0.363219,-60.473429,-0.451329,-38.508351
65.500000,10.913180,119.042950,-0.363773,-60.628077,-0.452199,-38.573239
65.600000,10.929850,119.344730,-0.364328,-60.781772,-0.453073,-38.637250
65.700000,10.946550,119.645450,-0.364885,-60.934927,-0.453949,-38.700686
65.800000,10.963200,119.938190,-0.365440,-61.084019,-0.454823,-38.761475
65.900000,10.979810,120.245450,-0.365994,-61.240505,-0.455696,-38.826868
66.000000,10.996570,120.553830,-0.366552,-61.397561,-0.456578,-38.892142
66.100000,11.013280,120.859390,-0.367109,-61.553182,-0.457458,-38.956434
66.200000,11.030000,121.163650,-0.367667,-61.708140,-0.458339,-39.020114
66.300000,11.046590,121.465770,-0.368220,-61.862009,-0.459214,-39.083200
66.400000,11.063240,121.770810,-0.368775,-62.017364,-0.460092,-39.146931
66.500000,11.079950,122.072650,-0.369332,-62.171090,-0.460975,-39.209338
66.600000,11.096600,122.392720,-0.369887,-62.334100,-0.461856,-39.277548
66.700000,11.113290,122.709230,-0.370443,-62.495298,-0.462739,-39.344352
66.800000,11.129920,123.014240,-0.370997,-62.650638,-0.463620,-39.407418
66.900000,11.146570,123.329410,-0.371552,-62.811153,-0.464503,-39.473522
67.000000,11.163230,123.637190,-0.372108,-62.967904,-0.465387,-39.537064
67.100000,11.179960,123.952180,-0.372665,-63.128327,-0.466275,-39.602588
67.200000,11.196560,124.267000,-0.373219,-63.288663,-0.467158,-39.668153
67.300000,11.213220,124.588570,-0.373774,-63.452438,-0.468044,-39.735566
67.400000,11.229960,124.905030,-0.374332,-63.613609,-0.468935,-39.801000
67.500000,11.246620,125.216360,-0.374887,-63.772168,-0.469823,-39.864790
67.600000,11.263260,125.530400,-0.375442,-63.932108,-0.470711,-39.929309
67.700000,11.279900,125.846400,-0.375997,-64.093045,-0.471600,-39.994274
67.800000,11.296600,126.167690,-0.376553,-64.256677,-0.472492,-40.060611
67.900000,11.313250,126.494630,-0.377108,-64.423186,-0.473383,-40.128666
68.000000,11.329940,126.811090,-0.377665,-64.584358,-0.474276,-40.193128
68.100000,11.346570,127.129460,-0.378219,-64.746502,-0.475167,-40.258145
68.200000,11.363280,127.447710,-0.378776,-64.908586,-0.476064,-40.322771
68.300000,11.379980,127.778140,-0.379333,-65.076872,-0.476960,-40.391089
68.400000,11.396620,128.105870,-0.379887,-65.243784,-0.477854,-40.458497
68.500000,11.413240,128.430400,-0.380441,-65.409066,-0.478748,-40.524753
68.600000,11.429880,128.752260,-0.380996,-65.572988,-0.479644,-40.589942
68.700000,11.446600,129.076770,-0.381553,-65.738259,-0.480544,-40.655607
68.800000,11.463300,129.407560,-0.382110,-65.906729,-0.481445,-40.723109
68.900000,11.479920,129.742690,-0.382664,-66.077409,-0.482342,-40.791964
69.000000,11.496560,130.077090,-0.383219,-66.247718,-0.483241,-40.860356
69.100000,11.513240,130.405230,-0.383775,-66.414838,-0.484143,-40.926506
69.200000,11.529960,130.734820,-0.384332,-66.582697,-0.485047,-40.992836
69.300000,11.546620,131.066540,-0.384887,-66.751641,-0.485950,-41.059780
69.400000,11.563250,131.405670,-0.385442,-66.924358,-0.486851,-41.128922
69.500000,11.579910,131.747270,-0.385997,-67.098334,-0.487755,-41.198578
69.600000,11.596590,132.080250,-0.386553,-67.267919,-0.488661,-41.265303
69.700000,11.613260,132.421170,-0.387109,-67.441548,-0.489568,-41.334340
69.800000,11.629950,132.760150,-0.387665,-67.614189,-0.490476,-41.402535
69.900000,11.646560,133.102130,-0.388219,-67.788358,-0.491380,-41.471652
70.000000,11.663270,133.449740,-0.388776,-67.965394,-0.492291,-41.542103
70.100000,11.679930,133.791690,-0.389331,-68.139548,-0.493200,-41.610710
70.200000,11.696550,134.135990,-0.389885,-68.314899,-0.494108,-41.679944
70.300000,11.713190,134.472640,-0.390440,-68.486353,-0.495017,-41.746564
70.400000,11.729900,134.825780,-0.390997,-68.666206,-0.495932,-41.817948
70.500000,11.746570,135.179700,-0.391552,-68.846456,-0.496844,-41.889465
70.600000,11.763210,135.524540,-0.392107,-69.022081,-0.497756,-41.958040
70.700000,11.779850,135.870220,-0.392662,-69.198135,-0.498669,-42.026680
70.800000,11.796570,136.220610,-0.393219,-69.376587,-0.499587,-42.096395
70.900000,11.813260,136.574100,-0.393775,-69.556618,-0.500505,-42.166938
71.000000,11.829950,136.925770,-0.394332,-69.735722,-0.501423,-42.236719
71.100000,11.846590,137.280410,-0.394886,-69.916339,-0.502339,-42.307332
71.200000,11.863220,137.626560,-0.395441,-70.092631,-0.503255,-42.375155
71.300000,11.879910,137.985030,-0.395997,-70.275199,-0.504176,-42.446431
71.400000,11.896620,138.340300,-0.396554,-70.456136,-0.505099,-42.516474
71.500000,11.913270,138.700030,-0.397109,-70.639345,-0.506019,-42.587825
71.600000,11.929870,139.058110,-0.397662,-70.821714,-0.506937,-42.658586
71.700000,11.946580,139.422040,-0.398219,-71.007062,-0.507862,-42.730677
71.800000,11.963270,139.775190,-0.398776,-71.186920,-0.508787,-42.799308
71.900000,11.979920,140.141300,-0.399331,-71.373378,-0.509711,-42.871799
72.000000,11.996560,140.509580,-0.399885,-71.560941,-0.510635,-42.944771
72.100000,12.013200,140.875210,-0.400440,-71.747155,-0.511559,-43.016724
72.200000,12.029870,141.240230,-0.400996,-71.933058,-0.512486,-43.088214
72.300000,12.046580,141.603780,-0.401553,-72.118213,-0.513417,-43.158952
72.400000,12.063260,141.974270,-0.402109,-72.306902,-0.514346,-43.231670
72.500000,12.079880,142.350110,-0.402663,-72.498316,-0.515273,-43.305951
72.600000,12.096550,142.722050,-0.403218,-72.687743,-0.516204,-43.378713
72.700000,12.113280,143.090090,-0.403776,-72.875184,-0.517139,-43.449934
72.800000,12.129920,143.459470,-0.404331,-73.063308,-0.518070,-43.521572
72.900000,12.146540,143.838530,-0.404885,-73.256362,-0.519000,-43.595984
73.000000,12.163270,144.219020,-0.405442,-73.450144,-0.519938,-43.670346
73.100000,12.179960,144.592510,-0.405999,-73.640361,-0.520874,-43.742472
73.200000,12.196610,144.974690,-0.406554,-73.835003,-0.521808,-43.817112
73.300000,12.213240,145.357350,-0.407108,-74.029890,-0.522743,-43.891730
73.400000,12.229920,145.744770,-0.407664,-74.227202,-0.523681,-43.967444
73.500000,12.246580,146.127850,-0.408219,-74.422303,-0.524619,-44.041680
73.600000,12.263260,146.515500,-0.408775,-74.619731,-0.525559,-44.117026
73.700000,12.279870,146.889720,-0.409329,-74.810320,-0.526496,-44.188287
73.800000,12.296530,147.285250,-0.409884,-75.011762,-0.527437,-44.265616
73.900000,12.313200,147.684980,-0.410440,-75.215343,-0.528379,-44.343957
74.000000,12.329940,148.077580,-0.410998,-75.415292,-0.529326,-44.419758
74.100000,12.346610,148.464660,-0.411554,-75.612430,-0.530270,-44.493857
74.200000,12.363240,148.854260,-0.412108,-75.810852,-0.531212,-44.568593
74.300000,12.379940,149.257220,-0.412665,-76.016078,-0.532159,-44.646928
74.400000,12.396600,149.647720,-0.413220,-76.214958,-0.533105,-44.721413
74.500000,12.413280,150.044710,-0.413776,-76.417143,-0.534053,-44.797563
74.600000,12.429910,150.440400,-0.414330,-76.618667,-0.534999,-44.873229
74.700000,12.446590,150.841510,-0.414886,-76.822950,-0.535949,-44.950158
74.800000,12.463220,151.251800,-0.415441,-77.031909,-0.536897,-45.029721
74.900000,12.479940,151.658690,-0.415998,-77.239137,-0.537851,-45.107810
75.000000,12.496600,152.061080,-0.416553,-77.444072,-0.538802,-45.184486
75.100000,12.513220,152.464750,-0.417107,-77.649660,-0.539752,-45.261417
75.200000,12.529950,152.881260,-0.417665,-77.861786,-0.540709,-45.341643
75.300000,12.546650,153.295230,-0.418222,-78.072620,-0.541666,-45.420958
75.400000,12.563300,153.695790,-0.418777,-78.276623,-0.542620,-45.496200
75.500000,12.579850,154.105770,-0.419328,-78.485424,-0.543570,-45.574262
75.600000,12.596570,154.525340,-0.419886,-78.699109,-0.544530,-45.654481
75.700000,12.613270,154.943010,-0.420442,-78.911827,-0.545490,-45.733954
75.800000,12.629960,155.357700,-0.420999,-79.123027,-0.546450,-45.812338
75.900000,12.646560,155.769360,-0.421552,-79.332684,-0.547407,-45.889832
76.000000,12.663190,156.190350,-0.422106,-79.547092,-0.548365,-45.969761
76.100000,12.679890,156.620120,-0.422663,-79.765972,-0.549329,-46.051847
76.200000,12.696600,157.037780,-0.423220,-79.978685,-0.550294,-46.130106
76.300000,12.713270,157.454420,-0.423776,-80.190878,-0.551258,-46.207935
76.400000,12.729910,157.882890,-0.424330,-80.409096,-0.552221,-46.289077
76.500000,12.746580,158.317380,-0.424886,-80.630380,-0.553187,-46.371660
76.600000,12.763270,158.748310,-0.425442,-80.849850,-0.554155,-46.452901
76.700000,12.779980,159.183560,-0.425999,-81.071521,-0.555125,-46.535107
76.800000,12.796580,159.618040,-0.426553,-81.292800,-0.556089,-46.617140
76.900000,12.813220,160.064610,-0.427107,-81.520236,-0.557057,-46.702346
77.000000,12.829920,160.501770,-0.427664,-81.742880,-0.558029,-46.784393
77.100000,12.846570,160.937060,-0.428219,-81.964572,-0.558999,-46.865785
77.200000,12.863190,161.376970,-0.428773,-82.188616,-0.559969,-46.948357
77.300000,12.879920,161.825910,-0.429331,-82.417259,-0.560945,-47.033002
77.400000,12.896610,162.265440,-0.429887,-82.641110,-0.561921,-47.114771
77.500000,12.913280,162.713500,-0.430443,-82.869305,-0.562896,-47.198820
77.600000,12.929940,163.156850,-0.430998,-83.095101,-0.563871,-47.281279
77.700000,12.946580,163.614240,-0.431553,-83.328048,-0.564847,-47.367607
77.800000,12.963300,164.065140,-0.432110,-83.557690,-0.565828,-47.451576
77.900000,12.979960,164.514680,-0.432665,-83.786639,-0.566806,-47.535065
78.000000,12.996630,164.972920,-0.433221,-84.020018,-0.567786,-47.620782
78.100000,13.013220,165.432370,-0.433774,-84.254014,-0.568762,-47.706813
78.200000,13.029910,165.888020,-0.434330,-84.486075,-0.569745,-47.791210
78.300000,13.046580,166.342590,-0.434886,-84.717585,-0.570728,-47.875094
78.400000,13.063290,166.801960,-0.435443,-84.951541,-0.571714,-47.959987
78.500000,13.079930,167.266660,-0.435998,-85.188210,-0.572697,-48.046349
78.600000,13.096520,167.726410,-0.436551,-85.422359,-0.573678,-48.131171
78.700000,13.113280,168.191770,-0.437109,-85.659365,-0.574670,-48.216857
78.800000,13.129940,168.658780,-0.437665,-85.897211,-0.575657,-48.303037
78.900000,13.146610,169.134740,-0.438220,-86.139616,-0.576646,-48.391485
79.000000,13.163210,169.599260,-0.438774,-86.376194,-0.577631,-48.476595
79.100000,13.179900,170.074430,-0.439330,-86.618196,-0.578623,-48.564224
79.200000,13.196550,170.559250,-0.439885,-86.865113,-0.579613,-48.654453
79.300000,13.213270,171.043350,-0.440442,-87.111663,-0.580609,-48.743999
79.400000,13.229890,171.510830,-0.440996,-87.349748,-0.581599,-48.828830
79.500000,13.246550,171.992680,-0.441552,-87.595153,-0.582593,-48.917367
79.600000,13.263240,172.484880,-0.442108,-87.845828,-0.583590,-49.008485
79.700000,13.279910,172.976070,-0.442664,-88.095989,-0.584586,-49.099096
79.800000,13.296550,173.458280,-0.443218,-88.341577,-0.585582,-49.186970
79.900000,13.313190,173.942430,-0.443773,-88.588152,-0.586579,-49.275122
80.000000,13.329920,174.441940,-0.444331,-88.842551,-0.587582,-49.367081
80.100000,13.346570,174.934770,-0.444886,-89.093547,-0.588581,-49.457105
80.200000,13.363250,175.424300,-0.445442,-89.342862,-0.589583,-49.545829
80.300000,13.379880,175.922700,-0.445996,-89.596695,-0.590583,-49.636928
80.400000,13.396540,176.427170,-0.446551,-89.853620,-0.591586,-49.729366
80.500000,13.413250,176.928860,-0.447108,-90.109128,-0.592593,-49.820586
80.600000,13.429940,177.435700,-0.447665,-90.367260,-0.593600,-49.913031
80.700000,13.446560,177.950420,-0.448219,-90.629405,-0.594603,-50.007614
80.800000,13.463220,178.454350,-0.448774,-90.886054,-0.595610,-50.098756
80.900000,13.479960,178.961590,-0.449332,-91.144389,-0.596623,-50.190299
81.000000,13.496670,179.486300,-0.449889,-91.411622,-0.597635,-50.286539
81.100000,13.513250,179.995150,-0.450442,-91.670777,-0.598640,-50.378439
81.200000,13.529880,180.506500,-0.450996,-91.931206,-0.599650,-50.470600
81.300000,13.546580,181.034120,-0.451553,-92.199920,-0.600664,-50.566800
81.400000,13.563280,181.565250,-0.452109,-92.470422,-0.601680,-50.663681
81.500000,13.579920,182.076980,-0.452664,-92.731044,-0.602692,-50.755039
81.600000,13.596550,182.600890,-0.453218,-92.997870,-0.603706,-50.849530
81.700000,13.613200,183.142590,-0.453773,-93.273755,-0.604721,-50.948612
81.800000,13.629850,183.670840,-0.454328,-93.542791,-0.605738,-51.043650
81.900000,13.646510,184.197280,-0.454884,-93.810904,-0.606756,-51.137856
82.000000,13.663240,184.727800,-0.455441,-94.081096,-0.607780,-51.232676
82.100000,13.679900,185.264300,-0.455997,-94.354333,-0.608800,-51.329072
82.200000,13.696620,185.797120,-0.456554,-94.625696,-0.609825,-51.423956
82.300000,13.713300,186.338010,-0.457110,-94.901169,-0.610849,-51.520896
82.400000,13.729940,186.888600,-0.457665,-95.181582,-0.611871,-51.620335
82.500000,13.746530,187.423740,-0.458218,-95.454127,-0.612891,-51.715360
82.600000,13.763250,187.963700,-0.458775,-95.729126,-0.613920,-51.810996
82.700000,13.779960,188.519850,-0.459332,-96.012371,-0.614950,-51.910817
82.800000,13.796570,189.066990,-0.459886,-96.291027,-0.615974,-52.008164
82.900000,13.813250,189.628190,-0.460442,-96.576844,-0.617004,-52.108841
83.000000,13.829870,190.185900,-0.460996,-96.860883,-0.618032,-52.208436
83.100000,13.846550,190.744110,-0.461552,-97.145178,-0.619064,-52.307659
83.200000,13.863260,191.305450,-0.462109,-97.431066,-0.620099,-52.407326
83.300000,13.879900,191.864750,-0.462663,-97.715915,-0.621130,-52.506344
83.400000,13.896540,192.436280,-0.463218,-98.006993,-0.622163,-52.608390
83.500000,13.913250,193.008070,-0.463775,-98.298203,-0.623201,-52.709954
83.600000,13.929980,193.581210,-0.464333,-98.590101,-0.624242,-52.811496
83.700000,13.946620,194.155640,-0.464887,-98.882655,-0.625278,-52.913361
83.800000,13.963260,194.734330,-0.465442,-99.177380,-0.626315,-53.016062
83.900000,13.979940,195.316960,-0.465998,-99.474111,-0.627356,-53.119374
84.000000,13.996630,195.908800,-0.466554,-99.775533,-0.628398,-53.224825
84.100000,14.013270,196.492280,-0.467109,-100.072696,-0.629438,-53.327839
84.200000,14.029940,197.078450,-0.467665,-100.371230,-0.630482,-53.431152
84.300000,14.046610,197.673630,-0.468220,-100.674353,-0.631526,-53.536574
84.400000,14.063270,198.261170,-0.468776,-100.973585,-0.632571,-53.639625
84.500000,14.079970,198.861240,-0.469332,-101.279198,-0.633619,-53.745596
84.600000,14.096620,199.467240,-0.469887,-101.587831,-0.634666,-53.852996
84.700000,14.113260,200.063870,-0.470442,-101.891692,-0.635713,-53.957561
84.800000,14.129940,200.670010,-0.470998,-102.200397,-0.636763,-54.064214
84.900000,14.146700,201.288210,-0.471557,-102.515244,-0.637820,-54.173497
85.000000,14.163250,201.879460,-0.472108,-102.816365,-0.638864,-54.275902
85.100000,14.179880,202.502980,-0.472663,-103.133921,-0.639915,-54.386367
85.200000,14.196580,203.120880,-0.473219,-103.448615,-0.640971,-54.494730
85.300000,14.213300,203.739410,-0.473777,-103.763629,-0.642030,-54.602843
85.400000,14.229960,204.360990,-0.474332,-104.080198,-0.643085,-54.711629
85.500000,14.246560,204.980010,-0.474885,-104.395462,-0.644139,-54.819588
85.600000,14.263260,205.601930,-0.475442,-104.712203,-0.645199,-54.927624
85.700000,14.279910,206.237900,-0.475997,-105.036100,-0.646258,-55.039231
85.800000,14.296630,206.871410,-0.476554,-105.358744,-0.647322,-55.149578
85.900000,14.313220,207.493850,-0.477107,-105.675750,-0.648379,-55.257075
86.000000,14.329890,208.134510,-0.477663,-106.002036,-0.649442,-55.368785
86.100000,14.346490,208.773100,-0.478216,-106.327267,-0.650502,-55.479831
86.200000,14.363260,209.415470,-0.478775,-106.654423,-0.651574,-55.590916
86.300000,14.379910,210.059400,-0.479330,-106.982374,-0.652639,-55.702477
86.400000,14.396530,210.703580,-0.479884,-107.310452,-0.653704,-55.813847
86.500000,14.413240,211.359180,-0.480441,-107.644346,-0.654776,-55.927553
86.600000,14.429890,212.014560,-0.480996,-107.978129,-0.655844,-56.041045
86.700000,14.446560,212.671810,-0.481552,-108.312863,-0.656916,-56.154587
86.800000,14.463180,213.336670,-0.482106,-108.651474,-0.657985,-56.269946
86.900000,14.479900,213.995390,-0.482663,-108.986957,-0.659061,-56.382949
87.000000,14.496590,214.660740,-0.483220,-109.325817,-0.660137,-56.497432
87.100000,14.513290,215.340910,-0.483776,-109.672225,-0.661215,-56.615398
87.200000,14.529910,216.002080,-0.484330,-110.008956,-0.662289,-56.728282
87.300000,14.546520,216.678220,-0.484884,-110.353311,-0.663363,-56.844756
87.400000,14.563230,217.373440,-0.485441,-110.707384,-0.664445,-56.965481
87.500000,14.579960,218.047270,-0.485999,-111.050563,-0.665529,-57.080137
87.600000,14.596610,218.742920,-0.486554,-111.404854,-0.666610,-57.200414
87.700000,14.613230,219.427340,-0.487108,-111.753427,-0.667689,-57.317476
87.800000,14.629940,220.118610,-0.487665,-112.105488,-0.668776,-57.435602
87.900000,14.646610,220.820420,-0.488220,-112.462916,-0.669861,-57.556234
88.000000,14.663320,221.518600,-0.488777,-112.818497,-0.670950,-57.675373
88.100000,14.679910,222.223940,-0.489330,-113.177723,-0.672032,-57.796430
88.200000,14.696580,222.925810,-0.489886,-113.535183,-0.673121,-57.915886
88.300000,14.713230,223.629260,-0.490441,-113.893447,-0.674210,-58.035431
88.400000,14.729930,224.354770,-0.490998,-114.262946,-0.675303,-58.160106
88.500000,14.746600,225.066500,-0.491553,-114.625427,-0.676395,-58.280916
88.600000,14.763240,225.786410,-0.492108,-114.992074,-0.677486,-58.403555
88.700000,14.779910,226.499360,-0.492664,-115.355177,-0.678581,-58.523872
88.800000,14.796610,227.221150,-0.493220,-115.722781,-0.679679,-58.645953
88.900000,14.813290,227.951640,-0.493776,-116.094817,-0.680777,-58.769944
89.000000,14.829920,228.679430,-0.494331,-116.465477,-0.681872,-58.893020
89.100000,14.846640,229.416090,-0.494888,-116.840655,-0.682975,-59.017617
89.200000,14.863380,230.151960,-0.495446,-117.215431,-0.684080,-59.141514
89.300000,14.879950,230.879530,-0.495998,-117.585979,-0.685176,-59.263529
89.400000,14.896530,231.628680,-0.496551,-117.967518,-0.686273,-59.390629
89.500000,14.913220,232.371000,-0.497107,-118.345578,-0.687379,-59.515124
89.600000,14.929910,233.128170,-0.497664,-118.731202,-0.688485,-59.642997
89.700000,14.946600,233.887630,-0.498220,-119.117992,-0.689594,-59.771026
89.800000,14.963270,234.648910,-0.498776,-119.505709,-0.690702,-59.899169
89.900000,14.979880,235.401730,-0.499329,-119.889117,-0.691807,-60.024964
90.000000,14.996580,236.171600,-0.499886,-120.281208,-0.692919,-60.154316
90.100000,15.013250,236.948040,-0.500442,-120.676646,-0.694031,-60.285024
90.200000,15.029950,237.717620,-0.500998,-121.068590,-0.695146,-60.413428
90.300000,15.046540,238.494380,-0.501551,-121.464190,-0.696255,-60.543664
90.400000,15.063230,239.269620,-0.502108,-121.859017,-0.697371,-60.672670
90.500000,15.079920,240.051070,-0.502664,-122.257006,-0.698489,-60.802810
90.600000,15.096610,240.838320,-0.503220,-122.657949,-0.699609,-60.933975
90.700000,15.113250,241.618130,-0.503775,-123.055103,-0.700726,-61.063019
90.800000,15.129900,242.421020,-0.504330,-123.464012,-0.701845,-61.197407
90.900000,15.146590,243.209350,-0.504886,-123.865505,-0.702968,-61.327504
91.000000,15.163240,244.025240,-0.505441,-124.281034,-0.704089,-61.464263
91.100000,15.179930,244.827450,-0.505998,-124.689596,-0.705215,-61.596952
91.200000,15.196560,245.650280,-0.506552,-125.108660,-0.706338,-61.734618
91.300000,15.213250,246.465360,-0.507108,-125.523777,-0.707466,-61.869624
91.400000,15.229940,247.289410,-0.507665,-125.943462,-0.708595,-62.006417
91.500000,15.246610,248.113920,-0.508220,-126.363382,-0.709724,-62.142942
91.600000,15.263190,248.934540,-0.508773,-126.781320,-0.710849,-62.278408
91.700000,15.279880,249.768880,-0.509329,-127.206246,-0.711982,-62.416374
91.800000,15.296590,250.601940,-0.509886,-127.630520,-0.713118,-62.553462
91.900000,15.313250,251.447240,-0.510442,-128.061028,-0.714252,-62.693343
92.000000,15.329880,252.285480,-0.510996,-128.487940,-0.715385,-62.831117
92.100000,15.346520,253.140060,-0.511551,-128.923174,-0.716520,-62.972438
92.200000,15.363270,253.990050,-0.512109,-129.356070,-0.717663,-63.111662
92.300000,15.379950,254.845860,-0.512665,-129.791931,-0.718804,-63.252151
92.400000,15.396620,255.693190,-0.513221,-130.223472,-0.719944,-63.390095
92.500000,15.413260,256.557830,-0.513775,-130.663830,-0.721084,-63.531977
92.600000,15.429940,257.425140,-0.514331,-131.105547,-0.722229,-63.673856
92.700000,15.446600,258.310520,-0.514887,-131.556468,-0.723373,-63.819796
92.800000,15.463290,259.175960,-0.515443,-131.997233,-0.724520,-63.960183
92.900000,15.479900,260.061280,-0.515997,-132.448122,-0.725663,-64.105333
93.000000,15.496510,260.939610,-0.516550,-132.895452,-0.726808,-64.248262
93.100000,15.513230,261.848420,-0.517108,-133.358305,-0.727962,-64.397703
93.200000,15.529910,262.732270,-0.517664,-133.808446,-0.729114,-64.540675
93.300000,15.546560,263.628850,-0.518219,-134.265071,-0.730265,-64.686405
93.400000,15.563230,264.518710,-0.518774,-134.718273,-0.731419,-64.829891
93.500000,15.579920,265.431920,-0.519331,-135.183367,-0.732576,-64.978499
93.600000,15.596610,266.343990,-0.519887,-135.647880,-0.733734,-65.126311
93.700000,15.613250,267.269740,-0.520442,-136.119361,-0.734890,-65.277174
93.800000,15.629910,268.179320,-0.520997,-136.582606,-0.736048,-65.423478
93.900000,15.646580,269.103730,-0.521553,-137.053404,-0.737209,-65.572836
94.000000,15.663280,270.040280,-0.522109,-137.530385,-0.738373,-65.724488
94.100000,15.679940,270.975190,-0.522665,-138.006531,-0.739536,-65.875393
94.200000,15.696560,271.911130,-0.523219,-138.483201,-0.740697,-66.026205
94.300000,15.713180,272.859860,-0.523773,-138.966386,-0.741860,-66.179591
94.400000,15.729910,273.806210,-0.524330,-139.448358,-0.743032,-66.331354
94.500000,15.746610,274.750550,-0.524887,-139.929306,-0.744203,-66.482232
94.600000,15.763260,275.717900,-0.525442,-140.421973,-0.745371,-66.638371
94.700000,15.779850,276.681640,-0.525995,-140.912802,-0.746537,-66.793373
94.800000,15.796540,277.652980,-0.526551,-141.407502,-0.747712,-66.949193
94.900000,15.813280,278.633540,-0.527109,-141.906897,-0.748891,-67.106447
95.000000,15.829930,279.610720,-0.527664,-142.404570,-0.750065,-67.262758
95.100000,15.846560,280.590240,-0.528219,-142.903436,-0.751240,-67.419173
95.200000,15.863230,281.582340,-0.528774,-143.408708,-0.752418,-67.577864
95.300000,15.879880,282.570310,-0.529329,-143.911877,-0.753597,-67.735099
95.400000,15.896570,283.575070,-0.529886,-144.423597,-0.754779,-67.895603
95.500000,15.913250,284.575380,-0.530442,-144.933051,-0.755963,-68.054522
95.600000,15.929870,285.576290,-0.530996,-145.442810,-0.757143,-68.213308
95.700000,15.946600,286.605960,-0.531553,-145.967217,-0.758333,-68.377856
95.800000,15.963330,287.625370,-0.532111,-146.486398,-0.759524,-68.539374
95.900000,15.979930,288.647000,-0.532664,-147.006710,-0.760708,-68.701479
96.000000,15.996590,289.660890,-0.533220,-147.523080,-0.761897,-68.860872
96.100000,16.013340,290.706420,-0.533778,-148.055564,-0.763093,-69.026761
96.200000,16.029980,291.730870,-0.534333,-148.577312,-0.764284,-69.187601
96.300000,16.046560,292.769840,-0.534885,-149.106455,-0.765471,-69.351599
96.400000,16.063210,293.824250,-0.535440,-149.643462,-0.766665,-69.518317
96.500000,16.079860,294.852720,-0.535995,-150.167257,-0.767861,-69.678308
96.600000,16.096540,295.930050,-0.536551,-150.715937,-0.769060,-69.849100
96.700000,16.113250,296.993560,-0.537108,-151.257578,-0.770262,-70.015872
96.800000,16.129840,298.041840,-0.537661,-151.791463,-0.771458,-70.179062
96.900000,16.146530,299.126340,-0.538218,-152.343794,-0.772662,-70.349673
97.000000,16.163250,300.225010,-0.538775,-152.903342,-0.773869,-70.522844
97.100000,16.179970,301.304410,-0.539332,-153.453076,-0.775078,-70.690870
97.200000,16.196630,302.397670,-0.539888,-154.009869,-0.776285,-70.861840
97.300000,16.213270,303.494320,-0.540442,-154.568388,-0.777491,-71.033088
97.400000,16.229980,304.610410,-0.540999,-155.136808,-0.778704,-71.207898
97.500000,16.246650,305.716710,-0.541555,-155.700242,-0.779915,-71.379997
97.600000,16.263290,306.826320,-0.542110,-156.265362,-0.781126,-71.552399
97.700000,16.279910,307.934140,-0.542664,-156.829570,-0.782336,-71.723860
97.800000,16.296610,309.054900,-0.543220,-157.400368,-0.783554,-71.897288
97.900000,16.313260,310.187530,-0.543775,-157.977212,-0.784770,-72.073101
98.000000,16.329940,311.330510,-0.544331,-158.559327,-0.785989,-72.250517
98.100000,16.346570,312.461490,-0.544886,-159.135330,-0.787207,-72.424770
98.200000,16.363230,313.616790,-0.545441,-159.723720,-0.788428,-72.603854
98.300000,16.379860,314.777500,-0.545995,-160.314864,-0.789648,-72.783697
98.400000,16.396560,315.938200,-0.546552,-160.906004,-0.790875,-72.962506
98.500000,16.413190,317.105990,-0.547106,-161.500755,-0.792098,-73.142669
98.600000,16.429810,318.284970,-0.547660,-162.101204,-0.793322,-73.324805
98.700000,16.446570,319.474910,-0.548219,-162.707236,-0.794558,-73.508038
98.800000,16.463250,320.656860,-0.548775,-163.309198,-0.795789,-73.689193
98.900000,16.479930,321.861510,-0.549331,-163.922721,-0.797022,-73.874889
99.000000,16.496580,323.075130,-0.549886,-164.540813,-0.798254,-74.062123
99.100000,16.513270,324.283330,-0.550442,-165.156144,-0.799491,-74.247211
99.200000,16.529940,325.488430,-0.550998,-165.769896,-0.800728,-74.431015
99.300000,16.546660,326.712920,-0.551555,-166.393524,-0.801970,-74.618288
99.400000,16.563250,327.933410,-0.552108,-167.015114,-0.803204,-74.804678
99.500000,16.579890,329.154240,-0.552663,-167.636878,-0.804443,-74.990178
99.600000,16.596600,330.405940,-0.553220,-168.274363,-0.805689,-75.181620
99.700000,16.613310,331.642300,-0.553777,-168.904036,-0.806936,-75.368866
99.800000,16.629970,332.874330,-0.554332,-169.531504,-0.808182,-75.554710
99.900000,16.646590,334.127660,-0.554886,-170.169820,-0.809426,-75.744912
100.000000,16.663220,335.377500,-0.555441,-170.806358,-0.810672,-75.933561
100.100000,16.679870,336.648930,-0.555996,-171.453892,-0.811921,-76.126271
100.200000,16.696570,337.929930,-0.556552,-172.106300,-0.813175,-76.320137
100.300000,16.713200,339.208920,-0.557107,-172.757684,-0.814426,-76.513227
100.400000,16.729900,340.486600,-0.557663,-173.408401,-0.815684,-76.704894
100.500000,16.746560,341.771510,-0.558219,-174.062801,-0.816940,-76.897696
100.600000,16.763220,343.080600,-0.558774,-174.729515,-0.818198,-77.095205
100.700000,16.779880,344.387910,-0.559329,-175.395322,-0.819457,-77.291574
100.800000,16.796540,345.706510,-0.559885,-176.066880,-0.820718,-77.489733
100.900000,16.813260,347.035310,-0.560442,-176.743632,-0.821986,-77.689077
101.000000,16.830000,348.362060,-0.561000,-177.419340,-0.823256,-77.887090
101.100000,16.846640,349.688390,-0.561555,-178.094835,-0.824520,-78.084849
101.200000,16.863210,351.029540,-0.562107,-178.777877,-0.825781,-78.285581
101.300000,16.879900,352.380950,-0.562663,-179.466144,-0.827052,-78.487125
101.400000,16.896590,353.731140,-0.563220,-180.153790,-0.828325,-78.687633
101.500000,16.913280,355.098720,-0.563776,-180.850293,-0.829599,-78.891238
101.600000,16.929880,356.467040,-0.564329,-181.547173,-0.830869,-79.094778
101.700000,16.946550,357.848300,-0.564885,-182.250643,-0.832145,-79.299988
101.800000,16.963240,359.241670,-0.565441,-182.960280,-0.833424,-79.506975
101.900000,16.979920,360.644290,-0.565997,-183.674629,-0.834705,-79.715279
102.000000,16.996570,362.050080,-0.566552,-184.390592,-0.835984,-79.923672
102.100000,17.013200,363.457060,-0.567107,-185.107161,-0.837264,-80.131656
102.200000,17.029890,364.883700,-0.567663,-185.833742,-0.838550,-80.342803
102.300000,17.046580,366.321930,-0.568219,-186.566227,-0.839838,-80.555690
102.400000,17.063290,367.754580,-0.568776,-187.295870,-0.841128,-80.766412
102.500000,17.079880,369.178190,-0.569329,-188.020908,-0.842412,-80.975090
102.600000,17.096560,370.638670,-0.569885,-188.764725,-0.843703,-81.190477
102.700000,17.113270,372.103420,-0.570442,-189.510716,-0.844999,-81.405781
102.800000,17.129960,373.565860,-0.570999,-190.255530,-0.846295,-81.619876
102.900000,17.146540,375.021120,-0.571551,-190.996688,-0.847584,-81.832276
103.000000,17.163250,376.502010,-0.572108,-191.750899,-0.848885,-82.048612
103.100000,17.179980,377.980530,-0.572666,-192.503903,-0.850189,-82.263463
103.200000,17.196600,379.476810,-0.573220,-193.265952,-0.851487,-82.482043
103.300000,17.213260,380.980040,-0.573775,-194.031541,-0.852789,-82.701029
103.400000,17.229840,382.457030,-0.574328,-194.783766,-0.854086,-82.913995
103.500000,17.246540,383.977870,-0.574885,-195.558323,-0.855395,-83.134842
103.600000,17.263220,385.497920,-0.575441,-196.332478,-0.856704,-83.354786
103.700000,17.279900,387.023040,-0.575997,-197.109216,-0.858014,-83.574964
103.800000,17.296510,388.543670,-0.576550,-197.883666,-0.859321,-83.793772
103.900000,17.313250,390.130920,-0.577108,-198.692046,-0.860639,-84.025210
104.000000,17.329940,391.663730,-0.577665,-199.472700,-0.861956,-84.244369
104.100000,17.346650,393.228910,-0.578222,-200.269839,-0.863275,-84.469479
104.200000,17.363250,394.791230,-0.578775,-201.065522,-0.864588,-84.693825
104.300000,17.379890,396.364750,-0.579330,-201.866910,-0.865906,-84.919420
104.400000,17.396600,397.966370,-0.579887,-202.682608,-0.867231,-85.149666
104.500000,17.413280,399.556340,-0.580443,-203.492373,-0.868555,-85.376717
104.600000,17.429940,401.152620,-0.580998,-204.305352,-0.869880,-85.604351
104.700000,17.446580,402.754580,-0.581553,-205.121223,-0.871204,-85.832429
104.800000,17.463200,404.370090,-0.582107,-205.943996,-0.872529,-86.062623
104.900000,17.479890,406.012700,-0.582663,-206.780570,-0.873861,-86.297183
105.000000,17.496570,407.649110,-0.583219,-207.613987,-0.875194,-86.529565
105.100000,17.513220,409.280240,-0.583774,-208.444715,-0.876527,-86.760110
105.200000,17.529850,410.937040,-0.584328,-209.288516,-0.877860,-86.995306
105.300000,17.546550,412.628080,-0.584885,-210.149755,-0.879200,-87.236316
105.400000,17.563240,414.308010,-0.585441,-211.005337,-0.880541,-87.474091
105.500000,17.579900,416.013430,-0.585997,-211.873900,-0.881881,-87.716501
105.600000,17.596590,417.729830,-0.586553,-212.748055,-0.883226,-87.960045
105.700000,17.613310,419.422030,-0.587110,-213.609886,-0.884575,-88.197315
105.800000,17.629960,421.139370,-0.587665,-214.484520,-0.885920,-88.439403
105.900000,17.646630,422.888730,-0.588221,-215.375462,-0.887268,-88.687092
106.000000,17.663290,424.641390,-0.588776,-216.268084,-0.888618,-88.934554
106.100000,17.679920,426.369170,-0.589331,-217.148035,-0.889967,-89.176039
106.200000,17.696640,428.135890,-0.589888,-218.047818,-0.891325,-89.424027
106.300000,17.713340,429.916500,-0.590445,-218.954675,-0.892683,-89.674055
106.400000,17.729920,431.668330,-0.590997,-219.846875,-0.894034,-89.917958
106.500000,17.746540,433.454710,-0.591551,-220.756671,-0.895389,-90.167768
106.600000,17.763240,435.238280,-0.592108,-221.665036,-0.896753,-90.415395
106.700000,17.779920,437.028900,-0.592664,-222.576991,-0.898117,-90.663621
106.800000,17.796540,438.830600,-0.593218,-223.494589,-0.899478,-90.913576
106.900000,17.813180,440.643250,-0.593773,-224.417764,-0.900842,-91.164630
107.000000,17.829900,442.473720,-0.594330,-225.350015,-0.902215,-91.417741
107.100000,17.846570,444.323270,-0.594886,-226.291983,-0.903586,-91.674126
107.200000,17.863260,446.163640,-0.595442,-227.229276,-0.904960,-91.927421
107.300000,17.879930,448.024050,-0.595998,-228.176775,-0.906335,-92.183950
107.400000,17.896610,449.885310,-0.596554,-229.124707,-0.907712,-92.439523
107.500000,17.913280,451.771180,-0.597109,-230.085173,-0.909090,-92.699169
107.600000,17.929960,453.690730,-0.597665,-231.062791,-0.910471,-92.964571
107.700000,17.946600,455.569760,-0.598220,-232.019774,-0.911851,-93.220905
107.800000,17.963220,457.464810,-0.598774,-232.984915,-0.913230,-93.479605
107.900000,17.979920,459.423800,-0.599331,-233.982620,-0.914619,-93.749660
108.000000,17.996650,461.357820,-0.599888,-234.967608,-0.916012,-94.013281
108.100000,18.013270,463.287570,-0.600442,-235.950422,-0.917397,-94.275800
108.200000,18.029880,465.228880,-0.600996,-236.939123,-0.918784,-94.539658
108.300000,18.046560,467.200780,-0.601552,-237.943403,-0.920178,-94.808073
108.400000,18.063270,469.172520,-0.602109,-238.947602,-0.921577,-95.075100
108.500000,18.079910,471.160460,-0.602664,-239.960052,-0.922972,-95.344847
108.600000,18.096530,473.173070,-0.603218,-240.985066,-0.924367,-95.618617
108.700000,18.113250,475.195650,-0.603775,-242.015157,-0.925773,-95.892456
108.800000,18.129910,477.216670,-0.604330,-243.044454,-0.927176,-96.165318
108.900000,18.146610,479.255710,-0.604887,-244.082929,-0.928583,-96.440338
109.000000,18.163230,481.294860,-0.605441,-245.121459,-0.929987,-96.714878
109.100000,18.179850,483.358280,-0.605995,-246.172351,-0.931392,-96.993137
109.200000,18.196540,485.458040,-0.606551,-247.241750,-0.932805,-97.276937
109.300000,18.213250,487.536960,-0.607108,-248.300535,-0.934221,-97.555211
109.400000,18.229890,489.595250,-0.607663,-249.348813,-0.935634,-97.828765
109.500000,18.246590,491.709230,-0.608220,-250.425454,-0.937054,-98.111768
109.600000,18.263280,493.847410,-0.608776,-251.514421,-0.938475,-98.398478
109.700000,18.279970,495.968380,-0.609332,-252.594622,-0.939898,-98.680551
109.800000,18.296650,498.131380,-0.609888,-253.696229,-0.941322,-98.969859
109.900000,18.313270,500.270140,-0.610442,-254.785490,-0.942743,-99.253641
110.000000,18.329960,502.427520,-0.610999,-255.884235,-0.944173,-99.539308
110.100000,18.346620,504.604830,-0.611554,-256.993130,-0.945601,-99.827953
110.200000,18.363290,506.801360,-0.612110,-258.111813,-0.947033,-100.119077
110.300000,18.379890,508.985050,-0.612663,-259.223957,-0.948460,-100.407030
110.400000,18.396560,511.193210,-0.613219,-260.348564,-0.949896,-100.697965
110.500000,18.413240,513.426270,-0.613775,-261.485852,-0.951334,-100.992460
110.600000,18.429920,515.667910,-0.614331,-262.627510,-0.952775,-101.287377
110.700000,18.446570,517.921630,-0.614886,-263.775320,-0.954215,-101.583657
110.800000,18.463220,520.197390,-0.615441,-264.934355,-0.955657,-101.882979
110.900000,18.479940,522.483890,-0.615998,-266.098860,-0.957108,-102.182494
111.000000,18.496620,524.767460,-0.616554,-267.261873,-0.958556,-102.480496
111.100000,18.513300,527.094850,-0.617110,-268.447203,-0.960008,-102.785749
111.200000,18.529890,529.390140,-0.617663,-269.616184,-0.961453,-103.084243
111.300000,18.546560,531.708860,-0.618219,-270.797099,-0.962907,-103.385277
111.400000,18.563230,534.058110,-0.618774,-271.993562,-0.964364,-103.690927
111.500000,18.579950,536.409060,-0.619332,-273.190891,-0.965827,-103.995121
111.600000,18.596610,538.777710,-0.619887,-274.397234,-0.967287,-104.301956
111.700000,18.613240,541.149900,-0.620441,-275.605381,-0.968746,-104.608411
111.800000,18.629920,543.553280,-0.620997,-276.829412,-0.970212,-104.919085
111.900000,18.646580,545.978640,-0.621553,-278.064638,-0.971678,-105.232821
112.000000,18.663260,548.392210,-0.622109,-279.293859,-0.973149,-105.542729
112.100000,18.679870,550.827270,-0.622662,-280.534025,-0.974615,-105.856054
112.200000,18.696590,553.280760,-0.623220,-281.783577,-0.976093,-106.170510
112.300000,18.713240,555.772520,-0.623775,-283.052620,-0.977567,-106.491566
112.400000,18.729890,558.256470,-0.624330,-284.317685,-0.979043,-106.809720
112.500000,18.746500,560.763790,-0.624883,-285.594653,-0.980518,-107.131314
112.600000,18.763240,563.270750,-0.625441,-286.871437,-0.982007,-107.450183
112.699000,18.779760,565.785710,-0.625992,-288.152296,-0.983478,-107.771264
112.796000,18.795930,568.306880,-0.626531,-289.436317,-0.984920,-108.095492
112.895000,18.812430,570.827330,-0.627081,-290.719972,-0.986394,-108.415001
112.993000,18.828730,573.348330,-0.627624,-292.003907,-0.987852,-108.735149
113.090000,18.844900,575.872990,-0.628163,-293.289705,-0.989301,-109.055866
113.186000,18.860950,578.390990,-0.628698,-294.572112,-0.990740,-109.375116
113.282000,18.876980,580.893190,-0.629233,-295.846472,-0.992181,-109.690208
113.377000,18.892740,583.404720,-0.629758,-297.125584,-0.993598,-110.008370
113.472000,18.908530,585.921940,-0.630284,-298.407594,-0.995021,-110.325962
113.566000,18.924240,588.445620,-0.630808,-299.692893,-0.996438,-110.644219
113.659000,18.939790,590.966370,-0.631326,-300.976701,-0.997843,-110.962184
113.753000,18.955460,593.488590,-0.631849,-302.261257,-0.999261,-111.277885
113.846000,18.970890,596.005000,-0.632363,-303.542854,-1.000659,-111.593584
113.936000,18.985900,598.505490,-0.632863,-304.816343,-1.002021,-111.909256
114.028000,19.001290,601.031620,-0.633376,-306.102890,-1.003419,-112.224564
114.120000,19.016650,603.543820,-0.633888,-307.382343,-1.004817,-112.536262
114.210000,19.031570,606.045040,-0.634386,-308.656204,-1.006176,-112.849132
114.299000,19.046450,608.558780,-0.634882,-309.936442,-1.007534,-113.163477
114.389000,19.061440,611.086240,-0.635381,-311.223666,-1.008903,-113.477958
114.478000,19.076230,613.597600,-0.635874,-312.502692,-1.010256,-113.790251
114.566000,19.090930,616.123470,-0.636364,-313.789107,-1.011603,-114.104911
114.654000,19.105570,618.634220,-0.636852,-315.067821,-1.012946,-114.416144
114.743000,19.120350,621.158630,-0.637345,-316.353493,-1.014303,-114.727176
114.828000,19.134570,623.659610,-0.637819,-317.627231,-1.015611,-115.038548
114.912000,19.148630,626.161440,-0.638288,-318.901403,-1.016906,-115.350570
114.998000,19.162940,628.665280,-0.638765,-320.176598,-1.018226,-115.659100
115.083000,19.177050,631.185240,-0.639235,-321.460003,-1.019529,-115.971518
115.168000,19.191230,633.703130,-0.639708,-322.742354,-1.020840,-116.281596
115.252000,19.205230,636.220150,-0.640174,-324.024262,-1.022136,-116.592246
115.336000,19.219270,638.732670,-0.640642,-325.303878,-1.023437,-116.900442
115.419000,19.233100,641.235350,-0.641103,-326.578482,-1.024721,-117.207929
115.503000,19.247080,643.763550,-0.641569,-327.866084,-1.026020,-117.517259
115.587000,19.261040,646.293090,-0.642035,-329.154368,-1.027319,-117.825853
115.669000,19.274710,648.805110,-0.642490,-330.433729,-1.028593,-118.133252
115.751000,19.288400,651.307620,-0.642947,-331.708247,-1.029870,-118.437535
115.833000,19.302070,653.836550,-0.643402,-332.996221,-1.031147,-118.745675
115.914000,19.315580,656.348140,-0.643853,-334.275363,-1.032411,-119.051279
115.996000,19.329190,658.878230,-0.644306,-335.563927,-1.033685,-119.357964
116.075000,19.342360,661.379390,-0.644745,-336.837757,-1.034920,-119.663185
116.154000,19.355560,663.884090,-0.645185,-338.113391,-1.036160,-119.967590
116.233000,19.368740,666.409730,-0.645625,-339.399688,-1.037399,-120.274878
116.312000,19.381970,668.941650,-0.646066,-340.689185,-1.038644,-120.581599
116.390000,19.394940,671.448300,-0.646498,-341.965811,-1.039866,-120.885598
116.468000,19.407950,673.974240,-0.646932,-343.252262,-1.041094,-121.191504
116.545000,19.420770,676.481750,-0.647359,-344.529326,-1.042305,-121.495166
116.621000,19.433480,678.983830,-0.647783,-345.803625,-1.043507,-121.798031
116.698000,19.446310,681.507260,-0.648210,-347.088797,-1.044722,-122.102252
116.773000,19.458810,684.010070,-0.648627,-348.363468,-1.045907,-122.405517
116.849000,19.471430,686.526860,-0.649048,-349.645259,-1.047105,-122.708819
116.924000,19.483940,689.057680,-0.649465,-350.934195,-1.048294,-123.014835
116.999000,19.496450,691.567080,-0.649882,-352.212222,-1.049484,-123.315956
117.073000,19.508800,694.095340,-0.650293,-353.499854,-1.050661,-123.621256
117.147000,19.521150,696.617920,-0.650705,-354.784593,-1.051838,-123.924485
117.220000,19.533290,699.118590,-0.651110,-356.058174,-1.052998,-124.225255
117.295000,19.545740,701.644410,-0.651525,-357.344564,-1.054188,-124.525766
117.368000,19.557910,704.146730,-0.651930,-358.618985,-1.055353,-124.824390
117.441000,19.570100,706.671690,-0.652337,-359.904936,-1.056521,-125.125750
117.512000,19.581920,709.182190,-0.652731,-361.183523,-1.057655,-125.427961
117.584000,19.593930,711.714230,-0.653131,-362.473081,-1.058808,-125.730675
117.656000,19.605940,714.226620,-0.653531,-363.752631,-1.059963,-126.028889
117.729000,19.618070,716.759460,-0.653936,-365.042595,-1.061131,-126.328222
117.799000,19.629740,719.288570,-0.654325,-366.330661,-1.062255,-126.631473
117.870000,19.641600,721.800900,-0.654720,-367.610180,-1.063400,-126.928443
117.940000,19.653250,724.306760,-0.655108,-368.886404,-1.064525,-127.225847
118.010000,19.664970,726.810730,-0.655499,-370.161665,-1.065658,-127.521064
118.078000,19.676340,729.325560,-0.655878,-371.442458,-1.066759,-127.821521
118.147000,19.687730,731.828740,-0.656258,-372.717317,-1.067863,-128.118720
118.215000,19.699040,734.341800,-0.656635,-373.997208,-1.068960,-128.417676
118.284000,19.710580,736.853880,-0.657019,-375.276599,-1.070081,-128.712618
118.352000,19.721930,739.377500,-0.657398,-376.561869,-1.071185,-129.010975
118.420000,19.733270,741.895200,-0.657776,-377.844123,-1.072289,-129.307453
118.487000,19.744460,744.400150,-0.658149,-379.119883,-1.073379,-129.602638
118.554000,19.755580,746.908630,-0.658519,-380.397442,-1.074464,-129.898372
118.621000,19.766770,749.430360,-0.658892,-381.681748,-1.075557,-130.194571
118.687000,19.777700,751.938230,-0.659257,-382.958996,-1.076626,-130.490725
118.752000,19.788610,754.465580,-0.659620,-384.246165,-1.077694,-130.789581
118.818000,19.799570,757.002810,-0.659986,-385.538365,-1.078768,-131.088570
118.884000,19.810570,759.509030,-0.660352,-386.814773,-1.079846,-131.380735
118.949000,19.821420,762.026120,-0.660714,-388.096716,-1.080912,-131.675782
119.015000,19.832390,764.543460,-0.661080,-389.378787,-1.081990,-131.968388
119.079000,19.843030,767.049620,-0.661434,-390.655164,-1.083037,-132.262426
119.143000,19.853710,769.550780,-0.661790,-391.928994,-1.084089,-132.554174
119.207000,19.864420,772.082210,-0.662147,-393.218241,-1.085145,-132.849831
119.271000,19.875080,774.619630,-0.662503,-394.510538,-1.086198,-133.146255
119.335000,19.885770,777.158390,-0.662859,-395.803518,-1.087254,-133.441594
119.398000,19.896230,779.667110,-0.663208,-397.081198,-1.088289,-133.733903
119.461000,19.906720,782.196230,-0.663557,-398.369269,-1.089328,-134.028419
119.523000,19.917030,784.707580,-0.663901,-399.648289,-1.090350,-134.321390
119.586000,19.927520,787.224300,-0.664251,-400.930044,-1.091390,-134.611995
119.647000,19.937730,789.726560,-0.664591,-402.204434,-1.092405,-134.902987
119.708000,19.947920,792.235410,-0.664931,-403.482181,-1.093418,-135.194505
119.769000,19.958070,794.775390,-0.665269,-404.775782,-1.094428,-135.491002
119.830000,19.968230,797.289000,-0.665608,-406.055953,-1.095440,-135.781998
119.892000,19.978550,799.809630,-0.665952,-407.339700,-1.096470,-136.071148
119.952000,19.988500,802.337460,-0.666283,-408.627113,-1.097463,-136.365678
120.012000,19.998560,804.854920,-0.666619,-409.909245,-1.098468,-136.656091
120.021000,20.000060,805.228090,-0.666669,-410.099299,-1.098618,-136.698946
