Repository: abubakardawood/tissue-phantom-material-database

Title:
A Database of Silicone Phantom Materials for Modeling Human Tissue Mechanics Across Varying Stiffnesses

Description:
This dataset contains processed mechanical compression test data for soft silicone phantoms
fabricated using Ecoflex (Smooth-On) with varying base materials and thinner concentrations.
The dataset provides force–compression measurements together with derived engineering and
true stress–strain quantities, intended for mechanical characterization, constitutive model
fitting, and the design of tissue-equivalent phantoms.

All files in this dataset are processed outputs generated from raw experimental measurements.
The raw data files are not included in this archive.

File: data/EF50_12_5T/EF50_12_5T_B5.csv (part 2 of 2)
Speed (mm/min): 10;
Machine: INSTRON 5900;
Load cell: 10kN;
Time (s),Compression (mm),Load (N),Engineering Strain [-],Engineering Stress (kPa),True Strain [-],True Stress (kPa)
56.700000,9.446550,94.970220,-0.314885,-48.367936,-0.378169,-33.137598
56.800000,9.463220,95.214840,-0.315441,-48.492520,-0.378980,-33.196007
56.900000,9.479940,95.458050,-0.315998,-48.616386,-0.379794,-33.253705
57.000000,9.496630,95.696420,-0.316554,-48.737786,-0.380608,-33.309629
57.100000,9.513310,95.949460,-0.317110,-48.866659,-0.381422,-33.370536
57.200000,9.529880,96.190880,-0.317663,-48.989613,-0.382231,-33.427442
57.300000,9.546530,96.440430,-0.318218,-49.116708,-0.383045,-33.486904
57.400000,9.563230,96.678950,-0.318774,-49.238185,-0.383862,-33.542315
57.500000,9.579920,96.923280,-0.319331,-49.362621,-0.384679,-33.599622
57.600000,9.596550,97.162730,-0.319885,-49.484572,-0.385493,-33.655200
57.700000,9.613180,97.409490,-0.320439,-49.610246,-0.386309,-33.713172
57.800000,9.629890,97.662320,-0.320996,-49.739011,-0.387129,-33.772971
57.900000,9.646580,97.915940,-0.321553,-49.868179,-0.387948,-33.832933
58.000000,9.663240,98.156040,-0.322108,-49.990461,-0.388767,-33.888133
58.100000,9.679880,98.409460,-0.322663,-50.119526,-0.389586,-33.947826
58.200000,9.696580,98.656260,-0.323219,-50.245221,-0.390408,-34.004994
58.300000,9.713250,98.907700,-0.323775,-50.373278,-0.391229,-34.063670
58.400000,9.729900,99.157540,-0.324330,-50.500520,-0.392050,-34.121687
58.500000,9.746530,99.406850,-0.324884,-50.627493,-0.392871,-34.179414
58.600000,9.763180,99.664570,-0.325439,-50.758749,-0.393694,-34.239855
58.700000,9.779880,99.913480,-0.325996,-50.885518,-0.394519,-34.297042
58.800000,9.796570,100.163320,-0.326552,-51.012760,-0.395345,-34.354424
58.900000,9.813210,100.420680,-0.327107,-51.143832,-0.396169,-34.414327
59.000000,9.829880,100.671350,-0.327663,-51.271498,-0.396995,-34.471742
59.100000,9.846640,100.931010,-0.328221,-51.403741,-0.397826,-34.531937
59.200000,9.863350,101.188450,-0.328778,-51.534854,-0.398656,-34.591311
59.300000,9.879960,101.446590,-0.329332,-51.666324,-0.399481,-34.650950
59.400000,9.896590,101.696530,-0.329886,-51.793617,-0.400308,-34.707611
59.500000,9.913250,101.954640,-0.330442,-51.925072,-0.401137,-34.766865
59.600000,9.929980,102.212620,-0.330999,-52.056460,-0.401970,-34.825806
59.700000,9.946590,102.467260,-0.331553,-52.186147,-0.402798,-34.883673
59.800000,9.963220,102.731650,-0.332107,-52.320800,-0.403628,-34.944678
59.900000,9.979840,102.995160,-0.332661,-52.455004,-0.404458,-35.005253
60.000000,9.996560,103.256740,-0.333219,-52.588226,-0.405293,-35.064847
60.100000,10.013270,103.512090,-0.333776,-52.718275,-0.406129,-35.122197
60.200000,10.029900,103.770600,-0.334330,-52.849933,-0.406961,-35.180615
60.300000,10.046590,104.028050,-0.334886,-52.981051,-0.407797,-35.238421
60.400000,10.063250,104.291380,-0.335442,-53.115164,-0.408633,-35.298125
60.500000,10.080030,104.561020,-0.336001,-53.252490,-0.409475,-35.359600
60.600000,10.096610,104.825610,-0.336554,-53.387245,-0.410307,-35.419572
60.700000,10.113240,105.086780,-0.337108,-53.520258,-0.411143,-35.478151
60.800000,10.129920,105.350310,-0.337664,-53.654472,-0.411982,-35.537289
60.900000,10.146590,105.611050,-0.338220,-53.787266,-0.412822,-35.595355
61.000000,10.163260,105.880780,-0.338775,-53.924638,-0.413662,-35.656301
61.100000,10.179930,106.146530,-0.339331,-54.059984,-0.414502,-35.715755
61.200000,10.196590,106.417870,-0.339886,-54.198176,-0.415343,-35.776957
61.300000,10.213250,106.684670,-0.340442,-54.334056,-0.416185,-35.836480
61.400000,10.229900,106.951890,-0.340997,-54.470150,-0.417027,-35.896011
61.500000,10.246530,107.223250,-0.341551,-54.608353,-0.417868,-35.956815
61.600000,10.263180,107.490030,-0.342106,-54.744223,-0.418711,-36.015896
61.700000,10.279910,107.757480,-0.342664,-54.880434,-0.419559,-36.074903
61.800000,10.296610,108.027440,-0.343220,-55.017923,-0.420407,-36.134653
61.900000,10.313250,108.307840,-0.343775,-55.160730,-0.421252,-36.197850
62.000000,10.329860,108.578990,-0.344329,-55.298826,-0.422096,-36.257855
62.100000,10.346560,108.846540,-0.344885,-55.435088,-0.422945,-36.316339
62.200000,10.363260,109.119130,-0.345442,-55.573917,-0.423795,-36.376352
62.300000,10.379940,109.391940,-0.345998,-55.712858,-0.424645,-36.436320
62.400000,10.396560,109.667440,-0.346552,-55.853169,-0.425492,-36.497141
62.500000,10.413240,109.947750,-0.347108,-55.995929,-0.426344,-36.559294
62.600000,10.429910,110.228290,-0.347664,-56.138807,-0.427195,-36.621384
62.700000,10.446620,110.505510,-0.348221,-56.279994,-0.428049,-36.682137
62.800000,10.463320,110.783710,-0.348777,-56.421680,-0.428904,-36.743077
62.900000,10.479970,111.063280,-0.349332,-56.564064,-0.429756,-36.804408
63.000000,10.496600,111.333880,-0.349887,-56.701879,-0.430609,-36.862648
63.100000,10.513290,111.625930,-0.350443,-56.850619,-0.431465,-36.927718
63.200000,10.529960,111.906250,-0.350999,-56.993385,-0.432321,-36.988783
63.300000,10.546570,112.187910,-0.351552,-57.136833,-0.433174,-37.050246
63.400000,10.563280,112.472790,-0.352109,-57.281922,-0.434033,-37.112422
63.500000,10.579970,112.750560,-0.352666,-57.423389,-0.434892,-37.172131
63.600000,10.596610,113.029860,-0.353220,-57.565635,-0.435750,-37.232282
63.700000,10.613210,113.317930,-0.353774,-57.712348,-0.436605,-37.295239
63.800000,10.629930,113.605670,-0.354331,-57.858893,-0.437468,-37.357693
63.900000,10.646610,113.893470,-0.354887,-58.005468,-0.438330,-37.420081
64.000000,10.663300,114.177190,-0.355443,-58.149965,-0.439193,-37.480948
64.100000,10.679940,114.457920,-0.355998,-58.292940,-0.440053,-37.540770
64.200000,10.696540,114.743300,-0.356551,-58.438283,-0.440913,-37.602035
64.300000,10.713220,115.040660,-0.357107,-58.589727,-0.441777,-37.666906
64.400000,10.729960,115.338780,-0.357665,-58.741558,-0.442646,-37.731739
64.500000,10.746620,115.626910,-0.358221,-58.888302,-0.443511,-37.793295
64.600000,10.763210,115.914630,-0.358774,-59.034836,-0.444373,-37.854692
64.700000,10.779880,116.206950,-0.359329,-59.183714,-0.445240,-37.917269
64.800000,10.796590,116.497250,-0.359886,-59.331562,-0.446110,-37.978944
64.900000,10.813240,116.796130,-0.360441,-59.483781,-0.446977,-38.043367
65.000000,10.829870,117.092990,-0.360996,-59.634970,-0.447844,-38.107004
65.100000,10.846530,117.391120,-0.361551,-59.786806,-0.448713,-38.170827
65.200000,10.863210,117.680100,-0.362107,-59.933983,-0.449585,-38.231468
65.300000,10.879890,117.982930,-0.362663,-60.088213,-0.450457,-38.296441
65.400000,10.896550,118.271880,-0.363218,-60.235374,-0.451328,-38.356782
65.500000,10.913190,118.573130,-0.363773,-60.388799,-0.452200,-38.420985
65.600000,10.929850,118.878700,-0.364328,-60.544425,-0.453073,-38.486375
65.700000,10.946570,119.178380,-0.364886,-60.697051,-0.453950,-38.549567
65.800000,10.963230,119.477360,-0.365441,-60.849320,-0.454825,-38.612484
65.900000,10.979830,119.775430,-0.365994,-61.001126,-0.455697,-38.675059
66.000000,10.996580,120.078670,-0.366553,-61.155564,-0.456578,-38.738829
66.100000,11.013280,120.384520,-0.367109,-61.311333,-0.457458,-38.803370
66.200000,11.029970,120.695340,-0.367666,-61.469632,-0.458337,-38.869359
66.300000,11.046590,121.004780,-0.368220,-61.627228,-0.459214,-38.934871
66.400000,11.063240,121.304980,-0.368775,-61.780119,-0.460092,-38.997176
66.500000,11.079950,121.609730,-0.369332,-61.935327,-0.460975,-39.060649
66.600000,11.096600,121.920850,-0.369887,-62.093779,-0.461856,-39.126118
66.700000,11.113270,122.233120,-0.370442,-62.252817,-0.462738,-39.191738
66.800000,11.129890,122.542670,-0.370996,-62.410469,-0.463618,-39.256414
66.900000,11.146540,122.859450,-0.371551,-62.571804,-0.464501,-39.323167
67.000000,11.163200,123.169360,-0.372107,-62.729640,-0.465385,-39.387523
67.100000,11.179930,123.478170,-0.372664,-62.886916,-0.466274,-39.451205
67.200000,11.196540,123.788860,-0.373218,-63.045149,-0.467156,-39.515564
67.300000,11.213220,124.110150,-0.373774,-63.208780,-0.468044,-39.582982
67.400000,11.229960,124.434000,-0.374332,-63.373716,-0.468935,-39.650906
67.500000,11.246630,124.748340,-0.374888,-63.533808,-0.469824,-39.715767
67.600000,11.263260,125.059500,-0.375442,-63.692280,-0.470711,-39.779523
67.700000,11.279910,125.378200,-0.375997,-63.854593,-0.471600,-39.845458
67.800000,11.296610,125.697930,-0.376554,-64.017430,-0.472493,-39.911432
67.900000,11.313260,126.022150,-0.377109,-64.182554,-0.473383,-39.978757
68.000000,11.329950,126.351230,-0.377665,-64.350153,-0.474277,-40.047352
68.100000,11.346570,126.659630,-0.378219,-64.507220,-0.475167,-40.109364
68.200000,11.363280,126.986940,-0.378776,-64.673917,-0.476064,-40.176990
68.300000,11.379970,127.308430,-0.379332,-64.837651,-0.476959,-40.242634
68.400000,11.396630,127.635210,-0.379888,-65.004079,-0.477855,-40.309831
68.500000,11.413250,127.966270,-0.380442,-65.172686,-0.478748,-40.378281
68.600000,11.429900,128.293870,-0.380997,-65.339531,-0.479645,-40.445388
68.700000,11.446620,128.617660,-0.381554,-65.504436,-0.480545,-40.510957
68.800000,11.463310,128.948410,-0.382110,-65.672886,-0.481445,-40.578598
68.900000,11.479930,129.272570,-0.382664,-65.837979,-0.482342,-40.644133
69.000000,11.496560,129.602830,-0.383219,-66.006179,-0.483241,-40.711379
69.100000,11.513250,129.939850,-0.383775,-66.177822,-0.484143,-40.780428
69.200000,11.529960,130.275530,-0.384332,-66.348783,-0.485047,-40.848822
69.300000,11.546620,130.607620,-0.384887,-66.517915,-0.485950,-40.916012
69.400000,11.563250,130.938490,-0.385442,-66.686425,-0.486851,-40.982698
69.500000,11.579920,131.275500,-0.385997,-66.858063,-0.487756,-41.051029
69.600000,11.596590,131.618990,-0.386553,-67.033001,-0.488661,-41.121193
69.700000,11.613270,131.956820,-0.387109,-67.205057,-0.489568,-41.189374
69.800000,11.629950,132.295260,-0.387665,-67.377423,-0.490476,-41.257554
69.900000,11.646570,132.638210,-0.388219,-67.552086,-0.491381,-41.327083
70.000000,11.663290,132.988310,-0.388776,-67.730390,-0.492292,-41.398417
70.100000,11.679960,133.340940,-0.389332,-67.909983,-0.493202,-41.470454
70.200000,11.696560,133.675320,-0.389885,-68.080281,-0.494108,-41.536778
70.300000,11.713200,134.017790,-0.390440,-68.254700,-0.495018,-41.605335
70.400000,11.729890,134.370190,-0.390996,-68.434176,-0.495931,-41.676664
70.500000,11.746570,134.712070,-0.391552,-68.608294,-0.496844,-41.744556
70.600000,11.763220,135.075990,-0.392107,-68.793637,-0.497757,-41.819147
70.700000,11.779870,135.422610,-0.392662,-68.970169,-0.498670,-41.888181
70.800000,11.796570,135.770190,-0.393219,-69.147190,-0.499587,-41.957201
70.900000,11.813260,136.122710,-0.393775,-69.326727,-0.500505,-42.027572
71.000000,11.829930,136.473940,-0.394331,-69.505607,-0.501422,-42.097391
71.100000,11.846570,136.826140,-0.394886,-69.684981,-0.502338,-42.167381
71.200000,11.863210,137.182830,-0.395440,-69.866642,-0.503255,-42.238554
71.300000,11.879920,137.533680,-0.395997,-70.045328,-0.504177,-42.307565
71.400000,11.896630,137.886370,-0.396554,-70.224952,-0.505099,-42.376943
71.500000,11.913270,138.246580,-0.397109,-70.408405,-0.506019,-42.448594
71.600000,11.929880,138.609280,-0.397663,-70.593127,-0.506938,-42.520876
71.700000,11.946570,138.980870,-0.398219,-70.782376,-0.507862,-42.595489
71.800000,11.963280,139.333540,-0.398776,-70.961989,-0.508788,-42.664051
71.900000,11.979930,139.698010,-0.399331,-71.147612,-0.509711,-42.736165
72.000000,11.996550,140.061890,-0.399885,-71.332935,-0.510634,-42.807964
72.100000,12.013190,140.434720,-0.400440,-71.522816,-0.511559,-42.882243
72.200000,12.029880,140.798200,-0.400996,-71.707934,-0.512487,-42.953340
72.300000,12.046570,141.165160,-0.401552,-71.894826,-0.513416,-43.025291
72.400000,12.063240,141.525630,-0.402108,-72.078411,-0.514345,-43.095106
72.500000,12.079860,141.898640,-0.402662,-72.268384,-0.515272,-43.168652
72.600000,12.096530,142.282120,-0.403218,-72.463689,-0.516203,-43.245049
72.700000,12.113270,142.651410,-0.403776,-72.651767,-0.517138,-43.316751
72.800000,12.129920,143.024800,-0.404331,-72.841932,-0.518070,-43.389705
72.900000,12.146540,143.396240,-0.404885,-73.031105,-0.519000,-43.461931
73.000000,12.163250,143.775960,-0.405442,-73.224495,-0.519936,-43.536234
73.100000,12.179950,144.158950,-0.405998,-73.419550,-0.520873,-43.611335
73.200000,12.196590,144.538220,-0.406553,-73.612711,-0.521807,-43.685242
73.300000,12.213220,144.920410,-0.407107,-73.807359,-0.522742,-43.759842
73.400000,12.229900,145.301510,-0.407663,-74.001451,-0.523680,-43.833773
73.500000,12.246570,145.692210,-0.408219,-74.200433,-0.524619,-43.910407
73.600000,12.263260,146.080780,-0.408775,-74.398330,-0.525559,-43.986128
73.700000,12.279890,146.464550,-0.409330,-74.593783,-0.526497,-44.060335
73.800000,12.296560,146.851270,-0.409885,-74.790738,-0.527438,-44.135111
73.900000,12.313210,147.243520,-0.410440,-74.990509,-0.528379,-44.211379
74.000000,12.329940,147.644130,-0.410998,-75.194538,-0.529326,-44.289733
74.100000,12.346610,148.033800,-0.411554,-75.392995,-0.530270,-44.364732
74.200000,12.363250,148.421480,-0.412108,-75.590439,-0.531213,-44.438989
74.300000,12.379950,148.813140,-0.412665,-75.789910,-0.532160,-44.514067
74.400000,12.396620,149.221890,-0.413221,-75.998085,-0.533106,-44.594105
74.500000,12.413300,149.621890,-0.413777,-76.201803,-0.534054,-44.671275
74.600000,12.429920,150.015080,-0.414331,-76.402053,-0.535000,-44.746339
74.700000,12.446600,150.409810,-0.414887,-76.603087,-0.535950,-44.821488
74.800000,12.463240,150.818310,-0.415441,-76.811135,-0.536898,-44.900614
74.900000,12.479930,151.237460,-0.415998,-77.024606,-0.537850,-44.982550
75.000000,12.496600,151.635030,-0.416553,-77.227087,-0.538802,-45.057886
75.100000,12.513210,152.032930,-0.417107,-77.429735,-0.539752,-45.133251
75.200000,12.529930,152.445360,-0.417664,-77.639784,-0.540708,-45.212416
75.300000,12.546650,152.864780,-0.418222,-77.853393,-0.541666,-45.293417
75.400000,12.563310,153.272550,-0.418777,-78.061069,-0.542621,-45.370889
75.500000,12.579860,153.683140,-0.419329,-78.270180,-0.543570,-45.449250
75.600000,12.596570,154.096570,-0.419886,-78.480739,-0.544530,-45.527801
75.700000,12.613280,154.519790,-0.420443,-78.696283,-0.545491,-45.609008
75.800000,12.629970,154.937840,-0.420999,-78.909194,-0.546451,-45.688502
75.900000,12.646560,155.353550,-0.421552,-79.120913,-0.547407,-45.767334
76.000000,12.663180,155.761550,-0.422106,-79.328706,-0.548365,-45.843583
76.100000,12.679880,156.192170,-0.422663,-79.548019,-0.549329,-45.926041
76.200000,12.696610,156.623640,-0.423220,-79.767765,-0.550295,-46.008425
76.300000,12.713280,157.046080,-0.423776,-79.982912,-0.551259,-46.088073
76.400000,12.729930,157.470350,-0.424331,-80.198991,-0.552222,-46.168073
76.500000,12.746620,157.905900,-0.424887,-80.420814,-0.553189,-46.251029
76.600000,12.763290,158.332980,-0.425443,-80.638325,-0.554156,-46.331314
76.700000,12.780000,158.767290,-0.426000,-80.859517,-0.555126,-46.413363
76.800000,12.796570,159.203090,-0.426552,-81.081468,-0.556089,-46.495979
76.900000,12.813210,159.641390,-0.427107,-81.304692,-0.557056,-46.578889
77.000000,12.829910,160.085310,-0.427664,-81.530779,-0.558028,-46.663027
77.100000,12.846560,160.522960,-0.428219,-81.753672,-0.558999,-46.745224
77.200000,12.863190,160.964610,-0.428773,-81.978603,-0.559969,-46.828391
77.300000,12.879910,161.403000,-0.429330,-82.201873,-0.560945,-46.910115
77.400000,12.896590,161.854900,-0.429886,-82.432024,-0.561920,-46.995623
77.500000,12.913270,162.305890,-0.430442,-82.661711,-0.562895,-47.080611
77.600000,12.929930,162.746570,-0.430998,-82.886147,-0.563871,-47.162411
77.700000,12.946580,163.198590,-0.431553,-83.116359,-0.564847,-47.247273
77.800000,12.963280,163.656480,-0.432109,-83.349561,-0.565826,-47.333438
77.900000,12.979940,164.110170,-0.432665,-83.580623,-0.566805,-47.418241
78.000000,12.996620,164.562670,-0.433221,-83.811080,-0.567785,-47.502388
78.100000,13.013210,165.020430,-0.433774,-84.044215,-0.568761,-47.588048
78.200000,13.029900,165.485630,-0.434330,-84.281139,-0.569744,-47.675312
78.300000,13.046570,165.939540,-0.434886,-84.512314,-0.570727,-47.759120
78.400000,13.063290,166.396590,-0.435443,-84.745087,-0.571714,-47.843432
78.500000,13.079920,166.861540,-0.435997,-84.981884,-0.572696,-47.930009
78.600000,13.096510,167.329380,-0.436550,-85.220153,-0.573677,-48.017267
78.700000,13.113280,167.796100,-0.437109,-85.457852,-0.574670,-48.103427
78.800000,13.129950,168.263150,-0.437665,-85.695719,-0.575658,-48.189702
78.900000,13.146610,168.738370,-0.438220,-85.937746,-0.576646,-48.278078
79.000000,13.163210,169.214890,-0.438774,-86.180436,-0.577631,-48.366730
79.100000,13.179890,169.683090,-0.439330,-86.418888,-0.578622,-48.452507
79.200000,13.196550,170.152110,-0.439885,-86.657758,-0.579613,-48.538310
79.300000,13.213260,170.646220,-0.440442,-86.909406,-0.580608,-48.630854
79.400000,13.229890,171.123210,-0.440996,-87.152335,-0.581599,-48.718475
79.500000,13.246560,171.600590,-0.441552,-87.395463,-0.582594,-48.805821
79.600000,13.263240,172.085420,-0.442108,-87.642385,-0.583590,-48.894985
79.700000,13.279900,172.581940,-0.442663,-87.895260,-0.584586,-48.987251
79.800000,13.296550,173.070180,-0.443218,-88.143919,-0.585582,-49.076918
79.900000,13.313190,173.551740,-0.443773,-88.389175,-0.586579,-49.164446
80.000000,13.329910,174.048630,-0.444330,-88.642239,-0.587581,-49.255804
80.100000,13.346570,174.552220,-0.444886,-88.898716,-0.588581,-49.348951
80.200000,13.363260,175.046200,-0.445442,-89.150298,-0.589584,-49.439011
80.300000,13.379880,175.537580,-0.445996,-89.400555,-0.590583,-49.528265
80.400000,13.396530,176.045760,-0.446551,-89.659369,-0.591586,-49.621888
80.500000,13.413250,176.555880,-0.447108,-89.919171,-0.592593,-49.715560
80.600000,13.429940,177.059810,-0.447665,-90.175821,-0.593600,-49.807292
80.700000,13.446550,177.569750,-0.448218,-90.435531,-0.594603,-49.900668
80.800000,13.463230,178.091060,-0.448774,-90.701032,-0.595611,-49.996737
80.900000,13.479970,178.593170,-0.449332,-90.956755,-0.596624,-50.086944
81.000000,13.496680,179.112000,-0.449889,-91.220993,-0.597636,-50.181641
81.100000,13.513260,179.635010,-0.450442,-91.487359,-0.598641,-50.277610
81.200000,13.529880,180.144730,-0.450996,-91.746958,-0.599650,-50.369447
81.300000,13.546580,180.669630,-0.451553,-92.014287,-0.600664,-50.464990
81.400000,13.563300,181.198120,-0.452110,-92.283445,-0.601681,-50.561177
81.500000,13.579930,181.720960,-0.452664,-92.549725,-0.602693,-50.655765
81.600000,13.596550,182.236020,-0.453218,-92.812043,-0.603706,-50.747923
81.700000,13.613210,182.768430,-0.453774,-93.083197,-0.604722,-50.844493
81.800000,13.629860,183.306150,-0.454329,-93.357056,-0.605738,-50.942269
81.900000,13.646530,183.829970,-0.454884,-93.623835,-0.606757,-51.035819
82.000000,13.663250,184.362530,-0.455442,-93.895066,-0.607780,-51.131340
82.100000,13.679900,184.903880,-0.455997,-94.170773,-0.608800,-51.229214
82.200000,13.696630,185.444230,-0.456554,-94.445971,-0.609826,-51.326254
82.300000,13.713320,185.986910,-0.457111,-94.722355,-0.610850,-51.423756
82.400000,13.729960,186.536910,-0.457665,-95.002468,-0.611872,-51.523132
82.500000,13.746520,187.073470,-0.458217,-95.275736,-0.612890,-51.618742
82.600000,13.763240,187.617360,-0.458775,-95.552737,-0.613920,-51.715562
82.700000,13.779940,188.173630,-0.459331,-95.836043,-0.614949,-51.815545
82.800000,13.796570,188.729220,-0.459886,-96.119002,-0.615974,-51.915251
82.900000,13.813240,189.288800,-0.460441,-96.403994,-0.617004,-52.015611
83.000000,13.829860,189.843580,-0.460995,-96.686541,-0.618031,-52.114497
83.100000,13.846550,190.407760,-0.461552,-96.973876,-0.619064,-52.215422
83.200000,13.863260,190.973050,-0.462109,-97.261776,-0.620099,-52.316266
83.300000,13.879890,191.526870,-0.462663,-97.543834,-0.621130,-52.413911
83.400000,13.896520,192.104900,-0.463217,-97.838222,-0.622162,-52.517862
83.500000,13.913230,192.676740,-0.463774,-98.129458,-0.623200,-52.619534
83.600000,13.929970,193.239530,-0.464332,-98.416084,-0.624241,-52.718314
83.700000,13.946610,193.824460,-0.464887,-98.713987,-0.625277,-52.823138
83.800000,13.963240,194.400680,-0.465441,-99.007453,-0.626314,-52.925292
83.900000,13.979930,194.979740,-0.465998,-99.302366,-0.627355,-53.027695
84.000000,13.996630,195.577440,-0.466554,-99.606772,-0.628398,-53.134801
84.100000,14.013270,196.163910,-0.467109,-99.905459,-0.629438,-53.238720
84.200000,14.029950,196.752500,-0.467665,-100.205225,-0.630482,-53.342749
84.300000,14.046620,197.345890,-0.468221,-100.507436,-0.631527,-53.447778
84.400000,14.063260,197.943240,-0.468775,-100.811664,-0.632570,-53.553643
84.500000,14.079960,198.535280,-0.469332,-101.113188,-0.633619,-53.657533
84.600000,14.096620,199.149200,-0.469887,-101.425855,-0.634666,-53.767130
84.700000,14.113270,199.757200,-0.470442,-101.735507,-0.635713,-53.874817
84.800000,14.129940,200.359240,-0.470998,-102.042123,-0.636763,-53.980487
84.900000,14.146710,200.981350,-0.471557,-102.358961,-0.637820,-54.090876
85.000000,14.163260,201.584340,-0.472109,-102.666061,-0.638865,-54.196524
85.100000,14.179890,202.186920,-0.472663,-102.972953,-0.639915,-54.301448
85.200000,14.196580,202.820110,-0.473219,-103.295434,-0.640971,-54.414037
85.300000,14.213300,203.440540,-0.473777,-103.611416,-0.642030,-54.522745
85.400000,14.229970,204.061570,-0.474332,-103.927704,-0.643086,-54.631434
85.500000,14.246560,204.689070,-0.474885,-104.247287,-0.644139,-54.741780
85.600000,14.263250,205.308820,-0.475442,-104.562923,-0.645199,-54.849353
85.700000,14.279900,205.940480,-0.475997,-104.884625,-0.646257,-54.959893
85.800000,14.296610,206.582150,-0.476554,-105.211425,-0.647321,-55.072535
85.900000,14.313220,207.209010,-0.477107,-105.530682,-0.648379,-55.181220
86.000000,14.329890,207.843370,-0.477663,-105.853759,-0.649442,-55.291335
86.100000,14.346500,208.485520,-0.478217,-106.180803,-0.650503,-55.403374
86.200000,14.363270,209.135090,-0.478776,-106.511627,-0.651575,-55.516452
86.300000,14.379920,209.780700,-0.479331,-106.840433,-0.652640,-55.628537
86.400000,14.396530,210.428470,-0.479884,-107.170340,-0.653704,-55.740973
86.500000,14.413250,211.083740,-0.480442,-107.504066,-0.654776,-55.854633
86.600000,14.429900,211.746000,-0.480997,-107.841352,-0.655845,-55.970021
86.700000,14.446580,212.407100,-0.481553,-108.178048,-0.656917,-56.084620
86.800000,14.463190,213.070630,-0.482106,-108.515981,-0.657985,-56.199739
86.900000,14.479910,213.740480,-0.482664,-108.857133,-0.659062,-56.315750
87.000000,14.496590,214.403700,-0.483220,-109.194908,-0.660137,-56.429781
87.100000,14.513270,215.085880,-0.483776,-109.542339,-0.661214,-56.548421
87.200000,14.529900,215.757130,-0.484330,-109.884204,-0.662288,-56.663987
87.300000,14.546510,216.427370,-0.484884,-110.225554,-0.663363,-56.778983
87.400000,14.563220,217.123870,-0.485441,-110.580279,-0.664444,-56.900115
87.500000,14.579940,217.812090,-0.485998,-110.930787,-0.665528,-57.018646
87.600000,14.596590,218.498230,-0.486553,-111.280235,-0.666608,-57.136503
87.700000,14.613210,219.198460,-0.487107,-111.636859,-0.667688,-57.257764
87.800000,14.629920,219.882890,-0.487664,-111.985436,-0.668775,-57.374170
87.900000,14.646590,220.594250,-0.488220,-112.347729,-0.669860,-57.497358
88.000000,14.663310,221.291090,-0.488777,-112.702627,-0.670949,-57.616175
88.100000,14.679920,221.994400,-0.489331,-113.060820,-0.672033,-57.736693
88.200000,14.696590,222.709350,-0.489886,-113.424941,-0.673122,-57.859612
88.300000,14.713240,223.412510,-0.490441,-113.783057,-0.674210,-57.979143
88.400000,14.729950,224.137680,-0.490998,-114.152383,-0.675304,-58.103753
88.500000,14.746610,224.853940,-0.491554,-114.517171,-0.676396,-58.225836
88.600000,14.763240,225.567290,-0.492108,-114.880477,-0.677486,-58.346875
88.700000,14.779920,226.291640,-0.492664,-115.249386,-0.678582,-58.470162
88.800000,14.796610,227.015580,-0.493220,-115.618085,-0.679679,-58.592895
88.900000,14.813290,227.749480,-0.493776,-115.991858,-0.680777,-58.717824
89.000000,14.829920,228.472030,-0.494331,-116.359849,-0.681872,-58.839607
89.100000,14.846630,229.212270,-0.494888,-116.736851,-0.682974,-58.965223
89.200000,14.863340,229.949920,-0.495445,-117.112533,-0.684078,-59.089753
89.300000,14.879930,230.685880,-0.495998,-117.487354,-0.685174,-59.213901
89.400000,14.896520,231.435900,-0.496551,-117.869336,-0.686272,-59.341239
89.500000,14.913220,232.184220,-0.497107,-118.250452,-0.687379,-59.467285
89.600000,14.929920,232.946110,-0.497664,-118.638480,-0.688486,-59.596379
89.700000,14.946600,233.711930,-0.498220,-119.028509,-0.689594,-59.726125
89.800000,14.963270,234.464260,-0.498776,-119.411667,-0.690702,-59.852033
89.900000,14.979870,235.229020,-0.499329,-119.801156,-0.691806,-59.980965
90.000000,14.996580,235.998430,-0.499886,-120.193013,-0.692919,-60.110209
90.100000,15.013240,236.781590,-0.500441,-120.591874,-0.694030,-60.242716
90.200000,15.029950,237.549180,-0.500998,-120.982804,-0.695146,-60.370621
90.300000,15.046530,238.334590,-0.501551,-121.382810,-0.696254,-60.503140
90.400000,15.063220,239.114070,-0.502107,-121.779796,-0.697371,-60.633267
90.500000,15.079900,239.895490,-0.502663,-122.177770,-0.698488,-60.763485
90.600000,15.096600,240.689290,-0.503220,-122.582049,-0.699608,-60.896310
90.700000,15.113240,241.475190,-0.503775,-122.982304,-0.700725,-61.026935
90.800000,15.129900,242.278310,-0.504330,-123.391330,-0.701845,-61.161381
90.900000,15.146600,243.076130,-0.504887,-123.797656,-0.702969,-61.293870
91.000000,15.163270,243.896350,-0.505442,-124.215391,-0.704092,-61.431674
91.100000,15.179960,244.701930,-0.505999,-124.625670,-0.705217,-61.565247
91.200000,15.196580,245.520430,-0.506553,-125.042528,-0.706339,-61.701902
91.300000,15.213280,246.347990,-0.507109,-125.464001,-0.707468,-61.840035
91.400000,15.229970,247.169800,-0.507666,-125.882545,-0.708597,-61.976299
91.500000,15.246630,247.996460,-0.508221,-126.303560,-0.709726,-62.113438
91.600000,15.263200,248.818800,-0.508773,-126.722374,-0.710850,-62.249409
91.700000,15.279880,249.659290,-0.509329,-127.150432,-0.711982,-62.388987
91.800000,15.296590,250.498170,-0.509886,-127.577670,-0.713118,-62.527560
91.900000,15.313260,251.351470,-0.510442,-128.012252,-0.714252,-62.669422
92.000000,15.329880,252.193770,-0.510996,-128.441232,-0.715385,-62.808276
92.100000,15.346520,253.049940,-0.511551,-128.877276,-0.716520,-62.950020
92.200000,15.363270,253.901310,-0.512109,-129.310875,-0.717663,-63.089612
92.300000,15.379940,254.766530,-0.512665,-129.751528,-0.718803,-63.232504
92.400000,15.396620,255.616700,-0.513221,-130.184516,-0.719944,-63.371132
92.500000,15.413260,256.490140,-0.513775,-130.629356,-0.721084,-63.515215
92.600000,15.429940,257.359130,-0.514331,-131.071929,-0.722229,-63.657529
92.700000,15.446620,258.247100,-0.514887,-131.524168,-0.723374,-63.804040
92.800000,15.463310,259.120970,-0.515444,-131.969226,-0.724522,-63.946524
92.900000,15.479910,260.006010,-0.515997,-132.419974,-0.725664,-64.091664
93.000000,15.496530,260.896760,-0.516551,-132.873629,-0.726809,-64.237623
93.100000,15.513240,261.804810,-0.517108,-133.336095,-0.727962,-64.386934
93.200000,15.529920,262.702150,-0.517664,-133.793106,-0.729114,-64.533232
93.300000,15.546560,263.599640,-0.518219,-134.250194,-0.730265,-64.679238
93.400000,15.563230,264.498200,-0.518774,-134.707827,-0.731419,-64.824864
93.500000,15.579910,265.413270,-0.519330,-135.173868,-0.732575,-64.973978
93.600000,15.596590,266.332580,-0.519886,-135.642069,-0.733732,-65.123611
93.700000,15.613240,267.255550,-0.520441,-136.112134,-0.734889,-65.273753
93.800000,15.629900,268.175840,-0.520997,-136.580834,-0.736048,-65.422675
93.900000,15.646570,269.106020,-0.521552,-137.054571,-0.737208,-65.573439
94.000000,15.663270,270.043030,-0.522109,-137.531786,-0.738373,-65.725203
94.100000,15.679930,270.984620,-0.522664,-138.011334,-0.739535,-65.877732
94.200000,15.696550,271.924530,-0.523218,-138.490026,-0.740697,-66.029505
94.300000,15.713170,272.876460,-0.523772,-138.974840,-0.741859,-66.183664
94.400000,15.729910,273.836700,-0.524330,-139.463886,-0.743032,-66.338740
94.500000,15.746590,274.792540,-0.524886,-139.950691,-0.744201,-66.492486
94.600000,15.763240,275.762120,-0.525441,-140.444494,-0.745370,-66.649152
94.700000,15.779850,276.728730,-0.525995,-140.936785,-0.746537,-66.804741
94.800000,15.796550,277.707460,-0.526552,-141.435248,-0.747712,-66.962282
94.900000,15.813290,278.695500,-0.527110,-141.938453,-0.748892,-67.121322
95.000000,15.829940,279.677890,-0.527665,-142.438780,-0.750066,-67.278869
95.100000,15.846570,280.665740,-0.528219,-142.941888,-0.751240,-67.437267
95.200000,15.863230,281.656620,-0.528774,-143.446539,-0.752418,-67.595691
95.300000,15.879890,282.658050,-0.529330,-143.956563,-0.753597,-67.756083
95.400000,15.896570,283.662230,-0.529886,-144.467987,-0.754779,-67.916472
95.500000,15.913250,284.674160,-0.530442,-144.983359,-0.755963,-68.078144
95.600000,15.929880,285.672640,-0.530996,-145.491881,-0.757144,-68.236274
95.700000,15.946610,286.715120,-0.531554,-146.022812,-0.758334,-68.403851
95.800000,15.963330,287.734070,-0.532111,-146.541759,-0.759524,-68.565277
95.900000,15.979930,288.763980,-0.532664,-147.066287,-0.760708,-68.729321
96.000000,15.996580,289.793790,-0.533219,-147.590765,-0.761896,-68.892516
96.100000,16.013320,290.837490,-0.533777,-148.122317,-0.763092,-69.057982
96.200000,16.029970,291.867250,-0.534332,-148.646770,-0.764283,-69.219994
96.300000,16.046560,292.912630,-0.534885,-149.179177,-0.765471,-69.385423
96.400000,16.063210,293.978670,-0.535440,-149.722107,-0.766665,-69.554852
96.500000,16.079860,295.020390,-0.535995,-150.252651,-0.767861,-69.717931
96.600000,16.096550,296.098480,-0.536552,-150.801718,-0.769060,-69.888805
96.700000,16.113260,297.163670,-0.537109,-151.344214,-0.770263,-70.055925
96.800000,16.129830,298.214080,-0.537661,-151.879184,-0.771457,-70.219670
96.900000,16.146550,299.314670,-0.538218,-152.439710,-0.772663,-70.393863
97.000000,16.163240,300.413820,-0.538775,-152.999502,-0.773869,-70.567246
97.100000,16.179950,301.503020,-0.539332,-153.554227,-0.775077,-70.737570
97.200000,16.196610,302.605100,-0.539887,-154.115512,-0.776283,-70.910551
97.300000,16.213260,303.705110,-0.540442,-154.675742,-0.777490,-71.082475
97.400000,16.229960,304.821590,-0.540999,-155.244361,-0.778702,-71.257369
97.500000,16.246640,305.937810,-0.541555,-155.812847,-0.779914,-71.431673
97.600000,16.263290,307.052460,-0.542110,-156.380534,-0.781126,-71.605135
97.700000,16.279910,308.178710,-0.542664,-156.954128,-0.782336,-71.780825
97.800000,16.296600,309.309110,-0.543220,-157.529836,-0.783553,-71.956479
97.900000,16.313260,310.451290,-0.543775,-158.111544,-0.784770,-72.134386
98.000000,16.329940,311.612090,-0.544331,-158.702734,-0.785989,-72.315863
98.100000,16.346580,312.751680,-0.544886,-159.283123,-0.787207,-72.491979
98.200000,16.363230,313.901250,-0.545441,-159.868594,-0.788428,-72.669708
98.300000,16.379860,315.073000,-0.545995,-160.465361,-0.789648,-72.852023
98.400000,16.396560,316.245910,-0.546552,-161.062719,-0.790875,-73.033568
98.500000,16.413190,317.420070,-0.547106,-161.660714,-0.792098,-73.215114
98.600000,16.429810,318.613370,-0.547660,-162.268457,-0.793322,-73.400460
98.700000,16.446580,319.815120,-0.548219,-162.880503,-0.794558,-73.586262
98.800000,16.463290,321.003940,-0.548776,-163.485964,-0.795792,-73.768736
98.900000,16.479960,322.214690,-0.549332,-164.102594,-0.797024,-73.955788
99.000000,16.496580,323.433780,-0.549886,-164.723472,-0.798254,-74.144341
99.100000,16.513280,324.653560,-0.550443,-165.344700,-0.799492,-74.331923
99.200000,16.529950,325.870700,-0.550998,-165.964585,-0.800729,-74.518375
99.300000,16.546660,327.099610,-0.551555,-166.590463,-0.801970,-74.706605
99.400000,16.563240,328.331120,-0.552108,-167.217666,-0.803203,-74.895455
99.500000,16.579890,329.558110,-0.552663,-167.842567,-0.804443,-75.082190
99.600000,16.596610,330.818880,-0.553220,-168.484672,-0.805690,-75.275526
99.700000,16.613330,332.064090,-0.553778,-169.118852,-0.806938,-75.464609
99.800000,16.629980,333.302730,-0.554333,-169.749686,-0.808182,-75.651890
99.900000,16.646580,334.566930,-0.554886,-170.393538,-0.809425,-75.844549
100.000000,16.663210,335.818180,-0.555440,-171.030795,-0.810671,-76.033393
100.100000,16.679870,337.098330,-0.555996,-171.682770,-0.811921,-76.227894
100.200000,16.696560,338.394470,-0.556552,-172.342888,-0.813175,-76.425109
100.300000,16.713200,339.682680,-0.557107,-172.998968,-0.814426,-76.620090
100.400000,16.729890,340.962460,-0.557663,-173.650755,-0.815683,-76.812154
100.500000,16.746560,342.260410,-0.558219,-174.311795,-0.816940,-77.007697
100.600000,16.763230,343.577700,-0.558774,-174.982686,-0.818199,-77.206852
100.700000,16.779890,344.894870,-0.559330,-175.653515,-0.819458,-77.405293
100.800000,16.796530,346.211060,-0.559884,-176.323845,-0.820718,-77.602887
100.900000,16.813240,347.546660,-0.560441,-177.004060,-0.821984,-77.803669
101.000000,16.829970,348.886110,-0.560999,-177.686237,-0.823254,-78.004436
101.100000,16.846640,350.231810,-0.561555,-178.371596,-0.824520,-78.206194
101.200000,16.863210,351.577240,-0.562107,-179.056818,-0.825781,-78.407727
101.300000,16.879910,352.936680,-0.562664,-179.749175,-0.827053,-78.610845
101.400000,16.896590,354.299560,-0.563220,-180.443284,-0.828325,-78.814078
101.500000,16.913260,355.671510,-0.563775,-181.142013,-0.829598,-79.018614
101.600000,16.929860,357.048190,-0.564329,-181.843150,-0.830867,-79.223848
101.700000,16.946550,358.436490,-0.564885,-182.550205,-0.832145,-79.430333
101.800000,16.963240,359.839420,-0.565441,-183.264712,-0.833424,-79.639269
101.900000,16.979920,361.246770,-0.565997,-183.981469,-0.834705,-79.848448
102.000000,16.996550,362.653630,-0.566552,-184.697977,-0.835983,-80.057030
102.100000,17.013200,364.076510,-0.567107,-185.422644,-0.837264,-80.268226
102.200000,17.029890,365.516850,-0.567663,-186.156203,-0.838550,-80.482214
102.300000,17.046570,366.959470,-0.568219,-186.890923,-0.839837,-80.695950
102.400000,17.063290,368.398590,-0.568776,-187.623861,-0.841128,-80.907849
102.500000,17.079890,369.837920,-0.569330,-188.356906,-0.842412,-81.119731
102.600000,17.096570,371.307370,-0.569886,-189.105291,-0.843704,-81.336896
102.700000,17.113290,372.768800,-0.570443,-189.849591,-0.845001,-81.551221
102.800000,17.129970,374.250550,-0.570999,-190.604240,-0.846296,-81.769410
102.900000,17.146550,375.705690,-0.571552,-191.345337,-0.847585,-81.981591
103.000000,17.163260,377.189060,-0.572109,-192.100811,-0.848886,-82.198272
103.100000,17.179980,378.674930,-0.572666,-192.857558,-0.850189,-82.414592
103.200000,17.196600,380.174500,-0.573220,-193.621283,-0.851487,-82.633691
103.300000,17.213260,381.690580,-0.573775,-194.393416,-0.852789,-82.855269
103.400000,17.229840,383.167360,-0.574328,-195.145534,-0.854086,-83.067990
103.500000,17.246550,384.700440,-0.574885,-195.926325,-0.855396,-83.291220
103.600000,17.263240,386.229710,-0.575441,-196.705176,-0.856705,-83.512887
103.700000,17.279920,387.760710,-0.575997,-197.484908,-0.858016,-83.734128
103.800000,17.296520,389.301820,-0.576551,-198.269789,-0.859321,-83.957210
103.900000,17.313260,390.880280,-0.577109,-199.073692,-0.860640,-84.186539
104.000000,17.329950,392.429630,-0.577665,-199.862769,-0.861956,-84.409043
104.100000,17.346660,394.007020,-0.578222,-200.666128,-0.863276,-84.636558
104.200000,17.363240,395.574520,-0.578775,-201.464449,-0.864587,-84.861930
104.300000,17.379880,397.156220,-0.579329,-202.270002,-0.865905,-85.089057
104.400000,17.396600,398.771300,-0.579887,-203.092555,-0.867231,-85.321890
104.500000,17.413270,400.368620,-0.580442,-203.906064,-0.868554,-85.550352
104.600000,17.429940,401.983490,-0.580998,-204.728510,-0.869880,-85.781655
104.700000,17.446570,403.603520,-0.581552,-205.553585,-0.871203,-86.013418
104.800000,17.463190,405.231540,-0.582106,-206.382729,-0.872528,-86.246035
104.900000,17.479890,406.884740,-0.582663,-207.224696,-0.873861,-86.482533
105.000000,17.496570,408.535580,-0.583219,-208.065462,-0.875194,-86.717731
105.100000,17.513220,410.179140,-0.583774,-208.902521,-0.876527,-86.950661
105.200000,17.529860,411.853450,-0.584329,-209.755240,-0.877860,-87.189240
105.300000,17.546560,413.549770,-0.584885,-210.619168,-0.879200,-87.431106
105.400000,17.563260,415.242710,-0.585442,-211.481376,-0.880542,-87.671296
105.500000,17.579910,416.950160,-0.585997,-212.350973,-0.881882,-87.913940
105.600000,17.596590,418.679230,-0.586553,-213.231581,-0.883226,-88.159957
105.700000,17.613310,420.390590,-0.587110,-214.103169,-0.884575,-88.400986
105.800000,17.629950,422.114900,-0.587665,-214.981353,-0.885919,-88.644336
105.900000,17.646620,423.877230,-0.588221,-215.878901,-0.887268,-88.894470
106.000000,17.663290,425.640200,-0.588776,-216.776774,-0.888618,-89.143740
106.100000,17.679930,427.383300,-0.589331,-217.664527,-0.889968,-89.388074
106.200000,17.696650,429.160920,-0.589888,-218.569862,-0.891326,-89.638050
106.300000,17.713340,430.949830,-0.590445,-219.480946,-0.892683,-89.889592
106.400000,17.729920,432.720310,-0.590997,-220.382644,-0.894034,-90.137089
106.500000,17.746530,434.514560,-0.591551,-221.296448,-0.895388,-90.388313
106.600000,17.763240,436.317140,-0.592108,-222.214495,-0.896753,-90.639515
106.700000,17.779910,438.117190,-0.592664,-223.131253,-0.898116,-90.889466
106.800000,17.796530,439.935550,-0.593218,-224.057336,-0.899477,-91.142566
106.900000,17.813170,441.771060,-0.593772,-224.992153,-0.900842,-91.398037
107.000000,17.829890,443.614380,-0.594330,-225.930948,-0.902214,-91.653483
107.100000,17.846560,445.472720,-0.594885,-226.877393,-0.903585,-91.911360
107.200000,17.863260,447.331570,-0.595442,-227.824098,-0.904960,-92.168061
107.300000,17.879920,449.198760,-0.595997,-228.775050,-0.906334,-92.425730
107.400000,17.896600,451.085210,-0.596553,-229.735811,-0.907711,-92.686147
107.500000,17.913280,452.983490,-0.597109,-230.702597,-0.909090,-92.947923
107.600000,17.929960,454.919250,-0.597665,-231.688472,-0.910471,-93.216304
107.700000,17.946600,456.819060,-0.598220,-232.656037,-0.911851,-93.476542
107.800000,17.963230,458.723940,-0.598774,-233.626184,-0.913231,-93.736822
107.900000,17.979910,460.689390,-0.599330,-234.627180,-0.914618,-94.007994
108.000000,17.996640,462.634740,-0.599888,-235.617938,-0.916011,-94.273565
108.100000,18.013270,464.575100,-0.600442,-236.606156,-0.917397,-94.537803
108.200000,18.029890,466.530300,-0.600996,-237.601931,-0.918785,-94.804042
108.300000,18.046570,468.508060,-0.601552,-238.609196,-0.920179,-95.073277
108.400000,18.063290,470.495390,-0.602110,-239.621334,-0.921579,-95.343013
108.500000,18.079930,472.493990,-0.602664,-240.639213,-0.922974,-95.614542
108.600000,18.096540,474.506500,-0.603218,-241.664176,-0.924368,-95.887995
108.700000,18.113250,476.534150,-0.603775,-242.696850,-0.925773,-96.162559
108.800000,18.129910,478.571230,-0.604330,-243.734326,-0.927176,-96.438280
108.900000,18.146620,480.619960,-0.604887,-244.777736,-0.928584,-96.714784
109.000000,18.163240,482.666530,-0.605441,-245.820045,-0.929987,-96.990429
109.100000,18.179870,484.746430,-0.605996,-246.879330,-0.931393,-97.271526
109.200000,18.196560,486.853270,-0.606552,-247.952334,-0.932806,-97.556350
109.300000,18.213290,488.962160,-0.607110,-249.026383,-0.934225,-97.840059
109.400000,18.229940,491.035190,-0.607665,-250.082169,-0.935638,-98.116071
109.500000,18.246620,493.154690,-0.608221,-251.161621,-0.937057,-98.399933
109.600000,18.263320,495.299620,-0.608777,-252.254025,-0.938478,-98.687492
109.700000,18.279990,497.432920,-0.609333,-253.340506,-0.939900,-98.971775
109.800000,18.296660,499.600400,-0.609889,-254.444394,-0.941323,-99.261642
109.900000,18.313270,501.747960,-0.610442,-255.538138,-0.942743,-99.546841
110.000000,18.329960,503.919650,-0.610999,-256.644170,-0.944173,-99.834924
110.100000,18.346610,506.112030,-0.611554,-257.760740,-0.945600,-100.126214
110.200000,18.363300,508.315800,-0.612110,-258.883111,-0.947033,-100.418170
110.300000,18.379910,510.518550,-0.612664,-260.004962,-0.948462,-100.709369
110.400000,18.396570,512.739500,-0.613219,-261.136083,-0.949897,-101.002475
110.500000,18.413240,514.976930,-0.613775,-262.275597,-0.951334,-101.297480
110.600000,18.429920,517.220950,-0.614331,-263.418467,-0.952775,-101.592424
110.700000,18.446570,519.487980,-0.614886,-264.573056,-0.954215,-101.890876
110.800000,18.463210,521.781190,-0.615440,-265.740978,-0.955656,-102.193262
110.900000,18.479930,524.085210,-0.615998,-266.914406,-0.957107,-102.495755
111.000000,18.496620,526.392030,-0.616554,-268.089259,-0.958556,-102.797754
111.100000,18.513310,528.736940,-0.617110,-269.283512,-0.960008,-103.105874
111.200000,18.529880,531.039490,-0.617663,-270.456191,-0.961452,-103.405499
111.300000,18.546550,533.377320,-0.618218,-271.646838,-0.962906,-103.709783
111.400000,18.563240,535.741940,-0.618775,-272.851130,-0.964365,-104.017763
111.500000,18.579960,538.111510,-0.619332,-274.057942,-0.965828,-104.325089
111.600000,18.596610,540.499270,-0.619887,-275.274018,-0.967287,-104.635233
111.700000,18.613230,542.896790,-0.620441,-276.495065,-0.968745,-104.946190
111.800000,18.629910,545.320430,-0.620997,-277.729414,-0.970211,-105.260281
111.900000,18.646570,547.771550,-0.621552,-278.977760,-0.971677,-105.578482
112.000000,18.663260,550.207280,-0.622109,-280.218267,-0.973149,-105.892054
112.100000,18.679880,552.658390,-0.622663,-281.466607,-0.974616,-106.207859
112.200000,18.696590,555.129090,-0.623220,-282.724924,-0.976093,-106.525191
112.300000,18.713250,557.637760,-0.623775,-284.002579,-0.977568,-106.848870
112.400000,18.729900,560.149540,-0.624330,-285.281818,-0.979044,-107.171821
112.499000,18.746340,562.653080,-0.624878,-286.556861,-0.980504,-107.493783
112.598000,18.762910,565.155760,-0.625430,-287.831465,-0.981977,-107.812936
112.696000,18.779260,567.670900,-0.625975,-289.112415,-0.983434,-108.135175
112.792000,18.795270,570.187260,-0.626509,-290.393987,-0.984861,-108.459541
112.890000,18.811600,572.697690,-0.627053,-291.672538,-0.986320,-108.778301
112.987000,18.827720,575.214050,-0.627591,-292.954110,-0.987762,-109.098845
113.082000,18.843540,577.714360,-0.628118,-294.227507,-0.989179,-109.417914
113.176000,18.859270,580.216550,-0.628642,-295.501862,-0.990590,-109.736882
113.271000,18.875130,582.718690,-0.629171,-296.776192,-0.992014,-110.053218
113.364000,18.890570,585.218690,-0.629686,-298.049431,-0.993403,-110.371976
113.458000,18.906210,587.738040,-0.630207,-299.332526,-0.994812,-110.691073
113.551000,18.921720,590.263000,-0.630724,-300.618477,-0.996211,-111.011189
113.642000,18.936940,592.763850,-0.631231,-301.892150,-0.997586,-111.328366
113.735000,18.952460,595.279790,-0.631749,-303.173508,-0.998990,-111.644048
113.827000,18.967700,597.786010,-0.632257,-304.449915,-1.000370,-111.959427
113.917000,18.982680,600.308230,-0.632756,-305.734471,-1.001729,-112.279150
114.007000,18.997740,602.818420,-0.633258,-307.012900,-1.003097,-112.594525
114.097000,19.012760,605.320920,-0.633759,-308.287413,-1.004463,-112.907593
114.187000,19.027720,607.831790,-0.634257,-309.566189,-1.005825,-113.221563
114.275000,19.042380,610.337160,-0.634746,-310.842163,-1.007162,-113.536343
114.363000,19.057030,612.839420,-0.635234,-312.116554,-1.008500,-113.849403
114.452000,19.071880,615.366820,-0.635729,-313.403748,-1.009858,-114.163792
114.538000,19.086220,617.870240,-0.636207,-314.678729,-1.011171,-114.477814
114.625000,19.100720,620.392820,-0.636691,-315.963469,-1.012501,-114.792477
114.714000,19.115490,622.909480,-0.637183,-317.245193,-1.013857,-115.101949
114.798000,19.129540,625.419370,-0.637651,-318.523470,-1.015148,-115.416555
114.883000,19.143720,627.948730,-0.638124,-319.811662,-1.016454,-115.732165
114.968000,19.157920,630.470030,-0.638597,-321.095750,-1.017763,-116.044860
115.052000,19.171900,632.982670,-0.639063,-322.375427,-1.019053,-116.357112
115.136000,19.185840,635.485840,-0.639528,-323.650281,-1.020341,-116.666864
115.219000,19.199700,638.005620,-0.639990,-324.933594,-1.021623,-116.979343
115.302000,19.213580,640.517640,-0.640453,-326.212955,-1.022909,-117.288998
115.384000,19.227250,643.020630,-0.640908,-327.487718,-1.024178,-117.598110
115.466000,19.240940,645.525150,-0.641365,-328.763259,-1.025449,-117.906121
115.549000,19.254710,648.051510,-0.641824,-330.049924,-1.026730,-118.216072
115.630000,19.268220,650.564150,-0.642274,-331.329601,-1.027988,-118.525213
115.712000,19.281890,653.083920,-0.642730,-332.612909,-1.029263,-118.832725
115.792000,19.295240,655.596680,-0.643175,-333.892647,-1.030509,-119.141355
115.873000,19.308770,658.127990,-0.643626,-335.181833,-1.031774,-119.450202
115.953000,19.322050,660.645200,-0.644068,-336.463837,-1.033017,-119.758134
116.033000,19.335370,663.172550,-0.644512,-337.751006,-1.034265,-120.066317
116.113000,19.348660,665.703550,-0.644955,-339.040034,-1.035512,-120.374356
116.190000,19.361570,668.219240,-0.645386,-340.321264,-1.036724,-120.682798
116.268000,19.374590,670.733220,-0.645820,-341.601624,-1.037949,-120.988577
116.345000,19.387460,673.242190,-0.646249,-342.879432,-1.039161,-121.294056
116.423000,19.400430,675.763180,-0.646681,-344.163361,-1.040384,-121.599455
116.498000,19.412950,678.267400,-0.647098,-345.438750,-1.041566,-121.905911
116.574000,19.425640,680.785160,-0.647521,-346.721035,-1.042765,-122.211768
116.649000,19.438130,683.288210,-0.647938,-347.995828,-1.043947,-122.516223
116.725000,19.450800,685.802800,-0.648360,-349.276498,-1.045147,-122.819588
116.799000,19.463110,688.310490,-0.648770,-350.553654,-1.046315,-123.124843
116.873000,19.475450,690.818540,-0.649182,-351.830993,-1.047487,-123.428763
116.947000,19.487770,693.348210,-0.649592,-353.119344,-1.048658,-123.735725
117.021000,19.500140,695.876040,-0.650005,-354.406757,-1.049835,-124.040711
117.094000,19.512300,698.403750,-0.650410,-355.694109,-1.050994,-124.347104
117.166000,19.524360,700.910160,-0.650812,-356.970613,-1.052145,-124.649854
117.239000,19.536450,703.432070,-0.651215,-358.255011,-1.053300,-124.953974
117.313000,19.548730,705.964480,-0.651624,-359.544757,-1.054474,-125.256645
117.386000,19.560880,708.480220,-0.652029,-360.826013,-1.055637,-125.556868
117.457000,19.572800,710.993230,-0.652427,-362.105879,-1.056780,-125.858347
117.527000,19.584450,713.502140,-0.652815,-363.383656,-1.057897,-126.161355
117.598000,19.596270,716.028320,-0.653209,-364.670229,-1.059033,-126.464353
117.670000,19.608210,718.542050,-0.653607,-365.950461,-1.060181,-126.762678
117.741000,19.620060,721.060420,-0.654002,-367.233056,-1.061322,-127.061903
117.810000,19.631590,723.587710,-0.654386,-368.520195,-1.062434,-127.365616
117.880000,19.643280,726.112850,-0.654776,-369.806238,-1.063562,-127.665989
117.950000,19.654910,728.637570,-0.655164,-371.092067,-1.064685,-127.966028
118.020000,19.666620,731.169560,-0.655554,-372.381599,-1.065818,-128.265352
118.087000,19.677820,733.673650,-0.655927,-373.656922,-1.066902,-128.565133
118.156000,19.689240,736.205990,-0.656308,-374.946632,-1.068009,-128.866158
118.223000,19.700370,738.719540,-0.656679,-376.226772,-1.069089,-129.166552
118.292000,19.711890,741.235960,-0.657063,-377.508375,-1.070209,-129.461589
118.359000,19.723070,743.765140,-0.657436,-378.796475,-1.071296,-129.762162
118.426000,19.734260,746.279790,-0.657809,-380.077176,-1.072385,-130.059116
118.492000,19.745290,748.786800,-0.658176,-381.353986,-1.073460,-130.355818
118.558000,19.756240,751.287660,-0.658541,-382.627663,-1.074529,-130.651532
118.625000,19.767420,753.823000,-0.658914,-383.918901,-1.075621,-130.949362
118.690000,19.778200,756.331670,-0.659273,-385.196556,-1.076675,-131.246739
118.754000,19.788930,758.836060,-0.659631,-386.472032,-1.077725,-131.543099
118.819000,19.799720,761.357060,-0.659991,-387.755967,-1.078782,-131.840648
118.885000,19.810720,763.876040,-0.660357,-389.038873,-1.079861,-132.134200
118.949000,19.821400,766.386720,-0.660713,-390.317551,-1.080910,-132.429541
119.014000,19.832200,768.894840,-0.661073,-391.594926,-1.081972,-132.721963
119.078000,19.842830,771.425230,-0.661428,-392.883643,-1.083018,-133.019532
119.141000,19.853360,773.929260,-0.661779,-394.158935,-1.084055,-133.312961
119.204000,19.863900,776.441650,-0.662130,-395.438485,-1.085094,-133.606801
119.267000,19.874380,778.964970,-0.662479,-396.723602,-1.086129,-133.902414
119.330000,19.884900,781.492370,-0.662830,-398.010796,-1.087168,-134.197300
119.392000,19.895200,783.997250,-0.663173,-399.286521,-1.088187,-134.490348
119.454000,19.905540,786.509580,-0.663518,-400.566040,-1.089211,-134.783262
119.515000,19.915680,789.020450,-0.663856,-401.844815,-1.090216,-135.077724
119.577000,19.926010,791.544620,-0.664200,-403.130365,-1.091241,-135.371042
119.638000,19.936250,794.071290,-0.664542,-404.417187,-1.092258,-135.665116
119.698000,19.946250,796.582820,-0.664875,-405.696299,-1.093252,-135.958972
119.758000,19.956250,799.103210,-0.665208,-406.979923,-1.094247,-136.253487
119.818000,19.966260,801.642270,-0.665542,-408.273056,-1.095244,-136.550190
119.879000,19.976390,804.164060,-0.665880,-409.557393,-1.096254,-136.841453
119.938000,19.986190,806.681210,-0.666206,-410.839367,-1.097232,-137.135579
119.997000,19.996050,809.209960,-0.666535,-412.127248,-1.098217,-137.430013
120.021000,20.000060,810.221250,-0.666669,-412.642294,-1.098618,-137.546606
