Repository: abubakardawood/tissue-phantom-material-database

# Tissue Phantom Materials Database

Open-access database of silicone tissue phantoms for modelling the mechanical behaviour of human soft tissues, including compression-derived hyperelastic material parameters, model selection guidance, and an inverse design framework.

## Overview

This repository provides a comprehensive, open-access dataset of soft silicone phantoms and accompanying analysis code for modelling the mechanical behaviour of human soft tissues under compressive loading.

The database comprises nineteen silicone phantoms fabricated from three EcoFlex families (00-10, 00-30, and 00-50) with systematically varied thinner concentrations, spanning an elastic modulus range of 6.19 to 158.80 kPa. This range covers the stiffness of a wide variety of healthy and pathological human soft tissues, including adipose, liver, kidney, prostate, lung, cardiac muscle, and skeletal muscle.

Each phantom was characterised through ten repeated uniaxial compression tests. Both engineering and true stress-strain responses were used to estimate parameters for six hyperelastic material models: Neo-Hookean, Mooney-Rivlin, Yeoh, Ogden, Veronda-Westmann, and Humphrey. 
The resulting dataset provides validated hyperelastic material model parameters, raw experimental data, and model performance metrics (Standard Error and Akaike Information Criterion) to support reproducible biomechanical simulation, surgical training, and medical device evaluation.

## Repository Contents

- Raw compression stress-strain data (engineering and true) for all nineteen phantoms, each across ten repeated tests

Title:
A Database of Silicone Phantom Materials for Modeling Human Tissue Mechanics Across Varying Stiffnesses

Description:
This dataset contains processed mechanical compression test data for soft silicone phantoms
fabricated using Ecoflex (Smooth-On) with varying base materials and thinner concentrations.
The dataset provides force–compression measurements together with derived engineering and
true stress–strain quantities, intended for mechanical characterization, constitutive model
fitting, and the design of tissue-equivalent phantoms.

All files in this dataset are processed outputs generated from raw experimental measurements.
The raw data files are not included in this archive.

------------------------------------------------------------

Directory structure
------------------------------------------------------------

Each material has a dedicated folder. Example:

<material_name>/
  ├── sample_A_01_processed.csv
  ├── ...
  ├── sample_A_05_processed.csv  
  ├── sample_B_01_processed.csv
  ├── ...
  └── sample_B_5_processed.csv

Each CSV file corresponds to a single compression test and contains both measured and
derived quantities, preceded by a metadata header.

------------------------------------------------------------

File format
------------------------------------------------------------

File type:
- CSV 

Each CSV file consists of:
1. A metadata header describing specimen geometry, test conditions, and material information
2. A blank line
3. A data table with the following columns:

- Time
- Compression (mm)
- Load (N)
- Engineering strain (-)
- Engineering stress (N/mm^2)
- True strain (-)
- True stress (N/mm^2)

------------------------------------------------------------

Experimental conditions (summary)
------------------------------------------------------------

- Test type: Uniaxial compression
- Testing machine: Instron 5900
- Load cell: 1 kN / 10 kN
- Compression speed: 10 mm/min
- Laboratory: Centre for Advanced Robotics @ QM, Queen Mary University of London, UK

Specimen geometry and additional details are recorded in the metadata header of each file.

------------------------------------------------------------

Derivation of strain and stress measures
------------------------------------------------------------

Measured quantities:
- Compression (mm): crosshead displacement during compression
- Load (N): measured compressive force

Engineering strain is calculated as:

  engineering strain = compression / initial specimen height

Engineering stress is calculated as:

  engineering stress = load / initial cross-sectional area

True strain is calculated from engineering strain as:

  true strain = | ln(1 − engineering strain) |

True stress is calculated from engineering stress as:

  true stress = | engineering stress × (1 − engineering strain) |

Compressive stress and strain are reported using a negative sign convention.

------------------------------------------------------------

Notes
------------------------------------------------------------

- No filtering or smoothing is applied to the data.
- Engineering and true measures are derived solely from force and compression measurements.
- Each file represents one independent compression test.

------------------------------------------------------------

File: data/EF50_25T/EF50_25T_A1.csv (part 1 of 2)
EF50_25T_A_sample_1
Compression test;
Cylinder Diameter: 50mm;
Cylinder Height: 30mm;
Speed (mm/min): 10;
Machine: INSTRON 5900;
Load cell: 10kN;
Time (s),Compression (mm),Load (N),Engineering Strain [-],Engineering Stress (kPa),True Strain [-],True Stress (kPa)
0.000000,0.000000,-0.008640,-0.000000,0.004400,0.000000,0.004400
0.100000,0.006170,0.049330,-0.000206,-0.025124,-0.000206,-0.025118
0.200000,0.026780,0.060890,-0.000893,-0.031011,-0.000893,-0.030983
0.300000,0.046160,0.096830,-0.001539,-0.049315,-0.001540,-0.049239
0.400000,0.063290,0.081770,-0.002110,-0.041645,-0.002112,-0.041557
0.500000,0.080010,0.154410,-0.002667,-0.078640,-0.002671,-0.078431
0.600000,0.096730,0.159060,-0.003224,-0.081009,-0.003230,-0.080747
0.700000,0.113450,0.196420,-0.003782,-0.100036,-0.003789,-0.099658
0.800000,0.130050,0.231510,-0.004335,-0.117907,-0.004344,-0.117396
0.900000,0.146660,0.286490,-0.004889,-0.145908,-0.004901,-0.145195
1.000000,0.163400,0.307370,-0.005447,-0.156542,-0.005462,-0.155690
1.100000,0.180060,0.346240,-0.006002,-0.176339,-0.006020,-0.175280
1.200000,0.196720,0.388020,-0.006557,-0.197617,-0.006579,-0.196321
1.300000,0.213320,0.471430,-0.007111,-0.240097,-0.007136,-0.238390
1.400000,0.229990,0.476440,-0.007666,-0.242649,-0.007696,-0.240789
1.500000,0.246680,0.543060,-0.008223,-0.276578,-0.008257,-0.274304
1.600000,0.263310,0.580220,-0.008777,-0.295504,-0.008816,-0.292910
1.700000,0.280000,0.629170,-0.009333,-0.320434,-0.009377,-0.317443
1.800000,0.296600,0.717290,-0.009887,-0.365313,-0.009936,-0.361701
1.900000,0.313280,0.786100,-0.010443,-0.400357,-0.010498,-0.396177
2.000000,0.330020,0.862340,-0.011001,-0.439186,-0.011062,-0.434355
2.100000,0.346660,0.941300,-0.011555,-0.479400,-0.011623,-0.473861
2.200000,0.363200,1.038930,-0.012107,-0.529123,-0.012181,-0.522717
2.300000,0.379900,1.111890,-0.012663,-0.566281,-0.012744,-0.559110
2.400000,0.396610,1.231340,-0.013220,-0.627116,-0.013308,-0.618826
2.500000,0.413310,1.315480,-0.013777,-0.669968,-0.013873,-0.660738
2.600000,0.429940,1.355690,-0.014331,-0.690447,-0.014435,-0.680552
2.700000,0.446610,1.479660,-0.014887,-0.753585,-0.014999,-0.742366
2.800000,0.463310,1.547240,-0.015444,-0.788003,-0.015564,-0.775833
2.900000,0.479990,1.652690,-0.016000,-0.841708,-0.016129,-0.828241
3.000000,0.496630,1.724390,-0.016554,-0.878225,-0.016693,-0.863686
3.100000,0.513250,1.839480,-0.017108,-0.936839,-0.017256,-0.920812
3.200000,0.529910,1.921260,-0.017664,-0.978490,-0.017822,-0.961206
3.300000,0.546610,2.042750,-0.018220,-1.040364,-0.018388,-1.021408
3.400000,0.563290,2.126980,-0.018776,-1.083262,-0.018955,-1.062922
3.500000,0.579860,2.226210,-0.019329,-1.133799,-0.019518,-1.111885
3.600000,0.596520,2.245950,-0.019884,-1.143853,-0.020084,-1.121109
3.700000,0.613260,2.392870,-0.020442,-1.218679,-0.020654,-1.193766
3.800000,0.629900,2.473230,-0.020997,-1.259606,-0.021220,-1.233158
3.900000,0.646560,2.550070,-0.021552,-1.298740,-0.021788,-1.270750
4.000000,0.663250,2.670480,-0.022108,-1.360064,-0.022356,-1.329996
4.100000,0.679960,2.782840,-0.022665,-1.417289,-0.022926,-1.385165
4.200000,0.696670,2.875250,-0.023222,-1.464353,-0.023496,-1.430347
4.300000,0.713280,2.994250,-0.023776,-1.524959,-0.024063,-1.488702
4.400000,0.729870,3.046610,-0.024329,-1.551626,-0.024630,-1.513876
4.500000,0.746490,3.170160,-0.024883,-1.614549,-0.025198,-1.574374
4.600000,0.763260,3.289970,-0.025442,-1.675568,-0.025771,-1.632938
4.700000,0.779950,3.360570,-0.025998,-1.711524,-0.026342,-1.667027
4.800000,0.796610,3.499480,-0.026554,-1.782271,-0.026913,-1.734945
4.900000,0.813230,3.545790,-0.027108,-1.805856,-0.027482,-1.756903
5.000000,0.829940,3.646920,-0.027665,-1.857361,-0.028055,-1.805978
5.100000,0.846600,3.765940,-0.028220,-1.917977,-0.028626,-1.863852
5.200000,0.863250,3.854130,-0.028775,-1.962892,-0.029197,-1.906410
5.300000,0.879890,3.961280,-0.029330,-2.017463,-0.029768,-1.958292
5.400000,0.896580,4.052690,-0.029886,-2.064018,-0.030342,-2.002333
5.500000,0.913270,4.171560,-0.030442,-2.124558,-0.030915,-2.059882
5.600000,0.929910,4.304070,-0.030997,-2.192045,-0.031488,-2.124098
5.700000,0.946550,4.385510,-0.031552,-2.233522,-0.032060,-2.163051
5.800000,0.963200,4.467950,-0.032107,-2.275508,-0.032633,-2.202449
5.900000,0.979920,4.610810,-0.032664,-2.348266,-0.033209,-2.271562
6.000000,0.996590,4.698560,-0.033220,-2.392957,-0.033784,-2.313464
6.100000,1.013220,4.795620,-0.033774,-2.442389,-0.034358,-2.359900
6.200000,1.029910,4.884690,-0.034330,-2.487752,-0.034933,-2.402347
6.300000,1.046600,5.039860,-0.034887,-2.566780,-0.035510,-2.477233
6.400000,1.063280,5.102810,-0.035443,-2.598840,-0.036086,-2.506730
6.500000,1.079900,5.181010,-0.035997,-2.638667,-0.036661,-2.543684
6.600000,1.096540,5.329420,-0.036551,-2.714251,-0.037236,-2.615042
6.700000,1.113280,5.457630,-0.037109,-2.779548,-0.037815,-2.676401
6.800000,1.129950,5.497820,-0.037665,-2.800017,-0.038393,-2.694554
6.900000,1.146630,5.631940,-0.038221,-2.868323,-0.038971,-2.758693
7.000000,1.163220,5.772650,-0.038774,-2.939987,-0.039546,-2.825991
7.100000,1.179860,5.841270,-0.039329,-2.974934,-0.040123,-2.857934
7.200000,1.196550,5.958220,-0.039885,-3.034497,-0.040702,-2.913466
7.300000,1.213270,6.055770,-0.040442,-3.084178,-0.041283,-2.959447
7.400000,1.229920,6.128440,-0.040997,-3.121189,-0.041861,-2.993228
7.500000,1.246520,6.318700,-0.041551,-3.218087,-0.042439,-3.084374
7.600000,1.263290,6.380450,-0.042110,-3.249537,-0.043022,-3.112700
7.700000,1.279980,6.446620,-0.042666,-3.283237,-0.043603,-3.143154
7.800000,1.296550,6.596070,-0.043218,-3.359351,-0.044180,-3.214165
7.900000,1.313210,6.698780,-0.043774,-3.411661,-0.044761,-3.262320
8.000000,1.329900,6.827400,-0.044330,-3.477166,-0.045343,-3.323023
8.100000,1.346590,6.918380,-0.044886,-3.523502,-0.045925,-3.365345
8.200000,1.363300,7.038090,-0.045443,-3.584470,-0.046508,-3.421580
8.300000,1.379950,7.132320,-0.045998,-3.632461,-0.047090,-3.465374
8.400000,1.396610,7.264510,-0.046554,-3.699785,-0.047672,-3.527546
8.500000,1.413270,7.322590,-0.047109,-3.729364,-0.048255,-3.553678
8.600000,1.429960,7.447850,-0.047665,-3.793159,-0.048839,-3.612357
8.700000,1.446580,7.549180,-0.048219,-3.844766,-0.049421,-3.659374
8.800000,1.463220,7.667090,-0.048774,-3.904817,-0.050004,-3.714363
8.900000,1.479930,7.809700,-0.049331,-3.977448,-0.050589,-3.781236
9.000000,1.496610,7.929980,-0.049887,-4.038706,-0.051174,-3.837227
9.100000,1.513220,7.974810,-0.050441,-4.061537,-0.051757,-3.856671
9.200000,1.529860,8.107420,-0.050995,-4.129075,-0.052342,-3.918512
9.300000,1.546560,8.208990,-0.051552,-4.180804,-0.052928,-3.965275
9.400000,1.563260,8.376510,-0.052109,-4.266122,-0.053515,-4.043820
9.500000,1.579950,8.448680,-0.052665,-4.302877,-0.054102,-4.076266
9.600000,1.596570,8.550660,-0.053219,-4.354815,-0.054687,-4.123056
9.700000,1.613260,8.638450,-0.053775,-4.399526,-0.055275,-4.162940
9.800000,1.629900,8.774750,-0.054330,-4.468943,-0.055862,-4.226146
9.900000,1.646610,8.893830,-0.054887,-4.529590,-0.056451,-4.280975
10.000000,1.663240,8.959420,-0.055441,-4.562995,-0.057037,-4.310017
10.100000,1.679850,9.103310,-0.055995,-4.636278,-0.057624,-4.376669
10.200000,1.696570,9.210490,-0.056552,-4.690864,-0.058214,-4.425585
10.300000,1.713270,9.330420,-0.057109,-4.751944,-0.058805,-4.480565
10.400000,1.729920,9.402170,-0.057664,-4.788486,-0.059393,-4.512363
10.500000,1.746530,9.570030,-0.058218,-4.873976,-0.059981,-4.590225
10.600000,1.763260,9.643450,-0.058775,-4.911369,-0.060573,-4.622701
10.700000,1.779900,9.760140,-0.059330,-4.970798,-0.061163,-4.675881
10.800000,1.796590,9.859690,-0.059886,-5.021499,-0.061754,-4.720780
10.900000,1.813250,9.979860,-0.060442,-5.082701,-0.062345,-4.775494
11.000000,1.829960,10.068660,-0.060999,-5.127926,-0.062938,-4.815130
11.100000,1.846660,10.198180,-0.061555,-5.193890,-0.063531,-4.874179
11.200000,1.863300,10.317720,-0.062110,-5.254772,-0.064123,-4.928398
11.300000,1.879860,10.453010,-0.062662,-5.323674,-0.064711,-4.990082
11.400000,1.896480,10.550800,-0.063216,-5.373478,-0.065303,-5.033789
11.500000,1.913260,10.651660,-0.063775,-5.424846,-0.065900,-5.078875
11.600000,1.929940,10.739170,-0.064331,-5.469414,-0.066494,-5.117560
11.700000,1.946590,10.846210,-0.064886,-5.523929,-0.067087,-5.165502
11.800000,1.963200,10.964780,-0.065440,-5.584317,-0.067679,-5.218879
11.900000,1.979910,11.107970,-0.065997,-5.657243,-0.068276,-5.283882
12.000000,1.996560,11.200410,-0.066552,-5.704322,-0.068870,-5.324688
12.100000,2.013250,11.312710,-0.067108,-5.761516,-0.069466,-5.374870
12.200000,2.029880,11.447340,-0.067663,-5.830082,-0.070061,-5.435603
12.300000,2.046530,11.507140,-0.068218,-5.860538,-0.070656,-5.460746
12.400000,2.063240,11.639390,-0.068775,-5.927893,-0.071254,-5.520204
12.500000,2.079900,11.774110,-0.069330,-5.996505,-0.071851,-5.580767
12.600000,2.096590,11.887960,-0.069886,-6.054488,-0.072448,-5.631362
12.700000,2.113210,12.001560,-0.070440,-6.112344,-0.073044,-5.681789
12.800000,2.129910,12.100620,-0.070997,-6.162795,-0.073643,-5.725255
12.900000,2.146610,12.245190,-0.071554,-6.236424,-0.074243,-5.790185
13.000000,2.163300,12.363550,-0.072110,-6.296704,-0.074842,-5.842649
13.100000,2.179910,12.439480,-0.072664,-6.335375,-0.075439,-5.875024
13.200000,2.196610,12.572850,-0.073220,-6.403300,-0.076039,-5.934448
13.300000,2.213300,12.688790,-0.073777,-6.462348,-0.076640,-5.985577
13.400000,2.229970,12.810910,-0.074332,-6.524543,-0.077240,-6.039558
13.500000,2.246580,12.900510,-0.074886,-6.570176,-0.077838,-6.078162
13.600000,2.263230,13.007440,-0.075441,-6.624635,-0.078438,-6.124866
13.700000,2.279920,13.132380,-0.075997,-6.688266,-0.079040,-6.179976
13.800000,2.296610,13.263170,-0.076554,-6.754877,-0.079643,-6.237766
13.900000,2.313270,13.384610,-0.077109,-6.816726,-0.080244,-6.291095
14.000000,2.329860,13.490540,-0.077662,-6.870676,-0.080844,-6.337085
14.100000,2.346570,13.632360,-0.078219,-6.942904,-0.081448,-6.399837
14.200000,2.363260,13.719780,-0.078775,-6.987427,-0.082051,-6.436990
14.300000,2.379920,13.830010,-0.079331,-7.043566,-0.082654,-6.484795
14.400000,2.396560,13.953000,-0.079885,-7.106205,-0.083257,-6.538523
14.500000,2.413240,14.035690,-0.080441,-7.148318,-0.083861,-6.573298
14.600000,2.429910,14.186610,-0.080997,-7.225181,-0.084466,-6.639963
14.700000,2.446570,14.299590,-0.081552,-7.282721,-0.085070,-6.688798
14.800000,2.463210,14.408820,-0.082107,-7.338352,-0.085674,-6.735822
14.900000,2.479870,14.541020,-0.082662,-7.405681,-0.086280,-6.793510
15.000000,2.496570,14.642820,-0.083219,-7.457527,-0.086887,-6.836919
15.100000,2.513280,14.800490,-0.083776,-7.537828,-0.087494,-6.906339
15.200000,2.529950,14.862460,-0.084332,-7.569389,-0.088101,-6.931050
15.300000,2.546600,15.031090,-0.084887,-7.655271,-0.088707,-7.005441
15.400000,2.563280,15.129540,-0.085443,-7.705411,-0.089315,-7.047041
15.500000,2.579970,15.234790,-0.085999,-7.759015,-0.089924,-7.091747
15.600000,2.596640,15.355050,-0.086555,-7.820263,-0.090532,-7.143383
15.700000,2.613190,15.473580,-0.087106,-7.880630,-0.091136,-7.194177
15.800000,2.629860,15.578060,-0.087662,-7.933841,-0.091745,-7.238344
15.900000,2.646600,15.713090,-0.088220,-8.002611,-0.092357,-7.296621
16.000000,2.663240,15.786010,-0.088775,-8.039749,-0.092965,-7.326023
16.100000,2.679900,15.933200,-0.089330,-8.114712,-0.093575,-7.389825
16.200000,2.696540,16.038180,-0.089885,-8.168178,-0.094184,-7.433984
16.300000,2.713240,16.183550,-0.090441,-8.242214,-0.094796,-7.496777
16.400000,2.729940,16.305790,-0.090998,-8.304471,-0.095408,-7.548780
16.500000,2.746630,16.433450,-0.091554,-8.369487,-0.096020,-7.603225
16.600000,2.763290,16.525870,-0.092110,-8.416556,-0.096632,-7.641310
16.700000,2.779950,16.600550,-0.092665,-8.454591,-0.097244,-7.671146
16.800000,2.796640,16.776920,-0.093221,-8.544415,-0.097857,-7.747893
16.900000,2.813340,16.876710,-0.093778,-8.595238,-0.098471,-7.789194
17.000000,2.829870,17.006750,-0.094329,-8.661467,-0.099079,-7.844439
17.100000,2.846540,17.116360,-0.094885,-8.717291,-0.099693,-7.890153
17.200000,2.863250,17.249070,-0.095442,-8.784879,-0.100308,-7.946436
17.300000,2.879900,17.346980,-0.095997,-8.834744,-0.100922,-7.986638
17.400000,2.896530,17.440070,-0.096551,-8.882155,-0.101536,-8.024574
17.500000,2.913210,17.560880,-0.097107,-8.943683,-0.102151,-8.075189
17.600000,2.929930,17.683870,-0.097664,-9.006321,-0.102769,-8.126725
17.700000,2.946600,17.849270,-0.098220,-9.090559,-0.103385,-8.197684
17.800000,2.963260,17.964440,-0.098775,-9.149214,-0.104001,-8.245497
17.900000,2.979930,18.099240,-0.099331,-9.217867,-0.104617,-8.302247
18.000000,2.996620,18.196890,-0.099887,-9.267600,-0.105235,-8.341884
18.100000,3.013300,18.301820,-0.100443,-9.321040,-0.105853,-8.384804
18.200000,3.029960,18.452520,-0.100999,-9.397791,-0.106471,-8.448627
18.300000,3.046530,18.578780,-0.101551,-9.462095,-0.107085,-8.501210
18.400000,3.063200,18.683580,-0.102107,-9.515469,-0.107704,-8.543876
18.500000,3.079940,18.799890,-0.102665,-9.574705,-0.108326,-8.591721
18.600000,3.096630,18.916620,-0.103221,-9.634155,-0.108946,-8.639708
18.700000,3.113230,19.027970,-0.103774,-9.690866,-0.109563,-8.685202
18.800000,3.129910,19.172580,-0.104330,-9.764515,-0.110184,-8.745780
18.900000,3.146590,19.259500,-0.104886,-9.808783,-0.110805,-8.779976
19.000000,3.163230,19.377970,-0.105441,-9.869119,-0.111424,-8.828509
19.100000,3.179950,19.501230,-0.105998,-9.931895,-0.112048,-8.879131
19.200000,3.196600,19.694450,-0.106553,-10.030301,-0.112669,-8.961539
19.300000,3.213240,19.729980,-0.107108,-10.048396,-0.113290,-8.972133
19.400000,3.229910,19.898560,-0.107664,-10.134253,-0.113912,-9.043163
19.500000,3.246610,20.018180,-0.108220,-10.195175,-0.114536,-9.091850
19.600000,3.263200,20.115510,-0.108773,-10.244745,-0.115156,-9.130390
19.700000,3.279870,20.243340,-0.109329,-10.309848,-0.115780,-9.182683
19.800000,3.296570,20.360670,-0.109886,-10.369604,-0.116405,-9.230133
19.900000,3.313290,20.498980,-0.110443,-10.440045,-0.117032,-9.287015
20.000000,3.329910,20.597950,-0.110997,-10.490450,-0.117655,-9.326041
20.100000,3.346570,20.715570,-0.111552,-10.550353,-0.118280,-9.373437
20.200000,3.363270,20.902700,-0.112109,-10.645658,-0.118906,-9.452184
20.300000,3.379960,20.975390,-0.112665,-10.682678,-0.119533,-9.479111
20.400000,3.396610,21.130040,-0.113220,-10.761441,-0.120159,-9.543027
20.500000,3.413220,21.249090,-0.113774,-10.822073,-0.120783,-9.590802
20.600000,3.429900,21.334390,-0.114330,-10.865516,-0.121411,-9.623261
20.700000,3.446600,21.474530,-0.114887,-10.936888,-0.122040,-9.680386
20.800000,3.463310,21.626740,-0.115444,-11.014408,-0.122669,-9.742865
20.900000,3.479910,21.716230,-0.115997,-11.059985,-0.123295,-9.777060
21.000000,3.496550,21.837360,-0.116552,-11.121676,-0.123922,-9.825426
21.100000,3.513270,21.938250,-0.117109,-11.173059,-0.124554,-9.864593
21.200000,3.529990,22.103960,-0.117666,-11.257454,-0.125185,-9.932831
21.300000,3.546610,22.241930,-0.118220,-11.327722,-0.125813,-9.988555
21.400000,3.563270,22.327670,-0.118776,-11.371389,-0.126443,-10.020745
21.500000,3.579940,22.516190,-0.119331,-11.467401,-0.127074,-10.098981
21.600000,3.596570,22.643650,-0.119886,-11.532316,-0.127703,-10.149757
21.700000,3.613220,22.730010,-0.120441,-11.576299,-0.128334,-10.182042
21.800000,3.629870,22.881160,-0.120996,-11.653279,-0.128965,-10.243283
21.900000,3.646600,23.006380,-0.121553,-11.717053,-0.129600,-10.292806
22.000000,3.663270,23.096450,-0.122109,-11.762925,-0.130233,-10.326566
22.100000,3.679950,23.224610,-0.122665,-11.828197,-0.130866,-10.377291
22.200000,3.696580,23.353880,-0.123219,-11.894033,-0.131498,-10.428459
22.300000,3.713290,23.498380,-0.123776,-11.967627,-0.132134,-10.486318
22.400000,3.729960,23.597300,-0.124332,-12.018006,-0.132768,-10.523783
22.500000,3.746620,23.735400,-0.124887,-12.088340,-0.133403,-10.578659
22.600000,3.763270,23.890920,-0.125442,-12.167546,-0.134037,-10.641220
22.700000,3.779860,24.016380,-0.125995,-12.231442,-0.134670,-10.690337
22.800000,3.796570,24.105430,-0.126552,-12.276795,-0.135307,-10.723138
22.900000,3.813260,24.227640,-0.127109,-12.339036,-0.135944,-10.770637
23.000000,3.829960,24.382260,-0.127665,-12.417783,-0.136582,-10.832463
23.100000,3.846520,24.514390,-0.128217,-12.485076,-0.137215,-10.884273
23.200000,3.863250,24.613150,-0.128775,-12.535374,-0.137855,-10.921132
23.300000,3.879920,24.742830,-0.129331,-12.601420,-0.138493,-10.971670
23.400000,3.896620,24.866000,-0.129887,-12.664150,-0.139133,-11.019237
23.500000,3.913300,25.013970,-0.130443,-12.739510,-0.139772,-11.077726
23.600000,3.929900,25.101590,-0.130997,-12.784135,-0.140408,-11.109456
23.700000,3.946590,25.236770,-0.131553,-12.852981,-0.141049,-11.162133
23.800000,3.963310,25.353130,-0.132110,-12.912243,-0.141691,-11.206402
23.900000,3.979950,25.511640,-0.132665,-12.992972,-0.142330,-11.269259
24.000000,3.996510,25.673570,-0.133217,-13.075442,-0.142967,-11.333571
24.100000,4.013250,25.774620,-0.133775,-13.126906,-0.143611,-11.370854
24.200000,4.029900,25.899610,-0.134330,-13.190563,-0.144252,-11.418675
24.300000,4.046590,26.007780,-0.134886,-13.245654,-0.144894,-11.458996
24.400000,4.063220,26.169300,-0.135441,-13.327915,-0.145535,-11.522773
24.500000,4.079880,26.263500,-0.135996,-13.375891,-0.146178,-11.556823
24.600000,4.096590,26.417080,-0.136553,-13.454108,-0.146823,-11.616910
24.700000,4.113270,26.534650,-0.137109,-13.513986,-0.147467,-11.661097
24.800000,4.129940,26.674350,-0.137665,-13.585135,-0.148111,-11.714942
24.900000,4.146610,26.811140,-0.138220,-13.654801,-0.148756,-11.767430
25.000000,4.163310,26.917040,-0.138777,-13.708736,-0.149402,-11.806279
25.100000,4.179960,27.069800,-0.139332,-13.786536,-0.150046,-11.865630
25.200000,4.196590,27.207190,-0.139886,-13.856508,-0.150691,-11.918172
25.300000,4.213170,27.337980,-0.140439,-13.923119,-0.151333,-11.967770
25.400000,4.229850,27.464870,-0.140995,-13.987743,-0.151981,-12.015542
25.500000,4.246590,27.570870,-0.141553,-14.041729,-0.152630,-12.054080
25.600000,4.263240,27.721660,-0.142108,-14.118526,-0.153277,-12.112170
25.700000,4.279880,27.849080,-0.142663,-14.183420,-0.153924,-12.159975
25.800000,4.296610,27.969010,-0.143220,-14.244500,-0.154574,-12.204398
25.900000,4.313290,28.141990,-0.143776,-14.332598,-0.155224,-12.271909
26.000000,4.329930,28.247070,-0.144331,-14.386115,-0.155872,-12.309752
26.100000,4.346640,28.386270,-0.144888,-14.457009,-0.156523,-12.362362
26.200000,4.363190,28.491660,-0.145440,-14.510683,-0.157168,-12.400254
26.300000,4.379880,28.670090,-0.145996,-14.601557,-0.157819,-12.469788
26.400000,4.396580,28.782300,-0.146553,-14.658705,-0.158471,-12.510433
26.500000,4.413260,28.873360,-0.147109,-14.705081,-0.159123,-12.541837
26.600000,4.429870,29.015140,-0.147662,-14.777289,-0.159773,-12.595240
26.700000,4.446570,29.149310,-0.148219,-14.845622,-0.160426,-12.645218
26.800000,4.463250,29.309520,-0.148775,-14.927216,-0.161079,-12.706419
26.900000,4.479920,29.424580,-0.149331,-14.985816,-0.161732,-12.747974
27.000000,4.496570,29.526550,-0.149886,-15.037748,-0.162384,-12.783805
27.100000,4.513230,29.670630,-0.150441,-15.111128,-0.163038,-12.837795
27.200000,4.529910,29.821440,-0.150997,-15.187935,-0.163693,-12.894602
27.300000,4.546600,29.926210,-0.151553,-15.241294,-0.164348,-12.931425
27.400000,4.563270,30.075140,-0.152109,-15.317143,-0.165003,-12.987268
27.500000,4.579890,30.208150,-0.152663,-15.384884,-0.165657,-13.036182
27.600000,4.596560,30.291060,-0.153219,-15.427110,-0.166313,-13.063389
27.700000,4.613280,30.496260,-0.153776,-15.531618,-0.166971,-13.143228
27.800000,4.629960,30.629720,-0.154332,-15.599588,-0.167628,-13.192073
27.900000,4.646560,30.773790,-0.154885,-15.672963,-0.168283,-13.245451
28.000000,4.663210,30.887870,-0.155440,-15.731063,-0.168940,-13.285821
28.100000,4.679940,30.993040,-0.155998,-15.784626,-0.169600,-13.322256
28.200000,4.696600,31.152190,-0.156553,-15.865680,-0.170259,-13.381855
28.300000,4.713200,31.276230,-0.157107,-15.928853,-0.170915,-13.426324
28.400000,4.729900,31.384050,-0.157663,-15.983765,-0.171576,-13.463712
28.500000,4.746580,31.560580,-0.158219,-16.073671,-0.172236,-13.530506
28.600000,4.763250,31.683550,-0.158775,-16.136300,-0.172896,-13.574259
28.700000,4.779890,31.802530,-0.159330,-16.196896,-0.173556,-13.616250
28.800000,4.796550,31.936500,-0.159885,-16.265126,-0.174216,-13.664576
28.900000,4.813180,32.077660,-0.160439,-16.337018,-0.174877,-13.715918
29.000000,4.829930,32.221340,-0.160998,-16.410194,-0.175542,-13.768191
29.100000,4.846620,32.362790,-0.161554,-16.482234,-0.176205,-13.819463
29.200000,4.863260,32.495860,-0.162109,-16.550006,-0.176867,-13.867106
29.300000,4.879930,32.637760,-0.162664,-16.622275,-0.177530,-13.918423
29.400000,4.896620,32.738200,-0.163221,-16.673428,-0.178195,-13.951980
29.500000,4.913320,32.888090,-0.163777,-16.749767,-0.178860,-14.006535
29.600000,4.929890,33.054250,-0.164330,-16.834391,-0.179521,-14.068001
29.700000,4.946530,33.153480,-0.164884,-16.884929,-0.180185,-14.100868
29.800000,4.963250,33.305600,-0.165442,-16.962403,-0.180853,-14.156115
29.900000,4.979890,33.424260,-0.165996,-17.022836,-0.181517,-14.197108
30.000000,4.996580,33.542650,-0.166553,-17.083131,-0.182185,-14.237890
30.100000,5.013210,33.662440,-0.167107,-17.144140,-0.182850,-14.279234
30.200000,5.029850,33.812270,-0.167662,-17.220448,-0.183516,-14.333239
30.300000,5.046590,33.971110,-0.168220,-17.301344,-0.184187,-14.390918
30.400000,5.063320,34.092220,-0.168777,-17.363025,-0.184858,-14.432540
30.500000,5.079930,34.228850,-0.169331,-17.432610,-0.185524,-14.480729
30.600000,5.096550,34.369930,-0.169885,-17.504462,-0.186191,-14.530716
30.700000,5.113260,34.481640,-0.170442,-17.561355,-0.186862,-14.568163
30.800000,5.129960,34.622230,-0.170999,-17.632957,-0.187534,-14.617745
30.900000,5.146570,34.769310,-0.171552,-17.707864,-0.188202,-14.670039
31.000000,5.163240,34.886250,-0.172108,-17.767421,-0.188873,-14.709506
31.100000,5.179910,35.035710,-0.172664,-17.843541,-0.189544,-14.762609
31.200000,5.196580,35.173400,-0.173219,-17.913666,-0.190216,-14.810672
31.300000,5.213300,35.292210,-0.173777,-17.974175,-0.190890,-14.850683
31.400000,5.229940,35.427650,-0.174331,-18.043154,-0.191562,-14.897667
31.500000,5.246590,35.561500,-0.174886,-18.111323,-0.192234,-14.943900
31.600000,5.263280,35.727070,-0.175443,-18.195647,-0.192909,-15.003354
31.700000,5.279960,35.865510,-0.175999,-18.266154,-0.193583,-15.051335
31.800000,5.296570,36.006070,-0.176552,-18.337741,-0.194255,-15.100170
31.900000,5.313260,36.099420,-0.177109,-18.385284,-0.194931,-15.129091
32.000000,5.329960,36.271530,-0.177665,-18.472939,-0.195608,-15.190938
32.100000,5.346590,36.398220,-0.178220,-18.537461,-0.196282,-15.233721
32.200000,5.363180,36.539220,-0.178773,-18.609272,-0.196955,-15.282443
32.300000,5.379830,36.685100,-0.179328,-18.683568,-0.197631,-15.333087
32.400000,5.396570,36.779340,-0.179886,-18.731564,-0.198312,-15.362024
32.500000,5.413300,36.951910,-0.180443,-18.819453,-0.198992,-15.423608
32.600000,5.429970,37.106020,-0.180999,-18.897941,-0.199670,-15.477432
32.700000,5.446610,37.230970,-0.181554,-18.961577,-0.200347,-15.519033
32.800000,5.463280,37.380720,-0.182109,-19.037844,-0.201027,-15.570875
32.900000,5.479960,37.513140,-0.182665,-19.105285,-0.201707,-15.615412
33.000000,5.496630,37.670670,-0.183221,-19.185515,-0.202387,-15.670326
33.100000,5.513250,37.821000,-0.183775,-19.262077,-0.203065,-15.722189
33.200000,5.529850,37.955500,-0.184328,-19.330577,-0.203743,-15.767404
33.300000,5.546550,38.090650,-0.184885,-19.399409,-0.204426,-15.812749
33.400000,5.563230,38.175900,-0.185441,-19.442826,-0.205108,-15.837329
33.500000,5.579870,38.364280,-0.185996,-19.538767,-0.205790,-15.904641
33.600000,5.596530,38.517680,-0.186551,-19.616893,-0.206472,-15.957342
33.700000,5.613210,38.641730,-0.187107,-19.680071,-0.207156,-15.997792
33.800000,5.629890,38.747400,-0.187663,-19.733889,-0.207840,-16.030568
33.900000,5.646590,38.880500,-0.188220,-19.801676,-0.208526,-16.074611
34.000000,5.663210,39.051850,-0.188774,-19.888944,-0.209208,-16.134435
34.100000,5.679910,39.217670,-0.189330,-19.973395,-0.209895,-16.191826
34.200000,5.696590,39.357550,-0.189886,-20.044636,-0.210581,-16.238433
34.300000,5.713280,39.494950,-0.190443,-20.114613,-0.211268,-16.283932
34.400000,5.729890,39.634460,-0.190996,-20.185665,-0.211952,-16.330277
34.500000,5.746550,39.774620,-0.191552,-20.257048,-0.212639,-16.376776
34.600000,5.763240,39.929230,-0.192108,-20.335790,-0.213327,-16.429122
34.700000,5.779950,40.076790,-0.192665,-20.410942,-0.214017,-16.478467
34.800000,5.796650,40.216010,-0.193222,-20.481846,-0.214706,-16.524309
34.900000,5.813210,40.355810,-0.193774,-20.553045,-0.215391,-16.570406
35.000000,5.829890,40.479330,-0.194330,-20.615953,-0.216081,-16.609662
35.100000,5.846600,40.664760,-0.194887,-20.710392,-0.216772,-16.674213
35.200000,5.863280,40.813300,-0.195443,-20.786043,-0.217463,-16.723563
35.300000,5.879880,40.927230,-0.195996,-20.844067,-0.218151,-16.758713
35.400000,5.896540,41.038680,-0.196551,-20.900828,-0.218842,-16.792742
35.500000,5.913270,41.192940,-0.197109,-20.979392,-0.219536,-16.844165
35.600000,5.929950,41.322140,-0.197665,-21.045193,-0.220229,-16.885295
35.700000,5.946560,41.480820,-0.198219,-21.126008,-0.220919,-16.938439
35.800000,5.963170,41.649320,-0.198772,-21.211824,-0.221610,-16.995501
35.900000,5.979870,41.754940,-0.199329,-21.265616,-0.222305,-17.026762
36.000000,5.996580,41.919240,-0.199886,-21.349294,-0.223001,-17.081869
36.100000,6.013270,42.081030,-0.200442,-21.431693,-0.223697,-17.135874
36.200000,6.029910,42.209750,-0.200997,-21.497249,-0.224391,-17.176367
36.300000,6.046630,42.361290,-0.201554,-21.574428,-0.225088,-17.226008
36.400000,6.063240,42.498100,-0.202108,-21.644105,-0.225782,-17.269658
36.500000,6.079850,42.640950,-0.202662,-21.716858,-0.226476,-17.315683
36.600000,6.096500,42.780810,-0.203217,-21.788088,-0.227172,-17.360385
36.700000,6.113210,42.909240,-0.203774,-21.853496,-0.227872,-17.400329
36.800000,6.129940,43.058580,-0.204331,-21.929555,-0.228572,-17.448660
36.900000,6.146610,43.208070,-0.204887,-22.005689,-0.229271,-17.497010
37.000000,6.163250,43.349980,-0.205442,-22.077964,-0.229969,-17.542230
37.100000,6.179880,43.525600,-0.205996,-22.167406,-0.230667,-17.601009
37.200000,6.196550,43.650250,-0.206552,-22.230890,-0.231367,-17.639062
37.300000,6.213260,43.819430,-0.207109,-22.317052,-0.232069,-17.694997
37.400000,6.229970,43.961800,-0.207666,-22.389561,-0.232772,-17.740018
37.500000,6.246570,44.099740,-0.208219,-22.459813,-0.233470,-17.783253
37.600000,6.263270,44.253100,-0.208776,-22.537919,-0.234174,-17.832550
37.700000,6.279960,44.369910,-0.209332,-22.597410,-0.234877,-17.867049
37.800000,6.296620,44.565190,-0.209887,-22.696865,-0.235580,-17.933080
37.900000,6.313240,44.685040,-0.210441,-22.757904,-0.236281,-17.968700
38.000000,6.329890,44.819150,-0.210996,-22.826206,-0.236984,-18.009960
38.100000,6.346550,44.955840,-0.211552,-22.895821,-0.237688,-18.052172
38.200000,6.363230,45.111550,-0.212108,-22.975124,-0.238394,-18.101924
38.300000,6.379920,45.270630,-0.212664,-23.056143,-0.239100,-18.152931
38.400000,6.396580,45.409320,-0.213219,-23.126777,-0.239806,-18.195701
38.500000,6.413250,45.575290,-0.213775,-23.211305,-0.240512,-18.249308
38.600000,6.429920,45.736110,-0.214331,-23.293210,-0.241219,-18.300760
38.700000,6.446590,45.878000,-0.214886,-23.365474,-0.241927,-18.344553
38.800000,6.463210,46.001930,-0.215440,-23.428591,-0.242633,-18.381127
38.900000,6.479870,46.159500,-0.215996,-23.508840,-0.243341,-18.431033
39.000000,6.496630,46.296550,-0.216554,-23.578639,-0.244054,-18.472583
39.100000,6.513270,46.449760,-0.217109,-23.656669,-0.244762,-18.520593
39.200000,6.529870,46.602900,-0.217662,-23.734662,-0.245469,-18.568520
39.300000,6.546560,46.769390,-0.218219,-23.819455,-0.246180,-18.621605
39.400000,6.563260,46.870910,-0.218775,-23.871158,-0.246893,-18.648738
39.500000,6.579970,47.054460,-0.219332,-23.964640,-0.247606,-18.708419
39.600000,6.596640,47.204690,-0.219888,-24.041151,-0.248318,-18.754791
39.700000,6.613290,47.340540,-0.220443,-24.110339,-0.249029,-18.795384
39.800000,6.629930,47.517780,-0.220998,-24.200607,-0.249741,-18.852329
39.900000,6.646610,47.641010,-0.221554,-24.263367,-0.250455,-18.887729
40.000000,6.663270,47.795790,-0.222109,-24.342196,-0.251169,-18.935575
40.100000,6.679860,47.936940,-0.222662,-24.414083,-0.251880,-18.977995
40.200000,6.696510,48.153760,-0.223217,-24.524509,-0.252594,-19.050221
40.300000,6.713210,48.249600,-0.223774,-24.573319,-0.253311,-19.074458
40.400000,6.729870,48.434220,-0.224329,-24.667346,-0.254027,-19.133745
40.500000,6.746540,48.569570,-0.224885,-24.736279,-0.254743,-19.173469
40.600000,6.763220,48.678720,-0.225441,-24.791869,-0.255461,-19.202773
40.700000,6.779890,48.899610,-0.225996,-24.904367,-0.256179,-19.276071
40.800000,6.796570,49.086230,-0.226552,-24.999412,-0.256897,-19.335737
40.900000,6.813240,49.163510,-0.227108,-25.038770,-0.257616,-19.352265
41.000000,6.829910,49.338420,-0.227664,-25.127851,-0.258335,-19.407152
41.100000,6.846620,49.498410,-0.228221,-25.209333,-0.259057,-19.456042
41.200000,6.863320,49.627190,-0.228777,-25.274920,-0.259778,-19.492591
41.300000,6.879980,49.805580,-0.229333,-25.365774,-0.260498,-19.548573
41.400000,6.896560,49.960350,-0.229885,-25.444597,-0.261216,-19.595258
41.500000,6.913240,50.100990,-0.230441,-25.516225,-0.261938,-19.636232
41.600000,6.929950,50.247730,-0.230998,-25.590959,-0.262662,-19.679490
41.700000,6.946650,50.376980,-0.231555,-25.656785,-0.263386,-19.715828
41.800000,6.963240,50.574940,-0.232108,-25.757605,-0.264106,-19.779059
41.900000,6.979880,50.742500,-0.232663,-25.842943,-0.264829,-19.830255
42.000000,6.996590,50.891200,-0.233220,-25.918675,-0.265555,-19.873931
42.100000,7.013280,51.054970,-0.233776,-26.002083,-0.266281,-19.923420
42.200000,7.029960,51.179580,-0.234332,-26.065546,-0.267007,-19.957555
42.300000,7.046610,51.341210,-0.234887,-26.147864,-0.267732,-20.006070
42.400000,7.063250,51.505090,-0.235442,-26.231327,-0.268457,-20.055380
42.500000,7.079930,51.648170,-0.235998,-26.304197,-0.269184,-20.096468
42.600000,7.096640,51.829180,-0.236555,-26.396385,-0.269914,-20.152197
42.700000,7.113230,52.013430,-0.237108,-26.490222,-0.270638,-20.209188
42.800000,7.129930,52.136180,-0.237664,-26.552738,-0.271368,-20.242100
42.900000,7.146590,52.304160,-0.238220,-26.638290,-0.272097,-20.292525
43.000000,7.163290,52.446430,-0.238776,-26.710747,-0.272828,-20.332853
43.100000,7.179920,52.624800,-0.239331,-26.801591,-0.273557,-20.387148
43.200000,7.196630,52.746820,-0.239888,-26.863735,-0.274289,-20.419456
43.300000,7.213300,52.923510,-0.240443,-26.953722,-0.275020,-20.472879
43.400000,7.229920,53.129190,-0.240997,-27.058474,-0.275750,-20.537454
43.500000,7.246610,53.225180,-0.241554,-27.107362,-0.276483,-20.559479
43.600000,7.263150,53.402560,-0.242105,-27.197700,-0.277210,-20.613001
43.700000,7.279900,53.567970,-0.242663,-27.281943,-0.277947,-20.661616
43.800000,7.296600,53.737480,-0.243220,-27.368274,-0.278683,-20.711762
43.900000,7.313240,53.847460,-0.243775,-27.424286,-0.279416,-20.738940
44.000000,7.329870,54.020020,-0.244329,-27.512170,-0.280149,-20.790149
44.100000,7.346570,54.187360,-0.244886,-27.597396,-0.280886,-20.839189
44.200000,7.363230,54.386580,-0.245441,-27.698858,-0.281622,-20.900422
44.300000,7.379930,54.490300,-0.245998,-27.751682,-0.282360,-20.924833
44.400000,7.396560,54.694610,-0.246552,-27.855736,-0.283095,-20.987849
44.500000,7.413220,54.842830,-0.247107,-27.931224,-0.283833,-21.029214
44.600000,7.429900,54.979260,-0.247663,-28.000707,-0.284571,-21.065959
44.700000,7.446560,55.182930,-0.248219,-28.104435,-0.285310,-21.128390
44.800000,7.463250,55.298690,-0.248775,-28.163392,-0.286050,-21.157044
44.900000,7.479880,55.488380,-0.249329,-28.260000,-0.286788,-21.213953
45.000000,7.496530,55.678240,-0.249884,-28.356695,-0.287528,-21.270801
45.100000,7.513210,55.806130,-0.250440,-28.421829,-0.288269,-21.303856
45.200000,7.529930,55.954060,-0.250998,-28.497169,-0.289013,-21.344446
45.300000,7.546540,56.100330,-0.251551,-28.571663,-0.289753,-21.384423
45.400000,7.563210,56.319150,-0.252107,-28.683108,-0.290495,-21.451895
45.500000,7.579930,56.459820,-0.252664,-28.754750,-0.291241,-21.489450
45.600000,7.596600,56.641120,-0.253220,-28.847086,-0.291985,-21.542427
45.700000,7.613220,56.821000,-0.253774,-28.938698,-0.292727,-21.594809
45.800000,7.629900,56.950100,-0.254330,-29.004448,-0.293472,-21.627747
45.900000,7.646600,57.145090,-0.254887,-29.103755,-0.294219,-21.685596
46.000000,7.663270,57.295950,-0.255442,-29.180588,-0.294965,-21.726630
46.100000,7.679950,57.462220,-0.255998,-29.265268,-0.295712,-21.773408
46.200000,7.696550,57.606080,-0.256552,-29.338536,-0.296456,-21.811685
46.300000,7.713220,57.757500,-0.257107,-29.415653,-0.297204,-21.852673
46.400000,7.729970,57.957760,-0.257666,-29.517645,-0.297956,-21.911961
46.500000,7.746670,58.110110,-0.258222,-29.595236,-0.298706,-21.953085
46.600000,7.763260,58.246540,-0.258775,-29.664719,-0.299452,-21.988222
46.700000,7.779910,58.448290,-0.259330,-29.767470,-0.300201,-22.047862
46.800000,7.796630,58.627290,-0.259888,-29.858634,-0.300953,-22.098743
46.900000,7.813280,58.797420,-0.260443,-29.945280,-0.301703,-22.146252
47.000000,7.829910,58.911460,-0.260997,-30.003360,-0.302453,-22.172573
47.100000,7.846510,59.065190,-0.261550,-30.081654,-0.303202,-22.213788
47.200000,7.863210,59.280420,-0.262107,-30.191270,-0.303956,-22.277927
47.300000,7.879890,59.444560,-0.262663,-30.274866,-0.304710,-22.322779
47.400000,7.896610,59.608170,-0.263220,-30.358192,-0.305466,-22.367298
47.500000,7.913270,59.763080,-0.263776,-30.437087,-0.306220,-22.408524
47.600000,7.929960,59.966520,-0.264332,-30.540698,-0.306976,-22.467814
47.700000,7.946600,60.104080,-0.264887,-30.610757,-0.307731,-22.502375
47.800000,7.963290,60.297480,-0.265443,-30.709254,-0.308488,-22.557698
47.900000,7.979940,60.442970,-0.265998,-30.783352,-0.309244,-22.595042
48.000000,7.996580,60.647730,-0.266553,-30.887635,-0.309999,-22.654454
48.100000,8.013300,60.796590,-0.267110,-30.963449,-0.310760,-22.692802
48.200000,8.029960,60.995110,-0.267665,-31.064554,-0.311518,-22.749650
48.300000,8.046620,61.127350,-0.268221,-31.131904,-0.312276,-22.781684
48.400000,8.063230,61.331160,-0.268774,-31.235703,-0.313033,-22.840348
48.500000,8.079910,61.460360,-0.269330,-31.301504,-0.313794,-22.871060
48.600000,8.096560,61.660150,-0.269885,-31.403257,-0.314554,-22.927978
48.700000,8.113210,61.820860,-0.270440,-31.485105,-0.315314,-22.970263
48.800000,8.129820,61.992710,-0.270994,-31.572628,-0.316073,-23.016635
48.900000,8.146570,62.195940,-0.271552,-31.676132,-0.316839,-23.074405
49.000000,8.163260,62.349250,-0.272109,-31.754212,-0.317604,-23.113616
49.100000,8.179920,62.527650,-0.272664,-31.845071,-0.318367,-23.162066
49.200000,8.196620,62.710880,-0.273221,-31.938389,-0.319132,-23.212161
49.300000,8.213270,62.886200,-0.273776,-32.027679,-0.319896,-23.259280
49.400000,8.229930,63.029560,-0.274331,-32.100691,-0.320661,-23.294477
49.500000,8.246650,63.173020,-0.274888,-32.173755,-0.321430,-23.329565
49.600000,8.263320,63.388960,-0.275444,-32.283732,-0.322196,-23.391372
49.700000,8.279950,63.509090,-0.275998,-32.344914,-0.322962,-23.417772
49.800000,8.296600,63.714640,-0.276553,-32.449600,-0.323728,-23.475555
49.900000,8.313300,63.877450,-0.277110,-32.532518,-0.324498,-23.517432
50.000000,8.329930,64.096480,-0.277664,-32.644069,-0.325265,-23.579975
50.100000,8.346600,64.292870,-0.278220,-32.744090,-0.326035,-23.634029
50.200000,8.363250,64.384000,-0.278775,-32.790502,-0.326804,-23.649330
50.300000,8.379940,64.609760,-0.279331,-32.905481,-0.327576,-23.713949
50.400000,8.396610,64.784050,-0.279887,-32.994246,-0.328347,-23.759585
50.500000,8.413230,64.957970,-0.280441,-33.082822,-0.329117,-23.805043
50.600000,8.429840,65.126660,-0.280995,-33.168736,-0.329887,-23.848498
50.700000,8.446570,65.338640,-0.281552,-33.276696,-0.330662,-23.907565
50.800000,8.463270,65.499560,-0.282109,-33.358652,-0.331438,-23.947876
50.900000,8.479910,65.655590,-0.282664,-33.438117,-0.332210,-23.986377
51.000000,8.496600,65.843960,-0.283220,-33.534053,-0.332986,-24.036539
51.100000,8.513200,66.016720,-0.283773,-33.622039,-0.333759,-24.081001
51.200000,8.529960,66.222280,-0.284332,-33.726730,-0.334539,-24.137142
51.300000,8.546610,66.382950,-0.284887,-33.808559,-0.335315,-24.176940
51.400000,8.563210,66.553750,-0.285440,-33.895547,-0.336089,-24.220390
51.500000,8.579920,66.772230,-0.285997,-34.006817,-0.336869,-24.280958
51.600000,8.596590,66.902370,-0.286553,-34.073097,-0.337647,-24.309349
51.700000,8.613270,67.098130,-0.287109,-34.172797,-0.338427,-24.361479
51.800000,8.629940,67.326780,-0.287665,-34.289247,-0.339207,-24.425443
51.900000,8.646570,67.470550,-0.288219,-34.362469,-0.339985,-24.458553
52.000000,8.663210,67.690090,-0.288774,-34.474280,-0.340765,-24.519016
52.100000,8.679900,67.834360,-0.289330,-34.547756,-0.341547,-24.552054
52.200000,8.696570,68.034280,-0.289886,-34.649574,-0.342329,-24.605159
52.300000,8.713200,68.183310,-0.290440,-34.725475,-0.343110,-24.639808
52.400000,8.729900,68.419590,-0.290997,-34.845811,-0.343895,-24.705796
52.500000,8.746610,68.539420,-0.291554,-34.906840,-0.344681,-24.729623
52.600000,8.763250,68.705390,-0.292108,-34.991368,-0.345464,-24.770098
52.700000,8.779870,68.873060,-0.292662,-35.076761,-0.346247,-24.811115
52.800000,8.796570,69.073480,-0.293219,-35.178834,-0.347034,-24.863732
52.900000,8.813220,69.246380,-0.293774,-35.266892,-0.347820,-24.906396
53.000000,8.829940,69.442220,-0.294331,-35.366632,-0.348609,-24.957124
53.100000,8.846630,69.634740,-0.294888,-35.464682,-0.349398,-25.006585
53.200000,8.863270,69.805920,-0.295442,-35.551863,-0.350185,-25.048338
53.300000,8.879920,69.977410,-0.295997,-35.639202,-0.350973,-25.090093
53.400000,8.896640,70.198410,-0.296555,-35.751757,-0.351765,-25.149406
53.500000,8.913320,70.376980,-0.297111,-35.842702,-0.352556,-25.193453
53.600000,8.929910,70.563670,-0.297664,-35.937782,-0.353343,-25.240410
53.700000,8.946580,70.734910,-0.298219,-36.024994,-0.354134,-25.281644
53.800000,8.963250,70.929010,-0.298775,-36.123848,-0.354926,-25.330945
53.900000,8.979940,71.089200,-0.299331,-36.205432,-0.355720,-25.368012
54.000000,8.996550,71.240270,-0.299885,-36.282372,-0.356511,-25.401833
54.100000,9.013200,71.497060,-0.300440,-36.413154,-0.357304,-25.473186
54.200000,9.029910,71.691860,-0.300997,-36.512364,-0.358100,-25.522252
54.300000,9.046550,71.853530,-0.301552,-36.594702,-0.358894,-25.559509
54.400000,9.063230,72.047960,-0.302108,-36.693725,-0.359690,-25.608269
54.500000,9.079920,72.232960,-0.302664,-36.787944,-0.360488,-25.653558
54.600000,9.096570,72.424770,-0.303219,-36.885632,-0.361284,-25.701208
54.700000,9.113250,72.596520,-0.303775,-36.973104,-0.362082,-25.741599
54.800000,9.129960,72.824770,-0.304332,-37.089351,-0.362883,-25.801874
54.900000,9.146540,72.981040,-0.304885,-37.168938,-0.363677,-25.836699
55.000000,9.163250,73.152280,-0.305442,-37.256150,-0.364479,-25.876570
55.100000,9.179990,73.351640,-0.306000,-37.357683,-0.365283,-25.926245
55.200000,9.196640,73.578990,-0.306555,-37.473472,-0.366083,-25.985804
55.300000,9.213220,73.767280,-0.307107,-37.569367,-0.366880,-26.031539
55.400000,9.229900,73.919110,-0.307663,-37.646694,-0.367683,-26.064186
55.500000,9.246560,74.123210,-0.308219,-37.750641,-0.368485,-26.115189
55.600000,9.263260,74.303400,-0.308775,-37.842411,-0.369290,-26.157608
55.700000,9.279960,74.475900,-0.309332,-37.930264,-0.370096,-26.197220
55.800000,9.296590,74.722180,-0.309886,-38.055694,-0.370899,-26.262754
55.900000,9.313210,74.882680,-0.310440,-38.137436,-0.371702,-26.298037
56.000000,9.329920,75.088490,-0.310997,-38.242254,-0.372510,-26.349015
56.100000,9.346630,75.291030,-0.311554,-38.345407,-0.373319,-26.398729
56.200000,9.363220,75.468070,-0.312107,-38.435572,-0.374122,-26.439548
56.300000,9.379910,75.682270,-0.312664,-38.544664,-0.374932,-26.493148
56.400000,9.396610,75.863430,-0.313220,-38.636928,-0.375742,-26.535056
56.500000,9.413300,76.070260,-0.313777,-38.742265,-0.376552,-26.585846
56.600000,9.429930,76.246060,-0.314331,-38.831799,-0.377360,-26.625761
56.700000,9.446560,76.485280,-0.314885,-38.953633,-0.378169,-26.687705
