Repository: abubakardawood/tissue-phantom-material-database

Title:
A Database of Silicone Phantom Materials for Modeling Human Tissue Mechanics Across Varying Stiffnesses

Description:
This dataset contains processed mechanical compression test data for soft silicone phantoms
fabricated using Ecoflex (Smooth-On) with varying base materials and thinner concentrations.
The dataset provides force–compression measurements together with derived engineering and
true stress–strain quantities, intended for mechanical characterization, constitutive model
fitting, and the design of tissue-equivalent phantoms.

All files in this dataset are processed outputs generated from raw experimental measurements.
The raw data files are not included in this archive.

File: data/EF50_25T/EF50_25T_A2.csv (part 1 of 2)
EF50_25T_A_sample_2
Compression test;
Cylinder Diameter: 50mm;
Cylinder Height: 30mm;
Speed (mm/min): 10;
Machine: INSTRON 5900;
Load cell: 10kN;
Time (s),Compression (mm),Load (N),Engineering Strain [-],Engineering Stress (kPa),True Strain [-],True Stress (kPa)
0.000000,0.000000,0.033040,-0.000000,-0.016827,0.000000,-0.016827
0.100000,0.007370,0.072440,-0.000246,-0.036893,-0.000246,-0.036884
0.200000,0.027850,0.048000,-0.000928,-0.024446,-0.000929,-0.024424
0.300000,0.046310,0.096220,-0.001544,-0.049004,-0.001545,-0.048929
0.400000,0.063260,0.097880,-0.002109,-0.049850,-0.002111,-0.049745
0.500000,0.079940,0.138540,-0.002665,-0.070558,-0.002668,-0.070370
0.600000,0.096670,0.166810,-0.003222,-0.084956,-0.003228,-0.084682
0.700000,0.113380,0.197940,-0.003779,-0.100810,-0.003786,-0.100429
0.800000,0.130000,0.244680,-0.004333,-0.124615,-0.004343,-0.124075
0.900000,0.146610,0.276560,-0.004887,-0.140851,-0.004899,-0.140163
1.000000,0.163340,0.323520,-0.005445,-0.164767,-0.005460,-0.163870
1.100000,0.180020,0.345330,-0.006001,-0.175875,-0.006019,-0.174820
1.200000,0.196680,0.389960,-0.006556,-0.198605,-0.006578,-0.197303
1.300000,0.213300,0.428170,-0.007110,-0.218065,-0.007135,-0.216515
1.400000,0.229950,0.510430,-0.007665,-0.259960,-0.007695,-0.257967
1.500000,0.246650,0.551870,-0.008222,-0.281065,-0.008256,-0.278754
1.600000,0.263310,0.629820,-0.008777,-0.320765,-0.008816,-0.317949
1.700000,0.279980,0.700200,-0.009333,-0.356609,-0.009376,-0.353281
1.800000,0.296590,0.761380,-0.009886,-0.387768,-0.009936,-0.383934
1.900000,0.313290,0.798960,-0.010443,-0.406907,-0.010498,-0.402658
2.000000,0.330000,0.887830,-0.011000,-0.452168,-0.011061,-0.447194
2.100000,0.346640,1.006870,-0.011555,-0.512795,-0.011622,-0.506870
2.200000,0.363200,1.062080,-0.012107,-0.540913,-0.012181,-0.534364
2.300000,0.379880,1.172510,-0.012663,-0.597154,-0.012744,-0.589593
2.400000,0.396580,1.250560,-0.013219,-0.636905,-0.013307,-0.628486
2.500000,0.413280,1.372520,-0.013776,-0.699019,-0.013872,-0.689389
2.600000,0.429920,1.428590,-0.014331,-0.727575,-0.014434,-0.717148
2.700000,0.446580,1.484250,-0.014886,-0.755922,-0.014998,-0.744670
2.800000,0.463290,1.585950,-0.015443,-0.807718,-0.015563,-0.795244
2.900000,0.479970,1.675450,-0.015999,-0.853300,-0.016128,-0.839648
3.000000,0.496630,1.759830,-0.016554,-0.896274,-0.016693,-0.881437
3.100000,0.513240,1.859240,-0.017108,-0.946903,-0.017256,-0.930704
3.200000,0.529900,1.955630,-0.017663,-0.995994,-0.017821,-0.978402
3.300000,0.546590,2.049520,-0.018220,-1.043812,-0.018388,-1.024794
3.400000,0.563260,2.147450,-0.018775,-1.093687,-0.018954,-1.073153
3.500000,0.579840,2.227000,-0.019328,-1.134202,-0.019517,-1.112280
3.600000,0.596520,2.295320,-0.019884,-1.168997,-0.020084,-1.145753
3.700000,0.613240,2.383220,-0.020441,-1.213764,-0.020653,-1.188953
3.800000,0.629890,2.550070,-0.020996,-1.298740,-0.021220,-1.271471
3.900000,0.646540,2.572450,-0.021551,-1.310138,-0.021787,-1.281903
4.000000,0.663250,2.686920,-0.022108,-1.368437,-0.022356,-1.338183
4.100000,0.679960,2.802180,-0.022665,-1.427139,-0.022926,-1.394792
4.200000,0.696670,2.906100,-0.023222,-1.480065,-0.023496,-1.445694
4.300000,0.713280,2.988680,-0.023776,-1.522122,-0.024063,-1.485932
4.400000,0.729890,3.070650,-0.024330,-1.563869,-0.024631,-1.525821
4.500000,0.746510,3.184150,-0.024884,-1.621674,-0.025198,-1.581321
4.600000,0.763280,3.308050,-0.025443,-1.684776,-0.025772,-1.641911
4.700000,0.779980,3.394140,-0.025999,-1.728621,-0.026343,-1.683678
4.800000,0.796630,3.517790,-0.026554,-1.791596,-0.026913,-1.744021
4.900000,0.813250,3.591020,-0.027108,-1.828891,-0.027483,-1.779313
5.000000,0.829940,3.681380,-0.027665,-1.874911,-0.028055,-1.823043
5.100000,0.846610,3.778070,-0.028220,-1.924155,-0.028626,-1.869855
5.200000,0.863260,3.867560,-0.028775,-1.969732,-0.029197,-1.913052
5.300000,0.879910,3.990290,-0.029330,-2.032238,-0.029769,-1.972632
5.400000,0.896590,4.080880,-0.029886,-2.078375,-0.030342,-2.016260
5.500000,0.913270,4.181110,-0.030442,-2.129422,-0.030915,-2.064597
5.600000,0.929930,4.301350,-0.030998,-2.190660,-0.031488,-2.122754
5.700000,0.946570,4.413560,-0.031552,-2.247808,-0.032061,-2.176884
5.800000,0.963230,4.522750,-0.032108,-2.303418,-0.032634,-2.229460
5.900000,0.979970,4.644840,-0.032666,-2.365598,-0.033211,-2.288324
6.000000,0.996630,4.689600,-0.033221,-2.388394,-0.033785,-2.309049
6.100000,1.013260,4.795270,-0.033775,-2.442211,-0.034359,-2.359724
6.200000,1.029930,4.910270,-0.034331,-2.500780,-0.034934,-2.414926
6.300000,1.046620,5.030560,-0.034887,-2.562043,-0.035510,-2.472660
6.400000,1.063300,5.101770,-0.035443,-2.598310,-0.036087,-2.506217
6.500000,1.079930,5.239980,-0.035998,-2.668700,-0.036662,-2.572633
6.600000,1.096570,5.338790,-0.036552,-2.719023,-0.037237,-2.619637
6.700000,1.113290,5.437890,-0.037110,-2.769495,-0.037816,-2.666720
6.800000,1.129950,5.554030,-0.037665,-2.828644,-0.038393,-2.722103
6.900000,1.146620,5.650410,-0.038221,-2.877730,-0.038970,-2.767741
7.000000,1.163220,5.774230,-0.038774,-2.940791,-0.039546,-2.826765
7.100000,1.179860,5.819970,-0.039329,-2.964086,-0.040123,-2.847513
7.200000,1.196540,5.981900,-0.039885,-3.046557,-0.040702,-2.925046
7.300000,1.213270,6.055580,-0.040442,-3.084082,-0.041283,-2.959354
7.400000,1.229930,6.156710,-0.040998,-3.135587,-0.041862,-3.007035
7.500000,1.246530,6.275940,-0.041551,-3.196310,-0.042439,-3.063500
7.600000,1.263280,6.352120,-0.042109,-3.235108,-0.043022,-3.098880
7.700000,1.279970,6.484450,-0.042666,-3.302503,-0.043603,-3.161600
7.800000,1.296550,6.586620,-0.043218,-3.354538,-0.044180,-3.209560
7.900000,1.313210,6.664190,-0.043774,-3.394044,-0.044761,-3.245474
8.000000,1.329910,6.798420,-0.044330,-3.462407,-0.045343,-3.308917
8.100000,1.346590,6.917930,-0.044886,-3.523273,-0.045925,-3.365126
8.200000,1.363290,7.006460,-0.045443,-3.568361,-0.046508,-3.406204
8.300000,1.379940,7.110840,-0.045998,-3.621521,-0.047090,-3.454938
8.400000,1.396600,7.224070,-0.046553,-3.679189,-0.047672,-3.507910
8.500000,1.413260,7.346320,-0.047109,-3.741450,-0.048254,-3.565195
8.600000,1.429950,7.423100,-0.047665,-3.780554,-0.048838,-3.600354
8.700000,1.446560,7.553160,-0.048219,-3.846793,-0.049420,-3.661306
8.800000,1.463210,7.637190,-0.048774,-3.889589,-0.050003,-3.699879
8.900000,1.479930,7.768180,-0.049331,-3.956302,-0.050589,-3.761133
9.000000,1.496610,7.816340,-0.049887,-3.980829,-0.051174,-3.782238
9.100000,1.513210,7.961670,-0.050440,-4.054845,-0.051757,-3.850317
9.200000,1.529870,8.036170,-0.050996,-4.092788,-0.052342,-3.884073
9.300000,1.546580,8.164980,-0.051553,-4.158390,-0.052929,-3.944014
9.400000,1.563270,8.299450,-0.052109,-4.226875,-0.053516,-4.006617
9.500000,1.579960,8.398320,-0.052665,-4.277229,-0.054103,-4.051968
9.600000,1.596580,8.505050,-0.053219,-4.331586,-0.054688,-4.101062
9.700000,1.613260,8.561170,-0.053775,-4.360168,-0.055275,-4.125699
9.800000,1.629920,8.701180,-0.054331,-4.431475,-0.055862,-4.190710
9.900000,1.646640,8.800580,-0.054888,-4.482099,-0.056452,-4.236085
10.000000,1.663270,8.920450,-0.055442,-4.543148,-0.057039,-4.291265
10.100000,1.679880,9.034220,-0.055996,-4.601090,-0.057625,-4.343448
10.200000,1.696590,9.118270,-0.056553,-4.643897,-0.058215,-4.381270
10.300000,1.713270,9.242920,-0.057109,-4.707381,-0.058805,-4.438547
10.400000,1.729900,9.342340,-0.057663,-4.758015,-0.059393,-4.483652
10.500000,1.746520,9.476740,-0.058217,-4.826464,-0.059981,-4.545480
10.600000,1.763250,9.580120,-0.058775,-4.879115,-0.060573,-4.592345
10.700000,1.779870,9.657450,-0.059329,-4.918499,-0.061162,-4.626689
10.800000,1.796580,9.728680,-0.059886,-4.954776,-0.061754,-4.658054
10.900000,1.813240,9.908950,-0.060441,-5.046587,-0.062345,-4.741564
11.000000,1.829940,10.003160,-0.060998,-5.094568,-0.062938,-4.783809
11.100000,1.846630,10.131550,-0.061554,-5.159956,-0.063530,-4.842338
11.200000,1.863290,10.238170,-0.062110,-5.214257,-0.064122,-4.890401
11.300000,1.879860,10.341760,-0.062662,-5.267015,-0.064711,-4.936973
11.400000,1.896480,10.420110,-0.063216,-5.306918,-0.065303,-4.971436
11.500000,1.913250,10.522040,-0.063775,-5.358831,-0.065899,-5.017072
11.600000,1.929950,10.662500,-0.064332,-5.430367,-0.066494,-5.081022
11.700000,1.946620,10.765720,-0.064887,-5.482936,-0.067088,-5.127163
11.800000,1.963230,10.854820,-0.065441,-5.528314,-0.067681,-5.166536
11.900000,1.979930,10.951590,-0.065998,-5.577599,-0.068276,-5.209490
12.000000,1.996570,11.066670,-0.066552,-5.636209,-0.068870,-5.261106
12.100000,2.013270,11.174720,-0.067109,-5.691238,-0.069467,-5.309305
12.200000,2.029900,11.282950,-0.067663,-5.746359,-0.070061,-5.357541
12.300000,2.046550,11.404710,-0.068218,-5.808371,-0.070657,-5.412134
12.400000,2.063230,11.533100,-0.068774,-5.873760,-0.071254,-5.469796
12.500000,2.079900,11.633460,-0.069330,-5.924873,-0.071851,-5.514101
12.600000,2.096590,11.710230,-0.069886,-5.963971,-0.072448,-5.547171
12.700000,2.113210,11.782120,-0.070440,-6.000584,-0.073044,-5.577901
12.800000,2.129920,11.922180,-0.070997,-6.071916,-0.073644,-5.640827
12.900000,2.146600,12.038590,-0.071553,-6.131204,-0.074242,-5.692495
13.000000,2.163280,12.137180,-0.072109,-6.181415,-0.074841,-5.735677
13.100000,2.179880,12.264280,-0.072663,-6.246147,-0.075438,-5.792285
13.200000,2.196590,12.360880,-0.073220,-6.295344,-0.076039,-5.834401
13.300000,2.213290,12.436560,-0.073776,-6.333888,-0.076640,-5.866597
13.400000,2.229970,12.573970,-0.074332,-6.403870,-0.077240,-5.927856
13.500000,2.246560,12.674960,-0.074885,-6.455304,-0.077838,-5.971897
13.600000,2.263220,12.790910,-0.075441,-6.514357,-0.078438,-6.022910
13.700000,2.279910,12.859470,-0.075997,-6.549274,-0.079040,-6.051549
13.800000,2.296610,12.989180,-0.076554,-6.615335,-0.079643,-6.108907
13.900000,2.313280,13.067030,-0.077109,-6.654984,-0.080245,-6.141822
14.000000,2.329880,13.104480,-0.077663,-6.674057,-0.080844,-6.155732
14.100000,2.346580,13.232610,-0.078219,-6.739313,-0.081448,-6.212168
14.200000,2.363290,13.295030,-0.078776,-6.771103,-0.082052,-6.237700
14.300000,2.379960,13.423070,-0.079332,-6.836313,-0.082656,-6.293975
14.400000,2.396580,13.514690,-0.079886,-6.882975,-0.083258,-6.333122
14.500000,2.413250,13.672960,-0.080442,-6.963581,-0.083862,-6.403419
14.600000,2.429910,13.774300,-0.080997,-7.015193,-0.084466,-6.446984
14.700000,2.446540,13.881060,-0.081551,-7.069566,-0.085069,-6.493033
14.800000,2.463220,13.995610,-0.082107,-7.127906,-0.085675,-6.542652
14.900000,2.479870,14.101760,-0.082662,-7.181967,-0.086280,-6.588289
15.000000,2.496580,14.236050,-0.083219,-7.250361,-0.086887,-6.646991
15.100000,2.513290,14.334070,-0.083776,-7.300282,-0.087495,-6.688691
15.200000,2.529940,14.431480,-0.084331,-7.349892,-0.088101,-6.730066
15.300000,2.546580,14.562260,-0.084886,-7.416498,-0.088707,-6.786941
15.400000,2.563260,14.637610,-0.085442,-7.454874,-0.089314,-6.817914
15.500000,2.579950,14.813240,-0.085998,-7.544321,-0.089923,-6.895522
15.600000,2.596620,14.891070,-0.086554,-7.583960,-0.090531,-6.927538
15.700000,2.613200,15.030680,-0.087107,-7.655062,-0.091136,-6.988255
15.800000,2.629870,15.140740,-0.087662,-7.711116,-0.091745,-7.035141
15.900000,2.646600,15.270900,-0.088220,-7.777406,-0.092357,-7.091283
16.000000,2.663250,15.399290,-0.088775,-7.842794,-0.092965,-7.146550
16.100000,2.679910,15.493670,-0.089330,-7.890861,-0.093575,-7.185968
16.200000,2.696540,15.596170,-0.089885,-7.943064,-0.094184,-7.229104
16.300000,2.713230,15.693730,-0.090441,-7.992751,-0.094795,-7.269879
16.400000,2.729930,15.826460,-0.090998,-8.060350,-0.095408,-7.326877
16.500000,2.746620,15.919880,-0.091554,-8.107928,-0.096020,-7.365615
16.600000,2.763280,16.056860,-0.092109,-8.177692,-0.096631,-7.424450
16.700000,2.779940,16.199680,-0.092665,-8.250429,-0.097243,-7.485906
16.800000,2.796630,16.296650,-0.093221,-8.299816,-0.097857,-7.526099
16.900000,2.813340,16.417520,-0.093778,-8.361374,-0.098471,-7.577261
17.000000,2.829880,16.580050,-0.094329,-8.444150,-0.099080,-7.647619
17.100000,2.846570,16.660960,-0.094886,-8.485357,-0.099694,-7.680218
17.200000,2.863270,16.754160,-0.095442,-8.532824,-0.100309,-7.718431
17.300000,2.879900,16.902520,-0.095997,-8.608383,-0.100922,-7.782007
17.400000,2.896540,17.024310,-0.096551,-8.670410,-0.101536,-7.833270
17.500000,2.913230,17.144810,-0.097108,-8.731780,-0.102152,-7.883857
17.600000,2.929940,17.278780,-0.097665,-8.800010,-0.102769,-7.940560
17.700000,2.946610,17.401650,-0.098220,-8.862588,-0.103385,-7.992101
17.800000,2.963270,17.488770,-0.098776,-8.906957,-0.104001,-8.027167
17.900000,2.979940,17.620900,-0.099331,-8.974251,-0.104618,-8.082826
18.000000,2.996630,17.737620,-0.099888,-9.033696,-0.105236,-8.131341
18.100000,3.013310,17.884610,-0.100444,-9.108557,-0.105854,-8.193660
18.200000,3.029950,17.949750,-0.100998,-9.141733,-0.106470,-8.218433
18.300000,3.046530,18.087770,-0.101551,-9.212026,-0.107085,-8.276535
18.400000,3.063200,18.188770,-0.102107,-9.263464,-0.107704,-8.317603
18.500000,3.079920,18.389210,-0.102664,-9.365548,-0.108325,-8.404043
18.600000,3.096630,18.466130,-0.103221,-9.404723,-0.108946,-8.433958
18.700000,3.113250,18.593660,-0.103775,-9.469673,-0.109564,-8.486958
18.800000,3.129920,18.684180,-0.104331,-9.515775,-0.110184,-8.522988
18.900000,3.146590,18.812640,-0.104886,-9.581199,-0.110805,-8.576262
19.000000,3.163240,18.936960,-0.105441,-9.644515,-0.111425,-8.627584
19.100000,3.179940,19.068930,-0.105998,-9.711726,-0.112047,-8.682303
19.200000,3.196580,19.192620,-0.106553,-9.774721,-0.112668,-8.733199
19.300000,3.213210,19.313650,-0.107107,-9.836361,-0.113289,-8.782818
19.400000,3.229900,19.404850,-0.107663,-9.882809,-0.113912,-8.818793
19.500000,3.246600,19.531860,-0.108220,-9.947495,-0.114536,-8.870977
19.600000,3.263190,19.656790,-0.108773,-10.011121,-0.115156,-8.922181
19.700000,3.279870,19.765000,-0.109329,-10.066232,-0.115780,-8.965701
19.800000,3.296580,19.900530,-0.109886,-10.135257,-0.116406,-9.021534
19.900000,3.313290,20.031900,-0.110443,-10.202163,-0.117032,-9.075405
20.000000,3.329900,20.158640,-0.110997,-10.266711,-0.117654,-9.127140
20.100000,3.346560,20.277480,-0.111552,-10.327236,-0.118279,-9.175212
20.200000,3.363260,20.428530,-0.112109,-10.404165,-0.118906,-9.237768
20.300000,3.379940,20.543470,-0.112665,-10.462703,-0.119532,-9.283926
20.400000,3.396610,20.654340,-0.113220,-10.519169,-0.120159,-9.328185
20.500000,3.413220,20.751340,-0.113774,-10.568571,-0.120783,-9.366142
20.600000,3.429900,20.885750,-0.114330,-10.637025,-0.121411,-9.420894
20.700000,3.446590,21.019340,-0.114886,-10.705062,-0.122039,-9.475197
20.800000,3.463300,21.153940,-0.115443,-10.773613,-0.122669,-9.529871
20.900000,3.479910,21.292900,-0.115997,-10.844385,-0.123295,-9.586469
21.000000,3.496560,21.373760,-0.116552,-10.885567,-0.123923,-9.616832
21.100000,3.513270,21.531180,-0.117109,-10.965740,-0.124554,-9.681553
21.200000,3.529990,21.656710,-0.117666,-11.029672,-0.125185,-9.731851
21.300000,3.546620,21.782560,-0.118221,-11.093767,-0.125813,-9.782254
21.400000,3.563270,21.917370,-0.118776,-11.162425,-0.126443,-9.836600
21.500000,3.579940,22.046070,-0.119331,-11.227971,-0.127074,-9.888122
21.600000,3.596570,22.164400,-0.119886,-11.288236,-0.127703,-9.934939
21.700000,3.613220,22.274950,-0.120441,-11.344539,-0.128334,-9.978195
21.800000,3.629870,22.359360,-0.120996,-11.387529,-0.128965,-10.009687
21.900000,3.646590,22.539070,-0.121553,-11.479054,-0.129600,-10.083741
22.000000,3.663250,22.659880,-0.122108,-11.540582,-0.130232,-10.131381
22.100000,3.679950,22.788550,-0.122665,-11.606113,-0.130866,-10.182449
22.200000,3.696570,22.897900,-0.123219,-11.661805,-0.131498,-10.224849
22.300000,3.713270,23.046110,-0.123776,-11.737287,-0.132133,-10.284497
22.400000,3.729950,23.143450,-0.124332,-11.786862,-0.132768,-10.321382
22.500000,3.746610,23.276740,-0.124887,-11.854746,-0.133402,-10.374243
22.600000,3.763260,23.393590,-0.125442,-11.914258,-0.134037,-10.419709
22.700000,3.779850,23.524090,-0.125995,-11.980721,-0.134669,-10.471210
22.800000,3.796570,23.699060,-0.126552,-12.069832,-0.135307,-10.542367
22.900000,3.813260,23.773110,-0.127109,-12.107546,-0.135944,-10.568572
23.000000,3.829970,23.907550,-0.127666,-12.176015,-0.136583,-10.621556
23.100000,3.846520,24.037500,-0.128217,-12.242198,-0.137215,-10.672536
23.200000,3.863260,24.155120,-0.128775,-12.302102,-0.137855,-10.717894
23.300000,3.879920,24.294670,-0.129331,-12.373174,-0.138493,-10.772943
23.400000,3.896630,24.402850,-0.129888,-12.428269,-0.139133,-10.813991
23.500000,3.913300,24.530610,-0.130443,-12.493337,-0.139772,-10.863665
23.600000,3.929920,24.683900,-0.130997,-12.571407,-0.140409,-10.924586
23.700000,3.946610,24.764330,-0.131554,-12.612370,-0.141049,-10.953166
23.800000,3.963300,24.959880,-0.132110,-12.711962,-0.141690,-11.032585
23.900000,3.979940,25.067630,-0.132665,-12.766839,-0.142330,-11.073131
24.000000,3.996510,25.156180,-0.133217,-12.811937,-0.142967,-11.105169
24.100000,4.013250,25.313280,-0.133775,-12.891948,-0.143611,-11.167327
24.200000,4.029900,25.458950,-0.134330,-12.966137,-0.144252,-11.224396
24.300000,4.046590,25.586960,-0.134886,-13.031332,-0.144894,-11.273583
24.400000,4.063220,25.693770,-0.135441,-13.085730,-0.145535,-11.313390
24.500000,4.079890,25.813590,-0.135996,-13.146753,-0.146178,-11.358843
24.600000,4.096600,25.976120,-0.136553,-13.229529,-0.146823,-11.422993
24.700000,4.113270,26.083710,-0.137109,-13.284324,-0.147467,-11.462924
24.800000,4.129940,26.231690,-0.137665,-13.359690,-0.148111,-11.520533
24.900000,4.146610,26.337020,-0.138220,-13.413334,-0.148756,-11.559339
25.000000,4.163310,26.485420,-0.138777,-13.488914,-0.149402,-11.616963
25.100000,4.179970,26.625710,-0.139332,-13.560363,-0.150047,-11.670966
25.200000,4.196600,26.715030,-0.139887,-13.605853,-0.150691,-11.702576
25.300000,4.213190,26.839110,-0.140440,-13.669046,-0.151334,-11.749370
25.400000,4.229850,26.975500,-0.140995,-13.738509,-0.151981,-11.801448
25.500000,4.246600,27.118320,-0.141553,-13.811247,-0.152631,-11.856219
25.600000,4.263250,27.273740,-0.142108,-13.890402,-0.153277,-11.916460
25.700000,4.279880,27.411440,-0.142663,-13.960532,-0.153924,-11.968885
25.800000,4.296610,27.485820,-0.143220,-13.998413,-0.154574,-11.993556
25.900000,4.313280,27.629440,-0.143776,-14.071558,-0.155223,-12.048406
26.000000,4.329910,27.782610,-0.144330,-14.149567,-0.155871,-12.107355
26.100000,4.346620,27.940050,-0.144887,-14.229751,-0.156522,-12.168040
26.200000,4.363190,28.061680,-0.145440,-14.291696,-0.157168,-12.213117
26.300000,4.379890,28.147500,-0.145996,-14.335404,-0.157820,-12.242488
26.400000,4.396600,28.255880,-0.146553,-14.390602,-0.158472,-12.281611
26.500000,4.413260,28.379530,-0.147109,-14.453576,-0.159123,-12.327330
26.600000,4.429870,28.547110,-0.147662,-14.538924,-0.159773,-12.392072
26.700000,4.446570,28.622430,-0.148219,-14.577284,-0.160426,-12.416653
26.800000,4.463260,28.793290,-0.148775,-14.664302,-0.161079,-12.482616
26.900000,4.479940,28.942460,-0.149331,-14.740274,-0.161733,-12.539089
27.000000,4.496580,29.050840,-0.149886,-14.795471,-0.162385,-12.577837
27.100000,4.513250,29.248510,-0.150442,-14.896144,-0.163039,-12.655143
27.200000,4.529920,29.337160,-0.150997,-14.941293,-0.163693,-12.685198
27.300000,4.546620,29.467330,-0.151554,-15.007588,-0.164349,-12.733128
27.400000,4.563280,29.574570,-0.152109,-15.062205,-0.165004,-12.771103
27.500000,4.579890,29.719430,-0.152663,-15.135981,-0.165657,-12.825277
27.600000,4.596550,29.854650,-0.153218,-15.204848,-0.166312,-12.875187
27.700000,4.613270,29.997070,-0.153776,-15.277382,-0.166971,-12.928093
27.800000,4.629950,30.102890,-0.154332,-15.331276,-0.167628,-12.965175
27.900000,4.646560,30.291820,-0.154885,-15.427497,-0.168283,-13.038004
28.000000,4.663210,30.393640,-0.155440,-15.479354,-0.168940,-13.073238
28.100000,4.679950,30.523930,-0.155998,-15.545710,-0.169601,-13.120605
28.200000,4.696610,30.675190,-0.156554,-15.622746,-0.170259,-13.176948
28.300000,4.713210,30.782540,-0.157107,-15.677419,-0.170915,-13.214387
28.400000,4.729900,30.954170,-0.157663,-15.764829,-0.171576,-13.279294
28.500000,4.746570,31.044450,-0.158219,-15.810809,-0.172235,-13.309238
28.600000,4.763240,31.217980,-0.158775,-15.899187,-0.172896,-13.374799
28.700000,4.779890,31.341090,-0.159330,-15.961886,-0.173556,-13.418684
28.800000,4.796540,31.429600,-0.159885,-16.006964,-0.174216,-13.447696
28.900000,4.813180,31.580310,-0.160439,-16.083720,-0.174877,-13.503259
29.000000,4.829930,31.735070,-0.160998,-16.162538,-0.175542,-13.560407
29.100000,4.846630,31.858870,-0.161554,-16.225589,-0.176205,-13.604275
29.200000,4.863250,32.002930,-0.162108,-16.298958,-0.176866,-13.656761
29.300000,4.879930,32.138500,-0.162664,-16.368004,-0.177530,-13.705513
29.400000,4.896630,32.248700,-0.163221,-16.424128,-0.178195,-13.743365
29.500000,4.913320,32.394280,-0.163777,-16.498271,-0.178860,-13.796228
29.600000,4.929890,32.540570,-0.164330,-16.572776,-0.179521,-13.849377
29.700000,4.946520,32.635150,-0.164884,-16.620945,-0.180185,-13.880417
29.800000,4.963240,32.782660,-0.165441,-16.696072,-0.180852,-13.933851
29.900000,4.979900,32.942750,-0.165997,-16.777605,-0.181518,-13.992578
30.000000,4.996590,33.067640,-0.166553,-16.841211,-0.182185,-14.036257
30.100000,5.013220,33.220420,-0.167107,-16.919021,-0.182850,-14.091728
30.200000,5.029860,33.333420,-0.167662,-16.976571,-0.183517,-14.130245
30.300000,5.046580,33.479270,-0.168219,-17.050852,-0.184186,-14.182569
30.400000,5.063300,33.624470,-0.168777,-17.124802,-0.184857,-14.234535
30.500000,5.079930,33.780460,-0.169331,-17.204247,-0.185524,-14.291035
30.600000,5.096560,33.903060,-0.169885,-17.266687,-0.186191,-14.333330
30.700000,5.113260,34.039790,-0.170442,-17.336323,-0.186862,-14.381485
30.800000,5.129970,34.133350,-0.170999,-17.383972,-0.187534,-14.411331
30.900000,5.146580,34.302820,-0.171553,-17.470283,-0.188202,-14.473209
31.000000,5.163250,34.420490,-0.172108,-17.530212,-0.188873,-14.513116
31.100000,5.179930,34.597630,-0.172664,-17.620428,-0.189545,-14.578009
31.200000,5.196590,34.716600,-0.173220,-17.681019,-0.190216,-14.618319
31.300000,5.213300,34.844660,-0.173777,-17.746240,-0.190890,-14.662357
31.400000,5.229940,35.001490,-0.174331,-17.826112,-0.191562,-14.718463
31.500000,5.246600,35.148280,-0.174887,-17.900872,-0.192235,-14.770248
31.600000,5.263280,35.268250,-0.175443,-17.961972,-0.192909,-14.810676
31.700000,5.279960,35.377180,-0.175999,-18.017450,-0.193583,-14.846403
31.800000,5.296570,35.554370,-0.176552,-18.107692,-0.194255,-14.910737
31.900000,5.313260,35.640950,-0.177109,-18.151787,-0.194931,-14.936948
32.000000,5.329950,35.803980,-0.177665,-18.234817,-0.195607,-14.995128
32.100000,5.346590,35.910010,-0.178220,-18.288818,-0.196282,-15.029391
32.200000,5.363180,36.099340,-0.178773,-18.385243,-0.196955,-15.098464
32.300000,5.379840,36.244040,-0.179328,-18.458938,-0.197632,-15.148734
32.400000,5.396560,36.335660,-0.179885,-18.505600,-0.198311,-15.176714
32.500000,5.413290,36.497270,-0.180443,-18.587907,-0.198991,-15.233849
32.600000,5.429970,36.591570,-0.180999,-18.635934,-0.199670,-15.262848
32.700000,5.446610,36.815870,-0.181554,-18.750169,-0.200347,-15.346007
32.800000,5.463280,36.920960,-0.182109,-18.803691,-0.201027,-15.379363
32.900000,5.479960,37.072620,-0.182665,-18.880930,-0.201707,-15.432039
33.000000,5.496620,37.191320,-0.183221,-18.941384,-0.202386,-15.470931
33.100000,5.513240,37.321970,-0.183775,-19.007923,-0.203065,-15.514748
33.200000,5.529850,37.504810,-0.184328,-19.101043,-0.203743,-15.580179
33.300000,5.546560,37.588060,-0.184885,-19.143442,-0.204426,-15.604100
33.400000,5.563240,37.767290,-0.185441,-19.234723,-0.205109,-15.667810
33.500000,5.579880,37.910880,-0.185996,-19.307853,-0.205790,-15.716669
33.600000,5.596540,38.010960,-0.186551,-19.358823,-0.206472,-15.747409
33.700000,5.613210,38.129940,-0.187107,-19.419419,-0.207156,-15.785910
33.800000,5.629890,38.331220,-0.187663,-19.521930,-0.207840,-15.858386
33.900000,5.646590,38.467490,-0.188220,-19.591332,-0.208526,-15.903858
34.000000,5.663220,38.581460,-0.188774,-19.649376,-0.209209,-15.940085
34.100000,5.679920,38.741990,-0.189331,-19.731133,-0.209895,-15.995425
34.200000,5.696600,38.862020,-0.189887,-19.792264,-0.210581,-16.033977
34.300000,5.713290,39.021310,-0.190443,-19.873390,-0.211268,-16.088642
34.400000,5.729890,39.164610,-0.190996,-19.946372,-0.211952,-16.136688
34.500000,5.746550,39.330880,-0.191552,-20.031053,-0.212639,-16.194071
34.600000,5.763240,39.471760,-0.192108,-20.102802,-0.213327,-16.240893
34.700000,5.779950,39.591140,-0.192665,-20.163602,-0.214017,-16.278782
34.800000,5.796640,39.756330,-0.193221,-20.247733,-0.214706,-16.335439
34.900000,5.813210,39.873840,-0.193774,-20.307580,-0.215391,-16.372506
35.000000,5.829890,40.006280,-0.194330,-20.375031,-0.216081,-16.415558
35.100000,5.846610,40.162660,-0.194887,-20.454675,-0.216773,-16.468325
35.200000,5.863280,40.320060,-0.195443,-20.534838,-0.217463,-16.521454
35.300000,5.879870,40.495970,-0.195996,-20.624428,-0.218151,-16.582130
35.400000,5.896540,40.624560,-0.196551,-20.689919,-0.218842,-16.623287
35.500000,5.913240,40.709560,-0.197108,-20.733209,-0.219535,-16.646527
35.600000,5.929940,40.883780,-0.197665,-20.821938,-0.220229,-16.706177
35.700000,5.946560,41.019510,-0.198219,-20.891065,-0.220919,-16.750066
35.800000,5.963170,41.135000,-0.198772,-20.949883,-0.221610,-16.785626
35.900000,5.979880,41.327930,-0.199329,-21.048142,-0.222306,-16.852630
36.000000,5.996590,41.427230,-0.199886,-21.098715,-0.223001,-16.881370
36.100000,6.013280,41.579990,-0.200443,-21.176515,-0.223697,-16.931838
36.200000,6.029910,41.683040,-0.200997,-21.228998,-0.224391,-16.962033
36.300000,6.046620,41.858600,-0.201554,-21.318410,-0.225088,-17.021599
36.400000,6.063240,41.999730,-0.202108,-21.390287,-0.225782,-17.067139
36.500000,6.079850,42.190340,-0.202662,-21.487364,-0.226476,-17.132699
36.600000,6.096490,42.272560,-0.203216,-21.529238,-0.227172,-17.154145
36.700000,6.113200,42.467030,-0.203773,-21.628281,-0.227871,-17.221014
36.800000,6.129940,42.585930,-0.204331,-21.688836,-0.228572,-17.257127
36.900000,6.146610,42.723070,-0.204887,-21.758681,-0.229271,-17.300610
37.000000,6.163270,42.910600,-0.205442,-21.854189,-0.229970,-17.364414
37.100000,6.179890,43.011760,-0.205996,-21.905709,-0.230667,-17.393214
37.200000,6.196570,43.141250,-0.206552,-21.971658,-0.231368,-17.433361
37.300000,6.213270,43.339220,-0.207109,-22.072483,-0.232070,-17.501074
37.400000,6.229970,43.445200,-0.207666,-22.126459,-0.232772,-17.531553
37.500000,6.246580,43.595130,-0.208219,-22.202817,-0.233471,-17.579762
37.600000,6.263290,43.742360,-0.208776,-22.277801,-0.234175,-17.626723
37.700000,6.279970,43.902790,-0.209332,-22.359507,-0.234878,-17.678939
37.800000,6.296630,44.092120,-0.209888,-22.455932,-0.235580,-17.742709
37.900000,6.313230,44.211890,-0.210441,-22.516931,-0.236281,-17.778445
38.000000,6.329890,44.340520,-0.210996,-22.582441,-0.236984,-17.817629
38.100000,6.346560,44.482530,-0.211552,-22.654766,-0.237689,-17.862105
38.200000,6.363240,44.626050,-0.212108,-22.727861,-0.238394,-17.907100
38.300000,6.379920,44.793800,-0.212664,-22.813295,-0.239100,-17.961728
38.400000,6.396580,44.941060,-0.213219,-22.888294,-0.239806,-18.008067
38.500000,6.413250,45.047030,-0.213775,-22.942264,-0.240512,-18.037782
38.600000,6.429940,45.198030,-0.214331,-23.019168,-0.241220,-18.085439
38.700000,6.446610,45.351280,-0.214887,-23.097217,-0.241928,-18.133926
38.800000,6.463230,45.456860,-0.215441,-23.150989,-0.242634,-18.163317
38.900000,6.479880,45.658720,-0.215996,-23.253795,-0.243341,-18.231068
39.000000,6.496630,45.788650,-0.216554,-23.319968,-0.244054,-18.269928
39.100000,6.513270,45.986500,-0.217109,-23.420732,-0.244762,-18.335880
39.200000,6.529880,46.102750,-0.217663,-23.479938,-0.245469,-18.369232
39.300000,6.546550,46.242450,-0.218218,-23.551086,-0.246180,-18.411808
39.400000,6.563250,46.400720,-0.218775,-23.631693,-0.246892,-18.461669
39.500000,6.579980,46.568780,-0.219333,-23.717285,-0.247606,-18.515310
39.600000,6.596640,46.713150,-0.219888,-23.790812,-0.248318,-18.559498
39.700000,6.613280,46.820020,-0.220443,-23.845240,-0.249029,-18.588732
39.800000,6.629930,46.972440,-0.220998,-23.922867,-0.249741,-18.635969
39.900000,6.646620,47.154680,-0.221554,-24.015681,-0.250456,-18.694911
40.000000,6.663280,47.305620,-0.222109,-24.092554,-0.251169,-18.741373
40.100000,6.679870,47.478100,-0.222662,-24.180398,-0.251880,-18.796334
40.200000,6.696520,47.553710,-0.223217,-24.218906,-0.252595,-18.812826
40.300000,6.713220,47.742850,-0.223774,-24.315234,-0.253312,-18.874117
40.400000,6.729870,47.872070,-0.224329,-24.381045,-0.254027,-18.911670
40.500000,6.746540,48.081040,-0.224885,-24.487473,-0.254743,-18.980615
40.600000,6.763220,48.189140,-0.225441,-24.542527,-0.255461,-19.009644
40.700000,6.779880,48.351050,-0.225996,-24.624988,-0.256178,-19.059839
40.800000,6.796570,48.517040,-0.226552,-24.709526,-0.256897,-19.111525
40.900000,6.813250,48.640180,-0.227108,-24.772240,-0.257616,-19.146258
41.000000,6.829910,48.797090,-0.227664,-24.852154,-0.258335,-19.194221
41.100000,6.846610,48.941650,-0.228220,-24.925778,-0.259056,-19.237208
41.200000,6.863310,49.130630,-0.228777,-25.022024,-0.259778,-19.297561
41.300000,6.879970,49.267020,-0.229332,-25.091487,-0.260498,-19.337198
41.400000,6.896570,49.392750,-0.229886,-25.155521,-0.261216,-19.372627
41.500000,6.913230,49.578150,-0.230441,-25.249944,-0.261938,-19.431322
41.600000,6.929950,49.684510,-0.230998,-25.304113,-0.262662,-19.458905
41.700000,6.946630,49.867570,-0.231554,-25.397345,-0.263385,-19.516480
41.800000,6.963240,50.001050,-0.232108,-25.465326,-0.264106,-19.554620
41.900000,6.979860,50.178100,-0.232662,-25.555496,-0.264828,-19.609704
42.000000,6.996590,50.336960,-0.233220,-25.636403,-0.265555,-19.657490
42.100000,7.013290,50.520810,-0.233776,-25.730037,-0.266281,-19.714963
42.200000,7.029960,50.690440,-0.234332,-25.816429,-0.267007,-19.766814
42.300000,7.046610,50.788120,-0.234887,-25.866177,-0.267732,-19.790548
42.400000,7.063250,50.974530,-0.235442,-25.961115,-0.268457,-19.848787
42.500000,7.079930,51.133910,-0.235998,-26.042287,-0.269184,-19.896368
42.600000,7.096640,51.278720,-0.236555,-26.116038,-0.269914,-19.938167
42.700000,7.113210,51.438160,-0.237107,-26.197240,-0.270637,-19.985691
42.800000,7.129920,51.594070,-0.237664,-26.276644,-0.271368,-20.031632
42.900000,7.146600,51.748440,-0.238220,-26.355264,-0.272097,-20.076913
43.000000,7.163290,51.915000,-0.238776,-26.440092,-0.272828,-20.126824
43.100000,7.179920,52.050510,-0.239331,-26.509107,-0.273557,-20.164665
43.200000,7.196630,52.226160,-0.239888,-26.598565,-0.274289,-20.217897
43.300000,7.213290,52.378350,-0.240443,-26.676075,-0.275020,-20.261999
43.400000,7.229920,52.504310,-0.240997,-26.740226,-0.275750,-20.295902
43.500000,7.246600,52.669860,-0.241553,-26.824539,-0.276483,-20.344983
43.600000,7.263160,52.848420,-0.242105,-26.915479,-0.277211,-20.399098
43.700000,7.279890,52.999510,-0.242663,-26.992429,-0.277947,-20.442365
43.800000,7.296590,53.135690,-0.243220,-27.061785,-0.278682,-20.479826
43.900000,7.313230,53.301050,-0.243774,-27.146002,-0.279415,-20.528503
44.000000,7.329860,53.440630,-0.244329,-27.217089,-0.280149,-20.567174
44.100000,7.346560,53.612710,-0.244885,-27.304729,-0.280886,-20.618201
44.200000,7.363230,53.789460,-0.245441,-27.394747,-0.281622,-20.670953
44.300000,7.379930,53.957140,-0.245998,-27.480146,-0.282360,-20.720094
44.400000,7.396560,54.102450,-0.246552,-27.554152,-0.283095,-20.760620
44.500000,7.413220,54.291600,-0.247107,-27.650485,-0.283833,-20.817847
44.600000,7.429910,54.421850,-0.247664,-27.716821,-0.284572,-20.852371
44.700000,7.446560,54.588300,-0.248219,-27.801593,-0.285310,-20.900719
44.800000,7.463260,54.760450,-0.248775,-27.889268,-0.286051,-20.951106
44.900000,7.479900,54.894250,-0.249330,-27.957412,-0.286789,-20.986790
45.000000,7.496550,55.039410,-0.249885,-28.031341,-0.287529,-21.026730
45.100000,7.513220,55.247730,-0.250441,-28.137438,-0.288270,-21.090679
45.200000,7.529940,55.387420,-0.250998,-28.208581,-0.289014,-21.128284
45.300000,7.546540,55.532110,-0.251551,-28.282271,-0.289753,-21.167828
45.400000,7.563200,55.708800,-0.252107,-28.372259,-0.290495,-21.219423
45.500000,7.579920,55.849420,-0.252664,-28.443876,-0.291240,-21.257133
45.600000,7.596600,56.010040,-0.253220,-28.525679,-0.291985,-21.302407
45.700000,7.613220,56.236060,-0.253774,-28.640790,-0.292727,-21.372502
45.800000,7.629880,56.335580,-0.254329,-28.691475,-0.293471,-21.394392
45.900000,7.646580,56.507840,-0.254886,-28.779207,-0.294218,-21.443790
46.000000,7.663250,56.681030,-0.255442,-28.867412,-0.294964,-21.493472
46.100000,7.679940,56.857090,-0.255998,-28.957078,-0.295712,-21.544124
46.200000,7.696550,56.990730,-0.256552,-29.025140,-0.296456,-21.578692
46.300000,7.713220,57.176570,-0.257107,-29.119788,-0.297204,-21.632877
46.400000,7.729950,57.318150,-0.257665,-29.191894,-0.297955,-21.670165
46.500000,7.746670,57.440810,-0.258222,-29.254364,-0.298706,-21.700234
46.600000,7.763260,57.619930,-0.258775,-29.345589,-0.299452,-21.751675
46.700000,7.779910,57.814720,-0.259330,-29.444795,-0.300201,-21.808867
46.800000,7.796630,57.974830,-0.259888,-29.526338,-0.300953,-21.852807
46.900000,7.813270,58.154400,-0.260442,-29.617793,-0.301703,-21.904066
47.000000,7.829920,58.320540,-0.260997,-29.702407,-0.302454,-21.950158
47.100000,7.846500,58.508200,-0.261550,-29.797982,-0.303202,-22.004319
47.200000,7.863220,58.616090,-0.262107,-29.852929,-0.303957,-22.028258
47.300000,7.879900,58.792900,-0.262663,-29.942978,-0.304711,-22.078056
47.400000,7.896610,58.964210,-0.263220,-30.030226,-0.305466,-22.125660
47.500000,7.913270,59.160650,-0.263776,-30.130272,-0.306220,-22.182639
47.600000,7.929960,59.323480,-0.264332,-30.213200,-0.306976,-22.226885
47.700000,7.946600,59.484330,-0.264887,-30.295120,-0.307731,-22.270347
47.800000,7.963290,59.620780,-0.265443,-30.364614,-0.308488,-22.304540
47.900000,7.979930,59.797660,-0.265998,-30.454698,-0.309243,-22.353820
48.000000,7.996580,59.944720,-0.266553,-30.529595,-0.309999,-22.391850
48.100000,8.013300,60.106960,-0.267110,-30.612223,-0.310760,-22.435392
48.200000,8.029960,60.337780,-0.267665,-30.729779,-0.311518,-22.504482
48.300000,8.046630,60.477170,-0.268221,-30.800770,-0.312277,-22.539356
48.400000,8.063240,60.615960,-0.268775,-30.871455,-0.313034,-22.573990
48.500000,8.079910,60.803020,-0.269330,-30.966724,-0.313794,-22.626446
48.600000,8.096560,60.998000,-0.269885,-31.066026,-0.314554,-22.681761
48.700000,8.113210,61.172550,-0.270440,-31.154924,-0.315314,-22.729376
48.800000,8.129820,61.317500,-0.270994,-31.228746,-0.316073,-22.765943
48.900000,8.146570,61.461930,-0.271552,-31.302304,-0.316839,-22.802090
49.000000,8.163270,61.651140,-0.272109,-31.398668,-0.317604,-22.854808
49.100000,8.179920,61.828580,-0.272664,-31.489037,-0.318367,-22.903110
49.200000,8.196620,62.020570,-0.273221,-31.586817,-0.319132,-22.956646
49.300000,8.213260,62.132260,-0.273775,-31.643700,-0.319896,-22.980436
49.400000,8.229940,62.342110,-0.274331,-31.750576,-0.320662,-23.040398
49.500000,8.246650,62.495110,-0.274888,-31.828498,-0.321430,-23.079215
49.600000,8.263320,62.685600,-0.275444,-31.925514,-0.322196,-23.131823
49.700000,8.279930,62.845130,-0.275998,-32.006762,-0.322961,-23.172970
49.800000,8.296590,63.003400,-0.276553,-32.087368,-0.323728,-23.213510
49.900000,8.313300,63.218160,-0.277110,-32.196745,-0.324498,-23.274705
50.000000,8.329930,63.388710,-0.277664,-32.283605,-0.325265,-23.319599
50.100000,8.346590,63.543320,-0.278220,-32.362347,-0.326034,-23.358506
50.200000,8.363240,63.721550,-0.278775,-32.453119,-0.326804,-23.406012
50.300000,8.379940,63.878410,-0.279331,-32.533007,-0.327576,-23.445519
50.400000,8.396600,64.059520,-0.279887,-32.625246,-0.328347,-23.493874
50.500000,8.413230,64.224890,-0.280441,-32.709468,-0.329117,-23.536392
50.600000,8.429830,64.364080,-0.280994,-32.780357,-0.329886,-23.569262
50.700000,8.446570,64.562960,-0.281552,-32.881646,-0.330662,-23.623741
50.800000,8.463290,64.765110,-0.282110,-32.984600,-0.331438,-23.679325
50.900000,8.479910,64.907280,-0.282664,-33.057006,-0.332210,-23.712992
51.000000,8.496590,65.050880,-0.283220,-33.130141,-0.332986,-23.747034
51.100000,8.513210,65.259800,-0.283774,-33.236543,-0.333759,-23.804887
51.200000,8.529950,65.442850,-0.284332,-33.329770,-0.334538,-23.853061
51.300000,8.546600,65.622250,-0.284887,-33.421137,-0.335314,-23.899901
51.400000,8.563220,65.814930,-0.285441,-33.519269,-0.336089,-23.951506
51.500000,8.579920,65.949080,-0.285997,-33.587591,-0.336869,-23.981629
51.600000,8.596580,66.196310,-0.286553,-33.713504,-0.337647,-24.052809
51.700000,8.613290,66.340170,-0.287110,-33.786771,-0.338428,-24.086263
51.800000,8.629950,66.481670,-0.287665,-33.858836,-0.339207,-24.118834
51.900000,8.646580,66.734890,-0.288219,-33.987800,-0.339985,-24.191859
52.000000,8.663220,66.895480,-0.288774,-34.069588,-0.340765,-24.231177
52.100000,8.679920,67.046020,-0.289331,-34.146258,-0.341548,-24.266698
52.200000,8.696580,67.219830,-0.289886,-34.234778,-0.342330,-24.310595
52.300000,8.713170,67.407420,-0.290439,-34.330317,-0.343109,-24.359454
52.400000,8.729890,67.616980,-0.290996,-34.437045,-0.343895,-24.415991
52.500000,8.746610,67.781430,-0.291554,-34.520799,-0.344681,-24.456133
52.600000,8.763240,67.950800,-0.292108,-34.607058,-0.345464,-24.498060
52.700000,8.779880,68.110690,-0.292663,-34.688490,-0.346248,-24.536464
52.800000,8.796590,68.303600,-0.293220,-34.786738,-0.347035,-24.586582
52.900000,8.813240,68.457150,-0.293775,-34.864940,-0.347821,-24.622504
53.000000,8.829950,68.666990,-0.294332,-34.971811,-0.348610,-24.678499
53.100000,8.846640,68.824720,-0.294888,-35.052142,-0.349399,-24.715686
53.200000,8.863280,69.023500,-0.295443,-35.153380,-0.350186,-24.767572
53.300000,8.879940,69.223410,-0.295998,-35.255193,-0.350974,-24.819727
53.400000,8.896650,69.366550,-0.296555,-35.328094,-0.351766,-24.851371
53.500000,8.913320,69.595110,-0.297111,-35.444498,-0.352556,-24.913560
53.600000,8.929920,69.744480,-0.297664,-35.520572,-0.353343,-24.947376
53.700000,8.946600,69.907600,-0.298220,-35.603648,-0.354135,-24.985928
53.800000,8.963260,70.133260,-0.298775,-35.718576,-0.354927,-25.046747
53.900000,8.979950,70.325350,-0.299332,-35.816407,-0.355721,-25.095422
54.000000,8.996540,70.467030,-0.299885,-35.888564,-0.356510,-25.126134
54.100000,9.013210,70.682610,-0.300440,-35.998358,-0.357304,-25.182999
54.200000,9.029910,70.871470,-0.300997,-36.094543,-0.358100,-25.230194
54.300000,9.046550,71.045030,-0.301552,-36.182937,-0.358894,-25.271912
54.400000,9.063250,71.237800,-0.302108,-36.281114,-0.359691,-25.320287
54.500000,9.079930,71.413740,-0.302664,-36.370719,-0.360488,-25.362600
54.600000,9.096580,71.631710,-0.303219,-36.481730,-0.361285,-25.419764
54.700000,9.113260,71.763200,-0.303775,-36.548698,-0.362083,-25.446105
54.800000,9.129950,71.993180,-0.304332,-36.665825,-0.362882,-25.507254
54.900000,9.146540,72.146180,-0.304885,-36.743748,-0.363677,-25.541142
55.000000,9.163250,72.339110,-0.305442,-36.842006,-0.364479,-25.588922
55.100000,9.179990,72.549810,-0.306000,-36.949315,-0.365283,-25.642837
55.200000,9.196660,72.706310,-0.306555,-37.029020,-0.366084,-25.677576
55.300000,9.213230,72.907940,-0.307108,-37.131709,-0.366881,-25.728276
55.400000,9.229890,73.148540,-0.307663,-37.254246,-0.367682,-25.792493
55.500000,9.246560,73.294420,-0.308219,-37.328542,-0.368485,-25.823188
55.600000,9.263250,73.463460,-0.308775,-37.414633,-0.369290,-25.861930
55.700000,9.279950,73.715610,-0.309332,-37.543052,-0.370096,-25.929797
55.800000,9.296590,73.875080,-0.309886,-37.624269,-0.370899,-25.965022
55.900000,9.313220,74.034490,-0.310441,-37.705456,-0.371703,-26.000149
56.000000,9.329920,74.269550,-0.310997,-37.825171,-0.372510,-26.061644
56.100000,9.346620,74.410070,-0.311554,-37.896737,-0.373318,-26.089857
56.200000,9.363220,74.611430,-0.312107,-37.999289,-0.374122,-26.139432
56.300000,9.379910,74.805950,-0.312664,-38.098357,-0.374932,-26.186385
56.400000,9.396610,75.012890,-0.313220,-38.203751,-0.375742,-26.237559
56.500000,9.413310,75.217700,-0.313777,-38.308060,-0.376553,-26.287872
56.600000,9.429920,75.369510,-0.314331,-38.385376,-0.377360,-26.319675
56.700000,9.446550,75.561400,-0.314885,-38.483105,-0.378169,-26.365352
