Repository: abubakardawood/tissue-phantom-material-database

Title:
A Database of Silicone Phantom Materials for Modeling Human Tissue Mechanics Across Varying Stiffnesses

Description:
This dataset contains processed mechanical compression test data for soft silicone phantoms
fabricated using Ecoflex (Smooth-On) with varying base materials and thinner concentrations.
The dataset provides force–compression measurements together with derived engineering and
true stress–strain quantities, intended for mechanical characterization, constitutive model
fitting, and the design of tissue-equivalent phantoms.

All files in this dataset are processed outputs generated from raw experimental measurements.
The raw data files are not included in this archive.

File: data/EF50_25T/EF50_25T_A3.csv (part 1 of 2)
EF50_25T_A_sample_3
Compression test;
Cylinder Diameter: 50mm;
Cylinder Height: 30mm;
Speed (mm/min): 10;
Machine: INSTRON 5900;
Load cell: 10kN;
Time (s),Compression (mm),Load (N),Engineering Strain [-],Engineering Stress (kPa),True Strain [-],True Stress (kPa)
0.000000,0.000000,-0.013920,-0.000000,0.007089,0.000000,0.007089
0.100000,0.007370,0.013420,-0.000246,-0.006835,-0.000246,-0.006833
0.200000,0.027830,0.028950,-0.000928,-0.014744,-0.000928,-0.014730
0.300000,0.046310,0.057690,-0.001544,-0.029381,-0.001545,-0.029336
0.400000,0.063260,0.097030,-0.002109,-0.049417,-0.002111,-0.049313
0.500000,0.079950,0.093920,-0.002665,-0.047833,-0.002669,-0.047706
0.600000,0.096680,0.126080,-0.003223,-0.064212,-0.003228,-0.064005
0.700000,0.113390,0.151480,-0.003780,-0.077148,-0.003787,-0.076857
0.800000,0.130000,0.211030,-0.004333,-0.107477,-0.004343,-0.107011
0.900000,0.146620,0.217050,-0.004887,-0.110543,-0.004899,-0.110002
1.000000,0.163360,0.225700,-0.005445,-0.114948,-0.005460,-0.114322
1.100000,0.180020,0.239460,-0.006001,-0.121956,-0.006019,-0.121224
1.200000,0.196690,0.273190,-0.006556,-0.139135,-0.006578,-0.138222
1.300000,0.213300,0.322270,-0.007110,-0.164131,-0.007135,-0.162964
1.400000,0.229960,0.380580,-0.007665,-0.193828,-0.007695,-0.192342
1.500000,0.246670,0.439650,-0.008222,-0.223912,-0.008256,-0.222071
1.600000,0.263310,0.504670,-0.008777,-0.257026,-0.008816,-0.254770
1.700000,0.279980,0.553440,-0.009333,-0.281865,-0.009376,-0.279234
1.800000,0.296590,0.629770,-0.009886,-0.320739,-0.009936,-0.317568
1.900000,0.313280,0.716410,-0.010443,-0.364865,-0.010498,-0.361054
2.000000,0.330010,0.799580,-0.011000,-0.407223,-0.011061,-0.402743
2.100000,0.346640,0.841010,-0.011555,-0.428323,-0.011622,-0.423374
2.200000,0.363200,0.925760,-0.012107,-0.471486,-0.012181,-0.465778
2.300000,0.379890,1.017130,-0.012663,-0.518020,-0.012744,-0.511460
2.400000,0.396580,1.090480,-0.013219,-0.555377,-0.013307,-0.548035
2.500000,0.413280,1.201340,-0.013776,-0.611837,-0.013872,-0.603409
2.600000,0.429920,1.290090,-0.014331,-0.657037,-0.014434,-0.647622
2.700000,0.446580,1.358390,-0.014886,-0.691822,-0.014998,-0.681524
2.800000,0.463260,1.453080,-0.015442,-0.740048,-0.015562,-0.728620
2.900000,0.479950,1.503620,-0.015998,-0.765787,-0.016128,-0.753536
3.000000,0.496610,1.580480,-0.016554,-0.804932,-0.016692,-0.791607
3.100000,0.513240,1.717290,-0.017108,-0.874609,-0.017256,-0.859646
3.200000,0.529900,1.797230,-0.017663,-0.915322,-0.017821,-0.899154
3.300000,0.546580,1.897030,-0.018219,-0.966149,-0.018387,-0.948547
3.400000,0.563290,1.983660,-0.018776,-1.010270,-0.018955,-0.991301
3.500000,0.579860,2.034050,-0.019329,-1.035933,-0.019518,-1.015910
3.600000,0.596510,2.135130,-0.019884,-1.087413,-0.020084,-1.065791
3.700000,0.613230,2.206540,-0.020441,-1.123782,-0.020653,-1.100810
3.800000,0.629880,2.333010,-0.020996,-1.188192,-0.021220,-1.163245
3.900000,0.646540,2.441160,-0.021551,-1.243273,-0.021787,-1.216478
4.000000,0.663250,2.516090,-0.022108,-1.281434,-0.022356,-1.253104
4.100000,0.679960,2.628430,-0.022665,-1.338648,-0.022926,-1.308307
4.200000,0.696670,2.723880,-0.023222,-1.387261,-0.023496,-1.355045
4.300000,0.713280,2.777390,-0.023776,-1.414513,-0.024063,-1.380882
4.400000,0.729880,2.915180,-0.024329,-1.484689,-0.024630,-1.448567
4.500000,0.746510,3.017350,-0.024884,-1.536724,-0.025198,-1.498484
4.600000,0.763280,3.108060,-0.025443,-1.582922,-0.025772,-1.542648
4.700000,0.779980,3.181160,-0.025999,-1.620151,-0.026343,-1.578029
4.800000,0.796620,3.298900,-0.026554,-1.680116,-0.026913,-1.635502
4.900000,0.813250,3.357020,-0.027108,-1.709716,-0.027483,-1.663369
5.000000,0.829940,3.463620,-0.027665,-1.764007,-0.028055,-1.715207
5.100000,0.846610,3.573020,-0.028220,-1.819724,-0.028626,-1.768371
5.200000,0.863250,3.689970,-0.028775,-1.879286,-0.029197,-1.825210
5.300000,0.879900,3.793110,-0.029330,-1.931815,-0.029769,-1.875155
5.400000,0.896590,3.843270,-0.029886,-1.957361,-0.030342,-1.898863
5.500000,0.913280,4.001170,-0.030443,-2.037779,-0.030916,-1.975744
5.600000,0.929940,4.077420,-0.030998,-2.076613,-0.031489,-2.012242
5.700000,0.946590,4.174250,-0.031553,-2.125928,-0.032062,-2.058849
5.800000,0.963240,4.281570,-0.032108,-2.180586,-0.032635,-2.110571
5.900000,0.979970,4.417780,-0.032666,-2.249957,-0.033211,-2.176461
6.000000,0.996640,4.455830,-0.033221,-2.269336,-0.033786,-2.193945
6.100000,1.013260,4.575150,-0.033775,-2.330105,-0.034359,-2.251405
6.200000,1.029950,4.700990,-0.034332,-2.394195,-0.034935,-2.311998
6.300000,1.046650,4.806410,-0.034888,-2.447885,-0.035511,-2.362482
6.400000,1.063320,4.903560,-0.035444,-2.497363,-0.036087,-2.408846
6.500000,1.079920,4.988050,-0.035997,-2.540393,-0.036661,-2.448946
6.600000,1.096560,5.097360,-0.036552,-2.596064,-0.037237,-2.501173
6.700000,1.113270,5.192130,-0.037109,-2.644330,-0.037815,-2.546202
6.800000,1.129940,5.336240,-0.037665,-2.717725,-0.038392,-2.615363
6.900000,1.146600,5.434280,-0.038220,-2.767656,-0.038970,-2.661876
7.000000,1.163190,5.531950,-0.038773,-2.817399,-0.039545,-2.708160
7.100000,1.179840,5.654970,-0.039328,-2.880053,-0.040122,-2.766786
7.200000,1.196540,5.755060,-0.039885,-2.931028,-0.040702,-2.814125
7.300000,1.213270,5.809610,-0.040442,-2.958810,-0.041283,-2.839149
7.400000,1.229910,5.989370,-0.040997,-3.050361,-0.041861,-2.925305
7.500000,1.246510,6.049660,-0.041550,-3.081067,-0.042438,-2.953047
7.600000,1.263290,6.140330,-0.042110,-3.127244,-0.043022,-2.995557
7.700000,1.279980,6.262250,-0.042666,-3.189338,-0.043603,-3.053261
7.800000,1.296560,6.381300,-0.043219,-3.249969,-0.044180,-3.109510
7.900000,1.313240,6.467600,-0.043775,-3.293922,-0.044762,-3.149731
8.000000,1.329930,6.621130,-0.044331,-3.372114,-0.045344,-3.222625
8.100000,1.346610,6.714950,-0.044887,-3.419896,-0.045926,-3.266387
8.200000,1.363300,6.785830,-0.045443,-3.455995,-0.046508,-3.298943
8.300000,1.379930,6.899000,-0.045998,-3.513632,-0.047089,-3.352013
8.400000,1.396600,7.037510,-0.046553,-3.584174,-0.047672,-3.417319
8.500000,1.413250,7.140250,-0.047108,-3.636499,-0.048254,-3.465190
8.600000,1.429960,7.207300,-0.047665,-3.670648,-0.048839,-3.495685
8.700000,1.446580,7.327570,-0.048219,-3.731901,-0.049421,-3.551951
8.800000,1.463220,7.470740,-0.048774,-3.804817,-0.050004,-3.619241
8.900000,1.479930,7.556940,-0.049331,-3.848718,-0.050589,-3.658857
9.000000,1.496620,7.649990,-0.049887,-3.896108,-0.051175,-3.701741
9.100000,1.513230,7.756400,-0.050441,-3.950302,-0.051758,-3.751045
9.200000,1.529890,7.891720,-0.050996,-4.019220,-0.052343,-3.814255
9.300000,1.546580,7.969010,-0.051553,-4.058583,-0.052929,-3.849353
9.400000,1.563280,8.132640,-0.052109,-4.141920,-0.053516,-3.926087
9.500000,1.579960,8.182900,-0.052665,-4.167517,-0.054103,-3.948033
9.600000,1.596590,8.273350,-0.053220,-4.213583,-0.054688,-3.989337
9.700000,1.613280,8.428950,-0.053776,-4.292829,-0.055276,-4.061978
9.800000,1.629940,8.560720,-0.054331,-4.359939,-0.055863,-4.123058
9.900000,1.646660,8.628820,-0.054889,-4.394622,-0.056453,-4.153407
10.000000,1.663260,8.729950,-0.055442,-4.446127,-0.057038,-4.199625
10.100000,1.679900,8.861410,-0.055997,-4.513079,-0.057626,-4.260362
10.200000,1.696600,8.975790,-0.056553,-4.571332,-0.058215,-4.312808
10.300000,1.713280,9.064660,-0.057109,-4.616593,-0.058805,-4.352943
10.400000,1.729930,9.172270,-0.057664,-4.671399,-0.059394,-4.402026
10.500000,1.746550,9.288570,-0.058218,-4.730630,-0.059982,-4.455220
10.600000,1.763280,9.413070,-0.058776,-4.794037,-0.060574,-4.512263
10.700000,1.779900,9.503970,-0.059330,-4.840332,-0.061163,-4.553155
10.800000,1.796600,9.583730,-0.059887,-4.880954,-0.061755,-4.588650
10.900000,1.813230,9.738380,-0.060441,-4.959716,-0.062345,-4.659946
11.000000,1.829930,9.808600,-0.060998,-4.995479,-0.062937,-4.690766
11.100000,1.846610,9.938900,-0.061554,-5.061840,-0.063530,-4.750265
11.200000,1.863270,10.065400,-0.062109,-5.126266,-0.064122,-4.807879
11.300000,1.879860,10.122690,-0.062662,-5.155444,-0.064711,-4.832393
11.400000,1.896490,10.253270,-0.063216,-5.221948,-0.065303,-4.891835
11.500000,1.913240,10.345570,-0.063775,-5.268956,-0.065899,-4.932930
11.600000,1.929940,10.466960,-0.064331,-5.330779,-0.066494,-4.987843
11.700000,1.946600,10.585050,-0.064887,-5.390922,-0.067088,-5.041123
11.800000,1.963190,10.697360,-0.065440,-5.448121,-0.067679,-5.091598
11.900000,1.979900,10.790500,-0.065997,-5.495557,-0.068275,-5.132868
12.000000,1.996570,10.888000,-0.066552,-5.545213,-0.068870,-5.176166
12.100000,2.013290,11.008860,-0.067110,-5.606766,-0.069468,-5.230498
12.200000,2.029910,11.171020,-0.067664,-5.689354,-0.070062,-5.304391
12.300000,2.046550,11.232210,-0.068218,-5.720518,-0.070657,-5.330273
12.400000,2.063230,11.379730,-0.068774,-5.795649,-0.071254,-5.397057
12.500000,2.079900,11.487650,-0.069330,-5.850612,-0.071851,-5.444989
12.600000,2.096590,11.570940,-0.069886,-5.893031,-0.072448,-5.481189
12.700000,2.113220,11.661880,-0.070441,-5.939347,-0.073045,-5.520975
12.800000,2.129920,11.814700,-0.070997,-6.017177,-0.073644,-5.589974
12.900000,2.146610,11.926020,-0.071554,-6.073872,-0.074243,-5.639264
13.000000,2.163290,12.033080,-0.072110,-6.128397,-0.074842,-5.686481
13.100000,2.179890,12.141470,-0.072663,-6.183600,-0.075438,-5.734281
13.200000,2.196590,12.237860,-0.073220,-6.232691,-0.076039,-5.776335
13.300000,2.213300,12.353400,-0.073777,-6.291535,-0.076640,-5.827366
13.400000,2.229980,12.468860,-0.074333,-6.350338,-0.077240,-5.878301
13.500000,2.246560,12.589740,-0.074885,-6.411902,-0.077838,-5.931745
13.600000,2.263230,12.679090,-0.075441,-6.457408,-0.078438,-5.970254
13.700000,2.279920,12.798850,-0.075997,-6.518401,-0.079040,-6.023020
13.800000,2.296620,12.899750,-0.076554,-6.569789,-0.079643,-6.066845
13.900000,2.313270,12.996680,-0.077109,-6.619155,-0.080244,-6.108758
14.000000,2.329880,13.129830,-0.077663,-6.686968,-0.080844,-6.167640
14.100000,2.346580,13.234460,-0.078219,-6.740255,-0.081448,-6.213037
14.200000,2.363290,13.341790,-0.078776,-6.794918,-0.082052,-6.259639
14.300000,2.379950,13.431360,-0.079332,-6.840535,-0.082655,-6.297864
14.400000,2.396580,13.574830,-0.079886,-6.913604,-0.083258,-6.361304
14.500000,2.413250,13.631630,-0.080442,-6.942532,-0.083862,-6.384063
14.600000,2.429930,13.772360,-0.080998,-7.014205,-0.084467,-6.446071
14.700000,2.446580,13.912080,-0.081553,-7.085364,-0.085071,-6.507534
14.800000,2.463230,14.031960,-0.082108,-7.146419,-0.085675,-6.559643
14.900000,2.479880,14.101260,-0.082663,-7.181713,-0.086280,-6.588053
15.000000,2.496570,14.225120,-0.083219,-7.244794,-0.086887,-6.641890
15.100000,2.513260,14.364260,-0.083775,-7.315658,-0.087494,-6.702786
15.200000,2.529910,14.441380,-0.084330,-7.354934,-0.088100,-6.734690
15.300000,2.546560,14.541770,-0.084885,-7.406063,-0.088706,-6.777397
15.400000,2.563250,14.622180,-0.085442,-7.447015,-0.089314,-6.810730
15.500000,2.579940,14.767950,-0.085998,-7.521255,-0.089923,-6.874442
15.600000,2.596610,14.880910,-0.086554,-7.578785,-0.090531,-6.922814
15.700000,2.613190,14.977260,-0.087106,-7.627856,-0.091136,-6.963421
15.800000,2.629860,15.092400,-0.087662,-7.686496,-0.091745,-7.012683
15.900000,2.646590,15.184910,-0.088220,-7.733611,-0.092356,-7.051355
16.000000,2.663230,15.276510,-0.088774,-7.780263,-0.092965,-7.089575
16.100000,2.679900,15.393550,-0.089330,-7.839871,-0.093575,-7.139535
16.200000,2.696560,15.515210,-0.089885,-7.901832,-0.094185,-7.191573
16.300000,2.713270,15.612440,-0.090442,-7.951350,-0.094797,-7.232212
16.400000,2.729970,15.725410,-0.090999,-8.008886,-0.095409,-7.280085
16.500000,2.746640,15.805000,-0.091555,-8.049420,-0.096021,-7.312458
16.600000,2.763290,15.911110,-0.092110,-8.103462,-0.096632,-7.357055
16.700000,2.779940,16.010290,-0.092665,-8.153974,-0.097243,-7.398388
16.800000,2.796640,16.037640,-0.093221,-8.167903,-0.097857,-7.406480
16.900000,2.813340,16.124270,-0.093778,-8.212023,-0.098471,-7.441916
17.000000,2.829880,16.272770,-0.094329,-8.287654,-0.099080,-7.505885
17.100000,2.846560,16.383440,-0.094885,-8.344017,-0.099694,-7.552293
17.200000,2.863260,16.455540,-0.095442,-8.380738,-0.100309,-7.580863
17.300000,2.879890,16.602550,-0.095996,-8.455609,-0.100922,-7.643902
17.400000,2.896530,16.705490,-0.096551,-8.508036,-0.101536,-7.686577
17.500000,2.913220,16.823520,-0.097107,-8.568148,-0.102152,-7.736118
17.600000,2.929940,16.950340,-0.097665,-8.632737,-0.102769,-7.789624
17.700000,2.946610,17.077080,-0.098220,-8.697285,-0.103385,-7.843035
17.800000,2.963280,17.178380,-0.098776,-8.748877,-0.104001,-7.884698
17.900000,2.979930,17.274600,-0.099331,-8.797882,-0.104617,-7.923979
18.000000,2.996620,17.436130,-0.099887,-8.880148,-0.105235,-7.993134
18.100000,3.013320,17.549330,-0.100444,-8.937800,-0.105854,-8.040052
18.200000,3.029960,17.666890,-0.100999,-8.997673,-0.106471,-8.088920
18.300000,3.046530,17.780170,-0.101551,-9.055366,-0.107085,-8.135785
18.400000,3.063200,17.883240,-0.102107,-9.107859,-0.107704,-8.177886
18.500000,3.079930,17.975850,-0.102664,-9.155025,-0.108325,-8.215131
18.600000,3.096640,18.144110,-0.103221,-9.240719,-0.108946,-8.286880
18.700000,3.113260,18.272930,-0.103775,-9.306327,-0.109564,-8.340560
18.800000,3.129920,18.399820,-0.104331,-9.370951,-0.110184,-8.393274
18.900000,3.146610,18.503290,-0.104887,-9.423648,-0.110805,-8.435230
19.000000,3.163240,18.625070,-0.105441,-9.485670,-0.111425,-8.485489
19.100000,3.179940,18.755690,-0.105998,-9.552194,-0.112047,-8.539681
19.200000,3.196590,18.879730,-0.106553,-9.615368,-0.112668,-8.590821
19.300000,3.213210,18.999860,-0.107107,-9.676549,-0.113289,-8.640123
19.400000,3.229900,19.127800,-0.107663,-9.741709,-0.113912,-8.692884
19.500000,3.246610,19.216640,-0.108220,-9.786954,-0.114536,-8.727807
19.600000,3.263190,19.322590,-0.108773,-9.840914,-0.115156,-8.770489
19.700000,3.279870,19.467820,-0.109329,-9.914879,-0.115780,-8.830895
19.800000,3.296560,19.586760,-0.109885,-9.975455,-0.116405,-8.879299
19.900000,3.313280,19.715600,-0.110443,-10.041073,-0.117031,-8.932110
20.000000,3.329890,19.830510,-0.110996,-10.099596,-0.117654,-8.978578
20.100000,3.346550,19.962120,-0.111552,-10.166624,-0.118279,-9.032520
20.200000,3.363250,20.085960,-0.112108,-10.229695,-0.118906,-9.082861
20.300000,3.379940,20.160250,-0.112665,-10.267531,-0.119532,-9.110743
20.400000,3.396600,20.295460,-0.113220,-10.336393,-0.120158,-9.166106
20.500000,3.413200,20.407740,-0.113773,-10.393577,-0.120783,-9.211065
20.600000,3.429880,20.592150,-0.114329,-10.487496,-0.121410,-9.288467
20.700000,3.446570,20.675980,-0.114886,-10.530190,-0.122038,-9.320422
20.800000,3.463290,20.816430,-0.115443,-10.601721,-0.122668,-9.377826
20.900000,3.479910,20.964890,-0.115997,-10.677331,-0.123295,-9.438792
21.000000,3.496560,21.071200,-0.116552,-10.731474,-0.123923,-9.480699
21.100000,3.513260,21.191270,-0.117109,-10.792625,-0.124553,-9.528715
21.200000,3.529990,21.329890,-0.117666,-10.863224,-0.125185,-9.584988
21.300000,3.546620,21.450550,-0.118221,-10.924675,-0.125813,-9.633153
21.400000,3.563280,21.567610,-0.118776,-10.984294,-0.126443,-9.679623
21.500000,3.579950,21.654950,-0.119332,-11.028775,-0.127074,-9.712693
21.600000,3.596570,21.837820,-0.119886,-11.121910,-0.127703,-9.788553
21.700000,3.613220,21.928460,-0.120441,-11.168073,-0.128334,-9.822983
21.800000,3.629870,22.047010,-0.120996,-11.228450,-0.128965,-9.869856
21.900000,3.646600,22.184870,-0.121553,-11.298662,-0.129600,-9.925272
22.000000,3.663260,22.313730,-0.122109,-11.364289,-0.130232,-9.976611
22.100000,3.679960,22.458730,-0.122665,-11.438137,-0.130867,-10.035074
22.200000,3.696580,22.555060,-0.123219,-11.487198,-0.131498,-10.071753
22.300000,3.713280,22.705930,-0.123776,-11.564035,-0.132134,-10.132685
22.400000,3.729950,22.843770,-0.124332,-11.634237,-0.132768,-10.187733
22.500000,3.746620,22.942910,-0.124887,-11.684728,-0.133403,-10.225454
22.600000,3.763270,23.073950,-0.125442,-11.751466,-0.134037,-10.277335
22.700000,3.779860,23.185490,-0.125995,-11.808273,-0.134670,-10.320486
22.800000,3.796560,23.351630,-0.126552,-11.892888,-0.135307,-10.387819
22.900000,3.813250,23.444890,-0.127108,-11.940384,-0.135944,-10.422662
23.000000,3.829960,23.585580,-0.127665,-12.012037,-0.136582,-10.478517
23.100000,3.846520,23.703360,-0.128217,-12.072022,-0.137215,-10.524180
23.200000,3.863240,23.799250,-0.128775,-12.120858,-0.137855,-10.559999
23.300000,3.879920,24.008000,-0.129331,-12.227174,-0.138493,-10.645825
23.400000,3.896630,24.100500,-0.129888,-12.274284,-0.139133,-10.680006
23.500000,3.913300,24.211970,-0.130443,-12.331055,-0.139772,-10.722551
23.600000,3.929900,24.287170,-0.130997,-12.369354,-0.140408,-10.749010
23.700000,3.946590,24.463750,-0.131553,-12.459286,-0.141049,-10.820229
23.800000,3.963300,24.603810,-0.132110,-12.530618,-0.141690,-10.875198
23.900000,3.979950,24.762440,-0.132665,-12.611407,-0.142330,-10.938315
24.000000,3.996510,24.878220,-0.133217,-12.670373,-0.142967,-10.982464
24.100000,4.013240,24.995230,-0.133775,-12.729966,-0.143610,-11.027019
24.200000,4.029900,25.162170,-0.134330,-12.814988,-0.144252,-11.093551
24.300000,4.046590,25.232920,-0.134886,-12.851021,-0.144894,-11.117594
24.400000,4.063220,25.406440,-0.135441,-12.939394,-0.145535,-11.186874
24.500000,4.079890,25.504280,-0.135996,-12.989223,-0.146178,-11.222736
24.600000,4.096590,25.624890,-0.136553,-13.050649,-0.146823,-11.268544
24.700000,4.113250,25.767760,-0.137108,-13.123412,-0.147466,-11.324083
24.800000,4.129920,25.898690,-0.137664,-13.190095,-0.148110,-11.374293
24.900000,4.146590,26.027160,-0.138220,-13.255524,-0.148755,-11.423350
25.000000,4.163300,26.140790,-0.138777,-13.313395,-0.149401,-11.465806
25.100000,4.179960,26.297360,-0.139332,-13.393135,-0.150046,-11.527043
25.200000,4.196590,26.421040,-0.139886,-13.456125,-0.150691,-11.573797
25.300000,4.213180,26.547410,-0.140439,-13.520485,-0.151334,-11.621677
25.400000,4.229840,26.676660,-0.140995,-13.586311,-0.151980,-11.670714
25.500000,4.246600,26.823880,-0.141553,-13.661290,-0.152631,-11.727489
25.600000,4.263250,26.943670,-0.142108,-13.722298,-0.153277,-11.772245
25.700000,4.279880,27.070480,-0.142663,-13.786882,-0.153924,-11.820009
25.800000,4.296620,27.184820,-0.143221,-13.845115,-0.154575,-11.862209
25.900000,4.313290,27.286130,-0.143776,-13.896712,-0.155224,-11.898694
26.000000,4.329930,27.459970,-0.144331,-13.985248,-0.155872,-11.966743
26.100000,4.346620,27.582350,-0.144887,-14.047576,-0.156522,-12.012260
26.200000,4.363190,27.716710,-0.145440,-14.116004,-0.157168,-12.062978
26.300000,4.379890,27.887590,-0.145996,-14.203033,-0.157820,-12.129442
26.400000,4.396590,27.993750,-0.146553,-14.257100,-0.158472,-12.167679
26.500000,4.413240,28.115210,-0.147108,-14.318959,-0.159122,-12.212525
26.600000,4.429860,28.225650,-0.147662,-14.375206,-0.159772,-12.252534
26.700000,4.446560,28.374900,-0.148219,-14.451218,-0.160425,-12.309278
26.800000,4.463240,28.534250,-0.148775,-14.532374,-0.161078,-12.370325
26.900000,4.479920,28.658950,-0.149331,-14.595883,-0.161732,-12.416270
27.000000,4.496570,28.755420,-0.149886,-14.645015,-0.162384,-12.449937
27.100000,4.513240,28.908100,-0.150441,-14.722774,-0.163038,-12.507861
27.200000,4.529910,29.025190,-0.150997,-14.782408,-0.163693,-12.550309
27.300000,4.546620,29.157300,-0.151554,-14.849691,-0.164349,-12.599161
27.400000,4.563280,29.320600,-0.152109,-14.932859,-0.165004,-12.661432
27.500000,4.579900,29.449080,-0.152663,-14.998293,-0.165657,-12.708604
27.600000,4.596560,29.573860,-0.153219,-15.061843,-0.166313,-12.754088
27.700000,4.613280,29.664370,-0.153776,-15.107940,-0.166971,-12.784701
27.800000,4.629950,29.842820,-0.154332,-15.198823,-0.167628,-12.853164
27.900000,4.646570,29.986560,-0.154886,-15.272030,-0.168283,-12.906611
28.000000,4.663190,30.099840,-0.155440,-15.329723,-0.168939,-12.946876
28.100000,4.679930,30.240110,-0.155998,-15.401162,-0.169600,-12.998616
28.200000,4.696600,30.344230,-0.156553,-15.454189,-0.170259,-13.034785
28.300000,4.713200,30.488510,-0.157107,-15.527671,-0.170915,-13.088170
28.400000,4.729900,30.614530,-0.157663,-15.591852,-0.171576,-13.133589
28.500000,4.746570,30.745230,-0.158219,-15.658417,-0.172235,-13.180958
28.600000,4.763250,30.848940,-0.158775,-15.711236,-0.172896,-13.216685
28.700000,4.779890,31.027100,-0.159330,-15.801972,-0.173556,-13.284249
28.800000,4.796540,31.137330,-0.159885,-15.858112,-0.174216,-13.322643
28.900000,4.813190,31.281010,-0.160440,-15.931288,-0.174877,-13.375277
29.000000,4.829930,31.456520,-0.160998,-16.020674,-0.175542,-13.441383
29.100000,4.846620,31.579750,-0.161554,-16.083435,-0.176205,-13.485091
29.200000,4.863250,31.685850,-0.162108,-16.137471,-0.176866,-13.521452
29.300000,4.879930,31.814990,-0.162664,-16.203241,-0.177530,-13.567552
29.400000,4.896630,31.949250,-0.163221,-16.271619,-0.178195,-13.615749
29.500000,4.913320,32.115170,-0.163777,-16.356122,-0.178860,-13.677360
29.600000,4.929890,32.242190,-0.164330,-16.420813,-0.179521,-13.722386
29.700000,4.946520,32.381670,-0.164884,-16.491849,-0.180185,-13.772607
29.800000,4.963230,32.529490,-0.165441,-16.567133,-0.180852,-13.826250
29.900000,4.979900,32.633380,-0.165997,-16.620044,-0.181518,-13.861172
30.000000,4.996580,32.769800,-0.166553,-16.689522,-0.182185,-13.909838
30.100000,5.013220,32.888740,-0.167107,-16.750098,-0.182850,-13.951034
30.200000,5.029860,33.047890,-0.167662,-16.831152,-0.183517,-14.009208
30.300000,5.046590,33.181280,-0.168220,-16.899087,-0.184187,-14.056328
30.400000,5.063310,33.321630,-0.168777,-16.970567,-0.184857,-14.106325
30.500000,5.079930,33.437970,-0.169331,-17.029818,-0.185524,-14.146142
30.600000,5.096570,33.620610,-0.169886,-17.122836,-0.186192,-14.213912
30.700000,5.113260,33.759530,-0.170442,-17.193587,-0.186862,-14.263078
30.800000,5.129970,33.902990,-0.170999,-17.266651,-0.187534,-14.314071
30.900000,5.146590,33.994220,-0.171553,-17.313114,-0.188202,-14.342997
31.000000,5.163260,34.155190,-0.172109,-17.395095,-0.188873,-14.401249
31.100000,5.179930,34.278780,-0.172664,-17.458039,-0.189545,-14.443659
31.200000,5.196610,34.438400,-0.173220,-17.539333,-0.190217,-14.501164
31.300000,5.213310,34.556800,-0.173777,-17.599634,-0.190891,-14.541222
31.400000,5.229940,34.692330,-0.174331,-17.668659,-0.191562,-14.588458
31.500000,5.246600,34.797970,-0.174887,-17.722461,-0.192235,-14.623039
31.600000,5.263280,34.990200,-0.175443,-17.820363,-0.192909,-14.693911
31.700000,5.279950,35.095660,-0.175998,-17.874073,-0.193583,-14.728266
31.800000,5.296560,35.250290,-0.176552,-17.952825,-0.194255,-14.783218
31.900000,5.313250,35.421460,-0.177108,-18.040001,-0.194931,-14.844967
32.000000,5.329950,35.528120,-0.177665,-18.094323,-0.195607,-14.879595
32.100000,5.346600,35.681540,-0.178220,-18.172459,-0.196283,-14.933763
32.200000,5.363190,35.835660,-0.178773,-18.250952,-0.196956,-14.988174
32.300000,5.379830,35.941830,-0.179328,-18.305024,-0.197631,-15.022427
32.400000,5.396570,36.056770,-0.179886,-18.363562,-0.198312,-15.060221
32.500000,5.413310,36.227930,-0.180444,-18.450733,-0.198992,-15.121415
32.600000,5.429970,36.382830,-0.180999,-18.529623,-0.199670,-15.175780
32.700000,5.446610,36.527080,-0.181554,-18.603089,-0.200347,-15.225630
32.800000,5.463270,36.664790,-0.182109,-18.673224,-0.201026,-15.272662
32.900000,5.479950,36.864960,-0.182665,-18.775170,-0.201706,-15.345604
33.000000,5.496600,36.939230,-0.183220,-18.812995,-0.202385,-15.366078
33.100000,5.513240,37.101280,-0.183775,-18.895527,-0.203065,-15.423008
33.200000,5.529840,37.175610,-0.184328,-18.933383,-0.203743,-15.443430
33.300000,5.546560,37.362830,-0.184885,-19.028733,-0.204426,-15.510599
33.400000,5.563240,37.492350,-0.185441,-19.094697,-0.205109,-15.553751
33.500000,5.579880,37.615830,-0.185996,-19.157585,-0.205790,-15.594351
33.600000,5.596540,37.772080,-0.186551,-19.237162,-0.206472,-15.648444
33.700000,5.613200,37.900440,-0.187107,-19.302536,-0.207155,-15.690902
33.800000,5.629890,38.071830,-0.187663,-19.389824,-0.207840,-15.751071
33.900000,5.646600,38.215540,-0.188220,-19.463015,-0.208526,-15.799686
34.000000,5.663220,38.349740,-0.188774,-19.531362,-0.209209,-15.844349
34.100000,5.679910,38.472300,-0.189330,-19.593781,-0.209895,-15.884084
34.200000,5.696600,38.665080,-0.189887,-19.691964,-0.210581,-15.952722
34.300000,5.713300,38.784060,-0.190443,-19.752560,-0.211269,-15.990816
34.400000,5.729900,38.905260,-0.190997,-19.814286,-0.211952,-16.029824
34.500000,5.746560,39.037010,-0.191552,-19.881386,-0.212639,-16.073067
34.600000,5.763250,39.163980,-0.192108,-19.946051,-0.213327,-16.114249
34.700000,5.779950,39.325650,-0.192665,-20.028389,-0.214017,-16.169619
34.800000,5.796640,39.487960,-0.193221,-20.111053,-0.214706,-16.225168
34.900000,5.813220,39.604850,-0.193774,-20.170584,-0.215391,-16.262050
35.000000,5.829890,39.775370,-0.194330,-20.257430,-0.216081,-16.320810
35.100000,5.846610,39.880490,-0.194887,-20.310967,-0.216773,-16.352623
35.200000,5.863310,40.053250,-0.195444,-20.398953,-0.217464,-16.412107
35.300000,5.879890,40.196800,-0.195996,-20.472062,-0.218151,-16.459613
35.400000,5.896550,40.333230,-0.196552,-20.541545,-0.218842,-16.504070
35.500000,5.913260,40.494450,-0.197109,-20.623654,-0.219536,-16.558553
35.600000,5.929960,40.642670,-0.197665,-20.699142,-0.220229,-16.607639
35.700000,5.946570,40.765950,-0.198219,-20.761928,-0.220920,-16.646519
35.800000,5.963190,40.911510,-0.198773,-20.836061,-0.221611,-16.694415
35.900000,5.979880,41.004930,-0.199329,-20.883639,-0.222306,-16.720917
36.000000,5.996580,41.177310,-0.199886,-20.971432,-0.223001,-16.779536
36.100000,6.013280,41.328870,-0.200443,-21.048621,-0.223697,-16.829579
36.200000,6.029910,41.518470,-0.200997,-21.145183,-0.224391,-16.895065
36.300000,6.046630,41.614380,-0.201554,-21.194030,-0.225088,-16.922281
36.400000,6.063250,41.804720,-0.202108,-21.290969,-0.225782,-16.987887
36.500000,6.079850,41.885040,-0.202662,-21.331876,-0.226476,-17.008722
36.600000,6.096490,42.027600,-0.203216,-21.404481,-0.227172,-17.054741
36.700000,6.113200,42.206340,-0.203773,-21.495512,-0.227871,-17.115300
36.800000,6.129930,42.337150,-0.204331,-21.562133,-0.228572,-17.156321
36.900000,6.146610,42.505760,-0.204887,-21.648006,-0.229271,-17.212611
37.000000,6.163260,42.614310,-0.205442,-21.703290,-0.229969,-17.244523
37.100000,6.179880,42.777470,-0.205996,-21.786387,-0.230667,-17.298478
37.200000,6.196560,42.941290,-0.206552,-21.869819,-0.231367,-17.352564
37.300000,6.213260,43.092790,-0.207109,-21.946978,-0.232069,-17.401568
37.400000,6.229970,43.229990,-0.207666,-22.016853,-0.232772,-17.444709
37.500000,6.246580,43.336950,-0.208219,-22.071327,-0.233471,-17.475650
37.600000,6.263290,43.495960,-0.208776,-22.152311,-0.234175,-17.527432
37.700000,6.279980,43.674060,-0.209333,-22.243016,-0.234878,-17.586826
37.800000,6.296630,43.760400,-0.209888,-22.286989,-0.235580,-17.609225
37.900000,6.313230,43.921180,-0.210441,-22.368873,-0.236281,-17.661545
38.000000,6.329880,44.084050,-0.210996,-22.451822,-0.236984,-17.714578
38.100000,6.346550,44.234910,-0.211552,-22.528655,-0.237688,-17.762680
38.200000,6.363220,44.380930,-0.212107,-22.603022,-0.238393,-17.808755
38.300000,6.379920,44.565320,-0.212664,-22.696931,-0.239100,-17.870111
38.400000,6.396580,44.699850,-0.213219,-22.765447,-0.239806,-17.911413
38.500000,6.413260,44.811570,-0.213775,-22.822345,-0.240513,-17.943491
38.600000,6.429940,44.976660,-0.214331,-22.906425,-0.241220,-17.996860
38.700000,6.446600,45.126980,-0.214887,-22.982982,-0.241927,-18.044246
38.800000,6.463230,45.240390,-0.215441,-23.040741,-0.242634,-18.076821
38.900000,6.479880,45.433870,-0.215996,-23.139280,-0.243341,-18.141288
39.000000,6.496630,45.581990,-0.216554,-23.214717,-0.244054,-18.187469
39.100000,6.513260,45.711510,-0.217109,-23.280681,-0.244761,-18.226243
39.200000,6.529870,45.862120,-0.217662,-23.357386,-0.245469,-18.273363
39.300000,6.546560,45.981130,-0.218219,-23.417997,-0.246180,-18.307753
39.400000,6.563260,46.174930,-0.218775,-23.516699,-0.246893,-18.371825
39.500000,6.579970,46.286640,-0.219332,-23.573592,-0.247606,-18.403141
39.600000,6.596640,46.455810,-0.219888,-23.659750,-0.248318,-18.457255
39.700000,6.613290,46.567940,-0.220443,-23.716857,-0.249029,-18.488642
39.800000,6.629920,46.749790,-0.220997,-23.809473,-0.249741,-18.547643
39.900000,6.646610,46.893050,-0.221554,-23.882434,-0.250455,-18.591193
40.000000,6.663270,46.999220,-0.222109,-23.936506,-0.251169,-18.619993
40.100000,6.679850,47.213670,-0.222662,-24.045725,-0.251880,-18.691664
40.200000,6.696520,47.340410,-0.223217,-24.110273,-0.252595,-18.728442
40.300000,6.713220,47.473740,-0.223774,-24.178177,-0.253312,-18.767730
40.400000,6.729870,47.667630,-0.224329,-24.276925,-0.254027,-18.830906
40.500000,6.746540,47.800580,-0.224885,-24.344635,-0.254743,-18.869900
40.600000,6.763210,47.956580,-0.225440,-24.424086,-0.255461,-18.917912
40.700000,6.779890,48.106610,-0.225996,-24.500495,-0.256179,-18.963473
40.800000,6.796580,48.269470,-0.226553,-24.583439,-0.256898,-19.013995
40.900000,6.813250,48.388950,-0.227108,-24.644290,-0.257616,-19.047366
41.000000,6.829900,48.561470,-0.227663,-24.732154,-0.258335,-19.101549
41.100000,6.846600,48.722020,-0.228220,-24.813921,-0.259056,-19.150888
41.200000,6.863300,48.825460,-0.228777,-24.866603,-0.259777,-19.177704
41.300000,6.879970,48.996650,-0.229332,-24.953789,-0.260498,-19.231078
41.400000,6.896570,49.166960,-0.229886,-25.040527,-0.261216,-19.284069
41.500000,6.913250,49.301620,-0.230442,-25.109109,-0.261939,-19.322924
41.600000,6.929960,49.442590,-0.230999,-25.180904,-0.262663,-19.364149
41.700000,6.946650,49.607100,-0.231555,-25.264689,-0.263386,-19.414524
41.800000,6.963240,49.809140,-0.232108,-25.367587,-0.264106,-19.479567
41.900000,6.979880,49.915670,-0.232663,-25.421842,-0.264829,-19.507128
42.000000,6.996590,50.056960,-0.233220,-25.493800,-0.265555,-19.548145
42.100000,7.013280,50.261380,-0.233776,-25.597911,-0.266281,-19.613733
42.200000,7.029970,50.420930,-0.234332,-25.679169,-0.267007,-19.661709
42.300000,7.046600,50.563460,-0.234887,-25.751759,-0.267731,-19.703014
42.400000,7.063240,50.705360,-0.235441,-25.824028,-0.268457,-19.743984
42.500000,7.079910,50.871940,-0.235997,-25.908866,-0.269184,-19.794452
42.600000,7.096630,51.027020,-0.236554,-25.987848,-0.269913,-19.840310
42.700000,7.113210,51.171600,-0.237107,-26.061482,-0.270637,-19.882122
42.800000,7.129910,51.318580,-0.237664,-26.136338,-0.271367,-19.924680
42.900000,7.146600,51.485440,-0.238220,-26.221319,-0.272097,-19.974877
43.000000,7.163290,51.641220,-0.238776,-26.300657,-0.272828,-20.020683
43.100000,7.179920,51.815240,-0.239331,-26.389285,-0.273557,-20.073520
43.200000,7.196610,51.936240,-0.239887,-26.450910,-0.274288,-20.105680
43.300000,7.213280,52.133130,-0.240443,-26.551185,-0.275019,-20.167147
43.400000,7.229920,52.256510,-0.240997,-26.614022,-0.275750,-20.200114
43.500000,7.246620,52.396620,-0.241554,-26.685379,-0.276484,-20.239419
43.600000,7.263170,52.603620,-0.242106,-26.790804,-0.277211,-20.304598
43.700000,7.279900,52.713750,-0.242663,-26.846892,-0.277947,-20.332136
43.800000,7.296610,52.880700,-0.243220,-26.931919,-0.278683,-20.381529
43.900000,7.313250,53.038910,-0.243775,-27.012495,-0.279416,-20.427524
44.000000,7.329880,53.199920,-0.244329,-27.094497,-0.280150,-20.474516
44.100000,7.346570,53.366840,-0.244886,-27.179508,-0.280886,-20.523636
44.200000,7.363220,53.489060,-0.245441,-27.241755,-0.281621,-20.555520
44.300000,7.379920,53.660270,-0.245997,-27.328951,-0.282359,-20.606102
44.400000,7.396550,53.847090,-0.246552,-27.424098,-0.283095,-20.662641
44.500000,7.413220,54.004590,-0.247107,-27.504312,-0.283833,-20.707795
44.600000,7.429900,54.171960,-0.247663,-27.589553,-0.284571,-20.756632
44.700000,7.446550,54.290080,-0.248218,-27.649711,-0.285309,-20.786546
44.800000,7.463250,54.471420,-0.248775,-27.742066,-0.286050,-20.840534
44.900000,7.479880,54.632260,-0.249329,-27.823982,-0.286788,-20.886647
45.000000,7.496540,54.775220,-0.249885,-27.896790,-0.287528,-20.925810
45.100000,7.513220,54.919140,-0.250441,-27.970088,-0.288270,-20.965241
45.200000,7.529930,55.083810,-0.250998,-28.053954,-0.289013,-21.012477
45.300000,7.546550,55.247390,-0.251552,-28.137265,-0.289753,-21.059289
45.400000,7.563220,55.445740,-0.252107,-28.238284,-0.290496,-21.119205
45.500000,7.579920,55.592780,-0.252664,-28.313170,-0.291240,-21.159451
45.600000,7.596600,55.747440,-0.253220,-28.391938,-0.291985,-21.202531
45.700000,7.613230,55.947730,-0.253774,-28.493945,-0.292727,-21.262913
45.800000,7.629890,56.050430,-0.254330,-28.546250,-0.293472,-21.286091
45.900000,7.646600,56.230770,-0.254887,-28.638096,-0.294219,-21.338627
46.000000,7.663260,56.366130,-0.255442,-28.707034,-0.294965,-21.374052
46.100000,7.679940,56.573710,-0.255998,-28.812754,-0.295712,-21.436747
46.200000,7.696540,56.691310,-0.256551,-28.872647,-0.296456,-21.465331
46.300000,7.713220,56.902630,-0.257107,-28.980271,-0.297204,-21.529231
46.400000,7.729960,57.096530,-0.257665,-29.079024,-0.297955,-21.586368
46.500000,7.746670,57.184090,-0.258222,-29.123618,-0.298706,-21.603249
46.600000,7.763270,57.352330,-0.258776,-29.209302,-0.299452,-21.650645
46.700000,7.779920,57.549580,-0.259331,-29.309760,-0.300201,-21.708841
46.800000,7.796630,57.681840,-0.259888,-29.377120,-0.300953,-21.742369
46.900000,7.813280,57.843960,-0.260443,-29.459687,-0.301703,-21.787127
47.000000,7.829920,57.995120,-0.260997,-29.536672,-0.302454,-21.827679
47.100000,7.846500,58.218640,-0.261550,-29.650510,-0.303202,-21.895419
47.200000,7.863220,58.354430,-0.262107,-29.719667,-0.303957,-21.929924
47.300000,7.879900,58.516130,-0.262663,-29.802020,-0.304711,-21.974122
47.400000,7.896620,58.702000,-0.263221,-29.896683,-0.305467,-22.027258
47.500000,7.913270,58.825270,-0.263776,-29.959464,-0.306220,-22.056886
47.600000,7.929960,59.030390,-0.264332,-30.063931,-0.306976,-22.117072
47.700000,7.946610,59.140400,-0.264887,-30.119958,-0.307731,-22.141573
47.800000,7.963290,59.364930,-0.265443,-30.234311,-0.308488,-22.208824
47.900000,7.979920,59.507860,-0.265997,-30.307104,-0.309243,-22.245495
48.000000,7.996560,59.670890,-0.266552,-30.390135,-0.309999,-22.289584
48.100000,8.013280,59.832860,-0.267109,-30.472625,-0.310759,-22.333103
48.200000,8.029950,59.998610,-0.267665,-30.557041,-0.311517,-22.377991
48.300000,8.046620,60.203070,-0.268221,-30.661172,-0.312276,-22.437212
48.400000,8.063220,60.335070,-0.268774,-30.728399,-0.313033,-22.469404
48.500000,8.079900,60.515300,-0.269330,-30.820189,-0.313793,-22.519388
48.600000,8.096550,60.654170,-0.269885,-30.890915,-0.314553,-22.553920
48.700000,8.113210,60.871270,-0.270440,-31.001483,-0.315314,-22.617432
48.800000,8.129830,60.995400,-0.270994,-31.064702,-0.316074,-22.646344
48.900000,8.146570,61.201210,-0.271552,-31.169520,-0.316839,-22.705364
49.000000,8.163270,61.342270,-0.272109,-31.241362,-0.317604,-22.740306
49.100000,8.179930,61.535060,-0.272664,-31.339549,-0.318367,-22.794372
49.200000,8.196630,61.721890,-0.273221,-31.434700,-0.319133,-22.846080
49.300000,8.213260,61.831150,-0.273775,-31.490346,-0.319896,-22.869066
49.400000,8.229940,62.035580,-0.274331,-31.594461,-0.320662,-22.927111
49.500000,8.246660,62.207290,-0.274889,-31.681913,-0.321430,-22.972914
49.600000,8.263310,62.397510,-0.275444,-31.778791,-0.322196,-23.025524
49.700000,8.279930,62.562010,-0.275998,-31.862570,-0.322961,-23.068575
49.800000,8.296590,62.764700,-0.276553,-31.965799,-0.323728,-23.125562
49.900000,8.313290,62.878350,-0.277110,-32.023681,-0.324498,-23.149609
50.000000,8.329920,63.062530,-0.277664,-32.117483,-0.325265,-23.199614
50.100000,8.346600,63.237870,-0.278220,-32.206783,-0.326035,-23.246212
50.200000,8.363250,63.404900,-0.278775,-32.291850,-0.326804,-23.289690
50.300000,8.379940,63.577480,-0.279331,-32.379745,-0.327576,-23.335067
50.400000,8.396600,63.766170,-0.279887,-32.475844,-0.328347,-23.386288
50.500000,8.413230,63.938880,-0.280441,-32.563804,-0.329117,-23.431578
50.600000,8.429820,64.111350,-0.280994,-32.651642,-0.329886,-23.476727
50.700000,8.446570,64.282230,-0.281552,-32.738671,-0.330662,-23.521022
50.800000,8.463280,64.477110,-0.282109,-32.837922,-0.331438,-23.574038
50.900000,8.479910,64.630070,-0.282664,-32.915824,-0.332210,-23.611717
51.000000,8.496580,64.823780,-0.283219,-33.014480,-0.332985,-23.664141
51.100000,8.513190,65.016370,-0.283773,-33.112565,-0.333758,-23.716113
51.200000,8.529940,65.186760,-0.284331,-33.199344,-0.334538,-23.759730
51.300000,8.546600,65.335590,-0.284887,-33.275143,-0.335314,-23.795498
51.400000,8.563220,65.529160,-0.285441,-33.373727,-0.336089,-23.847508
51.500000,8.579910,65.644550,-0.285997,-33.432495,-0.336868,-23.870902
51.600000,8.596580,65.855770,-0.286553,-33.540068,-0.337647,-23.929072
51.700000,8.613270,66.031500,-0.287109,-33.629567,-0.338427,-23.974216
51.800000,8.629950,66.218680,-0.287665,-33.724897,-0.339207,-24.023424
51.900000,8.646580,66.404140,-0.288219,-33.819351,-0.339985,-24.071960
52.000000,8.663240,66.576740,-0.288775,-33.907255,-0.340766,-24.115699
52.100000,8.679940,66.795230,-0.289331,-34.018531,-0.341549,-24.175904
52.200000,8.696610,66.971240,-0.289887,-34.108172,-0.342331,-24.220657
52.300000,8.713210,67.121180,-0.290440,-34.184536,-0.343111,-24.255968
52.400000,8.729870,67.311910,-0.290996,-34.281674,-0.343894,-24.305856
52.500000,8.746580,67.442180,-0.291553,-34.348020,-0.344680,-24.333763
52.600000,8.763220,67.658500,-0.292107,-34.458191,-0.345463,-24.392701
52.700000,8.779850,67.807120,-0.292662,-34.533883,-0.346246,-24.427139
52.800000,8.796580,68.002140,-0.293219,-34.633206,-0.347035,-24.478080
52.900000,8.813230,68.190060,-0.293774,-34.728912,-0.347820,-24.526449
53.000000,8.829930,68.357930,-0.294331,-34.814408,-0.348609,-24.567448
53.100000,8.846630,68.552210,-0.294888,-34.913354,-0.349398,-24.617836
53.200000,8.863260,68.716870,-0.295442,-34.997215,-0.350185,-24.657567
53.300000,8.879930,68.911580,-0.295998,-35.096379,-0.350974,-24.707933
53.400000,8.896640,69.070050,-0.296555,-35.177088,-0.351765,-24.745158
53.500000,8.913330,69.273620,-0.297111,-35.280765,-0.352556,-24.798462
53.600000,8.929920,69.458760,-0.297664,-35.375056,-0.353343,-24.845175
53.700000,8.946590,69.628850,-0.298220,-35.461682,-0.354135,-24.886311
53.800000,8.963250,69.799550,-0.298775,-35.548619,-0.354926,-24.927580
53.900000,8.979940,70.038340,-0.299331,-35.670234,-0.355720,-24.993015
54.000000,8.996540,70.197620,-0.299885,-35.751354,-0.356510,-25.030071
54.100000,9.013210,70.373980,-0.300440,-35.841174,-0.357304,-25.073040
54.200000,9.029910,70.556470,-0.300997,-35.934115,-0.358100,-25.118054
54.300000,9.046560,70.715640,-0.301552,-36.015180,-0.358895,-25.154730
54.400000,9.063240,70.928760,-0.302108,-36.123721,-0.359691,-25.210456
54.500000,9.079920,71.103880,-0.302664,-36.212909,-0.360488,-25.252565
54.600000,9.096580,71.342750,-0.303219,-36.334564,-0.361285,-25.317222
54.700000,9.113260,71.453270,-0.303775,-36.390852,-0.362083,-25.336209
54.800000,9.129960,71.648280,-0.304332,-36.490169,-0.362883,-25.385043
54.900000,9.146530,71.874500,-0.304884,-36.605382,-0.363677,-25.444975
55.000000,9.163250,72.073610,-0.305442,-36.706788,-0.364479,-25.495006
55.100000,9.179980,72.242130,-0.305999,-36.792615,-0.365282,-25.534099
55.200000,9.196650,72.381940,-0.306555,-36.863819,-0.366083,-25.563031
55.300000,9.213230,72.594170,-0.307108,-36.971907,-0.366881,-25.617551
55.400000,9.229880,72.816040,-0.307663,-37.084905,-0.367682,-25.675264
55.500000,9.246560,72.996200,-0.308219,-37.176659,-0.368485,-25.718119
55.600000,9.263240,73.159290,-0.308775,-37.259720,-0.369289,-25.754863
55.700000,9.279950,73.325170,-0.309332,-37.344202,-0.370096,-25.792458
55.800000,9.296590,73.567110,-0.309886,-37.467421,-0.370899,-25.856780
55.900000,9.313210,73.743620,-0.310440,-37.557317,-0.371702,-25.898011
56.000000,9.329920,73.926330,-0.310997,-37.650371,-0.372510,-25.941206
56.100000,9.346630,74.099370,-0.311554,-37.738499,-0.373319,-25.980906
56.200000,9.363210,74.301920,-0.312107,-37.841657,-0.374122,-26.031011
56.300000,9.379900,74.517440,-0.312663,-37.951421,-0.374931,-26.085403
56.400000,9.396590,74.699170,-0.313220,-38.043975,-0.375741,-26.127854
56.500000,9.413300,74.878870,-0.313777,-38.135495,-0.376552,-26.169467
56.600000,9.429920,75.105160,-0.314331,-38.250744,-0.377360,-26.227362
56.700000,9.446550,75.307680,-0.314885,-38.353886,-0.378169,-26.276823
