Repository: abubakardawood/tissue-phantom-material-database

Title:
A Database of Silicone Phantom Materials for Modeling Human Tissue Mechanics Across Varying Stiffnesses

Description:
This dataset contains processed mechanical compression test data for soft silicone phantoms
fabricated using Ecoflex (Smooth-On) with varying base materials and thinner concentrations.
The dataset provides force–compression measurements together with derived engineering and
true stress–strain quantities, intended for mechanical characterization, constitutive model
fitting, and the design of tissue-equivalent phantoms.

All files in this dataset are processed outputs generated from raw experimental measurements.
The raw data files are not included in this archive.

File: data/EF50_25T/EF50_25T_A4.csv (part 1 of 2)
EF50_25T_A_sample_4
Compression test;
Cylinder Diameter: 50mm;
Cylinder Height: 30mm;
Speed (mm/min): 10;
Machine: INSTRON 5900;
Load cell: 10kN;
Time (s),Compression (mm),Load (N),Engineering Strain [-],Engineering Stress (kPa),True Strain [-],True Stress (kPa)
0.000000,0.000000,0.020220,-0.000000,-0.010298,0.000000,-0.010298
0.100000,0.008010,0.022800,-0.000267,-0.011612,-0.000267,-0.011609
0.200000,0.028210,-0.019100,-0.000940,0.009728,-0.000941,0.009718
0.300000,0.046350,-0.003210,-0.001545,0.001635,-0.001546,0.001632
0.400000,0.063230,0.043670,-0.002108,-0.022241,-0.002110,-0.022194
0.500000,0.079890,0.074400,-0.002663,-0.037892,-0.002667,-0.037791
0.600000,0.096580,0.062390,-0.003219,-0.031775,-0.003225,-0.031673
0.700000,0.113300,0.056990,-0.003777,-0.029025,-0.003784,-0.028915
0.800000,0.129940,0.096460,-0.004331,-0.049127,-0.004341,-0.048914
0.900000,0.146560,0.119760,-0.004885,-0.060993,-0.004897,-0.060695
1.000000,0.163320,0.143320,-0.005444,-0.072992,-0.005459,-0.072595
1.100000,0.180020,0.177270,-0.006001,-0.090283,-0.006019,-0.089741
1.200000,0.196680,0.225780,-0.006556,-0.114989,-0.006578,-0.114235
1.300000,0.213290,0.248750,-0.007110,-0.126687,-0.007135,-0.125787
1.400000,0.229940,0.258210,-0.007665,-0.131505,-0.007694,-0.130497
1.500000,0.246630,0.320790,-0.008221,-0.163377,-0.008255,-0.162034
1.600000,0.263290,0.359140,-0.008776,-0.182909,-0.008815,-0.181303
1.700000,0.279980,0.433320,-0.009333,-0.220688,-0.009376,-0.218628
1.800000,0.296570,0.478560,-0.009886,-0.243729,-0.009935,-0.241319
1.900000,0.313270,0.557280,-0.010442,-0.283820,-0.010497,-0.280857
2.000000,0.329980,0.608220,-0.010999,-0.309764,-0.011060,-0.306357
2.100000,0.346650,0.665710,-0.011555,-0.339043,-0.011622,-0.335126
2.200000,0.363200,0.747480,-0.012107,-0.380688,-0.012181,-0.376080
2.300000,0.379880,0.853290,-0.012663,-0.434577,-0.012744,-0.429074
2.400000,0.396580,0.913440,-0.013219,-0.465211,-0.013307,-0.459061
2.500000,0.413280,1.010900,-0.013776,-0.514847,-0.013872,-0.507755
2.600000,0.429920,1.058320,-0.014331,-0.538998,-0.014434,-0.531274
2.700000,0.446600,1.146430,-0.014887,-0.583872,-0.014999,-0.575180
2.800000,0.463270,1.199330,-0.015442,-0.610814,-0.015563,-0.601381
2.900000,0.479950,1.305580,-0.015998,-0.664926,-0.016128,-0.654289
3.000000,0.496610,1.422270,-0.016554,-0.724356,-0.016692,-0.712365
3.100000,0.513240,1.484890,-0.017108,-0.756248,-0.017256,-0.743310
3.200000,0.529910,1.567980,-0.017664,-0.798566,-0.017822,-0.784460
3.300000,0.546590,1.685470,-0.018220,-0.858403,-0.018388,-0.842763
3.400000,0.563260,1.747330,-0.018775,-0.889908,-0.018954,-0.873200
3.500000,0.579830,1.836250,-0.019328,-0.935194,-0.019517,-0.917119
3.600000,0.596520,1.889090,-0.019884,-0.962106,-0.020084,-0.942975
3.700000,0.613230,2.010030,-0.020441,-1.023700,-0.020653,-1.002774
3.800000,0.629880,2.080580,-0.020996,-1.059631,-0.021220,-1.037383
3.900000,0.646550,2.230000,-0.021552,-1.135730,-0.021787,-1.111253
4.000000,0.663250,2.320010,-0.022108,-1.181571,-0.022356,-1.155449
4.100000,0.679950,2.395040,-0.022665,-1.219784,-0.022926,-1.192137
4.200000,0.696660,2.499780,-0.023222,-1.273127,-0.023496,-1.243563
4.300000,0.713270,2.552200,-0.023776,-1.299825,-0.024063,-1.268921
4.400000,0.729890,2.654380,-0.024330,-1.351865,-0.024631,-1.318974
4.500000,0.746510,2.769440,-0.024884,-1.410464,-0.025198,-1.375367
4.600000,0.763270,2.849610,-0.025442,-1.451294,-0.025772,-1.414370
4.700000,0.779980,2.946810,-0.025999,-1.500798,-0.026343,-1.461778
4.800000,0.796620,3.028850,-0.026554,-1.542581,-0.026913,-1.501619
4.900000,0.813250,3.144860,-0.027108,-1.601664,-0.027483,-1.558246
5.000000,0.829940,3.281810,-0.027665,-1.671412,-0.028055,-1.625173
5.100000,0.846620,3.361580,-0.028221,-1.712039,-0.028627,-1.663724
5.200000,0.863260,3.474230,-0.028775,-1.769411,-0.029197,-1.718495
5.300000,0.879910,3.520850,-0.029330,-1.793154,-0.029769,-1.740560
5.400000,0.896590,3.661280,-0.029886,-1.864675,-0.030342,-1.808946
5.500000,0.913280,3.784210,-0.030443,-1.927282,-0.030916,-1.868611
5.600000,0.929930,3.888880,-0.030998,-1.980590,-0.031488,-1.919197
5.700000,0.946570,3.987010,-0.031552,-2.030568,-0.032061,-1.966498
5.800000,0.963230,4.052710,-0.032108,-2.064028,-0.032634,-1.997757
5.900000,0.979960,4.155670,-0.032665,-2.116465,-0.033211,-2.047330
6.000000,0.996630,4.245170,-0.033221,-2.162047,-0.033785,-2.090222
6.100000,1.013260,4.344940,-0.033775,-2.212860,-0.034359,-2.138120
6.200000,1.029950,4.493740,-0.034332,-2.288643,-0.034935,-2.210070
6.300000,1.046640,4.620930,-0.034888,-2.353420,-0.035511,-2.271314
6.400000,1.063320,4.710760,-0.035444,-2.399170,-0.036087,-2.314134
6.500000,1.079930,4.790960,-0.035998,-2.440016,-0.036662,-2.352181
6.600000,1.096580,4.881110,-0.036553,-2.485929,-0.037237,-2.395062
6.700000,1.113300,4.959350,-0.037110,-2.525776,-0.037816,-2.432045
6.800000,1.129960,5.106970,-0.037665,-2.600958,-0.038393,-2.502992
6.900000,1.146630,5.223800,-0.038221,-2.660459,-0.038971,-2.558774
7.000000,1.163220,5.331680,-0.038774,-2.715402,-0.039546,-2.610115
7.100000,1.179850,5.410330,-0.039328,-2.755458,-0.040123,-2.647091
7.200000,1.196520,5.514490,-0.039884,-2.808507,-0.040701,-2.696492
7.300000,1.213260,5.596870,-0.040442,-2.850462,-0.041283,-2.735184
7.400000,1.229910,5.738830,-0.040997,-2.922762,-0.041861,-2.802938
7.500000,1.246520,5.837520,-0.041551,-2.973025,-0.042439,-2.849493
7.600000,1.263280,5.921100,-0.042109,-3.015591,-0.043022,-2.888607
7.700000,1.279980,6.039920,-0.042666,-3.076106,-0.043603,-2.944861
7.800000,1.296530,6.137970,-0.043218,-3.126042,-0.044179,-2.990942
7.900000,1.313200,6.238110,-0.043773,-3.177043,-0.044760,-3.037974
8.000000,1.329890,6.364010,-0.044330,-3.241164,-0.045342,-3.097484
8.100000,1.346570,6.425400,-0.044886,-3.272429,-0.045924,-3.125544
8.200000,1.363270,6.545900,-0.045442,-3.333799,-0.046507,-3.182304
8.300000,1.379930,6.675610,-0.045998,-3.399860,-0.047089,-3.243475
8.400000,1.396610,6.780860,-0.046554,-3.453464,-0.047672,-3.292692
8.500000,1.413280,6.891390,-0.047109,-3.509756,-0.048255,-3.344414
8.600000,1.429970,7.018780,-0.047666,-3.574635,-0.048839,-3.404248
8.700000,1.446580,7.087000,-0.048219,-3.609379,-0.049421,-3.435338
8.800000,1.463220,7.187800,-0.048774,-3.660716,-0.050004,-3.482169
8.900000,1.479920,7.286130,-0.049331,-3.710796,-0.050589,-3.527740
9.000000,1.496610,7.391220,-0.049887,-3.764317,-0.051174,-3.576527
9.100000,1.513220,7.501140,-0.050441,-3.820299,-0.051757,-3.627601
9.200000,1.529890,7.616120,-0.050996,-3.878858,-0.052343,-3.681051
9.300000,1.546590,7.726170,-0.051553,-3.934906,-0.052929,-3.732050
9.400000,1.563280,7.834320,-0.052109,-3.989986,-0.053516,-3.782071
9.500000,1.579960,7.957770,-0.052665,-4.052859,-0.054103,-3.839414
9.600000,1.596590,8.050720,-0.053220,-4.100198,-0.054688,-3.881987
9.700000,1.613270,8.166140,-0.053776,-4.158981,-0.055276,-3.935329
9.800000,1.629930,8.288040,-0.054331,-4.221064,-0.055863,-3.991729
9.900000,1.646650,8.364240,-0.054888,-4.259872,-0.056452,-4.026055
10.000000,1.663270,8.463090,-0.055442,-4.310216,-0.057039,-4.071248
10.100000,1.679890,8.565480,-0.055996,-4.362363,-0.057625,-4.118087
10.200000,1.696600,8.648400,-0.056553,-4.404594,-0.058215,-4.155499
10.300000,1.713290,8.804900,-0.057110,-4.484299,-0.058805,-4.228202
10.400000,1.729920,8.895920,-0.057664,-4.530655,-0.059393,-4.269399
10.500000,1.746550,8.997450,-0.058218,-4.582364,-0.059982,-4.315586
10.600000,1.763270,9.104060,-0.058776,-4.636660,-0.060574,-4.364137
10.700000,1.779910,9.220060,-0.059330,-4.695738,-0.061163,-4.417138
10.800000,1.796600,9.307360,-0.059887,-4.740200,-0.061755,-4.456325
10.900000,1.813250,9.443880,-0.060442,-4.809729,-0.062345,-4.519021
11.000000,1.829950,9.537630,-0.060998,-4.857475,-0.062938,-4.561177
11.100000,1.846640,9.668890,-0.061555,-4.924325,-0.063531,-4.621210
11.200000,1.863300,9.759220,-0.062110,-4.970330,-0.064123,-4.661623
11.300000,1.879870,9.845720,-0.062662,-5.014384,-0.064712,-4.700171
11.400000,1.896480,9.951560,-0.063216,-5.068288,-0.065303,-4.747891
11.500000,1.913230,10.090150,-0.063774,-5.138871,-0.065899,-4.811143
11.600000,1.929910,10.156880,-0.064330,-5.172857,-0.066493,-4.840085
11.700000,1.946590,10.257240,-0.064886,-5.223969,-0.067087,-4.885005
11.800000,1.963190,10.364840,-0.065440,-5.278770,-0.067679,-4.933329
11.900000,1.979910,10.492460,-0.065997,-5.343766,-0.068276,-4.991093
12.000000,1.996550,10.599480,-0.066552,-5.398271,-0.068870,-5.039007
12.100000,2.013250,10.710260,-0.067108,-5.454691,-0.069466,-5.088635
12.200000,2.029870,10.837700,-0.067662,-5.519595,-0.070060,-5.146127
12.300000,2.046520,10.929530,-0.068217,-5.566364,-0.070656,-5.186641
12.400000,2.063220,11.060420,-0.068774,-5.633026,-0.071253,-5.245620
12.500000,2.079880,11.156940,-0.069329,-5.682183,-0.071850,-5.288241
12.600000,2.096600,11.264500,-0.069887,-5.736963,-0.072449,-5.336026
12.700000,2.113230,11.357580,-0.070441,-5.784368,-0.073045,-5.376911
12.800000,2.129930,11.413310,-0.070998,-5.812751,-0.073644,-5.400059
12.900000,2.146620,11.574000,-0.071554,-5.894590,-0.074243,-5.472808
13.000000,2.163310,11.668810,-0.072110,-5.942876,-0.074842,-5.514333
13.100000,2.179910,11.756300,-0.072664,-5.987434,-0.075439,-5.552365
13.200000,2.196610,11.901890,-0.073220,-6.061583,-0.076039,-5.617752
13.300000,2.213310,11.986050,-0.073777,-6.104445,-0.076640,-5.654077
13.400000,2.229980,12.114860,-0.074333,-6.170048,-0.077240,-5.711411
13.500000,2.246570,12.195090,-0.074886,-6.210908,-0.077838,-5.745800
13.600000,2.263220,12.325220,-0.075441,-6.277183,-0.078438,-5.803628
13.700000,2.279920,12.419280,-0.075997,-6.325087,-0.079040,-5.844398
13.800000,2.296610,12.494260,-0.076554,-6.363274,-0.079643,-5.876142
13.900000,2.313270,12.624980,-0.077109,-6.429850,-0.080244,-5.934050
14.000000,2.329880,12.716930,-0.077663,-6.476679,-0.080844,-5.973683
14.100000,2.346590,12.804970,-0.078220,-6.521518,-0.081448,-6.011407
14.200000,2.363290,12.918830,-0.078776,-6.579506,-0.082052,-6.061197
14.300000,2.379960,13.022650,-0.079332,-6.632381,-0.082656,-6.106221
14.400000,2.396580,13.145400,-0.079886,-6.694897,-0.083258,-6.160069
14.500000,2.413250,13.279200,-0.080442,-6.763041,-0.083862,-6.219011
14.600000,2.429930,13.368160,-0.080998,-6.808348,-0.084467,-6.256888
14.700000,2.446590,13.433170,-0.081553,-6.841457,-0.085071,-6.283516
14.800000,2.463240,13.504320,-0.082108,-6.877694,-0.085676,-6.312980
14.900000,2.479880,13.629800,-0.082663,-6.941600,-0.086280,-6.367789
15.000000,2.496580,13.614800,-0.083219,-6.933961,-0.086887,-6.356921
15.100000,2.513280,13.692380,-0.083776,-6.973472,-0.087494,-6.389262
15.200000,2.529930,13.747250,-0.084331,-7.001417,-0.088100,-6.410980
15.300000,2.546580,13.820710,-0.084886,-7.038830,-0.088707,-6.441332
15.400000,2.563240,13.957810,-0.085441,-7.108654,-0.089314,-6.501281
15.500000,2.579930,14.053580,-0.085998,-7.157430,-0.089922,-6.541907
15.600000,2.596580,14.156890,-0.086553,-7.210045,-0.090530,-6.585996
15.700000,2.613160,14.245840,-0.087105,-7.255347,-0.091135,-6.623367
15.800000,2.629860,14.391620,-0.087662,-7.329592,-0.091745,-6.687065
15.900000,2.646600,14.475480,-0.088220,-7.372301,-0.092357,-6.721917
16.000000,2.663250,14.571990,-0.088775,-7.421454,-0.092965,-6.762614
16.100000,2.679900,14.665630,-0.089330,-7.469144,-0.093575,-6.801925
16.200000,2.696530,14.798100,-0.089884,-7.536610,-0.094184,-6.859187
16.300000,2.713230,14.948840,-0.090441,-7.613382,-0.094795,-6.924820
16.400000,2.729930,15.056520,-0.090998,-7.668223,-0.095408,-6.970432
16.500000,2.746600,15.149920,-0.091553,-7.715791,-0.096019,-7.009385
16.600000,2.763270,15.295460,-0.092109,-7.789914,-0.096631,-7.072393
16.700000,2.779930,15.436990,-0.092664,-7.861994,-0.097243,-7.133468
16.800000,2.796640,15.521820,-0.093221,-7.905198,-0.097857,-7.168265
16.900000,2.813340,15.622770,-0.093778,-7.956611,-0.098471,-7.210456
17.000000,2.829870,15.753830,-0.094329,-8.023360,-0.099079,-7.266524
17.100000,2.846560,15.848200,-0.094885,-8.071422,-0.099694,-7.305562
17.200000,2.863270,16.014110,-0.095442,-8.155919,-0.100309,-7.377499
17.300000,2.879900,16.095840,-0.095997,-8.197544,-0.100922,-7.410607
17.400000,2.896540,16.228020,-0.096551,-8.264863,-0.101536,-7.466879
17.500000,2.913230,16.325850,-0.097108,-8.314687,-0.102152,-7.507267
17.600000,2.929930,16.452990,-0.097664,-8.379439,-0.102769,-7.561067
17.700000,2.946610,16.625180,-0.098220,-8.467135,-0.103385,-7.635490
17.800000,2.963280,16.703910,-0.098776,-8.507232,-0.104001,-7.666921
17.900000,2.979950,16.845180,-0.099332,-8.579180,-0.104618,-7.726996
18.000000,2.996620,16.925050,-0.099887,-8.619857,-0.105235,-7.758843
18.100000,3.013300,17.059650,-0.100443,-8.688408,-0.105853,-7.815716
18.200000,3.029970,17.160150,-0.100999,-8.739593,-0.106471,-7.856903
18.300000,3.046530,17.306880,-0.101551,-8.814322,-0.107085,-7.919218
18.400000,3.063200,17.428390,-0.102107,-8.876206,-0.107704,-7.969886
18.500000,3.079940,17.543670,-0.102665,-8.934918,-0.108326,-8.017617
18.600000,3.096640,17.667210,-0.103221,-8.997836,-0.108946,-8.069068
18.700000,3.113260,17.760540,-0.103775,-9.045369,-0.109564,-8.106683
18.800000,3.129930,17.886140,-0.104331,-9.109336,-0.110184,-8.158950
18.900000,3.146600,18.010250,-0.104887,-9.172545,-0.110805,-8.210467
19.000000,3.163240,18.115360,-0.105441,-9.226077,-0.111425,-8.253267
19.100000,3.179940,18.286470,-0.105998,-9.313223,-0.112047,-8.326040
19.200000,3.196580,18.401210,-0.106553,-9.371659,-0.112668,-8.373084
19.300000,3.213220,18.530260,-0.107107,-9.437384,-0.113289,-8.426571
19.400000,3.229910,18.635880,-0.107664,-9.491176,-0.113912,-8.469321
19.500000,3.246590,18.743990,-0.108220,-9.546236,-0.114535,-8.513145
19.600000,3.263180,18.867330,-0.108773,-9.609052,-0.115156,-8.563850
19.700000,3.279870,18.980440,-0.109329,-9.666659,-0.115780,-8.609813
19.800000,3.296560,19.091260,-0.109885,-9.723099,-0.116405,-8.654673
19.900000,3.313260,19.239420,-0.110442,-9.798556,-0.117031,-8.716384
20.000000,3.329870,19.332120,-0.110996,-9.845768,-0.117653,-8.752930
20.100000,3.346540,19.500500,-0.111551,-9.931523,-0.118278,-8.823648
20.200000,3.363260,19.570770,-0.112109,-9.967311,-0.118906,-8.849889
20.300000,3.379950,19.736910,-0.112665,-10.051926,-0.119533,-8.919426
20.400000,3.396600,19.862300,-0.113220,-10.115786,-0.120158,-8.970477
20.500000,3.413220,20.005190,-0.113774,-10.188560,-0.120783,-9.029366
20.600000,3.429890,20.088910,-0.114330,-10.231198,-0.121410,-9.061468
20.700000,3.446580,20.239610,-0.114886,-10.307949,-0.122039,-9.123710
20.800000,3.463290,20.325410,-0.115443,-10.351646,-0.122668,-9.156621
20.900000,3.479900,20.478320,-0.115997,-10.429523,-0.123294,-9.219733
21.000000,3.496550,20.561810,-0.116552,-10.472044,-0.123922,-9.251510
21.100000,3.513260,20.691510,-0.117109,-10.538100,-0.124553,-9.303997
21.200000,3.529980,20.826280,-0.117666,-10.606737,-0.125185,-9.358685
21.300000,3.546630,20.987290,-0.118221,-10.688739,-0.125814,-9.425106
21.400000,3.563290,21.105920,-0.118776,-10.749157,-0.126444,-9.472411
21.500000,3.579960,21.220150,-0.119332,-10.807334,-0.127075,-9.517673
21.600000,3.596590,21.355410,-0.119886,-10.876221,-0.127704,-9.572311
21.700000,3.613220,21.478910,-0.120441,-10.939119,-0.128334,-9.621604
21.800000,3.629870,21.639090,-0.120996,-11.020698,-0.128965,-9.687241
21.900000,3.646580,21.686660,-0.121553,-11.044925,-0.129599,-9.702385
22.000000,3.663250,21.836900,-0.122108,-11.121442,-0.130232,-9.763421
22.100000,3.679950,22.012280,-0.122665,-11.210762,-0.130866,-9.835594
22.200000,3.696560,22.112950,-0.123219,-11.262033,-0.131498,-9.874340
22.300000,3.713270,22.181810,-0.123776,-11.297103,-0.132133,-9.898797
22.400000,3.729940,22.365760,-0.124331,-11.390788,-0.132767,-9.974556
22.500000,3.746610,22.503460,-0.124887,-11.460918,-0.133402,-10.029598
22.600000,3.763260,22.616440,-0.125442,-11.518458,-0.134037,-10.073560
22.700000,3.779850,22.717210,-0.125995,-11.569780,-0.134669,-10.112046
22.800000,3.796580,22.865740,-0.126553,-11.645426,-0.135307,-10.171666
22.900000,3.813270,23.000390,-0.127109,-11.714002,-0.135945,-10.225047
23.000000,3.829970,23.105350,-0.127666,-11.767458,-0.136583,-10.265158
23.100000,3.846530,23.264390,-0.128218,-11.848457,-0.137216,-10.329275
23.200000,3.863240,23.383570,-0.128775,-11.909154,-0.137855,-10.375557
23.300000,3.879910,23.494010,-0.129330,-11.965401,-0.138493,-10.417912
23.400000,3.896630,23.645720,-0.129888,-12.042666,-0.139133,-10.478472
23.500000,3.913300,23.768520,-0.130443,-12.105208,-0.139772,-10.526164
23.600000,3.929910,23.891400,-0.130997,-12.167790,-0.140409,-10.573846
23.700000,3.946590,24.012080,-0.131553,-12.229252,-0.141049,-10.620457
23.800000,3.963300,24.123510,-0.132110,-12.286003,-0.141690,-10.662899
23.900000,3.979950,24.282720,-0.132665,-12.367088,-0.142330,-10.726408
24.000000,3.996510,24.411890,-0.133217,-12.432873,-0.142967,-10.776603
24.100000,4.013240,24.514090,-0.133775,-12.484924,-0.143610,-10.814757
24.200000,4.029900,24.666600,-0.134330,-12.562596,-0.144252,-10.875063
24.300000,4.046580,24.826060,-0.134886,-12.643809,-0.144894,-10.938336
24.400000,4.063220,24.928790,-0.135441,-12.696128,-0.145535,-10.976556
24.500000,4.079880,25.054280,-0.135996,-12.760040,-0.146178,-11.024726
24.600000,4.096590,25.185830,-0.136553,-12.827038,-0.146823,-11.075467
24.700000,4.113270,25.311900,-0.137109,-12.891245,-0.147467,-11.123739
24.800000,4.129930,25.421820,-0.137664,-12.947227,-0.148111,-11.164855
24.900000,4.146600,25.579030,-0.138220,-13.027293,-0.148755,-11.226661
25.000000,4.163310,25.685880,-0.138777,-13.081711,-0.149402,-11.266271
25.100000,4.179970,25.814730,-0.139332,-13.147334,-0.150047,-11.315485
25.200000,4.196580,25.944190,-0.139886,-13.213267,-0.150690,-11.364916
25.300000,4.213170,26.090620,-0.140439,-13.287844,-0.151333,-11.421712
25.400000,4.229840,26.212620,-0.140995,-13.349978,-0.151980,-11.467702
25.500000,4.246610,26.354060,-0.141554,-13.422013,-0.152631,-11.522077
25.600000,4.263250,26.505430,-0.142108,-13.499105,-0.153277,-11.580769
25.700000,4.279880,26.623250,-0.142663,-13.559110,-0.153924,-11.624731
25.800000,4.296610,26.742900,-0.143220,-13.620047,-0.154574,-11.669379
25.900000,4.313280,26.875310,-0.143776,-13.687483,-0.155223,-11.719551
26.000000,4.329930,26.999980,-0.144331,-13.750977,-0.155872,-11.766285
26.100000,4.346620,27.125970,-0.144887,-13.815143,-0.156522,-11.813504
26.200000,4.363190,27.274230,-0.145440,-13.890651,-0.157168,-11.870400
26.300000,4.379880,27.370840,-0.145996,-13.939854,-0.157819,-11.904691
26.400000,4.396580,27.520320,-0.146553,-14.015984,-0.158471,-11.961904
26.500000,4.413260,27.648100,-0.147109,-14.081062,-0.159123,-12.009615
26.600000,4.429870,27.776790,-0.147662,-14.146603,-0.159773,-12.057683
26.700000,4.446560,27.887370,-0.148219,-14.202921,-0.160425,-12.097783
26.800000,4.463240,28.063570,-0.148775,-14.292659,-0.161078,-12.166273
26.900000,4.479930,28.167510,-0.149331,-14.345595,-0.161732,-12.203353
27.000000,4.496570,28.277100,-0.149886,-14.401409,-0.162384,-12.242844
27.100000,4.513230,28.459780,-0.150441,-14.494447,-0.163038,-12.313888
27.200000,4.529910,28.504800,-0.150997,-14.517375,-0.163693,-12.325295
27.300000,4.546620,28.718220,-0.151554,-14.626069,-0.164349,-12.409430
27.400000,4.563300,28.834460,-0.152110,-14.685270,-0.165004,-12.451493
27.500000,4.579890,28.948440,-0.152663,-14.743319,-0.165657,-12.492560
27.600000,4.596560,29.108770,-0.153219,-14.824975,-0.166313,-12.553512
27.700000,4.613290,29.234070,-0.153776,-14.888790,-0.166972,-12.599246
27.800000,4.629950,29.381180,-0.154332,-14.963712,-0.167628,-12.654337
27.900000,4.646560,29.472150,-0.154885,-15.010043,-0.168283,-12.685207
28.000000,4.663200,29.642880,-0.155440,-15.096995,-0.168939,-12.750318
28.100000,4.679940,29.754170,-0.155998,-15.153674,-0.169600,-12.789731
28.200000,4.696600,29.902240,-0.156553,-15.229086,-0.170259,-12.844922
28.300000,4.713200,30.046420,-0.157107,-15.302516,-0.170915,-12.898389
28.400000,4.729910,30.123920,-0.157664,-15.341986,-0.171576,-12.923113
28.500000,4.746580,30.299730,-0.158219,-15.431526,-0.172236,-12.989960
28.600000,4.763250,30.442860,-0.158775,-15.504421,-0.172896,-13.042707
28.700000,4.779890,30.552600,-0.159330,-15.560311,-0.173556,-13.081092
28.800000,4.796540,30.700440,-0.159885,-15.635606,-0.174216,-13.135712
28.900000,4.813180,30.838720,-0.160439,-15.706031,-0.174877,-13.186166
29.000000,4.829930,30.959070,-0.160998,-15.767325,-0.175542,-13.228822
29.100000,4.846630,31.113740,-0.161554,-15.846098,-0.176205,-13.286092
29.200000,4.863250,31.226520,-0.162108,-15.903536,-0.176866,-13.325440
29.300000,4.879920,31.352730,-0.162664,-15.967814,-0.177530,-13.370426
29.400000,4.896610,31.489000,-0.163220,-16.037216,-0.178194,-13.419616
29.500000,4.913330,31.618560,-0.163778,-16.103200,-0.178861,-13.465856
29.600000,4.929890,31.762490,-0.164330,-16.176503,-0.179521,-13.518224
29.700000,4.946530,31.883810,-0.164884,-16.238291,-0.180185,-13.560851
29.800000,4.963240,32.032890,-0.165441,-16.314217,-0.180852,-13.615171
29.900000,4.979900,32.202500,-0.165997,-16.400599,-0.181518,-13.678154
30.000000,4.996580,32.336520,-0.166553,-16.468854,-0.182185,-13.725923
30.100000,5.013210,32.474500,-0.167107,-16.539127,-0.182850,-13.775323
30.200000,5.029850,32.569960,-0.167662,-16.587744,-0.183516,-13.806616
30.300000,5.046590,32.725100,-0.168220,-16.666757,-0.184187,-13.863080
30.400000,5.063320,32.858240,-0.168777,-16.734564,-0.184858,-13.910149
30.500000,5.079930,33.012120,-0.169331,-16.812935,-0.185524,-13.965984
30.600000,5.096570,33.134960,-0.169886,-16.875497,-0.186192,-14.008592
30.700000,5.113270,33.316600,-0.170442,-16.968005,-0.186863,-14.075939
30.800000,5.129980,33.400160,-0.170999,-17.010562,-0.187534,-14.101767
30.900000,5.146590,33.560910,-0.171553,-17.092431,-0.188202,-14.160173
31.000000,5.163260,33.700940,-0.172109,-17.163748,-0.188873,-14.209718
31.100000,5.179930,33.818010,-0.172664,-17.223371,-0.189545,-14.249509
31.200000,5.196600,33.952640,-0.173220,-17.291938,-0.190217,-14.296628
31.300000,5.213310,34.104680,-0.173777,-17.369371,-0.190891,-14.350974
31.400000,5.229930,34.260460,-0.174331,-17.448709,-0.191561,-14.406858
31.500000,5.246590,34.389800,-0.174886,-17.514581,-0.192234,-14.451520
31.600000,5.263270,34.542940,-0.175442,-17.592575,-0.192908,-14.506092
31.700000,5.279960,34.684120,-0.175999,-17.664477,-0.193583,-14.555553
31.800000,5.296580,34.825740,-0.176553,-17.736604,-0.194256,-14.605159
31.900000,5.313250,34.935210,-0.177108,-17.792356,-0.194931,-14.641182
32.000000,5.329940,35.082320,-0.177665,-17.867279,-0.195607,-14.692895
32.100000,5.346580,35.178280,-0.178219,-17.916151,-0.196282,-14.723146
32.200000,5.363180,35.359860,-0.178773,-18.008629,-0.196955,-14.789178
32.300000,5.379840,35.489230,-0.179328,-18.074516,-0.197632,-14.833250
32.400000,5.396560,35.606650,-0.179885,-18.134318,-0.198311,-14.872220
32.500000,5.413300,35.774590,-0.180443,-18.219849,-0.198992,-14.932199
32.600000,5.429970,35.934410,-0.180999,-18.301245,-0.199670,-14.988738
32.700000,5.446600,36.067910,-0.181553,-18.369236,-0.200347,-15.034240
32.800000,5.463270,36.202060,-0.182109,-18.437558,-0.201026,-15.079913
32.900000,5.479960,36.321590,-0.182665,-18.498434,-0.201707,-15.119411
33.000000,5.496620,36.476420,-0.183221,-18.577288,-0.202386,-15.173545
33.100000,5.513260,36.620120,-0.183775,-18.650474,-0.203066,-15.222977
33.200000,5.529850,36.768360,-0.184328,-18.725972,-0.203743,-15.274245
33.300000,5.546550,36.897010,-0.184885,-18.791493,-0.204426,-15.317228
33.400000,5.563230,37.057700,-0.185441,-18.873332,-0.205108,-15.373442
33.500000,5.579870,37.203860,-0.185996,-18.947770,-0.205790,-15.423567
33.600000,5.596530,37.340770,-0.186551,-19.017498,-0.206472,-15.469765
33.700000,5.613210,37.453950,-0.187107,-19.075140,-0.207156,-15.506048
33.800000,5.629900,37.622570,-0.187663,-19.161018,-0.207840,-15.565197
33.900000,5.646590,37.749440,-0.188220,-19.225632,-0.208526,-15.606990
34.000000,5.663210,37.889660,-0.188774,-19.297045,-0.209208,-15.654271
34.100000,5.679910,38.020030,-0.189330,-19.363442,-0.209895,-15.697355
34.200000,5.696600,38.173020,-0.189887,-19.441359,-0.210581,-15.749705
34.300000,5.713290,38.290330,-0.190443,-19.501105,-0.211268,-15.787256
34.400000,5.729890,38.449750,-0.190996,-19.582297,-0.211952,-15.842150
34.500000,5.746550,38.615090,-0.191552,-19.666504,-0.212639,-15.899352
34.600000,5.763250,38.789370,-0.192108,-19.755264,-0.213327,-15.960113
34.700000,5.779950,38.890620,-0.192665,-19.806830,-0.214017,-15.990747
34.800000,5.796650,39.007620,-0.193222,-19.866418,-0.214706,-16.027795
34.900000,5.813210,39.175200,-0.193774,-19.951766,-0.215391,-16.085639
35.000000,5.829890,39.333150,-0.194330,-20.032209,-0.216081,-16.139356
35.100000,5.846610,39.437110,-0.194887,-20.085155,-0.216773,-16.170820
35.200000,5.863290,39.594330,-0.195443,-20.165227,-0.217463,-16.224074
35.300000,5.879890,39.741380,-0.195996,-20.240119,-0.218151,-16.273130
35.400000,5.896550,39.862000,-0.196552,-20.301550,-0.218842,-16.311246
35.500000,5.913250,40.001950,-0.197108,-20.372826,-0.219535,-16.357172
35.600000,5.929950,40.194020,-0.197665,-20.470646,-0.220229,-16.424316
35.700000,5.946570,40.296980,-0.198219,-20.523083,-0.220920,-16.455018
35.800000,5.963190,40.432860,-0.198773,-20.592287,-0.221611,-16.499096
35.900000,5.979860,40.603770,-0.199329,-20.679330,-0.222305,-16.557347
36.000000,5.996570,40.759020,-0.199886,-20.758398,-0.223001,-16.609092
36.100000,6.013270,40.897300,-0.200442,-20.828824,-0.223697,-16.653846
36.200000,6.029910,41.055370,-0.200997,-20.909328,-0.224391,-16.706616
36.300000,6.046620,41.185410,-0.201554,-20.975557,-0.225088,-16.747850
36.400000,6.063240,41.314230,-0.202108,-21.041165,-0.225782,-16.788577
36.500000,6.079850,41.466930,-0.202662,-21.118934,-0.226476,-16.838936
36.600000,6.096500,41.595750,-0.203217,-21.184542,-0.227172,-16.879490
36.700000,6.113200,41.805880,-0.203773,-21.291560,-0.227871,-16.952908
36.800000,6.129940,41.915400,-0.204331,-21.347338,-0.228572,-16.985408
36.900000,6.146620,42.040330,-0.204887,-21.410964,-0.229271,-17.024129
37.000000,6.163270,42.223800,-0.205442,-21.504405,-0.229970,-17.086490
37.100000,6.179890,42.366520,-0.205996,-21.577091,-0.230667,-17.132290
37.200000,6.196560,42.514120,-0.206552,-21.652264,-0.231367,-17.179945
37.300000,6.213270,42.641920,-0.207109,-21.717352,-0.232070,-17.219493
37.400000,6.229950,42.743430,-0.207665,-21.769050,-0.232771,-17.248380
37.500000,6.246560,42.931420,-0.208219,-21.864793,-0.233470,-17.312135
37.600000,6.263260,43.070690,-0.208775,-21.935722,-0.234173,-17.356085
37.700000,6.279950,43.232160,-0.209332,-22.017958,-0.234877,-17.408902
37.800000,6.296620,43.388600,-0.209887,-22.097633,-0.235580,-17.459619
37.900000,6.313240,43.544480,-0.210441,-22.177022,-0.236281,-17.510060
38.000000,6.329900,43.633300,-0.210997,-22.222257,-0.236985,-17.533435
38.100000,6.346580,43.848380,-0.211553,-22.331797,-0.237690,-17.607445
38.200000,6.363260,43.974050,-0.212109,-22.395800,-0.238395,-17.645457
38.300000,6.379940,44.131730,-0.212665,-22.476106,-0.239101,-17.696232
38.400000,6.396580,44.266330,-0.213219,-22.544657,-0.239806,-17.737700
38.500000,6.413260,44.414400,-0.213775,-22.620068,-0.240513,-17.784456
38.600000,6.429930,44.538900,-0.214331,-22.683476,-0.241220,-17.821704
38.700000,6.446600,44.721380,-0.214887,-22.776412,-0.241927,-17.882065
38.800000,6.463230,44.878210,-0.215441,-22.856285,-0.242634,-17.932104
38.900000,6.479880,45.042270,-0.215996,-22.939840,-0.243341,-17.984926
39.000000,6.496630,45.159850,-0.216554,-22.999723,-0.244054,-18.019033
39.100000,6.513260,45.311420,-0.217109,-23.076917,-0.244761,-18.066718
39.200000,6.529870,45.494940,-0.217662,-23.170383,-0.245469,-18.127063
39.300000,6.546560,45.631350,-0.218219,-23.239856,-0.246180,-18.168485
39.400000,6.563260,45.735810,-0.218775,-23.293057,-0.246893,-18.197111
39.500000,6.579970,45.922230,-0.219332,-23.388000,-0.247606,-18.258255
39.600000,6.596630,46.041940,-0.219888,-23.448967,-0.248317,-18.292829
39.700000,6.613270,46.221650,-0.220442,-23.540493,-0.249029,-18.351172
39.800000,6.629920,46.342740,-0.220997,-23.602164,-0.249741,-18.386148
39.900000,6.646620,46.534430,-0.221554,-23.699791,-0.250456,-18.449007
40.000000,6.663280,46.638790,-0.222109,-23.752941,-0.251169,-18.477191
40.100000,6.679850,46.844680,-0.222662,-23.857800,-0.251880,-18.545582
40.200000,6.696500,46.955310,-0.223217,-23.914143,-0.252594,-18.576108
40.300000,6.713220,47.092040,-0.223774,-23.983779,-0.253312,-18.616833
40.400000,6.729870,47.268780,-0.224329,-24.073792,-0.254027,-18.673342
40.500000,6.746540,47.386080,-0.224885,-24.133532,-0.254743,-18.706271
40.600000,6.763210,47.576470,-0.225440,-24.230497,-0.255461,-18.767966
40.700000,6.779880,47.710250,-0.225996,-24.298631,-0.256178,-18.807237
40.800000,6.796560,47.841400,-0.226552,-24.365425,-0.256897,-18.845389
40.900000,6.813230,48.018390,-0.227108,-24.455565,-0.257616,-18.901519
41.000000,6.829900,48.152210,-0.227663,-24.523719,-0.258335,-18.940568
41.100000,6.846610,48.338800,-0.228220,-24.618749,-0.259056,-19.000250
41.200000,6.863320,48.500720,-0.228777,-24.701214,-0.259778,-19.050136
41.300000,6.879980,48.655910,-0.229333,-24.780251,-0.260498,-19.097330
41.400000,6.896560,48.813730,-0.229885,-24.860629,-0.261216,-19.145535
41.500000,6.913220,48.951740,-0.230441,-24.930916,-0.261937,-19.185819
41.600000,6.929920,49.100660,-0.230997,-25.006761,-0.262661,-19.230266
41.700000,6.946610,49.291070,-0.231554,-25.103736,-0.263385,-19.290874
41.800000,6.963210,49.406150,-0.232107,-25.162346,-0.264105,-19.321989
41.900000,6.979860,49.580380,-0.232662,-25.251080,-0.264828,-19.376113
42.000000,6.996590,49.725700,-0.233220,-25.325091,-0.265555,-19.418782
42.100000,7.013290,49.898200,-0.233776,-25.412945,-0.266281,-19.472000
42.200000,7.029960,50.041730,-0.234332,-25.486044,-0.267007,-19.513848
42.300000,7.046590,50.198540,-0.234886,-25.565906,-0.267731,-19.560824
42.400000,7.063240,50.378180,-0.235441,-25.657396,-0.268457,-19.616585
42.500000,7.079910,50.532780,-0.235997,-25.736134,-0.269184,-19.662483
42.600000,7.096640,50.606320,-0.236555,-25.773587,-0.269914,-19.676725
42.700000,7.113220,50.815080,-0.237107,-25.879908,-0.270638,-19.743592
42.800000,7.129930,50.986440,-0.237664,-25.967181,-0.271368,-19.795708
42.900000,7.146590,51.103920,-0.238220,-26.027013,-0.272097,-19.826866
43.000000,7.163290,51.289080,-0.238776,-26.121314,-0.272828,-19.884162
43.100000,7.179920,51.421390,-0.239331,-26.188699,-0.273557,-19.920940
43.200000,7.196620,51.616890,-0.239887,-26.288266,-0.274289,-19.982044
43.300000,7.213300,51.768950,-0.240443,-26.365710,-0.275020,-20.026251
43.400000,7.229920,51.893280,-0.240997,-26.429030,-0.275750,-20.059705
43.500000,7.246600,52.062310,-0.241553,-26.515117,-0.276483,-20.110302
43.600000,7.263160,52.214700,-0.242105,-26.592728,-0.277211,-20.154487
43.700000,7.279900,52.379560,-0.242663,-26.676691,-0.277947,-20.203236
43.800000,7.296600,52.504530,-0.243220,-26.740338,-0.278683,-20.236553
43.900000,7.313240,52.689540,-0.243775,-26.834562,-0.279416,-20.292976
44.000000,7.329870,52.834110,-0.244329,-26.908191,-0.280149,-20.333740
44.100000,7.346560,52.965240,-0.244885,-26.974975,-0.280886,-20.369199
44.200000,7.363230,53.177670,-0.245441,-27.083165,-0.281622,-20.435846
44.300000,7.379930,53.322170,-0.245998,-27.156758,-0.282360,-20.476259
44.400000,7.396550,53.486100,-0.246552,-27.240247,-0.283095,-20.524119
44.500000,7.413220,53.636280,-0.247107,-27.316733,-0.283833,-20.566568
44.600000,7.429900,53.844820,-0.247663,-27.422942,-0.284571,-20.631285
44.700000,7.446550,53.945760,-0.248218,-27.474350,-0.285309,-20.654713
44.800000,7.463260,54.125580,-0.248775,-27.565932,-0.286051,-20.708208
44.900000,7.479880,54.292390,-0.249329,-27.650887,-0.286788,-20.756710
45.000000,7.496540,54.431290,-0.249885,-27.721628,-0.287528,-20.794418
45.100000,7.513210,54.618350,-0.250440,-27.816897,-0.288269,-20.850424
45.200000,7.529920,54.731990,-0.250997,-27.874774,-0.289013,-20.878280
45.300000,7.546540,54.914240,-0.251551,-27.967593,-0.289753,-20.932308
45.400000,7.563200,55.069820,-0.252107,-28.046829,-0.290495,-20.976036
45.500000,7.579920,55.278980,-0.252664,-28.153353,-0.291240,-21.040014
45.600000,7.596580,55.409520,-0.253219,-28.219837,-0.291984,-21.074029
45.700000,7.613210,55.578100,-0.253774,-28.305694,-0.292726,-21.122454
45.800000,7.629880,55.763410,-0.254329,-28.400072,-0.293471,-21.177100
45.900000,7.646590,55.943680,-0.254886,-28.491882,-0.294218,-21.229691
46.000000,7.663250,56.064520,-0.255442,-28.553426,-0.294964,-21.259691
46.100000,7.679940,56.233560,-0.255998,-28.639517,-0.295712,-21.307858
46.200000,7.696540,56.389560,-0.256551,-28.718967,-0.296456,-21.351078
46.300000,7.713220,56.584910,-0.257107,-28.818458,-0.297204,-21.409021
46.400000,7.729940,56.754660,-0.257665,-28.904911,-0.297954,-21.457137
46.500000,7.746660,56.865850,-0.258222,-28.961540,-0.298705,-21.483033
46.600000,7.763270,57.048160,-0.258776,-29.054389,-0.299452,-21.535820
46.700000,7.779920,57.250770,-0.259331,-29.157578,-0.300201,-21.596124
46.800000,7.796630,57.404300,-0.259888,-29.235770,-0.300953,-21.637754
46.900000,7.813280,57.549220,-0.260443,-29.309577,-0.301703,-21.676113
47.000000,7.829920,57.683050,-0.260997,-29.377736,-0.302454,-21.710225
47.100000,7.846490,57.846090,-0.261550,-29.460772,-0.303201,-21.755317
47.200000,7.863210,58.033170,-0.262107,-29.556051,-0.303956,-21.809203
47.300000,7.879910,58.185250,-0.262664,-29.633504,-0.304711,-21.849860
47.400000,7.896620,58.380080,-0.263221,-29.732731,-0.305467,-21.906461
47.500000,7.913270,58.555600,-0.263776,-29.822122,-0.306220,-21.955772
47.600000,7.929950,58.660590,-0.264332,-29.875593,-0.306976,-21.978528
47.700000,7.946600,58.860540,-0.264887,-29.977427,-0.307731,-22.036806
47.800000,7.963290,58.996680,-0.265443,-30.046762,-0.308488,-22.071060
47.900000,7.979930,59.215980,-0.265998,-30.158451,-0.309243,-22.136373
48.000000,7.996570,59.373780,-0.266552,-30.238818,-0.309999,-22.178590
48.100000,8.013310,59.540680,-0.267110,-30.323819,-0.310760,-22.224014
48.200000,8.029960,59.699770,-0.267665,-30.404843,-0.311518,-22.266521
48.300000,8.046610,59.879350,-0.268220,-30.496303,-0.312276,-22.316574
48.400000,8.063210,60.035060,-0.268774,-30.575605,-0.313032,-22.357688
48.500000,8.079890,60.217130,-0.269330,-30.668332,-0.313793,-22.408441
48.600000,8.096560,60.370130,-0.269885,-30.746255,-0.314554,-22.448292
48.700000,8.113220,60.533310,-0.270441,-30.829362,-0.315315,-22.491849
48.800000,8.129830,60.697360,-0.270994,-30.912912,-0.316074,-22.535688
48.900000,8.146560,60.904700,-0.271552,-31.018509,-0.316839,-22.595371
49.000000,8.163260,61.077640,-0.272109,-31.106587,-0.317604,-22.642215
49.100000,8.179920,61.236690,-0.272664,-31.187590,-0.318367,-22.683857
49.200000,8.196610,61.384520,-0.273220,-31.262879,-0.319132,-22.721225
49.300000,8.213240,61.566730,-0.273775,-31.355678,-0.319895,-22.771288
49.400000,8.229920,61.785040,-0.274331,-31.466862,-0.320661,-22.834537
49.500000,8.246630,61.891480,-0.274888,-31.521072,-0.321429,-22.856318
49.600000,8.263310,62.074190,-0.275444,-31.614125,-0.322196,-22.906215
49.700000,8.279930,62.282250,-0.275998,-31.720089,-0.322961,-22.965419
49.800000,8.296590,62.437710,-0.276553,-31.799265,-0.323728,-23.005083
49.900000,8.313280,62.588360,-0.277109,-31.875990,-0.324497,-23.042856
50.000000,8.329920,62.803740,-0.277664,-31.985682,-0.325265,-23.104410
50.100000,8.346600,62.963290,-0.278220,-32.066940,-0.326035,-23.145276
50.200000,8.363260,63.117370,-0.278775,-32.145413,-0.326805,-23.184064
50.300000,8.379940,63.280090,-0.279331,-32.228285,-0.327576,-23.225915
50.400000,8.396610,63.435940,-0.279887,-32.307659,-0.328347,-23.265165
50.500000,8.413230,63.652090,-0.280441,-32.417743,-0.329117,-23.326479
50.600000,8.429820,63.820360,-0.280994,-32.503442,-0.329886,-23.370170
50.700000,8.446570,63.974530,-0.281552,-32.581961,-0.330662,-23.408434
50.800000,8.463280,64.149580,-0.282109,-32.671113,-0.331438,-23.454287
50.900000,8.479920,64.321950,-0.282664,-32.758900,-0.332211,-23.499138
51.000000,8.496600,64.476770,-0.283220,-32.837749,-0.332986,-23.537442
51.100000,8.513200,64.693960,-0.283773,-32.948363,-0.333759,-23.598496
51.200000,8.529940,64.859780,-0.284331,-33.032815,-0.334538,-23.640550
51.300000,8.546590,65.049220,-0.284886,-33.129296,-0.335314,-23.691212
51.400000,8.563210,65.220360,-0.285440,-33.216457,-0.336089,-23.735140
51.500000,8.579910,65.395680,-0.285997,-33.305746,-0.336868,-23.780403
51.600000,8.596570,65.571590,-0.286552,-33.395337,-0.337646,-23.825825
51.700000,8.613270,65.741620,-0.287109,-33.481932,-0.338427,-23.868968
51.800000,8.629940,65.937880,-0.287665,-33.581887,-0.339207,-23.921564
51.900000,8.646570,66.095150,-0.288219,-33.661983,-0.339985,-23.959960
52.000000,8.663220,66.281590,-0.288774,-33.756937,-0.340765,-24.008811
52.100000,8.679920,66.464800,-0.289331,-33.850245,-0.341548,-24.056331
52.200000,8.696580,66.634430,-0.289886,-33.936637,-0.342330,-24.098881
52.300000,8.713190,66.800370,-0.290440,-34.021149,-0.343110,-24.140058
52.400000,8.729890,67.035090,-0.290996,-34.140691,-0.343895,-24.205875
52.500000,8.746600,67.172900,-0.291553,-34.210877,-0.344680,-24.236582
52.600000,8.763230,67.349360,-0.292108,-34.300747,-0.345463,-24.281236
52.700000,8.779860,67.541300,-0.292662,-34.398502,-0.346247,-24.331367
52.800000,8.796570,67.694930,-0.293219,-34.476745,-0.347034,-24.367508
52.900000,8.813220,67.886790,-0.293774,-34.574458,-0.347820,-24.417381
53.000000,8.829930,68.080750,-0.294331,-34.673241,-0.348609,-24.467831
53.100000,8.846630,68.297060,-0.294888,-34.783407,-0.349398,-24.526209
53.200000,8.863260,68.426210,-0.295442,-34.849183,-0.350185,-24.553270
53.300000,8.879920,68.642520,-0.295997,-34.959348,-0.350973,-24.611474
53.400000,8.896640,68.855190,-0.296555,-35.067660,-0.351765,-24.668182
53.500000,8.913320,69.006720,-0.297111,-35.144834,-0.352556,-24.702929
53.600000,8.929910,69.213720,-0.297664,-35.250258,-0.353343,-24.757537
53.700000,8.946590,69.360400,-0.298220,-35.324962,-0.354135,-24.790363
53.800000,8.963250,69.567180,-0.298775,-35.430274,-0.354926,-24.844594
53.900000,8.979930,69.731580,-0.299331,-35.514002,-0.355720,-24.883560
54.000000,8.996540,69.946910,-0.299885,-35.623669,-0.356510,-24.940677
54.100000,9.013200,70.110480,-0.300440,-35.706974,-0.357304,-24.979171
54.200000,9.029890,70.307960,-0.300996,-35.807550,-0.358099,-25.029609
54.300000,9.046550,70.486430,-0.301552,-35.898444,-0.358894,-25.073208
54.400000,9.063240,70.675030,-0.302108,-35.994497,-0.359691,-25.120272
54.500000,9.079920,70.850270,-0.302664,-36.083746,-0.360488,-25.162495
54.600000,9.096560,71.014340,-0.303219,-36.167306,-0.361284,-25.200704
54.700000,9.113240,71.234080,-0.303775,-36.279219,-0.362082,-25.258511
54.800000,9.129940,71.401670,-0.304331,-36.364572,-0.362882,-25.297693
54.900000,9.146530,71.595010,-0.304884,-36.463039,-0.363677,-25.346030
55.000000,9.163240,71.766310,-0.305441,-36.550282,-0.364479,-25.386315
55.100000,9.179970,71.973870,-0.305999,-36.655991,-0.365282,-25.439294
55.200000,9.196640,72.184400,-0.306555,-36.763213,-0.366083,-25.493279
55.300000,9.213230,72.367030,-0.307108,-36.856226,-0.366881,-25.537396
55.400000,9.229900,72.521840,-0.307663,-36.935070,-0.367683,-25.571503
55.500000,9.246570,72.723060,-0.308219,-37.037550,-0.368486,-25.621874
55.600000,9.263250,72.884680,-0.308775,-37.119863,-0.369290,-25.658177
55.700000,9.279950,73.100430,-0.309332,-37.229743,-0.370096,-25.713405
55.800000,9.296590,73.252230,-0.309886,-37.307054,-0.370899,-25.746108
55.900000,9.313220,73.477550,-0.310441,-37.421809,-0.371703,-25.804558
56.000000,9.329920,73.658260,-0.310997,-37.513844,-0.372510,-25.847138
56.100000,9.346630,73.861670,-0.311554,-37.617440,-0.373319,-25.897563
56.200000,9.363220,74.070690,-0.312107,-37.723893,-0.374122,-25.949989
56.300000,9.379900,74.236530,-0.312663,-37.808354,-0.374931,-25.987068
56.400000,9.396590,74.428090,-0.313220,-37.905915,-0.375741,-26.033037
56.500000,9.413300,74.601100,-0.313777,-37.994028,-0.376552,-26.072389
56.600000,9.429920,74.822230,-0.314331,-38.106649,-0.377360,-26.128560
56.700000,9.446560,75.011060,-0.314885,-38.202819,-0.378169,-26.173312
