Repository: abubakardawood/tissue-phantom-material-database

Title:
A Database of Silicone Phantom Materials for Modeling Human Tissue Mechanics Across Varying Stiffnesses

Description:
This dataset contains processed mechanical compression test data for soft silicone phantoms
fabricated using Ecoflex (Smooth-On) with varying base materials and thinner concentrations.
The dataset provides force–compression measurements together with derived engineering and
true stress–strain quantities, intended for mechanical characterization, constitutive model
fitting, and the design of tissue-equivalent phantoms.

All files in this dataset are processed outputs generated from raw experimental measurements.
The raw data files are not included in this archive.

File: data/EF50_25T/EF50_25T_A5.csv (part 1 of 2)
EF50_25T_A_sample_5
Compression test;
Cylinder Diameter: 50mm;
Cylinder Height: 30mm;
Speed (mm/min): 10;
Machine: INSTRON 5900;
Load cell: 10kN;
Time (s),Compression (mm),Load (N),Engineering Strain [-],Engineering Stress (kPa),True Strain [-],True Stress (kPa)
0.000000,0.000000,0.004000,-0.000000,-0.002037,0.000000,-0.002037
0.100000,0.007530,-0.013980,-0.000251,0.007120,-0.000251,0.007118
0.200000,0.027960,0.017470,-0.000932,-0.008897,-0.000932,-0.008889
0.300000,0.046310,0.040000,-0.001544,-0.020372,-0.001545,-0.020340
0.400000,0.063240,0.057300,-0.002108,-0.029183,-0.002110,-0.029121
0.500000,0.079900,0.077270,-0.002663,-0.039353,-0.002667,-0.039248
0.600000,0.096630,0.091130,-0.003221,-0.046412,-0.003226,-0.046263
0.700000,0.113350,0.085130,-0.003778,-0.043356,-0.003785,-0.043193
0.800000,0.129980,0.123380,-0.004333,-0.062837,-0.004342,-0.062565
0.900000,0.146600,0.149440,-0.004887,-0.076109,-0.004899,-0.075737
1.000000,0.163340,0.147640,-0.005445,-0.075192,-0.005460,-0.074783
1.100000,0.180000,0.207250,-0.006000,-0.105552,-0.006018,-0.104918
1.200000,0.196680,0.278750,-0.006556,-0.141966,-0.006578,-0.141035
1.300000,0.213290,0.313050,-0.007110,-0.159435,-0.007135,-0.158302
1.400000,0.229950,0.318490,-0.007665,-0.162206,-0.007695,-0.160962
1.500000,0.246640,0.318750,-0.008221,-0.162338,-0.008255,-0.161003
1.600000,0.263290,0.372850,-0.008776,-0.189891,-0.008815,-0.188224
1.700000,0.279980,0.484390,-0.009333,-0.246698,-0.009376,-0.244395
1.800000,0.296580,0.533570,-0.009886,-0.271745,-0.009935,-0.269058
1.900000,0.313280,0.564660,-0.010443,-0.287579,-0.010498,-0.284576
2.000000,0.330000,0.678560,-0.011000,-0.345588,-0.011061,-0.341786
2.100000,0.346650,0.763320,-0.011555,-0.388756,-0.011622,-0.384264
2.200000,0.363210,0.793920,-0.012107,-0.404340,-0.012181,-0.399445
2.300000,0.379890,0.898880,-0.012663,-0.457796,-0.012744,-0.451999
2.400000,0.396590,0.966270,-0.013220,-0.492117,-0.013308,-0.485612
2.500000,0.413290,1.043210,-0.013776,-0.531302,-0.013872,-0.523983
2.600000,0.429940,1.153170,-0.014331,-0.587305,-0.014435,-0.578888
2.700000,0.446600,1.236670,-0.014887,-0.629831,-0.014999,-0.620455
2.800000,0.463290,1.288360,-0.015443,-0.656156,-0.015563,-0.646023
2.900000,0.479970,1.392560,-0.015999,-0.709225,-0.016128,-0.697878
3.000000,0.496630,1.486030,-0.016554,-0.756829,-0.016693,-0.744300
3.100000,0.513240,1.572460,-0.017108,-0.800847,-0.017256,-0.787146
3.200000,0.529900,1.639380,-0.017663,-0.834929,-0.017821,-0.820182
3.300000,0.546580,1.728400,-0.018219,-0.880267,-0.018387,-0.864229
3.400000,0.563270,1.865290,-0.018776,-0.949984,-0.018954,-0.932148
3.500000,0.579840,1.916680,-0.019328,-0.976157,-0.019517,-0.957290
3.600000,0.596520,2.021190,-0.019884,-1.029384,-0.020084,-1.008915
3.700000,0.613230,2.070610,-0.020441,-1.054553,-0.020653,-1.032997
3.800000,0.629870,2.195150,-0.020996,-1.117981,-0.021219,-1.094508
3.900000,0.646540,2.305250,-0.021551,-1.174054,-0.021787,-1.148752
4.000000,0.663250,2.396870,-0.022108,-1.220716,-0.022356,-1.193728
4.100000,0.679950,2.472200,-0.022665,-1.259081,-0.022926,-1.230544
4.200000,0.696650,2.570060,-0.023222,-1.308921,-0.023496,-1.278525
4.300000,0.713270,2.634610,-0.023776,-1.341796,-0.024063,-1.309894
4.400000,0.729880,2.741250,-0.024329,-1.396107,-0.024630,-1.362141
4.500000,0.746510,2.851550,-0.024884,-1.452282,-0.025198,-1.416144
4.600000,0.763270,2.975950,-0.025442,-1.515639,-0.025772,-1.477077
4.700000,0.779980,3.045000,-0.025999,-1.550806,-0.026343,-1.510486
4.800000,0.796630,3.173480,-0.026554,-1.616240,-0.026913,-1.573322
4.900000,0.813240,3.217480,-0.027108,-1.638649,-0.027482,-1.594229
5.000000,0.829940,3.349430,-0.027665,-1.705851,-0.028055,-1.658659
5.100000,0.846610,3.453440,-0.028220,-1.758823,-0.028626,-1.709188
5.200000,0.863250,3.513640,-0.028775,-1.789482,-0.029197,-1.737990
5.300000,0.879890,3.649260,-0.029330,-1.858553,-0.029768,-1.804042
5.400000,0.896590,3.735560,-0.029886,-1.902505,-0.030342,-1.845646
5.500000,0.913270,3.789710,-0.030442,-1.930083,-0.030915,-1.871327
5.600000,0.929940,3.967480,-0.030998,-2.020621,-0.031489,-1.957986
5.700000,0.946590,4.055420,-0.031553,-2.065408,-0.032062,-2.000239
5.800000,0.963240,4.193600,-0.032108,-2.135783,-0.032635,-2.067207
5.900000,0.979980,4.266110,-0.032666,-2.172712,-0.033211,-2.101738
6.000000,0.996640,4.308790,-0.033221,-2.194449,-0.033786,-2.121546
6.100000,1.013260,4.452670,-0.033775,-2.267726,-0.034359,-2.191133
6.200000,1.029950,4.538220,-0.034332,-2.311296,-0.034935,-2.231946
6.300000,1.046640,4.643010,-0.034888,-2.364666,-0.035511,-2.282167
6.400000,1.063330,4.743540,-0.035444,-2.415865,-0.036088,-2.330236
6.500000,1.079930,4.890090,-0.035998,-2.490502,-0.036662,-2.400850
6.600000,1.096580,4.947640,-0.036553,-2.519812,-0.037237,-2.427706
6.700000,1.113300,5.094440,-0.037110,-2.594577,-0.037816,-2.498292
6.800000,1.129960,5.221500,-0.037665,-2.659288,-0.038393,-2.559125
6.900000,1.146620,5.299580,-0.038221,-2.699054,-0.038970,-2.595894
7.000000,1.163210,5.390390,-0.038774,-2.745303,-0.039545,-2.638858
7.100000,1.179850,5.499700,-0.039328,-2.800974,-0.040123,-2.690817
7.200000,1.196540,5.614640,-0.039885,-2.859513,-0.040702,-2.745462
7.300000,1.213280,5.688820,-0.040443,-2.897292,-0.041283,-2.780118
7.400000,1.229920,5.832450,-0.040997,-2.970442,-0.041861,-2.848662
7.500000,1.246520,5.941430,-0.041551,-3.025945,-0.042439,-2.900215
7.600000,1.263280,5.998620,-0.042109,-3.055072,-0.043022,-2.926425
7.700000,1.279950,6.126410,-0.042665,-3.120155,-0.043602,-2.987034
7.800000,1.296530,6.201600,-0.043218,-3.158449,-0.044179,-3.021948
7.900000,1.313190,6.334250,-0.043773,-3.226007,-0.044760,-3.084795
8.000000,1.329890,6.411590,-0.044330,-3.265396,-0.045342,-3.120642
8.100000,1.346560,6.506530,-0.044885,-3.313749,-0.045924,-3.165010
8.200000,1.363270,6.644450,-0.045442,-3.383991,-0.046507,-3.230214
8.300000,1.379920,6.742460,-0.045997,-3.433907,-0.047089,-3.275956
8.400000,1.396590,6.850260,-0.046553,-3.488809,-0.047671,-3.326394
8.500000,1.413240,6.958790,-0.047108,-3.544083,-0.048254,-3.377128
8.600000,1.429950,7.069830,-0.047665,-3.600635,-0.048838,-3.429011
8.700000,1.446580,7.169740,-0.048219,-3.651519,-0.049421,-3.475445
8.800000,1.463220,7.261110,-0.048774,-3.698053,-0.050004,-3.517684
8.900000,1.479930,7.402400,-0.049331,-3.770011,-0.050589,-3.584033
9.000000,1.496630,7.471800,-0.049888,-3.805356,-0.051175,-3.615516
9.100000,1.513250,7.563440,-0.050442,-3.852028,-0.051758,-3.657726
9.200000,1.529910,7.707260,-0.050997,-3.925275,-0.052343,-3.725098
9.300000,1.546600,7.823050,-0.051553,-3.984247,-0.052930,-3.778845
9.400000,1.563300,7.902180,-0.052110,-4.024547,-0.053517,-3.814828
9.500000,1.579980,8.018740,-0.052666,-4.083911,-0.054104,-3.868828
9.600000,1.596590,8.097520,-0.053220,-4.124033,-0.054688,-3.904553
9.700000,1.613280,8.194690,-0.053776,-4.173521,-0.055276,-3.949086
9.800000,1.629930,8.341920,-0.054331,-4.248505,-0.055863,-4.017679
9.900000,1.646650,8.425710,-0.054888,-4.291179,-0.056452,-4.055643
10.000000,1.663270,8.560100,-0.055442,-4.359623,-0.057039,-4.117915
10.100000,1.679900,8.669910,-0.055997,-4.415549,-0.057626,-4.168293
10.200000,1.696610,8.725560,-0.056554,-4.443891,-0.058216,-4.192573
10.300000,1.713290,8.856130,-0.057110,-4.510390,-0.058805,-4.252803
10.400000,1.729920,8.936880,-0.057664,-4.551516,-0.059393,-4.289057
10.500000,1.746540,9.067100,-0.058218,-4.617836,-0.059981,-4.348995
10.600000,1.763270,9.163250,-0.058776,-4.666805,-0.060574,-4.392510
10.700000,1.779910,9.285670,-0.059330,-4.729153,-0.061163,-4.448571
10.800000,1.796610,9.365480,-0.059887,-4.769800,-0.061755,-4.484151
10.900000,1.813260,9.510200,-0.060442,-4.843505,-0.062346,-4.550754
11.000000,1.829950,9.599620,-0.060998,-4.889046,-0.062938,-4.590823
11.100000,1.846630,9.720530,-0.061554,-4.950625,-0.063530,-4.645893
11.200000,1.863300,9.826750,-0.062110,-5.004723,-0.064123,-4.693879
11.300000,1.879870,9.920680,-0.062662,-5.052561,-0.064712,-4.735956
11.400000,1.896480,10.032340,-0.063216,-5.109429,-0.065303,-4.786431
11.500000,1.913230,10.157950,-0.063774,-5.173401,-0.065899,-4.843471
11.600000,1.929930,10.213580,-0.064331,-5.201734,-0.066493,-4.867101
11.700000,1.946600,10.364250,-0.064887,-5.278469,-0.067088,-4.935967
11.800000,1.963190,10.468410,-0.065440,-5.331517,-0.067679,-4.982625
11.900000,1.979890,10.562420,-0.065996,-5.379396,-0.068275,-5.024376
12.000000,1.996550,10.668930,-0.066552,-5.433641,-0.068870,-5.072024
12.100000,2.013240,10.776470,-0.067108,-5.488411,-0.069466,-5.120095
12.200000,2.029870,10.916180,-0.067662,-5.559565,-0.070060,-5.183392
12.300000,2.046520,10.988090,-0.068217,-5.596188,-0.070656,-5.214431
12.400000,2.063210,11.081020,-0.068774,-5.643517,-0.071253,-5.255392
12.500000,2.079880,11.158760,-0.069329,-5.683110,-0.071850,-5.289104
12.600000,2.096570,11.293180,-0.069886,-5.751569,-0.072448,-5.349617
12.700000,2.113180,11.427220,-0.070439,-5.819835,-0.073043,-5.409890
12.800000,2.129880,11.513470,-0.070996,-5.863762,-0.073642,-5.447458
12.900000,2.146580,11.615430,-0.071553,-5.915690,-0.074242,-5.492407
13.000000,2.163260,11.720020,-0.072109,-5.968957,-0.074841,-5.538544
13.100000,2.179870,11.807360,-0.072662,-6.013439,-0.075438,-5.576489
13.200000,2.196600,11.912380,-0.073220,-6.066925,-0.076039,-5.622705
13.300000,2.213310,12.019700,-0.073777,-6.121583,-0.076640,-5.669951
13.400000,2.229990,12.145100,-0.074333,-6.185449,-0.077241,-5.725666
13.500000,2.246570,12.176140,-0.074886,-6.201257,-0.077838,-5.736872
13.600000,2.263220,12.240070,-0.075441,-6.233816,-0.078438,-5.763533
13.700000,2.279920,12.348510,-0.075997,-6.289045,-0.079040,-5.811094
13.800000,2.296620,12.426970,-0.076554,-6.329004,-0.079643,-5.844493
13.900000,2.313280,12.481190,-0.077109,-6.356618,-0.080245,-5.866463
14.000000,2.329880,12.581510,-0.077663,-6.407710,-0.080844,-5.910071
14.100000,2.346590,12.716460,-0.078220,-6.476440,-0.081448,-5.969855
14.200000,2.363290,12.764420,-0.078776,-6.500866,-0.082052,-5.988751
14.300000,2.379960,12.908510,-0.079332,-6.574250,-0.082656,-6.052702
14.400000,2.396580,13.041000,-0.079886,-6.641727,-0.083258,-6.111146
14.500000,2.413260,13.116400,-0.080442,-6.680128,-0.083862,-6.142765
14.600000,2.429940,13.226670,-0.080998,-6.736288,-0.084467,-6.190662
14.700000,2.446590,13.362200,-0.081553,-6.805313,-0.085071,-6.250319
14.800000,2.463250,13.448510,-0.082108,-6.849270,-0.085676,-6.286888
14.900000,2.479890,13.559620,-0.082663,-6.905858,-0.086280,-6.334999
15.000000,2.496580,13.672170,-0.083219,-6.963179,-0.086887,-6.383708
15.100000,2.513290,13.797180,-0.083776,-7.026846,-0.087495,-6.438163
15.200000,2.529940,13.878420,-0.084331,-7.068221,-0.088101,-6.472149
15.300000,2.546580,14.052430,-0.084886,-7.156844,-0.088707,-6.549328
15.400000,2.563240,14.148130,-0.085441,-7.205583,-0.089314,-6.589929
15.500000,2.579930,14.251950,-0.085998,-7.258459,-0.089922,-6.634248
15.600000,2.596600,14.378180,-0.086553,-7.322747,-0.090530,-6.688939
15.700000,2.613180,14.474270,-0.087106,-7.371685,-0.091136,-6.729567
15.800000,2.629870,14.606110,-0.087662,-7.438831,-0.091745,-6.786725
15.900000,2.646580,14.679430,-0.088219,-7.476172,-0.092356,-6.816629
16.000000,2.663220,14.805990,-0.088774,-7.540629,-0.092964,-6.871217
16.100000,2.679870,14.906020,-0.089329,-7.591574,-0.093574,-6.913426
16.200000,2.696510,15.054790,-0.089884,-7.667342,-0.094183,-6.978173
16.300000,2.713210,15.156100,-0.090440,-7.718938,-0.094795,-7.020835
16.400000,2.729920,15.289320,-0.090997,-7.786787,-0.095407,-7.078210
16.500000,2.746610,15.405430,-0.091554,-7.845921,-0.096019,-7.127598
16.600000,2.763270,15.506240,-0.092109,-7.897263,-0.096631,-7.169854
16.700000,2.779920,15.648980,-0.092664,-7.969960,-0.097242,-7.231432
16.800000,2.796610,15.768530,-0.093220,-8.030846,-0.097856,-7.282208
16.900000,2.813320,15.845750,-0.093777,-8.070174,-0.098470,-7.313375
17.000000,2.829880,15.967680,-0.094329,-8.132273,-0.099080,-7.365161
17.100000,2.846550,16.095010,-0.094885,-8.197121,-0.099693,-7.419337
17.200000,2.863270,16.210170,-0.095442,-8.255772,-0.100309,-7.467822
17.300000,2.879910,16.352560,-0.095997,-8.328290,-0.100923,-7.528800
17.400000,2.896540,16.477040,-0.096551,-8.391688,-0.101536,-7.581459
17.500000,2.913230,16.589210,-0.097108,-8.448815,-0.102152,-7.628371
17.600000,2.929930,16.699300,-0.097664,-8.504884,-0.102769,-7.674260
17.700000,2.946630,16.813480,-0.098221,-8.563035,-0.103386,-7.721965
17.800000,2.963270,16.957120,-0.098776,-8.636190,-0.104001,-7.783145
17.900000,2.979950,17.081980,-0.099332,-8.699781,-0.104618,-7.835617
18.000000,2.996620,17.181300,-0.099887,-8.750364,-0.105235,-7.876314
18.100000,3.013300,17.304890,-0.100443,-8.813308,-0.105853,-7.928070
18.200000,3.029970,17.399610,-0.100999,-8.861549,-0.106471,-7.966541
18.300000,3.046530,17.523070,-0.101551,-8.924426,-0.107085,-8.018142
18.400000,3.063200,17.662330,-0.102107,-8.995351,-0.107704,-8.076866
18.500000,3.079930,17.761640,-0.102664,-9.045929,-0.108325,-8.117235
18.600000,3.096630,17.872750,-0.103221,-9.102517,-0.108946,-8.162946
18.700000,3.113260,17.982270,-0.103775,-9.158295,-0.109564,-8.207890
18.800000,3.129930,18.107800,-0.104331,-9.222227,-0.110184,-8.260063
18.900000,3.146620,18.256380,-0.104887,-9.297898,-0.110806,-8.322666
19.000000,3.163270,18.383300,-0.105442,-9.362538,-0.111426,-8.375330
19.100000,3.179960,18.475320,-0.105999,-9.409403,-0.112048,-8.412019
19.200000,3.196590,18.664980,-0.106553,-9.505996,-0.112668,-8.493104
19.300000,3.213220,18.789640,-0.107107,-9.569485,-0.113289,-8.544523
19.400000,3.229910,18.876490,-0.107664,-9.613717,-0.113912,-8.578669
19.500000,3.246610,18.970380,-0.108220,-9.661535,-0.114536,-8.615961
19.600000,3.263200,19.100410,-0.108773,-9.727759,-0.115156,-8.669638
19.700000,3.279870,19.258670,-0.109329,-9.808360,-0.115780,-8.736022
19.800000,3.296570,19.360800,-0.109886,-9.860374,-0.116405,-8.776861
19.900000,3.313270,19.445270,-0.110442,-9.903395,-0.117031,-8.809641
20.000000,3.329880,19.578780,-0.110996,-9.971391,-0.117654,-8.864606
20.100000,3.346560,19.703960,-0.111552,-10.035144,-0.118279,-8.915704
20.200000,3.363260,19.832050,-0.112109,-10.100380,-0.118906,-8.968040
20.300000,3.379950,19.973050,-0.112665,-10.172191,-0.119533,-9.026141
20.400000,3.396610,20.090000,-0.113220,-10.231753,-0.120159,-9.073310
20.500000,3.413220,20.215230,-0.113774,-10.295532,-0.120783,-9.124168
20.600000,3.429900,20.334240,-0.114330,-10.356143,-0.121411,-9.172126
20.700000,3.446600,20.420890,-0.114887,-10.400274,-0.122040,-9.205421
20.800000,3.463300,20.588500,-0.115443,-10.485637,-0.122669,-9.275140
20.900000,3.479920,20.701140,-0.115997,-10.543004,-0.123295,-9.320044
21.000000,3.496560,20.822830,-0.116552,-10.604980,-0.123923,-9.368949
21.100000,3.513260,20.973510,-0.117109,-10.681721,-0.124553,-9.430799
21.200000,3.529970,21.111950,-0.117666,-10.752228,-0.125184,-9.487060
21.300000,3.546630,21.201040,-0.118221,-10.797601,-0.125814,-9.521098
21.400000,3.563270,21.329260,-0.118776,-10.862903,-0.126443,-9.572654
21.500000,3.579940,21.448550,-0.119331,-10.923657,-0.127074,-9.620122
21.600000,3.596570,21.553620,-0.119886,-10.977169,-0.127703,-9.661163
21.700000,3.613220,21.685820,-0.120441,-11.044497,-0.128334,-9.714291
21.800000,3.629870,21.832520,-0.120996,-11.119211,-0.128965,-9.773835
21.900000,3.646580,21.954150,-0.121553,-11.181157,-0.129599,-9.822057
22.000000,3.663250,22.087050,-0.122108,-11.248842,-0.130232,-9.875265
22.100000,3.679950,22.196740,-0.122665,-11.304707,-0.130866,-9.918015
22.200000,3.696580,22.278600,-0.123219,-11.346398,-0.131498,-9.948302
22.300000,3.713280,22.427680,-0.123776,-11.422324,-0.132134,-10.008514
22.400000,3.729960,22.545220,-0.124332,-11.482186,-0.132768,-10.054583
22.500000,3.746620,22.727510,-0.124887,-11.575026,-0.133403,-10.129452
22.600000,3.763270,22.830950,-0.125442,-11.627707,-0.134037,-10.169101
22.700000,3.779850,22.952830,-0.125995,-11.689780,-0.134669,-10.216926
22.800000,3.796580,23.114820,-0.126553,-11.772281,-0.135307,-10.282468
22.900000,3.813270,23.218940,-0.127109,-11.825309,-0.135945,-10.322206
23.000000,3.829980,23.311550,-0.127666,-11.872475,-0.136583,-10.356764
23.100000,3.846540,23.429670,-0.128218,-11.932633,-0.137216,-10.402655
23.200000,3.863240,23.591260,-0.128775,-12.014930,-0.137855,-10.467711
23.300000,3.879910,23.742540,-0.129330,-12.091976,-0.138493,-10.528117
23.400000,3.896620,23.849690,-0.129887,-12.146547,-0.139133,-10.568865
23.500000,3.913300,23.954540,-0.130443,-12.199947,-0.139772,-10.608545
23.600000,3.929900,24.111550,-0.130997,-12.279912,-0.140408,-10.671284
23.700000,3.946590,24.280690,-0.131553,-12.366054,-0.141049,-10.739262
23.800000,3.963290,24.336210,-0.132110,-12.394330,-0.141690,-10.756919
23.900000,3.979940,24.464090,-0.132665,-12.459459,-0.142330,-10.806529
24.000000,3.996520,24.625230,-0.133217,-12.541527,-0.142967,-10.870778
24.100000,4.013250,24.718840,-0.133775,-12.589202,-0.143611,-10.905081
24.200000,4.029890,24.908040,-0.134330,-12.685561,-0.144251,-10.981513
24.300000,4.046590,24.985750,-0.134886,-12.725138,-0.144894,-11.008691
24.400000,4.063230,25.133330,-0.135441,-12.800300,-0.145536,-11.066614
24.500000,4.079890,25.249200,-0.135996,-12.859312,-0.146178,-11.110493
24.600000,4.096590,25.373110,-0.136553,-12.922419,-0.146823,-11.157824
24.700000,4.113260,25.495740,-0.137109,-12.984874,-0.147467,-11.204535
24.800000,4.129930,25.599000,-0.137664,-13.037464,-0.148111,-11.242670
24.900000,4.146590,25.754580,-0.138220,-13.116700,-0.148755,-11.303714
25.000000,4.163300,25.889510,-0.138777,-13.185419,-0.149401,-11.355591
25.100000,4.179950,26.048720,-0.139332,-13.266504,-0.150046,-11.418060
25.200000,4.196590,26.170080,-0.139886,-13.328312,-0.150691,-11.463864
25.300000,4.213180,26.246180,-0.140439,-13.367070,-0.151334,-11.489807
25.400000,4.229840,26.401980,-0.140995,-13.446418,-0.151980,-11.550545
25.500000,4.246600,26.564400,-0.141553,-13.529138,-0.152631,-11.614043
25.600000,4.263240,26.689130,-0.142108,-13.592662,-0.153277,-11.661036
25.700000,4.279870,26.820550,-0.142662,-13.659594,-0.153923,-11.710884
25.800000,4.296610,26.932840,-0.143220,-13.716783,-0.154574,-11.752261
25.900000,4.313290,27.080100,-0.143776,-13.791782,-0.155224,-11.808850
26.000000,4.329910,27.213220,-0.144330,-13.859579,-0.155871,-11.859221
26.100000,4.346620,27.328510,-0.144887,-13.918296,-0.156522,-11.901711
26.200000,4.363190,27.504770,-0.145440,-14.008064,-0.157168,-11.970736
26.300000,4.379900,27.587620,-0.145997,-14.050259,-0.157820,-11.998968
26.400000,4.396580,27.748390,-0.146553,-14.132139,-0.158471,-12.061036
26.500000,4.413250,27.846110,-0.147108,-14.181907,-0.159123,-12.095631
26.600000,4.429860,28.004500,-0.147662,-14.262575,-0.159772,-12.156534
26.700000,4.446550,28.124850,-0.148218,-14.323868,-0.160425,-12.200809
26.800000,4.463240,28.217410,-0.148775,-14.371009,-0.161078,-12.232967
26.900000,4.479910,28.402590,-0.149330,-14.465320,-0.161731,-12.305209
27.000000,4.496570,28.535990,-0.149886,-14.533260,-0.162384,-12.354933
27.100000,4.513240,28.653820,-0.150441,-14.593271,-0.163038,-12.397840
27.200000,4.529920,28.788220,-0.150997,-14.661720,-0.163693,-12.447839
27.300000,4.546630,28.921340,-0.151554,-14.729518,-0.164349,-12.497195
27.400000,4.563290,29.038020,-0.152110,-14.788942,-0.165004,-12.539401
27.500000,4.579900,29.197400,-0.152663,-14.870114,-0.165657,-12.599993
27.600000,4.596550,29.305820,-0.153218,-14.925332,-0.166312,-12.638497
27.700000,4.613270,29.415330,-0.153776,-14.981105,-0.166971,-12.677375
27.800000,4.629960,29.561690,-0.154332,-15.055645,-0.167628,-12.732077
27.900000,4.646570,29.733580,-0.154886,-15.143188,-0.168283,-12.797725
28.000000,4.663200,29.845090,-0.155440,-15.199980,-0.168939,-12.837295
28.100000,4.679930,29.956430,-0.155998,-15.256685,-0.169600,-12.876677
28.200000,4.696600,30.098300,-0.156553,-15.328938,-0.170259,-12.929142
28.300000,4.713200,30.270760,-0.157107,-15.416771,-0.170915,-12.994694
28.400000,4.729900,30.356940,-0.157663,-15.460663,-0.171576,-13.023083
28.500000,4.746570,30.525120,-0.158219,-15.546316,-0.172235,-13.086593
28.600000,4.763240,30.641830,-0.158775,-15.605756,-0.172896,-13.127957
28.700000,4.779890,30.775590,-0.159330,-15.673879,-0.173556,-13.176565
28.800000,4.796540,30.940880,-0.159885,-15.758061,-0.174216,-13.238588
28.900000,4.813190,31.029170,-0.160440,-15.803027,-0.174877,-13.267594
29.000000,4.829920,31.187950,-0.160997,-15.883893,-0.175541,-13.326628
29.100000,4.846620,31.329930,-0.161554,-15.956202,-0.176205,-13.378414
29.200000,4.863250,31.486150,-0.162108,-16.035765,-0.176866,-13.436233
29.300000,4.879920,31.532010,-0.162664,-16.059121,-0.177530,-13.446880
29.400000,4.896610,31.713320,-0.163220,-16.151461,-0.178194,-13.515214
29.500000,4.913320,31.848790,-0.163777,-16.220456,-0.178860,-13.563913
29.600000,4.929900,31.967700,-0.164330,-16.281016,-0.179521,-13.605557
29.700000,4.946530,32.115180,-0.164884,-16.356127,-0.180185,-13.659258
29.800000,4.963240,32.260900,-0.165441,-16.430341,-0.180852,-13.712084
29.900000,4.979900,32.376400,-0.165997,-16.489165,-0.181518,-13.752019
30.000000,4.996590,32.516270,-0.166553,-16.560400,-0.182185,-13.802216
30.100000,5.013210,32.666540,-0.167107,-16.636932,-0.182850,-13.856784
30.200000,5.029850,32.808220,-0.167662,-16.709089,-0.183516,-13.907615
30.300000,5.046590,32.913090,-0.168220,-16.762499,-0.184187,-13.942717
30.400000,5.063310,33.060990,-0.168777,-16.837824,-0.184857,-13.995987
30.500000,5.079920,33.193830,-0.169331,-16.905479,-0.185523,-14.042863
30.600000,5.096570,33.328230,-0.169886,-16.973928,-0.186192,-14.090301
30.700000,5.113260,33.462690,-0.170442,-17.042408,-0.186862,-14.137666
30.800000,5.129960,33.573220,-0.170999,-17.098701,-0.187534,-14.174846
30.900000,5.146590,33.750400,-0.171553,-17.188938,-0.188202,-14.240124
31.000000,5.163260,33.885850,-0.172109,-17.257922,-0.188873,-14.287684
31.100000,5.179940,33.993300,-0.172665,-17.312646,-0.189545,-14.323363
31.200000,5.196610,34.145620,-0.173220,-17.390221,-0.190217,-14.377882
31.300000,5.213310,34.288510,-0.173777,-17.462995,-0.190891,-14.428328
31.400000,5.229950,34.452990,-0.174332,-17.546764,-0.191562,-14.487807
31.500000,5.246600,34.602500,-0.174887,-17.622909,-0.192235,-14.540897
31.600000,5.263290,34.711590,-0.175443,-17.678468,-0.192909,-14.576904
31.700000,5.279960,34.890010,-0.175999,-17.769336,-0.193583,-14.641957
31.800000,5.296570,34.983160,-0.176552,-17.816777,-0.194255,-14.671184
31.900000,5.313260,35.121160,-0.177109,-17.887060,-0.194931,-14.719107
32.000000,5.329940,35.236810,-0.177665,-17.945960,-0.195607,-14.757597
32.100000,5.346580,35.394790,-0.178219,-18.026419,-0.196282,-14.813762
32.200000,5.363170,35.565260,-0.178772,-18.113238,-0.196955,-14.875092
32.300000,5.379830,35.663570,-0.179328,-18.163307,-0.197631,-14.906124
32.400000,5.396570,35.808840,-0.179886,-18.237292,-0.198312,-14.956665
32.500000,5.413300,35.955990,-0.180443,-18.312235,-0.198992,-15.007915
32.600000,5.429960,36.143290,-0.180999,-18.407626,-0.199670,-15.075871
32.700000,5.446600,36.215250,-0.181553,-18.444275,-0.200347,-15.095656
32.800000,5.463280,36.363030,-0.182109,-18.519539,-0.201027,-15.146958
32.900000,5.479960,36.535220,-0.182665,-18.607235,-0.201707,-15.208338
33.000000,5.496630,36.667530,-0.183221,-18.674620,-0.202387,-15.253037
33.100000,5.513250,36.800740,-0.183775,-18.742463,-0.203065,-15.298067
33.200000,5.529860,36.942330,-0.184329,-18.814574,-0.203744,-15.346509
33.300000,5.546560,37.090680,-0.184885,-18.890128,-0.204426,-15.397621
33.400000,5.563240,37.220060,-0.185441,-18.956021,-0.205109,-15.440791
33.500000,5.579880,37.377380,-0.185996,-19.036143,-0.205790,-15.495497
33.600000,5.596540,37.524040,-0.186551,-19.110837,-0.206472,-15.545685
33.700000,5.613210,37.629240,-0.187107,-19.164415,-0.207156,-15.578618
33.800000,5.629890,37.760390,-0.187663,-19.231209,-0.207840,-15.622222
33.900000,5.646590,37.933660,-0.188220,-19.319454,-0.208526,-15.683153
34.000000,5.663200,38.064310,-0.188773,-19.385994,-0.209208,-15.726435
34.100000,5.679910,38.186900,-0.189330,-19.448428,-0.209895,-15.766251
34.200000,5.696600,38.341850,-0.189887,-19.527344,-0.210581,-15.819362
34.300000,5.713300,38.484200,-0.190443,-19.599842,-0.211269,-15.867183
34.400000,5.729900,38.637720,-0.190997,-19.678029,-0.211952,-15.919591
34.500000,5.746560,38.757740,-0.191552,-19.739155,-0.212639,-15.958080
34.600000,5.763250,38.914090,-0.192108,-19.818783,-0.213327,-16.011430
34.700000,5.779950,39.041230,-0.192665,-19.883535,-0.214017,-16.052674
34.800000,5.796640,39.177030,-0.193221,-19.952698,-0.214706,-16.097411
34.900000,5.813200,39.316980,-0.193773,-20.023973,-0.215390,-16.143861
35.000000,5.829880,39.477290,-0.194329,-20.105619,-0.216080,-16.198507
35.100000,5.846610,39.652970,-0.194887,-20.195092,-0.216773,-16.259331
35.200000,5.863300,39.781300,-0.195443,-20.260450,-0.217464,-16.300680
35.300000,5.879880,39.944290,-0.195996,-20.343460,-0.218151,-16.356223
35.400000,5.896550,40.091240,-0.196552,-20.418301,-0.218842,-16.405050
35.500000,5.913260,40.179100,-0.197109,-20.463048,-0.219536,-16.429604
35.600000,5.929950,40.335690,-0.197665,-20.542798,-0.220229,-16.482206
35.700000,5.946570,40.515290,-0.198219,-20.634268,-0.220920,-16.544164
35.800000,5.963180,40.655990,-0.198773,-20.705926,-0.221611,-16.590154
35.900000,5.979870,40.762570,-0.199329,-20.760206,-0.222305,-16.622095
36.000000,5.996590,40.920480,-0.199886,-20.840629,-0.223001,-16.674872
36.100000,6.013270,41.051340,-0.200442,-20.907276,-0.223697,-16.716573
36.200000,6.029910,41.208610,-0.200997,-20.987373,-0.224391,-16.768974
36.300000,6.046630,41.360940,-0.201554,-21.064954,-0.225088,-16.819221
36.400000,6.063250,41.465780,-0.202108,-21.118348,-0.225782,-16.850154
36.500000,6.079860,41.655170,-0.202662,-21.214804,-0.226477,-16.915369
36.600000,6.096500,41.737490,-0.203217,-21.256729,-0.227172,-16.937007
36.700000,6.113200,41.940550,-0.203773,-21.360147,-0.227871,-17.007518
36.800000,6.129940,42.038030,-0.204331,-21.409793,-0.228572,-17.035101
36.900000,6.146600,42.173310,-0.204887,-21.478690,-0.229271,-17.077993
37.000000,6.163260,42.381400,-0.205442,-21.584670,-0.229969,-17.150272
37.100000,6.179890,42.486990,-0.205996,-21.638446,-0.230667,-17.181006
37.200000,6.196570,42.672680,-0.206552,-21.733017,-0.231368,-17.244012
37.300000,6.213270,42.842320,-0.207109,-21.819414,-0.232070,-17.300417
37.400000,6.229960,42.956830,-0.207665,-21.877734,-0.232771,-17.334487
37.500000,6.246560,43.090270,-0.208219,-21.945694,-0.233470,-17.376191
37.600000,6.263270,43.207730,-0.208776,-22.005516,-0.234174,-17.411300
37.700000,6.279970,43.403700,-0.209332,-22.105323,-0.234878,-17.477964
37.800000,6.296620,43.561290,-0.209887,-22.185583,-0.235580,-17.529110
37.900000,6.313240,43.673530,-0.210441,-22.242746,-0.236281,-17.561953
38.000000,6.329890,43.823060,-0.210996,-22.318901,-0.236984,-17.609695
38.100000,6.346550,43.938160,-0.211552,-22.377521,-0.237688,-17.643519
38.200000,6.363220,44.115460,-0.212107,-22.467819,-0.238393,-17.702230
38.300000,6.379910,44.258590,-0.212664,-22.540715,-0.239100,-17.747124
38.400000,6.396570,44.435470,-0.213219,-22.630799,-0.239805,-17.805483
38.500000,6.413260,44.562920,-0.213775,-22.695709,-0.240513,-17.843926
38.600000,6.429940,44.687950,-0.214331,-22.759386,-0.241220,-17.881336
38.700000,6.446620,44.856080,-0.214887,-22.845014,-0.241928,-17.935910
38.800000,6.463240,44.997640,-0.215441,-22.917110,-0.242634,-17.979817
38.900000,6.479880,45.159470,-0.215996,-22.999529,-0.243341,-18.031723
39.000000,6.496630,45.326450,-0.216554,-23.084571,-0.244054,-18.085507
39.100000,6.513270,45.440130,-0.217109,-23.142468,-0.244762,-18.118030
39.200000,6.529870,45.628510,-0.217662,-23.238409,-0.245469,-18.180283
39.300000,6.546560,45.732020,-0.218219,-23.291127,-0.246180,-18.208568
39.400000,6.563250,45.875890,-0.218775,-23.364399,-0.246892,-18.252853
39.500000,6.579980,46.052910,-0.219333,-23.454554,-0.247606,-18.310204
39.600000,6.596650,46.209180,-0.219888,-23.534142,-0.248318,-18.359259
39.700000,6.613280,46.365450,-0.220443,-23.613730,-0.249029,-18.408256
39.800000,6.629930,46.506230,-0.220998,-23.685428,-0.249741,-18.451004
39.900000,6.646620,46.658370,-0.221554,-23.762913,-0.250456,-18.498144
40.000000,6.663280,46.796450,-0.222109,-23.833236,-0.251169,-18.539652
40.100000,6.679860,46.937320,-0.222662,-23.904981,-0.251880,-18.582250
40.200000,6.696510,47.100030,-0.223217,-23.987848,-0.252594,-18.633353
40.300000,6.713210,47.240830,-0.223774,-24.059557,-0.253311,-18.675662
40.400000,6.729870,47.409000,-0.224329,-24.145205,-0.254027,-18.728736
40.500000,6.746550,47.512580,-0.224885,-24.197958,-0.254744,-18.756200
40.600000,6.763220,47.691230,-0.225441,-24.288944,-0.255461,-18.813228
40.700000,6.779880,47.839040,-0.225996,-24.364223,-0.256178,-18.858006
40.800000,6.796560,48.027430,-0.226552,-24.460169,-0.256897,-18.918669
40.900000,6.813240,48.159740,-0.227108,-24.527554,-0.257616,-18.957150
41.000000,6.829900,48.287800,-0.227663,-24.592775,-0.258335,-18.993902
41.100000,6.846600,48.467690,-0.228220,-24.684392,-0.259056,-19.050920
41.200000,6.863310,48.643450,-0.228777,-24.773906,-0.259778,-19.106206
41.300000,6.879980,48.794160,-0.229333,-24.850662,-0.260498,-19.151593
41.400000,6.896570,48.958810,-0.229886,-24.934517,-0.261216,-19.202429
41.500000,6.913240,49.099270,-0.230441,-25.006053,-0.261938,-19.243625
41.600000,6.929950,49.229600,-0.230998,-25.072429,-0.262662,-19.280740
41.700000,6.946640,49.338790,-0.231555,-25.128039,-0.263386,-19.309525
41.800000,6.963250,49.508120,-0.232108,-25.214278,-0.264107,-19.361834
41.900000,6.979880,49.709290,-0.232663,-25.316734,-0.264829,-19.426475
42.000000,6.996590,49.840140,-0.233220,-25.383375,-0.265555,-19.463473
42.100000,7.013280,50.020480,-0.233776,-25.475221,-0.266281,-19.519726
42.200000,7.029950,50.148060,-0.234332,-25.540197,-0.267006,-19.555320
42.300000,7.046600,50.282520,-0.234887,-25.608677,-0.267731,-19.593540
42.400000,7.063240,50.446250,-0.235441,-25.692064,-0.268457,-19.643090
42.500000,7.079930,50.645500,-0.235998,-25.793541,-0.269184,-19.706326
42.600000,7.096640,50.734780,-0.236555,-25.839011,-0.269914,-19.726673
42.700000,7.113210,50.896920,-0.237107,-25.921588,-0.270637,-19.775398
42.800000,7.129920,51.063860,-0.237664,-26.006610,-0.271368,-19.825775
42.900000,7.146600,51.236570,-0.238220,-26.094571,-0.272097,-19.878322
43.000000,7.163280,51.399650,-0.238776,-26.177627,-0.272828,-19.927038
43.100000,7.179920,51.536370,-0.239331,-26.247258,-0.273557,-19.965484
43.200000,7.196620,51.695660,-0.239887,-26.328383,-0.274289,-20.012538
43.300000,7.213280,51.827060,-0.240443,-26.395305,-0.275019,-20.048747
43.400000,7.229920,52.018020,-0.240997,-26.492560,-0.275750,-20.107924
43.500000,7.246610,52.181580,-0.241554,-26.575860,-0.276483,-20.156364
43.600000,7.263170,52.314260,-0.242106,-26.643434,-0.277211,-20.192908
43.700000,7.279910,52.495930,-0.242664,-26.735958,-0.277948,-20.248112
43.800000,7.296600,52.621650,-0.243220,-26.799986,-0.278683,-20.281694
43.900000,7.313250,52.798800,-0.243775,-26.890208,-0.279416,-20.335048
44.000000,7.329890,52.939620,-0.244330,-26.961927,-0.280150,-20.374328
44.100000,7.346570,53.140680,-0.244886,-27.064326,-0.280886,-20.436661
44.200000,7.363210,53.255760,-0.245440,-27.122936,-0.281621,-20.465873
44.300000,7.379920,53.405460,-0.245997,-27.199177,-0.282359,-20.508252
44.400000,7.396550,53.590130,-0.246552,-27.293229,-0.283095,-20.564038
44.500000,7.413220,53.738820,-0.247107,-27.368956,-0.283833,-20.605886
44.600000,7.429900,53.885850,-0.247663,-27.443838,-0.284571,-20.647006
44.700000,7.446550,54.070610,-0.248218,-27.537936,-0.285309,-20.702515
44.800000,7.463260,54.229130,-0.248775,-27.618669,-0.286051,-20.747826
44.900000,7.479900,54.361750,-0.249330,-27.686212,-0.286789,-20.783209
45.000000,7.496560,54.543250,-0.249885,-27.778649,-0.287529,-20.837172
45.100000,7.513220,54.732380,-0.250441,-27.874972,-0.288270,-20.893946
45.200000,7.529940,54.826450,-0.250998,-27.922882,-0.289014,-20.914294
45.300000,7.546550,55.015650,-0.251552,-28.019240,-0.289753,-20.970954
45.400000,7.563200,55.150480,-0.252107,-28.087909,-0.290495,-21.006760
45.500000,7.579920,55.324520,-0.252664,-28.176547,-0.291240,-21.057348
45.600000,7.596590,55.500110,-0.253220,-28.265974,-0.291984,-21.108473
45.700000,7.613230,55.632360,-0.253774,-28.333328,-0.292727,-21.143057
45.800000,7.629890,55.790730,-0.254330,-28.413985,-0.293472,-21.187466
45.900000,7.646590,56.027180,-0.254886,-28.534408,-0.294218,-21.261378
46.000000,7.663250,56.159270,-0.255442,-28.601681,-0.294964,-21.295620
46.100000,7.679940,56.325620,-0.255998,-28.686403,-0.295712,-21.342741
46.200000,7.696540,56.477140,-0.256551,-28.763571,-0.296456,-21.384239
46.300000,7.713220,56.650090,-0.257107,-28.851654,-0.297204,-21.433682
46.400000,7.729950,56.763250,-0.257665,-28.909286,-0.297955,-21.460375
46.500000,7.746670,56.962560,-0.258222,-29.010794,-0.298706,-21.519559
46.600000,7.763270,57.110620,-0.258776,-29.086200,-0.299452,-21.559399
46.700000,7.779920,57.332020,-0.259331,-29.198958,-0.300201,-21.626773
46.800000,7.796630,57.418220,-0.259888,-29.242859,-0.300953,-21.643001
46.900000,7.813290,57.622210,-0.260443,-29.346751,-0.301704,-21.703595
47.000000,7.829930,57.793910,-0.260998,-29.434197,-0.302454,-21.751940
47.100000,7.846510,57.938100,-0.261550,-29.507632,-0.303202,-21.789901
47.200000,7.863220,58.089520,-0.262107,-29.584750,-0.303957,-21.830370
47.300000,7.879900,58.292540,-0.262663,-29.688147,-0.304711,-21.890159
47.400000,7.896620,58.442500,-0.263221,-29.764521,-0.305467,-21.929884
47.500000,7.913270,58.574150,-0.263776,-29.831570,-0.306220,-21.962727
47.600000,7.929950,58.785780,-0.264332,-29.939352,-0.306976,-22.025433
47.700000,7.946600,58.940240,-0.264887,-30.018018,-0.307731,-22.066645
47.800000,7.963300,59.135310,-0.265443,-30.117366,-0.308488,-22.122912
47.900000,7.979940,59.286930,-0.265998,-30.194586,-0.309244,-22.162886
48.000000,7.996570,59.430590,-0.266552,-30.267751,-0.309999,-22.199811
48.100000,8.013290,59.616660,-0.267110,-30.362516,-0.310759,-22.252394
48.200000,8.029950,59.766070,-0.267665,-30.438610,-0.311517,-22.291259
48.300000,8.046620,59.950790,-0.268221,-30.532687,-0.312276,-22.343189
48.400000,8.063230,60.109450,-0.268774,-30.613492,-0.313033,-22.385371
48.500000,8.079900,60.300660,-0.269330,-30.710874,-0.313793,-22.439514
48.600000,8.096570,60.460020,-0.269886,-30.792035,-0.314554,-22.481706
48.700000,8.113220,60.634910,-0.270441,-30.881106,-0.315315,-22.529599
48.800000,8.129840,60.800420,-0.270995,-30.965400,-0.316074,-22.573941
48.900000,8.146570,60.937390,-0.271552,-31.035158,-0.316839,-22.607488
49.000000,8.163270,61.148600,-0.272109,-31.142726,-0.317604,-22.668510
49.100000,8.179910,61.283470,-0.272664,-31.211415,-0.318366,-22.701196
49.200000,8.196610,61.483760,-0.273220,-31.313422,-0.319132,-22.757958
49.300000,8.213240,61.659450,-0.273775,-31.402900,-0.319895,-22.805582
49.400000,8.229930,61.813790,-0.274331,-31.481505,-0.320661,-22.845152
49.500000,8.246640,61.964320,-0.274888,-31.558169,-0.321429,-22.883207
49.600000,8.263310,62.109620,-0.275444,-31.632170,-0.322196,-22.919289
49.700000,8.279930,62.323990,-0.275998,-31.741347,-0.322961,-22.980810
49.800000,8.296590,62.490330,-0.276553,-31.826064,-0.323728,-23.024470
49.900000,8.313300,62.674780,-0.277110,-31.920003,-0.324498,-23.074651
50.000000,8.329930,62.862750,-0.277664,-32.015736,-0.325265,-23.126108
50.100000,8.346600,63.013330,-0.278220,-32.092425,-0.326035,-23.163671
50.200000,8.363240,63.200280,-0.278775,-32.187638,-0.326804,-23.214540
50.300000,8.379920,63.351050,-0.279331,-32.264425,-0.327575,-23.251982
50.400000,8.396600,63.498810,-0.279887,-32.339678,-0.328347,-23.288234
50.500000,8.413220,63.713480,-0.280441,-32.449009,-0.329116,-23.348987
50.600000,8.429830,63.880990,-0.280994,-32.534321,-0.329886,-23.392361
50.700000,8.446570,64.072090,-0.281552,-32.631647,-0.330662,-23.444131
50.800000,8.463280,64.221440,-0.282109,-32.707711,-0.331438,-23.480560
50.900000,8.479910,64.401560,-0.282664,-32.799445,-0.332210,-23.528234
51.000000,8.496580,64.599780,-0.283219,-32.900398,-0.332985,-23.582369
51.100000,8.513200,64.742120,-0.283773,-32.972891,-0.333759,-23.616064
51.200000,8.529940,64.913280,-0.284331,-33.060062,-0.334538,-23.660051
51.300000,8.546580,65.118900,-0.284886,-33.164783,-0.335313,-23.716601
51.400000,8.563210,65.265240,-0.285440,-33.239314,-0.336089,-23.751473
51.500000,8.579910,65.455910,-0.285997,-33.336421,-0.336868,-23.802305
51.600000,8.596590,65.618890,-0.286553,-33.419426,-0.337647,-23.842989
51.700000,8.613270,65.839320,-0.287109,-33.531690,-0.338427,-23.904440
51.800000,8.629940,66.006720,-0.287665,-33.616946,-0.339207,-23.946539
51.900000,8.646580,66.142340,-0.288219,-33.686017,-0.339985,-23.977056
52.000000,8.663240,66.362390,-0.288775,-33.798088,-0.340766,-24.038056
52.100000,8.679940,66.514130,-0.289331,-33.875368,-0.341549,-24.074163
52.200000,8.696610,66.711820,-0.289887,-33.976051,-0.342331,-24.126835
52.300000,8.713200,66.898630,-0.290440,-34.071192,-0.343110,-24.175555
52.400000,8.729890,67.055820,-0.290996,-34.151249,-0.343895,-24.213361
52.500000,8.746590,67.246350,-0.291553,-34.248285,-0.344680,-24.263095
52.600000,8.763240,67.414930,-0.292108,-34.334142,-0.345464,-24.304864
52.700000,8.779860,67.581120,-0.292662,-34.418782,-0.346247,-24.345712
52.800000,8.796570,67.775790,-0.293219,-34.517926,-0.347034,-24.396615
52.900000,8.813220,67.974690,-0.293774,-34.619225,-0.347820,-24.448997
53.000000,8.829930,68.167370,-0.294331,-34.717356,-0.348609,-24.498962
53.100000,8.846610,68.309690,-0.294887,-34.789839,-0.349397,-24.530768
53.200000,8.863260,68.502720,-0.295442,-34.888149,-0.350185,-24.580724
53.300000,8.879920,68.723790,-0.295997,-35.000739,-0.350973,-24.640613
53.400000,8.896640,68.887170,-0.296555,-35.083948,-0.351765,-24.679639
53.500000,8.913310,69.080710,-0.297110,-35.182517,-0.352555,-24.729427
53.600000,8.929920,69.223080,-0.297664,-35.255025,-0.353343,-24.760873
53.700000,8.946600,69.401860,-0.298220,-35.346077,-0.354135,-24.805170
53.800000,8.963250,69.644360,-0.298775,-35.469581,-0.354926,-24.872157
53.900000,8.979940,69.758350,-0.299331,-35.527636,-0.355720,-24.893101
54.000000,8.996540,69.954190,-0.299885,-35.627376,-0.356510,-24.943273
54.100000,9.013210,70.145310,-0.300440,-35.724713,-0.357304,-24.991568
54.200000,9.029910,70.321570,-0.300997,-35.814482,-0.358100,-25.034430
54.300000,9.046550,70.559100,-0.301552,-35.935455,-0.358894,-25.099058
54.400000,9.063240,70.684630,-0.302108,-35.999386,-0.359691,-25.123684
54.500000,9.079920,70.878410,-0.302664,-36.098078,-0.360488,-25.172489
54.600000,9.096580,71.079510,-0.303219,-36.200497,-0.361285,-25.223807
54.700000,9.113270,71.265820,-0.303776,-36.295384,-0.362083,-25.269730
54.800000,9.129960,71.445870,-0.304332,-36.387083,-0.362883,-25.313329
54.900000,9.146540,71.625950,-0.304885,-36.478797,-0.363677,-25.356971
55.000000,9.163260,71.848790,-0.305442,-36.592288,-0.364480,-25.415467
55.100000,9.179990,72.007900,-0.306000,-36.673322,-0.365283,-25.451298
55.200000,9.196650,72.222950,-0.306555,-36.782846,-0.366083,-25.506881
55.300000,9.213230,72.386470,-0.307108,-36.866126,-0.366881,-25.544256
55.400000,9.229900,72.578720,-0.307663,-36.964039,-0.367683,-25.591559
55.500000,9.246570,72.815700,-0.308219,-37.084731,-0.368486,-25.654513
55.600000,9.263250,72.964130,-0.308775,-37.160326,-0.369290,-25.686147
55.700000,9.279950,73.141810,-0.309332,-37.250818,-0.370096,-25.727960
55.800000,9.296580,73.348300,-0.309886,-37.355982,-0.370898,-25.779886
55.900000,9.313210,73.558600,-0.310440,-37.463087,-0.371702,-25.833034
56.000000,9.329920,73.684230,-0.310997,-37.527070,-0.372510,-25.856251
56.100000,9.346630,73.907610,-0.311554,-37.640837,-0.373319,-25.913671
56.200000,9.363210,74.074300,-0.312107,-37.725731,-0.374122,-25.951266
56.300000,9.379900,74.308790,-0.312663,-37.845156,-0.374931,-26.012363
56.400000,9.396610,74.468740,-0.313220,-37.926618,-0.375742,-26.047230
56.500000,9.413310,74.710970,-0.313777,-38.049985,-0.376553,-26.110775
56.600000,9.429930,74.840520,-0.314331,-38.115964,-0.377360,-26.134935
56.700000,9.446570,75.073850,-0.314886,-38.234798,-0.378170,-26.195208
