Repository: abubakardawood/tissue-phantom-material-database

Title:
A Database of Silicone Phantom Materials for Modeling Human Tissue Mechanics Across Varying Stiffnesses

Description:
This dataset contains processed mechanical compression test data for soft silicone phantoms
fabricated using Ecoflex (Smooth-On) with varying base materials and thinner concentrations.
The dataset provides force–compression measurements together with derived engineering and
true stress–strain quantities, intended for mechanical characterization, constitutive model
fitting, and the design of tissue-equivalent phantoms.

All files in this dataset are processed outputs generated from raw experimental measurements.
The raw data files are not included in this archive.

File: data/EF50_25T/EF50_25T_B2.csv (part 1 of 2)
EF50_25T_B_sample_2
Compression test;
Cylinder Diameter: 50mm;
Cylinder Height: 30mm;
Speed (mm/min): 10;
Machine: INSTRON 5900;
Load cell: 10kN;
Time (s),Compression (mm),Load (N),Engineering Strain [-],Engineering Stress (kPa),True Strain [-],True Stress (kPa)
0.000000,0.000000,-0.014990,-0.000000,0.007634,0.000000,0.007634
0.100000,0.007310,0.052900,-0.000244,-0.026942,-0.000244,-0.026935
0.200000,0.027820,0.205770,-0.000927,-0.104798,-0.000928,-0.104701
0.300000,0.046350,0.275890,-0.001545,-0.140510,-0.001546,-0.140293
0.400000,0.063270,0.416180,-0.002109,-0.211959,-0.002111,-0.211512
0.500000,0.079920,0.489020,-0.002664,-0.249056,-0.002668,-0.248392
0.600000,0.096670,0.563960,-0.003222,-0.287222,-0.003228,-0.286297
0.700000,0.113330,0.683430,-0.003778,-0.348068,-0.003785,-0.346753
0.800000,0.130030,0.759800,-0.004334,-0.386963,-0.004344,-0.385286
0.900000,0.146650,0.905260,-0.004888,-0.461045,-0.004900,-0.458791
1.000000,0.163310,0.995680,-0.005444,-0.507096,-0.005459,-0.504335
1.100000,0.180000,1.073790,-0.006000,-0.546877,-0.006018,-0.543595
1.200000,0.196640,1.171220,-0.006555,-0.596497,-0.006576,-0.592588
1.300000,0.213310,1.282840,-0.007110,-0.653345,-0.007136,-0.648700
1.400000,0.229910,1.405880,-0.007664,-0.716009,-0.007693,-0.710522
1.500000,0.246630,1.477190,-0.008221,-0.752327,-0.008255,-0.746142
1.600000,0.263370,1.584300,-0.008779,-0.806877,-0.008818,-0.799794
1.700000,0.279990,1.668600,-0.009333,-0.849811,-0.009377,-0.841880
1.800000,0.296560,1.762840,-0.009885,-0.897807,-0.009935,-0.888932
1.900000,0.313250,1.827640,-0.010442,-0.930809,-0.010497,-0.921090
2.000000,0.329940,1.921250,-0.010998,-0.978485,-0.011059,-0.967723
2.100000,0.346650,2.032500,-0.011555,-1.035144,-0.011622,-1.023183
2.200000,0.363290,2.154800,-0.012110,-1.097431,-0.012184,-1.084141
2.300000,0.379940,2.279400,-0.012665,-1.160889,-0.012746,-1.146187
2.400000,0.396630,2.313240,-0.013221,-1.178123,-0.013309,-1.162547
2.500000,0.413290,2.426010,-0.013776,-1.235557,-0.013872,-1.218535
2.600000,0.429980,2.520070,-0.014333,-1.283461,-0.014436,-1.265066
2.700000,0.446590,2.637190,-0.014886,-1.343110,-0.014998,-1.323116
2.800000,0.463250,2.737210,-0.015442,-1.394050,-0.015562,-1.372523
2.900000,0.479920,2.819220,-0.015997,-1.435817,-0.016127,-1.412848
3.000000,0.496600,2.925330,-0.016553,-1.489858,-0.016692,-1.465196
3.100000,0.513190,3.037550,-0.017106,-1.547012,-0.017254,-1.520548
3.200000,0.529880,3.110550,-0.017663,-1.584190,-0.017821,-1.556209
3.300000,0.546570,3.213190,-0.018219,-1.636464,-0.018387,-1.606649
3.400000,0.563210,3.285830,-0.018774,-1.673459,-0.018952,-1.642043
3.500000,0.579870,3.410200,-0.019329,-1.736801,-0.019518,-1.703230
3.600000,0.596550,3.531500,-0.019885,-1.798578,-0.020085,-1.762813
3.700000,0.613270,3.597250,-0.020442,-1.832064,-0.020654,-1.794613
3.800000,0.629970,3.749120,-0.020999,-1.909411,-0.021223,-1.869315
3.900000,0.646640,3.818220,-0.021555,-1.944603,-0.021790,-1.902688
4.000000,0.663230,3.910750,-0.022108,-1.991729,-0.022356,-1.947696
4.100000,0.679870,4.004540,-0.022662,-2.039495,-0.022923,-1.993276
4.200000,0.696600,4.114690,-0.023220,-2.095594,-0.023494,-2.046935
4.300000,0.713310,4.223750,-0.023777,-2.151138,-0.024064,-2.099991
4.400000,0.729970,4.359280,-0.024332,-2.220163,-0.024633,-2.166141
4.500000,0.746590,4.391480,-0.024886,-2.236562,-0.025201,-2.180903
4.600000,0.763300,4.535200,-0.025443,-2.309758,-0.025773,-2.250990
4.700000,0.779950,4.635710,-0.025998,-2.360948,-0.026342,-2.299567
4.800000,0.796590,4.680520,-0.026553,-2.383769,-0.026912,-2.320473
4.900000,0.813210,4.825170,-0.027107,-2.457439,-0.027481,-2.390825
5.000000,0.829900,4.906320,-0.027663,-2.498768,-0.028053,-2.429644
5.100000,0.846590,5.047220,-0.028220,-2.570528,-0.028625,-2.497989
5.200000,0.863260,5.086920,-0.028775,-2.590747,-0.029197,-2.516197
5.300000,0.879870,5.229090,-0.029329,-2.663154,-0.029768,-2.585046
5.400000,0.896530,5.300430,-0.029884,-2.699487,-0.030340,-2.618814
5.500000,0.913280,5.345610,-0.030443,-2.722497,-0.030916,-2.639617
5.600000,0.929960,5.542530,-0.030999,-2.822787,-0.031489,-2.735285
5.700000,0.946570,5.629430,-0.031552,-2.867045,-0.032061,-2.776583
5.800000,0.963240,5.714730,-0.032108,-2.910488,-0.032635,-2.817038
5.900000,0.979950,5.835400,-0.032665,-2.971945,-0.033210,-2.874866
6.000000,0.996630,5.873160,-0.033221,-2.991176,-0.033785,-2.891806
6.100000,1.013280,6.029460,-0.033776,-3.070779,-0.034360,-2.967060
6.200000,1.029920,6.077600,-0.034331,-3.095296,-0.034934,-2.989033
6.300000,1.046630,6.218700,-0.034888,-3.167158,-0.035511,-3.056663
6.400000,1.063280,6.324470,-0.035443,-3.221026,-0.036086,-3.106864
6.500000,1.079960,6.425270,-0.035999,-3.272363,-0.036663,-3.154562
6.600000,1.096550,6.488340,-0.036552,-3.304484,-0.037236,-3.183700
6.700000,1.113190,6.588490,-0.037106,-3.355490,-0.037812,-3.230980
6.800000,1.129890,6.713260,-0.037663,-3.419035,-0.038391,-3.290264
6.900000,1.146570,6.813860,-0.038219,-3.470270,-0.038969,-3.337640
7.000000,1.163250,6.908710,-0.038775,-3.518577,-0.039547,-3.382144
7.100000,1.179850,6.994790,-0.039328,-3.562417,-0.040123,-3.422313
7.200000,1.196620,7.085220,-0.039887,-3.608473,-0.040705,-3.464541
7.300000,1.213320,7.222270,-0.040444,-3.678272,-0.041285,-3.529508
7.400000,1.229910,7.305800,-0.040997,-3.720813,-0.041861,-3.568271
7.500000,1.246580,7.419330,-0.041553,-3.778634,-0.042441,-3.621621
7.600000,1.263250,7.494210,-0.042108,-3.816770,-0.043021,-3.656052
7.700000,1.279940,7.630210,-0.042665,-3.886034,-0.043602,-3.720238
7.800000,1.296640,7.678390,-0.043221,-3.910572,-0.044183,-3.741552
7.900000,1.313300,7.760120,-0.043777,-3.952197,-0.044764,-3.779183
8.000000,1.329950,7.886470,-0.044332,-4.016546,-0.045344,-3.838486
8.100000,1.346620,7.959460,-0.044887,-4.053720,-0.045926,-3.871759
8.200000,1.363290,8.057010,-0.045443,-4.103401,-0.046508,-3.916931
8.300000,1.379880,8.155140,-0.045996,-4.153379,-0.047087,-3.962340
8.400000,1.396510,8.284840,-0.046550,-4.219434,-0.047669,-4.023018
8.500000,1.413250,8.361340,-0.047108,-4.258395,-0.048254,-4.057790
8.600000,1.429940,8.499430,-0.047665,-4.328724,-0.048838,-4.122397
8.700000,1.446560,8.570260,-0.048219,-4.364798,-0.049420,-4.154333
8.800000,1.463220,8.631150,-0.048774,-4.395809,-0.050004,-4.181407
8.900000,1.479880,8.771560,-0.049329,-4.467319,-0.050588,-4.246949
9.000000,1.496590,8.836450,-0.049886,-4.500367,-0.051174,-4.275860
9.100000,1.513270,8.926770,-0.050442,-4.546367,-0.051759,-4.317037
9.200000,1.529910,9.029710,-0.050997,-4.598794,-0.052343,-4.364269
9.300000,1.546580,9.150310,-0.051553,-4.660215,-0.052929,-4.419968
9.400000,1.563270,9.243810,-0.052109,-4.707834,-0.053516,-4.462513
9.500000,1.579990,9.342150,-0.052666,-4.757918,-0.054104,-4.507336
9.600000,1.596610,9.449910,-0.053220,-4.812800,-0.054689,-4.556661
9.700000,1.613240,9.496790,-0.053775,-4.836675,-0.055275,-4.576585
9.800000,1.629930,9.631250,-0.054331,-4.905155,-0.055863,-4.638653
9.900000,1.646620,9.728510,-0.054887,-4.954689,-0.056451,-4.682740
10.000000,1.663260,9.799600,-0.055442,-4.990895,-0.057038,-4.714190
10.100000,1.679890,9.891100,-0.055996,-5.037496,-0.057625,-4.755415
10.200000,1.696600,9.988650,-0.056553,-5.087178,-0.058215,-4.799481
10.300000,1.713240,10.092680,-0.057108,-5.140160,-0.058804,-4.846615
10.400000,1.729920,10.148210,-0.057664,-5.168441,-0.059393,-4.870408
10.500000,1.746570,10.297590,-0.058219,-5.244520,-0.059983,-4.939189
10.600000,1.763250,10.357110,-0.058775,-5.274833,-0.060573,-4.964805
10.700000,1.779950,10.484900,-0.059332,-5.339916,-0.061165,-5.023090
10.800000,1.796660,10.567450,-0.059889,-5.381958,-0.061757,-5.059640
10.900000,1.813220,10.602320,-0.060441,-5.399717,-0.062344,-5.073355
11.000000,1.829830,10.626430,-0.060994,-5.411996,-0.062934,-5.081895
11.100000,1.846580,10.644620,-0.061553,-5.421260,-0.063529,-5.087567
11.200000,1.863280,10.690500,-0.062109,-5.444627,-0.064122,-5.106465
11.300000,1.879900,10.756750,-0.062663,-5.478368,-0.064713,-5.135075
11.400000,1.896520,10.831940,-0.063217,-5.516662,-0.065304,-5.167913
11.500000,1.913250,10.857350,-0.063775,-5.529603,-0.065899,-5.176953
11.600000,1.929900,10.947220,-0.064330,-5.575373,-0.066492,-5.216710
11.700000,1.946610,11.062130,-0.064887,-5.633897,-0.067088,-5.268330
11.800000,1.963230,11.196440,-0.065441,-5.702300,-0.067681,-5.329136
11.900000,1.979880,11.254810,-0.065996,-5.732028,-0.068275,-5.353737
12.000000,1.996570,11.343420,-0.066552,-5.777156,-0.068870,-5.392673
12.100000,2.013250,11.439260,-0.067108,-5.825967,-0.069466,-5.434996
12.200000,2.029940,11.549830,-0.067665,-5.882280,-0.070063,-5.484258
12.300000,2.046560,11.630280,-0.068219,-5.923253,-0.070657,-5.519177
12.400000,2.063260,11.750660,-0.068775,-5.984562,-0.071255,-5.572972
12.500000,2.079960,11.836430,-0.069332,-6.028244,-0.071853,-5.610294
12.600000,2.096640,11.948520,-0.069888,-6.085331,-0.072450,-5.660040
12.700000,2.113220,12.044980,-0.070441,-6.134458,-0.073045,-5.702343
12.800000,2.129940,12.153200,-0.070998,-6.189574,-0.073644,-5.750127
12.900000,2.146640,12.233080,-0.071555,-6.230256,-0.074244,-5.784453
13.000000,2.163340,12.344670,-0.072111,-6.287089,-0.074844,-5.833718
13.100000,2.179910,12.457650,-0.072664,-6.344629,-0.075439,-5.883605
13.200000,2.196550,12.545600,-0.073218,-6.389422,-0.076037,-5.921599
13.300000,2.213230,12.603010,-0.073774,-6.418660,-0.076637,-5.945128
13.400000,2.229940,12.763340,-0.074331,-6.500316,-0.077239,-6.017139
13.500000,2.246610,12.817490,-0.074887,-6.527894,-0.077839,-6.039040
13.600000,2.263200,12.953460,-0.075440,-6.597143,-0.078437,-6.099455
13.700000,2.279930,13.046580,-0.075998,-6.644569,-0.079041,-6.139597
13.800000,2.296610,13.177520,-0.076554,-6.711256,-0.079643,-6.197485
13.900000,2.313280,13.249100,-0.077109,-6.747711,-0.080245,-6.227400
14.000000,2.329900,13.407050,-0.077663,-6.828154,-0.080845,-6.297857
14.100000,2.346600,13.489150,-0.078220,-6.869968,-0.081449,-6.332599
14.200000,2.363270,13.625870,-0.078776,-6.939599,-0.082052,-6.392927
14.300000,2.379950,13.724940,-0.079332,-6.990055,-0.082655,-6.435522
14.400000,2.396610,13.826120,-0.079887,-7.041585,-0.083259,-6.479054
14.500000,2.413240,13.915020,-0.080441,-7.086861,-0.083861,-6.516785
14.600000,2.429920,14.043120,-0.080997,-7.152102,-0.084466,-6.572801
14.700000,2.446590,14.173770,-0.081553,-7.218642,-0.085071,-6.629940
14.800000,2.463250,14.276950,-0.082108,-7.271191,-0.085676,-6.674166
14.900000,2.479860,14.414060,-0.082662,-7.341020,-0.086279,-6.734197
15.000000,2.496580,14.479060,-0.083219,-7.374125,-0.086887,-6.760455
15.100000,2.513260,14.597950,-0.083775,-7.434675,-0.087494,-6.811833
15.200000,2.529900,14.729240,-0.084330,-7.501540,-0.088099,-6.868935
15.300000,2.546480,14.852490,-0.084883,-7.564311,-0.088703,-6.922232
15.400000,2.563190,14.972280,-0.085440,-7.625320,-0.089312,-6.973815
15.500000,2.579940,15.061860,-0.085998,-7.670942,-0.089923,-7.011257
15.600000,2.596600,15.185630,-0.086553,-7.733978,-0.090530,-7.064576
15.700000,2.613260,15.290960,-0.087109,-7.787622,-0.091138,-7.109253
15.800000,2.629880,15.469710,-0.087663,-7.878659,-0.091745,-7.187994
15.900000,2.646570,15.551200,-0.088219,-7.920161,-0.092355,-7.221452
16.000000,2.663280,15.674910,-0.088776,-7.983166,-0.092967,-7.274453
16.100000,2.680000,15.799570,-0.089333,-8.046655,-0.093578,-7.327820
16.200000,2.696620,15.935060,-0.089887,-8.115659,-0.094187,-7.386164
16.300000,2.713290,16.031010,-0.090443,-8.164526,-0.094798,-7.426102
16.400000,2.729980,16.154660,-0.090999,-8.227501,-0.095409,-7.478804
16.500000,2.746670,16.292430,-0.091556,-8.297666,-0.096022,-7.537968
16.600000,2.763220,16.392270,-0.092107,-8.348515,-0.096629,-7.579555
16.700000,2.779890,16.502470,-0.092663,-8.404639,-0.097241,-7.625840
16.800000,2.796590,16.603960,-0.093220,-8.456327,-0.097855,-7.668031
16.900000,2.813220,16.744860,-0.093774,-8.528087,-0.098467,-7.728374
17.000000,2.829860,16.832510,-0.094329,-8.572727,-0.099079,-7.764073
17.100000,2.846540,16.998190,-0.094885,-8.657107,-0.099693,-7.835680
17.200000,2.863270,17.105030,-0.095442,-8.711520,-0.100309,-7.880072
17.300000,2.879930,17.202440,-0.095998,-8.761131,-0.100923,-7.920083
17.400000,2.896600,17.272530,-0.096553,-8.796827,-0.101538,-7.947464
17.500000,2.913250,17.427360,-0.097108,-8.875682,-0.102153,-8.013779
17.600000,2.929940,17.572210,-0.097665,-8.949453,-0.102769,-8.075408
17.700000,2.946650,17.690270,-0.098222,-9.009581,-0.103387,-8.124645
17.800000,2.963300,17.816310,-0.098777,-9.073772,-0.104002,-8.177495
17.900000,2.979890,17.915130,-0.099330,-9.124101,-0.104616,-8.217807
18.000000,2.996540,18.043620,-0.099885,-9.189540,-0.105232,-8.271646
18.100000,3.013260,18.168910,-0.100442,-9.253350,-0.105852,-8.323925
18.200000,3.029940,18.278600,-0.100998,-9.309215,-0.106470,-8.369002
18.300000,3.046580,18.406020,-0.101553,-9.374109,-0.107087,-8.422143
18.400000,3.063260,18.505480,-0.102109,-9.424764,-0.107706,-8.462414
18.500000,3.079940,18.664080,-0.102665,-9.505538,-0.108326,-8.529655
18.600000,3.096590,18.735720,-0.103220,-9.542024,-0.108944,-8.557099
18.700000,3.113290,18.867710,-0.103776,-9.609246,-0.109565,-8.612034
18.800000,3.129910,19.032810,-0.104330,-9.693331,-0.110184,-8.682022
18.900000,3.146530,19.094870,-0.104884,-9.724937,-0.110802,-8.704944
19.000000,3.163250,19.253100,-0.105442,-9.805523,-0.111425,-8.771613
19.100000,3.179930,19.359840,-0.105998,-9.859886,-0.112047,-8.814761
19.200000,3.196530,19.531260,-0.106551,-9.947189,-0.112666,-8.887306
19.300000,3.213210,19.635810,-0.107107,-10.000436,-0.113289,-8.929319
19.400000,3.229900,19.737680,-0.107663,-10.052318,-0.113912,-8.970052
19.500000,3.246590,19.862020,-0.108220,-10.115644,-0.114535,-9.020932
19.600000,3.263220,20.005360,-0.108774,-10.188646,-0.115157,-9.080386
19.700000,3.279880,20.081540,-0.109329,-10.227444,-0.115781,-9.109285
19.800000,3.296590,20.204490,-0.109886,-10.290062,-0.116406,-9.159325
19.900000,3.313300,20.346610,-0.110443,-10.362443,-0.117032,-9.217981
20.000000,3.329960,20.418650,-0.110999,-10.399133,-0.117657,-9.244843
20.100000,3.346570,20.588010,-0.111552,-10.485387,-0.118280,-9.315718
20.200000,3.363230,20.724010,-0.112108,-10.554652,-0.118905,-9.371394
20.300000,3.379930,20.813560,-0.112664,-10.600259,-0.119532,-9.405988
20.400000,3.396640,20.921820,-0.113221,-10.655395,-0.120160,-9.448977
20.500000,3.413260,21.096270,-0.113775,-10.744242,-0.120785,-9.521812
20.600000,3.429890,21.197170,-0.114330,-10.795630,-0.121410,-9.561369
20.700000,3.446600,21.301890,-0.114887,-10.848963,-0.122040,-9.602562
20.800000,3.463290,21.443860,-0.115443,-10.921268,-0.122668,-9.660484
20.900000,3.479940,21.559170,-0.115998,-10.979995,-0.123296,-9.706338
21.000000,3.496620,21.699070,-0.116554,-11.051246,-0.123925,-9.763179
21.100000,3.513270,21.833650,-0.117109,-11.119787,-0.124554,-9.817560
21.200000,3.529940,21.921270,-0.117665,-11.164411,-0.125183,-9.850754
21.300000,3.546590,22.078600,-0.118220,-11.244539,-0.125812,-9.915213
21.400000,3.563240,22.211220,-0.118775,-11.312081,-0.126442,-9.968493
21.500000,3.579930,22.321280,-0.119331,-11.368135,-0.127073,-10.011564
21.600000,3.596580,22.438930,-0.119886,-11.428053,-0.127704,-10.057990
21.700000,3.613280,22.566500,-0.120443,-11.493024,-0.128337,-10.108774
21.800000,3.629890,22.726050,-0.120996,-11.574282,-0.128966,-10.173837
21.900000,3.646600,22.828950,-0.121553,-11.626689,-0.129600,-10.213426
22.000000,3.663280,22.930220,-0.122109,-11.678265,-0.130233,-10.252240
22.100000,3.679950,23.044660,-0.122665,-11.736549,-0.130866,-10.296885
22.200000,3.696600,23.181590,-0.123220,-11.806287,-0.131499,-10.351516
22.300000,3.713190,23.331050,-0.123773,-11.882406,-0.132130,-10.411685
22.400000,3.729870,23.430730,-0.124329,-11.933173,-0.132765,-10.449533
22.500000,3.746580,23.575590,-0.124886,-12.006949,-0.133401,-10.507450
22.600000,3.763310,23.690500,-0.125444,-12.065473,-0.134039,-10.551935
22.700000,3.779880,23.800150,-0.125996,-12.121317,-0.134670,-10.594079
22.800000,3.796580,23.960160,-0.126553,-12.202809,-0.135307,-10.658511
22.900000,3.813240,24.066040,-0.127108,-12.256734,-0.135943,-10.698805
23.000000,3.829960,24.143760,-0.127665,-12.296316,-0.136582,-10.726503
23.100000,3.846630,24.350910,-0.128221,-12.401817,-0.137219,-10.811643
23.200000,3.863250,24.437710,-0.128775,-12.446024,-0.137855,-10.843287
23.300000,3.879910,24.575970,-0.129330,-12.516439,-0.138493,-10.897684
23.400000,3.896620,24.665850,-0.129887,-12.562214,-0.139133,-10.930542
23.500000,3.913270,24.811770,-0.130442,-12.636531,-0.139771,-10.988192
23.600000,3.929850,24.914590,-0.130995,-12.688896,-0.140406,-11.026714
23.700000,3.946590,25.086470,-0.131553,-12.776434,-0.141049,-11.095656
23.800000,3.963230,25.198390,-0.132108,-12.833435,-0.141688,-11.138040
23.900000,3.979920,25.314340,-0.132664,-12.892487,-0.142329,-11.182119
24.000000,3.996550,25.473740,-0.133218,-12.973669,-0.142968,-11.245339
24.100000,4.013220,25.564700,-0.133774,-13.019995,-0.143609,-11.278258
24.200000,4.029920,25.701120,-0.134331,-13.089473,-0.144252,-11.331155
24.300000,4.046620,25.850450,-0.134887,-13.165526,-0.144896,-11.389663
24.400000,4.063280,25.999540,-0.135443,-13.241457,-0.145538,-11.447999
24.500000,4.079960,26.088680,-0.135999,-13.286856,-0.146181,-11.479861
24.600000,4.096670,26.223460,-0.136556,-13.355499,-0.146826,-11.531730
24.700000,4.113300,26.329520,-0.137110,-13.409514,-0.147468,-11.570936
24.800000,4.129930,26.457870,-0.137664,-13.474883,-0.148111,-11.619872
24.900000,4.146520,26.605560,-0.138217,-13.550100,-0.148752,-11.677242
25.000000,4.163170,26.722570,-0.138772,-13.609693,-0.149396,-11.721044
25.100000,4.179900,26.829440,-0.139330,-13.664122,-0.150044,-11.760300
25.200000,4.196580,26.954790,-0.139886,-13.727962,-0.150690,-11.807612
25.300000,4.213200,27.099830,-0.140440,-13.801830,-0.151335,-11.863501
25.400000,4.229950,27.196660,-0.140998,-13.851145,-0.151984,-11.898157
25.500000,4.246640,27.381420,-0.141555,-13.945243,-0.152632,-11.971229
25.600000,4.263270,27.524190,-0.142109,-14.017955,-0.153278,-12.025877
25.700000,4.279990,27.609000,-0.142666,-14.061148,-0.153928,-12.055096
25.800000,4.296530,27.759290,-0.143218,-14.137690,-0.154571,-12.112923
25.900000,4.313210,27.881800,-0.143774,-14.200084,-0.155221,-12.158486
26.000000,4.329900,27.991740,-0.144330,-14.256076,-0.155870,-12.198497
26.100000,4.346590,28.178750,-0.144886,-14.351320,-0.156521,-12.272009
26.200000,4.363190,28.305530,-0.145440,-14.415888,-0.157168,-12.319246
26.300000,4.379900,28.400540,-0.145997,-14.464276,-0.157820,-12.352540
26.400000,4.396560,28.557920,-0.146552,-14.544429,-0.158471,-12.412914
26.500000,4.413240,28.675260,-0.147108,-14.604190,-0.159122,-12.455797
26.600000,4.429910,28.798240,-0.147664,-14.666823,-0.159774,-12.501066
26.700000,4.446580,28.947030,-0.148219,-14.742601,-0.160426,-12.557463
26.800000,4.463250,29.080800,-0.148775,-14.810730,-0.161079,-12.607263
26.900000,4.479950,29.206920,-0.149332,-14.874962,-0.161733,-12.653659
27.000000,4.496630,29.358550,-0.149888,-14.952187,-0.162387,-12.711038
27.100000,4.513240,29.453600,-0.150441,-15.000595,-0.163038,-12.743886
27.200000,4.529910,29.614220,-0.150997,-15.082398,-0.163693,-12.805001
27.300000,4.546620,29.768840,-0.151554,-15.161146,-0.164349,-12.863413
27.400000,4.563300,29.919710,-0.152110,-15.237983,-0.165004,-12.920134
27.500000,4.579890,30.061830,-0.152663,-15.310364,-0.165657,-12.973038
27.600000,4.596530,30.122430,-0.153218,-15.341228,-0.166312,-12.990681
27.700000,4.613250,30.314540,-0.153775,-15.439068,-0.166970,-13.064926
27.800000,4.629930,30.421240,-0.154331,-15.493410,-0.167627,-13.102297
27.900000,4.646570,30.567520,-0.154886,-15.567910,-0.168283,-13.156664
28.000000,4.663240,30.691010,-0.155441,-15.630803,-0.168941,-13.201130
28.100000,4.679920,30.787920,-0.155997,-15.680159,-0.169600,-13.234096
28.200000,4.696590,30.949440,-0.156553,-15.762420,-0.170258,-13.294766
28.300000,4.713260,31.082780,-0.157109,-15.830330,-0.170917,-13.343248
28.400000,4.729880,31.190720,-0.157663,-15.885303,-0.171575,-13.380784
28.500000,4.746520,31.376190,-0.158217,-15.979762,-0.172233,-13.451487
28.600000,4.763230,31.511470,-0.158774,-16.048660,-0.172895,-13.500545
28.700000,4.779940,31.644360,-0.159331,-16.116340,-0.173558,-13.548502
28.800000,4.796580,31.746590,-0.159886,-16.168406,-0.174218,-13.583304
28.900000,4.813260,31.942860,-0.160442,-16.268365,-0.174880,-13.658236
29.000000,4.829980,32.048950,-0.160999,-16.322396,-0.175544,-13.694501
29.100000,4.846660,32.188470,-0.161555,-16.393453,-0.176207,-13.745003
29.200000,4.863260,32.313370,-0.162109,-16.457064,-0.176867,-13.789231
29.300000,4.879860,32.445130,-0.162662,-16.524169,-0.177527,-13.836315
29.400000,4.896550,32.599900,-0.163218,-16.602993,-0.178192,-13.893080
29.500000,4.913210,32.717420,-0.163774,-16.662845,-0.178856,-13.933910
29.600000,4.929920,32.854390,-0.164331,-16.732603,-0.179522,-13.982924
29.700000,4.946540,32.967430,-0.164885,-16.790174,-0.180185,-14.021732
29.800000,4.963190,33.135730,-0.165440,-16.875889,-0.180850,-14.083947
29.900000,4.979910,33.270610,-0.165997,-16.944583,-0.181518,-14.131833
30.000000,4.996620,33.405700,-0.166554,-17.013383,-0.182186,-14.179736
30.100000,5.013260,33.581360,-0.167109,-17.102846,-0.182852,-14.244812
30.200000,5.029890,33.672280,-0.167663,-17.149151,-0.183518,-14.273873
30.300000,5.046600,33.843960,-0.168220,-17.236587,-0.184187,-14.337049
30.400000,5.063290,33.947210,-0.168776,-17.289172,-0.184856,-14.371169
30.500000,5.079930,34.120400,-0.169331,-17.377377,-0.185524,-14.434848
30.600000,5.096590,34.239050,-0.169886,-17.437805,-0.186193,-14.475360
30.700000,5.113270,34.409060,-0.170442,-17.524390,-0.186863,-14.537492
30.800000,5.129930,34.507430,-0.170998,-17.574490,-0.187532,-14.569293
30.900000,5.146630,34.710200,-0.171554,-17.677760,-0.188204,-14.645063
31.000000,5.163270,34.783060,-0.172109,-17.714867,-0.188874,-14.665979
31.100000,5.179910,34.905190,-0.172664,-17.777067,-0.189544,-14.707614
31.200000,5.196630,35.053170,-0.173221,-17.852433,-0.190218,-14.760017
31.300000,5.213300,35.183830,-0.173777,-17.918977,-0.190890,-14.805077
31.400000,5.229910,35.346040,-0.174330,-18.001590,-0.191561,-14.863367
31.500000,5.246580,35.517140,-0.174886,-18.088731,-0.192234,-14.925265
31.600000,5.263280,35.632660,-0.175443,-18.147565,-0.192909,-14.963708
31.700000,5.279930,35.763090,-0.175998,-18.213992,-0.193582,-15.008372
31.800000,5.296540,35.878880,-0.176551,-18.272964,-0.194254,-15.046847
31.900000,5.313190,36.049120,-0.177106,-18.359666,-0.194928,-15.108053
32.000000,5.329880,36.228430,-0.177663,-18.450988,-0.195605,-15.172936
32.100000,5.346610,36.343540,-0.178220,-18.509613,-0.196283,-15.210824
32.200000,5.363290,36.501710,-0.178776,-18.590168,-0.196960,-15.266686
32.300000,5.379930,36.630890,-0.179331,-18.655959,-0.197635,-15.310367
32.400000,5.396590,36.764640,-0.179886,-18.724077,-0.198312,-15.355872
32.500000,5.413300,36.869730,-0.180443,-18.777599,-0.198992,-15.389307
32.600000,5.429960,37.052690,-0.180999,-18.870780,-0.199670,-15.455194
32.700000,5.446630,37.234540,-0.181554,-18.963396,-0.200348,-15.520509
32.800000,5.463190,37.334310,-0.182106,-19.014208,-0.201023,-15.551600
32.900000,5.479870,37.461460,-0.182662,-19.078965,-0.201703,-15.593957
33.000000,5.496540,37.630910,-0.183218,-19.165265,-0.202383,-15.653844
33.100000,5.513210,37.768760,-0.183774,-19.235472,-0.203064,-15.700498
33.200000,5.529890,37.865840,-0.184330,-19.284914,-0.203745,-15.730132
33.300000,5.546530,38.039930,-0.184884,-19.373577,-0.204425,-15.791706
33.400000,5.563220,38.203560,-0.185441,-19.456913,-0.205108,-15.848810
33.500000,5.579910,38.331560,-0.185997,-19.522103,-0.205791,-15.891051
33.600000,5.596540,38.455670,-0.186551,-19.585312,-0.206472,-15.931646
33.700000,5.613240,38.616210,-0.187108,-19.667074,-0.207157,-15.987207
33.800000,5.629930,38.764400,-0.187664,-19.742547,-0.207842,-16.037575
33.900000,5.646640,38.893520,-0.188221,-19.808307,-0.208528,-16.079961
34.000000,5.663250,39.041090,-0.188775,-19.883464,-0.209210,-16.129963
34.100000,5.679900,39.190070,-0.189330,-19.959339,-0.209894,-16.180437
34.200000,5.696600,39.319580,-0.189887,-20.025298,-0.210581,-16.222761
34.300000,5.713280,39.484700,-0.190443,-20.109393,-0.211268,-16.279706
34.400000,5.729960,39.648880,-0.190999,-20.193009,-0.211955,-16.336171
34.500000,5.746560,39.744080,-0.191552,-20.241494,-0.212639,-16.364195
34.600000,5.763230,39.934860,-0.192108,-20.338657,-0.213326,-16.431445
34.700000,5.779940,40.085640,-0.192665,-20.415449,-0.214016,-16.482113
34.800000,5.796650,40.225970,-0.193222,-20.486918,-0.214706,-16.528402
34.900000,5.813230,40.334680,-0.193774,-20.542284,-0.215392,-16.561716
35.000000,5.829890,40.513980,-0.194330,-20.633601,-0.216081,-16.623880
35.100000,5.846590,40.688760,-0.194886,-20.722615,-0.216772,-16.684061
35.200000,5.863290,40.783210,-0.195443,-20.770718,-0.217463,-16.711227
35.300000,5.879910,40.933070,-0.195997,-20.847041,-0.218152,-16.761084
35.400000,5.896530,41.090660,-0.196551,-20.927301,-0.218842,-16.814019
35.500000,5.913220,41.213340,-0.197107,-20.989782,-0.219534,-16.852542
35.600000,5.929920,41.364510,-0.197664,-21.066772,-0.220228,-16.902630
35.700000,5.946580,41.497260,-0.198219,-21.134381,-0.220920,-16.945138
35.800000,5.963200,41.670740,-0.198773,-21.222734,-0.221611,-17.004220
35.900000,5.979950,41.804570,-0.199332,-21.290893,-0.222308,-17.046944
36.000000,5.996590,42.003450,-0.199886,-21.392181,-0.223001,-17.116177
36.100000,6.013230,42.101770,-0.200441,-21.442255,-0.223695,-17.144348
36.200000,6.029850,42.262130,-0.200995,-21.523926,-0.224388,-17.197725
36.300000,6.046530,42.395740,-0.201551,-21.591973,-0.225084,-17.240089
36.400000,6.063240,42.529600,-0.202108,-21.660147,-0.225782,-17.282458
36.500000,6.079930,42.735240,-0.202664,-21.764879,-0.226480,-17.353914
36.600000,6.096600,42.875970,-0.203220,-21.836552,-0.227177,-17.398928
36.700000,6.113220,42.984630,-0.203774,-21.891892,-0.227872,-17.430894
36.800000,6.129910,43.135320,-0.204330,-21.968638,-0.228571,-17.479779
36.900000,6.146590,43.317290,-0.204886,-22.061315,-0.229270,-17.541253
37.000000,6.163290,43.426180,-0.205443,-22.116772,-0.229971,-17.573036
37.100000,6.179890,43.560040,-0.205996,-22.184946,-0.230667,-17.614929
37.200000,6.196600,43.734590,-0.206553,-22.273844,-0.231369,-17.673107
37.300000,6.213290,43.892370,-0.207110,-22.354200,-0.232070,-17.724429
37.400000,6.229960,44.061700,-0.207665,-22.440440,-0.232771,-17.780338
37.500000,6.246590,44.139130,-0.208220,-22.479874,-0.233471,-17.799122
37.600000,6.263230,44.346590,-0.208774,-22.585533,-0.234172,-17.870253
37.700000,6.279880,44.488330,-0.209329,-22.657720,-0.234874,-17.914795
37.800000,6.296560,44.604220,-0.209885,-22.716743,-0.235577,-17.948832
37.900000,6.313260,44.741950,-0.210442,-22.786888,-0.236282,-17.991570
38.000000,6.329910,44.934060,-0.210997,-22.884729,-0.236985,-18.056120
38.100000,6.346600,45.085380,-0.211553,-22.961795,-0.237691,-18.104151
38.200000,6.363260,45.230130,-0.212109,-23.035516,-0.238395,-18.149483
38.300000,6.379940,45.388210,-0.212665,-23.116026,-0.239101,-18.200064
38.400000,6.396550,45.566660,-0.213218,-23.206909,-0.239804,-18.258771
38.500000,6.413210,45.675480,-0.213774,-23.262331,-0.240511,-18.289457
38.600000,6.429950,45.878460,-0.214332,-23.365708,-0.241221,-18.357697
38.700000,6.446610,45.987210,-0.214887,-23.421094,-0.241928,-18.388205
38.800000,6.463230,46.163590,-0.215441,-23.510923,-0.242634,-18.445706
38.900000,6.479890,46.338550,-0.215996,-23.600030,-0.243342,-18.502510
39.000000,6.496580,46.482090,-0.216553,-23.673134,-0.244051,-18.546654
39.100000,6.513280,46.605850,-0.217109,-23.736164,-0.244762,-18.582822
39.200000,6.529980,46.754400,-0.217666,-23.811820,-0.245474,-18.628797
39.300000,6.546600,46.909490,-0.218220,-23.890807,-0.246182,-18.677355
39.400000,6.563260,47.070390,-0.218775,-23.972753,-0.246893,-18.728106
39.500000,6.579970,47.189320,-0.219332,-24.033323,-0.247606,-18.762038
39.600000,6.596640,47.357990,-0.219888,-24.119226,-0.248318,-18.815698
39.700000,6.613230,47.504640,-0.220441,-24.193914,-0.249027,-18.860584
39.800000,6.629850,47.693730,-0.220995,-24.290217,-0.249738,-18.922201
39.900000,6.646550,47.818270,-0.221552,-24.353645,-0.250453,-18.958054
40.000000,6.663180,48.004860,-0.222106,-24.448674,-0.251165,-19.018477
40.100000,6.679880,48.139780,-0.222663,-24.517389,-0.251881,-19.058281
40.200000,6.696550,48.307450,-0.223218,-24.602782,-0.252596,-19.110990
40.300000,6.713220,48.458670,-0.223774,-24.679798,-0.253312,-19.157101
40.400000,6.729900,48.593540,-0.224330,-24.748487,-0.254028,-19.196659
40.500000,6.746580,48.757140,-0.224886,-24.831807,-0.254745,-19.247482
40.600000,6.763230,48.923820,-0.225441,-24.916697,-0.255461,-19.299452
40.700000,6.779940,49.067750,-0.225998,-24.990000,-0.256181,-19.342310
40.800000,6.796650,49.221470,-0.226555,-25.068289,-0.256901,-19.388943
40.900000,6.813320,49.399850,-0.227111,-25.159137,-0.257619,-19.445229
41.000000,6.829910,49.510680,-0.227664,-25.215582,-0.258335,-19.474910
41.100000,6.846570,49.686910,-0.228219,-25.305335,-0.259054,-19.530177
41.200000,6.863280,49.836980,-0.228776,-25.381765,-0.259776,-19.575027
41.300000,6.879950,50.020030,-0.229332,-25.474992,-0.260497,-19.632770
41.400000,6.896590,50.162530,-0.229886,-25.547567,-0.261217,-19.674530
41.500000,6.913210,50.359890,-0.230440,-25.648081,-0.261937,-19.737729
41.600000,6.929910,50.467700,-0.230997,-25.702989,-0.262660,-19.765675
41.700000,6.946610,50.665370,-0.231554,-25.803661,-0.263385,-19.828729
41.800000,6.963310,50.799240,-0.232110,-25.871840,-0.264109,-19.866719
41.900000,6.979940,50.924690,-0.232665,-25.935732,-0.264831,-19.901403
42.000000,6.996550,51.112780,-0.233218,-26.031525,-0.265553,-19.960496
42.100000,7.013250,51.248430,-0.233775,-26.100611,-0.266279,-19.998941
42.200000,7.029960,51.428810,-0.234332,-26.192478,-0.267007,-20.054742
42.300000,7.046540,51.598000,-0.234885,-26.278646,-0.267729,-20.106195
42.400000,7.063230,51.754490,-0.235441,-26.358345,-0.268456,-20.152510
42.500000,7.079920,51.925900,-0.235997,-26.445644,-0.269184,-20.204542
42.600000,7.096600,52.074430,-0.236553,-26.521289,-0.269912,-20.247590
42.700000,7.113260,52.228980,-0.237109,-26.600001,-0.270640,-20.292910
42.800000,7.129960,52.381820,-0.237665,-26.677842,-0.271370,-20.337444
42.900000,7.146640,52.570820,-0.238221,-26.774099,-0.272099,-20.395937
43.000000,7.163270,52.719220,-0.238776,-26.849678,-0.272827,-20.438628
43.100000,7.179970,52.870010,-0.239332,-26.926475,-0.273559,-20.482099
43.200000,7.196530,53.033950,-0.239884,-27.009969,-0.274285,-20.530701
43.300000,7.213220,53.187970,-0.240441,-27.088411,-0.275017,-20.575255
43.400000,7.229930,53.308070,-0.240998,-27.149577,-0.275750,-20.606592
43.500000,7.246570,53.538090,-0.241552,-27.266725,-0.276481,-20.680384
43.600000,7.263200,53.673900,-0.242107,-27.335893,-0.277213,-20.717691
43.700000,7.279900,53.808410,-0.242663,-27.404398,-0.277947,-20.754356
43.800000,7.296560,53.985390,-0.243219,-27.494533,-0.278681,-20.807350
43.900000,7.313250,54.162470,-0.243775,-27.584719,-0.279416,-20.860254
44.000000,7.329870,54.318190,-0.244329,-27.664027,-0.280149,-20.904903
44.100000,7.346540,54.469730,-0.244885,-27.741206,-0.280885,-20.947810
44.200000,7.363230,54.643270,-0.245441,-27.829589,-0.281622,-20.999067
44.300000,7.379900,54.798160,-0.245997,-27.908474,-0.282358,-21.043082
44.400000,7.396590,54.939260,-0.246553,-27.980335,-0.283097,-21.081700
44.500000,7.413240,55.158710,-0.247108,-28.092100,-0.283833,-21.150318
44.600000,7.429870,55.291760,-0.247662,-28.159862,-0.284570,-21.185725
44.700000,7.446550,55.488860,-0.248218,-28.260244,-0.285309,-21.245534
44.800000,7.463260,55.624950,-0.248775,-28.329554,-0.286051,-21.281860
44.900000,7.479870,55.788400,-0.249329,-28.412799,-0.286788,-21.328664
45.000000,7.496530,55.913190,-0.249884,-28.476354,-0.287528,-21.360559
45.100000,7.513260,56.100330,-0.250442,-28.571663,-0.288272,-21.416119
45.200000,7.529950,56.309470,-0.250998,-28.678178,-0.289014,-21.480003
45.300000,7.546580,56.436610,-0.251553,-28.742929,-0.289754,-21.512569
45.400000,7.563230,56.585990,-0.252108,-28.819008,-0.290496,-21.553515
45.500000,7.579910,56.774070,-0.252664,-28.914796,-0.291240,-21.609078
45.600000,7.596580,56.931620,-0.253219,-28.995036,-0.291984,-21.652932
45.700000,7.613260,57.124630,-0.253775,-29.093335,-0.292729,-21.710164
45.800000,7.629870,57.253650,-0.254329,-29.159045,-0.293471,-21.743054
45.900000,7.646530,57.445060,-0.254884,-29.256529,-0.294216,-21.799498
46.000000,7.663260,57.621410,-0.255442,-29.346343,-0.294965,-21.850055
46.100000,7.679990,57.753530,-0.256000,-29.413631,-0.295714,-21.883751
46.200000,7.696590,57.924620,-0.256553,-29.500767,-0.296458,-21.932257
46.300000,7.713260,58.099830,-0.257109,-29.590000,-0.297205,-21.982155
46.400000,7.729970,58.268800,-0.257666,-29.676056,-0.297956,-22.029555
46.500000,7.746650,58.450970,-0.258222,-29.768835,-0.298705,-22.081876
46.600000,7.763270,58.587060,-0.258776,-29.838145,-0.299452,-22.116759
46.700000,7.779850,58.764730,-0.259328,-29.928631,-0.300198,-22.167289
46.800000,7.796530,58.944220,-0.259884,-30.020045,-0.300949,-22.218305
46.900000,7.813200,59.118760,-0.260440,-30.108937,-0.301700,-22.267366
47.000000,7.829930,59.265300,-0.260998,-30.183569,-0.302454,-22.305728
47.100000,7.846570,59.471310,-0.261552,-30.288489,-0.303205,-22.366464
47.200000,7.863280,59.617400,-0.262109,-30.362892,-0.303960,-22.404495
47.300000,7.879920,59.796630,-0.262664,-30.454174,-0.304712,-22.454959
47.400000,7.896640,59.983040,-0.263221,-30.549111,-0.305468,-22.507934
47.500000,7.913260,60.144540,-0.263775,-30.631363,-0.306220,-22.551565
47.600000,7.929910,60.333420,-0.264330,-30.727558,-0.306974,-22.605333
47.700000,7.946640,60.466980,-0.264888,-30.795580,-0.307732,-22.638200
47.800000,7.963300,60.613630,-0.265443,-30.870268,-0.308488,-22.675961
47.900000,7.979960,60.847250,-0.265999,-30.989250,-0.309244,-22.746151
48.000000,7.996560,60.996380,-0.266552,-31.065201,-0.309999,-22.784710
48.100000,8.013240,61.173720,-0.267108,-31.155520,-0.310757,-22.833631
48.200000,8.029880,61.366010,-0.267663,-31.253452,-0.311514,-22.888070
48.300000,8.046550,61.500820,-0.268218,-31.322110,-0.312273,-22.920946
48.400000,8.063170,61.688150,-0.268772,-31.417517,-0.313030,-22.973358
48.500000,8.079880,61.828040,-0.269329,-31.488762,-0.313792,-23.007915
48.600000,8.096590,62.021770,-0.269886,-31.587428,-0.314555,-23.062413
48.700000,8.113270,62.251490,-0.270442,-31.704424,-0.315317,-23.130205
48.800000,8.129970,62.381080,-0.270999,-31.770423,-0.316080,-23.160670
48.900000,8.146600,62.550020,-0.271553,-31.856464,-0.316841,-23.205735
49.000000,8.163270,62.754020,-0.272109,-31.960360,-0.317604,-23.263658
49.100000,8.179970,62.879460,-0.272666,-32.024246,-0.318369,-23.292334
49.200000,8.196650,63.094680,-0.273222,-32.133857,-0.319134,-23.354191
49.300000,8.213240,63.236680,-0.273775,-32.206177,-0.319895,-23.388941
49.400000,8.229900,63.438630,-0.274330,-32.309029,-0.320660,-23.445693
49.500000,8.246590,63.564120,-0.274886,-32.372940,-0.321427,-23.474062
49.600000,8.263240,63.777790,-0.275441,-32.481762,-0.322193,-23.534942
49.700000,8.279920,63.966920,-0.275997,-32.578085,-0.322960,-23.586620
49.800000,8.296590,64.137130,-0.276553,-32.664772,-0.323728,-23.631231
49.900000,8.313280,64.304460,-0.277109,-32.749993,-0.324497,-23.674664
50.000000,8.329950,64.504530,-0.277665,-32.851887,-0.325266,-23.730068
50.100000,8.346590,64.667150,-0.278220,-32.934709,-0.326034,-23.771625
50.200000,8.363140,64.814990,-0.278771,-33.010003,-0.326799,-23.807761
50.300000,8.379900,65.017590,-0.279330,-33.113187,-0.327574,-23.863680
50.400000,8.396600,65.200220,-0.279887,-33.206199,-0.328347,-23.912227
50.500000,8.413250,65.348010,-0.280442,-33.281468,-0.329118,-23.947958
50.600000,8.429910,65.534250,-0.280997,-33.376319,-0.329890,-23.997674
50.700000,8.446540,65.730140,-0.281551,-33.476085,-0.330661,-24.050849
50.800000,8.463270,65.945430,-0.282109,-33.585732,-0.331438,-24.110895
50.900000,8.479920,66.084630,-0.282664,-33.656626,-0.332211,-24.143109
51.000000,8.496550,66.228470,-0.283218,-33.729883,-0.332984,-24.176962
51.100000,8.513230,66.464350,-0.283774,-33.850015,-0.333760,-24.244250
51.200000,8.529920,66.610940,-0.284331,-33.924673,-0.334537,-24.278848
51.300000,8.546610,66.790910,-0.284887,-34.016331,-0.335315,-24.325521
51.400000,8.563300,66.986470,-0.285443,-34.115929,-0.336093,-24.377765
51.500000,8.579900,67.176020,-0.285997,-34.212466,-0.336868,-24.427815
51.600000,8.596560,67.342390,-0.286552,-34.297198,-0.337646,-24.469267
51.700000,8.613240,67.552780,-0.287108,-34.404348,-0.338425,-24.526585
51.800000,8.629920,67.742700,-0.287664,-34.501074,-0.339206,-24.576357
51.900000,8.646530,67.917400,-0.288218,-34.590048,-0.339983,-24.620585
52.000000,8.663210,68.071580,-0.288774,-34.668571,-0.340765,-24.657201
52.100000,8.679920,68.283230,-0.289331,-34.776363,-0.341548,-24.714495
52.200000,8.696550,68.436810,-0.289885,-34.854581,-0.342328,-24.750761
52.300000,8.713180,68.615780,-0.290439,-34.945730,-0.343109,-24.796115
52.400000,8.729890,68.820110,-0.290996,-35.049794,-0.343895,-24.850433
52.500000,8.746550,69.028810,-0.291552,-35.156084,-0.344678,-24.906269
52.600000,8.763260,69.177600,-0.292109,-35.231862,-0.345465,-24.940330
52.700000,8.779960,69.346980,-0.292665,-35.318127,-0.346251,-24.981736
52.800000,8.796600,69.566120,-0.293220,-35.429734,-0.347036,-25.041027
52.900000,8.813250,69.742910,-0.293775,-35.519772,-0.347821,-25.084951
53.000000,8.829980,69.942230,-0.294333,-35.621285,-0.348611,-25.136777
53.100000,8.846640,70.140660,-0.294888,-35.722345,-0.349399,-25.188254
53.200000,8.863270,70.276220,-0.295442,-35.791385,-0.350185,-25.217095
53.300000,8.879950,70.488850,-0.295998,-35.899677,-0.350975,-25.273432
53.400000,8.896610,70.684540,-0.296554,-35.999341,-0.351764,-25.323604
53.500000,8.913290,70.861760,-0.297110,-36.089598,-0.352554,-25.367030
53.600000,8.929920,71.092980,-0.297664,-36.207357,-0.353343,-25.429731
53.700000,8.946540,71.239520,-0.298218,-36.281990,-0.354132,-25.462047
53.800000,8.963230,71.459240,-0.298774,-36.393892,-0.354926,-25.520331
53.900000,8.979880,71.574250,-0.299329,-36.452466,-0.355717,-25.541174
54.000000,8.996580,71.807110,-0.299886,-36.571061,-0.356512,-25.603912
54.100000,9.013260,71.993390,-0.300442,-36.665932,-0.357307,-25.649946
54.200000,9.029900,72.201290,-0.300997,-36.771815,-0.358100,-25.703621
54.300000,9.046600,72.383570,-0.301553,-36.864649,-0.358896,-25.747992
54.400000,9.063270,72.554150,-0.302109,-36.951525,-0.359692,-25.788137
54.500000,9.079850,72.772100,-0.302662,-37.062526,-0.360485,-25.845120
54.600000,9.096560,72.993120,-0.303219,-37.175091,-0.361284,-25.902909
54.700000,9.113310,73.148540,-0.303777,-37.254246,-0.362085,-25.937263
54.800000,9.129980,73.305660,-0.304333,-37.334266,-0.362884,-25.972229
54.900000,9.146590,73.548380,-0.304886,-37.457882,-0.363680,-26.037486
55.000000,9.163260,73.755120,-0.305442,-37.563174,-0.364480,-26.089803
55.100000,9.179900,73.901780,-0.305997,-37.637867,-0.365279,-26.120805
55.200000,9.196580,74.098080,-0.306553,-37.737842,-0.366080,-26.169206
55.300000,9.213290,74.275480,-0.307110,-37.828191,-0.366884,-26.210788
55.400000,9.229930,74.495640,-0.307664,-37.940318,-0.367684,-26.267435
55.500000,9.246550,74.705100,-0.308218,-38.046995,-0.368485,-26.320214
55.600000,9.263270,74.871300,-0.308776,-38.131640,-0.369291,-26.357517
55.700000,9.279970,75.085500,-0.309332,-38.240731,-0.370097,-26.411637
55.800000,9.296550,75.290750,-0.309885,-38.345264,-0.370897,-26.462642
55.900000,9.313240,75.514140,-0.310441,-38.459036,-0.371703,-26.519761
56.000000,9.329940,75.659300,-0.310998,-38.532965,-0.372511,-26.549290
56.100000,9.346630,75.863350,-0.311554,-38.636887,-0.373319,-26.599397
56.200000,9.363260,76.066930,-0.312109,-38.740569,-0.374124,-26.649302
56.300000,9.379900,76.235750,-0.312663,-38.826549,-0.374931,-26.686911
56.400000,9.396560,76.461290,-0.313219,-38.941415,-0.375739,-26.744237
56.500000,9.413250,76.674960,-0.313775,-39.050236,-0.376550,-26.797249
56.600000,9.429940,76.898780,-0.314331,-39.164227,-0.377361,-26.853683
56.700000,9.446590,77.047050,-0.314886,-39.239740,-0.378171,-26.883682
