Repository: abubakardawood/tissue-phantom-material-database

Title:
A Database of Silicone Phantom Materials for Modeling Human Tissue Mechanics Across Varying Stiffnesses

Description:
This dataset contains processed mechanical compression test data for soft silicone phantoms
fabricated using Ecoflex (Smooth-On) with varying base materials and thinner concentrations.
The dataset provides force–compression measurements together with derived engineering and
true stress–strain quantities, intended for mechanical characterization, constitutive model
fitting, and the design of tissue-equivalent phantoms.

All files in this dataset are processed outputs generated from raw experimental measurements.
The raw data files are not included in this archive.

File: data/EF50_25T/EF50_25T_B3.csv (part 1 of 2)
EF50_25T_B_sample_3
Compression test;
Cylinder Diameter: 50mm;
Cylinder Height: 30mm;
Speed (mm/min): 10;
Machine: INSTRON 5900;
Load cell: 10kN;
Time (s),Compression (mm),Load (N),Engineering Strain [-],Engineering Stress (kPa),True Strain [-],True Stress (kPa)
0.000000,0.000070,0.044720,-0.000002,-0.022776,-0.000002,-0.022776
0.100000,0.007640,0.043630,-0.000255,-0.022221,-0.000255,-0.022215
0.200000,0.028000,0.203160,-0.000933,-0.103469,-0.000934,-0.103372
0.300000,0.046380,0.345170,-0.001546,-0.175794,-0.001547,-0.175522
0.400000,0.063260,0.399900,-0.002109,-0.203667,-0.002111,-0.203238
0.500000,0.079900,0.499590,-0.002663,-0.254439,-0.002667,-0.253761
0.600000,0.096640,0.587320,-0.003221,-0.299120,-0.003227,-0.298156
0.700000,0.113320,0.676990,-0.003777,-0.344788,-0.003784,-0.343486
0.800000,0.130020,0.792750,-0.004334,-0.403744,-0.004343,-0.401994
0.900000,0.146640,0.889190,-0.004888,-0.452861,-0.004900,-0.450647
1.000000,0.163300,0.971960,-0.005443,-0.495015,-0.005458,-0.492321
1.100000,0.179990,1.043830,-0.006000,-0.531618,-0.006018,-0.528429
1.200000,0.196660,1.155410,-0.006555,-0.588445,-0.006577,-0.584588
1.300000,0.213320,1.293400,-0.007111,-0.658723,-0.007136,-0.654039
1.400000,0.229910,1.401770,-0.007664,-0.713916,-0.007693,-0.708444
1.500000,0.246620,1.465580,-0.008221,-0.746414,-0.008255,-0.740278
1.600000,0.263350,1.597320,-0.008778,-0.813508,-0.008817,-0.806367
1.700000,0.280000,1.646630,-0.009333,-0.838622,-0.009377,-0.830795
1.800000,0.296550,1.767290,-0.009885,-0.900073,-0.009934,-0.891176
1.900000,0.313240,1.899520,-0.010441,-0.967418,-0.010496,-0.957316
2.000000,0.329930,1.993850,-0.010998,-1.015459,-0.011059,-1.004292
2.100000,0.346640,2.075210,-0.011555,-1.056896,-0.011622,-1.044684
2.200000,0.363290,2.142710,-0.012110,-1.091273,-0.012184,-1.078058
2.300000,0.379940,2.277570,-0.012665,-1.159957,-0.012746,-1.145266
2.400000,0.396620,2.350770,-0.013221,-1.197237,-0.013309,-1.181409
2.500000,0.413310,2.461700,-0.013777,-1.253734,-0.013873,-1.236461
2.600000,0.429990,2.550990,-0.014333,-1.299209,-0.014437,-1.280587
2.700000,0.446590,2.640290,-0.014886,-1.344689,-0.014998,-1.324671
2.800000,0.463270,2.790080,-0.015442,-1.420976,-0.015563,-1.399033
2.900000,0.479950,2.857490,-0.015998,-1.455308,-0.016128,-1.432025
3.000000,0.496620,2.959270,-0.016554,-1.507144,-0.016693,-1.482195
3.100000,0.513210,3.066370,-0.017107,-1.561689,-0.017255,-1.534974
3.200000,0.529880,3.138580,-0.017663,-1.598466,-0.017821,-1.570233
3.300000,0.546570,3.245930,-0.018219,-1.653139,-0.018387,-1.623020
3.400000,0.563200,3.356760,-0.018773,-1.709584,-0.018952,-1.677489
3.500000,0.579860,3.434240,-0.019329,-1.749044,-0.019518,-1.715237
3.600000,0.596550,3.553870,-0.019885,-1.809971,-0.020085,-1.773980
3.700000,0.613260,3.640580,-0.020442,-1.854132,-0.020654,-1.816230
3.800000,0.629980,3.739230,-0.020999,-1.904374,-0.021223,-1.864384
3.900000,0.646640,3.866510,-0.021555,-1.969197,-0.021790,-1.926752
4.000000,0.663230,3.941720,-0.022108,-2.007502,-0.022356,-1.963120
4.100000,0.679870,4.049470,-0.022662,-2.062378,-0.022923,-2.015640
4.200000,0.696590,4.138950,-0.023220,-2.107950,-0.023493,-2.059004
4.300000,0.713300,4.213480,-0.023777,-2.145908,-0.024064,-2.094885
4.400000,0.729970,4.358500,-0.024332,-2.219766,-0.024633,-2.165754
4.500000,0.746590,4.436380,-0.024886,-2.259430,-0.025201,-2.203201
4.600000,0.763280,4.546830,-0.025443,-2.315682,-0.025772,-2.256764
4.700000,0.779950,4.682390,-0.025998,-2.384722,-0.026342,-2.322723
4.800000,0.796590,4.737110,-0.026553,-2.412590,-0.026912,-2.348529
4.900000,0.813220,4.876740,-0.027107,-2.483703,-0.027482,-2.416377
5.000000,0.829910,4.958410,-0.027664,-2.525297,-0.028054,-2.455438
5.100000,0.846600,5.038660,-0.028220,-2.566168,-0.028626,-2.493751
5.200000,0.863280,5.121650,-0.028776,-2.608435,-0.029198,-2.533375
5.300000,0.879900,5.273430,-0.029330,-2.685736,-0.029769,-2.606963
5.400000,0.896550,5.394910,-0.029885,-2.747605,-0.030341,-2.665493
5.500000,0.913290,5.445830,-0.030443,-2.773538,-0.030916,-2.689104
5.600000,0.929970,5.555370,-0.030999,-2.829327,-0.031490,-2.741620
5.700000,0.946600,5.637210,-0.031553,-2.871007,-0.032062,-2.780418
5.800000,0.963260,5.769650,-0.032109,-2.938459,-0.032635,-2.844109
5.900000,0.979970,5.830750,-0.032666,-2.969577,-0.033211,-2.872573
6.000000,0.996650,5.988270,-0.033222,-3.049801,-0.033786,-2.948481
6.100000,1.013280,6.086610,-0.033776,-3.099885,-0.034360,-2.995183
6.200000,1.029910,6.156650,-0.034330,-3.135556,-0.034933,-3.027911
6.300000,1.046620,6.234040,-0.034887,-3.174971,-0.035510,-3.064204
6.400000,1.063280,6.364700,-0.035443,-3.241515,-0.036086,-3.126627
6.500000,1.079970,6.487000,-0.035999,-3.303802,-0.036663,-3.184868
6.600000,1.096570,6.533020,-0.036552,-3.327240,-0.037237,-3.205621
6.700000,1.113200,6.690650,-0.037107,-3.407520,-0.037813,-3.281078
6.800000,1.129890,6.772840,-0.037663,-3.449379,-0.038391,-3.319465
6.900000,1.146570,6.868130,-0.038219,-3.497910,-0.038969,-3.364223
7.000000,1.163240,6.968350,-0.038775,-3.548952,-0.039546,-3.411342
7.100000,1.179850,7.093380,-0.039328,-3.612629,-0.040123,-3.470550
7.200000,1.196610,7.205080,-0.039887,-3.669517,-0.040704,-3.523151
7.300000,1.213320,7.276700,-0.040444,-3.705993,-0.041285,-3.556108
7.400000,1.229900,7.365920,-0.040997,-3.751432,-0.041861,-3.597636
7.500000,1.246560,7.468410,-0.041552,-3.803630,-0.042440,-3.645582
7.600000,1.263230,7.584980,-0.042108,-3.862999,-0.043020,-3.700337
7.700000,1.279920,7.680590,-0.042664,-3.911692,-0.043601,-3.744804
7.800000,1.296620,7.788930,-0.043221,-3.966869,-0.044182,-3.795419
7.900000,1.313290,7.863740,-0.043776,-4.004970,-0.044763,-3.829647
8.000000,1.329940,7.964570,-0.044331,-4.056322,-0.045344,-3.876500
8.100000,1.346620,8.094150,-0.044887,-4.122317,-0.045926,-3.937277
8.200000,1.363310,8.169360,-0.045444,-4.160621,-0.046509,-3.971547
8.300000,1.379900,8.265400,-0.045997,-4.209534,-0.047088,-4.015909
8.400000,1.396550,8.394130,-0.046552,-4.275095,-0.047670,-4.076082
8.500000,1.413270,8.475180,-0.047109,-4.316374,-0.048255,-4.113034
8.600000,1.429950,8.591180,-0.047665,-4.375452,-0.048838,-4.166896
8.700000,1.446580,8.711580,-0.048219,-4.436771,-0.049421,-4.222833
8.800000,1.463220,8.801020,-0.048774,-4.482323,-0.050004,-4.263702
8.900000,1.479880,8.897840,-0.049329,-4.531633,-0.050588,-4.308090
9.000000,1.496590,8.961860,-0.049886,-4.564238,-0.051174,-4.336545
9.100000,1.513280,9.130570,-0.050443,-4.650161,-0.051759,-4.415595
9.200000,1.529910,9.233890,-0.050997,-4.702782,-0.052343,-4.462954
9.300000,1.546600,9.288250,-0.051553,-4.730467,-0.052930,-4.486596
9.400000,1.563260,9.377730,-0.052109,-4.776039,-0.053515,-4.527166
9.500000,1.579990,9.507730,-0.052666,-4.842247,-0.054104,-4.587224
9.600000,1.596620,9.602490,-0.053221,-4.890508,-0.054689,-4.630232
9.700000,1.613230,9.685620,-0.053774,-4.932846,-0.055274,-4.667585
9.800000,1.629940,9.813440,-0.054331,-4.997944,-0.055863,-4.726399
9.900000,1.646640,9.901220,-0.054888,-5.042650,-0.056452,-4.765869
10.000000,1.663250,9.966090,-0.055442,-5.075688,-0.057038,-4.794283
10.100000,1.679880,10.120260,-0.055996,-5.154206,-0.057625,-4.865591
10.200000,1.696600,10.192510,-0.056553,-5.191003,-0.058215,-4.897434
10.300000,1.713240,10.255880,-0.057108,-5.223277,-0.058804,-4.924986
10.400000,1.729930,10.374300,-0.057664,-5.283588,-0.059394,-4.978913
10.500000,1.746570,10.467680,-0.058219,-5.331146,-0.059983,-5.020772
10.600000,1.763260,10.563220,-0.058775,-5.379804,-0.060573,-5.063604
10.700000,1.779960,10.678540,-0.059332,-5.438536,-0.061165,-5.115857
10.800000,1.796670,10.767570,-0.059889,-5.483878,-0.061757,-5.155454
10.900000,1.813230,10.843470,-0.060441,-5.522534,-0.062345,-5.188746
11.000000,1.829850,10.949100,-0.060995,-5.576331,-0.062934,-5.236203
11.100000,1.846600,11.076550,-0.061553,-5.641241,-0.063529,-5.294003
11.200000,1.863300,11.165150,-0.062110,-5.686364,-0.064123,-5.333184
11.300000,1.879910,11.246000,-0.062664,-5.727541,-0.064713,-5.368632
11.400000,1.896520,11.357600,-0.063217,-5.784378,-0.065304,-5.418705
11.500000,1.913230,11.443750,-0.063774,-5.828254,-0.065899,-5.456561
11.600000,1.929870,11.525930,-0.064329,-5.870108,-0.066491,-5.492490
11.700000,1.946590,11.642930,-0.064886,-5.929696,-0.067087,-5.544939
11.800000,1.963210,11.748420,-0.065440,-5.983421,-0.067680,-5.591864
11.900000,1.979870,11.826320,-0.065996,-6.023095,-0.068274,-5.625597
12.000000,1.996550,11.944600,-0.066552,-6.083335,-0.068870,-5.678479
12.100000,2.013230,12.016730,-0.067108,-6.120070,-0.069465,-5.709367
12.200000,2.029890,12.119340,-0.067663,-6.172329,-0.070061,-5.754691
12.300000,2.046510,12.238780,-0.068217,-6.233159,-0.070655,-5.807952
12.400000,2.063240,12.348860,-0.068775,-6.289223,-0.071254,-5.856684
12.500000,2.079950,12.420200,-0.069332,-6.325556,-0.071852,-5.886995
12.600000,2.096640,12.508950,-0.069888,-6.370756,-0.072450,-5.925517
12.700000,2.113220,12.633430,-0.070441,-6.434153,-0.073045,-5.980927
12.800000,2.129940,12.696380,-0.070998,-6.466213,-0.073644,-6.007125
12.900000,2.146620,12.826470,-0.071554,-6.532468,-0.074243,-6.065043
13.000000,2.163330,12.900070,-0.072111,-6.569952,-0.074843,-6.096186
13.100000,2.179920,13.006440,-0.072664,-6.624125,-0.075439,-6.142790
13.200000,2.196550,13.113920,-0.073218,-6.678865,-0.076037,-6.189849
13.300000,2.213230,13.181720,-0.073774,-6.713395,-0.076637,-6.218119
13.400000,2.229940,13.294970,-0.074331,-6.771073,-0.077239,-6.267770
13.500000,2.246610,13.378060,-0.074887,-6.813390,-0.077839,-6.303156
13.600000,2.263210,13.480260,-0.075440,-6.865440,-0.078438,-6.347509
13.700000,2.279920,13.575370,-0.075997,-6.913879,-0.079040,-6.388443
13.800000,2.296590,13.672190,-0.076553,-6.963189,-0.079642,-6.430136
13.900000,2.313270,13.749180,-0.077109,-7.002400,-0.080244,-6.462452
14.000000,2.329900,13.877020,-0.077663,-7.067508,-0.080845,-6.518622
14.100000,2.346590,13.947520,-0.078220,-7.103414,-0.081448,-6.547787
14.200000,2.363270,14.059650,-0.078776,-7.160521,-0.082052,-6.596446
14.300000,2.379940,14.125520,-0.079331,-7.194068,-0.082655,-6.623353
14.400000,2.396610,14.243280,-0.079887,-7.254043,-0.083259,-6.674539
14.500000,2.413240,14.354520,-0.080441,-7.310697,-0.083861,-6.722615
14.600000,2.429940,14.406280,-0.080998,-7.337058,-0.084467,-6.742771
14.700000,2.446610,14.523200,-0.081554,-7.396605,-0.085072,-6.793385
14.800000,2.463270,14.652920,-0.082109,-7.462671,-0.085677,-6.849918
14.900000,2.479890,14.740950,-0.082663,-7.507504,-0.086280,-6.886911
15.000000,2.496590,14.845190,-0.083220,-7.560593,-0.086887,-6.931403
15.100000,2.513270,14.931520,-0.083776,-7.604561,-0.087494,-6.967484
15.200000,2.529920,15.024470,-0.084331,-7.651900,-0.088100,-7.006610
15.300000,2.546510,15.069980,-0.084884,-7.675078,-0.088704,-7.023589
15.400000,2.563190,15.191500,-0.085440,-7.736967,-0.089312,-7.075924
15.500000,2.579910,15.327030,-0.085997,-7.805992,-0.089921,-7.134700
15.600000,2.596560,15.402100,-0.086552,-7.844225,-0.090529,-7.165292
15.700000,2.613230,15.509300,-0.087108,-7.898822,-0.091137,-7.210774
15.800000,2.629860,15.404010,-0.087662,-7.845198,-0.091745,-7.157472
15.900000,2.646560,15.426660,-0.088219,-7.856733,-0.092355,-7.163623
16.000000,2.663240,15.483560,-0.088775,-7.885712,-0.092965,-7.185661
16.100000,2.679960,15.542390,-0.089332,-7.915674,-0.093577,-7.208551
16.200000,2.696610,15.666480,-0.089887,-7.978873,-0.094187,-7.261676
16.300000,2.713260,15.750980,-0.090442,-8.021908,-0.094797,-7.296391
16.400000,2.729950,15.869220,-0.090998,-8.082127,-0.095408,-7.346667
16.500000,2.746660,15.971500,-0.091555,-8.134218,-0.096021,-7.389487
16.600000,2.763260,16.122570,-0.092109,-8.211157,-0.096631,-7.454839
16.700000,2.779950,16.247120,-0.092665,-8.274590,-0.097244,-7.507825
16.800000,2.796650,16.326680,-0.093222,-8.315110,-0.097857,-7.539961
16.900000,2.813250,16.454090,-0.093775,-8.379999,-0.098468,-7.594165
17.000000,2.829890,16.593350,-0.094330,-8.450924,-0.099080,-7.653751
17.100000,2.846530,16.708990,-0.094884,-8.509819,-0.099693,-7.702370
17.200000,2.863250,16.831690,-0.095442,-8.572309,-0.100308,-7.754154
17.300000,2.879920,16.919380,-0.095997,-8.616969,-0.100923,-7.789763
17.400000,2.896590,17.049810,-0.096553,-8.683397,-0.101538,-7.844989
17.500000,2.913250,17.193870,-0.097108,-8.756766,-0.102153,-7.906411
17.600000,2.929940,17.275640,-0.097665,-8.798411,-0.102769,-7.939117
17.700000,2.946650,17.411500,-0.098222,-8.867604,-0.103387,-7.996613
17.800000,2.963300,17.546380,-0.098777,-8.936298,-0.104002,-8.053600
17.900000,2.979890,17.643920,-0.099330,-8.985975,-0.104616,-8.093401
18.000000,2.996550,17.782670,-0.099885,-9.056639,-0.105233,-8.152017
18.100000,3.013270,17.853210,-0.100442,-9.092565,-0.105852,-8.179287
18.200000,3.029940,18.006220,-0.100998,-9.170493,-0.106470,-8.244291
18.300000,3.046580,18.180810,-0.101553,-9.259410,-0.107087,-8.319093
18.400000,3.063250,18.247390,-0.102108,-9.293319,-0.107706,-8.344394
18.500000,3.079930,18.353040,-0.102664,-9.347127,-0.108325,-8.387510
18.600000,3.096600,18.490370,-0.103220,-9.417068,-0.108945,-8.445038
18.700000,3.113290,18.568590,-0.103776,-9.456905,-0.109565,-8.475502
18.800000,3.129930,18.701850,-0.104331,-9.524774,-0.110184,-8.531045
18.900000,3.146530,18.819990,-0.104884,-9.584942,-0.110802,-8.579632
19.000000,3.163240,18.946210,-0.105441,-9.649226,-0.111425,-8.631798
19.100000,3.179930,19.031690,-0.105998,-9.692760,-0.112047,-8.665350
19.200000,3.196530,19.157330,-0.106551,-9.756748,-0.112666,-8.717157
19.300000,3.213190,19.290560,-0.107106,-9.824602,-0.113288,-8.772324
19.400000,3.229890,19.394490,-0.107663,-9.877533,-0.113911,-8.814088
19.500000,3.246590,19.512570,-0.108220,-9.937670,-0.114535,-8.862219
19.600000,3.263220,19.652020,-0.108774,-10.008692,-0.115157,-8.920006
19.700000,3.279900,19.779990,-0.109330,-10.073866,-0.115781,-8.972490
19.800000,3.296580,19.871990,-0.109886,-10.120721,-0.116406,-9.008596
19.900000,3.313280,20.033230,-0.110443,-10.202840,-0.117031,-9.076011
20.000000,3.329950,20.139520,-0.110998,-10.256973,-0.117656,-9.118466
20.100000,3.346570,20.213300,-0.111552,-10.294549,-0.118280,-9.146168
20.200000,3.363240,20.354420,-0.112108,-10.366421,-0.118905,-9.204262
20.300000,3.379940,20.490250,-0.112665,-10.435599,-0.119532,-9.259875
20.400000,3.396640,20.599910,-0.113221,-10.491448,-0.120160,-9.303592
20.500000,3.413240,20.760870,-0.113775,-10.573424,-0.120784,-9.370436
20.600000,3.429880,20.838430,-0.114329,-10.612925,-0.121410,-9.399557
20.700000,3.446580,20.949880,-0.114886,-10.669686,-0.122039,-9.443889
20.800000,3.463290,21.073420,-0.115443,-10.732605,-0.122668,-9.493601
20.900000,3.479940,21.193540,-0.115998,-10.793781,-0.123296,-9.541724
21.000000,3.496600,21.308160,-0.116553,-10.852157,-0.123924,-9.587302
21.100000,3.513260,21.440930,-0.117109,-10.919776,-0.124553,-9.640976
21.200000,3.529930,21.569970,-0.117664,-10.985496,-0.125183,-9.692895
21.300000,3.546580,21.668940,-0.118219,-11.035901,-0.125812,-9.731244
21.400000,3.563220,21.814120,-0.118774,-11.109840,-0.126441,-9.790280
21.500000,3.579920,21.916480,-0.119331,-11.161972,-0.127073,-9.830006
21.600000,3.596580,22.021380,-0.119886,-11.215397,-0.127704,-9.870828
21.700000,3.613270,22.145830,-0.120442,-11.278779,-0.128336,-9.920336
21.800000,3.629890,22.293930,-0.120996,-11.354205,-0.128966,-9.980388
21.900000,3.646610,22.357590,-0.121554,-11.386627,-0.129600,-10.002541
22.000000,3.663300,22.499970,-0.122110,-11.459141,-0.130234,-10.059865
22.100000,3.679970,22.598710,-0.122666,-11.509428,-0.130867,-10.097617
22.200000,3.696610,22.757580,-0.123220,-11.590340,-0.131500,-10.162175
22.300000,3.713190,22.863820,-0.123773,-11.644448,-0.132130,-10.203180
22.400000,3.729880,23.006180,-0.124329,-11.716951,-0.132765,-10.260191
22.500000,3.746580,23.104970,-0.124886,-11.767265,-0.133401,-10.297698
22.600000,3.763300,23.225830,-0.125443,-11.828818,-0.134038,-10.344972
22.700000,3.779880,23.377760,-0.125996,-11.906195,-0.134670,-10.406062
22.800000,3.796580,23.454950,-0.126553,-11.945508,-0.135307,-10.433772
22.900000,3.813240,23.618980,-0.127108,-12.029048,-0.135943,-10.500060
23.000000,3.829960,23.717790,-0.127665,-12.079371,-0.136582,-10.537254
23.100000,3.846620,23.817530,-0.128221,-12.130168,-0.137219,-10.574830
23.200000,3.863250,23.961800,-0.128775,-12.203645,-0.137855,-10.632120
23.300000,3.879910,24.098760,-0.129330,-12.273398,-0.138493,-10.686075
23.400000,3.896630,24.173160,-0.129888,-12.311289,-0.139133,-10.712205
23.500000,3.913280,24.330760,-0.130443,-12.391554,-0.139771,-10.775167
23.600000,3.929860,24.445670,-0.130995,-12.450077,-0.140407,-10.819175
23.700000,3.946580,24.599910,-0.131553,-12.528631,-0.141048,-10.880456
23.800000,3.963220,24.720090,-0.132107,-12.589838,-0.141687,-10.926628
23.900000,3.979910,24.811090,-0.132664,-12.636184,-0.142328,-10.959822
24.000000,3.996550,24.902290,-0.133218,-12.682632,-0.142968,-10.993073
24.100000,4.013210,25.073740,-0.133774,-12.769951,-0.143609,-11.061668
24.200000,4.029890,25.192060,-0.134330,-12.830211,-0.144251,-11.106733
24.300000,4.046610,25.319620,-0.134887,-12.895177,-0.144895,-11.155785
24.400000,4.063270,25.433900,-0.135442,-12.953379,-0.145537,-11.198943
24.500000,4.079950,25.532880,-0.135998,-13.003789,-0.146181,-11.235295
24.600000,4.096650,25.655710,-0.136555,-13.066346,-0.146825,-11.282071
24.700000,4.113290,25.770200,-0.137110,-13.124655,-0.147468,-11.325138
24.800000,4.129940,25.935510,-0.137665,-13.208847,-0.148111,-11.390455
24.900000,4.146520,26.038730,-0.138217,-13.261416,-0.148752,-11.428459
25.000000,4.163190,26.144820,-0.138773,-13.315447,-0.149397,-11.467623
25.100000,4.179900,26.322920,-0.139330,-13.406153,-0.150044,-11.538274
25.200000,4.196570,26.411730,-0.139886,-13.451384,-0.150690,-11.569728
25.300000,4.213190,26.531860,-0.140440,-13.512565,-0.151334,-11.614865
25.400000,4.229950,26.660790,-0.140998,-13.578229,-0.151984,-11.663721
25.500000,4.246640,26.775990,-0.141555,-13.636900,-0.152632,-11.706533
25.600000,4.263270,26.913020,-0.142109,-13.706689,-0.153278,-11.758845
25.700000,4.279990,26.995440,-0.142666,-13.748665,-0.153928,-11.787193
25.800000,4.296530,27.159730,-0.143218,-13.832337,-0.154571,-11.851302
25.900000,4.313220,27.297550,-0.143774,-13.902528,-0.155221,-11.903706
26.000000,4.329910,27.399110,-0.144330,-13.954252,-0.155871,-11.940230
26.100000,4.346600,27.529500,-0.144887,-14.020659,-0.156521,-11.989253
26.200000,4.363210,27.621150,-0.145440,-14.067336,-0.157169,-12.021378
26.300000,4.379900,27.779140,-0.145997,-14.147800,-0.157820,-12.082268
26.400000,4.396560,27.940880,-0.146552,-14.230173,-0.158471,-12.144713
26.500000,4.413240,28.006500,-0.147108,-14.263593,-0.159122,-12.165305
26.600000,4.429920,28.129580,-0.147664,-14.326277,-0.159774,-12.210802
26.700000,4.446580,28.283030,-0.148219,-14.404429,-0.160426,-12.269414
26.800000,4.463250,28.378550,-0.148775,-14.453077,-0.161079,-12.302820
26.900000,4.479950,28.471930,-0.149332,-14.500635,-0.161733,-12.335231
27.000000,4.496630,28.629460,-0.149888,-14.580864,-0.162387,-12.395373
27.100000,4.513210,28.800700,-0.150440,-14.668076,-0.163037,-12.461406
27.200000,4.529900,28.863750,-0.150997,-14.700187,-0.163692,-12.480508
27.300000,4.546590,29.041050,-0.151553,-14.790485,-0.164348,-12.548943
27.400000,4.563270,29.150570,-0.152109,-14.846263,-0.165003,-12.588013
27.500000,4.579880,29.251570,-0.152663,-14.897702,-0.165656,-12.623379
27.600000,4.596520,29.425580,-0.153217,-14.986325,-0.166311,-12.690160
27.700000,4.613270,29.497050,-0.153776,-15.022724,-0.166971,-12.712595
27.800000,4.629950,29.645890,-0.154332,-15.098528,-0.167628,-12.768347
27.900000,4.646560,29.767370,-0.154885,-15.160397,-0.168283,-12.812274
28.000000,4.663220,29.912430,-0.155441,-15.234276,-0.168940,-12.866250
28.100000,4.679910,30.032990,-0.155997,-15.295676,-0.169599,-12.909597
28.200000,4.696590,30.159590,-0.156553,-15.360153,-0.170258,-12.955475
28.300000,4.713240,30.291130,-0.157108,-15.427146,-0.170916,-13.003418
28.400000,4.729880,30.427830,-0.157663,-15.496767,-0.171575,-13.053505
28.500000,4.746520,30.545690,-0.158217,-15.556792,-0.172233,-13.095438
28.600000,4.763240,30.699200,-0.158775,-15.634974,-0.172896,-13.152536
28.700000,4.779940,30.790230,-0.159331,-15.681335,-0.173558,-13.182807
28.800000,4.796580,30.887350,-0.159886,-15.730798,-0.174218,-13.215664
28.900000,4.813270,31.060060,-0.160442,-15.818759,-0.174880,-13.280760
29.000000,4.829990,31.186690,-0.161000,-15.883251,-0.175544,-13.326053
29.100000,4.846670,31.296450,-0.161556,-15.939151,-0.176207,-13.364091
29.200000,4.863250,31.438770,-0.162108,-16.011634,-0.176866,-13.416015
29.300000,4.879860,31.578300,-0.162662,-16.082696,-0.177527,-13.466653
29.400000,4.896560,31.691850,-0.163219,-16.140527,-0.178192,-13.506091
29.500000,4.913230,31.781050,-0.163774,-16.185956,-0.178857,-13.535112
29.600000,4.929930,31.903430,-0.164331,-16.248283,-0.179523,-13.578187
29.700000,4.946550,32.072170,-0.164885,-16.334222,-0.180186,-13.640954
29.800000,4.963190,32.185290,-0.165440,-16.391834,-0.180850,-13.679974
29.900000,4.979920,32.356930,-0.165997,-16.479249,-0.181519,-13.743738
30.000000,4.996620,32.448490,-0.166554,-16.525880,-0.182186,-13.773429
30.100000,5.013260,32.597560,-0.167109,-16.601801,-0.182852,-13.827496
30.200000,5.029890,32.721370,-0.167663,-16.664857,-0.183518,-13.870777
30.300000,5.046600,32.827890,-0.168220,-16.719107,-0.184187,-13.906619
30.400000,5.063290,32.987600,-0.168776,-16.800447,-0.184856,-13.964929
30.500000,5.079940,33.100230,-0.169331,-16.857809,-0.185524,-14.003253
30.600000,5.096600,33.256040,-0.169887,-16.937162,-0.186193,-14.059764
30.700000,5.113270,33.411210,-0.170442,-17.016190,-0.186863,-14.115910
30.800000,5.129930,33.505580,-0.170998,-17.064252,-0.187532,-14.146305
30.900000,5.146630,33.598830,-0.171554,-17.111744,-0.188204,-14.176150
31.000000,5.163270,33.716500,-0.172109,-17.171672,-0.188874,-14.216273
31.100000,5.179920,33.880930,-0.172664,-17.255416,-0.189544,-14.276027
31.200000,5.196640,34.004540,-0.173221,-17.318370,-0.190218,-14.318459
31.300000,5.213310,34.156020,-0.173777,-17.395518,-0.190891,-14.372577
31.400000,5.229920,34.294620,-0.174331,-17.466107,-0.191561,-14.421229
31.500000,5.246600,34.388290,-0.174887,-17.513812,-0.192235,-14.450880
31.600000,5.263290,34.557680,-0.175443,-17.600082,-0.192909,-14.512271
31.700000,5.279920,34.683900,-0.175997,-17.664365,-0.193582,-14.555484
31.800000,5.296530,34.841640,-0.176551,-17.744702,-0.194254,-14.611857
31.900000,5.313190,34.921930,-0.177106,-17.785593,-0.194928,-14.635652
32.000000,5.329880,35.060190,-0.177663,-17.856008,-0.195605,-14.683662
32.100000,5.346600,35.210210,-0.178220,-17.932413,-0.196283,-14.736498
32.200000,5.363270,35.331960,-0.178776,-17.994419,-0.196959,-14.777455
32.300000,5.379930,35.452880,-0.179331,-18.056004,-0.197635,-14.818002
32.400000,5.396580,35.611160,-0.179886,-18.136615,-0.198312,-14.874092
32.500000,5.413300,35.728900,-0.180443,-18.196579,-0.198992,-14.913128
32.600000,5.429970,35.878710,-0.180999,-18.272877,-0.199670,-14.965504
32.700000,5.446610,36.022620,-0.181554,-18.346170,-0.200347,-15.015355
32.800000,5.463180,36.118450,-0.182106,-18.394976,-0.201023,-15.045140
32.900000,5.479880,36.245970,-0.182663,-18.459921,-0.201703,-15.087983
33.000000,5.496560,36.353860,-0.183219,-18.514869,-0.202384,-15.122599
33.100000,5.513220,36.510080,-0.183774,-18.594431,-0.203064,-15.177258
33.200000,5.529890,36.677580,-0.184330,-18.679738,-0.203745,-15.236508
33.300000,5.546520,36.796400,-0.184884,-18.740253,-0.204425,-15.275480
33.400000,5.563210,36.957780,-0.185440,-18.822443,-0.205108,-15.332003
33.500000,5.579910,37.073120,-0.185997,-18.881185,-0.205791,-15.369341
33.600000,5.596530,37.181310,-0.186551,-18.936286,-0.206472,-15.403703
33.700000,5.613220,37.336270,-0.187107,-19.015206,-0.207156,-15.457322
33.800000,5.629930,37.465550,-0.187664,-19.081048,-0.207842,-15.500216
33.900000,5.646620,37.602320,-0.188221,-19.150704,-0.208527,-15.546146
34.000000,5.663230,37.705180,-0.188774,-19.203090,-0.209209,-15.578040
34.100000,5.679890,37.876050,-0.189330,-19.290114,-0.209894,-15.637923
34.200000,5.696580,38.040080,-0.189886,-19.373654,-0.210580,-15.694868
34.300000,5.713280,38.113820,-0.190443,-19.411209,-0.211268,-15.714487
34.400000,5.729960,38.284380,-0.190999,-19.498075,-0.211955,-15.773968
34.500000,5.746570,38.421610,-0.191552,-19.567965,-0.212639,-15.819676
34.600000,5.763230,38.553640,-0.192108,-19.635208,-0.213326,-15.863134
34.700000,5.779920,38.678570,-0.192664,-19.698834,-0.214015,-15.903578
34.800000,5.796640,38.829410,-0.193221,-19.775656,-0.214706,-15.954577
34.900000,5.813220,38.977040,-0.193774,-19.850843,-0.215391,-16.004266
35.000000,5.829890,39.136390,-0.194330,-19.932000,-0.216081,-16.058621
35.100000,5.846600,39.240830,-0.194887,-19.985191,-0.216772,-16.090343
35.200000,5.863310,39.386550,-0.195444,-20.059405,-0.217464,-16.138921
35.300000,5.879920,39.530000,-0.195997,-20.132464,-0.218153,-16.186554
35.400000,5.896550,39.663990,-0.196552,-20.200704,-0.218842,-16.230222
35.500000,5.913200,39.822440,-0.197107,-20.281402,-0.219533,-16.283803
35.600000,5.929890,39.935750,-0.197663,-20.339110,-0.220227,-16.318821
35.700000,5.946570,40.112800,-0.198219,-20.429281,-0.220920,-16.379810
35.800000,5.963210,40.222120,-0.198774,-20.484958,-0.221612,-16.413087
35.900000,5.979960,40.375580,-0.199332,-20.563114,-0.222309,-16.464227
36.000000,5.996590,40.484620,-0.199886,-20.618648,-0.223001,-16.497262
36.100000,6.013220,40.689330,-0.200441,-20.722906,-0.223695,-16.569193
36.200000,6.029860,40.803710,-0.200995,-20.781159,-0.224388,-16.604243
36.300000,6.046540,40.929800,-0.201551,-20.845376,-0.225085,-16.643963
36.400000,6.063260,41.080980,-0.202109,-20.922371,-0.225783,-16.693779
36.500000,6.079940,41.179700,-0.202665,-20.972649,-0.226480,-16.722234
36.600000,6.096580,41.337500,-0.203219,-21.053016,-0.227176,-16.774636
36.700000,6.113200,41.530970,-0.203773,-21.151549,-0.227871,-16.841428
36.800000,6.129890,41.617720,-0.204330,-21.195731,-0.228570,-16.864814
36.900000,6.146580,41.769200,-0.204886,-21.272879,-0.229270,-16.914364
37.000000,6.163290,41.925440,-0.205443,-21.352451,-0.229971,-16.965740
37.100000,6.179890,42.068640,-0.205996,-21.425382,-0.230667,-17.011832
37.200000,6.196610,42.231510,-0.206554,-21.508331,-0.231369,-17.065707
37.300000,6.213290,42.357040,-0.207110,-21.572263,-0.232070,-17.104439
37.400000,6.229960,42.514390,-0.207665,-21.652401,-0.232771,-17.155948
37.500000,6.246590,42.625260,-0.208220,-21.708867,-0.233471,-17.188654
37.600000,6.263230,42.774940,-0.208774,-21.785098,-0.234172,-17.236929
37.700000,6.279890,42.919390,-0.209330,-21.858666,-0.234874,-17.282999
37.800000,6.296570,43.045040,-0.209886,-21.922659,-0.235578,-17.321407
37.900000,6.313250,43.187980,-0.210442,-21.995458,-0.236282,-17.366697
38.000000,6.329890,43.336570,-0.210996,-22.071134,-0.236984,-17.414206
38.100000,6.346580,43.503590,-0.211553,-22.156196,-0.237690,-17.468994
38.200000,6.363240,43.636800,-0.212108,-22.224040,-0.238394,-17.510143
38.300000,6.379930,43.777730,-0.212664,-22.295815,-0.239101,-17.554290
38.400000,6.396550,43.947030,-0.213218,-22.382039,-0.239804,-17.609778
38.500000,6.413200,44.094540,-0.213773,-22.457165,-0.240510,-17.656422
38.600000,6.429950,44.222360,-0.214332,-22.522263,-0.241221,-17.695029
38.700000,6.446610,44.384310,-0.214887,-22.604743,-0.241928,-17.747278
38.800000,6.463230,44.501630,-0.215441,-22.664494,-0.242634,-17.781633
38.900000,6.479890,44.666690,-0.215996,-22.748558,-0.243342,-17.834953
39.000000,6.496580,44.826990,-0.216553,-22.830199,-0.244051,-17.886258
39.100000,6.513280,44.986760,-0.217109,-22.911569,-0.244762,-17.937253
39.200000,6.529990,45.117110,-0.217666,-22.977955,-0.245474,-17.976428
39.300000,6.546590,45.263940,-0.218220,-23.052735,-0.246181,-18.022175
39.400000,6.563250,45.417470,-0.218775,-23.130928,-0.246892,-18.070459
39.500000,6.579960,45.551520,-0.219332,-23.199199,-0.247605,-18.110872
39.600000,6.596630,45.698200,-0.219888,-23.273902,-0.248317,-18.156258
39.700000,6.613220,45.857290,-0.220441,-23.354926,-0.249026,-18.206551
39.800000,6.629850,46.035540,-0.220995,-23.445708,-0.249738,-18.264324
39.900000,6.646550,46.134270,-0.221552,-23.495991,-0.250453,-18.290415
40.000000,6.663180,46.322730,-0.222106,-23.591973,-0.251165,-18.352054
40.100000,6.679880,46.483000,-0.222663,-23.673598,-0.251881,-18.402371
40.200000,6.696550,46.627660,-0.223218,-23.747272,-0.252596,-18.446446
40.300000,6.713230,46.721240,-0.223774,-23.794932,-0.253312,-18.470237
40.400000,6.729900,46.889090,-0.224330,-23.880417,-0.254028,-18.523323
40.500000,6.746580,47.071850,-0.224886,-23.973496,-0.254745,-18.582193
40.600000,6.763230,47.199720,-0.225441,-24.038620,-0.255461,-18.619329
40.700000,6.779950,47.341860,-0.225998,-24.111011,-0.256181,-18.661963
40.800000,6.796670,47.484310,-0.226556,-24.183560,-0.256902,-18.704638
40.900000,6.813310,47.639610,-0.227110,-24.262654,-0.257619,-18.752355
41.000000,6.829900,47.815730,-0.227663,-24.352351,-0.258335,-18.808214
41.100000,6.846560,47.955920,-0.228219,-24.423749,-0.259054,-18.849794
41.200000,6.863270,48.069720,-0.228776,-24.481707,-0.259776,-18.880888
41.300000,6.879950,48.281130,-0.229332,-24.589378,-0.260497,-18.950255
41.400000,6.896580,48.440960,-0.229886,-24.670778,-0.261217,-18.999312
41.500000,6.913200,48.572260,-0.230440,-24.737649,-0.261936,-19.037105
41.600000,6.929920,48.679570,-0.230997,-24.792301,-0.262661,-19.065346
41.700000,6.946620,48.883210,-0.231554,-24.896014,-0.263385,-19.131243
41.800000,6.963310,49.014390,-0.232110,-24.962824,-0.264109,-19.168694
41.900000,6.979950,49.167490,-0.232665,-25.040797,-0.264832,-19.214680
42.000000,6.996560,49.310460,-0.233219,-25.113611,-0.265554,-19.256648
42.100000,7.013250,49.472550,-0.233775,-25.196163,-0.266279,-19.305930
42.200000,7.029960,49.614840,-0.234332,-25.268631,-0.267007,-19.347382
42.300000,7.046550,49.779730,-0.234885,-25.352608,-0.267729,-19.397661
42.400000,7.063240,49.950120,-0.235441,-25.439387,-0.268457,-19.449904
42.500000,7.079920,50.088260,-0.235997,-25.509741,-0.269184,-19.489510
42.600000,7.096600,50.235280,-0.236553,-25.584618,-0.269912,-19.532491
42.700000,7.113250,50.424820,-0.237108,-25.681150,-0.270639,-19.591935
42.800000,7.129940,50.559280,-0.237665,-25.749630,-0.271369,-19.629853
42.900000,7.146630,50.724180,-0.238221,-25.833613,-0.272099,-19.679504
43.000000,7.163280,50.868020,-0.238776,-25.906870,-0.272828,-19.720931
43.100000,7.179990,51.008220,-0.239333,-25.978273,-0.273560,-19.760815
43.200000,7.196510,51.169060,-0.239884,-26.060188,-0.274284,-19.808775
43.300000,7.213220,51.309220,-0.240441,-26.131571,-0.275017,-19.848479
43.400000,7.229910,51.470180,-0.240997,-26.213547,-0.275750,-19.896161
43.500000,7.246560,51.635170,-0.241552,-26.297576,-0.276481,-19.945344
43.600000,7.263200,51.777790,-0.242107,-26.370212,-0.277213,-19.985808
43.700000,7.279910,51.941700,-0.242664,-26.453691,-0.277948,-20.034341
43.800000,7.296560,52.096740,-0.243219,-26.532652,-0.278681,-20.079416
43.900000,7.313250,52.258430,-0.243775,-26.615000,-0.279416,-20.126928
44.000000,7.329880,52.419770,-0.244329,-26.697170,-0.280150,-20.174268
44.100000,7.346540,52.546330,-0.244885,-26.761626,-0.280885,-20.208114
44.200000,7.363220,52.727800,-0.245441,-26.854048,-0.281621,-20.262973
44.300000,7.379900,52.865120,-0.245997,-26.923985,-0.282358,-20.300774
44.400000,7.396580,53.031300,-0.246553,-27.008619,-0.283096,-20.349572
44.500000,7.413230,53.193110,-0.247108,-27.091028,-0.283833,-20.396628
44.600000,7.429860,53.384740,-0.247662,-27.188625,-0.284570,-20.455036
44.700000,7.446540,53.489340,-0.248218,-27.241897,-0.285309,-20.479968
44.800000,7.463260,53.641400,-0.248775,-27.319341,-0.286051,-20.522963
44.900000,7.479860,53.811450,-0.249329,-27.405946,-0.286787,-20.572858
45.000000,7.496530,53.998210,-0.249884,-27.501063,-0.287528,-20.628978
45.100000,7.513260,54.155580,-0.250442,-27.581210,-0.288272,-20.673717
45.200000,7.529940,54.283650,-0.250998,-27.646436,-0.289014,-20.707236
45.300000,7.546580,54.483330,-0.251553,-27.748132,-0.289754,-20.768015
45.400000,7.563230,54.621590,-0.252108,-27.818547,-0.290496,-20.805278
45.500000,7.579910,54.779770,-0.252664,-27.899108,-0.291240,-20.850017
45.600000,7.596580,54.974210,-0.253219,-27.998135,-0.291984,-20.908466
45.700000,7.613270,55.076480,-0.253776,-28.050221,-0.292729,-20.931757
45.800000,7.629870,55.221690,-0.254329,-28.124176,-0.293471,-20.971382
45.900000,7.646530,55.387350,-0.254884,-28.208546,-0.294216,-21.018629
46.000000,7.663260,55.580920,-0.255442,-28.307130,-0.294965,-21.076300
46.100000,7.679990,55.750680,-0.256000,-28.393588,-0.295714,-21.124839
46.200000,7.696600,55.895020,-0.256553,-28.467100,-0.296458,-21.163771
46.300000,7.713260,56.071680,-0.257109,-28.557072,-0.297205,-21.214801
46.400000,7.729980,56.225740,-0.257666,-28.635534,-0.297956,-21.257131
46.500000,7.746640,56.382220,-0.258221,-28.715229,-0.298704,-21.300344
46.600000,7.763270,56.532140,-0.258776,-28.791582,-0.299452,-21.341022
46.700000,7.779850,56.709550,-0.259328,-28.881937,-0.300198,-21.392032
46.800000,7.796540,56.884270,-0.259885,-28.970921,-0.300949,-21.441823
46.900000,7.813210,57.017780,-0.260440,-29.038917,-0.301700,-21.476012
47.000000,7.829930,57.199670,-0.260998,-29.131553,-0.302454,-21.528285
47.100000,7.846570,57.341150,-0.261552,-29.203608,-0.303205,-21.565336
47.200000,7.863290,57.532970,-0.262110,-29.301301,-0.303960,-21.621147
47.300000,7.879930,57.707120,-0.262664,-29.389995,-0.304712,-21.670291
47.400000,7.896650,57.872990,-0.263222,-29.474472,-0.305468,-21.716152
47.500000,7.913250,58.016780,-0.263775,-29.547703,-0.306220,-21.753758
47.600000,7.929900,58.150080,-0.264330,-29.615593,-0.306974,-21.787303
47.700000,7.946640,58.337930,-0.264888,-29.711264,-0.307732,-21.841107
47.800000,7.963310,58.498680,-0.265444,-29.793133,-0.308489,-21.884735
47.900000,7.979970,58.666570,-0.265999,-29.878639,-0.309245,-21.930951
48.000000,7.996570,58.843480,-0.266552,-29.968738,-0.309999,-21.980501
48.100000,8.013250,59.015070,-0.267108,-30.056128,-0.310757,-22.027886
48.200000,8.029890,59.181710,-0.267663,-30.140997,-0.311514,-22.073368
48.300000,8.046560,59.337450,-0.268219,-30.220315,-0.312274,-22.114662
48.400000,8.063180,59.498260,-0.268773,-30.302215,-0.313031,-22.157808
48.500000,8.079890,59.687500,-0.269330,-30.398594,-0.313793,-22.211351
48.600000,8.096600,59.875770,-0.269887,-30.494479,-0.314556,-22.264426
48.700000,8.113270,60.024950,-0.270442,-30.570456,-0.315317,-22.302911
48.800000,8.129960,60.187760,-0.270999,-30.653374,-0.316080,-22.346351
48.900000,8.146590,60.361950,-0.271553,-30.742089,-0.316840,-22.393982
49.000000,8.163260,60.510560,-0.272109,-30.817775,-0.317604,-22.431991
49.100000,8.179950,60.699940,-0.272665,-30.914226,-0.318368,-22.484998
49.200000,8.196630,60.857410,-0.273221,-30.994424,-0.319133,-22.526097
49.300000,8.213250,61.064010,-0.273775,-31.099645,-0.319895,-22.585340
49.400000,8.229910,61.214230,-0.274330,-31.176151,-0.320660,-22.623587
49.500000,8.246600,61.359760,-0.274887,-31.250269,-0.321427,-22.659987
49.600000,8.263250,61.521220,-0.275442,-31.332500,-0.322193,-22.702224
49.700000,8.279930,61.747840,-0.275998,-31.447917,-0.322961,-22.768365
49.800000,8.296590,61.888580,-0.276553,-31.519595,-0.323728,-22.802756
49.900000,8.313280,62.073460,-0.277109,-31.613754,-0.324497,-22.853287
50.000000,8.329960,62.233600,-0.277665,-31.695312,-0.325267,-22.894623
50.100000,8.346580,62.410090,-0.278219,-31.785198,-0.326034,-22.941941
50.200000,8.363140,62.532130,-0.278771,-31.847352,-0.326799,-22.969223
50.300000,8.379900,62.702110,-0.279330,-31.933922,-0.327574,-23.013820
50.400000,8.396600,62.838950,-0.279887,-32.003614,-0.328347,-23.046229
50.500000,8.413240,63.021990,-0.280441,-32.096836,-0.329117,-23.095556
50.600000,8.429900,63.167560,-0.280997,-32.170974,-0.329889,-23.131038
50.700000,8.446540,63.358320,-0.281551,-32.268127,-0.330661,-23.182993
50.800000,8.463260,63.562200,-0.282109,-32.371963,-0.331437,-23.239551
50.900000,8.479910,63.776360,-0.282664,-32.481033,-0.332210,-23.299825
51.000000,8.496550,63.925020,-0.283218,-32.556745,-0.332984,-23.336078
51.100000,8.513220,64.133850,-0.283774,-32.663102,-0.333760,-23.394163
51.200000,8.529920,64.299430,-0.284331,-32.747431,-0.334537,-23.436332
51.300000,8.546610,64.497440,-0.284887,-32.848276,-0.335315,-23.490230
51.400000,8.563300,64.665370,-0.285443,-32.933803,-0.336093,-23.533068
51.500000,8.579910,64.834140,-0.285997,-33.019756,-0.336868,-23.576205
51.600000,8.596570,65.071970,-0.286552,-33.140882,-0.337646,-23.644285
51.700000,8.613250,65.224110,-0.287108,-33.218366,-0.338426,-23.681097
51.800000,8.629940,65.398320,-0.287665,-33.307091,-0.339207,-23.725818
51.900000,8.646540,65.589770,-0.288218,-33.404596,-0.339984,-23.776790
52.000000,8.663220,65.751110,-0.288774,-33.486765,-0.340765,-23.816658
52.100000,8.679930,65.925290,-0.289331,-33.575474,-0.341548,-23.861049
52.200000,8.696570,66.142110,-0.289886,-33.685900,-0.342329,-23.920840
52.300000,8.713200,66.300760,-0.290440,-33.766700,-0.343110,-23.959500
52.400000,8.729900,66.485700,-0.290997,-33.860889,-0.343895,-24.007483
52.500000,8.746560,66.690770,-0.291552,-33.965330,-0.344679,-24.062670
52.600000,8.763260,66.880580,-0.292109,-34.062000,-0.345465,-24.112194
52.700000,8.779960,67.022400,-0.292665,-34.134228,-0.346251,-24.144323
52.800000,8.796590,67.231920,-0.293220,-34.240936,-0.347035,-24.200820
52.900000,8.813240,67.402580,-0.293775,-34.327852,-0.347821,-24.243199
53.000000,8.829980,67.640860,-0.294333,-34.449207,-0.348611,-24.309680
53.100000,8.846650,67.840090,-0.294888,-34.550674,-0.349399,-24.362083
53.200000,8.863260,68.030570,-0.295442,-34.647685,-0.350185,-24.411304
53.300000,8.879930,68.206080,-0.295998,-34.737071,-0.350974,-24.454979
53.400000,8.896610,68.386990,-0.296554,-34.829208,-0.351764,-24.500479
53.500000,8.913280,68.590740,-0.297109,-34.932977,-0.352554,-24.554064
53.600000,8.929920,68.760250,-0.297664,-35.019308,-0.353343,-24.595321
53.700000,8.946540,68.926400,-0.298218,-35.103927,-0.354132,-24.635304
53.800000,8.963220,69.111250,-0.298774,-35.198071,-0.354925,-24.681802
53.900000,8.979870,69.358150,-0.299329,-35.323816,-0.355717,-24.750373
54.000000,8.996590,69.520850,-0.299886,-35.406678,-0.356513,-24.788699
54.100000,9.013270,69.732270,-0.300442,-35.514353,-0.357307,-24.844338
54.200000,9.029910,69.884620,-0.300997,-35.591945,-0.358100,-24.878876
54.300000,9.046610,70.109370,-0.301554,-35.706409,-0.358897,-24.939010
54.400000,9.063280,70.283180,-0.302109,-35.794930,-0.359693,-24.980947
54.500000,9.079870,70.467950,-0.302662,-35.889032,-0.360486,-25.026774
54.600000,9.096560,70.667220,-0.303219,-35.990520,-0.361284,-25.077522
54.700000,9.113310,70.856220,-0.303777,-36.086777,-0.362085,-25.124444
54.800000,9.129990,71.055560,-0.304333,-36.188300,-0.362884,-25.175006
54.900000,9.146590,71.279970,-0.304886,-36.302591,-0.363680,-25.234427
55.000000,9.163260,71.396630,-0.305442,-36.362005,-0.364480,-25.255522
55.100000,9.179890,71.623440,-0.305996,-36.477518,-0.365278,-25.315532
55.200000,9.196560,71.800610,-0.306552,-36.567750,-0.366079,-25.357833
55.300000,9.213270,72.000910,-0.307109,-36.669762,-0.366883,-25.408148
55.400000,9.229910,72.184100,-0.307664,-36.763060,-0.367683,-25.452402
55.500000,9.246540,72.377850,-0.308218,-36.861736,-0.368484,-25.500286
55.600000,9.263270,72.586590,-0.308776,-36.968047,-0.369291,-25.553213
55.700000,9.279960,72.809770,-0.309332,-37.081711,-0.370096,-25.611151
55.800000,9.296540,72.994000,-0.309885,-37.175539,-0.370897,-25.655409
55.900000,9.313220,73.201610,-0.310441,-37.281274,-0.371703,-25.707650
56.000000,9.329930,73.374930,-0.310998,-37.369545,-0.372511,-25.747704
56.100000,9.346630,73.597020,-0.311554,-37.482654,-0.373319,-25.804771
56.200000,9.363270,73.767400,-0.312109,-37.569428,-0.374125,-25.843672
56.300000,9.379910,73.979480,-0.312664,-37.677440,-0.374932,-25.897073
56.400000,9.396570,74.191270,-0.313219,-37.785304,-0.375740,-25.950229
56.500000,9.413240,74.375480,-0.313775,-37.879121,-0.376549,-25.993612
56.600000,9.429940,74.591840,-0.314331,-37.989312,-0.377361,-26.048081
56.700000,9.446600,74.786850,-0.314887,-38.088630,-0.378171,-26.095028
