Repository: abubakardawood/tissue-phantom-material-database

Title:
A Database of Silicone Phantom Materials for Modeling Human Tissue Mechanics Across Varying Stiffnesses

Description:
This dataset contains processed mechanical compression test data for soft silicone phantoms
fabricated using Ecoflex (Smooth-On) with varying base materials and thinner concentrations.
The dataset provides force–compression measurements together with derived engineering and
true stress–strain quantities, intended for mechanical characterization, constitutive model
fitting, and the design of tissue-equivalent phantoms.

All files in this dataset are processed outputs generated from raw experimental measurements.
The raw data files are not included in this archive.

File: data/EF50_25T/EF50_25T_B4.csv (part 1 of 2)
EF50_25T_B_sample_4
Compression test;
Cylinder Diameter: 50mm;
Cylinder Height: 30mm;
Speed (mm/min): 10;
Machine: INSTRON 5900;
Load cell: 10kN;
Time (s),Compression (mm),Load (N),Engineering Strain [-],Engineering Stress (kPa),True Strain [-],True Stress (kPa)
0.000000,0.000000,0.000070,-0.000000,-0.000036,0.000000,-0.000036
0.100000,0.007430,0.038720,-0.000248,-0.019720,-0.000248,-0.019715
0.200000,0.027900,0.159210,-0.000930,-0.081085,-0.000930,-0.081010
0.300000,0.046350,0.217580,-0.001545,-0.110813,-0.001546,-0.110641
0.400000,0.063260,0.320080,-0.002109,-0.163015,-0.002111,-0.162672
0.500000,0.079900,0.419040,-0.002663,-0.213415,-0.002667,-0.212847
0.600000,0.096650,0.525800,-0.003222,-0.267788,-0.003227,-0.266925
0.700000,0.113340,0.652090,-0.003778,-0.332107,-0.003785,-0.330852
0.800000,0.130040,0.705560,-0.004335,-0.359339,-0.004344,-0.357781
0.900000,0.146650,0.820900,-0.004888,-0.418081,-0.004900,-0.416037
1.000000,0.163300,0.908880,-0.005443,-0.462889,-0.005458,-0.460369
1.100000,0.180000,1.005190,-0.006000,-0.511939,-0.006018,-0.508867
1.200000,0.196660,1.092830,-0.006555,-0.556574,-0.006577,-0.552925
1.300000,0.213310,1.194130,-0.007110,-0.608165,-0.007136,-0.603841
1.400000,0.229910,1.289910,-0.007664,-0.656946,-0.007693,-0.651911
1.500000,0.246630,1.387040,-0.008221,-0.706414,-0.008255,-0.700606
1.600000,0.263370,1.490330,-0.008779,-0.759019,-0.008818,-0.752355
1.700000,0.280000,1.578280,-0.009333,-0.803811,-0.009377,-0.796309
1.800000,0.296550,1.676630,-0.009885,-0.853901,-0.009934,-0.845460
1.900000,0.313240,1.748340,-0.010441,-0.890422,-0.010496,-0.881125
2.000000,0.329930,1.868670,-0.010998,-0.951706,-0.011059,-0.941239
2.100000,0.346650,2.015080,-0.011555,-1.026272,-0.011622,-1.014413
2.200000,0.363280,2.109210,-0.012109,-1.074212,-0.012183,-1.061204
2.300000,0.379940,2.194250,-0.012665,-1.117522,-0.012746,-1.103369
2.400000,0.396620,2.270150,-0.013221,-1.156178,-0.013309,-1.140892
2.500000,0.413290,2.361320,-0.013776,-1.202610,-0.013872,-1.186043
2.600000,0.429970,2.488300,-0.014332,-1.267281,-0.014436,-1.249118
2.700000,0.446590,2.598390,-0.014886,-1.323349,-0.014998,-1.303649
2.800000,0.463270,2.716350,-0.015442,-1.383426,-0.015563,-1.362062
2.900000,0.479930,2.766920,-0.015998,-1.409181,-0.016127,-1.386637
3.000000,0.496610,2.914640,-0.016554,-1.484414,-0.016692,-1.459841
3.100000,0.513210,2.958110,-0.017107,-1.506553,-0.017255,-1.480780
3.200000,0.529870,3.057260,-0.017662,-1.557050,-0.017820,-1.529549
3.300000,0.546560,3.231690,-0.018219,-1.645886,-0.018387,-1.615900
3.400000,0.563170,3.317630,-0.018772,-1.689655,-0.018951,-1.657936
3.500000,0.579870,3.401130,-0.019329,-1.732181,-0.019518,-1.698700
3.600000,0.596530,3.496570,-0.019884,-1.780788,-0.020085,-1.745379
3.700000,0.613270,3.559280,-0.020442,-1.812726,-0.020654,-1.775670
3.800000,0.629970,3.666580,-0.020999,-1.867374,-0.021223,-1.828161
3.900000,0.646620,3.786080,-0.021554,-1.928235,-0.021790,-1.886674
4.000000,0.663210,3.876150,-0.022107,-1.974107,-0.022355,-1.930465
4.100000,0.679860,3.967000,-0.022662,-2.020377,-0.022923,-1.974591
4.200000,0.696600,4.088500,-0.023220,-2.082256,-0.023494,-2.033906
4.300000,0.713300,4.170180,-0.023777,-2.123855,-0.024064,-2.073357
4.400000,0.729980,4.274660,-0.024333,-2.177066,-0.024634,-2.124093
4.500000,0.746610,4.387280,-0.024887,-2.234423,-0.025202,-2.178815
4.600000,0.763310,4.455270,-0.025444,-2.269050,-0.025773,-2.211317
4.700000,0.779960,4.626340,-0.025999,-2.356176,-0.026343,-2.294918
4.800000,0.796600,4.729330,-0.026553,-2.408628,-0.026912,-2.344671
4.900000,0.813220,4.768820,-0.027107,-2.428740,-0.027482,-2.362903
5.000000,0.829900,4.886560,-0.027663,-2.488705,-0.028053,-2.419859
5.100000,0.846600,4.959460,-0.028220,-2.525832,-0.028626,-2.454553
5.200000,0.863280,5.068430,-0.028776,-2.581330,-0.029198,-2.507050
5.300000,0.879900,5.206440,-0.029330,-2.651618,-0.029769,-2.573846
5.400000,0.896570,5.305260,-0.029886,-2.701947,-0.030341,-2.621197
5.500000,0.913300,5.416480,-0.030443,-2.758591,-0.030916,-2.674610
5.600000,0.929980,5.495180,-0.030999,-2.798672,-0.031490,-2.711915
5.700000,0.946590,5.619910,-0.031553,-2.862197,-0.032062,-2.771886
5.800000,0.963260,5.731880,-0.032109,-2.919223,-0.032635,-2.825490
5.900000,0.979980,5.841480,-0.032666,-2.975041,-0.033211,-2.877859
6.000000,0.996640,5.920490,-0.033221,-3.015281,-0.033786,-2.915109
6.100000,1.013280,6.030160,-0.033776,-3.071135,-0.034360,-2.967405
6.200000,1.029930,6.113130,-0.034331,-3.113392,-0.034934,-3.006506
6.300000,1.046640,6.206750,-0.034888,-3.161072,-0.035511,-3.050788
6.400000,1.063300,6.368110,-0.035443,-3.243252,-0.036087,-3.128300
6.500000,1.079980,6.438070,-0.035999,-3.278882,-0.036663,-3.160845
6.600000,1.096580,6.506820,-0.036553,-3.313896,-0.037237,-3.192764
6.700000,1.113210,6.661500,-0.037107,-3.392674,-0.037813,-3.266782
6.800000,1.129880,6.741390,-0.037663,-3.433362,-0.038390,-3.304052
6.900000,1.146580,6.866810,-0.038219,-3.497238,-0.038969,-3.363576
7.000000,1.163240,6.944000,-0.038775,-3.536550,-0.039546,-3.399422
7.100000,1.179850,7.038880,-0.039328,-3.584872,-0.040123,-3.443885
7.200000,1.196620,7.147030,-0.039887,-3.639952,-0.040705,-3.494764
7.300000,1.213320,7.228370,-0.040444,-3.681379,-0.041285,-3.532489
7.400000,1.229900,7.333480,-0.040997,-3.734911,-0.041861,-3.581792
7.500000,1.246540,7.445400,-0.041551,-3.791911,-0.042439,-3.634352
7.600000,1.263230,7.569060,-0.042108,-3.854891,-0.043020,-3.692570
7.700000,1.279900,7.641380,-0.042663,-3.891723,-0.043600,-3.725689
7.800000,1.296610,7.745070,-0.043220,-3.944532,-0.044182,-3.774048
7.900000,1.313270,7.818100,-0.043776,-3.981726,-0.044763,-3.807423
8.000000,1.329920,7.977990,-0.044331,-4.063157,-0.045343,-3.883034
8.100000,1.346610,8.079970,-0.044887,-4.115095,-0.045926,-3.930381
8.200000,1.363290,8.140000,-0.045443,-4.145668,-0.046508,-3.957276
8.300000,1.379890,8.266830,-0.045996,-4.210262,-0.047088,-4.016605
8.400000,1.396530,8.376230,-0.046551,-4.265979,-0.047669,-4.067393
8.500000,1.413250,8.484520,-0.047108,-4.321131,-0.048254,-4.117569
8.600000,1.429940,8.560350,-0.047665,-4.359750,-0.048838,-4.151944
8.700000,1.446560,8.650550,-0.048219,-4.405689,-0.049420,-4.193252
8.800000,1.463230,8.784670,-0.048774,-4.473996,-0.050004,-4.255780
8.900000,1.479900,8.847890,-0.049330,-4.506193,-0.050588,-4.283903
9.000000,1.496620,8.988250,-0.049887,-4.577678,-0.051175,-4.349310
9.100000,1.513290,9.089590,-0.050443,-4.629290,-0.051760,-4.395775
9.200000,1.529920,9.164650,-0.050997,-4.667518,-0.052344,-4.429487
9.300000,1.546590,9.267860,-0.051553,-4.720082,-0.052929,-4.476748
9.400000,1.563280,9.376530,-0.052109,-4.775428,-0.053516,-4.526583
9.500000,1.579990,9.487890,-0.052666,-4.832143,-0.054104,-4.577651
9.600000,1.596610,9.571020,-0.053220,-4.874480,-0.054689,-4.615059
9.700000,1.613250,9.679490,-0.053775,-4.929724,-0.055275,-4.664628
9.800000,1.629940,9.806960,-0.054331,-4.994644,-0.055863,-4.723278
9.900000,1.646620,9.856560,-0.054887,-5.019905,-0.056451,-4.744376
10.000000,1.663260,10.005860,-0.055442,-5.095943,-0.057038,-4.813413
10.100000,1.679880,10.095440,-0.055996,-5.141565,-0.057625,-4.853658
10.200000,1.696600,10.177720,-0.056553,-5.183470,-0.058215,-4.890328
10.300000,1.713230,10.324610,-0.057108,-5.258281,-0.058803,-4.957993
10.400000,1.729930,10.352720,-0.057664,-5.272597,-0.059394,-4.968556
10.500000,1.746560,10.503350,-0.058219,-5.349312,-0.059982,-5.037882
10.600000,1.763250,10.611480,-0.058775,-5.404382,-0.060573,-5.086740
10.700000,1.779950,10.664240,-0.059332,-5.431253,-0.061165,-5.109008
10.800000,1.796670,10.796350,-0.059889,-5.498536,-0.061757,-5.169234
10.900000,1.813240,10.891210,-0.060441,-5.546848,-0.062345,-5.211589
11.000000,1.829840,11.018400,-0.060995,-5.611625,-0.062934,-5.269346
11.100000,1.846560,11.094390,-0.061552,-5.650326,-0.063528,-5.302538
11.200000,1.863280,11.176500,-0.062109,-5.692145,-0.064122,-5.338609
11.300000,1.879910,11.295670,-0.062664,-5.752837,-0.064713,-5.392344
11.400000,1.896530,11.362440,-0.063218,-5.786843,-0.065304,-5.421012
11.500000,1.913250,11.521860,-0.063775,-5.868035,-0.065899,-5.493801
11.600000,1.929890,11.594550,-0.064330,-5.905056,-0.066492,-5.525186
11.700000,1.946590,11.680280,-0.064886,-5.948718,-0.067087,-5.562727
11.800000,1.963200,11.791950,-0.065440,-6.005591,-0.067679,-5.612585
11.900000,1.979860,11.876120,-0.065995,-6.048458,-0.068274,-5.649288
12.000000,1.996550,12.000850,-0.066552,-6.111983,-0.068870,-5.705220
12.100000,2.013230,12.090790,-0.067108,-6.157789,-0.069465,-5.744554
12.200000,2.029910,12.158540,-0.067664,-6.192294,-0.070062,-5.773300
12.300000,2.046510,12.294110,-0.068217,-6.261339,-0.070655,-5.834209
12.400000,2.063220,12.363150,-0.068774,-6.296501,-0.071253,-5.863465
12.500000,2.079900,12.426600,-0.069330,-6.328815,-0.071851,-5.890039
12.600000,2.096590,12.578800,-0.069886,-6.406330,-0.072448,-5.958615
12.700000,2.113190,12.679000,-0.070440,-6.457362,-0.073044,-6.002507
12.800000,2.129900,12.779120,-0.070997,-6.508352,-0.073643,-6.046281
12.900000,2.146610,12.872040,-0.071554,-6.555676,-0.074243,-6.086593
13.000000,2.163330,12.967150,-0.072111,-6.604115,-0.074843,-6.127886
13.100000,2.179930,13.075400,-0.072664,-6.659247,-0.075440,-6.175357
13.200000,2.196550,13.168080,-0.073218,-6.706448,-0.076037,-6.215413
13.300000,2.213230,13.250510,-0.073774,-6.748429,-0.076637,-6.250568
13.400000,2.229940,13.376260,-0.074331,-6.812473,-0.077239,-6.306093
13.500000,2.246610,13.492960,-0.074887,-6.871908,-0.077839,-6.357292
13.600000,2.263200,13.532980,-0.075440,-6.892290,-0.078437,-6.372336
13.700000,2.279930,13.624180,-0.075998,-6.938738,-0.079041,-6.411410
13.800000,2.296610,13.759430,-0.076554,-7.007620,-0.079643,-6.471161
13.900000,2.313280,13.874610,-0.077109,-7.066281,-0.080245,-6.521405
14.000000,2.329900,13.927710,-0.077663,-7.093324,-0.080845,-6.542433
14.100000,2.346580,14.018360,-0.078219,-7.139492,-0.081448,-6.581046
14.200000,2.363270,14.142230,-0.078776,-7.202579,-0.082052,-6.635191
14.300000,2.379940,14.234810,-0.079331,-7.249729,-0.082655,-6.674599
14.400000,2.396600,14.329070,-0.079887,-7.297735,-0.083258,-6.714744
14.500000,2.413250,14.445880,-0.080442,-7.357226,-0.083862,-6.765399
14.600000,2.429930,14.521600,-0.080998,-7.395790,-0.084467,-6.796748
14.700000,2.446610,14.593030,-0.081554,-7.432169,-0.085072,-6.826049
14.800000,2.463270,14.679460,-0.082109,-7.476188,-0.085677,-6.862325
14.900000,2.479880,14.826530,-0.082663,-7.551090,-0.086280,-6.926897
15.000000,2.496580,14.906630,-0.083219,-7.591884,-0.086887,-6.960093
15.100000,2.513270,15.008400,-0.083776,-7.643715,-0.087494,-7.003358
15.200000,2.529920,15.106410,-0.084331,-7.693631,-0.088100,-7.044822
15.300000,2.546510,15.193600,-0.084884,-7.738037,-0.088704,-7.081204
15.400000,2.563190,15.300180,-0.085440,-7.792318,-0.089312,-7.126545
15.500000,2.579930,15.368850,-0.085998,-7.827291,-0.089922,-7.154162
15.600000,2.596580,15.476550,-0.086553,-7.882142,-0.090530,-7.199922
15.700000,2.613250,15.576690,-0.087108,-7.933143,-0.091138,-7.242100
15.800000,2.629860,15.670730,-0.087662,-7.981037,-0.091745,-7.281404
15.900000,2.646550,15.791560,-0.088218,-8.042575,-0.092355,-7.333073
16.000000,2.663220,15.877550,-0.088774,-8.086370,-0.092964,-7.368510
16.100000,2.679920,15.987120,-0.089331,-8.142173,-0.093575,-7.414828
16.200000,2.696560,16.085690,-0.089885,-8.192375,-0.094185,-7.456000
16.300000,2.713240,16.195880,-0.090441,-8.248494,-0.094796,-7.502489
16.400000,2.729920,16.249630,-0.090997,-8.275869,-0.095407,-7.522787
16.500000,2.746630,16.374810,-0.091554,-8.339622,-0.096020,-7.576094
16.600000,2.763210,16.442910,-0.092107,-8.374305,-0.096629,-7.602973
16.700000,2.779880,16.564770,-0.092663,-8.436368,-0.097241,-7.654632
16.800000,2.796570,16.643380,-0.093219,-8.476404,-0.097854,-7.686242
16.900000,2.813200,16.775840,-0.093773,-8.543865,-0.098466,-7.742678
17.000000,2.829870,16.848650,-0.094329,-8.580947,-0.099079,-7.771515
17.100000,2.846540,16.941160,-0.094885,-8.628062,-0.099693,-7.809391
17.200000,2.863280,17.067190,-0.095443,-8.692248,-0.100310,-7.862637
17.300000,2.879940,17.145840,-0.095998,-8.732305,-0.100924,-7.894021
17.400000,2.896600,17.251150,-0.096553,-8.785939,-0.101538,-7.937627
17.500000,2.913260,17.327500,-0.097109,-8.824823,-0.102153,-7.967856
17.600000,2.929930,17.407680,-0.097664,-8.865659,-0.102769,-7.999800
17.700000,2.946640,17.523840,-0.098221,-8.924818,-0.103386,-8.048211
17.800000,2.963310,17.613330,-0.098777,-8.970395,-0.104003,-8.084327
17.900000,2.979900,17.337090,-0.099330,-8.829707,-0.104616,-7.952653
18.000000,2.996550,17.406120,-0.099885,-8.864864,-0.105233,-7.979397
18.100000,3.013260,17.568510,-0.100442,-8.947569,-0.105852,-8.048857
18.200000,3.029940,17.693570,-0.100998,-9.011261,-0.106470,-8.101142
18.300000,3.046580,17.790920,-0.101553,-9.060841,-0.107087,-8.140689
18.400000,3.063250,17.919310,-0.102108,-9.126230,-0.107706,-8.194366
18.500000,3.079940,18.053750,-0.102665,-9.194699,-0.108326,-8.250729
18.600000,3.096600,18.166180,-0.103220,-9.251960,-0.108945,-8.296972
18.700000,3.113270,18.300510,-0.103776,-9.320373,-0.109565,-8.353145
18.800000,3.129920,18.385540,-0.104331,-9.363679,-0.110184,-8.386760
18.900000,3.146530,18.518710,-0.104884,-9.431502,-0.110802,-8.442285
19.000000,3.163240,18.671980,-0.105441,-9.509561,-0.111425,-8.506861
19.100000,3.179940,18.785320,-0.105998,-9.567285,-0.112047,-8.553172
19.200000,3.196540,18.881670,-0.106551,-9.616356,-0.112666,-8.591720
19.300000,3.213190,19.020340,-0.107106,-9.686980,-0.113288,-8.649443
19.400000,3.229890,19.159590,-0.107663,-9.757899,-0.113911,-8.707334
19.500000,3.246590,19.264820,-0.108220,-9.811492,-0.114535,-8.749696
19.600000,3.263220,19.372550,-0.108774,-9.866359,-0.115157,-8.793155
19.700000,3.279900,19.490630,-0.109330,-9.926496,-0.115781,-8.841233
19.800000,3.296600,19.594950,-0.109887,-9.979626,-0.116406,-8.882998
19.900000,3.313290,19.711440,-0.110443,-10.038954,-0.117032,-8.930222
20.000000,3.329950,19.883850,-0.110998,-10.126762,-0.117656,-9.002708
20.100000,3.346550,19.993500,-0.111552,-10.182606,-0.118279,-9.046719
20.200000,3.363210,20.111840,-0.112107,-10.242876,-0.118904,-9.094578
20.300000,3.379900,20.263310,-0.112663,-10.320019,-0.119531,-9.157331
20.400000,3.396620,20.361470,-0.113221,-10.370012,-0.120159,-9.195912
20.500000,3.413240,20.449310,-0.113775,-10.414748,-0.120784,-9.229814
20.600000,3.429880,20.641570,-0.114329,-10.512665,-0.121410,-9.310759
20.700000,3.446600,20.750750,-0.114887,-10.568270,-0.122040,-9.354117
20.800000,3.463310,20.830820,-0.115444,-10.609050,-0.122669,-9.384302
20.900000,3.479940,21.017260,-0.115998,-10.704003,-0.123296,-9.462360
21.000000,3.496620,21.111110,-0.116554,-10.751800,-0.123925,-9.498635
21.100000,3.513270,21.247700,-0.117109,-10.821365,-0.124554,-9.554086
21.200000,3.529930,21.373050,-0.117664,-10.885205,-0.125183,-9.604405
21.300000,3.546580,21.467050,-0.118219,-10.933079,-0.125812,-9.640578
21.400000,3.563240,21.590350,-0.118775,-10.995875,-0.126442,-9.689844
21.500000,3.579920,21.740720,-0.119331,-11.072458,-0.127073,-9.751174
21.600000,3.596580,21.817090,-0.119886,-11.111353,-0.127704,-9.779257
21.700000,3.613270,21.991070,-0.120442,-11.199960,-0.128336,-9.851011
21.800000,3.629890,22.104920,-0.120996,-11.257943,-0.128966,-9.895773
21.900000,3.646610,22.218640,-0.121554,-11.315860,-0.129600,-9.940376
22.000000,3.663290,22.349450,-0.122110,-11.382481,-0.130234,-9.992570
22.100000,3.679970,22.489790,-0.122666,-11.453956,-0.130867,-10.048949
22.200000,3.696610,22.584600,-0.123220,-11.502242,-0.131500,-10.084932
22.300000,3.713180,22.722130,-0.123773,-11.572286,-0.132130,-10.139953
22.400000,3.729890,22.876490,-0.124330,-11.650901,-0.132766,-10.202348
22.500000,3.746580,22.970840,-0.124886,-11.698953,-0.133401,-10.237917
22.600000,3.763310,23.127960,-0.125444,-11.778973,-0.134039,-10.301376
22.700000,3.779880,23.225150,-0.125996,-11.828472,-0.134670,-10.338132
22.800000,3.796580,23.343040,-0.126553,-11.888513,-0.135307,-10.383990
22.900000,3.813240,23.472230,-0.127108,-11.954309,-0.135943,-10.434820
23.000000,3.829960,23.629480,-0.127665,-12.034395,-0.136582,-10.498020
23.100000,3.846620,23.711830,-0.128221,-12.076336,-0.137219,-10.527900
23.200000,3.863240,23.837460,-0.128775,-12.140319,-0.137855,-10.576953
23.300000,3.879920,23.937390,-0.129331,-12.191213,-0.138493,-10.614515
23.400000,3.896610,24.106240,-0.129887,-12.277207,-0.139132,-10.682558
23.500000,3.913270,24.218640,-0.130442,-12.334452,-0.139771,-10.725517
23.600000,3.929850,24.330760,-0.130995,-12.391554,-0.140406,-10.768323
23.700000,3.946590,24.503200,-0.131553,-12.479377,-0.141049,-10.837678
23.800000,3.963240,24.581540,-0.132108,-12.519276,-0.141688,-10.865379
23.900000,3.979930,24.731980,-0.132664,-12.595894,-0.142329,-10.924868
24.000000,3.996560,24.871440,-0.133219,-12.666920,-0.142969,-10.979450
24.100000,4.013230,24.978250,-0.133774,-12.721318,-0.143610,-11.019532
24.200000,4.029920,25.097000,-0.134331,-12.781797,-0.144252,-11.064810
24.300000,4.046620,25.211270,-0.134887,-12.839994,-0.144896,-11.108042
24.400000,4.063280,25.383330,-0.135443,-12.927624,-0.145538,-11.176672
24.500000,4.079950,25.459190,-0.135998,-12.966259,-0.146181,-11.202869
24.600000,4.096650,25.627930,-0.136555,-13.052198,-0.146825,-11.269855
24.700000,4.113310,25.768780,-0.137110,-13.123932,-0.147468,-11.324505
24.800000,4.129940,25.873390,-0.137665,-13.177209,-0.148111,-11.363173
24.900000,4.146510,25.971410,-0.138217,-13.227130,-0.148752,-11.398916
25.000000,4.163170,26.125340,-0.138772,-13.305526,-0.149396,-11.459087
25.100000,4.179900,26.252610,-0.139330,-13.370344,-0.150044,-11.507454
25.200000,4.196570,26.403740,-0.139886,-13.447314,-0.150690,-11.566228
25.300000,4.213200,26.473270,-0.140440,-13.482726,-0.151335,-11.589212
25.400000,4.229940,26.589040,-0.140998,-13.541687,-0.151984,-11.632336
25.500000,4.246640,26.771550,-0.141555,-13.634638,-0.152632,-11.704592
25.600000,4.263270,26.858420,-0.142109,-13.678881,-0.153278,-11.734989
25.700000,4.279990,27.041190,-0.142666,-13.771965,-0.153928,-11.807169
25.800000,4.296540,27.153070,-0.143218,-13.828945,-0.154572,-11.848391
25.900000,4.313210,27.309670,-0.143774,-13.908701,-0.155221,-11.908996
26.000000,4.329900,27.373350,-0.144330,-13.941133,-0.155870,-11.929009
26.100000,4.346600,27.540560,-0.144887,-14.026292,-0.156521,-11.994069
26.200000,4.363210,27.646950,-0.145440,-14.080476,-0.157169,-12.032607
26.300000,4.379900,27.792080,-0.145997,-14.154390,-0.157820,-12.087896
26.400000,4.396560,27.929820,-0.146552,-14.224541,-0.158471,-12.139906
26.500000,4.413240,28.039730,-0.147108,-14.280517,-0.159122,-12.179739
26.600000,4.429920,28.189130,-0.147664,-14.356606,-0.159774,-12.236652
26.700000,4.446570,28.281880,-0.148219,-14.403843,-0.160426,-12.268920
26.800000,4.463250,28.440920,-0.148775,-14.484842,-0.161079,-12.329859
26.900000,4.479940,28.566980,-0.149331,-14.549043,-0.161733,-12.376415
27.000000,4.496630,28.677940,-0.149888,-14.605555,-0.162387,-12.416362
27.100000,4.513230,28.792400,-0.150441,-14.663849,-0.163038,-12.457805
27.200000,4.529900,28.948220,-0.150997,-14.743207,-0.163692,-12.517032
27.300000,4.546600,29.077030,-0.151553,-14.808810,-0.164348,-12.564485
27.400000,4.563270,29.226640,-0.152109,-14.885006,-0.165003,-12.620862
27.500000,4.579860,29.338440,-0.152662,-14.941945,-0.165656,-12.660878
27.600000,4.596510,29.449200,-0.153217,-14.998354,-0.166311,-12.700352
27.700000,4.613250,29.610130,-0.153775,-15.080315,-0.166970,-12.761340
27.800000,4.629920,29.728940,-0.154331,-15.140825,-0.167627,-12.804131
27.900000,4.646560,29.838620,-0.154885,-15.196684,-0.168283,-12.842941
28.000000,4.663240,29.949200,-0.155441,-15.253002,-0.168941,-12.882055
28.100000,4.679920,30.138160,-0.155997,-15.349239,-0.169600,-12.954799
28.200000,4.696590,30.263310,-0.156553,-15.412977,-0.170258,-13.000029
28.300000,4.713250,30.394090,-0.157108,-15.479583,-0.170917,-13.047611
28.400000,4.729880,30.495940,-0.157663,-15.531455,-0.171575,-13.082724
28.500000,4.746520,30.639810,-0.158217,-15.604727,-0.172233,-13.135789
28.600000,4.763230,30.804850,-0.158774,-15.688781,-0.172895,-13.197805
28.700000,4.779930,30.942630,-0.159331,-15.758952,-0.173557,-13.248062
28.800000,4.796570,31.020520,-0.159886,-15.798621,-0.174217,-13.272648
28.900000,4.813270,31.167390,-0.160442,-15.873421,-0.174880,-13.326653
29.000000,4.829980,31.297430,-0.160999,-15.939650,-0.175544,-13.373377
29.100000,4.846670,31.426480,-0.161556,-16.005375,-0.176207,-13.419616
29.200000,4.863250,31.541680,-0.162108,-16.064046,-0.176866,-13.459930
29.300000,4.879850,31.691230,-0.162662,-16.140211,-0.177527,-13.514817
29.400000,4.896560,31.809430,-0.163219,-16.200410,-0.178192,-13.556200
29.500000,4.913230,31.941650,-0.163774,-16.267749,-0.178857,-13.603509
29.600000,4.929930,32.087600,-0.164331,-16.342080,-0.179523,-13.656570
29.700000,4.946550,32.189190,-0.164885,-16.393820,-0.180186,-13.690725
29.800000,4.963190,32.365900,-0.165440,-16.483818,-0.180850,-13.756740
29.900000,4.979920,32.479370,-0.165997,-16.541607,-0.181519,-13.795745
30.000000,4.996630,32.610150,-0.166554,-16.608213,-0.182187,-13.842043
30.100000,5.013260,32.735660,-0.167109,-16.672135,-0.182852,-13.886077
30.200000,5.029900,32.866980,-0.167663,-16.739015,-0.183518,-13.932496
30.300000,5.046610,33.011720,-0.168220,-16.812731,-0.184188,-13.984488
30.400000,5.063300,33.124810,-0.168777,-16.870327,-0.184857,-14.023010
30.500000,5.079950,33.292960,-0.169332,-16.955965,-0.185525,-14.084783
30.600000,5.096610,33.407290,-0.169887,-17.014193,-0.186193,-14.123703
30.700000,5.113280,33.552660,-0.170443,-17.088229,-0.186863,-14.175666
30.800000,5.129950,33.663170,-0.170998,-17.144512,-0.187533,-14.212829
30.900000,5.146640,33.805930,-0.171555,-17.217219,-0.188204,-14.263525
31.000000,5.163270,33.953960,-0.172109,-17.292610,-0.188874,-14.316396
31.100000,5.179910,34.063780,-0.172664,-17.348541,-0.189544,-14.353078
31.200000,5.196620,34.199070,-0.173221,-17.417443,-0.190217,-14.400382
31.300000,5.213300,34.321180,-0.173777,-17.479633,-0.190890,-14.442081
31.400000,5.229920,34.479210,-0.174331,-17.560117,-0.191561,-14.498850
31.500000,5.246600,34.626930,-0.174887,-17.635351,-0.192235,-14.551163
31.600000,5.263290,34.751200,-0.175443,-17.698641,-0.192909,-14.593538
31.700000,5.279930,34.873280,-0.175998,-17.760816,-0.193582,-14.634954
31.800000,5.296520,35.017560,-0.176551,-17.834297,-0.194253,-14.685640
31.900000,5.313180,35.150060,-0.177106,-17.901779,-0.194928,-14.731266
32.000000,5.329900,35.275570,-0.177663,-17.965700,-0.195605,-14.773854
32.100000,5.346620,35.405510,-0.178221,-18.031878,-0.196283,-14.818225
32.200000,5.363270,35.554870,-0.178776,-18.107947,-0.196959,-14.870686
32.300000,5.379920,35.689630,-0.179331,-18.176579,-0.197635,-14.916961
32.400000,5.396590,35.826210,-0.179886,-18.246139,-0.198312,-14.963908
32.500000,5.413290,35.949770,-0.180443,-18.309068,-0.198991,-15.005324
32.600000,5.429970,36.080060,-0.180999,-18.375424,-0.199670,-15.049490
32.700000,5.446620,36.226600,-0.181554,-18.450056,-0.200348,-15.100374
32.800000,5.463180,36.390920,-0.182106,-18.533743,-0.201023,-15.158637
32.900000,5.479890,36.476590,-0.182663,-18.577375,-0.201704,-15.183976
33.000000,5.496570,36.658940,-0.183219,-18.670245,-0.202384,-15.249501
33.100000,5.513220,36.769000,-0.183774,-18.726298,-0.203064,-15.284891
33.200000,5.529890,36.939080,-0.184330,-18.812919,-0.203745,-15.345140
33.300000,5.546530,37.077310,-0.184884,-18.883319,-0.204425,-15.392089
33.400000,5.563210,37.169850,-0.185440,-18.930449,-0.205108,-15.419980
33.500000,5.579910,37.321170,-0.185997,-19.007516,-0.205791,-15.472175
33.600000,5.596530,37.464140,-0.186551,-19.080330,-0.206472,-15.520875
33.700000,5.613220,37.603650,-0.187107,-19.151382,-0.207156,-15.568018
33.800000,5.629940,37.745360,-0.187665,-19.223554,-0.207842,-15.615972
33.900000,5.646630,37.908600,-0.188221,-19.306691,-0.208527,-15.672767
34.000000,5.663230,38.018000,-0.188774,-19.362408,-0.209209,-15.707283
34.100000,5.679880,38.193250,-0.189329,-19.451662,-0.209893,-15.768892
34.200000,5.696580,38.303490,-0.189886,-19.507807,-0.210580,-15.803548
34.300000,5.713270,38.453640,-0.190442,-19.584278,-0.211267,-15.854602
34.400000,5.729960,38.566240,-0.190999,-19.641625,-0.211955,-15.890101
34.500000,5.746560,38.705620,-0.191552,-19.712610,-0.212639,-15.936620
34.600000,5.763230,38.871520,-0.192108,-19.797103,-0.213326,-15.993927
34.700000,5.779940,38.990980,-0.192665,-19.857943,-0.214016,-16.032019
34.800000,5.796650,39.152060,-0.193222,-19.939980,-0.214706,-16.087144
34.900000,5.813240,39.303030,-0.193775,-20.016869,-0.215392,-16.138107
35.000000,5.829900,39.436340,-0.194330,-20.084763,-0.216081,-16.181691
35.100000,5.846590,39.538810,-0.194886,-20.136951,-0.216772,-16.212534
35.200000,5.863290,39.685750,-0.195443,-20.211787,-0.217463,-16.261534
35.300000,5.879920,39.849860,-0.195997,-20.295367,-0.218153,-16.317529
35.400000,5.896540,39.985440,-0.196551,-20.364417,-0.218842,-16.361764
35.500000,5.913210,40.154260,-0.197107,-20.450397,-0.219534,-16.419480
35.600000,5.929920,40.321260,-0.197664,-20.535449,-0.220228,-16.476330
35.700000,5.946590,40.435790,-0.198220,-20.593779,-0.220921,-16.511687
35.800000,5.963230,40.531460,-0.198774,-20.642503,-0.221613,-16.539303
35.900000,5.979960,40.688310,-0.199332,-20.722386,-0.222309,-16.591751
36.000000,5.996600,40.876950,-0.199887,-20.818460,-0.223002,-16.657127
36.100000,6.013220,40.974640,-0.200441,-20.868213,-0.223695,-16.685374
36.200000,6.029850,41.153800,-0.200995,-20.959458,-0.224388,-16.746712
36.300000,6.046520,41.258940,-0.201551,-21.013006,-0.225084,-16.777820
36.400000,6.063250,41.437320,-0.202108,-21.103854,-0.225782,-16.838589
36.500000,6.079930,41.553030,-0.202664,-21.162784,-0.226480,-16.873843
36.600000,6.096590,41.723430,-0.203220,-21.249568,-0.227176,-16.931238
36.700000,6.113210,41.844340,-0.203774,-21.311147,-0.227872,-16.968497
36.800000,6.129900,41.984730,-0.204330,-21.382647,-0.228571,-17.013531
36.900000,6.146590,42.109910,-0.204886,-21.446401,-0.229270,-17.052327
37.000000,6.163290,42.319190,-0.205443,-21.552986,-0.229971,-17.125076
37.100000,6.179890,42.409820,-0.205996,-21.599144,-0.230667,-17.149800
37.200000,6.196600,42.583980,-0.206553,-21.687843,-0.231369,-17.208147
37.300000,6.213280,42.741610,-0.207109,-21.768123,-0.232070,-17.259742
37.400000,6.229960,42.861630,-0.207665,-21.829249,-0.232771,-17.296071
37.500000,6.246590,43.030150,-0.208220,-21.915075,-0.233471,-17.351926
37.600000,6.263230,43.192350,-0.208774,-21.997683,-0.234172,-17.405132
37.700000,6.279880,43.297680,-0.209329,-22.051327,-0.234874,-17.435338
37.800000,6.296560,43.445270,-0.209885,-22.126494,-0.235577,-17.482468
37.900000,6.313250,43.593560,-0.210442,-22.202018,-0.236282,-17.529788
38.000000,6.329890,43.753160,-0.210996,-22.283301,-0.236984,-17.581607
38.100000,6.346580,43.891570,-0.211553,-22.353793,-0.237690,-17.624789
38.200000,6.363250,44.071070,-0.212108,-22.445212,-0.238395,-17.684395
38.300000,6.379930,44.202800,-0.212664,-22.512301,-0.239101,-17.724738
38.400000,6.396540,44.362580,-0.213218,-22.593676,-0.239804,-17.776298
38.500000,6.413200,44.491080,-0.213773,-22.659121,-0.240510,-17.815205
38.600000,6.429940,44.659130,-0.214331,-22.744708,-0.241220,-17.869805
38.700000,6.446600,44.809260,-0.214887,-22.821169,-0.241927,-17.917204
38.800000,6.463230,44.921190,-0.215441,-22.878174,-0.242634,-17.949277
38.900000,6.479890,45.110100,-0.215996,-22.974385,-0.243342,-18.012002
39.000000,6.496570,45.237920,-0.216552,-23.039483,-0.244051,-18.050230
39.100000,6.513270,45.404920,-0.217109,-23.124536,-0.244762,-18.103991
39.200000,6.529990,45.562370,-0.217666,-23.204724,-0.245474,-18.153837
39.300000,6.546590,45.666800,-0.218220,-23.257910,-0.246181,-18.182577
39.400000,6.563260,45.811810,-0.218775,-23.331763,-0.246893,-18.227349
39.500000,6.579970,45.991810,-0.219332,-23.423436,-0.247606,-18.285920
39.600000,6.596640,46.132620,-0.219888,-23.495150,-0.248318,-18.328849
39.700000,6.613210,46.273820,-0.220440,-23.567063,-0.249026,-18.371932
39.800000,6.629850,46.431400,-0.220995,-23.647318,-0.249738,-18.421379
39.900000,6.646560,46.585830,-0.221552,-23.725968,-0.250453,-18.469433
40.000000,6.663180,46.778640,-0.222106,-23.824166,-0.251165,-18.532676
40.100000,6.679890,46.867710,-0.222663,-23.869529,-0.251881,-18.554668
40.200000,6.696560,47.052940,-0.223219,-23.963866,-0.252596,-18.614683
40.300000,6.713230,47.235140,-0.223774,-24.056659,-0.253312,-18.673396
40.400000,6.729900,47.351990,-0.224330,-24.116170,-0.254028,-18.706190
40.500000,6.746580,47.475230,-0.224886,-24.178936,-0.254745,-18.741432
40.600000,6.763220,47.641820,-0.225441,-24.263780,-0.255461,-18.793737
40.700000,6.779940,47.799740,-0.225998,-24.344208,-0.256181,-18.842465
40.800000,6.796650,47.956410,-0.226555,-24.423999,-0.256901,-18.890620
40.900000,6.813320,48.115970,-0.227111,-24.505262,-0.257619,-18.939856
41.000000,6.829900,48.252590,-0.227663,-24.574842,-0.258335,-18.980052
41.100000,6.846560,48.438710,-0.228219,-24.669632,-0.259054,-19.039562
41.200000,6.863270,48.559070,-0.228776,-24.730931,-0.259776,-19.073096
41.300000,6.879960,48.775130,-0.229332,-24.840970,-0.260498,-19.144140
41.400000,6.896580,48.900420,-0.229886,-24.904779,-0.261217,-19.179519
41.500000,6.913210,49.057090,-0.230440,-24.984571,-0.261937,-19.227118
41.600000,6.929920,49.186130,-0.230997,-25.050290,-0.262661,-19.263740
41.700000,6.946620,49.365500,-0.231554,-25.141643,-0.263385,-19.319995
41.800000,6.963310,49.470330,-0.232110,-25.195032,-0.264109,-19.347005
41.900000,6.979930,49.621540,-0.232664,-25.272043,-0.264831,-19.392140
42.000000,6.996560,49.831200,-0.233219,-25.378822,-0.265554,-19.460007
42.100000,7.013250,49.967180,-0.233775,-25.448076,-0.266279,-19.498952
42.200000,7.029960,50.103620,-0.234332,-25.517564,-0.267007,-19.537982
42.300000,7.046540,50.299020,-0.234885,-25.617081,-0.267729,-19.600021
42.400000,7.063230,50.442360,-0.235441,-25.690083,-0.268456,-19.641584
42.500000,7.079920,50.610470,-0.235997,-25.775701,-0.269184,-19.692704
42.600000,7.096600,50.772210,-0.236553,-25.858074,-0.269912,-19.741261
42.700000,7.113250,50.911220,-0.237108,-25.928871,-0.270639,-19.780920
42.800000,7.129950,51.074440,-0.237665,-26.011999,-0.271369,-19.829857
42.900000,7.146620,51.219830,-0.238221,-26.086045,-0.272098,-19.871810
43.000000,7.163280,51.406910,-0.238776,-26.181324,-0.272828,-19.929852
43.100000,7.179980,51.536430,-0.239333,-26.247288,-0.273559,-19.965455
43.200000,7.196520,51.717150,-0.239884,-26.339328,-0.274284,-20.020945
43.300000,7.213240,51.901790,-0.240441,-26.433365,-0.275018,-20.077691
43.400000,7.229930,52.029830,-0.240998,-26.498575,-0.275750,-20.112480
43.500000,7.246560,52.156580,-0.241552,-26.563128,-0.276481,-20.146751
43.600000,7.263200,52.367960,-0.242107,-26.670783,-0.277213,-20.213609
43.700000,7.279910,52.522580,-0.242664,-26.749530,-0.277948,-20.258391
43.800000,7.296560,52.666970,-0.243219,-26.823068,-0.278681,-20.299197
43.900000,7.313260,52.829860,-0.243775,-26.906027,-0.279417,-20.347001
44.000000,7.329870,52.989580,-0.244329,-26.987371,-0.280149,-20.393574
44.100000,7.346540,53.164440,-0.244885,-27.076427,-0.280885,-20.445825
44.200000,7.363230,53.263650,-0.245441,-27.126954,-0.281622,-20.468887
44.300000,7.379910,53.475190,-0.245997,-27.234691,-0.282359,-20.535038
44.400000,7.396610,53.616350,-0.246554,-27.306583,-0.283097,-20.574045
44.500000,7.413240,53.758400,-0.247108,-27.378928,-0.283833,-20.613376
44.600000,7.429880,53.957800,-0.247663,-27.480482,-0.284570,-20.674592
44.700000,7.446550,54.092570,-0.248218,-27.549120,-0.285309,-20.710923
44.800000,7.463270,54.266580,-0.248776,-27.637742,-0.286051,-20.762144
44.900000,7.479870,54.399520,-0.249329,-27.705448,-0.286788,-20.797676
45.000000,7.496540,54.575470,-0.249885,-27.795059,-0.287528,-20.849500
45.100000,7.513260,54.750800,-0.250442,-27.884353,-0.288272,-20.900940
45.200000,7.529950,54.884580,-0.250998,-27.952487,-0.289014,-20.936459
45.300000,7.546570,55.045480,-0.251552,-28.034433,-0.289754,-20.982306
45.400000,7.563230,55.231090,-0.252108,-28.128963,-0.290496,-21.037436
45.500000,7.579920,55.408250,-0.252664,-28.219190,-0.291240,-21.089217
45.600000,7.596580,55.561610,-0.253219,-28.297296,-0.291984,-21.131873
45.700000,7.613270,55.732430,-0.253776,-28.384294,-0.292729,-21.181051
45.800000,7.629870,55.862850,-0.254329,-28.450716,-0.293471,-21.214874
45.900000,7.646530,56.024440,-0.254884,-28.533013,-0.294216,-21.260395
46.000000,7.663260,56.199600,-0.255442,-28.622221,-0.294965,-21.310904
46.100000,7.679990,56.371270,-0.256000,-28.709652,-0.295714,-21.359991
46.200000,7.696580,56.539900,-0.256553,-28.795535,-0.296457,-21.407963
46.300000,7.713250,56.699210,-0.257108,-28.876671,-0.297205,-21.452238
46.400000,7.729970,56.879060,-0.257666,-28.968267,-0.297956,-21.504139
46.500000,7.746640,57.027680,-0.258221,-29.043959,-0.298704,-21.544189
46.600000,7.763260,57.198860,-0.258775,-29.131140,-0.299452,-21.592720
46.700000,7.779860,57.390620,-0.259329,-29.228803,-0.300198,-21.648936
46.800000,7.796530,57.492280,-0.259884,-29.280578,-0.300949,-21.671014
46.900000,7.813190,57.701670,-0.260440,-29.387219,-0.301699,-21.733622
47.000000,7.829930,57.869250,-0.260998,-29.472567,-0.302454,-21.780296
47.100000,7.846580,57.993700,-0.261553,-29.535949,-0.303205,-21.810743
47.200000,7.863290,58.173580,-0.262110,-29.627561,-0.303960,-21.861891
47.300000,7.879940,58.376790,-0.262665,-29.731055,-0.304712,-21.921757
47.400000,7.896650,58.535330,-0.263222,-29.811799,-0.305468,-21.964687
47.500000,7.913260,58.706710,-0.263775,-29.899082,-0.306220,-22.012442
47.600000,7.929920,58.881700,-0.264331,-29.988204,-0.306975,-22.061402
47.700000,7.946650,59.049390,-0.264888,-30.073607,-0.307733,-22.107460
47.800000,7.963310,59.201490,-0.265444,-30.151071,-0.308489,-22.147660
47.900000,7.979950,59.398890,-0.265998,-30.251606,-0.309244,-22.204729
48.000000,7.996550,59.515350,-0.266552,-30.310919,-0.309998,-22.231493
48.100000,8.013250,59.602430,-0.267108,-30.355268,-0.310757,-22.247123
48.200000,8.029890,59.841270,-0.267663,-30.476909,-0.311514,-22.319368
48.300000,8.046560,59.976960,-0.268219,-30.546015,-0.312274,-22.353004
48.400000,8.063170,60.177130,-0.268772,-30.647961,-0.313030,-22.410637
48.500000,8.079900,60.327420,-0.269330,-30.724503,-0.313793,-22.449472
48.600000,8.096590,60.534630,-0.269886,-30.830034,-0.314555,-22.509429
48.700000,8.113260,60.654380,-0.270442,-30.891022,-0.315316,-22.536792
48.800000,8.129940,60.928880,-0.270998,-31.030824,-0.316079,-22.621533
48.900000,8.146580,61.060700,-0.271553,-31.097959,-0.316840,-22.653225
49.000000,8.163260,61.204870,-0.272109,-31.171384,-0.317604,-22.689380
49.100000,8.179950,61.421670,-0.272665,-31.281800,-0.318368,-22.752348
49.200000,8.196620,61.564450,-0.273221,-31.354517,-0.319132,-22.787815
49.300000,8.213230,61.736740,-0.273774,-31.442263,-0.319894,-22.834179
49.400000,8.229900,61.923530,-0.274330,-31.537395,-0.320660,-22.885741
49.500000,8.246600,62.145200,-0.274887,-31.650290,-0.321427,-22.950048
49.600000,8.263250,62.287230,-0.275442,-31.722626,-0.322193,-22.984893
49.700000,8.279930,62.486980,-0.275998,-31.824358,-0.322961,-23.040909
49.800000,8.296580,62.605420,-0.276553,-31.884679,-0.323728,-23.066886
49.900000,8.313260,62.806990,-0.277109,-31.987337,-0.324496,-23.123369
50.000000,8.329940,63.000680,-0.277665,-32.085983,-0.325266,-23.176839
50.100000,8.346580,63.177990,-0.278219,-32.176286,-0.326034,-23.224221
50.200000,8.363150,63.350020,-0.278772,-32.263900,-0.326800,-23.269639
50.300000,8.379900,63.499710,-0.279330,-32.340137,-0.327574,-23.306566
50.400000,8.396600,63.739580,-0.279887,-32.462302,-0.328347,-23.376536
50.500000,8.413260,63.889230,-0.280442,-32.538518,-0.329118,-23.413351
50.600000,8.429900,64.047120,-0.280997,-32.618930,-0.329889,-23.453120
50.700000,8.446530,64.208160,-0.281551,-32.700947,-0.330661,-23.493963
50.800000,8.463270,64.447060,-0.282109,-32.822618,-0.331438,-23.563062
50.900000,8.479920,64.582440,-0.282664,-32.891567,-0.332211,-23.594305
51.000000,8.496560,64.787980,-0.283219,-32.996247,-0.332984,-23.651094
51.100000,8.513210,64.936590,-0.283774,-33.071934,-0.333759,-23.686990
51.200000,8.529910,65.158520,-0.284330,-33.184962,-0.334537,-23.749471
51.300000,8.546590,65.342290,-0.284886,-33.278555,-0.335314,-23.797950
51.400000,8.563290,65.477080,-0.285443,-33.347203,-0.336093,-23.828477
51.500000,8.579910,65.716130,-0.285997,-33.468950,-0.336868,-23.896931
51.600000,8.596560,65.887050,-0.286552,-33.555999,-0.337646,-23.940460
51.700000,8.613250,66.064810,-0.287108,-33.646531,-0.338426,-23.986332
51.800000,8.629920,66.247580,-0.287664,-33.739615,-0.339206,-24.033943
51.900000,8.646530,66.428180,-0.288218,-33.831594,-0.339983,-24.080731
52.000000,8.663230,66.618970,-0.288774,-33.928763,-0.340766,-24.131007
52.100000,8.679940,66.779150,-0.289331,-34.010342,-0.341549,-24.170084
52.200000,8.696580,67.002590,-0.289886,-34.124139,-0.342330,-24.232029
52.300000,8.713210,67.141870,-0.290440,-34.195074,-0.343111,-24.263445
52.400000,8.729910,67.384660,-0.290997,-34.318726,-0.343896,-24.332079
52.500000,8.746560,67.518370,-0.291552,-34.386823,-0.344679,-24.361276
52.600000,8.763270,67.704260,-0.292109,-34.481496,-0.345465,-24.409141
52.700000,8.779980,67.880320,-0.292666,-34.571163,-0.346252,-24.453359
52.800000,8.796580,68.106670,-0.293219,-34.686442,-0.347035,-24.515707
52.900000,8.813240,68.305800,-0.293775,-34.787858,-0.347821,-24.568067
53.000000,8.829980,68.491570,-0.294333,-34.882470,-0.348611,-24.615420
53.100000,8.846650,68.672180,-0.294888,-34.974454,-0.349399,-24.660896
53.200000,8.863260,68.852000,-0.295442,-35.066036,-0.350185,-24.706056
53.300000,8.879940,69.000770,-0.295998,-35.141804,-0.350974,-24.739900
53.400000,8.896610,69.228950,-0.296554,-35.258015,-0.351764,-24.802121
53.500000,8.913280,69.410890,-0.297109,-35.350676,-0.352554,-24.847660
53.600000,8.929910,69.551370,-0.297664,-35.422222,-0.353343,-24.878313
53.700000,8.946540,69.798860,-0.298218,-35.548267,-0.354132,-24.947134
53.800000,8.963220,69.952220,-0.298774,-35.626373,-0.354925,-24.982139
53.900000,8.979870,70.177180,-0.299329,-35.740944,-0.355717,-25.042643
54.000000,8.996590,70.343130,-0.299886,-35.825462,-0.356513,-25.081896
54.100000,9.013270,70.520200,-0.300442,-35.915643,-0.357307,-25.125063
54.200000,9.029910,70.733970,-0.300997,-36.024515,-0.358100,-25.181244
54.300000,9.046610,70.917980,-0.301554,-36.118231,-0.358897,-25.226646
54.400000,9.063290,71.122540,-0.302110,-36.222412,-0.359693,-25.279271
54.500000,9.079880,71.294090,-0.302663,-36.309782,-0.360486,-25.320166
54.600000,9.096570,71.491400,-0.303219,-36.410271,-0.361284,-25.369985
54.700000,9.113320,71.668660,-0.303777,-36.500549,-0.362086,-25.412509
54.800000,9.129980,71.887550,-0.304333,-36.612029,-0.362884,-25.469792
54.900000,9.146590,72.070430,-0.304886,-36.705169,-0.363680,-25.514264
55.000000,9.163250,72.242570,-0.305442,-36.792839,-0.364479,-25.554773
55.100000,9.179890,72.469090,-0.305996,-36.908204,-0.365278,-25.614429
55.200000,9.196570,72.666450,-0.306552,-37.008719,-0.366080,-25.663610
55.300000,9.213280,72.897990,-0.307109,-37.126641,-0.366883,-25.724703
55.400000,9.229920,73.054890,-0.307664,-37.206550,-0.367684,-25.759434
55.500000,9.246540,73.237740,-0.308218,-37.299675,-0.368484,-25.803244
55.600000,9.263260,73.439400,-0.308775,-37.402379,-0.369290,-25.853447
55.700000,9.279960,73.635090,-0.309332,-37.502043,-0.370096,-25.901461
55.800000,9.296540,73.800800,-0.309885,-37.586439,-0.370897,-25.938978
55.900000,9.313230,74.013660,-0.310441,-37.694848,-0.371703,-25.992821
56.000000,9.329920,74.232910,-0.310997,-37.806511,-0.372510,-26.048787
56.100000,9.346620,74.399110,-0.311554,-37.891156,-0.373318,-26.086014
56.200000,9.363260,74.605060,-0.312109,-37.996045,-0.374124,-26.137150
56.300000,9.379900,74.823130,-0.312663,-38.107107,-0.374931,-26.192412
56.400000,9.396560,75.029800,-0.313219,-38.212363,-0.375739,-26.243538
56.500000,9.413240,75.243450,-0.313775,-38.321174,-0.376549,-26.296961
56.600000,9.429940,75.411980,-0.314331,-38.407006,-0.377361,-26.334481
56.700000,9.446590,75.588640,-0.314886,-38.496978,-0.378171,-26.374806
