Repository: abubakardawood/tissue-phantom-material-database

Title:
A Database of Silicone Phantom Materials for Modeling Human Tissue Mechanics Across Varying Stiffnesses

Description:
This dataset contains processed mechanical compression test data for soft silicone phantoms
fabricated using Ecoflex (Smooth-On) with varying base materials and thinner concentrations.
The dataset provides force–compression measurements together with derived engineering and
true stress–strain quantities, intended for mechanical characterization, constitutive model
fitting, and the design of tissue-equivalent phantoms.

All files in this dataset are processed outputs generated from raw experimental measurements.
The raw data files are not included in this archive.

File: data/EF50_25T/EF50_25T_B5.csv (part 1 of 2)
EF50_25T_B_sample_5
Compression test;
Cylinder Diameter: 50mm;
Cylinder Height: 30mm;
Speed (mm/min): 10;
Machine: INSTRON 5900;
Load cell: 10kN;
Time (s),Compression (mm),Load (N),Engineering Strain [-],Engineering Stress (kPa),True Strain [-],True Stress (kPa)
0.000000,0.000000,-0.020170,-0.000000,0.010272,0.000000,0.010272
0.100000,0.007940,-0.007430,-0.000265,0.003784,-0.000265,0.003783
0.200000,0.028180,0.107110,-0.000939,-0.054551,-0.000940,-0.054499
0.300000,0.046390,0.179330,-0.001546,-0.091332,-0.001548,-0.091191
0.400000,0.063250,0.241510,-0.002108,-0.123000,-0.002111,-0.122741
0.500000,0.079870,0.305150,-0.002662,-0.155412,-0.002666,-0.154998
0.600000,0.096610,0.369430,-0.003220,-0.188149,-0.003226,-0.187543
0.700000,0.113300,0.506680,-0.003777,-0.258050,-0.003784,-0.257075
0.800000,0.130010,0.592350,-0.004334,-0.301681,-0.004343,-0.300374
0.900000,0.146630,0.703800,-0.004888,-0.358442,-0.004900,-0.356690
1.000000,0.163280,0.761820,-0.005443,-0.387992,-0.005458,-0.385880
1.100000,0.179970,0.880060,-0.005999,-0.448211,-0.006017,-0.445522
1.200000,0.196640,1.004750,-0.006555,-0.511715,-0.006576,-0.508361
1.300000,0.213310,1.061670,-0.007110,-0.540704,-0.007136,-0.536860
1.400000,0.229890,1.171650,-0.007663,-0.596716,-0.007693,-0.592144
1.500000,0.246610,1.290940,-0.008220,-0.657470,-0.008254,-0.652066
1.600000,0.263350,1.387340,-0.008778,-0.706566,-0.008817,-0.700364
1.700000,0.279990,1.471590,-0.009333,-0.749475,-0.009377,-0.742480
1.800000,0.296550,1.585490,-0.009885,-0.807483,-0.009934,-0.799501
1.900000,0.313250,1.676810,-0.010442,-0.853992,-0.010497,-0.845075
2.000000,0.329930,1.752130,-0.010998,-0.892352,-0.011059,-0.882539
2.100000,0.346640,1.873280,-0.011555,-0.954054,-0.011622,-0.943030
2.200000,0.363290,1.962710,-0.012110,-0.999600,-0.012184,-0.987495
2.300000,0.379940,2.074120,-0.012665,-1.056341,-0.012746,-1.042962
2.400000,0.396620,2.205640,-0.013221,-1.123323,-0.013309,-1.108472
2.500000,0.413310,2.320700,-0.013777,-1.181923,-0.013873,-1.165639
2.600000,0.430000,2.398800,-0.014333,-1.221699,-0.014437,-1.204188
2.700000,0.446580,2.456340,-0.014886,-1.251004,-0.014998,-1.232381
2.800000,0.463250,2.604210,-0.015442,-1.326313,-0.015562,-1.305833
2.900000,0.479940,2.685230,-0.015998,-1.367576,-0.016127,-1.345698
3.000000,0.496620,2.779450,-0.016554,-1.415562,-0.016693,-1.392129
3.100000,0.513210,2.882900,-0.017107,-1.468249,-0.017255,-1.443132
3.200000,0.529870,2.969320,-0.017662,-1.512262,-0.017820,-1.485552
3.300000,0.546560,3.088870,-0.018219,-1.573149,-0.018387,-1.544488
3.400000,0.563190,3.173700,-0.018773,-1.616352,-0.018951,-1.586008
3.500000,0.579870,3.280830,-0.019329,-1.670913,-0.019518,-1.638616
3.600000,0.596550,3.379360,-0.019885,-1.721094,-0.020085,-1.686870
3.700000,0.613270,3.467660,-0.020442,-1.766065,-0.020654,-1.729962
3.800000,0.629970,3.614590,-0.020999,-1.840896,-0.021223,-1.802239
3.900000,0.646620,3.721430,-0.021554,-1.895309,-0.021790,-1.854457
4.000000,0.663210,3.775480,-0.022107,-1.922836,-0.022355,-1.880328
4.100000,0.679860,3.853350,-0.022662,-1.962495,-0.022923,-1.918021
4.200000,0.696610,3.979620,-0.023220,-2.026804,-0.023494,-1.979741
4.300000,0.713290,4.080750,-0.023776,-2.078309,-0.024064,-2.028894
4.400000,0.729950,4.168760,-0.024332,-2.123132,-0.024633,-2.071473
4.500000,0.746560,4.274820,-0.024885,-2.177148,-0.025200,-2.122969
4.600000,0.763260,4.391210,-0.025442,-2.236425,-0.025771,-2.179526
4.700000,0.779910,4.499990,-0.025997,-2.291826,-0.026341,-2.232245
4.800000,0.796570,4.588810,-0.026552,-2.337062,-0.026911,-2.275007
4.900000,0.813220,4.681550,-0.027107,-2.384294,-0.027482,-2.319662
5.000000,0.829920,4.822450,-0.027664,-2.456054,-0.028054,-2.388109
5.100000,0.846620,4.924980,-0.028221,-2.508272,-0.028627,-2.437487
5.200000,0.863300,5.018300,-0.028777,-2.555799,-0.029199,-2.482252
5.300000,0.879900,5.110510,-0.029330,-2.602761,-0.029769,-2.526422
5.400000,0.896550,5.212220,-0.029885,-2.654562,-0.030341,-2.575230
5.500000,0.913300,5.304590,-0.030443,-2.701606,-0.030916,-2.619360
5.600000,0.929970,5.432720,-0.030999,-2.766862,-0.031490,-2.681092
5.700000,0.946590,5.515830,-0.031553,-2.809189,-0.032062,-2.720551
5.800000,0.963260,5.590280,-0.032109,-2.847106,-0.032635,-2.755689
5.900000,0.979980,5.695260,-0.032666,-2.900572,-0.033211,-2.805822
6.000000,0.996660,5.831200,-0.033222,-2.969806,-0.033786,-2.871143
6.100000,1.013280,5.925920,-0.033776,-3.018046,-0.034360,-2.916109
6.200000,1.029930,6.071360,-0.034331,-3.092118,-0.034934,-2.985963
6.300000,1.046640,6.148430,-0.034888,-3.131370,-0.035511,-3.022122
6.400000,1.063290,6.207250,-0.035443,-3.161326,-0.036086,-3.049280
6.500000,1.079980,6.340090,-0.035999,-3.228981,-0.036663,-3.112740
6.600000,1.096570,6.440680,-0.036552,-3.280211,-0.037237,-3.160312
6.700000,1.113210,6.534270,-0.037107,-3.327876,-0.037813,-3.204389
6.800000,1.129890,6.650930,-0.037663,-3.387291,-0.038391,-3.259715
6.900000,1.146580,6.714000,-0.038219,-3.419412,-0.038969,-3.288724
7.000000,1.163250,6.857100,-0.038775,-3.492292,-0.039547,-3.356879
7.100000,1.179860,6.969010,-0.039329,-3.549288,-0.040123,-3.409699
7.200000,1.196620,7.062420,-0.039887,-3.596861,-0.040705,-3.453392
7.300000,1.213320,7.176710,-0.040444,-3.655068,-0.041285,-3.507243
7.400000,1.229910,7.262400,-0.040997,-3.698710,-0.041861,-3.547074
7.500000,1.246570,7.352980,-0.041552,-3.744842,-0.042440,-3.589235
7.600000,1.263240,7.463910,-0.042108,-3.801338,-0.043020,-3.641271
7.700000,1.279920,7.593090,-0.042664,-3.867129,-0.043601,-3.702142
7.800000,1.296620,7.688330,-0.043221,-3.915634,-0.044182,-3.746398
7.900000,1.313280,7.790270,-0.043776,-3.967552,-0.044763,-3.793868
8.000000,1.329920,7.883950,-0.044331,-4.015263,-0.045343,-3.837263
8.100000,1.346600,7.982400,-0.044887,-4.065403,-0.045925,-3.882921
8.200000,1.363280,8.127240,-0.045443,-4.139169,-0.046508,-3.951074
8.300000,1.379870,8.194730,-0.045996,-4.173542,-0.047087,-3.981577
8.400000,1.396510,8.282990,-0.046550,-4.218492,-0.047669,-4.022120
8.500000,1.413250,8.418480,-0.047108,-4.287497,-0.048254,-4.085520
8.600000,1.429930,8.510380,-0.047664,-4.334301,-0.048838,-4.127709
8.700000,1.446540,8.625320,-0.048218,-4.392839,-0.049419,-4.181025
8.800000,1.463200,8.721650,-0.048773,-4.441900,-0.050003,-4.225254
8.900000,1.479880,8.790770,-0.049329,-4.477102,-0.050588,-4.256250
9.000000,1.496600,8.884280,-0.049887,-4.524727,-0.051174,-4.299003
9.100000,1.513290,8.978490,-0.050443,-4.572707,-0.051760,-4.342046
9.200000,1.529930,9.097920,-0.050998,-4.633533,-0.052344,-4.397233
9.300000,1.546620,9.251850,-0.051554,-4.711929,-0.052930,-4.469010
9.400000,1.563280,9.305890,-0.052109,-4.739451,-0.053516,-4.492481
9.500000,1.580010,9.446820,-0.052667,-4.811226,-0.054105,-4.557833
9.600000,1.596610,9.530000,-0.053220,-4.853589,-0.054689,-4.595280
9.700000,1.613240,9.583680,-0.053775,-4.880928,-0.055275,-4.618458
9.800000,1.629940,9.718570,-0.054331,-4.949627,-0.055863,-4.680707
9.900000,1.646630,9.821640,-0.054888,-5.002120,-0.056451,-4.727565
10.000000,1.663260,9.909120,-0.055442,-5.046673,-0.057038,-4.766876
10.100000,1.679880,10.009710,-0.055996,-5.097903,-0.057625,-4.812441
10.200000,1.696600,10.120500,-0.056553,-5.154328,-0.058215,-4.862834
10.300000,1.713230,10.200540,-0.057108,-5.195092,-0.058803,-4.898413
10.400000,1.729930,10.319010,-0.057664,-5.255429,-0.059394,-4.952378
10.500000,1.746580,10.455350,-0.058219,-5.324866,-0.059983,-5.014856
10.600000,1.763260,10.519130,-0.058775,-5.357349,-0.060573,-5.042469
10.700000,1.779960,10.603730,-0.059332,-5.400435,-0.061165,-5.080017
10.800000,1.796670,10.748500,-0.059889,-5.474166,-0.061757,-5.146324
10.900000,1.813240,10.827400,-0.060441,-5.514350,-0.062345,-5.181055
11.000000,1.829830,10.950890,-0.060994,-5.577242,-0.062934,-5.237062
11.100000,1.846570,11.051400,-0.061552,-5.628432,-0.063528,-5.281989
11.200000,1.863290,11.130510,-0.062110,-5.668722,-0.064122,-5.316640
11.300000,1.879910,11.250090,-0.062664,-5.729624,-0.064713,-5.370585
11.400000,1.896550,11.296450,-0.063218,-5.753235,-0.065305,-5.389525
11.500000,1.913250,11.407310,-0.063775,-5.809695,-0.065899,-5.439182
11.600000,1.929880,11.495870,-0.064329,-5.854799,-0.066492,-5.478163
11.700000,1.946590,11.617580,-0.064886,-5.916785,-0.067087,-5.532866
11.800000,1.963220,11.716130,-0.065441,-5.966976,-0.067680,-5.576493
11.900000,1.979870,11.825790,-0.065996,-6.022825,-0.068274,-5.625345
12.000000,1.996550,11.892970,-0.066552,-6.057040,-0.068870,-5.653934
12.100000,2.013230,12.009790,-0.067108,-6.116536,-0.069465,-5.706069
12.200000,2.029900,12.079490,-0.067663,-6.152034,-0.070061,-5.735767
12.300000,2.046510,12.167460,-0.068217,-6.196836,-0.070655,-5.774107
12.400000,2.063220,12.254110,-0.068774,-6.240967,-0.071253,-5.811751
12.500000,2.079910,12.379850,-0.069330,-6.305006,-0.071851,-5.867878
12.600000,2.096590,12.478320,-0.069886,-6.355156,-0.072448,-5.911018
12.700000,2.113190,12.606790,-0.070440,-6.420585,-0.073044,-5.968322
12.800000,2.129910,12.687970,-0.070997,-6.461930,-0.073643,-6.003152
12.900000,2.146600,12.795940,-0.071553,-6.516919,-0.074242,-6.050611
13.000000,2.163300,12.883500,-0.072110,-6.561513,-0.074842,-6.088362
13.100000,2.179890,12.995130,-0.072663,-6.618365,-0.075438,-6.137455
13.200000,2.196550,13.063220,-0.073218,-6.653043,-0.076037,-6.165919
13.300000,2.213250,13.174690,-0.073775,-6.709815,-0.076638,-6.214798
13.400000,2.229970,13.279440,-0.074332,-6.763163,-0.077240,-6.260442
13.500000,2.246620,13.376130,-0.074887,-6.812407,-0.077840,-6.302244
13.600000,2.263210,13.426210,-0.075440,-6.837913,-0.078438,-6.322058
13.700000,2.279930,13.554070,-0.075998,-6.903031,-0.079041,-6.378417
13.800000,2.296610,13.659880,-0.076554,-6.956920,-0.079643,-6.424342
13.900000,2.313280,13.778420,-0.077109,-7.017292,-0.080245,-6.476193
14.000000,2.329900,13.863030,-0.077663,-7.060383,-0.080845,-6.512050
14.100000,2.346590,13.937980,-0.078220,-7.098555,-0.081448,-6.543308
14.200000,2.363270,14.044820,-0.078776,-7.152968,-0.082052,-6.589488
14.300000,2.379950,14.164980,-0.079332,-7.214165,-0.082655,-6.641853
14.400000,2.396610,14.239690,-0.079887,-7.252215,-0.083259,-6.672857
14.500000,2.413240,14.330760,-0.080441,-7.298596,-0.083861,-6.711487
14.600000,2.429930,14.404680,-0.080998,-7.336243,-0.084467,-6.742025
14.700000,2.446600,14.563320,-0.081553,-7.417038,-0.085071,-6.812154
14.800000,2.463260,14.611600,-0.082109,-7.441627,-0.085676,-6.830605
14.900000,2.479880,14.739860,-0.082663,-7.506949,-0.086280,-6.886405
15.000000,2.496590,14.833870,-0.083220,-7.554828,-0.086887,-6.926118
15.100000,2.513270,14.940290,-0.083776,-7.609027,-0.087494,-6.971576
15.200000,2.529920,15.034340,-0.084331,-7.656926,-0.088100,-7.011213
15.300000,2.546510,15.114560,-0.084884,-7.697782,-0.088704,-7.044366
15.400000,2.563200,15.031160,-0.085440,-7.655307,-0.089312,-7.001238
15.500000,2.579930,15.009490,-0.085998,-7.644270,-0.089922,-6.986881
15.600000,2.596590,15.077220,-0.086553,-7.678765,-0.090530,-7.014145
15.700000,2.613260,15.151850,-0.087109,-7.716774,-0.091138,-7.044576
15.800000,2.629880,15.260570,-0.087663,-7.772144,-0.091745,-7.090818
15.900000,2.646570,15.374460,-0.088219,-7.830148,-0.092355,-7.139380
16.000000,2.663260,15.473820,-0.088775,-7.880752,-0.092966,-7.181135
16.100000,2.679970,15.593830,-0.089332,-7.941872,-0.093577,-7.232406
16.200000,2.696610,15.699370,-0.089887,-7.995623,-0.094187,-7.276921
16.300000,2.713280,15.818700,-0.090443,-8.056398,-0.094797,-7.327756
16.400000,2.729950,15.967380,-0.090998,-8.132120,-0.095408,-7.392111
16.500000,2.746650,16.058870,-0.091555,-8.178715,-0.096021,-7.429913
16.600000,2.763220,16.206000,-0.092107,-8.253648,-0.096629,-7.493427
16.700000,2.779890,16.298230,-0.092663,-8.300620,-0.097241,-7.531460
16.800000,2.796590,16.434560,-0.093220,-8.370053,-0.097855,-7.589799
16.900000,2.813200,16.507980,-0.093773,-8.407445,-0.098466,-7.619051
17.000000,2.829850,16.649330,-0.094328,-8.479434,-0.099078,-7.679583
17.100000,2.846540,16.770830,-0.094885,-8.541314,-0.099693,-7.730874
17.200000,2.863270,16.873780,-0.095442,-8.593746,-0.100309,-7.773538
17.300000,2.879940,17.039410,-0.095998,-8.678100,-0.100924,-7.845020
17.400000,2.896610,17.137610,-0.096554,-8.728113,-0.101539,-7.885382
17.500000,2.913260,17.250410,-0.097109,-8.785562,-0.102153,-7.932407
17.600000,2.929960,17.342720,-0.097665,-8.832575,-0.102770,-7.969938
17.700000,2.946670,17.497100,-0.098222,-8.911200,-0.103387,-8.035921
17.800000,2.963310,17.542890,-0.098777,-8.934521,-0.104003,-8.051995
17.900000,2.979910,17.717680,-0.099330,-9.023540,-0.104617,-8.127229
18.000000,2.996540,17.834280,-0.099885,-9.082924,-0.105232,-8.175679
18.100000,3.013260,17.967960,-0.100442,-9.151007,-0.105852,-8.231861
18.200000,3.029940,18.080240,-0.100998,-9.208191,-0.106470,-8.278182
18.300000,3.046570,18.174540,-0.101552,-9.256217,-0.107087,-8.316227
18.400000,3.063250,18.308940,-0.102108,-9.324667,-0.107706,-8.372540
18.500000,3.079940,18.427770,-0.102665,-9.385186,-0.108326,-8.421659
18.600000,3.096590,18.556830,-0.103220,-9.450916,-0.108944,-8.475396
18.700000,3.113270,18.624830,-0.103776,-9.485548,-0.109565,-8.501179
18.800000,3.129920,18.801180,-0.104331,-9.575362,-0.110184,-8.576358
18.900000,3.146520,18.891490,-0.104884,-9.621357,-0.110802,-8.612230
19.000000,3.163240,19.041460,-0.105441,-9.697736,-0.111425,-8.675194
19.100000,3.179940,19.158060,-0.105998,-9.757120,-0.112047,-8.722885
19.200000,3.196540,19.286390,-0.106551,-9.822478,-0.112666,-8.775880
19.300000,3.213210,19.402820,-0.107107,-9.881775,-0.113289,-8.823368
19.400000,3.229900,19.499360,-0.107663,-9.930942,-0.113912,-8.861744
19.500000,3.246580,19.620830,-0.108219,-9.992807,-0.114535,-8.911392
19.600000,3.263220,19.745940,-0.108774,-10.056525,-0.115157,-8.962636
19.700000,3.279890,19.889280,-0.109330,-10.129527,-0.115781,-9.022069
19.800000,3.296580,19.960220,-0.109886,-10.165657,-0.116406,-9.048593
19.900000,3.313300,20.126840,-0.110443,-10.250515,-0.117032,-9.118414
20.000000,3.329960,20.225190,-0.110999,-10.300605,-0.117657,-9.157251
20.100000,3.346580,20.348970,-0.111553,-10.363645,-0.118280,-9.207553
20.200000,3.363230,20.488130,-0.112108,-10.434519,-0.118905,-9.264729
20.300000,3.379930,20.601490,-0.112664,-10.492253,-0.119532,-9.310150
20.400000,3.396640,20.706130,-0.113221,-10.545545,-0.120160,-9.351565
20.500000,3.413250,20.794560,-0.113775,-10.590582,-0.120784,-9.385639
20.600000,3.429880,20.936930,-0.114329,-10.663091,-0.121410,-9.443987
20.700000,3.446600,21.043360,-0.114887,-10.717295,-0.122040,-9.486021
20.800000,3.463290,21.162880,-0.115443,-10.778166,-0.122668,-9.533902
20.900000,3.479940,21.304290,-0.115998,-10.850186,-0.123296,-9.591586
21.000000,3.496600,21.387330,-0.116553,-10.892478,-0.123924,-9.622923
21.100000,3.513260,21.531250,-0.117109,-10.965776,-0.124553,-9.681588
21.200000,3.529920,21.663930,-0.117664,-11.033349,-0.125182,-9.735121
21.300000,3.546580,21.775770,-0.118219,-11.090309,-0.125812,-9.779220
21.400000,3.563230,21.889640,-0.118774,-11.148302,-0.126442,-9.824170
21.500000,3.579930,22.011920,-0.119331,-11.210579,-0.127073,-9.872809
21.600000,3.596590,22.137740,-0.119886,-11.274658,-0.127704,-9.922981
21.700000,3.613270,22.246230,-0.120442,-11.329912,-0.128336,-9.965311
21.800000,3.629880,22.405750,-0.120996,-11.411155,-0.128966,-10.030451
21.900000,3.646610,22.497370,-0.121554,-11.457816,-0.129600,-10.065077
22.000000,3.663290,22.654950,-0.122110,-11.538071,-0.130234,-10.129161
22.100000,3.679960,22.733710,-0.122665,-11.578183,-0.130867,-10.157942
22.200000,3.696610,22.869120,-0.123220,-11.647147,-0.131500,-10.211982
22.300000,3.713180,22.969610,-0.123773,-11.698326,-0.132130,-10.250393
22.400000,3.729890,23.090270,-0.124330,-11.759778,-0.132766,-10.297689
22.500000,3.746590,23.224030,-0.124886,-11.827901,-0.133401,-10.350758
22.600000,3.763310,23.351770,-0.125444,-11.892959,-0.134039,-10.401062
22.700000,3.779880,23.478780,-0.125996,-11.957644,-0.134670,-10.451029
22.800000,3.796570,23.611380,-0.126552,-12.025177,-0.135307,-10.503363
22.900000,3.813250,23.737650,-0.127108,-12.089486,-0.135944,-10.552811
23.000000,3.829970,23.845900,-0.127666,-12.144617,-0.136583,-10.594166
23.100000,3.846630,23.976440,-0.128221,-12.211101,-0.137219,-10.645381
23.200000,3.863260,24.068880,-0.128775,-12.258180,-0.137855,-10.679629
23.300000,3.879930,24.184310,-0.129331,-12.316968,-0.138493,-10.724002
23.400000,3.896630,24.320810,-0.129888,-12.386487,-0.139133,-10.777635
23.500000,3.913290,24.463550,-0.130443,-12.459184,-0.139771,-10.833970
23.600000,3.929870,24.586790,-0.130996,-12.521949,-0.140407,-10.881628
23.700000,3.946590,24.729600,-0.131553,-12.594682,-0.141049,-10.937814
23.800000,3.963230,24.811530,-0.132108,-12.636408,-0.141688,-10.967042
23.900000,3.979920,24.909710,-0.132664,-12.686411,-0.142329,-11.003381
24.000000,3.996550,25.066450,-0.133218,-12.766238,-0.142968,-11.065541
24.100000,4.013220,25.237800,-0.133774,-12.853506,-0.143609,-11.134041
24.200000,4.029910,25.258080,-0.134330,-12.863835,-0.144252,-11.135831
24.300000,4.046620,25.421360,-0.134887,-12.946992,-0.144896,-11.200607
24.400000,4.063270,25.560400,-0.135442,-13.017805,-0.145537,-11.254643
24.500000,4.079950,25.664230,-0.135998,-13.070685,-0.146181,-11.293094
24.600000,4.096660,25.813060,-0.136555,-13.146484,-0.146825,-11.351261
24.700000,4.113290,25.913150,-0.137110,-13.197459,-0.147468,-11.387960
24.800000,4.129950,26.076290,-0.137665,-13.280545,-0.148111,-11.452279
24.900000,4.146520,26.178670,-0.138217,-13.332687,-0.148752,-11.489879
25.000000,4.163180,26.348780,-0.138773,-13.419323,-0.149397,-11.557088
25.100000,4.179900,26.471340,-0.139330,-13.481743,-0.150044,-11.603332
25.200000,4.196570,26.541600,-0.139886,-13.517526,-0.150690,-11.626618
25.300000,4.213210,26.717840,-0.140440,-13.607284,-0.151335,-11.696273
25.400000,4.229940,26.789260,-0.140998,-13.643658,-0.151984,-11.719930
25.500000,4.246630,26.908110,-0.141554,-13.704188,-0.152632,-11.764301
25.600000,4.263250,27.004080,-0.142108,-13.753065,-0.153277,-11.798640
25.700000,4.279970,27.161860,-0.142666,-13.833422,-0.153927,-11.859867
25.800000,4.296530,27.328800,-0.143218,-13.918444,-0.154571,-11.925077
25.900000,4.313230,27.449150,-0.143774,-13.979737,-0.155221,-11.969810
26.000000,4.329900,27.540950,-0.144330,-14.026491,-0.155870,-12.002047
26.100000,4.346590,27.658410,-0.144886,-14.086313,-0.156521,-12.045398
26.200000,4.363200,27.797090,-0.145440,-14.156942,-0.157169,-12.097956
26.300000,4.379900,27.935620,-0.145997,-14.227494,-0.157820,-12.150328
26.400000,4.396560,28.080490,-0.146552,-14.301276,-0.158471,-12.205396
26.500000,4.413250,28.145650,-0.147108,-14.334462,-0.159123,-12.225743
26.600000,4.429920,28.312880,-0.147664,-14.419631,-0.159774,-12.290371
26.700000,4.446580,28.466030,-0.148219,-14.497630,-0.160426,-12.348801
26.800000,4.463260,28.597720,-0.148775,-14.564699,-0.161079,-12.397831
26.900000,4.479970,28.680840,-0.149332,-14.607032,-0.161734,-12.425730
27.000000,4.496640,28.828660,-0.149888,-14.682316,-0.162387,-12.481613
27.100000,4.513220,28.954400,-0.150441,-14.746355,-0.163037,-12.527903
27.200000,4.529910,29.079060,-0.150997,-14.809844,-0.163693,-12.573602
27.300000,4.546610,29.184030,-0.151554,-14.863304,-0.164348,-12.610716
27.400000,4.563290,29.406310,-0.152110,-14.976511,-0.165004,-12.698439
27.500000,4.579890,29.443190,-0.152663,-14.995294,-0.165657,-12.706067
27.600000,4.596520,29.594370,-0.153217,-15.072289,-0.166311,-12.762953
27.700000,4.613240,29.722670,-0.153775,-15.137632,-0.166970,-12.809847
27.800000,4.629910,29.873410,-0.154330,-15.214403,-0.167626,-12.866359
27.900000,4.646540,29.980290,-0.154885,-15.268836,-0.168282,-12.903928
28.000000,4.663220,30.112350,-0.155441,-15.336094,-0.168940,-12.952241
28.100000,4.679910,30.251200,-0.155997,-15.406810,-0.169599,-13.003394
28.200000,4.696580,30.340830,-0.156553,-15.452458,-0.170258,-13.033334
28.300000,4.713240,30.477910,-0.157108,-15.522272,-0.170916,-13.083599
28.400000,4.729870,30.612080,-0.157662,-15.590604,-0.171574,-13.132553
28.500000,4.746510,30.739110,-0.158217,-15.655300,-0.172233,-13.178366
28.600000,4.763240,30.863930,-0.158775,-15.718870,-0.172896,-13.223112
28.700000,4.779940,30.994080,-0.159331,-15.785155,-0.173558,-13.270085
28.800000,4.796570,31.139880,-0.159886,-15.859411,-0.174217,-13.323718
28.900000,4.813250,31.280790,-0.160442,-15.931176,-0.174879,-13.375151
29.000000,4.829970,31.400070,-0.160999,-15.991924,-0.175543,-13.417241
29.100000,4.846660,31.537330,-0.161555,-16.061830,-0.176207,-13.466956
29.200000,4.863250,31.655830,-0.162108,-16.122182,-0.176866,-13.508642
29.300000,4.879860,31.766270,-0.162662,-16.178428,-0.177527,-13.546813
29.400000,4.896560,31.923150,-0.163219,-16.258327,-0.178192,-13.604664
29.500000,4.913220,32.082130,-0.163774,-16.339295,-0.178856,-13.663343
29.600000,4.929930,32.155730,-0.164331,-16.376779,-0.179523,-13.685566
29.700000,4.946550,32.300160,-0.164885,-16.450336,-0.180186,-13.737923
29.800000,4.963190,32.447490,-0.165440,-16.525371,-0.180850,-13.791419
29.900000,4.979930,32.551350,-0.165998,-16.578266,-0.181519,-13.826313
30.000000,4.996650,32.700610,-0.166555,-16.654284,-0.182188,-13.880430
30.100000,5.013270,32.840820,-0.167109,-16.725692,-0.182852,-13.930679
30.200000,5.029900,32.957260,-0.167663,-16.784995,-0.183518,-13.970767
30.300000,5.046610,33.072960,-0.168220,-16.843920,-0.184188,-14.010430
30.400000,5.063300,33.220090,-0.168777,-16.918853,-0.184857,-14.063345
30.500000,5.079940,33.364170,-0.169331,-16.992232,-0.185524,-14.114915
30.600000,5.096600,33.470830,-0.169887,-17.046554,-0.186193,-14.150572
30.700000,5.113280,33.633630,-0.170443,-17.129467,-0.186863,-14.209875
30.800000,5.129940,33.762360,-0.170998,-17.195029,-0.187533,-14.254713
30.900000,5.146650,33.870430,-0.171555,-17.250068,-0.188205,-14.290733
31.000000,5.163270,33.971690,-0.172109,-17.301640,-0.188874,-14.323872
31.100000,5.179910,34.139500,-0.172664,-17.387105,-0.189544,-14.384983
31.200000,5.196630,34.275040,-0.173221,-17.456135,-0.190218,-14.432365
31.300000,5.213310,34.397360,-0.173777,-17.518432,-0.190891,-14.474131
31.400000,5.229930,34.564100,-0.174331,-17.603352,-0.191561,-14.534542
31.500000,5.246610,34.666430,-0.174887,-17.655468,-0.192235,-14.567756
31.600000,5.263310,34.790360,-0.175444,-17.718585,-0.192910,-14.609971
31.700000,5.279940,34.942630,-0.175998,-17.796135,-0.193582,-14.664051
31.800000,5.296550,35.094750,-0.176552,-17.873609,-0.194254,-14.717994
31.900000,5.313180,35.240680,-0.177106,-17.947931,-0.194928,-14.769245
32.000000,5.329880,35.342620,-0.177663,-17.999849,-0.195605,-14.801947
32.100000,5.346610,35.523670,-0.178220,-18.092057,-0.196283,-14.867684
32.200000,5.363290,35.659170,-0.178776,-18.161066,-0.196960,-14.914297
32.300000,5.379920,35.779040,-0.179331,-18.222115,-0.197635,-14.954331
32.400000,5.396580,35.848290,-0.179886,-18.257384,-0.198312,-14.973136
32.500000,5.413300,36.053500,-0.180443,-18.361897,-0.198992,-15.048615
32.600000,5.429980,36.170090,-0.180999,-18.421276,-0.199670,-15.087037
32.700000,5.446610,36.361570,-0.181554,-18.518796,-0.200347,-15.156640
32.800000,5.463190,36.473990,-0.182106,-18.576051,-0.201023,-15.193234
32.900000,5.479880,36.588470,-0.182663,-18.634355,-0.201703,-15.230554
33.000000,5.496550,36.781220,-0.183218,-18.732522,-0.202383,-15.300380
33.100000,5.513200,36.864640,-0.183773,-18.775007,-0.203063,-15.324661
33.200000,5.529880,37.007260,-0.184329,-18.847643,-0.203745,-15.373469
33.300000,5.546530,37.155430,-0.184884,-18.923105,-0.204425,-15.424519
33.400000,5.563210,37.304030,-0.185440,-18.998786,-0.205108,-15.475645
33.500000,5.579910,37.433980,-0.185997,-19.064969,-0.205791,-15.518942
33.600000,5.596530,37.578910,-0.186551,-19.138782,-0.206472,-15.568423
33.700000,5.613220,37.716370,-0.187107,-19.208790,-0.207156,-15.614684
33.800000,5.629930,37.838490,-0.187664,-19.270985,-0.207842,-15.654508
33.900000,5.646640,37.995410,-0.188221,-19.350903,-0.208528,-15.708651
34.000000,5.663240,38.109870,-0.188775,-19.409197,-0.209209,-15.745233
34.100000,5.679900,38.298170,-0.189330,-19.505098,-0.209894,-15.812198
34.200000,5.696590,38.421670,-0.189886,-19.567996,-0.210581,-15.852301
34.300000,5.713280,38.552860,-0.190443,-19.634810,-0.211268,-15.895505
34.400000,5.729960,38.672210,-0.190999,-19.695595,-0.211955,-15.933762
34.500000,5.746560,38.826820,-0.191552,-19.774337,-0.212639,-15.986523
34.600000,5.763220,38.952720,-0.192107,-19.838457,-0.213326,-16.027344
34.700000,5.779930,39.129740,-0.192664,-19.928613,-0.214016,-16.089080
34.800000,5.796640,39.261570,-0.193221,-19.995753,-0.214706,-16.132147
34.900000,5.813220,39.418000,-0.193774,-20.075423,-0.215391,-16.185328
35.000000,5.829890,39.569130,-0.194330,-20.152392,-0.216081,-16.236185
35.100000,5.846590,39.682370,-0.194886,-20.210065,-0.216772,-16.271400
35.200000,5.863300,39.808690,-0.195443,-20.274399,-0.217464,-16.311903
35.300000,5.879920,39.924480,-0.195997,-20.333371,-0.218153,-16.348084
35.400000,5.896550,40.106750,-0.196552,-20.426200,-0.218842,-16.411396
35.500000,5.913220,40.253430,-0.197107,-20.500904,-0.219534,-16.460025
35.600000,5.929910,40.409860,-0.197664,-20.580573,-0.220227,-16.512541
35.700000,5.946590,40.507560,-0.198220,-20.630331,-0.220921,-16.540994
35.800000,5.963220,40.680160,-0.198774,-20.718235,-0.221612,-16.599989
35.900000,5.979970,40.830330,-0.199332,-20.794716,-0.222309,-16.649657
36.000000,5.996600,40.969700,-0.199887,-20.865697,-0.223002,-16.694922
36.100000,6.013230,41.134270,-0.200441,-20.949512,-0.223695,-16.750371
36.200000,6.029850,41.186750,-0.200995,-20.976240,-0.224388,-16.760120
36.300000,6.046520,41.289850,-0.201551,-21.028748,-0.225084,-16.790390
36.400000,6.063240,41.487240,-0.202108,-21.129278,-0.225782,-16.858882
36.500000,6.079940,41.617270,-0.202665,-21.195502,-0.226480,-16.899922
36.600000,6.096600,41.801650,-0.203220,-21.289406,-0.227177,-16.962973
36.700000,6.113220,41.915990,-0.203774,-21.347638,-0.227872,-16.997545
36.800000,6.129900,42.100920,-0.204330,-21.441822,-0.228571,-17.060615
36.900000,6.146580,42.188220,-0.204886,-21.486284,-0.229270,-17.084045
37.000000,6.163270,42.404560,-0.205442,-21.596465,-0.229970,-17.159637
37.100000,6.179880,42.521660,-0.205996,-21.656104,-0.230667,-17.195033
37.200000,6.196600,42.703950,-0.206553,-21.748943,-0.231369,-17.256626
37.300000,6.213280,42.835380,-0.207109,-21.815880,-0.232070,-17.297608
37.400000,6.229960,42.964040,-0.207665,-21.881406,-0.232771,-17.337396
37.500000,6.246590,43.128330,-0.208220,-21.965078,-0.233471,-17.391517
37.600000,6.263230,43.278750,-0.208774,-22.041686,-0.234172,-17.439948
37.700000,6.279890,43.408640,-0.209330,-22.107839,-0.234874,-17.480012
37.800000,6.296560,43.567370,-0.209885,-22.188679,-0.235577,-17.531601
37.900000,6.313260,43.740390,-0.210442,-22.276798,-0.236282,-17.588824
38.000000,6.329890,43.883500,-0.210996,-22.349683,-0.236984,-17.633982
38.100000,6.346570,44.019020,-0.211552,-22.418703,-0.237689,-17.675974
38.200000,6.363240,44.170020,-0.212108,-22.495606,-0.238394,-17.724108
38.300000,6.379930,44.340760,-0.212664,-22.582564,-0.239101,-17.780058
38.400000,6.396540,44.502540,-0.213218,-22.664958,-0.239804,-17.832381
38.500000,6.413200,44.651160,-0.213773,-22.740649,-0.240510,-17.879305
38.600000,6.429940,44.785050,-0.214331,-22.808839,-0.241220,-17.920190
38.700000,6.446600,44.933800,-0.214887,-22.884596,-0.241927,-17.967002
38.800000,6.463220,45.082880,-0.215441,-22.960522,-0.242633,-18.013892
38.900000,6.479880,45.269770,-0.215996,-23.055705,-0.243341,-18.075765
39.000000,6.496570,45.395680,-0.216552,-23.119830,-0.244051,-18.113177
39.100000,6.513270,45.518040,-0.217109,-23.182147,-0.244762,-18.149095
39.200000,6.529980,45.696740,-0.217666,-23.273159,-0.245474,-18.207383
39.300000,6.546590,45.862510,-0.218220,-23.357585,-0.246181,-18.260500
39.400000,6.563250,46.026410,-0.218775,-23.441058,-0.246892,-18.312741
39.500000,6.579970,46.162840,-0.219332,-23.510541,-0.247606,-18.353919
39.600000,6.596640,46.315280,-0.219888,-23.588178,-0.248318,-18.401421
39.700000,6.613220,46.480820,-0.220441,-23.672487,-0.249026,-18.454108
39.800000,6.629850,46.623500,-0.220995,-23.745154,-0.249738,-18.497593
39.900000,6.646550,46.774350,-0.221552,-23.821981,-0.250453,-18.544181
40.000000,6.663180,46.955970,-0.222106,-23.914479,-0.251165,-18.602930
40.100000,6.679890,47.082570,-0.222663,-23.978956,-0.251881,-18.639730
40.200000,6.696550,47.269380,-0.223218,-24.074098,-0.252596,-18.700318
40.300000,6.713220,47.429640,-0.223774,-24.155717,-0.253312,-18.750296
40.400000,6.729890,47.558530,-0.224330,-24.221360,-0.254028,-18.787791
40.500000,6.746580,47.699360,-0.224886,-24.293085,-0.254745,-18.829910
40.600000,6.763230,47.881050,-0.225441,-24.385619,-0.255461,-18.888100
40.700000,6.779940,48.054620,-0.225998,-24.474017,-0.256181,-18.942938
40.800000,6.796650,48.186340,-0.226555,-24.541101,-0.256901,-18.981192
40.900000,6.813310,48.392810,-0.227110,-24.646256,-0.257619,-19.048836
41.000000,6.829900,48.527570,-0.227663,-24.714888,-0.258335,-19.088215
41.100000,6.846560,48.674030,-0.228219,-24.789480,-0.259054,-19.132058
41.200000,6.863260,48.810540,-0.228775,-24.859004,-0.259776,-19.171877
41.300000,6.879940,48.966850,-0.229331,-24.938612,-0.260497,-19.219407
41.400000,6.896570,49.103360,-0.229886,-25.008136,-0.261216,-19.259124
41.500000,6.913190,49.316840,-0.230440,-25.116860,-0.261936,-19.328939
41.600000,6.929910,49.420650,-0.230997,-25.169730,-0.262660,-19.355598
41.700000,6.946620,49.627940,-0.231554,-25.275302,-0.263385,-19.422705
41.800000,6.963300,49.778880,-0.232110,-25.352175,-0.264109,-19.467682
41.900000,6.979930,49.935590,-0.232664,-25.431987,-0.264831,-19.514871
42.000000,6.996560,50.095560,-0.233219,-25.513459,-0.265554,-19.563244
42.100000,7.013250,50.255040,-0.233775,-25.594682,-0.266279,-19.611285
42.200000,7.029970,50.362270,-0.234332,-25.649293,-0.267007,-19.638835
42.300000,7.046550,50.540970,-0.234885,-25.740305,-0.267729,-19.694293
42.400000,7.063220,50.736170,-0.235441,-25.839719,-0.268456,-19.755998
42.500000,7.079910,50.876210,-0.235997,-25.911041,-0.269184,-19.796113
42.600000,7.096590,51.025190,-0.236553,-25.986916,-0.269912,-19.839633
42.700000,7.113250,51.210430,-0.237108,-26.081258,-0.270639,-19.897174
42.800000,7.129950,51.343080,-0.237665,-26.148816,-0.271369,-19.934158
42.900000,7.146630,51.508680,-0.238221,-26.233155,-0.272099,-19.983867
43.000000,7.163280,51.709320,-0.238776,-26.335340,-0.272828,-20.047093
43.100000,7.179960,51.806350,-0.239332,-26.384757,-0.273558,-20.070041
43.200000,7.196500,52.011650,-0.239883,-26.489316,-0.274283,-20.134970
43.300000,7.213210,52.201980,-0.240440,-26.586250,-0.275016,-20.193843
43.400000,7.229920,52.312510,-0.240997,-26.642543,-0.275750,-20.221761
43.500000,7.246560,52.510540,-0.241552,-26.743398,-0.276481,-20.283477
43.600000,7.263200,52.652720,-0.242107,-26.815810,-0.277213,-20.323524
43.700000,7.279890,52.813570,-0.242663,-26.897730,-0.277947,-20.370646
43.800000,7.296560,52.984050,-0.243219,-26.984555,-0.278681,-20.421408
43.900000,7.313260,53.126450,-0.243775,-27.057079,-0.279417,-20.461230
44.000000,7.329880,53.295920,-0.244329,-27.143389,-0.280150,-20.511463
44.100000,7.346550,53.422480,-0.244885,-27.207846,-0.280885,-20.545052
44.200000,7.363220,53.624290,-0.245441,-27.310627,-0.281621,-20.607488
44.300000,7.379900,53.765770,-0.245997,-27.382682,-0.282358,-20.646633
44.400000,7.396590,53.959300,-0.246553,-27.481246,-0.283097,-20.705662
44.500000,7.413240,54.082180,-0.247108,-27.543828,-0.283833,-20.737528
44.600000,7.429870,54.279980,-0.247662,-27.644567,-0.284570,-20.798049
44.700000,7.446550,54.436870,-0.248218,-27.724470,-0.285309,-20.842748
44.800000,7.463270,54.602230,-0.248776,-27.808687,-0.286051,-20.890563
44.900000,7.479870,54.730530,-0.249329,-27.874030,-0.286788,-20.924226
45.000000,7.496530,54.908340,-0.249884,-27.964588,-0.287528,-20.976676
45.100000,7.513250,55.095770,-0.250442,-28.060045,-0.288271,-21.032641
45.200000,7.529940,55.278090,-0.250998,-28.152900,-0.289014,-21.086578
45.300000,7.546570,55.434200,-0.251552,-28.232406,-0.289754,-21.130479
45.400000,7.563230,55.613650,-0.252108,-28.323799,-0.290496,-21.183152
45.500000,7.579920,55.787150,-0.252664,-28.412162,-0.291240,-21.233432
45.600000,7.596580,55.947620,-0.253219,-28.493889,-0.291984,-21.278685
45.700000,7.613270,56.073410,-0.253776,-28.557953,-0.292729,-21.310640
45.800000,7.629870,56.244420,-0.254329,-28.645048,-0.293471,-21.359782
45.900000,7.646530,56.457810,-0.254884,-28.753727,-0.294216,-21.424852
46.000000,7.663260,56.589570,-0.255442,-28.820831,-0.294965,-21.458781
46.100000,7.680000,56.795750,-0.256000,-28.925838,-0.295714,-21.520823
46.200000,7.696590,56.943470,-0.256553,-29.001071,-0.296458,-21.560759
46.300000,7.713250,57.094880,-0.257108,-29.078184,-0.297205,-21.601940
46.400000,7.729970,57.290640,-0.257666,-29.177883,-0.297956,-21.659745
46.500000,7.746640,57.425960,-0.258221,-29.246801,-0.298704,-21.694653
46.600000,7.763270,57.601840,-0.258776,-29.336376,-0.299452,-21.744836
46.700000,7.779850,57.803310,-0.259328,-29.438984,-0.300198,-21.804621
46.800000,7.796530,57.959660,-0.259884,-29.518612,-0.300949,-21.847188
46.900000,7.813200,58.122230,-0.260440,-29.601409,-0.301700,-21.892018
47.000000,7.829930,58.286190,-0.260998,-29.684913,-0.302454,-21.937220
47.100000,7.846580,58.470520,-0.261553,-29.778791,-0.303205,-21.990069
47.200000,7.863290,58.618330,-0.262110,-29.854070,-0.303960,-22.029030
47.300000,7.879920,58.772570,-0.262664,-29.932624,-0.304712,-22.070401
47.400000,7.896650,58.910370,-0.263222,-30.002805,-0.305468,-22.105417
47.500000,7.913260,59.132450,-0.263775,-30.115909,-0.306220,-22.172075
47.600000,7.929920,59.316690,-0.264331,-30.209742,-0.306975,-22.224381
47.700000,7.946640,59.469510,-0.264888,-30.287573,-0.307732,-22.264758
47.800000,7.963310,59.649590,-0.265444,-30.379287,-0.308489,-22.315297
47.900000,7.979960,59.858280,-0.265999,-30.485572,-0.309244,-22.376450
48.000000,7.996540,60.009210,-0.266551,-30.562440,-0.309998,-22.415981
48.100000,8.013240,60.214200,-0.267108,-30.666840,-0.310757,-22.475482
48.200000,8.029880,60.322560,-0.267663,-30.722028,-0.311514,-22.498888
48.300000,8.046560,60.509790,-0.268219,-30.817383,-0.312274,-22.551586
48.400000,8.063160,60.692360,-0.268772,-30.910365,-0.313030,-22.602524
48.500000,8.079880,60.833110,-0.269329,-30.982049,-0.313792,-22.637674
48.600000,8.096580,61.042060,-0.269886,-31.088466,-0.314555,-22.698124
48.700000,8.113250,61.215320,-0.270442,-31.176706,-0.315316,-22.745226
48.800000,8.129940,61.379660,-0.270998,-31.260404,-0.316079,-22.788897
48.900000,8.146570,61.533080,-0.271552,-31.338540,-0.316839,-22.828487
49.000000,8.163250,61.701070,-0.272108,-31.424097,-0.317603,-22.873338
49.100000,8.179950,61.895910,-0.272665,-31.523328,-0.318368,-22.928020
49.200000,8.196620,62.077960,-0.273221,-31.616045,-0.319132,-22.977888
49.300000,8.213240,62.255370,-0.273775,-31.706400,-0.319895,-23.025991
49.400000,8.229900,62.425030,-0.274330,-31.792807,-0.320660,-23.071086
49.500000,8.246590,62.620960,-0.274886,-31.892593,-0.321427,-23.125755
49.600000,8.263240,62.785930,-0.275441,-31.976612,-0.322193,-23.168931
49.700000,8.279930,62.948020,-0.275998,-32.059163,-0.322961,-23.210909
49.800000,8.296590,63.117230,-0.276553,-32.145341,-0.323728,-23.255451
49.900000,8.313260,63.313030,-0.277109,-32.245061,-0.324496,-23.309675
50.000000,8.329950,63.464950,-0.277665,-32.322434,-0.325266,-23.347625
50.100000,8.346580,63.651680,-0.278219,-32.417534,-0.326034,-23.398350
50.200000,8.363140,63.845960,-0.278771,-32.516480,-0.326799,-23.451818
50.300000,8.379900,64.032070,-0.279330,-32.611265,-0.327574,-23.501961
50.400000,8.396600,64.183180,-0.279887,-32.688225,-0.328347,-23.539227
50.500000,8.413240,64.389180,-0.280441,-32.793140,-0.329117,-23.596588
50.600000,8.429910,64.540630,-0.280997,-32.870273,-0.329890,-23.633825
50.700000,8.446550,64.738400,-0.281552,-32.970996,-0.330661,-23.687957
50.800000,8.463270,64.937030,-0.282109,-33.072158,-0.331438,-23.742204
50.900000,8.479920,65.084550,-0.282664,-33.147289,-0.332211,-23.777744
51.000000,8.496560,65.271190,-0.283219,-33.242344,-0.332984,-23.827492
51.100000,8.513220,65.448920,-0.283774,-33.332861,-0.333760,-23.873862
51.200000,8.529920,65.643080,-0.284331,-33.431746,-0.334537,-23.926075
51.300000,8.546610,65.748050,-0.284887,-33.485207,-0.335315,-23.945707
51.400000,8.563320,66.015630,-0.285444,-33.621484,-0.336094,-24.024433
51.500000,8.579920,66.196610,-0.285997,-33.713657,-0.336869,-24.071641
51.600000,8.596580,66.366140,-0.286553,-33.799998,-0.337647,-24.114518
51.700000,8.613270,66.533790,-0.287109,-33.885381,-0.338427,-24.156583
51.800000,8.629950,66.742230,-0.287665,-33.991539,-0.339207,-24.213363
51.900000,8.646570,66.889570,-0.288219,-34.066578,-0.339985,-24.247943
52.000000,8.663230,67.102010,-0.288774,-34.174773,-0.340766,-24.305976
52.100000,8.679940,67.280260,-0.289331,-34.265555,-0.341549,-24.351456
52.200000,8.696580,67.498550,-0.289886,-34.376729,-0.342330,-24.411397
52.300000,8.713210,67.624590,-0.290440,-34.440921,-0.343111,-24.437888
52.400000,8.729920,67.858270,-0.290997,-34.559933,-0.343896,-24.503085
52.500000,8.746570,68.016660,-0.291552,-34.640600,-0.344679,-24.541053
52.600000,8.763280,68.200780,-0.292109,-34.734372,-0.345466,-24.588138
52.700000,8.779980,68.374600,-0.292666,-34.822898,-0.346252,-24.631420
52.800000,8.796580,68.559680,-0.293219,-34.917158,-0.347035,-24.678772
52.900000,8.813230,68.759420,-0.293774,-35.018885,-0.347820,-24.731235
53.000000,8.829980,68.932690,-0.294333,-35.107131,-0.348611,-24.773955
53.100000,8.846650,69.111130,-0.294888,-35.198009,-0.349399,-24.818527
53.200000,8.863260,69.320010,-0.295442,-35.304391,-0.350185,-24.873991
53.300000,8.879940,69.520000,-0.295998,-35.406245,-0.350974,-24.926067
53.400000,8.896600,69.683510,-0.296553,-35.489520,-0.351763,-24.964985
53.500000,8.913280,69.884250,-0.297109,-35.591756,-0.352554,-25.017113
53.600000,8.929910,70.090300,-0.297664,-35.696697,-0.353343,-25.071087
53.700000,8.946540,70.242760,-0.298218,-35.774344,-0.354132,-25.105791
53.800000,8.963220,70.466050,-0.298774,-35.888065,-0.354925,-25.165644
53.900000,8.979870,70.621060,-0.299329,-35.967011,-0.355717,-25.201041
54.000000,8.996580,70.816050,-0.299886,-36.066318,-0.356512,-25.250534
54.100000,9.013270,71.008610,-0.300442,-36.164388,-0.357307,-25.299075
54.200000,9.029910,71.187470,-0.300997,-36.255481,-0.358100,-25.342690
54.300000,9.046610,71.380230,-0.301554,-36.353653,-0.358897,-25.391075
54.400000,9.063290,71.587210,-0.302110,-36.459067,-0.359693,-25.444430
54.500000,9.079870,71.742000,-0.302662,-36.537901,-0.360486,-25.479254
54.600000,9.096570,71.981260,-0.303219,-36.659755,-0.361284,-25.543821
54.700000,9.113320,72.170300,-0.303777,-36.756032,-0.362086,-25.590383
54.800000,9.129990,72.341840,-0.304333,-36.843397,-0.362884,-25.630735
54.900000,9.146580,72.556980,-0.304886,-36.952966,-0.363679,-25.686524
55.000000,9.163260,72.716540,-0.305442,-37.034230,-0.364480,-25.722421
55.100000,9.179890,72.962680,-0.305996,-37.159588,-0.365278,-25.788890
55.200000,9.196570,73.112190,-0.306552,-37.235733,-0.366080,-25.821032
55.300000,9.213270,73.325740,-0.307109,-37.344493,-0.366883,-25.875663
55.400000,9.229910,73.497640,-0.307664,-37.432041,-0.367683,-25.915562
55.500000,9.246540,73.734780,-0.308218,-37.552815,-0.368484,-25.978362
55.600000,9.263260,73.923520,-0.308775,-37.648940,-0.369290,-26.023876
55.700000,9.279950,74.101200,-0.309332,-37.739431,-0.370096,-26.065430
55.800000,9.296540,74.268370,-0.309885,-37.824570,-0.370897,-26.103316
55.900000,9.313210,74.497660,-0.310440,-37.941347,-0.371702,-26.162822
56.000000,9.329920,74.706210,-0.310997,-38.047560,-0.372510,-26.214871
56.100000,9.346610,74.886090,-0.311554,-38.139172,-0.373318,-26.256773
56.200000,9.363240,75.085690,-0.312108,-38.240828,-0.374123,-26.305560
56.300000,9.379890,75.252710,-0.312663,-38.325890,-0.374931,-26.342803
56.400000,9.396560,75.450870,-0.313219,-38.426813,-0.375739,-26.390818
56.500000,9.413240,75.657090,-0.313775,-38.531840,-0.376549,-26.441524
56.600000,9.429940,75.899760,-0.314331,-38.655430,-0.377361,-26.504817
56.700000,9.446600,76.095140,-0.314887,-38.754937,-0.378171,-26.551524
