Repository: abubakardawood/tissue-phantom-material-database

Title:
A Database of Silicone Phantom Materials for Modeling Human Tissue Mechanics Across Varying Stiffnesses

Description:
This dataset contains processed mechanical compression test data for soft silicone phantoms
fabricated using Ecoflex (Smooth-On) with varying base materials and thinner concentrations.
The dataset provides force–compression measurements together with derived engineering and
true stress–strain quantities, intended for mechanical characterization, constitutive model
fitting, and the design of tissue-equivalent phantoms.

All files in this dataset are processed outputs generated from raw experimental measurements.
The raw data files are not included in this archive.

File: data/EF50_25T/EF50_25T_A3.csv (part 2 of 2)
Speed (mm/min): 10;
Machine: INSTRON 5900;
Load cell: 10kN;
Time (s),Compression (mm),Load (N),Engineering Strain [-],Engineering Stress (kPa),True Strain [-],True Stress (kPa)
56.800000,9.463230,75.510610,-0.315441,-38.457238,-0.378980,-26.326248
56.900000,9.479900,75.690310,-0.315997,-38.548758,-0.379792,-26.367479
57.000000,9.496600,75.872120,-0.316553,-38.641353,-0.380607,-26.409304
57.100000,9.513250,76.081680,-0.317108,-38.748081,-0.381419,-26.460742
57.200000,9.529950,76.243240,-0.317665,-38.830363,-0.382235,-26.495316
57.300000,9.546570,76.416870,-0.318219,-38.918792,-0.383047,-26.534093
57.400000,9.563260,76.644960,-0.318775,-39.034958,-0.383863,-26.591576
57.500000,9.579850,76.847660,-0.319328,-39.138192,-0.384675,-26.640258
57.600000,9.596520,77.040390,-0.319884,-39.236348,-0.385492,-26.685268
57.700000,9.613240,77.262800,-0.320441,-39.349621,-0.386312,-26.740376
57.800000,9.629940,77.430130,-0.320998,-39.434841,-0.387131,-26.776336
57.900000,9.646600,77.627770,-0.321553,-39.535499,-0.387949,-26.822727
58.000000,9.663210,77.774080,-0.322107,-39.610014,-0.388766,-26.851351
58.100000,9.679920,77.996480,-0.322664,-39.723281,-0.389588,-26.906008
58.200000,9.696570,78.207460,-0.323219,-39.830732,-0.390408,-26.956683
58.300000,9.713250,78.421090,-0.323775,-39.939533,-0.391229,-27.008111
58.400000,9.729870,78.571330,-0.324329,-40.016050,-0.392049,-27.037684
58.500000,9.746580,78.829070,-0.324886,-40.147316,-0.392874,-27.104015
58.600000,9.763300,79.008720,-0.325443,-40.238811,-0.393700,-27.143358
58.700000,9.779980,79.202170,-0.325999,-40.337334,-0.394524,-27.187390
58.800000,9.796600,79.393480,-0.326553,-40.434767,-0.395346,-27.230659
58.900000,9.813240,79.588460,-0.327108,-40.534070,-0.396170,-27.275051
59.000000,9.829920,79.779490,-0.327664,-40.631361,-0.396997,-27.317926
59.100000,9.846610,79.989550,-0.328220,-40.738343,-0.397825,-27.367191
59.200000,9.863290,80.192460,-0.328776,-40.841685,-0.398653,-27.413905
59.300000,9.879890,80.442360,-0.329330,-40.968958,-0.399478,-27.476664
59.400000,9.896600,80.622450,-0.329887,-41.060677,-0.400308,-27.515307
59.500000,9.913230,80.806690,-0.330441,-41.154509,-0.401136,-27.555372
59.600000,9.929910,81.025990,-0.330997,-41.266198,-0.401967,-27.607210
59.700000,9.946570,81.218460,-0.331552,-41.364222,-0.402797,-27.649818
59.800000,9.963230,81.418330,-0.332108,-41.466015,-0.403628,-27.694833
59.900000,9.979900,81.664990,-0.332663,-41.591638,-0.404461,-27.755625
60.000000,9.996620,81.876280,-0.333221,-41.699247,-0.405296,-27.804196
60.100000,10.013260,82.074580,-0.333775,-41.800240,-0.406128,-27.848351
60.200000,10.029910,82.293290,-0.334330,-41.911628,-0.406962,-27.899300
60.300000,10.046620,82.475030,-0.334887,-42.004188,-0.407799,-27.937517
60.400000,10.063290,82.691700,-0.335443,-42.114537,-0.408635,-27.987510
60.500000,10.079970,82.928910,-0.335999,-42.235347,-0.409472,-28.044313
60.600000,10.096550,83.067140,-0.336552,-42.305747,-0.410304,-28.067677
60.700000,10.113250,83.333790,-0.337108,-42.441551,-0.411144,-28.134150
60.800000,10.129910,83.540300,-0.337664,-42.546725,-0.411982,-28.180242
60.900000,10.146570,83.771780,-0.338219,-42.664617,-0.412821,-28.234633
61.000000,10.163200,83.951240,-0.338773,-42.756015,-0.413659,-28.271418
61.100000,10.179850,84.184530,-0.339328,-42.874829,-0.414498,-28.326185
61.200000,10.196570,84.353290,-0.339886,-42.960778,-0.415342,-28.359025
61.300000,10.213250,84.575540,-0.340442,-43.073969,-0.416185,-28.409795
61.400000,10.229970,84.806710,-0.340999,-43.191703,-0.417030,-28.463375
61.500000,10.246570,84.992210,-0.341552,-43.286177,-0.417870,-28.501682
61.600000,10.263240,85.262250,-0.342108,-43.423707,-0.418714,-28.568110
61.700000,10.279950,85.403660,-0.342665,-43.495727,-0.419561,-28.591264
61.800000,10.296570,85.662330,-0.343219,-43.627466,-0.420405,-28.653691
61.900000,10.313170,85.865830,-0.343772,-43.731108,-0.421247,-28.697563
62.000000,10.329930,86.085560,-0.344331,-43.843016,-0.422099,-28.746506
62.100000,10.346630,86.275100,-0.344888,-43.939548,-0.422949,-28.785340
62.200000,10.363290,86.502660,-0.345443,-44.055443,-0.423797,-28.836799
62.300000,10.379920,86.726800,-0.345997,-44.169597,-0.424644,-28.887034
62.400000,10.396580,86.946440,-0.346553,-44.281458,-0.425493,-28.935601
62.500000,10.413250,87.150840,-0.347108,-44.385558,-0.426344,-28.978961
62.600000,10.429960,87.374360,-0.347665,-44.499396,-0.427198,-29.028499
62.700000,10.446590,87.631320,-0.348220,-44.630265,-0.428048,-29.089129
62.800000,10.463230,87.824680,-0.348774,-44.728742,-0.428899,-29.128505
62.900000,10.479900,88.012790,-0.349330,-44.824546,-0.429753,-29.165987
63.000000,10.496630,88.271160,-0.349888,-44.956133,-0.430610,-29.226536
63.100000,10.513290,88.446250,-0.350443,-45.045305,-0.431465,-29.259493
63.200000,10.529900,88.680620,-0.350997,-45.164669,-0.432317,-29.312021
63.300000,10.546600,88.895770,-0.351553,-45.274244,-0.433176,-29.357933
63.400000,10.563310,89.158920,-0.352110,-45.408265,-0.434035,-29.419546
63.500000,10.579960,89.381810,-0.352665,-45.521782,-0.434892,-29.467828
63.600000,10.596620,89.612670,-0.353221,-45.639358,-0.435750,-29.518594
63.700000,10.613310,89.858860,-0.353777,-45.764742,-0.436611,-29.574229
63.800000,10.629970,90.074840,-0.354332,-45.874739,-0.437470,-29.619836
63.900000,10.646640,90.283830,-0.354888,-45.981177,-0.438331,-29.663009
64.000000,10.663300,90.519350,-0.355443,-46.101126,-0.439193,-29.714788
64.100000,10.679930,90.732030,-0.355998,-46.209443,-0.440053,-29.758989
64.200000,10.696610,90.952950,-0.356554,-46.321957,-0.440917,-29.805693
64.300000,10.713300,91.194150,-0.357110,-46.444799,-0.441782,-29.858897
64.400000,10.729970,91.404080,-0.357666,-46.551716,-0.442646,-29.901765
64.500000,10.746520,91.660490,-0.358217,-46.682304,-0.443506,-29.959894
64.600000,10.763220,91.833860,-0.358774,-46.770601,-0.444373,-29.990525
64.700000,10.779930,92.104820,-0.359331,-46.908600,-0.445242,-30.052886
64.800000,10.796610,92.324280,-0.359887,-47.020370,-0.446111,-30.098350
64.900000,10.813200,92.540530,-0.360440,-47.130505,-0.446975,-30.142786
65.000000,10.829900,92.773670,-0.360997,-47.249242,-0.447846,-30.192423
65.100000,10.846550,93.007440,-0.361552,-47.368300,-0.448715,-30.242212
65.200000,10.863230,93.273640,-0.362108,-47.503875,-0.449586,-30.302358
65.300000,10.879890,93.497550,-0.362663,-47.617911,-0.450457,-30.348657
65.400000,10.896540,93.691090,-0.363218,-47.716480,-0.451328,-30.384996
65.500000,10.913190,93.955330,-0.363773,-47.851057,-0.452200,-30.444134
65.600000,10.929940,94.161990,-0.364331,-47.956308,-0.453078,-30.484322
65.700000,10.946660,94.403130,-0.364889,-48.079119,-0.453955,-30.535594
65.800000,10.963220,94.622850,-0.365441,-48.191022,-0.454824,-30.580063
65.900000,10.979910,94.899680,-0.365997,-48.332010,-0.455702,-30.642639
66.000000,10.996600,95.090160,-0.366553,-48.429021,-0.456579,-30.677202
66.100000,11.013280,95.329370,-0.367109,-48.550849,-0.457458,-30.727379
66.200000,11.029890,95.594410,-0.367663,-48.685833,-0.458333,-30.785854
66.300000,11.046580,95.859850,-0.368219,-48.821021,-0.459213,-30.844177
66.400000,11.063240,96.071270,-0.368775,-48.928696,-0.460092,-30.885032
66.500000,11.079870,96.320050,-0.369329,-49.055399,-0.460971,-30.937817
66.600000,11.096540,96.521360,-0.369885,-49.157925,-0.461852,-30.975162
66.700000,11.113180,96.768460,-0.370439,-49.283772,-0.462733,-31.027124
66.800000,11.129890,97.000630,-0.370996,-49.402015,-0.463618,-31.074049
66.900000,11.146610,97.249510,-0.371554,-49.528769,-0.464505,-31.126173
67.000000,11.163310,97.495060,-0.372110,-49.653826,-0.465391,-31.177124
67.100000,11.179900,97.681030,-0.372663,-49.748540,-0.466272,-31.209083
67.200000,11.196590,97.960540,-0.373220,-49.890893,-0.467159,-31.270631
67.300000,11.213270,98.180670,-0.373776,-50.003005,-0.468047,-31.313098
67.400000,11.229960,98.429840,-0.374332,-50.129906,-0.468935,-31.364678
67.500000,11.246560,98.640130,-0.374885,-50.237006,-0.469820,-31.403889
67.600000,11.263240,98.923080,-0.375441,-50.381111,-0.470710,-31.465959
67.700000,11.279910,99.155820,-0.375997,-50.499644,-0.471600,-31.511930
67.800000,11.296600,99.377130,-0.376553,-50.612357,-0.472492,-31.554105
67.900000,11.313300,99.637920,-0.377110,-50.745176,-0.473385,-31.608663
68.000000,11.329920,99.900940,-0.377664,-50.879131,-0.474275,-31.663915
68.100000,11.346560,100.175500,-0.378219,-51.018963,-0.475167,-31.722639
68.200000,11.363240,100.353710,-0.378775,-51.109725,-0.476061,-31.750656
68.300000,11.379990,100.634410,-0.379333,-51.252684,-0.476961,-31.810850
68.400000,11.396560,100.874680,-0.379885,-51.375053,-0.477851,-31.858424
68.500000,11.413230,101.136370,-0.380441,-51.508330,-0.478747,-31.912450
68.600000,11.429900,101.392270,-0.380997,-51.638659,-0.479645,-31.964502
68.700000,11.446590,101.616040,-0.381553,-51.752624,-0.480544,-32.006255
68.800000,11.463190,101.866900,-0.382106,-51.880386,-0.481439,-32.056562
68.900000,11.479870,102.148490,-0.382662,-52.023799,-0.482339,-32.116251
69.000000,11.496590,102.391530,-0.383220,-52.147578,-0.483242,-32.163601
69.100000,11.513270,102.669000,-0.383776,-52.288892,-0.484144,-32.221688
69.200000,11.529950,102.943540,-0.384332,-52.428714,-0.485047,-32.278699
69.300000,11.546560,103.204620,-0.384885,-52.561681,-0.485947,-32.331461
69.400000,11.563230,103.461690,-0.385441,-52.692606,-0.486850,-32.382715
69.500000,11.579930,103.711650,-0.385998,-52.819910,-0.487757,-32.431548
69.600000,11.596610,103.959240,-0.386554,-52.946006,-0.488662,-32.479533
69.700000,11.613210,104.204740,-0.387107,-53.071038,-0.489565,-32.526868
69.800000,11.629870,104.494380,-0.387662,-53.218551,-0.490471,-32.587723
69.900000,11.646580,104.796070,-0.388219,-53.372200,-0.491381,-32.652080
70.000000,11.663260,105.006680,-0.388775,-53.479463,-0.492291,-32.687967
70.100000,11.679930,105.302100,-0.389331,-53.629919,-0.493200,-32.750129
70.200000,11.696550,105.584430,-0.389885,-53.773709,-0.494108,-32.808146
70.300000,11.713250,105.810070,-0.390442,-53.888626,-0.495021,-32.848261
70.400000,11.729940,106.091830,-0.390998,-54.032125,-0.495934,-32.905672
70.500000,11.746620,106.386510,-0.391554,-54.182205,-0.496847,-32.966946
70.600000,11.763230,106.644260,-0.392108,-54.313476,-0.497757,-33.016745
70.700000,11.779920,106.919500,-0.392664,-54.453654,-0.498673,-33.071665
70.800000,11.796560,107.176590,-0.393219,-54.584589,-0.499587,-33.120910
70.900000,11.813240,107.459950,-0.393775,-54.728903,-0.500504,-33.178048
71.000000,11.829900,107.727940,-0.394330,-54.865389,-0.501420,-33.230320
71.100000,11.846530,108.014050,-0.394884,-55.011104,-0.502336,-33.288081
71.200000,11.863250,108.300930,-0.395442,-55.157211,-0.503257,-33.345751
71.300000,11.879950,108.585950,-0.395998,-55.302370,-0.504178,-33.402724
71.400000,11.896590,108.826230,-0.396553,-55.424744,-0.505097,-33.445895
71.500000,11.913230,109.093370,-0.397108,-55.560797,-0.506017,-33.497179
71.600000,11.929930,109.397540,-0.397664,-55.715710,-0.506940,-33.559559
71.700000,11.946590,109.689510,-0.398220,-55.864409,-0.507863,-33.618102
71.800000,11.963280,109.924940,-0.398776,-55.984312,-0.508788,-33.659112
71.900000,11.979910,110.218800,-0.399330,-56.133974,-0.509710,-33.717975
72.000000,11.996580,110.487760,-0.399886,-56.270954,-0.510636,-33.768987
72.100000,12.013240,110.785720,-0.400441,-56.422704,-0.511561,-33.828721
72.200000,12.029940,111.038990,-0.400998,-56.551693,-0.512490,-33.874577
72.300000,12.046580,111.345330,-0.401553,-56.707711,-0.513417,-33.936578
72.400000,12.063230,111.639050,-0.402108,-56.857301,-0.514345,-33.994545
72.500000,12.079930,111.949840,-0.402664,-57.015585,-0.515276,-34.057443
72.600000,12.096660,112.171640,-0.403222,-57.128547,-0.516210,-34.093060
72.700000,12.113290,112.507130,-0.403776,-57.299411,-0.517139,-34.163265
72.800000,12.129880,112.805660,-0.404329,-57.451451,-0.518067,-34.222144
72.900000,12.146570,113.075050,-0.404886,-57.588650,-0.519002,-34.271831
73.000000,12.163240,113.353250,-0.405441,-57.730336,-0.519936,-34.324072
73.100000,12.179870,113.687230,-0.405996,-57.900431,-0.520869,-34.393107
73.200000,12.196510,113.986990,-0.406550,-58.053097,-0.521803,-34.451591
73.300000,12.213230,114.221140,-0.407108,-58.172349,-0.522742,-34.489940
73.400000,12.229900,114.522880,-0.407663,-58.326024,-0.523680,-34.548643
73.500000,12.246560,114.874260,-0.408219,-58.504980,-0.524618,-34.622155
73.600000,12.263220,115.169030,-0.408774,-58.655105,-0.525557,-34.678423
73.700000,12.279860,115.442960,-0.409329,-58.794617,-0.526496,-34.728295
73.800000,12.296570,115.767270,-0.409886,-58.959786,-0.527439,-34.793015
73.900000,12.313300,116.030340,-0.410443,-59.093767,-0.528384,-34.839124
74.000000,12.329960,116.346660,-0.410999,-59.254867,-0.529327,-34.901196
74.100000,12.346580,116.664700,-0.411553,-59.416844,-0.530268,-34.963683
74.200000,12.363280,116.971500,-0.412109,-59.573096,-0.531214,-35.022467
74.300000,12.380020,117.285790,-0.412667,-59.733162,-0.532164,-35.083238
74.400000,12.396600,117.569140,-0.413220,-59.877471,-0.533105,-35.134903
74.500000,12.413220,117.868290,-0.413774,-60.029827,-0.534050,-35.191045
74.600000,12.429860,118.194140,-0.414329,-60.195781,-0.534997,-35.254943
74.700000,12.446570,118.505970,-0.414886,-60.354595,-0.535948,-35.314339
74.800000,12.463250,118.804430,-0.415442,-60.506599,-0.536899,-35.369637
74.900000,12.479930,119.122410,-0.415998,-60.668545,-0.537850,-35.430572
75.000000,12.496560,119.485690,-0.416552,-60.853562,-0.538800,-35.504889
75.100000,12.513230,119.746500,-0.417108,-60.986392,-0.539753,-35.548500
75.200000,12.529970,120.099710,-0.417666,-61.166280,-0.540711,-35.619225
75.300000,12.546620,120.387300,-0.418221,-61.312748,-0.541664,-35.670490
75.400000,12.563250,120.720860,-0.418775,-61.482629,-0.542617,-35.735241
75.500000,12.579890,121.016770,-0.419330,-61.633335,-0.543572,-35.788649
75.600000,12.596610,121.335200,-0.419887,-61.795510,-0.544532,-35.848379
75.700000,12.613270,121.662120,-0.420442,-61.962009,-0.545490,-35.910557
75.800000,12.629870,121.970530,-0.420996,-62.119081,-0.546445,-35.967217
75.900000,12.646550,122.318910,-0.421552,-62.296509,-0.547406,-36.035312
76.000000,12.663220,122.626500,-0.422107,-62.453164,-0.548367,-36.091225
76.100000,12.679970,122.962210,-0.422666,-62.624139,-0.549334,-36.155066
76.200000,12.696620,123.291190,-0.423221,-62.791687,-0.550296,-36.216948
76.300000,12.713260,123.591790,-0.423775,-62.944782,-0.551258,-36.270336
76.400000,12.729900,123.964640,-0.424330,-63.134673,-0.552221,-36.344737
76.500000,12.746610,124.263350,-0.424887,-63.286804,-0.553189,-36.397064
76.600000,12.763290,124.613690,-0.425443,-63.465231,-0.554156,-36.464393
76.700000,12.779900,124.947740,-0.425997,-63.635361,-0.555120,-36.526910
76.800000,12.796560,125.239850,-0.426552,-63.784132,-0.556088,-36.576883
76.900000,12.813200,125.599460,-0.427107,-63.967280,-0.557056,-36.646428
77.000000,12.829890,125.908670,-0.427663,-64.124759,-0.558027,-36.700972
77.100000,12.846490,126.284910,-0.428216,-64.316377,-0.558995,-36.775054
77.200000,12.863230,126.596410,-0.428774,-64.475022,-0.559971,-36.829788
77.300000,12.879900,126.937740,-0.429330,-64.648860,-0.560944,-36.893165
77.400000,12.896580,127.244710,-0.429886,-64.805199,-0.561919,-36.946351
77.500000,12.913230,127.589620,-0.430441,-64.980860,-0.562893,-37.010434
77.600000,12.929900,127.991200,-0.430997,-65.185383,-0.563869,-37.090700
77.700000,12.946570,128.297230,-0.431552,-65.341243,-0.564846,-37.143077
77.800000,12.963250,128.612290,-0.432108,-65.501701,-0.565825,-37.197870
77.900000,12.979950,128.998310,-0.432665,-65.698300,-0.566805,-37.272945
78.000000,12.996540,129.325410,-0.433218,-65.864890,-0.567781,-37.331034
78.100000,13.013220,129.671130,-0.433774,-66.040964,-0.568762,-37.394111
78.200000,13.029920,130.004030,-0.434331,-66.210509,-0.569746,-37.453254
78.300000,13.046600,130.348620,-0.434887,-66.386007,-0.570729,-37.515618
78.400000,13.063220,130.718340,-0.435441,-66.574304,-0.571710,-37.585145
78.500000,13.079910,131.122710,-0.435997,-66.780248,-0.572696,-37.664260
78.600000,13.096610,131.488010,-0.436554,-66.966294,-0.573683,-37.731913
78.700000,13.113320,131.815060,-0.437111,-67.132859,-0.574672,-37.788370
78.800000,13.129960,132.121460,-0.437665,-67.288907,-0.575658,-37.838885
78.900000,13.146600,132.553130,-0.438220,-67.508755,-0.576645,-37.925068
79.000000,13.163260,132.909010,-0.438775,-67.690003,-0.577634,-37.989299
79.100000,13.179930,133.246410,-0.439331,-67.861839,-0.578625,-38.048030
79.200000,13.196580,133.600810,-0.439886,-68.042334,-0.579615,-38.111464
79.300000,13.213170,133.976360,-0.440439,-68.233600,-0.580603,-38.180861
79.400000,13.229900,134.336610,-0.440997,-68.417074,-0.581600,-38.245372
79.500000,13.246570,134.705570,-0.441552,-68.604983,-0.582594,-38.312293
79.600000,13.263330,135.107710,-0.442111,-68.809792,-0.583595,-38.388226
79.700000,13.279950,135.435040,-0.442665,-68.976499,-0.584589,-38.443017
79.800000,13.296570,135.835830,-0.443219,-69.180620,-0.585583,-38.518455
79.900000,13.313260,136.203750,-0.443775,-69.368000,-0.586583,-38.584193
80.000000,13.329950,136.597410,-0.444332,-69.568490,-0.587584,-38.657007
80.100000,13.346590,136.964000,-0.444886,-69.755192,-0.588582,-38.722061
80.200000,13.363230,137.333130,-0.445441,-69.943189,-0.589582,-38.787625
80.300000,13.379940,137.689590,-0.445998,-70.124732,-0.590587,-38.849242
80.400000,13.396610,138.038380,-0.446554,-70.302370,-0.591590,-38.908589
80.500000,13.413290,138.451430,-0.447110,-70.512734,-0.592596,-38.985809
80.600000,13.429910,138.829330,-0.447664,-70.705197,-0.593598,-39.053049
80.700000,13.446620,139.189730,-0.448221,-70.888747,-0.594607,-39.114946
80.800000,13.463310,139.612440,-0.448777,-71.104032,-0.595616,-39.194178
80.900000,13.479990,139.979680,-0.449333,-71.291066,-0.596625,-39.257637
81.000000,13.496580,140.394440,-0.449886,-71.502301,-0.597630,-39.334417
81.100000,13.513240,140.761930,-0.450441,-71.689462,-0.598640,-39.397565
81.200000,13.529970,141.143130,-0.450999,-71.883606,-0.599655,-39.464171
81.300000,13.546590,141.496340,-0.451553,-72.063494,-0.600665,-39.523007
81.400000,13.563240,141.971470,-0.452108,-72.305476,-0.601677,-39.615592
81.500000,13.579860,142.334290,-0.452662,-72.490259,-0.602689,-39.676673
81.600000,13.596520,142.752520,-0.453217,-72.703261,-0.603704,-39.752883
81.700000,13.613240,143.133960,-0.453775,-72.897527,-0.604724,-39.818476
81.800000,13.629940,143.510040,-0.454331,-73.089063,-0.605743,-39.882412
81.900000,13.646560,143.906770,-0.454885,-73.291116,-0.606759,-39.952062
82.000000,13.663220,144.303960,-0.455441,-73.493403,-0.607778,-40.021519
82.100000,13.679920,144.714280,-0.455997,-73.702378,-0.608801,-40.094290
82.200000,13.696610,145.090790,-0.456554,-73.894133,-0.609824,-40.157495
82.300000,13.713300,145.529660,-0.457110,-74.117647,-0.610849,-40.237729
82.400000,13.729920,145.908390,-0.457664,-74.310533,-0.611870,-40.301277
82.500000,13.746600,146.329280,-0.458220,-74.524890,-0.612895,-40.376095
82.600000,13.763230,146.751680,-0.458774,-74.740017,-0.613919,-40.451215
82.700000,13.779880,147.158080,-0.459329,-74.946995,-0.614945,-40.521642
82.800000,13.796500,147.537810,-0.459883,-75.140390,-0.615970,-40.584577
82.900000,13.813260,147.944950,-0.460442,-75.347744,-0.617005,-40.654478
83.000000,13.829960,148.339780,-0.460999,-75.548830,-0.618037,-40.720920
83.100000,13.846640,148.822710,-0.461555,-75.794784,-0.619069,-40.811348
83.200000,13.863300,149.260310,-0.462110,-76.017652,-0.620101,-40.889135
83.300000,13.879940,149.699520,-0.462665,-76.241339,-0.621133,-40.967166
83.400000,13.896610,150.113250,-0.463220,-76.452050,-0.622168,-41.037906
83.500000,13.913280,150.500630,-0.463776,-76.649341,-0.623203,-41.101216
83.600000,13.929920,151.018450,-0.464331,-76.913065,-0.624238,-41.199970
83.700000,13.946530,151.406520,-0.464884,-77.110707,-0.625272,-41.263148
83.800000,13.963270,151.841550,-0.465442,-77.332266,-0.626316,-41.338556
83.900000,13.979950,152.308110,-0.465998,-77.569883,-0.627356,-41.422447
84.000000,13.996600,152.682130,-0.466553,-77.760370,-0.628396,-41.481010
84.100000,14.013230,153.180590,-0.467108,-78.014234,-0.629436,-41.573187
84.200000,14.029880,153.599960,-0.467663,-78.227817,-0.630478,-41.643588
84.300000,14.046580,154.050960,-0.468219,-78.457510,-0.631524,-41.722187
84.400000,14.063300,154.571230,-0.468777,-78.722481,-0.632573,-41.819219
84.500000,14.079950,154.964000,-0.469332,-78.922517,-0.633618,-41.881681
84.600000,14.096570,155.384930,-0.469886,-79.136895,-0.634663,-41.951602
84.700000,14.113270,155.852260,-0.470442,-79.374904,-0.635713,-42.033589
84.800000,14.129960,156.358870,-0.470999,-79.632919,-0.636764,-42.125920
84.900000,14.146600,156.802230,-0.471553,-79.858720,-0.637813,-42.201074
85.000000,14.163230,157.271030,-0.472108,-80.097478,-0.638863,-42.282844
85.100000,14.179930,157.743580,-0.472664,-80.338146,-0.639918,-42.365170
85.200000,14.196630,158.188740,-0.473221,-80.564864,-0.640974,-42.439878
85.300000,14.213290,158.674760,-0.473776,-80.812392,-0.642029,-42.525393
85.400000,14.229930,159.154600,-0.474331,-81.056772,-0.643084,-42.609032
85.500000,14.246600,159.629780,-0.474887,-81.298779,-0.644141,-42.691073
85.600000,14.263280,160.095990,-0.475443,-81.536218,-0.645201,-42.770421
85.700000,14.279940,160.562730,-0.475998,-81.773927,-0.646260,-42.849701
85.800000,14.296580,161.035660,-0.476553,-82.014788,-0.647319,-42.930422
85.900000,14.313200,161.539610,-0.477107,-82.271448,-0.648378,-43.019192
86.000000,14.329900,161.984920,-0.477663,-82.498242,-0.649443,-43.091857
86.100000,14.346580,162.490660,-0.478219,-82.755814,-0.650508,-43.180384
86.200000,14.363230,162.943180,-0.478774,-82.986280,-0.651572,-43.254579
86.300000,14.379870,163.438480,-0.479329,-83.238534,-0.652637,-43.339891
86.400000,14.396570,163.974930,-0.479886,-83.511746,-0.653707,-43.435656
86.500000,14.413300,164.459010,-0.480443,-83.758286,-0.654779,-43.517176
86.600000,14.429950,164.912810,-0.480998,-83.989404,-0.655848,-43.590641
86.700000,14.446590,165.432390,-0.481553,-84.254024,-0.656917,-43.681246
86.800000,14.463220,165.951320,-0.482107,-84.518313,-0.657987,-43.771415
86.900000,14.479930,166.444180,-0.482664,-84.769325,-0.659063,-43.854195
87.000000,14.496550,166.950910,-0.483218,-85.027400,-0.660135,-43.940602
87.100000,14.513230,167.462950,-0.483774,-85.288180,-0.661211,-44.027948
87.200000,14.529880,167.917710,-0.484329,-85.519787,-0.662287,-44.100046
87.300000,14.546530,168.424940,-0.484884,-85.778118,-0.663364,-44.185652
87.400000,14.563270,168.954380,-0.485442,-86.047759,-0.664448,-44.276534
87.500000,14.579890,169.511670,-0.485996,-86.331585,-0.665525,-44.374751
87.600000,14.596540,169.997220,-0.486551,-86.578873,-0.666605,-44.453807
87.700000,14.613220,170.467940,-0.487107,-86.818609,-0.667689,-44.528628
87.800000,14.629920,171.017760,-0.487664,-87.098630,-0.668775,-44.623764
87.900000,14.646610,171.533970,-0.488220,-87.361534,-0.669861,-44.709857
88.000000,14.663210,172.058040,-0.488774,-87.628440,-0.670943,-44.797966
88.100000,14.679900,172.583660,-0.489330,-87.896136,-0.672032,-44.885920
88.200000,14.696570,173.086240,-0.489886,-88.152098,-0.673120,-44.967649
88.300000,14.713270,173.639650,-0.490442,-88.433948,-0.674212,-45.062196
88.400000,14.729910,174.167450,-0.490997,-88.702754,-0.675301,-45.149968
88.500000,14.746580,174.719410,-0.491553,-88.983865,-0.676394,-45.243609
88.600000,14.763260,175.250120,-0.492109,-89.254153,-0.677488,-45.331411
88.700000,14.779980,175.787020,-0.492666,-89.527594,-0.678586,-45.420392
88.800000,14.796670,176.359090,-0.493222,-89.818947,-0.679683,-45.518236
88.900000,14.813260,176.884550,-0.493775,-90.086562,-0.680775,-45.604040
89.000000,14.829930,177.479540,-0.494331,-90.389587,-0.681873,-45.707212
89.100000,14.846610,178.004880,-0.494887,-90.657141,-0.682973,-45.792100
89.200000,14.863290,178.539580,-0.495443,-90.929461,-0.684074,-45.879096
89.300000,14.879920,179.107970,-0.495997,-91.218940,-0.685174,-45.974589
89.400000,14.896610,179.698580,-0.496554,-91.519735,-0.686278,-46.075275
89.500000,14.913220,180.187150,-0.497107,-91.768562,-0.687379,-46.149737
89.600000,14.929870,180.790130,-0.497662,-92.075657,-0.688483,-46.253071
89.700000,14.946510,181.355880,-0.498217,-92.363791,-0.689588,-46.346580
89.800000,14.963190,181.915440,-0.498773,-92.648773,-0.690696,-46.438066
89.900000,14.979900,182.487340,-0.499330,-92.940039,-0.691808,-46.532289
90.000000,14.996610,183.046140,-0.499887,-93.224634,-0.692921,-46.622851
90.100000,15.013330,183.634960,-0.500444,-93.524517,-0.694036,-46.720703
90.200000,15.029890,184.191590,-0.500996,-93.808006,-0.695142,-46.810539
90.300000,15.046550,184.759310,-0.501552,-94.097144,-0.696255,-46.902565
90.400000,15.063260,185.374370,-0.502109,-94.410391,-0.697373,-47.006116
90.500000,15.079930,185.991000,-0.502664,-94.724438,-0.698490,-47.109842
90.600000,15.096530,186.540160,-0.503218,-95.004123,-0.699603,-47.196370
90.700000,15.113220,187.148650,-0.503774,-95.314025,-0.700724,-47.297297
90.800000,15.129880,187.745990,-0.504329,-95.618248,-0.701844,-47.395161
90.900000,15.146610,188.348940,-0.504887,-95.925327,-0.702969,-47.493877
91.000000,15.163240,188.935030,-0.505441,-96.223821,-0.704089,-47.588324
91.100000,15.179860,189.517610,-0.505995,-96.520526,-0.705210,-47.681590
91.200000,15.196540,190.197240,-0.506551,-96.866659,-0.706336,-47.798724
91.300000,15.213240,190.770030,-0.507108,-97.158378,-0.707465,-47.888587
91.400000,15.229970,191.381090,-0.507666,-97.469589,-0.708597,-47.987625
91.500000,15.246580,192.044300,-0.508219,-97.807359,-0.709722,-48.099768
91.600000,15.263240,192.624370,-0.508775,-98.102786,-0.710852,-48.190574
91.700000,15.279930,193.220550,-0.509331,-98.406418,-0.711986,-48.284979
91.800000,15.296610,193.873490,-0.509887,-98.738958,-0.713119,-48.393247
91.900000,15.313240,194.469190,-0.510441,-99.042345,-0.714251,-48.487038
92.000000,15.329910,195.105160,-0.510997,-99.366242,-0.715387,-48.590390
92.100000,15.346600,195.735720,-0.511553,-99.687384,-0.716525,-48.691970
92.200000,15.363290,196.353940,-0.512110,-100.002240,-0.717665,-48.790126
92.300000,15.379960,197.045070,-0.512665,-100.354230,-0.718804,-48.906095
92.400000,15.396570,197.664440,-0.513219,-100.669673,-0.719941,-49.004084
92.500000,15.413270,198.296460,-0.513776,-100.991558,-0.721085,-49.104553
92.600000,15.429930,198.942900,-0.514331,-101.320787,-0.722228,-49.208365
92.700000,15.446610,199.631650,-0.514887,-101.671564,-0.723373,-49.322198
92.800000,15.463210,200.241870,-0.515440,-101.982347,-0.724515,-49.416532
92.900000,15.479910,200.912410,-0.515997,-102.323850,-0.725664,-49.525050
93.000000,15.496590,201.544740,-0.516553,-102.645893,-0.726814,-49.623849
93.100000,15.513290,202.217680,-0.517110,-102.988619,-0.727966,-49.732208
93.200000,15.529880,202.911510,-0.517663,-103.341983,-0.729112,-49.845697
93.300000,15.546520,203.527770,-0.518217,-103.655842,-0.730262,-49.939588
93.400000,15.563260,204.193440,-0.518775,-103.994865,-0.731421,-50.044894
93.500000,15.579940,204.848750,-0.519331,-104.328612,-0.732577,-50.147495
93.600000,15.596620,205.541890,-0.519887,-104.681625,-0.733734,-50.258974
93.700000,15.613260,206.224820,-0.520442,-105.029438,-0.734890,-50.367707
93.800000,15.629920,206.900310,-0.520997,-105.373463,-0.736049,-50.474170
93.900000,15.646580,207.595310,-0.521553,-105.727423,-0.737209,-50.585004
94.000000,15.663250,208.312320,-0.522108,-106.092593,-0.738371,-50.700766
94.100000,15.679870,208.990830,-0.522662,-106.438156,-0.739531,-50.806941
94.200000,15.696520,209.656100,-0.523217,-106.776975,-0.740695,-50.909411
94.300000,15.713240,210.351940,-0.523775,-107.131363,-0.741864,-51.018669
94.400000,15.729910,211.043430,-0.524330,-107.483536,-0.743032,-51.126658
94.500000,15.746550,211.709210,-0.524885,-107.822615,-0.744198,-51.228142
94.600000,15.763190,212.432370,-0.525440,-108.190918,-0.745367,-51.343118
94.700000,15.779920,213.183620,-0.525997,-108.573526,-0.746542,-51.464141
94.800000,15.796600,213.879330,-0.526553,-108.927848,-0.747716,-51.571527
94.900000,15.813300,214.597410,-0.527110,-109.293563,-0.748892,-51.683833
95.000000,15.829910,215.292970,-0.527664,-109.647809,-0.750064,-51.790644
95.100000,15.846590,216.063280,-0.528220,-110.040125,-0.751242,-51.914767
95.200000,15.863300,216.771160,-0.528777,-110.400645,-0.752423,-52.023360
95.300000,15.879960,217.493440,-0.529332,-110.768499,-0.753602,-52.135188
95.400000,15.896550,218.194120,-0.529885,-111.125353,-0.754778,-52.241695
95.500000,15.913170,218.974760,-0.530439,-111.522929,-0.755957,-52.366818
95.600000,15.929900,219.716420,-0.530997,-111.900654,-0.757145,-52.481780
95.700000,15.946610,220.434020,-0.531554,-112.266125,-0.758334,-52.590654
95.800000,15.963300,221.218370,-0.532110,-112.665591,-0.759522,-52.715103
95.900000,15.979920,221.957660,-0.532664,-113.042108,-0.760707,-52.828647
96.000000,15.996590,222.712310,-0.533220,-113.426448,-0.761897,-52.945235
96.100000,16.013280,223.488600,-0.533776,-113.821809,-0.763089,-53.066459
96.200000,16.029920,224.247150,-0.534331,-114.208136,-0.764279,-53.183226
96.300000,16.046560,225.024260,-0.534885,-114.603915,-0.765471,-53.303962
96.400000,16.063260,225.790850,-0.535442,-114.994336,-0.766669,-53.421539
96.500000,16.079890,226.597080,-0.535996,-115.404945,-0.767863,-53.548318
96.600000,16.096590,227.309630,-0.536553,-115.767844,-0.769063,-53.652260
96.700000,16.113250,228.110980,-0.537108,-116.175968,-0.770262,-53.776888
96.800000,16.129890,228.894490,-0.537663,-116.575006,-0.771461,-53.896939
96.900000,16.146610,229.693560,-0.538220,-116.981970,-0.772667,-54.019895
97.000000,16.163360,230.461530,-0.538779,-117.373093,-0.773877,-54.134975
97.100000,16.179960,231.232680,-0.539332,-117.765837,-0.775078,-54.250953
97.200000,16.196570,232.069790,-0.539886,-118.192174,-0.776280,-54.381913
97.300000,16.213300,232.851900,-0.540443,-118.590499,-0.777493,-54.499054
97.400000,16.229940,233.655760,-0.540998,-118.999901,-0.778701,-54.621193
97.500000,16.246560,234.479550,-0.541552,-119.419454,-0.779908,-54.747610
97.600000,16.263190,235.268250,-0.542106,-119.821136,-0.781118,-54.865339
97.700000,16.279790,236.021850,-0.542660,-120.204941,-0.782327,-54.974568
97.800000,16.296560,236.896510,-0.543219,-120.650402,-0.783550,-55.110851
97.900000,16.313270,237.741440,-0.543776,-121.080721,-0.784771,-55.239971
98.000000,16.329890,238.493670,-0.544330,-121.463829,-0.785986,-55.347463
98.100000,16.346550,239.379670,-0.544885,-121.915065,-0.787205,-55.485375
98.200000,16.363220,240.187680,-0.545441,-122.326581,-0.788427,-55.604689
98.300000,16.379960,241.078430,-0.545999,-122.780236,-0.789655,-55.742391
98.400000,16.396620,241.870410,-0.546554,-123.183588,-0.790879,-55.857105
98.500000,16.413250,242.748570,-0.547108,-123.630832,-0.792102,-55.991373
98.600000,16.429930,243.601840,-0.547664,-124.065398,-0.793331,-56.119205
98.700000,16.446640,244.518450,-0.548221,-124.532224,-0.794563,-56.261002
98.800000,16.463280,245.383100,-0.548776,-124.972587,-0.795791,-56.390630
98.900000,16.479910,246.250370,-0.549330,-125.414284,-0.797021,-56.520413
99.000000,16.496580,247.132390,-0.549886,-125.863493,-0.798254,-56.652920
99.100000,16.513260,248.045140,-0.550442,-126.328352,-0.799490,-56.791921
99.200000,16.529910,248.952620,-0.550997,-126.790528,-0.800726,-56.929328
99.300000,16.546550,249.822740,-0.551552,-127.233677,-0.801962,-57.057730
99.400000,16.563230,250.751370,-0.552108,-127.706624,-0.803202,-57.198818
99.500000,16.579920,251.677960,-0.552664,-128.178532,-0.804445,-57.338872
99.600000,16.596630,252.617450,-0.553221,-128.657011,-0.805691,-57.481251
99.700000,16.613260,253.520140,-0.553775,-129.116747,-0.806933,-57.615077
99.800000,16.629880,254.466720,-0.554329,-129.598836,-0.808175,-57.758400
99.900000,16.646600,255.410430,-0.554887,-130.079464,-0.809426,-57.900104
100.000000,16.663300,256.342220,-0.555443,-130.554021,-0.810678,-58.038660
100.100000,16.679950,257.283570,-0.555998,-131.033446,-0.811927,-58.179069
100.200000,16.696560,258.200870,-0.556552,-131.500623,-0.813175,-58.313688
100.300000,16.713240,259.177310,-0.557108,-131.997920,-0.814429,-58.460823
100.400000,16.729940,260.100620,-0.557665,-132.468158,-0.815687,-58.595347
100.500000,16.746650,261.057220,-0.558222,-132.955350,-0.816947,-58.736793
100.600000,16.763280,262.044980,-0.558776,-133.458412,-0.818203,-58.885055
100.700000,16.779930,262.959560,-0.559331,-133.924204,-0.819461,-59.016245
100.800000,16.796620,263.980800,-0.559887,-134.444317,-0.820725,-59.170647
100.900000,16.813220,264.944370,-0.560441,-134.935060,-0.821983,-59.311965
101.000000,16.829880,265.943420,-0.560996,-135.443872,-0.823247,-59.460401
101.100000,16.846510,266.927760,-0.561550,-135.945192,-0.824510,-59.605124
101.200000,16.863240,267.933650,-0.562108,-136.457487,-0.825783,-59.753642
101.300000,16.879930,268.915770,-0.562664,-136.957677,-0.827054,-59.896477
101.400000,16.896600,269.912230,-0.563220,-137.465170,-0.828326,-60.042037
101.500000,16.913160,270.947970,-0.563772,-137.992668,-0.829590,-60.196266
101.600000,16.929900,271.929600,-0.564330,-138.492608,-0.830870,-60.337075
101.700000,16.946580,272.956760,-0.564886,-139.015736,-0.832147,-60.487693
101.800000,16.963280,273.987300,-0.565443,-139.540586,-0.833427,-60.638385
101.900000,16.979960,275.019990,-0.565999,-140.066531,-0.834708,-60.789061
102.000000,16.996600,276.051210,-0.566553,-140.591727,-0.835987,-60.939015
102.100000,17.013260,277.071230,-0.567109,-141.111219,-0.837269,-61.085824
102.200000,17.029940,278.151670,-0.567665,-141.661482,-0.838554,-61.245264
102.300000,17.046650,279.212950,-0.568222,-142.201988,-0.839843,-61.399737
102.400000,17.063250,280.272460,-0.568775,-142.741592,-0.841125,-61.553743
102.500000,17.079890,281.309840,-0.569330,-143.269925,-0.842412,-61.702106
102.600000,17.096590,282.423460,-0.569886,-143.837087,-0.843706,-61.866297
102.700000,17.113290,283.415860,-0.570443,-144.342512,-0.845001,-62.003337
102.800000,17.129900,284.574040,-0.570997,-144.932368,-0.846291,-62.176469
102.900000,17.146530,285.642150,-0.571551,-145.476352,-0.847584,-62.329198
103.000000,17.163230,286.743590,-0.572108,-146.037311,-0.848884,-62.488246
103.100000,17.179910,287.783840,-0.572664,-146.567106,-0.850184,-62.633450
103.200000,17.196600,288.895110,-0.573220,-147.133071,-0.851487,-62.793452
103.300000,17.213250,289.987150,-0.573775,-147.689243,-0.852788,-62.948847
103.400000,17.229910,291.091430,-0.574330,-148.251648,-0.854092,-63.106230
103.500000,17.246570,292.229310,-0.574886,-148.831165,-0.855397,-63.270262
103.600000,17.263270,293.337370,-0.575442,-149.395496,-0.856707,-63.427003
103.700000,17.279870,294.474000,-0.575996,-149.974377,-0.858012,-63.589786
103.800000,17.296540,295.599790,-0.576551,-150.547737,-0.859323,-63.749238
103.900000,17.313300,296.733460,-0.577110,-151.125110,-0.860643,-63.909298
104.000000,17.329980,297.878940,-0.577666,-151.708498,-0.861959,-64.071657
104.100000,17.346590,299.034480,-0.578220,-152.297010,-0.863271,-64.235884
104.200000,17.363230,300.162690,-0.578774,-152.871603,-0.864587,-64.393443
104.300000,17.379920,301.305970,-0.579331,-153.453870,-0.865908,-64.553337
104.400000,17.396560,302.461640,-0.579885,-154.042448,-0.867228,-64.715492
104.500000,17.413210,303.627320,-0.580440,-154.636124,-0.868550,-64.879081
104.600000,17.429840,304.808720,-0.580995,-155.237806,-0.869872,-65.045469
104.700000,17.446540,306.019590,-0.581551,-155.854497,-0.871201,-65.217107
104.800000,17.463270,307.209690,-0.582109,-156.460610,-0.872535,-65.383481
104.900000,17.479940,308.403350,-0.582665,-157.068536,-0.873865,-65.550250
105.000000,17.496590,309.640560,-0.583220,-157.698642,-0.875196,-65.725693
105.100000,17.513220,310.833560,-0.583774,-158.306232,-0.876527,-65.891170
105.200000,17.529930,312.052860,-0.584331,-158.927217,-0.877866,-66.061117
105.300000,17.546650,313.316830,-0.584888,-159.570951,-0.879208,-66.239764
105.400000,17.563260,314.513490,-0.585442,-160.180405,-0.880542,-66.404068
105.500000,17.579890,315.779910,-0.585996,-160.825388,-0.881880,-66.582300
105.600000,17.596620,317.031950,-0.586554,-161.463046,-0.883228,-66.756251
105.700000,17.613260,318.308620,-0.587109,-162.113249,-0.884571,-66.935156
105.800000,17.629940,319.613040,-0.587665,-162.777585,-0.885918,-67.118950
105.900000,17.646550,320.832700,-0.588218,-163.398752,-0.887262,-67.284611
106.000000,17.663230,322.100010,-0.588774,-164.044188,-0.888613,-67.459181
106.100000,17.679900,323.409360,-0.589330,-164.711035,-0.889965,-67.641881
106.200000,17.696570,324.746150,-0.589886,-165.391856,-0.891319,-67.829571
106.300000,17.713200,326.033540,-0.590440,-166.047518,-0.892672,-68.006422
106.400000,17.729850,327.344240,-0.590995,-166.715052,-0.894028,-68.187290
106.500000,17.746570,328.722930,-0.591552,-167.417213,-0.895391,-68.381170
106.600000,17.763290,330.070860,-0.592110,-168.103709,-0.896757,-68.567878
106.700000,17.779910,331.406010,-0.592664,-168.783695,-0.898116,-68.751731
106.800000,17.796580,332.779970,-0.593219,-169.483447,-0.899481,-68.942590
106.900000,17.813320,334.105710,-0.593777,-170.158641,-0.900854,-69.122297
107.000000,17.829990,335.475220,-0.594333,-170.856127,-0.902223,-69.310692
107.100000,17.846620,336.863100,-0.594887,-171.562968,-0.903590,-69.502331
107.200000,17.863250,338.235870,-0.595442,-172.262114,-0.904959,-69.690074
107.300000,17.879910,339.623840,-0.595997,-172.969001,-0.906333,-69.879995
107.400000,17.896610,340.991850,-0.596554,-173.665723,-0.907712,-70.064799
107.500000,17.913300,342.463440,-0.597110,-174.415198,-0.909092,-70.270139
107.600000,17.929900,343.839110,-0.597663,-175.115821,-0.910466,-70.455516
107.700000,17.946540,345.270570,-0.598218,-175.844857,-0.911846,-70.651298
107.800000,17.963250,346.728790,-0.598775,-176.587523,-0.913233,-70.851329
107.900000,17.979930,348.147800,-0.599331,-177.310219,-0.914620,-71.042708
108.000000,17.996560,349.588440,-0.599885,-178.043930,-0.916004,-71.237988
108.100000,18.013210,351.056490,-0.600440,-178.791602,-0.917392,-71.437913
108.200000,18.029920,352.557010,-0.600997,-179.555811,-0.918787,-71.643247
108.300000,18.046610,354.036990,-0.601554,-180.309558,-0.920182,-71.843682
108.400000,18.063260,355.533600,-0.602109,-181.071776,-0.921576,-72.046890
108.500000,18.079910,357.038850,-0.602664,-181.838393,-0.922972,-72.251000
108.600000,18.096600,358.590520,-0.603220,-182.628652,-0.924373,-72.463397
108.700000,18.113250,360.039460,-0.603775,-183.366591,-0.925773,-72.654428
108.800000,18.129940,361.633300,-0.604331,-184.178327,-0.927178,-72.873593
108.900000,18.146590,363.132540,-0.604886,-184.941884,-0.928582,-73.073066
109.000000,18.163240,364.654570,-0.605441,-185.717047,-0.929987,-73.276271
109.100000,18.179930,366.213500,-0.605998,-186.511004,-0.931398,-73.485771
109.200000,18.196650,367.811190,-0.606555,-187.324701,-0.932814,-73.701967
109.300000,18.213270,369.351720,-0.607109,-188.109286,-0.934223,-73.906446
109.400000,18.229900,370.948270,-0.607663,-188.922403,-0.935635,-74.121186
109.500000,18.246580,372.522220,-0.608219,-189.724009,-0.937053,-74.330199
109.600000,18.263300,374.113490,-0.608777,-190.534436,-0.938477,-74.541517
109.700000,18.279930,375.714750,-0.609331,-191.349951,-0.939895,-74.754494
109.800000,18.296560,377.320530,-0.609885,-192.167768,-0.941315,-74.967465
109.900000,18.313220,378.905760,-0.610441,-192.975119,-0.942739,-75.175259
110.000000,18.329870,380.582610,-0.610996,-193.829132,-0.944165,-75.400372
110.100000,18.346550,382.229520,-0.611552,-194.667896,-0.945595,-75.618420
110.200000,18.363210,383.901980,-0.612107,-195.519673,-0.947026,-75.840712
110.300000,18.379860,385.532070,-0.612662,-196.349871,-0.948458,-76.053766
110.400000,18.396570,387.215060,-0.613219,-197.207011,-0.949897,-76.275925
110.500000,18.413290,388.942600,-0.613776,-198.086840,-0.951339,-76.505826
110.600000,18.429940,390.639800,-0.614331,-198.951216,-0.952777,-76.729250
110.700000,18.446580,392.324710,-0.614886,-199.809334,-0.954216,-76.949372
110.800000,18.463300,394.028080,-0.615443,-200.676853,-0.955664,-77.171622
110.900000,18.479990,395.752260,-0.616000,-201.554971,-0.957112,-77.397176
111.000000,18.496620,397.495270,-0.616554,-202.442679,-0.958556,-77.625835
111.100000,18.513250,399.215120,-0.617108,-203.318591,-0.960003,-77.848994
111.200000,18.529930,400.938840,-0.617664,-204.196474,-0.961456,-78.071595
111.300000,18.546590,402.735990,-0.618220,-205.111755,-0.962910,-78.307634
111.400000,18.563220,404.514040,-0.618774,-206.017309,-0.964363,-78.539155
111.500000,18.579840,406.277800,-0.619328,-206.915584,-0.965817,-78.766969
111.600000,18.596540,408.099240,-0.619885,-207.843236,-0.967281,-79.004401
111.700000,18.613240,409.900730,-0.620441,-208.760728,-0.968746,-79.236943
111.800000,18.629970,411.706760,-0.620999,-209.680531,-0.970216,-79.469131
111.900000,18.646590,413.477510,-0.621553,-210.582367,-0.971679,-79.694265
112.000000,18.663220,415.352200,-0.622107,-211.537138,-0.973145,-79.938333
112.100000,18.679900,417.227050,-0.622663,-212.491992,-0.974617,-80.181020
112.200000,18.696600,419.085330,-0.623220,-213.438406,-0.976094,-80.419323
112.300000,18.713270,420.952670,-0.623776,-214.389434,-0.977570,-80.658522
112.400000,18.729890,422.777560,-0.624330,-215.318843,-0.979043,-80.888902
112.500000,18.746580,424.687650,-0.624886,-216.291644,-0.980525,-81.134024
112.600000,18.763240,426.630280,-0.625441,-217.281017,-0.982007,-81.384488
112.700000,18.779940,428.519320,-0.625998,-218.243098,-0.983494,-81.623355
112.800000,18.796570,430.441890,-0.626552,-219.222254,-0.984977,-81.868039
112.900000,18.813250,432.399350,-0.627108,-220.219181,-0.986467,-82.117897
113.000000,18.829910,434.332950,-0.627664,-221.203955,-0.987958,-82.362270
113.100000,18.846620,436.275570,-0.628221,-222.193323,-0.989455,-82.606886
113.200000,18.863320,438.272280,-0.628777,-223.210239,-0.990953,-82.860700
113.300000,18.879910,440.264500,-0.629330,-224.224869,-0.992444,-83.113357
113.400000,18.896600,442.254940,-0.629887,-225.238591,-0.993946,-83.363806
113.500000,18.913280,444.291900,-0.630443,-226.276007,-0.995449,-83.621958
113.600000,18.929970,446.345640,-0.630999,-227.321968,-0.996956,-83.882033
113.700000,18.946540,448.470090,-0.631551,-228.403941,-0.998454,-84.155128
113.800000,18.963250,450.515470,-0.632108,-229.445645,-0.999967,-84.411141
113.900000,18.979940,452.598480,-0.632665,-230.506513,-1.001480,-84.673187
114.000000,18.996640,454.701080,-0.633221,-231.577358,-1.002997,-84.937635
114.100000,19.013250,456.835820,-0.633775,-232.664573,-1.004507,-85.207583
114.200000,19.029890,458.962890,-0.634330,-233.747880,-1.006023,-85.474665
114.300000,19.046590,461.120150,-0.634886,-234.846564,-1.007547,-85.745690
114.400000,19.063230,463.270290,-0.635441,-235.941621,-1.009067,-86.014642
114.500000,19.079970,465.537510,-0.635999,-237.096307,-1.010599,-86.303293
114.600000,19.096580,467.699160,-0.636553,-238.197226,-1.012121,-86.572147
114.700000,19.113250,469.891170,-0.637108,-239.313608,-1.013651,-86.844914
114.800000,19.129920,472.111790,-0.637664,-240.444560,-1.015183,-87.121720
114.900000,19.146610,474.371310,-0.638220,-241.595324,-1.016720,-87.404276
115.000000,19.163220,476.559720,-0.638774,-242.709872,-1.018251,-87.673116
115.100000,19.179880,478.785370,-0.639329,-243.843387,-1.019790,-87.947157
115.200000,19.196620,481.118500,-0.639887,-245.031640,-1.021338,-88.238997
115.300000,19.213270,483.432070,-0.640442,-246.209931,-1.022881,-88.526668
115.400000,19.229880,485.683930,-0.640996,-247.356794,-1.024422,-88.802079
115.500000,19.246580,487.995540,-0.641553,-248.534088,-1.025974,-89.086381
115.600000,19.263230,490.279690,-0.642108,-249.697396,-1.027523,-89.364784
115.700000,19.279880,492.623900,-0.642663,-250.891292,-1.029075,-89.652825
115.800000,19.296600,495.063080,-0.643220,-252.133556,-1.030636,-89.956210
115.900000,19.313210,497.417850,-0.643774,-253.332831,-1.032189,-90.243825
116.000000,19.329920,499.837130,-0.644331,-254.564960,-1.033754,-90.540950
116.100000,19.346630,502.254700,-0.644888,-255.796218,-1.035321,-90.836392
116.200000,19.363300,504.679900,-0.645443,-257.031362,-1.036887,-91.132183
116.300000,19.379880,507.101930,-0.645996,-258.264892,-1.038447,-91.426805
116.400000,19.396530,509.574740,-0.646551,-259.524284,-1.040016,-91.728599
116.500000,19.413260,512.084900,-0.647109,-260.802698,-1.041595,-92.035012
116.600000,19.429930,514.538090,-0.647664,-262.052097,-1.043171,-92.330300
116.700000,19.446610,517.105470,-0.648220,-263.359653,-1.044750,-92.644571
116.800000,19.463230,519.666020,-0.648774,-264.663731,-1.046326,-92.956695
116.900000,19.479900,522.284670,-0.649330,-265.997398,-1.047910,-93.277308
117.000000,19.496560,524.875060,-0.649885,-267.316673,-1.049495,-93.591488
117.100000,19.513270,527.513920,-0.650442,-268.660633,-1.051087,-93.912384
117.200000,19.529890,530.130550,-0.650996,-269.993272,-1.052673,-94.228642
117.300000,19.546560,532.799440,-0.651552,-271.352527,-1.054266,-94.552245
117.400000,19.563280,535.528870,-0.652109,-272.742614,-1.055867,-94.884610
117.500000,19.579980,538.248230,-0.652666,-274.127573,-1.057468,-95.213826
117.600000,19.596610,540.962460,-0.653220,-275.509919,-1.059066,-95.541238
117.700000,19.613220,543.730650,-0.653774,-276.919746,-1.060664,-95.876816
117.800000,19.629940,546.567750,-0.654331,-278.364669,-1.062275,-96.221944
117.900000,19.646610,549.373540,-0.654887,-279.793646,-1.063883,-96.560425
118.000000,19.663270,552.295960,-0.655442,-281.282023,-1.065494,-96.917877
118.100000,19.679910,555.162960,-0.655997,-282.742174,-1.067105,-97.264156
118.200000,19.696590,557.982600,-0.656553,-284.178205,-1.068722,-97.600152
118.300000,19.713220,560.865360,-0.657107,-285.646382,-1.070338,-97.946050
118.400000,19.729890,563.813110,-0.657663,-287.147659,-1.071960,-98.301268
118.500000,19.746520,566.733280,-0.658217,-288.634889,-1.073580,-98.650402
118.600000,19.763190,569.670470,-0.658773,-290.130788,-1.075207,-99.000458
118.700000,19.779960,572.646180,-0.659332,-291.646305,-1.076847,-99.354563
118.800000,19.796660,575.611510,-0.659889,-293.156535,-1.078482,-99.705860
118.900000,19.813230,578.613160,-0.660441,-294.685263,-1.080108,-100.063033
119.000000,19.829890,581.737920,-0.660996,-296.276690,-1.081744,-100.438884
119.100000,19.846590,584.835210,-0.661553,-297.854127,-1.083388,-100.807836
119.200000,19.863300,587.908140,-0.662110,-299.419157,-1.085035,-101.170739
119.300000,19.879920,591.013920,-0.662664,-301.000918,-1.086676,-101.538446
119.400000,19.896570,594.101200,-0.663219,-302.573257,-1.088322,-101.900924
119.500000,19.913270,597.251590,-0.663776,-304.177737,-1.089977,-102.271957
119.600000,19.929910,600.447630,-0.664330,-305.805467,-1.091628,-102.649619
119.700000,19.946620,603.669680,-0.664887,-307.446443,-1.093288,-103.029198
119.800000,19.963250,606.841670,-0.665442,-309.061925,-1.094944,-103.399242
119.900000,19.979870,610.084780,-0.665996,-310.713627,-1.096601,-103.779698
120.000000,19.996550,613.328490,-0.666552,-312.365635,-1.098267,-104.157800
120.021000,20.000060,614.020810,-0.666669,-312.718231,-1.098618,-104.238785
