Repository: abubakardawood/tissue-phantom-material-database

Title:
A Database of Silicone Phantom Materials for Modeling Human Tissue Mechanics Across Varying Stiffnesses

Description:
This dataset contains processed mechanical compression test data for soft silicone phantoms
fabricated using Ecoflex (Smooth-On) with varying base materials and thinner concentrations.
The dataset provides force–compression measurements together with derived engineering and
true stress–strain quantities, intended for mechanical characterization, constitutive model
fitting, and the design of tissue-equivalent phantoms.

All files in this dataset are processed outputs generated from raw experimental measurements.
The raw data files are not included in this archive.

File: data/EF50_25T/EF50_25T_B5.csv (part 2 of 2)
Speed (mm/min): 10;
Machine: INSTRON 5900;
Load cell: 10kN;
Time (s),Compression (mm),Load (N),Engineering Strain [-],Engineering Stress (kPa),True Strain [-],True Stress (kPa)
56.800000,9.463290,76.299770,-0.315443,-38.859154,-0.378983,-26.601306
56.900000,9.479940,76.448330,-0.315998,-38.934815,-0.379794,-26.631491
57.000000,9.496630,76.687580,-0.316554,-39.056664,-0.380608,-26.693108
57.100000,9.513210,76.868550,-0.317107,-39.148831,-0.381417,-26.734463
57.200000,9.529840,77.080590,-0.317661,-39.256822,-0.382229,-26.786448
57.300000,9.546570,77.290280,-0.318219,-39.363616,-0.383047,-26.837366
57.400000,9.563280,77.431900,-0.318776,-39.435743,-0.383864,-26.864574
57.500000,9.579920,77.659570,-0.319331,-39.551694,-0.384679,-26.921625
57.600000,9.596560,77.844500,-0.319885,-39.645878,-0.385494,-26.963743
57.700000,9.613260,78.075160,-0.320442,-39.763352,-0.386313,-27.021504
57.800000,9.629930,78.289760,-0.320998,-39.872647,-0.387131,-27.073621
57.900000,9.646610,78.479500,-0.321554,-39.969281,-0.387950,-27.117012
58.000000,9.663220,78.679930,-0.322107,-40.071359,-0.388766,-27.164081
58.100000,9.679890,78.892240,-0.322663,-40.179488,-0.389586,-27.215054
58.200000,9.696620,79.079320,-0.323221,-40.274767,-0.390410,-27.257130
58.300000,9.713350,79.293150,-0.323778,-40.383670,-0.391234,-27.308312
58.400000,9.729950,79.534320,-0.324332,-40.506497,-0.392053,-27.368957
58.500000,9.746600,79.705440,-0.324887,-40.593647,-0.392875,-27.405313
58.600000,9.763250,79.893940,-0.325442,-40.689650,-0.393697,-27.447542
58.700000,9.779950,80.143650,-0.325998,-40.816826,-0.394523,-27.510609
58.800000,9.796610,80.349130,-0.326554,-40.921476,-0.395347,-27.558418
58.900000,9.813220,80.561940,-0.327107,-41.029859,-0.396169,-27.608691
59.000000,9.829920,80.744740,-0.327664,-41.122958,-0.396997,-27.648445
59.100000,9.846550,80.950080,-0.328218,-41.227537,-0.397822,-27.695904
59.200000,9.863240,81.171910,-0.328775,-41.340514,-0.398650,-27.748800
59.300000,9.879890,81.356660,-0.329330,-41.434607,-0.399478,-27.788961
59.400000,9.896550,81.560910,-0.329885,-41.538630,-0.400306,-27.835659
59.500000,9.913180,81.781060,-0.330439,-41.650752,-0.401134,-27.887705
59.600000,9.929940,82.036540,-0.330998,-41.780867,-0.401968,-27.951483
59.700000,9.946580,82.210980,-0.331553,-41.869708,-0.402798,-27.987695
59.800000,9.963220,82.462870,-0.332107,-41.997995,-0.403628,-28.050153
59.900000,9.979940,82.666980,-0.332665,-42.101947,-0.404463,-28.096117
60.000000,9.996640,82.870090,-0.333221,-42.205390,-0.405297,-28.141654
60.100000,10.013320,83.098300,-0.333777,-42.321617,-0.406131,-28.195620
60.200000,10.029900,83.285880,-0.334330,-42.417150,-0.406961,-28.235824
60.300000,10.046590,83.511060,-0.334886,-42.531834,-0.407797,-28.288504
60.400000,10.063240,83.760170,-0.335441,-42.658704,-0.408632,-28.349212
60.500000,10.079940,83.941620,-0.335998,-42.751116,-0.409470,-28.386827
60.600000,10.096550,84.162250,-0.336552,-42.863482,-0.410304,-28.437706
60.700000,10.113180,84.368160,-0.337106,-42.968351,-0.411140,-28.483462
60.800000,10.129880,84.585890,-0.337663,-43.079240,-0.411980,-28.532989
60.900000,10.146580,84.826000,-0.338219,-43.201527,-0.412821,-28.589935
61.000000,10.163300,85.056400,-0.338777,-43.318869,-0.413664,-28.643447
61.100000,10.179900,85.278120,-0.339330,-43.431790,-0.414501,-28.694081
61.200000,10.196590,85.474590,-0.339886,-43.531851,-0.415343,-28.735970
61.300000,10.213310,85.692340,-0.340444,-43.642750,-0.416188,-28.784852
61.400000,10.229930,85.929300,-0.340998,-43.763433,-0.417028,-28.840205
61.500000,10.246500,86.125960,-0.341550,-43.863591,-0.417867,-28.881982
61.600000,10.263260,86.354380,-0.342109,-43.979925,-0.418716,-28.934011
61.700000,10.279950,86.562070,-0.342665,-44.085700,-0.419561,-28.979074
61.800000,10.296630,86.820940,-0.343221,-44.217542,-0.420408,-29.041153
61.900000,10.313280,87.027890,-0.343776,-44.322940,-0.421253,-29.085777
62.000000,10.329920,87.237860,-0.344331,-44.429877,-0.422099,-29.131308
62.100000,10.346580,87.447560,-0.344886,-44.536677,-0.422946,-29.176600
62.200000,10.363290,87.686490,-0.345443,-44.658363,-0.423797,-29.231444
62.300000,10.379930,87.921460,-0.345998,-44.778032,-0.424644,-29.284937
62.400000,10.396550,88.121190,-0.346552,-44.879754,-0.425492,-29.326600
62.500000,10.413250,88.378720,-0.347108,-45.010912,-0.426344,-29.387250
62.600000,10.429960,88.604190,-0.347665,-45.125743,-0.427198,-29.437087
62.700000,10.446620,88.842290,-0.348221,-45.247007,-0.428049,-29.491064
62.800000,10.463230,89.031820,-0.348774,-45.343534,-0.428899,-29.528873
62.900000,10.479930,89.250720,-0.349331,-45.455018,-0.429754,-29.576171
63.000000,10.496630,89.516960,-0.349888,-45.590613,-0.430610,-29.639020
63.100000,10.513290,89.742360,-0.350443,-45.705409,-0.431465,-29.688268
63.200000,10.529960,89.962410,-0.350999,-45.817479,-0.432321,-29.735605
63.300000,10.546620,90.199450,-0.351554,-45.938203,-0.433177,-29.788444
63.400000,10.563300,90.418750,-0.352110,-46.049891,-0.434034,-29.835264
63.500000,10.579980,90.655170,-0.352666,-46.170299,-0.434893,-29.887604
63.600000,10.596650,90.875380,-0.353222,-46.282451,-0.435752,-29.934487
63.700000,10.613260,91.144260,-0.353775,-46.419390,-0.436608,-29.997355
63.800000,10.629930,91.387310,-0.354331,-46.543175,-0.437468,-30.051485
63.900000,10.646640,91.658960,-0.354888,-46.681525,-0.438331,-30.114812
64.000000,10.663300,91.835210,-0.355443,-46.771288,-0.439193,-30.146746
64.100000,10.679860,92.040180,-0.355995,-46.875679,-0.440049,-30.188156
64.200000,10.696540,92.293300,-0.356551,-47.004592,-0.440913,-30.245042
64.300000,10.713260,92.520260,-0.357109,-47.120181,-0.441780,-30.293156
64.400000,10.729910,92.765590,-0.357664,-47.245127,-0.442643,-30.347262
64.500000,10.746550,93.007000,-0.358218,-47.368076,-0.443507,-30.399963
64.600000,10.763240,93.271700,-0.358775,-47.502887,-0.444374,-30.460054
64.700000,10.779910,93.437260,-0.359330,-47.587206,-0.445241,-30.487679
64.800000,10.796600,93.711170,-0.359887,-47.726707,-0.446110,-30.550501
64.900000,10.813270,93.975280,-0.360442,-47.861217,-0.446978,-30.610008
65.000000,10.829900,94.160690,-0.360997,-47.955646,-0.447846,-30.643817
65.100000,10.846520,94.390540,-0.361551,-48.072707,-0.448713,-30.691988
65.200000,10.863280,94.705740,-0.362109,-48.233237,-0.449588,-30.767532
65.300000,10.880020,94.864520,-0.362667,-48.314103,-0.450464,-30.792156
65.400000,10.896570,95.172740,-0.363219,-48.471078,-0.451329,-30.865462
65.500000,10.913240,95.415680,-0.363775,-48.594807,-0.452202,-30.917247
65.600000,10.929930,95.644290,-0.364331,-48.711237,-0.453077,-30.964223
65.700000,10.946590,95.898860,-0.364886,-48.840888,-0.453951,-31.019516
65.800000,10.963220,96.174770,-0.365441,-48.981408,-0.454824,-31.081610
65.900000,10.979890,96.381780,-0.365996,-49.086837,-0.455701,-31.121235
66.000000,10.996570,96.636990,-0.366552,-49.216815,-0.456578,-31.176277
66.100000,11.013220,96.866750,-0.367107,-49.333831,-0.457454,-31.223020
66.200000,11.029860,97.137300,-0.367662,-49.471621,-0.458331,-31.282786
66.300000,11.046510,97.382980,-0.368217,-49.596744,-0.459209,-31.334380
66.400000,11.063210,97.625090,-0.368774,-49.720050,-0.460091,-31.384605
66.500000,11.079930,97.877410,-0.369331,-49.848556,-0.460974,-31.437939
66.600000,11.096610,98.144170,-0.369887,-49.984415,-0.461856,-31.495830
66.700000,11.113250,98.382610,-0.370442,-50.105852,-0.462737,-31.544557
66.800000,11.129910,98.610530,-0.370997,-50.221931,-0.463619,-31.589745
66.900000,11.146620,98.912780,-0.371554,-50.375865,-0.464505,-31.658511
67.000000,11.163300,99.181370,-0.372110,-50.512657,-0.465390,-31.716392
67.100000,11.179920,99.402910,-0.372664,-50.625486,-0.466273,-31.759190
67.200000,11.196580,99.659840,-0.373219,-50.756340,-0.467159,-31.813092
67.300000,11.213230,99.929420,-0.373774,-50.893636,-0.468044,-31.870901
67.400000,11.229940,100.179990,-0.374331,-51.021250,-0.468934,-31.922397
67.500000,11.246630,100.413930,-0.374888,-51.140395,-0.469824,-31.968491
67.600000,11.263230,100.686440,-0.375441,-51.279183,-0.470709,-32.026875
67.700000,11.279870,100.969730,-0.375996,-51.423461,-0.471598,-32.088463
67.800000,11.296560,101.208950,-0.376552,-51.545295,-0.472490,-32.135811
67.900000,11.313300,101.487720,-0.377110,-51.687271,-0.473385,-32.195484
68.000000,11.329910,101.738400,-0.377664,-51.814942,-0.474275,-32.246321
68.100000,11.346590,101.997870,-0.378220,-51.947089,-0.475168,-32.299678
68.200000,11.363270,102.252230,-0.378776,-52.076633,-0.476063,-32.351272
68.300000,11.379950,102.498650,-0.379332,-52.202134,-0.476958,-32.400211
68.400000,11.396540,102.801760,-0.379885,-52.356506,-0.477850,-32.467072
68.500000,11.413180,103.026770,-0.380439,-52.471103,-0.478745,-32.509032
68.600000,11.429910,103.293810,-0.380997,-52.607105,-0.479645,-32.563956
68.700000,11.446580,103.632880,-0.381553,-52.779792,-0.480543,-32.641522
68.800000,11.463290,103.807030,-0.382110,-52.868486,-0.481444,-32.666927
68.900000,11.479900,104.120700,-0.382663,-53.028237,-0.482341,-32.736275
69.000000,11.496550,104.363460,-0.383218,-53.151874,-0.483240,-32.783101
69.100000,11.513260,104.645410,-0.383775,-53.295470,-0.484144,-32.841983
69.200000,11.529960,104.902180,-0.384332,-53.426242,-0.485047,-32.892827
69.300000,11.546550,105.205290,-0.384885,-53.580614,-0.485946,-32.958240
69.400000,11.563220,105.446740,-0.385441,-53.703584,-0.486850,-33.004039
69.500000,11.579920,105.736010,-0.385997,-53.850908,-0.487756,-33.064601
69.600000,11.596610,106.008490,-0.386554,-53.989681,-0.488662,-33.119772
69.700000,11.613270,106.281900,-0.387109,-54.128927,-0.489568,-33.175132
69.800000,11.629900,106.523090,-0.387663,-54.251764,-0.490473,-33.220344
69.900000,11.646570,106.817730,-0.388219,-54.401823,-0.491381,-33.282002
70.000000,11.663270,107.072680,-0.388776,-54.531668,-0.492291,-33.331083
70.100000,11.679970,107.370130,-0.389332,-54.683158,-0.493202,-33.393237
70.200000,11.696570,107.646190,-0.389886,-54.823754,-0.494109,-33.448758
70.300000,11.713260,107.917980,-0.390442,-54.962176,-0.495021,-33.502634
70.400000,11.729890,108.184390,-0.390996,-55.097857,-0.495931,-33.554797
70.500000,11.746590,108.468860,-0.391553,-55.242737,-0.496845,-33.612277
70.600000,11.763230,108.719900,-0.392108,-55.370590,-0.497757,-33.659357
70.700000,11.779860,109.049040,-0.392662,-55.538220,-0.498670,-33.730471
70.800000,11.796570,109.309470,-0.393219,-55.670856,-0.499587,-33.780018
70.900000,11.813280,109.622080,-0.393776,-55.830067,-0.500506,-33.845526
71.000000,11.829920,109.878350,-0.394331,-55.960584,-0.501421,-33.893610
71.100000,11.846540,110.170400,-0.394885,-56.109324,-0.502336,-33.952612
71.200000,11.863230,110.488720,-0.395441,-56.271443,-0.503256,-34.019407
71.300000,11.879890,110.761670,-0.395996,-56.410455,-0.504175,-34.072122
71.400000,11.896590,111.052370,-0.396553,-56.558508,-0.505097,-34.130062
71.500000,11.913220,111.345510,-0.397107,-56.707803,-0.506016,-34.188718
71.600000,11.929910,111.629810,-0.397664,-56.852595,-0.506939,-34.244384
71.700000,11.946580,111.923020,-0.398219,-57.001926,-0.507862,-34.302657
71.800000,11.963300,112.187840,-0.398777,-57.136798,-0.508789,-34.351976
71.900000,11.979890,112.494950,-0.399330,-57.293208,-0.509709,-34.414330
72.000000,11.996520,112.811100,-0.399884,-57.454221,-0.510632,-34.479198
72.100000,12.013250,113.144320,-0.400442,-57.623929,-0.511562,-34.548907
72.200000,12.029970,113.392040,-0.400999,-57.750092,-0.512492,-34.592363
72.300000,12.046630,113.709020,-0.401554,-57.911528,-0.513420,-34.656903
72.400000,12.063220,114.002070,-0.402107,-58.060777,-0.514344,-34.714113
72.500000,12.079900,114.292940,-0.402663,-58.208916,-0.515274,-34.770320
72.600000,12.096570,114.602720,-0.403219,-58.366686,-0.516205,-34.832129
72.700000,12.113220,114.882550,-0.403774,-58.509202,-0.517135,-34.884708
72.800000,12.129830,115.161710,-0.404328,-58.651377,-0.518065,-34.937003
72.900000,12.146560,115.498020,-0.404885,-58.822659,-0.519001,-35.006227
73.000000,12.163260,115.789480,-0.405442,-58.971098,-0.519937,-35.061738
73.100000,12.179930,116.133090,-0.405998,-59.146097,-0.520872,-35.132920
73.200000,12.196580,116.406220,-0.406553,-59.285201,-0.521807,-35.182644
73.300000,12.213200,116.678050,-0.407107,-59.423643,-0.522741,-35.231882
73.400000,12.229910,117.043400,-0.407664,-59.609714,-0.523681,-35.309000
73.500000,12.246640,117.296070,-0.408221,-59.738398,-0.524623,-35.351909
73.600000,12.263310,117.638380,-0.408777,-59.912735,-0.525562,-35.421787
73.700000,12.279910,117.954640,-0.409330,-60.073805,-0.526498,-35.483774
73.800000,12.296610,118.289160,-0.409887,-60.244174,-0.527441,-35.550871
73.900000,12.313330,118.584970,-0.410444,-60.394829,-0.528386,-35.606114
74.000000,12.329940,118.875050,-0.410998,-60.542566,-0.529326,-35.659692
74.100000,12.346590,119.213640,-0.411553,-60.715008,-0.530268,-35.727564
74.200000,12.363210,119.537500,-0.412107,-60.879949,-0.531210,-35.790896
74.300000,12.379900,119.866740,-0.412663,-61.047629,-0.532157,-35.855511
74.400000,12.396570,120.215430,-0.413219,-61.225216,-0.533104,-35.925793
74.500000,12.413250,120.468060,-0.413775,-61.353879,-0.534052,-35.967178
74.600000,12.429860,120.795690,-0.414329,-61.520740,-0.534997,-36.030934
74.700000,12.446550,121.121700,-0.414885,-61.686775,-0.535947,-36.093858
74.800000,12.463270,121.447160,-0.415442,-61.852531,-0.536900,-36.156371
74.900000,12.479950,121.762000,-0.415998,-62.012877,-0.537851,-36.215624
75.000000,12.496590,122.110180,-0.416553,-62.190204,-0.538802,-36.284688
75.100000,12.513250,122.424540,-0.417108,-62.350306,-0.539754,-36.343474
75.200000,12.529960,122.776290,-0.417665,-62.529451,-0.540710,-36.413067
75.300000,12.546600,123.075430,-0.418220,-62.681802,-0.541663,-36.467019
75.400000,12.563210,123.362780,-0.418774,-62.828148,-0.542615,-36.517374
75.500000,12.579870,123.717760,-0.419329,-63.008938,-0.543571,-36.587463
75.600000,12.596530,124.054520,-0.419884,-63.180448,-0.544528,-36.651968
75.700000,12.613270,124.389520,-0.420442,-63.351062,-0.545490,-36.715594
75.800000,12.629980,124.749010,-0.420999,-63.534149,-0.546452,-36.786315
75.900000,12.646600,125.086990,-0.421553,-63.706281,-0.547409,-36.850686
76.000000,12.663250,125.393780,-0.422108,-63.862528,-0.548369,-36.905623
76.100000,12.679940,125.770230,-0.422665,-64.054252,-0.549332,-36.980783
76.200000,12.696620,126.124690,-0.423221,-64.234777,-0.550296,-37.049292
76.300000,12.713220,126.417600,-0.423774,-64.383955,-0.551255,-37.099709
76.400000,12.729890,126.778750,-0.424330,-64.567887,-0.552220,-37.169817
76.500000,12.746550,127.119560,-0.424885,-64.741460,-0.553185,-37.233785
76.600000,12.763230,127.430850,-0.425441,-64.899999,-0.554152,-37.288879
76.700000,12.779850,127.816610,-0.425995,-65.096465,-0.555117,-37.365696
76.800000,12.796540,128.132020,-0.426551,-65.257102,-0.556087,-37.421598
76.900000,12.813210,128.479480,-0.427107,-65.434062,-0.557056,-37.486716
77.000000,12.829910,128.865170,-0.427664,-65.630492,-0.558028,-37.562715
77.100000,12.846580,129.170030,-0.428219,-65.785756,-0.559000,-37.615023
77.200000,12.863220,129.544750,-0.428774,-65.976599,-0.559970,-37.687549
77.300000,12.879910,129.872860,-0.429330,-66.143704,-0.560945,-37.746206
77.400000,12.896610,130.265760,-0.429887,-66.343807,-0.561921,-37.823467
77.500000,12.913300,130.614170,-0.430443,-66.521251,-0.562897,-37.887622
77.600000,12.929910,130.980410,-0.430997,-66.707775,-0.563870,-37.956924
77.700000,12.946560,131.311070,-0.431552,-66.876179,-0.564845,-38.015630
77.800000,12.963260,131.685640,-0.432109,-67.066946,-0.565825,-38.086737
77.900000,12.979930,132.042140,-0.432664,-67.248510,-0.566804,-38.152478
78.000000,12.996540,132.423460,-0.433218,-67.442714,-0.567781,-38.225317
78.100000,13.013230,132.779540,-0.433774,-67.624064,-0.568763,-38.290481
78.200000,13.029920,133.149870,-0.434331,-67.812672,-0.569746,-38.359549
78.300000,13.046660,133.504090,-0.434889,-67.993075,-0.570733,-38.423657
78.400000,13.063290,133.853240,-0.435443,-68.170895,-0.571714,-38.486356
78.500000,13.079920,134.232600,-0.435997,-68.364102,-0.572696,-38.557536
78.600000,13.096570,134.606840,-0.436552,-68.554701,-0.573681,-38.626986
78.700000,13.113280,134.975970,-0.437109,-68.742697,-0.574670,-38.694623
78.800000,13.129910,135.299880,-0.437664,-68.907663,-0.575655,-38.749283
78.900000,13.146490,135.710190,-0.438216,-69.116632,-0.576638,-38.828595
79.000000,13.163230,136.095980,-0.438774,-69.313113,-0.577632,-38.900298
79.100000,13.179890,136.469560,-0.439330,-69.503376,-0.578622,-38.968481
79.200000,13.196640,136.850100,-0.439888,-69.697184,-0.579619,-39.038229
79.300000,13.213310,137.215710,-0.440444,-69.883387,-0.580611,-39.103692
79.400000,13.229920,137.595890,-0.440997,-70.077011,-0.581601,-39.173236
79.500000,13.246590,137.983280,-0.441553,-70.274307,-0.582596,-39.244476
79.600000,13.263280,138.319840,-0.442109,-70.445716,-0.583592,-39.301007
79.700000,13.279930,138.757030,-0.442664,-70.668375,-0.584588,-39.386006
79.800000,13.296570,139.141310,-0.443219,-70.864087,-0.585583,-39.455777
79.900000,13.313270,139.513730,-0.443776,-71.053759,-0.586584,-39.521830
80.000000,13.329940,139.900910,-0.444331,-71.250948,-0.587583,-39.591919
80.100000,13.346620,140.335040,-0.444887,-71.472049,-0.588584,-39.675040
80.200000,13.363220,140.656740,-0.445441,-71.635889,-0.589581,-39.726351
80.300000,13.379930,141.071620,-0.445998,-71.847186,-0.590586,-39.803509
80.400000,13.396620,141.481030,-0.446554,-72.055697,-0.591591,-39.878937
80.500000,13.413320,141.887680,-0.447111,-72.262802,-0.592597,-39.953332
80.600000,13.429930,142.276000,-0.447664,-72.460572,-0.593599,-40.022558
80.700000,13.446590,142.645480,-0.448220,-72.648746,-0.594605,-40.086150
80.800000,13.463290,143.042850,-0.448776,-72.851125,-0.595615,-40.157264
80.900000,13.479940,143.453320,-0.449331,-73.060176,-0.596622,-40.231950
81.000000,13.496590,143.907170,-0.449886,-73.291320,-0.597630,-40.318557
81.100000,13.513210,144.315170,-0.450440,-73.499113,-0.598638,-40.392148
81.200000,13.529860,144.714430,-0.450995,-73.702454,-0.599648,-40.462991
81.300000,13.546570,145.143920,-0.451552,-73.921191,-0.600663,-40.541905
81.400000,13.563280,145.542720,-0.452109,-74.124299,-0.601680,-40.612011
81.500000,13.579900,145.938520,-0.452663,-74.325878,-0.602691,-40.681278
81.600000,13.596560,146.359480,-0.453219,-74.540271,-0.603706,-40.757229
81.700000,13.613270,146.820010,-0.453776,-74.774817,-0.604726,-40.843825
81.800000,13.629970,147.213900,-0.454332,-74.975424,-0.605745,-40.911664
81.900000,13.646650,147.664690,-0.454888,-75.205009,-0.606765,-40.995128
82.000000,13.663280,148.027040,-0.455443,-75.389552,-0.607782,-41.053934
82.100000,13.679940,148.481430,-0.455998,-75.620971,-0.608802,-41.137960
82.200000,13.696590,148.880310,-0.456553,-75.824119,-0.609823,-41.206390
82.300000,13.713260,149.336720,-0.457109,-76.056567,-0.610846,-41.290451
82.400000,13.729840,149.763930,-0.457661,-76.274143,-0.611865,-41.366417
82.500000,13.746560,150.162770,-0.458219,-76.477271,-0.612893,-41.433958
82.600000,13.763270,150.601430,-0.458776,-76.700678,-0.613921,-41.512274
82.700000,13.779980,151.013020,-0.459333,-76.910300,-0.614951,-41.582887
82.800000,13.796620,151.500600,-0.459887,-77.158622,-0.615978,-41.674349
82.900000,13.813270,151.898590,-0.460442,-77.361317,-0.617006,-41.740891
83.000000,13.829950,152.338870,-0.460998,-77.585549,-0.618037,-41.818740
83.100000,13.846610,152.743060,-0.461554,-77.791402,-0.619067,-41.886495
83.200000,13.863250,153.182300,-0.462108,-78.015105,-0.620098,-41.963675
83.300000,13.879850,153.636980,-0.462662,-78.246671,-0.621127,-42.044936
83.400000,13.896600,154.099960,-0.463220,-78.482465,-0.622167,-42.127818
83.500000,13.913270,154.553150,-0.463776,-78.713273,-0.623203,-42.207972
83.600000,13.929950,154.957780,-0.464332,-78.919349,-0.624240,-42.274596
83.700000,13.946560,155.466630,-0.464885,-79.178504,-0.625274,-42.369579
83.800000,13.963220,155.892060,-0.465441,-79.395174,-0.626313,-42.441431
83.900000,13.979890,156.347000,-0.465996,-79.626873,-0.627353,-42.521042
84.000000,13.996630,156.778500,-0.466554,-79.846634,-0.628398,-42.593841
84.100000,14.013270,157.266890,-0.467109,-80.095369,-0.629438,-42.682101
84.200000,14.029900,157.699750,-0.467663,-80.315823,-0.630479,-42.755058
84.300000,14.046600,158.165700,-0.468220,-80.553130,-0.631525,-42.836543
84.400000,14.063290,158.646580,-0.468776,-80.798040,-0.632572,-42.921831
84.500000,14.079940,159.125980,-0.469331,-81.042196,-0.633617,-43.006554
84.600000,14.096550,159.584300,-0.469885,-81.275617,-0.634661,-43.085423
84.700000,14.113280,160.079800,-0.470443,-81.527973,-0.635714,-43.173736
84.800000,14.129950,160.537160,-0.470998,-81.760904,-0.636764,-43.251655
84.900000,14.146630,161.051450,-0.471554,-82.022830,-0.637815,-43.344609
85.000000,14.163270,161.489170,-0.472109,-82.245759,-0.638865,-43.416796
85.100000,14.179930,161.966280,-0.472664,-82.488749,-0.639918,-43.499259
85.200000,14.196610,162.470020,-0.473220,-82.745302,-0.640973,-43.588542
85.300000,14.213290,162.949770,-0.473776,-82.989636,-0.642029,-43.671111
85.400000,14.229940,163.457310,-0.474331,-83.248124,-0.643084,-43.760931
85.500000,14.246540,163.911290,-0.474885,-83.479335,-0.644137,-43.836279
85.600000,14.263270,164.348280,-0.475442,-83.701892,-0.645200,-43.906469
85.700000,14.279940,164.903790,-0.475998,-83.984811,-0.646260,-44.008209
85.800000,14.296600,165.421250,-0.476553,-84.248351,-0.647320,-44.099518
85.900000,14.313210,165.871730,-0.477107,-84.477778,-0.648378,-44.172839
86.000000,14.329890,166.339040,-0.477663,-84.715777,-0.649442,-44.250185
86.100000,14.346610,166.895520,-0.478220,-84.999190,-0.650510,-44.350849
86.200000,14.363270,167.387450,-0.478776,-85.249728,-0.651575,-44.434233
86.300000,14.379920,167.884380,-0.479331,-85.502813,-0.652640,-44.518692
86.400000,14.396540,168.376530,-0.479885,-85.753463,-0.653705,-44.601691
86.500000,14.413270,168.891950,-0.480442,-86.015964,-0.654777,-44.690253
86.600000,14.429870,169.371870,-0.480996,-86.260385,-0.655843,-44.769514
86.700000,14.446570,169.863560,-0.481552,-86.510801,-0.656916,-44.851323
86.800000,14.463180,170.396120,-0.482106,-86.782031,-0.657985,-44.943893
86.900000,14.479850,170.913480,-0.482662,-87.045521,-0.659058,-45.031985
87.000000,14.496590,171.397140,-0.483220,-87.291847,-0.660137,-45.110710
87.100000,14.513230,171.918200,-0.483774,-87.557220,-0.661211,-45.199284
87.200000,14.529850,172.445430,-0.484328,-87.825736,-0.662285,-45.289244
87.300000,14.546540,172.933400,-0.484885,-88.074257,-0.663364,-45.368400
87.400000,14.563240,173.435210,-0.485441,-88.329827,-0.664446,-45.450878
87.500000,14.579920,173.984940,-0.485997,-88.609802,-0.665527,-45.545675
87.600000,14.596550,174.481030,-0.486552,-88.862459,-0.666606,-45.626281
87.700000,14.613210,175.011800,-0.487107,-89.132778,-0.667688,-45.715578
87.800000,14.629890,175.582660,-0.487663,-89.423514,-0.668773,-45.814975
87.900000,14.646580,176.116470,-0.488219,-89.695382,-0.669859,-45.904362
88.000000,14.663250,176.587200,-0.488775,-89.935122,-0.670945,-45.977083
88.100000,14.679900,177.200040,-0.489330,-90.247239,-0.672032,-46.086558
88.200000,14.696580,177.742840,-0.489886,-90.523685,-0.673121,-46.177399
88.300000,14.713310,178.278750,-0.490444,-90.796622,-0.674215,-46.265994
88.400000,14.729970,178.839020,-0.490999,-91.081965,-0.675305,-46.360811
88.500000,14.746590,179.377670,-0.491553,-91.356297,-0.676394,-46.449835
88.600000,14.763270,179.959110,-0.492109,-91.652422,-0.677488,-46.549440
88.700000,14.779950,180.499650,-0.492665,-91.927717,-0.678584,-46.638148
88.800000,14.796620,181.058120,-0.493221,-92.212143,-0.679680,-46.731209
88.900000,14.813260,181.572950,-0.493775,-92.474344,-0.680775,-46.812794
89.000000,14.829950,182.125350,-0.494332,-92.755679,-0.681874,-46.903610
89.100000,14.846580,182.726470,-0.494886,-93.061827,-0.682971,-47.006832
89.200000,14.863250,183.294240,-0.495442,-93.350990,-0.684072,-47.101020
89.300000,14.879890,183.873210,-0.495996,-93.645857,-0.685172,-47.197855
89.400000,14.896530,184.441410,-0.496551,-93.935239,-0.686273,-47.291602
89.500000,14.913210,185.062850,-0.497107,-94.251736,-0.687378,-47.398538
89.600000,14.929910,185.652390,-0.497664,-94.551986,-0.688485,-47.496898
89.700000,14.946620,186.228300,-0.498221,-94.845294,-0.689595,-47.591409
89.800000,14.963220,186.804050,-0.498774,-95.138521,-0.690698,-47.685901
89.900000,14.979910,187.380220,-0.499330,-95.431962,-0.691809,-47.779889
90.000000,14.996610,188.042370,-0.499887,-95.769193,-0.692921,-47.895418
90.100000,15.013260,188.597810,-0.500442,-96.052076,-0.694032,-47.983583
90.200000,15.029870,189.261990,-0.500996,-96.390340,-0.695140,-48.099197
90.300000,15.046550,189.820590,-0.501552,-96.674833,-0.696255,-48.187409
90.400000,15.063190,190.461760,-0.502106,-97.001378,-0.697369,-48.296372
90.500000,15.079960,191.065520,-0.502665,-97.308870,-0.698492,-48.395075
90.600000,15.096600,191.684750,-0.503220,-97.624242,-0.699608,-48.497771
90.700000,15.113210,192.274090,-0.503774,-97.924390,-0.700723,-48.592661
90.800000,15.129860,192.889820,-0.504329,-98.237979,-0.701842,-48.693750
90.900000,15.146570,193.511430,-0.504886,-98.554562,-0.702967,-48.795776
91.000000,15.163290,194.167420,-0.505443,-98.888655,-0.704093,-48.906077
91.100000,15.179900,194.786970,-0.505997,-99.204189,-0.705213,-49.007200
91.200000,15.196570,195.421360,-0.506552,-99.527281,-0.706338,-49.111505
91.300000,15.213260,196.049790,-0.507109,-99.847338,-0.707467,-49.213888
91.400000,15.229930,196.693210,-0.507664,-100.175029,-0.708595,-49.319740
91.500000,15.246550,197.330810,-0.508218,-100.499756,-0.709720,-49.423938
91.600000,15.263230,198.019300,-0.508774,-100.850401,-0.710852,-49.540306
91.700000,15.279900,198.624800,-0.509330,-101.158780,-0.711983,-49.635579
91.800000,15.296590,199.299640,-0.509886,-101.502473,-0.713118,-49.747749
91.900000,15.313270,199.979450,-0.510442,-101.848698,-0.714253,-49.860811
92.000000,15.329880,200.606030,-0.510996,-102.167812,-0.715385,-49.960469
92.100000,15.346570,201.244460,-0.511552,-102.492962,-0.716523,-50.062448
92.200000,15.363260,201.891330,-0.512109,-102.822410,-0.717663,-50.166163
92.300000,15.379940,202.577360,-0.512665,-103.171802,-0.718803,-50.279265
92.400000,15.396540,203.265910,-0.513218,-103.522478,-0.719939,-50.392879
92.500000,15.413230,203.947950,-0.513774,-103.869838,-0.721082,-50.504181
92.600000,15.429930,204.591340,-0.514331,-104.197514,-0.722228,-50.605502
92.700000,15.446630,205.271390,-0.514888,-104.543860,-0.723375,-50.715516
92.800000,15.463220,205.946060,-0.515441,-104.887467,-0.724515,-50.824201
92.900000,15.479850,206.657030,-0.515995,-105.249561,-0.725660,-50.941314
93.000000,15.496560,207.357210,-0.516552,-105.606160,-0.726812,-51.055087
93.100000,15.513270,208.051090,-0.517109,-105.959550,-0.727964,-51.166913
93.200000,15.529960,208.761900,-0.517665,-106.321563,-0.729117,-51.282575
93.300000,15.546600,209.423510,-0.518220,-106.658518,-0.730268,-51.385941
93.400000,15.563260,210.106430,-0.518775,-107.006326,-0.731421,-51.494084
93.500000,15.579930,210.849690,-0.519331,-107.384865,-0.732576,-51.616576
93.600000,15.596600,211.553740,-0.519887,-107.743435,-0.733733,-51.729060
93.700000,15.613190,212.266650,-0.520440,-108.106517,-0.734886,-51.843597
93.800000,15.629850,212.978620,-0.520995,-108.469120,-0.736044,-51.957251
93.900000,15.646540,213.704440,-0.521551,-108.838778,-0.737206,-52.073768
94.000000,15.663240,214.401120,-0.522108,-109.193594,-0.738371,-52.182745
94.100000,15.679890,215.187380,-0.522663,-109.594033,-0.739533,-52.313287
94.200000,15.696520,215.888670,-0.523217,-109.951197,-0.740695,-52.422825
94.300000,15.713260,216.631200,-0.523775,-110.329364,-0.741866,-52.541565
94.400000,15.729940,217.368790,-0.524331,-110.705016,-0.743034,-52.658907
94.500000,15.746650,218.125400,-0.524888,-111.090354,-0.744205,-52.780323
94.600000,15.763240,218.831480,-0.525441,-111.449958,-0.745370,-52.889543
94.700000,15.779940,219.612060,-0.525998,-111.847504,-0.746544,-53.015940
94.800000,15.796620,220.323550,-0.526554,-112.209863,-0.747717,-53.125311
94.900000,15.813310,221.089740,-0.527110,-112.600080,-0.748893,-53.247414
95.000000,15.829880,221.817380,-0.527663,-112.970664,-0.750062,-53.360262
95.100000,15.846520,222.587270,-0.528217,-113.362766,-0.751237,-53.482588
95.200000,15.863200,223.408580,-0.528773,-113.781055,-0.752416,-53.616668
95.300000,15.879910,224.162250,-0.529330,-114.164896,-0.753599,-53.733954
95.400000,15.896600,224.909930,-0.529887,-114.545687,-0.754781,-53.849455
95.500000,15.913220,225.704010,-0.530441,-114.950108,-0.755961,-53.975896
95.600000,15.929920,226.519520,-0.530997,-115.365444,-0.757147,-54.106701
95.700000,15.946610,227.319920,-0.531554,-115.773085,-0.758334,-54.233477
95.800000,15.963260,228.087270,-0.532109,-116.163893,-0.759519,-54.352079
95.900000,15.979870,228.865860,-0.532662,-116.560425,-0.760703,-54.473077
96.000000,15.996560,229.635940,-0.533219,-116.952624,-0.761894,-54.591302
96.100000,16.013190,230.451860,-0.533773,-117.368169,-0.763083,-54.720209
96.200000,16.029910,231.278180,-0.534330,-117.789010,-0.764279,-54.850769
96.300000,16.046570,232.088410,-0.534886,-118.201657,-0.765472,-54.977285
96.400000,16.063210,232.931720,-0.535440,-118.631151,-0.766665,-55.111248
96.500000,16.079930,233.680660,-0.535998,-119.012583,-0.767866,-55.222116
96.600000,16.096650,234.538560,-0.536555,-119.449508,-0.769068,-55.358277
96.700000,16.113300,235.335820,-0.537110,-119.855549,-0.770266,-55.479935
96.800000,16.129920,236.151000,-0.537664,-120.270717,-0.771463,-55.605482
96.900000,16.146660,237.012470,-0.538222,-120.709460,-0.772671,-55.740973
97.000000,16.163290,237.873570,-0.538776,-121.148014,-0.773872,-55.876331
97.100000,16.179910,238.668930,-0.539330,-121.553088,-0.775074,-55.995820
97.200000,16.196520,239.531480,-0.539884,-121.992381,-0.776277,-56.130646
97.300000,16.213130,240.345790,-0.540438,-122.407106,-0.777481,-56.253695
97.400000,16.229870,241.220580,-0.540996,-122.852633,-0.778696,-56.389891
97.500000,16.246620,242.044980,-0.541554,-123.272496,-0.779913,-56.513783
97.600000,16.263260,242.925860,-0.542109,-123.721125,-0.781123,-56.650831
97.700000,16.279870,243.802720,-0.542662,-124.167706,-0.782333,-56.786569
97.800000,16.296550,244.658290,-0.543218,-124.603444,-0.783550,-56.916569
97.900000,16.313270,245.571790,-0.543776,-125.068686,-0.784771,-57.059378
98.000000,16.329950,246.418910,-0.544332,-125.500120,-0.785990,-57.186431
98.100000,16.346580,247.324230,-0.544886,-125.961196,-0.787207,-57.326704
98.200000,16.363270,248.202930,-0.545442,-126.408714,-0.788430,-57.460050
98.300000,16.379980,249.093860,-0.545999,-126.862461,-0.789657,-57.595642
98.400000,16.396620,249.978580,-0.546554,-127.313045,-0.790879,-57.729591
98.500000,16.413250,250.874850,-0.547108,-127.769512,-0.792102,-57.865747
98.600000,16.429900,251.784530,-0.547663,-128.232808,-0.793329,-58.004401
98.700000,16.446590,252.718950,-0.548220,-128.708704,-0.794559,-58.148061
98.800000,16.463230,253.615910,-0.548774,-129.165522,-0.795788,-58.282799
98.900000,16.479890,254.534470,-0.549330,-129.633341,-0.797019,-58.421901
99.000000,16.496540,255.458100,-0.549885,-130.103742,-0.798251,-58.561689
99.100000,16.513240,256.427980,-0.550441,-130.597698,-0.799489,-58.711327
99.200000,16.529950,257.332180,-0.550998,-131.058203,-0.800729,-58.845352
99.300000,16.546590,258.285610,-0.551553,-131.543781,-0.801965,-58.990414
99.400000,16.563210,259.260710,-0.552107,-132.040395,-0.803201,-59.139969
99.500000,16.579910,260.195710,-0.552664,-132.516587,-0.804445,-59.279484
99.600000,16.596620,261.097170,-0.553221,-132.975697,-0.805690,-59.410793
99.700000,16.613270,262.033140,-0.553776,-133.452382,-0.806933,-59.549700
99.800000,16.629900,263.004550,-0.554330,-133.947117,-0.808177,-59.696212
99.900000,16.646560,264.015630,-0.554885,-134.462056,-0.809423,-59.851033
100.000000,16.663240,264.946320,-0.555441,-134.936053,-0.810673,-59.986992
100.100000,16.679960,265.934880,-0.555999,-135.439522,-0.811928,-60.135328
100.200000,16.696620,266.873990,-0.556554,-135.917807,-0.813179,-60.272208
100.300000,16.713270,267.907320,-0.557109,-136.444078,-0.814432,-60.429854
100.400000,16.729960,268.853000,-0.557665,-136.925709,-0.815689,-60.566988
100.500000,16.746600,269.871400,-0.558220,-137.444375,-0.816943,-60.720176
100.600000,16.763230,270.845310,-0.558774,-137.940384,-0.818199,-60.862838
100.700000,16.779850,271.860290,-0.559328,-138.457309,-0.819455,-61.014213
100.800000,16.796550,272.878270,-0.559885,-138.975762,-0.820719,-61.165317
100.900000,16.813240,273.868710,-0.560441,-139.480189,-0.821984,-61.309726
101.000000,16.829930,274.921660,-0.560998,-140.016452,-0.823251,-61.467549
101.100000,16.846510,275.915650,-0.561550,-140.522687,-0.824510,-61.612125
101.200000,16.863230,276.979800,-0.562108,-141.064654,-0.825782,-61.771130
101.300000,16.879890,277.945370,-0.562663,-141.556415,-0.827051,-61.907858
101.400000,16.896600,279.005460,-0.563220,-142.096314,-0.828326,-62.064828
101.500000,16.913270,280.033510,-0.563776,-142.619896,-0.829599,-62.214269
101.600000,16.929930,281.115780,-0.564331,-143.171091,-0.830872,-62.375206
101.700000,16.946570,282.148960,-0.564886,-143.697285,-0.832146,-62.524749
101.800000,16.963280,283.188660,-0.565443,-144.226800,-0.833427,-62.674814
101.900000,16.979970,284.261470,-0.565999,-144.773178,-0.834708,-62.831704
102.000000,16.996590,285.334960,-0.566553,-145.319902,-0.835986,-62.988475
102.100000,17.013220,286.418820,-0.567107,-145.871907,-0.837265,-63.146879
102.200000,17.029920,287.499270,-0.567664,-146.422176,-0.838552,-63.303578
102.300000,17.046610,288.619930,-0.568220,-146.992923,-0.839840,-63.468555
102.400000,17.063240,289.712220,-0.568775,-147.549222,-0.841125,-63.626962
102.500000,17.079890,290.810330,-0.569330,-148.108485,-0.842412,-63.785931
102.600000,17.096550,291.940370,-0.569885,-148.684010,-0.843703,-63.951223
102.700000,17.113250,293.029330,-0.570442,-149.238612,-0.844998,-64.106690
102.800000,17.129940,294.189420,-0.570998,-149.829441,-0.846294,-64.277130
102.900000,17.146590,295.317140,-0.571553,-150.403784,-0.847588,-64.440050
103.000000,17.163230,296.442350,-0.572108,-150.976849,-0.848884,-64.601836
103.100000,17.179910,297.574680,-0.572664,-151.553540,-0.850184,-64.764334
103.200000,17.196600,298.736600,-0.573220,-152.145301,-0.851487,-64.932572
103.300000,17.213200,299.849150,-0.573773,-152.711918,-0.852784,-65.089892
103.400000,17.229870,300.993380,-0.574329,-153.294670,-0.854089,-65.253095
103.500000,17.246610,302.216460,-0.574887,-153.917579,-0.855400,-65.432364
103.600000,17.263320,303.361390,-0.575444,-154.500687,-0.856711,-65.594194
103.700000,17.279920,304.543760,-0.575997,-155.102863,-0.858016,-65.764028
103.800000,17.296590,305.738040,-0.576553,-155.711105,-0.859327,-65.935400
103.900000,17.313280,306.926270,-0.577109,-156.316266,-0.860642,-66.104690
104.000000,17.329900,308.084630,-0.577663,-156.906214,-0.861952,-66.267247
104.100000,17.346560,309.307430,-0.578219,-157.528981,-0.863268,-66.442783
104.200000,17.363150,310.550320,-0.578772,-158.161979,-0.864580,-66.622307
104.300000,17.379850,311.778780,-0.579328,-158.787629,-0.865903,-66.797456
104.400000,17.396580,313.009400,-0.579886,-159.414378,-0.867229,-66.972212
104.500000,17.413290,314.218750,-0.580443,-160.030295,-0.868556,-67.141831
104.600000,17.429910,315.489010,-0.580997,-160.677233,-0.869877,-67.324243
104.700000,17.446560,316.713040,-0.581552,-161.300627,-0.871203,-67.495925
104.800000,17.463250,317.953740,-0.582108,-161.932510,-0.872533,-67.670247
104.900000,17.479970,319.240810,-0.582666,-162.588009,-0.873868,-67.853559
105.000000,17.496590,320.489560,-0.583220,-163.223993,-0.875196,-68.028550
105.100000,17.513230,321.774050,-0.583774,-163.878178,-0.876528,-68.210304
105.200000,17.529950,323.106080,-0.584332,-164.556575,-0.877868,-68.400957
105.300000,17.546600,324.384950,-0.584887,-165.207898,-0.879204,-68.580001
105.400000,17.563280,325.670960,-0.585443,-165.862858,-0.880544,-68.759664
105.500000,17.579890,326.978180,-0.585996,-166.528620,-0.881880,-68.943459
105.600000,17.596560,328.265200,-0.586552,-167.184094,-0.883224,-69.121929
105.700000,17.613240,329.628660,-0.587108,-167.878498,-0.884569,-69.315689
105.800000,17.629930,330.948730,-0.587664,-168.550804,-0.885918,-69.499508
105.900000,17.646550,332.317170,-0.588218,-169.247745,-0.887262,-69.693118
106.000000,17.663190,333.651670,-0.588773,-169.927400,-0.888610,-69.878735
106.100000,17.679890,335.028870,-0.589330,-170.628802,-0.889964,-70.072187
106.200000,17.696630,336.415250,-0.589888,-171.334880,-0.891324,-70.266547
106.300000,17.713240,337.775360,-0.590441,-172.027578,-0.892675,-70.455386
106.400000,17.729910,339.202880,-0.590997,-172.754608,-0.894033,-70.657153
106.500000,17.746650,340.570100,-0.591555,-173.450928,-0.895398,-70.845164
106.600000,17.763300,341.969420,-0.592110,-174.163595,-0.896758,-71.039589
106.700000,17.779950,343.337130,-0.592665,-174.860164,-0.898119,-71.226665
106.800000,17.796560,344.733640,-0.593219,-175.571401,-0.899480,-71.419169
106.900000,17.813230,346.210080,-0.593774,-176.323346,-0.900846,-71.627069
107.000000,17.829930,347.595210,-0.594331,-177.028787,-0.902218,-71.815091
107.100000,17.846640,348.996580,-0.594888,-177.742499,-0.903592,-72.005619
107.200000,17.863270,350.410310,-0.595442,-178.462505,-0.904961,-72.198375
107.300000,17.879910,351.859380,-0.595997,-179.200511,-0.906333,-72.397544
107.400000,17.896620,353.372920,-0.596554,-179.971350,-0.907713,-72.608721
107.500000,17.913270,354.791630,-0.597109,-180.693893,-0.909089,-72.799943
107.600000,17.929910,356.285280,-0.597664,-181.454603,-0.910467,-73.005780
107.700000,17.946550,357.788670,-0.598218,-182.220273,-0.911846,-73.212765
107.800000,17.963260,359.243990,-0.598775,-182.961462,-0.913234,-73.408651
107.900000,17.979930,360.760380,-0.599331,-183.733753,-0.914620,-73.616419
108.000000,17.996590,362.289250,-0.599886,-184.512400,-0.916007,-73.825933
108.100000,18.013240,363.772520,-0.600441,-185.267823,-0.917395,-74.025364
108.200000,18.029950,365.313780,-0.600998,-186.052780,-0.918790,-74.235369
108.300000,18.046590,366.811100,-0.601553,-186.815359,-0.920181,-74.436019
108.400000,18.063270,368.421050,-0.602109,-187.635300,-0.921577,-74.658397
108.500000,18.079920,369.956970,-0.602664,-188.417538,-0.922973,-74.865071
108.600000,18.096550,371.472020,-0.603218,-189.189146,-0.924369,-75.066785
108.700000,18.113280,373.064730,-0.603776,-190.000307,-0.925776,-75.282682
108.800000,18.129970,374.604340,-0.604332,-190.784424,-0.927181,-75.487228
108.900000,18.146600,376.245850,-0.604887,-191.620438,-0.928583,-75.711790
109.000000,18.163230,377.808840,-0.605441,-192.416462,-0.929987,-75.919647
109.100000,18.179890,379.382480,-0.605996,-193.217910,-0.931395,-76.128565
109.200000,18.196580,381.025090,-0.606553,-194.054485,-0.932808,-76.350220
109.300000,18.213250,382.682460,-0.607108,-194.898576,-0.934221,-76.574027
109.400000,18.229860,384.282010,-0.607662,-195.713221,-0.935632,-76.785734
109.500000,18.246540,385.919620,-0.608218,-196.547249,-0.937050,-77.003674
109.600000,18.263200,387.633880,-0.608773,-197.420314,-0.938468,-77.236091
109.700000,18.279890,389.303220,-0.609330,-198.270502,-0.939891,-77.458403
109.800000,18.296570,390.964940,-0.609886,-199.116809,-0.941315,-77.678321
109.900000,18.313180,392.663450,-0.610439,-199.981853,-0.942736,-77.905064
110.000000,18.329900,394.398680,-0.610997,-200.865598,-0.944167,-78.137387
110.100000,18.346610,396.094420,-0.611554,-201.729232,-0.945600,-78.360980
110.200000,18.363280,397.916690,-0.612109,-202.657306,-0.947032,-78.608878
110.300000,18.379920,399.587860,-0.612664,-203.508426,-0.948463,-78.826140
110.400000,18.396640,401.403720,-0.613221,-204.433236,-0.949903,-79.070414
110.500000,18.413340,403.189820,-0.613778,-205.342889,-0.951343,-79.307941
110.600000,18.429970,404.952550,-0.614332,-206.240640,-0.952779,-79.540346
110.700000,18.446620,406.731630,-0.614887,-207.146718,-0.954219,-79.774825
110.800000,18.463270,408.562650,-0.615442,-208.079249,-0.955662,-80.018470
110.900000,18.479940,410.324580,-0.615998,-208.976593,-0.957108,-80.247430
111.000000,18.496570,412.185580,-0.616552,-209.924392,-0.958552,-80.495018
111.100000,18.513200,413.998350,-0.617107,-210.847628,-0.959999,-80.732151
111.200000,18.529850,415.915250,-0.617662,-211.823897,-0.961449,-80.988396
111.300000,18.546540,417.706540,-0.618218,-212.736194,-0.962906,-81.218850
111.400000,18.563280,419.592410,-0.618776,-213.696660,-0.964368,-81.466295
111.500000,18.579930,421.470150,-0.619331,-214.652985,-0.965825,-81.711737
111.600000,18.596580,423.374690,-0.619886,-215.622959,-0.967284,-81.961305
111.700000,18.613260,425.285980,-0.620442,-216.596371,-0.968748,-82.210885
111.800000,18.629960,427.146210,-0.620999,-217.543778,-0.970216,-82.449382
111.900000,18.646600,429.061220,-0.621553,-218.519085,-0.971680,-82.697819
112.000000,18.663260,430.983220,-0.622109,-219.497952,-0.973149,-82.946374
112.100000,18.679950,432.970520,-0.622665,-220.510075,-0.974622,-83.206169
112.200000,18.696600,434.956790,-0.623220,-221.521674,-0.976094,-83.464936
112.300000,18.713310,436.879150,-0.623777,-222.500724,-0.977573,-83.709890
112.400000,18.729940,438.880040,-0.624331,-223.519769,-0.979048,-83.969374
112.500000,18.746600,440.889740,-0.624887,-224.543301,-0.980527,-84.229186
112.600000,18.763250,442.900510,-0.625442,-225.567377,-0.982008,-84.488141
112.700000,18.779970,444.925350,-0.625999,-226.598620,-0.983497,-84.748110
112.800000,18.796640,446.922850,-0.626555,-227.615938,-0.984984,-85.002110
112.900000,18.813240,448.996060,-0.627108,-228.671816,-0.986466,-85.269891
113.000000,18.829920,451.085480,-0.627664,-229.735948,-0.987959,-85.538964
113.100000,18.846610,453.150940,-0.628220,-230.787879,-0.989454,-85.802241
113.200000,18.863280,455.259250,-0.628776,-231.861632,-0.990950,-86.072603
113.300000,18.879860,457.435030,-0.629329,-232.969748,-0.992440,-86.355207
113.400000,18.896550,459.534580,-0.629885,-234.039040,-0.993942,-86.621359
113.500000,18.913220,461.628300,-0.630441,-235.105363,-0.995444,-86.885381
113.600000,18.929940,463.838320,-0.630998,-236.230917,-0.996953,-87.169681
113.700000,18.946570,465.990810,-0.631552,-237.327171,-0.998457,-87.442642
113.800000,18.963220,468.210330,-0.632107,-238.457563,-0.999964,-87.726789
113.900000,18.979930,470.448090,-0.632664,-239.597245,-1.001479,-88.012614
114.000000,18.996610,472.635560,-0.633220,-240.711314,-1.002994,-88.288016
114.100000,19.013320,474.867490,-0.633777,-241.848027,-1.004514,-88.570229
114.200000,19.029940,477.092100,-0.634331,-242.981011,-1.006028,-88.850542
114.300000,19.046610,479.369020,-0.634887,-244.140637,-1.007548,-89.138920
114.400000,19.063290,481.643680,-0.635443,-245.299112,-1.009072,-89.425508
114.500000,19.079960,483.914980,-0.635999,-246.455876,-1.010598,-89.710267
114.600000,19.096540,486.158330,-0.636551,-247.598404,-1.012117,-89.989310
114.700000,19.113210,488.428650,-0.637107,-248.754669,-1.013647,-90.271328
114.800000,19.129920,490.804230,-0.637664,-249.964542,-1.015183,-90.571152
114.900000,19.146580,493.117710,-0.638219,-251.142787,-1.016717,-90.858605
115.000000,19.163210,495.421940,-0.638774,-252.316322,-1.018251,-91.143300
115.100000,19.179920,497.711670,-0.639331,-253.482472,-1.019794,-91.423354
115.200000,19.196580,500.112950,-0.639886,-254.705434,-1.021335,-91.722993
115.300000,19.213220,502.461790,-0.640441,-255.901688,-1.022876,-92.011840
115.400000,19.229930,504.871490,-0.640998,-257.128938,-1.024426,-92.309889
115.500000,19.246540,507.308200,-0.641551,-258.369945,-1.025970,-92.612362
115.600000,19.263250,509.743800,-0.642108,-259.610386,-1.027525,-92.912394
115.700000,19.279960,512.141050,-0.642665,-260.831295,-1.029082,-93.204064
115.800000,19.296650,514.624150,-0.643222,-262.095927,-1.030641,-93.510148
115.900000,19.313220,517.137630,-0.643774,-263.376032,-1.032190,-93.821390
116.000000,19.329900,519.545530,-0.644330,-264.602366,-1.033752,-94.111123
116.100000,19.346570,522.117490,-0.644886,-265.912254,-1.035315,-94.429253
116.200000,19.363260,524.617190,-0.645442,-267.185341,-1.036883,-94.732700
116.300000,19.379940,527.135010,-0.645998,-268.467656,-1.038453,-95.038087
116.400000,19.396550,529.699280,-0.646552,-269.773628,-1.040018,-95.351039
116.500000,19.413210,532.308650,-0.647107,-271.102569,-1.041590,-95.670199
116.600000,19.429870,534.893310,-0.647662,-272.418926,-1.043165,-95.983449
116.700000,19.446590,537.534670,-0.648220,-273.764159,-1.044748,-96.304847
116.800000,19.463210,540.188480,-0.648774,-275.115734,-1.046324,-96.627890
116.900000,19.479880,542.878050,-0.649329,-276.485520,-1.047908,-96.955362
117.000000,19.496580,545.655580,-0.649886,-277.900105,-1.049496,-97.296717
117.100000,19.513290,548.375670,-0.650443,-279.285435,-1.051089,-97.626179
117.200000,19.529930,551.125550,-0.650998,-280.685938,-1.052677,-97.960047
117.300000,19.546560,553.855040,-0.651552,-282.076056,-1.054266,-98.288837
117.400000,19.563270,556.698060,-0.652109,-283.523994,-1.055866,-98.635446
117.500000,19.579940,559.508300,-0.652665,-284.955237,-1.057465,-98.975022
117.600000,19.596600,562.370670,-0.653220,-286.413030,-1.059065,-99.322311
117.700000,19.613230,565.192930,-0.653774,-287.850396,-1.060665,-99.661195
117.800000,19.629910,568.087890,-0.654330,-289.324787,-1.062272,-100.010803
117.900000,19.646570,570.896240,-0.654886,-290.755067,-1.063880,-100.343741
118.000000,19.663240,573.775570,-0.655441,-292.221498,-1.065491,-100.687450
118.100000,19.679840,576.729000,-0.655995,-293.725668,-1.067098,-101.043196
118.200000,19.696490,579.596440,-0.656550,-295.186043,-1.068713,-101.381745
118.300000,19.713270,582.548520,-0.657109,-296.689525,-1.070343,-101.732168
118.400000,19.729990,585.543090,-0.657666,-298.214647,-1.071969,-102.088914
118.500000,19.746590,588.507320,-0.658220,-299.724317,-1.073587,-102.439877
118.600000,19.763240,591.562930,-0.658775,-301.280526,-1.075212,-102.804548
118.700000,19.779940,594.584530,-0.659331,-302.819415,-1.076845,-103.161086
118.800000,19.796640,597.702150,-0.659888,-304.407205,-1.078480,-103.532543
118.900000,19.813270,600.786560,-0.660442,-305.978082,-1.080111,-103.897204
119.000000,19.829900,603.864750,-0.660997,-307.545792,-1.081745,-104.259049
119.100000,19.846590,607.038270,-0.661553,-309.162052,-1.083388,-104.634969
119.200000,19.863250,610.257510,-0.662108,-310.801598,-1.085030,-105.017270
119.300000,19.879970,613.443540,-0.662666,-312.424229,-1.086681,-105.391419
119.400000,19.896600,616.651000,-0.663220,-314.057775,-1.088325,-105.768378
119.500000,19.913220,619.886960,-0.663774,-315.705836,-1.089972,-106.148511
119.600000,19.929900,623.107300,-0.664330,-317.345942,-1.091627,-106.523512
119.700000,19.946590,626.419980,-0.664886,-319.033076,-1.093286,-106.912344
119.800000,19.963250,629.720640,-0.665442,-320.714088,-1.094944,-107.297571
119.900000,19.979870,633.018250,-0.665996,-322.393547,-1.096601,-107.680842
120.000000,19.996590,636.444820,-0.666553,-324.138685,-1.098271,-108.083072
120.021000,20.000070,637.151120,-0.666669,-324.498401,-1.098619,-108.165376
