Repository: abubakardawood/tissue-phantom-material-database

# Tissue Phantom Materials Database

Open-access database of silicone tissue phantoms for modelling the mechanical behaviour of human soft tissues, including compression-derived hyperelastic material parameters, model selection guidance, and an inverse design framework.

## Overview

This repository provides a comprehensive, open-access dataset of soft silicone phantoms and accompanying analysis code for modelling the mechanical behaviour of human soft tissues under compressive loading.

The database comprises nineteen silicone phantoms fabricated from three EcoFlex families (00-10, 00-30, and 00-50) with systematically varied thinner concentrations, spanning an elastic modulus range of 6.19 to 158.80 kPa. This range covers the stiffness of a wide variety of healthy and pathological human soft tissues, including adipose, liver, kidney, prostate, lung, cardiac muscle, and skeletal muscle.

Each phantom was characterised through ten repeated uniaxial compression tests. Both engineering and true stress-strain responses were used to estimate parameters for six hyperelastic material models: Neo-Hookean, Mooney-Rivlin, Yeoh, Ogden, Veronda-Westmann, and Humphrey. 
The resulting dataset provides validated hyperelastic material model parameters, raw experimental data, and model performance metrics (Standard Error and Akaike Information Criterion) to support reproducible biomechanical simulation, surgical training, and medical device evaluation.

## Repository Contents

- Raw compression stress-strain data (engineering and true) for all nineteen phantoms, each across ten repeated tests

Title:
A Database of Silicone Phantom Materials for Modeling Human Tissue Mechanics Across Varying Stiffnesses

Description:
This dataset contains processed mechanical compression test data for soft silicone phantoms
fabricated using Ecoflex (Smooth-On) with varying base materials and thinner concentrations.
The dataset provides force–compression measurements together with derived engineering and
true stress–strain quantities, intended for mechanical characterization, constitutive model
fitting, and the design of tissue-equivalent phantoms.

All files in this dataset are processed outputs generated from raw experimental measurements.
The raw data files are not included in this archive.

------------------------------------------------------------

Directory structure
------------------------------------------------------------

Each material has a dedicated folder. Example:

<material_name>/
  ├── sample_A_01_processed.csv
  ├── ...
  ├── sample_A_05_processed.csv  
  ├── sample_B_01_processed.csv
  ├── ...
  └── sample_B_5_processed.csv

Each CSV file corresponds to a single compression test and contains both measured and
derived quantities, preceded by a metadata header.

------------------------------------------------------------

File format
------------------------------------------------------------

File type:
- CSV 

Each CSV file consists of:
1. A metadata header describing specimen geometry, test conditions, and material information
2. A blank line
3. A data table with the following columns:

- Time
- Compression (mm)
- Load (N)
- Engineering strain (-)
- Engineering stress (N/mm^2)
- True strain (-)
- True stress (N/mm^2)

------------------------------------------------------------

Experimental conditions (summary)
------------------------------------------------------------

- Test type: Uniaxial compression
- Testing machine: Instron 5900
- Load cell: 1 kN / 10 kN
- Compression speed: 10 mm/min
- Laboratory: Centre for Advanced Robotics @ QM, Queen Mary University of London, UK

Specimen geometry and additional details are recorded in the metadata header of each file.

------------------------------------------------------------

Derivation of strain and stress measures
------------------------------------------------------------

Measured quantities:
- Compression (mm): crosshead displacement during compression
- Load (N): measured compressive force

Engineering strain is calculated as:

  engineering strain = compression / initial specimen height

Engineering stress is calculated as:

  engineering stress = load / initial cross-sectional area

True strain is calculated from engineering strain as:

  true strain = | ln(1 − engineering strain) |

True stress is calculated from engineering stress as:

  true stress = | engineering stress × (1 − engineering strain) |

Compressive stress and strain are reported using a negative sign convention.

------------------------------------------------------------

Notes
------------------------------------------------------------

- No filtering or smoothing is applied to the data.
- Engineering and true measures are derived solely from force and compression measurements.
- Each file represents one independent compression test.

------------------------------------------------------------

File: data/EF50_25T/EF50_25T_B1.csv (part 1 of 2)
EF50_25T_B_sample_1
Compression test;
Cylinder Diameter: 50mm;
Cylinder Height: 30mm;
Speed (mm/min): 10;
Machine: INSTRON 5900;
Load cell: 10kN;
Time (s),Compression (mm),Load (N),Engineering Strain [-],Engineering Stress (kPa),True Strain [-],True Stress (kPa)
0.000000,0.000000,0.021150,-0.000000,-0.010772,0.000000,-0.010772
0.100000,0.007130,0.096470,-0.000238,-0.049132,-0.000238,-0.049120
0.200000,0.027660,0.186270,-0.000922,-0.094867,-0.000922,-0.094779
0.300000,0.046340,0.288730,-0.001545,-0.147049,-0.001546,-0.146822
0.400000,0.063290,0.415930,-0.002110,-0.211831,-0.002112,-0.211385
0.500000,0.079960,0.499100,-0.002665,-0.254190,-0.002669,-0.253512
0.600000,0.096700,0.577750,-0.003223,-0.294246,-0.003229,-0.293297
0.700000,0.113350,0.702280,-0.003778,-0.357668,-0.003785,-0.356317
0.800000,0.130070,0.734710,-0.004336,-0.374185,-0.004345,-0.372562
0.900000,0.146680,0.849450,-0.004889,-0.432621,-0.004901,-0.430506
1.000000,0.163330,0.942940,-0.005444,-0.480235,-0.005459,-0.477621
1.100000,0.180010,1.043180,-0.006000,-0.531287,-0.006018,-0.528099
1.200000,0.196670,1.155210,-0.006556,-0.588344,-0.006577,-0.584487
1.300000,0.213330,1.237760,-0.007111,-0.630386,-0.007136,-0.625903
1.400000,0.229920,1.360280,-0.007664,-0.692785,-0.007694,-0.687475
1.500000,0.246660,1.432110,-0.008222,-0.729368,-0.008256,-0.723371
1.600000,0.263380,1.595350,-0.008779,-0.812505,-0.008818,-0.805372
1.700000,0.280000,1.661130,-0.009333,-0.846007,-0.009377,-0.838111
1.800000,0.296560,1.733650,-0.009885,-0.882941,-0.009935,-0.874213
1.900000,0.313270,1.857930,-0.010442,-0.946236,-0.010497,-0.936355
2.000000,0.329950,1.973050,-0.010998,-1.004866,-0.011059,-0.993814
2.100000,0.346640,2.014600,-0.011555,-1.026027,-0.011622,-1.014172
2.200000,0.363280,2.143720,-0.012109,-1.091788,-0.012183,-1.078567
2.300000,0.379930,2.266040,-0.012664,-1.154085,-0.012745,-1.139469
2.400000,0.396630,2.328160,-0.013221,-1.185722,-0.013309,-1.170046
2.500000,0.413320,2.464700,-0.013777,-1.255261,-0.013873,-1.237967
2.600000,0.429990,2.592310,-0.014333,-1.320253,-0.014437,-1.301329
2.700000,0.446570,2.614710,-0.014886,-1.331661,-0.014998,-1.311838
2.800000,0.463250,2.720680,-0.015442,-1.385631,-0.015562,-1.364234
2.900000,0.479940,2.849990,-0.015998,-1.451488,-0.016127,-1.428267
3.000000,0.496630,2.958970,-0.016554,-1.506991,-0.016693,-1.482044
3.100000,0.513220,3.054360,-0.017107,-1.555573,-0.017255,-1.528961
3.200000,0.529870,3.134390,-0.017662,-1.596332,-0.017820,-1.568137
3.300000,0.546560,3.272800,-0.018219,-1.666823,-0.018387,-1.636456
3.400000,0.563190,3.335980,-0.018773,-1.699001,-0.018951,-1.667105
3.500000,0.579860,3.442280,-0.019329,-1.753139,-0.019518,-1.719253
3.600000,0.596550,3.552190,-0.019885,-1.809116,-0.020085,-1.773141
3.700000,0.613260,3.643610,-0.020442,-1.855675,-0.020654,-1.817742
3.800000,0.629970,3.749330,-0.020999,-1.909518,-0.021223,-1.869420
3.900000,0.646640,3.849530,-0.021555,-1.960550,-0.021790,-1.918291
4.000000,0.663230,3.929170,-0.022108,-2.001110,-0.022356,-1.956870
4.100000,0.679870,4.042800,-0.022662,-2.058981,-0.022923,-2.012320
4.200000,0.696610,4.152380,-0.023220,-2.114790,-0.023494,-2.065684
4.300000,0.713320,4.240510,-0.023777,-2.159674,-0.024065,-2.108323
4.400000,0.729980,4.351000,-0.024333,-2.215946,-0.024634,-2.162026
4.500000,0.746600,4.478990,-0.024887,-2.281131,-0.025202,-2.224361
4.600000,0.763290,4.563100,-0.025443,-2.323968,-0.025772,-2.264839
4.700000,0.779930,4.694600,-0.025998,-2.390940,-0.026342,-2.328781
4.800000,0.796580,4.778800,-0.026553,-2.433823,-0.026912,-2.369198
4.900000,0.813210,4.840170,-0.027107,-2.465078,-0.027481,-2.398257
5.000000,0.829900,4.962720,-0.027663,-2.527493,-0.028053,-2.457574
5.100000,0.846600,5.074750,-0.028220,-2.584549,-0.028626,-2.511613
5.200000,0.863270,5.174210,-0.028776,-2.635204,-0.029198,-2.559374
5.300000,0.879890,5.300930,-0.029330,-2.699741,-0.029768,-2.620559
5.400000,0.896530,5.379070,-0.029884,-2.739538,-0.030340,-2.657669
5.500000,0.913270,5.481280,-0.030442,-2.791593,-0.030915,-2.706610
5.600000,0.929960,5.598890,-0.030999,-2.851491,-0.031489,-2.763099
5.700000,0.946600,5.710720,-0.031553,-2.908446,-0.032062,-2.816675
5.800000,0.963280,5.809330,-0.032109,-2.958667,-0.032636,-2.863667
5.900000,0.979980,5.898240,-0.032666,-3.003949,-0.033211,-2.905822
6.000000,0.996640,6.012450,-0.033221,-3.062116,-0.033786,-2.960388
6.100000,1.013280,6.094470,-0.033776,-3.103888,-0.034360,-2.999051
6.200000,1.029920,6.193420,-0.034331,-3.154283,-0.034934,-3.045994
6.300000,1.046630,6.335020,-0.034888,-3.226399,-0.035511,-3.113838
6.400000,1.063280,6.426330,-0.035443,-3.272903,-0.036086,-3.156903
6.500000,1.079950,6.531630,-0.035998,-3.326532,-0.036662,-3.206782
6.600000,1.096550,6.614300,-0.036552,-3.368635,-0.037236,-3.245506
6.700000,1.113190,6.724420,-0.037106,-3.424719,-0.037812,-3.297640
6.800000,1.129890,6.823340,-0.037663,-3.475099,-0.038391,-3.344216
6.900000,1.146580,6.911420,-0.038219,-3.519957,-0.038969,-3.385427
7.000000,1.163240,7.099020,-0.038775,-3.615501,-0.039546,-3.475311
7.100000,1.179840,7.159200,-0.039328,-3.646151,-0.040122,-3.502755
7.200000,1.196620,7.241420,-0.039887,-3.688025,-0.040705,-3.540919
7.300000,1.213340,7.357080,-0.040445,-3.746930,-0.041285,-3.595387
7.400000,1.229920,7.449470,-0.040997,-3.793984,-0.041861,-3.638441
7.500000,1.246590,7.581250,-0.041553,-3.861099,-0.042441,-3.700659
7.600000,1.263270,7.688980,-0.042109,-3.915965,-0.043021,-3.751068
7.700000,1.279940,7.702540,-0.042665,-3.922871,-0.043602,-3.755503
7.800000,1.296640,7.861100,-0.043221,-4.003625,-0.044183,-3.830583
7.900000,1.313290,8.004470,-0.043776,-4.076643,-0.044763,-3.898183
8.000000,1.329930,8.101640,-0.044331,-4.126131,-0.045344,-3.943216
8.100000,1.346620,8.173500,-0.044887,-4.162729,-0.045926,-3.975876
8.200000,1.363290,8.247530,-0.045443,-4.200433,-0.046508,-4.009552
8.300000,1.379880,8.331850,-0.045996,-4.243376,-0.047087,-4.048198
8.400000,1.396510,8.409310,-0.046550,-4.282826,-0.047669,-4.083459
8.500000,1.413250,8.526480,-0.047108,-4.342501,-0.048254,-4.137933
8.600000,1.429930,8.628200,-0.047664,-4.394306,-0.048838,-4.184855
8.700000,1.446550,8.690420,-0.048218,-4.425995,-0.049420,-4.212580
8.800000,1.463200,8.772850,-0.048773,-4.467976,-0.050003,-4.250058
8.900000,1.479880,8.887180,-0.049329,-4.526204,-0.050588,-4.302929
9.000000,1.496590,9.015640,-0.049886,-4.591628,-0.051174,-4.362568
9.100000,1.513280,9.105890,-0.050443,-4.637592,-0.051759,-4.403659
9.200000,1.529900,9.205140,-0.050997,-4.688139,-0.052343,-4.449060
9.300000,1.546590,9.281350,-0.051553,-4.726953,-0.052929,-4.483264
9.400000,1.563260,9.401240,-0.052109,-4.788012,-0.053515,-4.538515
9.500000,1.579980,9.511360,-0.052666,-4.844096,-0.054104,-4.588977
9.600000,1.596630,9.607620,-0.053221,-4.893121,-0.054690,-4.632704
9.700000,1.613240,9.713990,-0.053775,-4.947294,-0.055275,-4.681255
9.800000,1.629940,9.821520,-0.054331,-5.002059,-0.055863,-4.730291
9.900000,1.646630,9.904280,-0.054888,-5.044208,-0.056451,-4.767344
10.000000,1.663260,10.050460,-0.055442,-5.118657,-0.057038,-4.834869
10.100000,1.679880,10.072180,-0.055996,-5.129719,-0.057625,-4.842475
10.200000,1.696570,10.184260,-0.056552,-5.186801,-0.058214,-4.893475
10.300000,1.713220,10.287120,-0.057107,-5.239187,-0.058803,-4.939991
10.400000,1.729920,10.428900,-0.057664,-5.311395,-0.059393,-5.005119
10.500000,1.746540,10.507910,-0.058218,-5.351635,-0.059981,-5.040073
10.600000,1.763240,10.597280,-0.058775,-5.397150,-0.060573,-5.079935
10.700000,1.779950,10.727210,-0.059332,-5.463323,-0.061165,-5.139175
10.800000,1.796660,10.840820,-0.059889,-5.521184,-0.061757,-5.190528
10.900000,1.813230,10.890560,-0.060441,-5.546517,-0.062345,-5.211280
11.000000,1.829830,11.027030,-0.060994,-5.616020,-0.062934,-5.273475
11.100000,1.846580,11.104660,-0.061553,-5.655557,-0.063529,-5.307442
11.200000,1.863290,11.197800,-0.062110,-5.702993,-0.064122,-5.348782
11.300000,1.879910,11.231620,-0.062664,-5.720217,-0.064713,-5.361767
11.400000,1.896540,11.170010,-0.063218,-5.688839,-0.065305,-5.329202
11.500000,1.913270,11.223970,-0.063776,-5.716321,-0.065900,-5.351759
11.600000,1.929930,11.337260,-0.064331,-5.774019,-0.066493,-5.402571
11.700000,1.946620,11.452300,-0.064887,-5.832608,-0.067088,-5.454146
11.800000,1.963230,11.546200,-0.065441,-5.880431,-0.067681,-5.495610
11.900000,1.979870,11.708800,-0.065996,-5.963243,-0.068274,-5.569695
12.000000,1.996540,11.823440,-0.066551,-6.021629,-0.068869,-5.620881
12.100000,2.013220,11.901900,-0.067107,-6.061588,-0.069465,-5.654811
12.200000,2.029900,12.034960,-0.067663,-6.129355,-0.070061,-5.714622
12.300000,2.046520,12.117350,-0.068217,-6.171316,-0.070656,-5.750325
12.400000,2.063230,12.260600,-0.068774,-6.244272,-0.071254,-5.814827
12.500000,2.079910,12.362120,-0.069330,-6.295976,-0.071851,-5.859474
12.600000,2.096600,12.451700,-0.069887,-6.341599,-0.072449,-5.898406
12.700000,2.113190,12.586260,-0.070440,-6.410130,-0.073044,-5.958602
12.800000,2.129920,12.691330,-0.070997,-6.463641,-0.073644,-6.004740
12.900000,2.146590,12.833850,-0.071553,-6.536226,-0.074242,-6.068540
13.000000,2.163310,12.934820,-0.072110,-6.587650,-0.074842,-6.112612
13.100000,2.179910,13.062650,-0.072664,-6.652753,-0.075439,-6.169340
13.200000,2.196540,13.179260,-0.073218,-6.712142,-0.076037,-6.220692
13.300000,2.213220,13.325080,-0.073774,-6.786408,-0.076637,-6.285747
13.400000,2.229940,13.417810,-0.074331,-6.833635,-0.077239,-6.325681
13.500000,2.246610,13.531730,-0.074887,-6.891653,-0.077839,-6.375558
13.600000,2.263210,13.633230,-0.075440,-6.943347,-0.078438,-6.419539
13.700000,2.279930,13.754940,-0.075998,-7.005333,-0.079041,-6.472944
13.800000,2.296620,13.888590,-0.076554,-7.073401,-0.079643,-6.531904
13.900000,2.313280,13.982080,-0.077109,-7.121015,-0.080245,-6.571918
14.000000,2.329890,14.102870,-0.077663,-7.182533,-0.080845,-6.624716
14.100000,2.346590,14.211380,-0.078220,-7.237796,-0.081448,-6.671658
14.200000,2.363270,14.339430,-0.078776,-7.303012,-0.082052,-6.727712
14.300000,2.379940,14.458930,-0.079331,-7.363873,-0.082655,-6.779687
14.400000,2.396600,14.551090,-0.079887,-7.410809,-0.083258,-6.818784
14.500000,2.413220,14.678560,-0.080441,-7.475729,-0.083861,-6.874377
14.600000,2.429900,14.800210,-0.080997,-7.537685,-0.084466,-6.927158
14.700000,2.446560,14.895360,-0.081552,-7.586145,-0.085070,-6.967479
14.800000,2.463240,15.021270,-0.082108,-7.650270,-0.085676,-7.022122
14.900000,2.479870,15.152860,-0.082662,-7.717288,-0.086280,-7.079359
15.000000,2.496590,15.258380,-0.083220,-7.771029,-0.086887,-7.124327
15.100000,2.513280,15.364290,-0.083776,-7.824969,-0.087494,-7.169424
15.200000,2.529930,15.485170,-0.084331,-7.886532,-0.088100,-7.221453
15.300000,2.546520,15.577230,-0.084884,-7.933418,-0.088704,-7.259998
15.400000,2.563200,15.699270,-0.085440,-7.995573,-0.089312,-7.312431
15.500000,2.579950,15.843440,-0.085998,-8.068998,-0.089923,-7.375077
15.600000,2.596630,15.963750,-0.086554,-8.130271,-0.090531,-7.426561
15.700000,2.613300,16.091710,-0.087110,-8.195441,-0.091140,-7.481536
15.800000,2.629920,16.224870,-0.087664,-8.263258,-0.091747,-7.538868
15.900000,2.646620,16.339760,-0.088221,-8.321771,-0.092357,-7.587619
16.000000,2.663300,16.395890,-0.088777,-8.350358,-0.092967,-7.609041
16.100000,2.680000,16.588770,-0.089333,-8.448591,-0.093578,-7.693850
16.200000,2.696600,16.639570,-0.089887,-8.474463,-0.094186,-7.712722
16.300000,2.713270,16.760480,-0.090442,-8.536042,-0.094797,-7.764023
16.400000,2.729960,16.876700,-0.090999,-8.595233,-0.095409,-7.813078
16.500000,2.746660,17.027560,-0.091555,-8.672065,-0.096021,-7.878091
16.600000,2.763230,17.114370,-0.092108,-8.716277,-0.096629,-7.913441
16.700000,2.779910,17.248550,-0.092664,-8.784614,-0.097242,-7.970600
16.800000,2.796590,17.374320,-0.093220,-8.848669,-0.097855,-8.023799
16.900000,2.813220,17.490800,-0.093774,-8.907991,-0.098467,-8.072653
17.000000,2.829870,17.575240,-0.094329,-8.950996,-0.099079,-8.106658
17.100000,2.846530,17.721850,-0.094884,-9.025664,-0.099693,-8.169270
17.200000,2.863270,17.800110,-0.095442,-9.065522,-0.100309,-8.200287
17.300000,2.879940,17.961650,-0.095998,-9.147793,-0.100924,-8.269623
17.400000,2.896600,18.084500,-0.096553,-9.210360,-0.101538,-8.321069
17.500000,2.913240,18.172830,-0.097108,-9.255346,-0.102152,-8.356578
17.600000,2.929940,18.333160,-0.097665,-9.337002,-0.102769,-8.425107
17.700000,2.946650,18.418900,-0.098222,-9.380669,-0.103387,-8.459284
17.800000,2.963300,18.556040,-0.098777,-9.450514,-0.104002,-8.517023
17.900000,2.979900,18.619870,-0.099330,-9.483022,-0.104616,-8.541073
18.000000,2.996560,18.793910,-0.099885,-9.571660,-0.105233,-8.615591
18.100000,3.013260,18.890010,-0.100442,-9.620603,-0.105852,-8.654290
18.200000,3.029930,19.019420,-0.100998,-9.686511,-0.106470,-8.708196
18.300000,3.046580,19.181450,-0.101553,-9.769032,-0.107087,-8.776961
18.400000,3.063250,19.269060,-0.102108,-9.813652,-0.107706,-8.811596
18.500000,3.079950,19.393140,-0.102665,-9.876845,-0.108326,-8.862839
18.600000,3.096590,19.491890,-0.103220,-9.927138,-0.108944,-8.902462
18.700000,3.113290,19.629120,-0.103776,-9.997029,-0.109565,-8.959574
18.800000,3.129930,19.729930,-0.104331,-10.048371,-0.110184,-9.000014
18.900000,3.146520,19.904920,-0.104884,-10.137493,-0.110802,-9.074232
19.000000,3.163250,19.958900,-0.105442,-10.164984,-0.111425,-9.093171
19.100000,3.179940,20.103980,-0.105998,-10.238873,-0.112047,-9.153573
19.200000,3.196550,20.224920,-0.106552,-10.300467,-0.112667,-9.202935
19.300000,3.213190,20.389380,-0.107106,-10.384226,-0.113288,-9.272010
19.400000,3.229890,20.479990,-0.107663,-10.430373,-0.113911,-9.307408
19.500000,3.246590,20.587740,-0.108220,-10.485250,-0.114535,-9.350540
19.600000,3.263220,20.722550,-0.108774,-10.553908,-0.115157,-9.405917
19.700000,3.279900,20.803370,-0.109330,-10.595069,-0.115781,-9.436710
19.800000,3.296590,20.958170,-0.109886,-10.673908,-0.116406,-9.500992
19.900000,3.313290,21.098700,-0.110443,-10.745480,-0.117032,-9.558717
20.000000,3.329940,21.212660,-0.110998,-10.803519,-0.117656,-9.604350
20.100000,3.346560,21.305730,-0.111552,-10.850919,-0.118279,-9.640477
20.200000,3.363220,21.456080,-0.112107,-10.927492,-0.118904,-9.702440
20.300000,3.379910,21.577210,-0.112664,-10.989183,-0.119531,-9.751101
20.400000,3.396630,21.684840,-0.113221,-11.043998,-0.120159,-9.793586
20.500000,3.413250,21.786310,-0.113775,-11.095677,-0.120784,-9.833266
20.600000,3.429900,21.910880,-0.114330,-11.159120,-0.121411,-9.883297
20.700000,3.446600,22.066620,-0.114887,-11.238437,-0.122040,-9.947291
20.800000,3.463300,22.164580,-0.115443,-11.288328,-0.122669,-9.985166
20.900000,3.479940,22.282860,-0.115998,-11.348567,-0.123296,-10.032156
21.000000,3.496600,22.414660,-0.116553,-11.415693,-0.123924,-10.085156
21.100000,3.513260,22.545080,-0.117109,-11.482115,-0.124553,-10.137460
21.200000,3.529930,22.665580,-0.117664,-11.543485,-0.125183,-10.185229
21.300000,3.546590,22.798130,-0.118220,-11.610992,-0.125812,-10.238345
21.400000,3.563220,22.921380,-0.118774,-11.673763,-0.126441,-10.287223
21.500000,3.579910,23.037790,-0.119330,-11.733050,-0.127073,-10.332941
21.600000,3.596570,23.153830,-0.119886,-11.792149,-0.127703,-10.378439
21.700000,3.613270,23.284570,-0.120442,-11.858734,-0.128336,-10.430441
21.800000,3.629890,23.386910,-0.120996,-11.910855,-0.128966,-10.469686
21.900000,3.646600,23.523830,-0.121553,-11.980588,-0.129600,-10.524308
22.000000,3.663300,23.653810,-0.122110,-12.046787,-0.130234,-10.575753
22.100000,3.679970,23.751060,-0.122666,-12.096316,-0.130867,-10.612513
22.200000,3.696610,23.900240,-0.123220,-12.172292,-0.131500,-10.672418
22.300000,3.713180,24.001150,-0.123773,-12.223685,-0.132130,-10.710727
22.400000,3.729890,24.137480,-0.124330,-12.293118,-0.132766,-10.764718
22.500000,3.746590,24.301250,-0.124886,-12.376525,-0.133401,-10.830866
22.600000,3.763320,24.443190,-0.125444,-12.448814,-0.134039,-10.887185
22.700000,3.779890,24.560450,-0.125996,-12.508534,-0.134671,-10.932505
22.800000,3.796580,24.668960,-0.126553,-12.563798,-0.135307,-10.973816
22.900000,3.813230,24.782650,-0.127108,-12.621700,-0.135943,-11.017385
23.000000,3.829970,24.872100,-0.127666,-12.667257,-0.136583,-11.050083
23.100000,3.846620,25.071450,-0.128221,-12.768785,-0.137219,-11.131563
23.200000,3.863240,25.132770,-0.128775,-12.800015,-0.137855,-11.151697
23.300000,3.879920,25.254120,-0.129331,-12.861818,-0.138493,-11.198390
23.400000,3.896640,25.402530,-0.129888,-12.937402,-0.139133,-11.256989
23.500000,3.913290,25.539710,-0.130443,-13.007267,-0.139771,-11.310560
23.600000,3.929860,25.664320,-0.130995,-13.070731,-0.140407,-11.358526
23.700000,3.946580,25.782680,-0.131553,-13.131011,-0.141048,-11.403592
23.800000,3.963230,25.927720,-0.132108,-13.204879,-0.141688,-11.460414
23.900000,3.979920,26.068790,-0.132664,-13.276726,-0.142329,-11.515382
24.000000,3.996560,26.158760,-0.133219,-13.322547,-0.142969,-11.547735
24.100000,4.013230,26.305490,-0.133774,-13.397276,-0.143610,-11.605064
24.200000,4.029910,26.446440,-0.134330,-13.469061,-0.144252,-11.659758
24.300000,4.046610,26.532010,-0.134887,-13.512642,-0.144895,-11.689962
24.400000,4.063270,26.690400,-0.135442,-13.593309,-0.145537,-11.752200
24.500000,4.079950,26.809920,-0.135998,-13.654180,-0.146181,-11.797234
24.600000,4.096650,26.904410,-0.136555,-13.702303,-0.146825,-11.831185
24.700000,4.113290,27.050010,-0.137110,-13.776457,-0.147468,-11.887572
24.800000,4.129930,27.193010,-0.137664,-13.849286,-0.148111,-11.942734
24.900000,4.146510,27.360980,-0.138217,-13.934833,-0.148752,-12.008802
25.000000,4.163180,27.419200,-0.138773,-13.964484,-0.149397,-12.026595
25.100000,4.179900,27.541480,-0.139330,-14.026761,-0.150044,-12.072412
25.200000,4.196570,27.713580,-0.139886,-14.114410,-0.150690,-12.140007
25.300000,4.213200,27.821580,-0.140440,-14.169414,-0.151335,-12.179462
25.400000,4.229950,27.972040,-0.140998,-14.246043,-0.151984,-12.237375
25.500000,4.246630,28.090140,-0.141554,-14.306191,-0.152632,-12.281088
25.600000,4.263260,28.208530,-0.142109,-14.366486,-0.153278,-12.324884
25.700000,4.279970,28.301890,-0.142666,-14.414034,-0.153927,-12.357646
25.800000,4.296530,28.453050,-0.143218,-14.491019,-0.154571,-12.415649
25.900000,4.313210,28.620320,-0.143774,-14.576209,-0.155221,-12.480534
26.000000,4.329900,28.763990,-0.144330,-14.649380,-0.155870,-12.535035
26.100000,4.346590,28.855550,-0.144886,-14.696011,-0.156521,-12.566760
26.200000,4.363200,28.990110,-0.145440,-14.764542,-0.157169,-12.617187
26.300000,4.379900,29.083870,-0.145997,-14.812293,-0.157820,-12.649748
26.400000,4.396560,29.239230,-0.146552,-14.891418,-0.158471,-12.709051
26.500000,4.413240,29.359210,-0.147108,-14.952523,-0.159122,-12.752887
26.600000,4.429900,29.531350,-0.147663,-15.040193,-0.159774,-12.819308
26.700000,4.446560,29.633660,-0.148219,-15.092299,-0.160425,-12.855339
26.800000,4.463250,29.768560,-0.148775,-15.161003,-0.161079,-12.905425
26.900000,4.479950,29.888600,-0.149332,-15.222139,-0.161733,-12.948992
27.000000,4.496630,30.050480,-0.149888,-15.304584,-0.162387,-13.010615
27.100000,4.513220,30.172530,-0.150441,-15.366743,-0.163037,-13.054960
27.200000,4.529910,30.303010,-0.150997,-15.433196,-0.163693,-13.102830
27.300000,4.546610,30.393540,-0.151554,-15.479303,-0.164348,-13.133358
27.400000,4.563290,30.517480,-0.152110,-15.542425,-0.165004,-13.178272
27.500000,4.579890,30.698000,-0.152663,-15.634363,-0.165657,-13.247574
27.600000,4.596530,30.817310,-0.153218,-15.695127,-0.166312,-13.290356
27.700000,4.613260,30.923250,-0.153775,-15.749082,-0.166970,-13.327262
27.800000,4.629930,31.069230,-0.154331,-15.823429,-0.167627,-13.381383
27.900000,4.646570,31.218890,-0.154886,-15.899650,-0.168283,-13.437022
28.000000,4.663240,31.307440,-0.155441,-15.944748,-0.168941,-13.466275
28.100000,4.679930,31.461430,-0.155998,-16.023175,-0.169600,-13.523597
28.200000,4.696610,31.599610,-0.156554,-16.093549,-0.170259,-13.574045
28.300000,4.713260,31.740400,-0.157109,-16.165253,-0.170917,-13.625552
28.400000,4.729880,31.885990,-0.157663,-16.239401,-0.171575,-13.679054
28.500000,4.746520,32.022480,-0.158217,-16.308915,-0.172233,-13.728562
28.600000,4.763240,32.152610,-0.158775,-16.375190,-0.172896,-13.775225
28.700000,4.779940,32.280640,-0.159331,-16.440395,-0.173558,-13.820925
28.800000,4.796580,32.420120,-0.159886,-16.511432,-0.174218,-13.871485
28.900000,4.813270,32.577720,-0.160442,-16.591697,-0.174880,-13.929686
29.000000,4.829980,32.683100,-0.160999,-16.645366,-0.175544,-13.965473
29.100000,4.846660,32.823480,-0.161555,-16.716861,-0.176207,-14.016163
29.200000,4.863250,32.992680,-0.162108,-16.803034,-0.176866,-14.079122
29.300000,4.879860,33.085460,-0.162662,-16.850286,-0.177527,-14.109385
29.400000,4.896550,33.243260,-0.163218,-16.930653,-0.178192,-14.167260
29.500000,4.913210,33.375740,-0.163774,-16.998125,-0.178856,-14.214280
29.600000,4.929930,33.538650,-0.164331,-17.081094,-0.179523,-14.274141
29.700000,4.946550,33.655780,-0.164885,-17.140748,-0.180186,-14.314496
29.800000,4.963180,33.780520,-0.165439,-17.204278,-0.180850,-14.358013
29.900000,4.979910,33.909350,-0.165997,-17.269890,-0.181518,-14.403140
30.000000,4.996620,34.034690,-0.166554,-17.333725,-0.182186,-14.446724
30.100000,5.013250,34.179680,-0.167108,-17.407568,-0.182852,-14.498618
30.200000,5.029890,34.324590,-0.167663,-17.481370,-0.183518,-14.550391
30.300000,5.046600,34.440730,-0.168220,-17.540520,-0.184187,-14.589854
30.400000,5.063300,34.585070,-0.168777,-17.614032,-0.184857,-14.641194
30.500000,5.079930,34.756630,-0.169331,-17.701406,-0.185524,-14.704009
30.600000,5.096600,34.891610,-0.169887,-17.770151,-0.186193,-14.751239
30.700000,5.113270,35.024240,-0.170442,-17.837699,-0.186863,-14.797400
30.800000,5.129940,35.170770,-0.170998,-17.912326,-0.187533,-14.849354
30.900000,5.146640,35.284660,-0.171555,-17.970330,-0.188204,-14.887436
31.000000,5.163260,35.439590,-0.172109,-18.049235,-0.188873,-14.942805
31.100000,5.179900,35.585400,-0.172663,-18.123495,-0.189544,-14.994232
31.200000,5.196620,35.686310,-0.173221,-18.174888,-0.190217,-15.026622
31.300000,5.213300,35.866290,-0.173777,-18.266552,-0.190890,-15.092251
31.400000,5.229920,35.987560,-0.174331,-18.328314,-0.191561,-15.133127
31.500000,5.246590,36.161410,-0.174886,-18.416855,-0.192234,-15.195999
31.600000,5.263290,36.283210,-0.175443,-18.478887,-0.192909,-15.236896
31.700000,5.279910,36.398270,-0.175997,-18.537487,-0.193581,-15.274945
31.800000,5.296510,36.531650,-0.176550,-18.605417,-0.194253,-15.320624
31.900000,5.313180,36.669900,-0.177106,-18.675827,-0.194928,-15.368226
32.000000,5.329890,36.832470,-0.177663,-18.758623,-0.195605,-15.425910
32.100000,5.346620,36.983620,-0.178221,-18.835603,-0.196283,-15.478709
32.200000,5.363300,37.135300,-0.178777,-18.912853,-0.196960,-15.531676
32.300000,5.379940,37.254070,-0.179331,-18.973342,-0.197636,-15.570827
32.400000,5.396600,37.412780,-0.179887,-19.054172,-0.198313,-15.626581
32.500000,5.413310,37.535820,-0.180444,-19.116836,-0.198992,-15.667324
32.600000,5.429960,37.668060,-0.180999,-19.184185,-0.199670,-15.711873
32.700000,5.446620,37.869000,-0.181554,-19.286523,-0.200348,-15.784978
32.800000,5.463180,37.955680,-0.182106,-19.330669,-0.201023,-15.810438
32.900000,5.479870,38.132740,-0.182662,-19.420845,-0.201703,-15.873388
33.000000,5.496540,38.281750,-0.183218,-19.496735,-0.202383,-15.924582
33.100000,5.513210,38.347740,-0.183774,-19.530344,-0.203064,-15.941181
33.200000,5.529890,38.529450,-0.184330,-19.622888,-0.203745,-16.005807
33.300000,5.546530,38.677500,-0.184884,-19.698289,-0.204425,-16.056384
33.400000,5.563220,38.809720,-0.185441,-19.765628,-0.205108,-16.100277
33.500000,5.579910,38.938770,-0.185997,-19.831353,-0.205791,-16.142781
33.600000,5.596530,39.086650,-0.186551,-19.906667,-0.206472,-16.193059
33.700000,5.613210,39.210530,-0.187107,-19.969759,-0.207156,-16.233277
33.800000,5.629930,39.395700,-0.187664,-20.064065,-0.207842,-16.298756
33.900000,5.646620,39.544410,-0.188221,-20.139803,-0.208527,-16.349076
34.000000,5.663230,39.678080,-0.188774,-20.207880,-0.209209,-16.393151
34.100000,5.679900,39.830690,-0.189330,-20.285604,-0.209894,-16.444930
34.200000,5.696580,39.939970,-0.189886,-20.341260,-0.210580,-16.478739
34.300000,5.713270,40.079910,-0.190442,-20.412531,-0.211267,-16.525121
34.400000,5.729950,40.261440,-0.190998,-20.504983,-0.211954,-16.588565
34.500000,5.746570,40.387690,-0.191552,-20.569282,-0.212639,-16.629188
34.600000,5.763230,40.543360,-0.192108,-20.648564,-0.213326,-16.681816
34.700000,5.779930,40.684770,-0.192664,-20.720583,-0.214016,-16.728466
34.800000,5.796630,40.825050,-0.193221,-20.792027,-0.214706,-16.774571
34.900000,5.813210,40.971420,-0.193774,-20.866573,-0.215391,-16.823181
35.000000,5.829880,41.077820,-0.194329,-20.920762,-0.216080,-16.855244
35.100000,5.846580,41.291170,-0.194886,-21.029420,-0.216771,-16.931081
35.200000,5.863300,41.416530,-0.195443,-21.093266,-0.217464,-16.970727
35.300000,5.879900,41.573110,-0.195997,-21.173011,-0.218152,-17.023171
35.400000,5.896530,41.677400,-0.196551,-21.226126,-0.218842,-17.054109
35.500000,5.913210,41.849180,-0.197107,-21.313612,-0.219534,-17.112550
35.600000,5.929920,41.987890,-0.197664,-21.384257,-0.220228,-17.157359
35.700000,5.946600,42.128910,-0.198220,-21.456078,-0.220921,-17.203054
35.800000,5.963230,42.288280,-0.198774,-21.537244,-0.221613,-17.256193
35.900000,5.979970,42.433590,-0.199332,-21.611250,-0.222309,-17.303429
36.000000,5.996610,42.581910,-0.199887,-21.686789,-0.223002,-17.351882
36.100000,6.013240,42.731590,-0.200441,-21.763020,-0.223695,-17.400811
36.200000,6.029850,42.881000,-0.200995,-21.839114,-0.224388,-17.449561
36.300000,6.046530,43.040000,-0.201551,-21.920092,-0.225084,-17.502076
36.400000,6.063250,43.176990,-0.202108,-21.989860,-0.225782,-17.545526
36.500000,6.079930,43.329060,-0.202664,-22.067309,-0.226480,-17.595053
36.600000,6.096590,43.475730,-0.203220,-22.142007,-0.227176,-17.642316
36.700000,6.113220,43.596650,-0.203774,-22.203592,-0.227872,-17.679077
36.800000,6.129900,43.719950,-0.204330,-22.266388,-0.228571,-17.716697
36.900000,6.146590,43.918040,-0.204886,-22.367274,-0.229270,-17.784525
37.000000,6.163290,44.085000,-0.205443,-22.452306,-0.229971,-17.839637
37.100000,6.179880,44.197400,-0.205996,-22.509551,-0.230667,-17.872674
37.200000,6.196590,44.314440,-0.206553,-22.569159,-0.231369,-17.907431
37.300000,6.213280,44.495970,-0.207109,-22.661611,-0.232070,-17.968180
37.400000,6.229970,44.640060,-0.207666,-22.734996,-0.232772,-18.013718
37.500000,6.246590,44.806150,-0.208220,-22.819585,-0.233471,-18.068098
37.600000,6.263230,44.965540,-0.208774,-22.900761,-0.234172,-18.119670
37.700000,6.279890,45.113260,-0.209330,-22.975995,-0.234874,-18.166437
37.800000,6.296560,45.247940,-0.209885,-23.044587,-0.235577,-18.207866
37.900000,6.313250,45.381690,-0.210442,-23.112705,-0.236282,-18.248829
38.000000,6.329890,45.502270,-0.210996,-23.174116,-0.236984,-18.284462
38.100000,6.346590,45.726950,-0.211553,-23.288544,-0.237690,-18.361783
38.200000,6.363260,45.835260,-0.212109,-23.343706,-0.238395,-18.392304
38.300000,6.379940,45.998920,-0.212665,-23.427058,-0.239101,-18.444950
38.400000,6.396560,46.170790,-0.213219,-23.514590,-0.239805,-18.500841
38.500000,6.413210,46.271160,-0.213774,-23.565708,-0.240511,-18.527980
38.600000,6.429950,46.446550,-0.214332,-23.655034,-0.241221,-18.585011
38.700000,6.446600,46.619960,-0.214887,-23.743351,-0.241927,-18.641221
38.800000,6.463220,46.764510,-0.215441,-23.816969,-0.242633,-18.685826
38.900000,6.479890,46.921300,-0.215996,-23.896822,-0.243342,-18.735196
39.000000,6.496570,47.094620,-0.216552,-23.985093,-0.244051,-18.791065
39.100000,6.513290,47.218560,-0.217110,-24.048215,-0.244763,-18.827115
39.200000,6.529990,47.387310,-0.217666,-24.134159,-0.245474,-18.880965
39.300000,6.546590,47.492010,-0.218220,-24.187482,-0.246181,-18.909298
39.400000,6.563250,47.679540,-0.218775,-24.282990,-0.246892,-18.970479
39.500000,6.579970,47.827840,-0.219332,-24.358519,-0.247606,-19.015908
39.600000,6.596640,47.958050,-0.219888,-24.424834,-0.248318,-19.054106
39.700000,6.613210,48.126600,-0.220440,-24.510676,-0.249026,-19.107534
39.800000,6.629850,48.272400,-0.220995,-24.584931,-0.249738,-19.151785
39.900000,6.646550,48.433280,-0.221552,-24.666867,-0.250453,-19.201881
40.000000,6.663180,48.619740,-0.222106,-24.761830,-0.251165,-19.262079
40.100000,6.679890,48.752250,-0.222663,-24.829317,-0.251881,-19.300747
40.200000,6.696560,48.889240,-0.223219,-24.899085,-0.252596,-19.341145
40.300000,6.713240,49.038910,-0.223775,-24.975312,-0.253312,-19.386470
40.400000,6.729900,49.201620,-0.224330,-25.058179,-0.254028,-19.436878
40.500000,6.746580,49.357730,-0.224886,-25.137685,-0.254745,-19.484572
40.600000,6.763220,49.480990,-0.225441,-25.200461,-0.255461,-19.519252
40.700000,6.779940,49.640160,-0.225998,-25.281526,-0.256181,-19.567952
40.800000,6.796660,49.807800,-0.226555,-25.366904,-0.256901,-19.619897
40.900000,6.813320,49.954430,-0.227111,-25.441582,-0.257619,-19.663528
41.000000,6.829910,50.140060,-0.227664,-25.536123,-0.258335,-19.722476
41.100000,6.846550,50.257140,-0.228218,-25.595751,-0.259054,-19.754332
41.200000,6.863260,50.452660,-0.228775,-25.695329,-0.259776,-19.816871
41.300000,6.879930,50.593110,-0.229331,-25.766859,-0.260496,-19.857720
41.400000,6.896560,50.747710,-0.229885,-25.845596,-0.261216,-19.904073
41.500000,6.913190,50.928380,-0.230440,-25.937611,-0.261936,-19.960557
41.600000,6.929910,51.071360,-0.230997,-26.010430,-0.262660,-20.002099
41.700000,6.946600,51.263760,-0.231553,-26.108419,-0.263384,-20.062927
41.800000,6.963300,51.385620,-0.232110,-26.170481,-0.264109,-20.096051
41.900000,6.979930,51.524810,-0.232664,-26.241370,-0.264831,-20.135939
42.000000,6.996560,51.672670,-0.233219,-26.316675,-0.265554,-20.179135
42.100000,7.013250,51.850620,-0.233775,-26.407304,-0.266279,-20.233936
42.200000,7.029960,51.991850,-0.234332,-26.479232,-0.267007,-20.274300
42.300000,7.046550,52.218060,-0.234885,-26.594440,-0.267729,-20.347805
42.400000,7.063230,52.320590,-0.235441,-26.646658,-0.268456,-20.372942
42.500000,7.079920,52.481820,-0.235997,-26.728771,-0.269184,-20.420853
42.600000,7.096600,52.654580,-0.236553,-26.816757,-0.269912,-20.473164
42.700000,7.113250,52.797770,-0.237108,-26.889683,-0.270639,-20.513915
42.800000,7.129950,52.975070,-0.237665,-26.979982,-0.271369,-20.567784
42.900000,7.146630,53.133650,-0.238221,-27.060746,-0.272099,-20.614308
43.000000,7.163270,53.308090,-0.238776,-27.149587,-0.272827,-20.666926
43.100000,7.179960,53.432500,-0.239332,-27.212949,-0.273558,-20.700019
43.200000,7.196540,53.604210,-0.239885,-27.300400,-0.274285,-20.751453
43.300000,7.213240,53.761330,-0.240441,-27.380421,-0.275018,-20.797036
43.400000,7.229940,53.935260,-0.240998,-27.469002,-0.275751,-20.849028
43.500000,7.246560,54.062750,-0.241552,-27.533932,-0.276481,-20.883056
43.600000,7.263210,54.238180,-0.242107,-27.623278,-0.277213,-20.935489
43.700000,7.279900,54.389760,-0.242663,-27.700477,-0.277947,-20.978587
43.800000,7.296560,54.569580,-0.243219,-27.792059,-0.278681,-21.032511
43.900000,7.313250,54.730250,-0.243775,-27.873887,-0.279416,-21.078931
44.000000,7.329870,54.874770,-0.244329,-27.947491,-0.280149,-21.119108
44.100000,7.346550,55.028320,-0.244885,-28.025693,-0.280885,-21.162621
44.200000,7.363230,55.216250,-0.245441,-28.121405,-0.281622,-21.219259
44.300000,7.379900,55.383380,-0.245997,-28.206524,-0.282358,-21.267813
44.400000,7.396580,55.489510,-0.246553,-28.260575,-0.283096,-21.292855
44.500000,7.413240,55.685740,-0.247108,-28.360514,-0.283833,-21.352404
44.600000,7.429860,55.860980,-0.247662,-28.449763,-0.284570,-21.403838
44.700000,7.446550,56.026170,-0.248218,-28.533894,-0.285309,-21.451258
44.800000,7.463260,56.166770,-0.248775,-28.605501,-0.286051,-21.489158
44.900000,7.479880,56.317450,-0.249329,-28.682242,-0.286788,-21.530918
45.000000,7.496540,56.516680,-0.249885,-28.783709,-0.287528,-21.591101
45.100000,7.513270,56.618710,-0.250442,-28.835672,-0.288272,-21.613999
45.200000,7.529950,56.823620,-0.250998,-28.940032,-0.289014,-21.676132
45.300000,7.546580,56.972830,-0.251553,-29.016024,-0.289754,-21.716966
45.400000,7.563240,57.200580,-0.252108,-29.132016,-0.290497,-21.787602
45.500000,7.579930,57.323100,-0.252664,-29.194415,-0.291241,-21.818028
45.600000,7.596590,57.505840,-0.253220,-29.287484,-0.291984,-21.871317
45.700000,7.613280,57.694260,-0.253776,-29.383445,-0.292729,-21.926632
45.800000,7.629880,57.843410,-0.254329,-29.459407,-0.293471,-21.967016
45.900000,7.646540,57.992950,-0.254885,-29.535567,-0.294216,-22.007404
46.000000,7.663260,58.195160,-0.255442,-29.638552,-0.294965,-22.067621
46.100000,7.679990,58.355710,-0.256000,-29.720319,-0.295714,-22.111927
46.200000,7.696600,58.529560,-0.256553,-29.808860,-0.296458,-22.161298
46.300000,7.713260,58.624460,-0.257109,-29.857192,-0.297205,-22.180649
46.400000,7.729970,58.817740,-0.257666,-29.955629,-0.297956,-22.237092
46.500000,7.746650,58.978850,-0.258222,-30.037682,-0.298705,-22.281301
46.600000,7.763260,59.156100,-0.258775,-30.127954,-0.299452,-22.331583
46.700000,7.779850,59.328230,-0.259328,-30.215619,-0.300198,-22.379853
46.800000,7.796530,59.493520,-0.259884,-30.299801,-0.300949,-22.425357
46.900000,7.813200,59.660320,-0.260440,-30.384751,-0.301700,-22.471347
47.000000,7.829930,59.835790,-0.260998,-30.474118,-0.302454,-22.520444
47.100000,7.846580,60.004460,-0.261553,-30.560021,-0.303205,-22.566966
47.200000,7.863290,60.172050,-0.262110,-30.645373,-0.303960,-22.612925
47.300000,7.879930,60.335640,-0.262664,-30.728689,-0.304712,-22.657358
47.400000,7.896640,60.474820,-0.263221,-30.799573,-0.305468,-22.692468
47.500000,7.913260,60.692140,-0.263775,-30.910253,-0.306220,-22.756891
47.600000,7.929920,60.827160,-0.264331,-30.979018,-0.306975,-22.790314
47.700000,7.946650,61.028720,-0.264888,-31.081672,-0.307733,-22.848500
47.800000,7.963310,61.220060,-0.265444,-31.179121,-0.308489,-22.902820
47.900000,7.979960,61.354000,-0.265999,-31.247336,-0.309244,-22.935586
48.000000,7.996550,61.494780,-0.266552,-31.319034,-0.309998,-22.970893
48.100000,8.013240,61.684590,-0.267108,-31.415704,-0.310757,-23.024318
48.200000,8.029890,61.863690,-0.267663,-31.506919,-0.311514,-23.073682
48.300000,8.046560,62.026470,-0.268219,-31.589822,-0.312274,-23.116842
48.400000,8.063170,62.190100,-0.268772,-31.673158,-0.313030,-23.160289
48.500000,8.079890,62.346540,-0.269330,-31.752832,-0.313793,-23.200852
48.600000,8.096590,62.556130,-0.269886,-31.859575,-0.314555,-23.261111
48.700000,8.113260,62.747520,-0.270442,-31.957050,-0.315316,-23.314521
48.800000,8.129950,62.920280,-0.270998,-32.045035,-0.316079,-23.360884
48.900000,8.146580,63.073210,-0.271553,-32.122922,-0.316840,-23.399857
49.000000,8.163250,63.215750,-0.272108,-32.195517,-0.317603,-23.434849
49.100000,8.179940,63.415250,-0.272665,-32.297122,-0.318368,-23.490838
49.200000,8.196630,63.592500,-0.273221,-32.387394,-0.319133,-23.538478
49.300000,8.213240,63.762370,-0.273775,-32.473908,-0.319895,-23.583375
49.400000,8.229910,63.980300,-0.274330,-32.584899,-0.320660,-23.645873
49.500000,8.246600,64.125720,-0.274887,-32.658961,-0.321427,-23.681448
49.600000,8.263250,64.306180,-0.275442,-32.750869,-0.322193,-23.729915
49.700000,8.279940,64.446030,-0.275998,-32.822094,-0.322961,-23.763261
49.800000,8.296590,64.629060,-0.276553,-32.915310,-0.323728,-23.812482
49.900000,8.313280,64.820110,-0.277109,-33.012611,-0.324497,-23.864508
50.000000,8.329950,64.985830,-0.277665,-33.097011,-0.325266,-23.907130
50.100000,8.346590,65.161610,-0.278220,-33.186535,-0.326034,-23.953389
50.200000,8.363160,65.330100,-0.278772,-33.272347,-0.326800,-23.996948
50.300000,8.379910,65.549000,-0.279330,-33.383832,-0.327574,-24.058715
50.400000,8.396600,65.705690,-0.279887,-33.463633,-0.328347,-24.097608
50.500000,8.413250,65.847730,-0.280442,-33.535974,-0.329118,-24.131089
50.600000,8.429910,66.073500,-0.280997,-33.650957,-0.329890,-24.195139
50.700000,8.446540,66.195820,-0.281551,-33.713254,-0.330661,-24.221243
50.800000,8.463270,66.409750,-0.282109,-33.822208,-0.331438,-24.280659
50.900000,8.479920,66.595050,-0.282664,-33.916580,-0.332211,-24.329584
51.000000,8.496560,66.743170,-0.283219,-33.992017,-0.332984,-24.364844
51.100000,8.513220,66.971160,-0.283774,-34.108132,-0.333760,-24.429131
51.200000,8.529920,67.125480,-0.284331,-34.186726,-0.334537,-24.466392
51.300000,8.546610,67.287170,-0.284887,-34.269074,-0.335315,-24.506261
51.400000,8.563300,67.467450,-0.285443,-34.360890,-0.336093,-24.552803
51.500000,8.579910,67.620120,-0.285997,-34.438644,-0.336868,-24.589295
51.600000,8.596570,67.778720,-0.286552,-34.519419,-0.337646,-24.627799
51.700000,8.613250,68.002700,-0.287108,-34.633491,-0.338426,-24.689927
51.800000,8.629930,68.150560,-0.287664,-34.708795,-0.339206,-24.724313
51.900000,8.646530,68.348580,-0.288218,-34.809646,-0.339983,-24.776891
52.000000,8.663230,68.565580,-0.288774,-34.920163,-0.340766,-24.836116
52.100000,8.679950,68.738470,-0.289332,-35.008215,-0.341549,-24.879230
52.200000,8.696570,68.912030,-0.289886,-35.096609,-0.342329,-24.922605
52.300000,8.713210,69.059660,-0.290440,-35.171796,-0.343111,-24.956488
52.400000,8.729910,69.252240,-0.290997,-35.269876,-0.343896,-25.006448
52.500000,8.746570,69.477970,-0.291552,-35.384840,-0.344679,-25.068307
52.600000,8.763270,69.616210,-0.292109,-35.455245,-0.345465,-25.098449
52.700000,8.779970,69.796210,-0.292666,-35.546918,-0.346252,-25.143555
52.800000,8.796580,70.027350,-0.293219,-35.664636,-0.347035,-25.207076
52.900000,8.813230,70.213520,-0.293774,-35.759452,-0.347820,-25.254243
53.000000,8.829970,70.341170,-0.294332,-35.824464,-0.348611,-25.280166
53.100000,8.846630,70.588430,-0.294888,-35.950392,-0.349398,-25.349065
53.200000,8.863260,70.705320,-0.295442,-36.009924,-0.350185,-25.371080
53.300000,8.879930,70.911100,-0.295998,-36.114727,-0.350974,-25.424852
53.400000,8.896610,71.074340,-0.296554,-36.197864,-0.351764,-25.463255
53.500000,8.913280,71.305460,-0.297109,-36.315573,-0.352554,-25.525877
53.600000,8.929900,71.485870,-0.297663,-36.407455,-0.353342,-25.570290
53.700000,8.946550,71.661230,-0.298218,-36.496765,-0.354133,-25.612760
53.800000,8.963230,71.870770,-0.298774,-36.603483,-0.354926,-25.667301
53.900000,8.979880,72.006940,-0.299329,-36.672833,-0.355717,-25.695579
54.000000,8.996590,72.260740,-0.299886,-36.802093,-0.356513,-25.765648
54.100000,9.013270,72.434200,-0.300442,-36.890435,-0.357307,-25.806987
54.200000,9.029910,72.590960,-0.300997,-36.970272,-0.358100,-25.842331
54.300000,9.046600,72.815310,-0.301553,-37.084533,-0.358896,-25.901568
54.400000,9.063280,73.037490,-0.302109,-37.197688,-0.359693,-25.959919
54.500000,9.079870,73.173430,-0.302662,-37.266922,-0.360486,-25.987628
54.600000,9.096570,73.354490,-0.303219,-37.359135,-0.361284,-26.031135
54.700000,9.113310,73.576780,-0.303777,-37.472346,-0.362085,-26.089109
54.800000,9.129980,73.748980,-0.304333,-37.560047,-0.362884,-26.129298
54.900000,9.146590,73.934720,-0.304886,-37.654644,-0.363680,-26.174257
55.000000,9.163250,74.162730,-0.305442,-37.770768,-0.364479,-26.234002
55.100000,9.179890,74.321100,-0.305996,-37.851425,-0.365278,-26.269028
55.200000,9.196580,74.525310,-0.306553,-37.955429,-0.366080,-26.320091
55.300000,9.213280,74.716380,-0.307109,-38.052740,-0.366883,-26.366388
55.400000,9.229920,74.924140,-0.307664,-38.158551,-0.367684,-26.418539
55.500000,9.246540,75.094900,-0.308218,-38.245519,-0.368484,-26.457561
55.600000,9.263260,75.283740,-0.308775,-38.341694,-0.369290,-26.502725
55.700000,9.279960,75.497760,-0.309332,-38.450693,-0.370096,-26.556664
55.800000,9.296560,75.672880,-0.309885,-38.539881,-0.370898,-26.596937
55.900000,9.313240,75.865620,-0.310441,-38.638043,-0.371703,-26.643197
56.000000,9.329940,76.060250,-0.310998,-38.737167,-0.372511,-26.689986
56.100000,9.346630,76.271650,-0.311554,-38.844832,-0.373319,-26.742557
56.200000,9.363260,76.484570,-0.312109,-38.953272,-0.374124,-26.795618
56.300000,9.379910,76.645880,-0.312664,-39.035426,-0.374932,-26.830467
56.400000,9.396570,76.874900,-0.313219,-39.152065,-0.375740,-26.888894
56.500000,9.413260,77.026500,-0.313775,-39.229274,-0.376550,-26.920096
56.600000,9.429950,77.270420,-0.314332,-39.353502,-0.377361,-26.983450
56.700000,9.446600,77.454190,-0.314887,-39.447095,-0.378171,-27.025731
