Repository: abubakardawood/tissue-phantom-material-database

Title:
A Database of Silicone Phantom Materials for Modeling Human Tissue Mechanics Across Varying Stiffnesses

Description:
This dataset contains processed mechanical compression test data for soft silicone phantoms
fabricated using Ecoflex (Smooth-On) with varying base materials and thinner concentrations.
The dataset provides force–compression measurements together with derived engineering and
true stress–strain quantities, intended for mechanical characterization, constitutive model
fitting, and the design of tissue-equivalent phantoms.

All files in this dataset are processed outputs generated from raw experimental measurements.
The raw data files are not included in this archive.

File: data/EF50_25T/EF50_25T_B1.csv (part 2 of 2)
Speed (mm/min): 10;
Machine: INSTRON 5900;
Load cell: 10kN;
Time (s),Compression (mm),Load (N),Engineering Strain [-],Engineering Stress (kPa),True Strain [-],True Stress (kPa)
56.800000,9.463280,77.630740,-0.315443,-39.537011,-0.378983,-27.065351
56.900000,9.479930,77.861120,-0.315998,-39.654343,-0.379794,-27.123663
57.000000,9.496610,78.048320,-0.316554,-39.749683,-0.380607,-27.166775
57.100000,9.513200,78.243510,-0.317107,-39.849092,-0.381417,-27.212680
57.200000,9.529850,78.451080,-0.317662,-39.954807,-0.382230,-27.262696
57.300000,9.546580,78.657750,-0.318219,-40.060063,-0.383047,-27.312177
57.400000,9.563280,78.835590,-0.318776,-40.150636,-0.383864,-27.351577
57.500000,9.579910,79.035720,-0.319330,-40.252562,-0.384678,-27.398698
57.600000,9.596550,79.271980,-0.319885,-40.372888,-0.385493,-27.458207
57.700000,9.613260,79.436650,-0.320442,-40.456754,-0.386313,-27.492711
57.800000,9.629920,79.678660,-0.320997,-40.580008,-0.387130,-27.553934
57.900000,9.646590,79.852250,-0.321553,-40.668417,-0.387949,-27.591365
58.000000,9.663210,80.064000,-0.322107,-40.776260,-0.388766,-27.641941
58.100000,9.679880,80.280920,-0.322663,-40.886737,-0.389586,-27.694113
58.200000,9.696610,80.473310,-0.323220,-40.984720,-0.390410,-27.737625
58.300000,9.713320,80.700950,-0.323777,-41.100656,-0.391233,-27.793195
58.400000,9.729940,80.870360,-0.324331,-41.186936,-0.392052,-27.828722
58.500000,9.746580,81.062440,-0.324886,-41.284762,-0.392874,-27.871921
58.600000,9.763230,81.299130,-0.325441,-41.405307,-0.393696,-27.930322
58.700000,9.779920,81.471240,-0.325997,-41.492962,-0.394521,-27.966367
58.800000,9.796600,81.690590,-0.326553,-41.604676,-0.395346,-28.018530
58.900000,9.813220,81.875050,-0.327107,-41.698621,-0.396169,-28.058696
59.000000,9.829910,82.098110,-0.327664,-41.812224,-0.396997,-28.111877
59.100000,9.846540,82.339390,-0.328218,-41.935107,-0.397821,-28.171250
59.200000,9.863240,82.562480,-0.328775,-42.048726,-0.398650,-28.224170
59.300000,9.879870,82.720320,-0.329329,-42.129113,-0.399477,-28.254774
59.400000,9.896560,82.983690,-0.329885,-42.263246,-0.400306,-28.321221
59.500000,9.913190,83.151340,-0.330440,-42.348630,-0.401134,-28.354963
59.600000,9.929940,83.364560,-0.330998,-42.457222,-0.401968,-28.403966
59.700000,9.946580,83.590480,-0.331553,-42.572282,-0.402798,-28.457328
59.800000,9.963210,83.790620,-0.332107,-42.674212,-0.403627,-28.501808
59.900000,9.979940,84.012180,-0.332665,-42.787052,-0.404463,-28.553312
60.000000,9.996640,84.216930,-0.333221,-42.891330,-0.405297,-28.599024
60.100000,10.013320,84.427170,-0.333777,-42.998405,-0.406131,-28.646512
60.200000,10.029890,84.636540,-0.334330,-43.105036,-0.406961,-28.693744
60.300000,10.046580,84.875660,-0.334886,-43.226819,-0.407797,-28.750762
60.400000,10.063230,85.085010,-0.335441,-43.333440,-0.408632,-28.797627
60.500000,10.079930,85.279210,-0.335998,-43.432345,-0.409470,-28.839178
60.600000,10.096550,85.480160,-0.336552,-43.534688,-0.410304,-28.883016
60.700000,10.113180,85.745230,-0.337106,-43.669687,-0.411140,-28.948374
60.800000,10.129880,85.928280,-0.337663,-43.762914,-0.411980,-28.985812
60.900000,10.146570,86.116810,-0.338219,-43.858931,-0.412821,-29.025007
61.000000,10.163290,86.379780,-0.338776,-43.992861,-0.413663,-29.089121
61.100000,10.179900,86.554960,-0.339330,-44.082079,-0.414501,-29.123707
61.200000,10.196590,86.818320,-0.339886,-44.216207,-0.415343,-29.187723
61.300000,10.213300,86.995200,-0.340443,-44.306292,-0.416187,-29.222510
61.400000,10.229940,87.253260,-0.340998,-44.437720,-0.417029,-29.284547
61.500000,10.246510,87.449230,-0.341550,-44.537527,-0.417867,-29.325720
61.600000,10.263260,87.646480,-0.342109,-44.637986,-0.418716,-29.366944
61.700000,10.279950,87.881020,-0.342665,-44.757436,-0.419561,-29.420629
61.800000,10.296620,88.096570,-0.343221,-44.867215,-0.420407,-29.467859
61.900000,10.313270,88.308910,-0.343776,-44.975359,-0.421253,-29.513925
62.000000,10.329900,88.546180,-0.344330,-45.096199,-0.422098,-29.568225
62.100000,10.346580,88.771670,-0.344886,-45.211040,-0.422946,-29.618385
62.200000,10.363280,89.008140,-0.345443,-45.331473,-0.423796,-29.672048
62.300000,10.379930,89.195240,-0.345998,-45.426763,-0.424644,-29.709209
62.400000,10.396540,89.425870,-0.346551,-45.544222,-0.425491,-29.760811
62.500000,10.413230,89.663290,-0.347108,-45.665139,-0.426343,-29.814419
62.600000,10.429940,89.891490,-0.347665,-45.781360,-0.427197,-29.864799
62.700000,10.446600,90.085180,-0.348220,-45.880005,-0.428048,-29.903670
62.800000,10.463210,90.322910,-0.348774,-46.001080,-0.428898,-29.957115
62.900000,10.479910,90.562680,-0.349330,-46.123194,-0.429753,-30.010963
63.000000,10.496610,90.765140,-0.349887,-46.226306,-0.430609,-30.052323
63.100000,10.513280,91.004910,-0.350443,-46.348420,-0.431464,-30.105956
63.200000,10.529970,91.213940,-0.350999,-46.454878,-0.432321,-30.149262
63.300000,10.546630,91.451450,-0.351554,-46.575841,-0.433177,-30.201902
63.400000,10.563310,91.698110,-0.352110,-46.701464,-0.434035,-30.257396
63.500000,10.579980,91.896440,-0.352666,-46.802473,-0.434893,-30.296832
63.600000,10.596660,92.145390,-0.353222,-46.929262,-0.435752,-30.352814
63.700000,10.613260,92.383460,-0.353775,-47.050510,-0.436608,-30.405200
63.800000,10.629940,92.646640,-0.354331,-47.184546,-0.437469,-30.465583
63.900000,10.646640,92.841260,-0.354888,-47.283665,-0.438331,-30.503260
64.000000,10.663300,93.044760,-0.355443,-47.387307,-0.439193,-30.543805
64.100000,10.679870,93.323800,-0.355996,-47.529421,-0.440050,-30.609153
64.200000,10.696550,93.540010,-0.356552,-47.639536,-0.440914,-30.653580
64.300000,10.713260,93.754380,-0.357109,-47.748714,-0.441780,-30.697234
64.400000,10.729910,94.021270,-0.357664,-47.884640,-0.442643,-30.758044
64.500000,10.746550,94.229700,-0.358218,-47.990792,-0.443507,-30.799611
64.600000,10.763240,94.483050,-0.358775,-48.119822,-0.444374,-30.855649
64.700000,10.779920,94.704780,-0.359331,-48.232748,-0.445242,-30.901243
64.800000,10.796610,94.966370,-0.359887,-48.365975,-0.446111,-30.959689
64.900000,10.813270,95.172470,-0.360442,-48.470941,-0.446978,-30.999962
65.000000,10.829880,95.413280,-0.360996,-48.593584,-0.447845,-31.051495
65.100000,10.846520,95.657290,-0.361551,-48.717858,-0.448713,-31.103884
65.200000,10.863280,95.867900,-0.362109,-48.825121,-0.449588,-31.145089
65.300000,10.880010,96.100490,-0.362667,-48.943578,-0.450463,-31.193357
65.400000,10.896570,96.367170,-0.363219,-49.079397,-0.451329,-31.252827
65.500000,10.913250,96.633260,-0.363775,-49.214915,-0.452203,-31.311759
65.600000,10.929930,96.824550,-0.364331,-49.312338,-0.453077,-31.346325
65.700000,10.946580,97.081860,-0.364886,-49.443385,-0.453951,-31.402186
65.800000,10.963210,97.338440,-0.365440,-49.574060,-0.454824,-31.457699
65.900000,10.979890,97.584490,-0.365996,-49.699373,-0.455701,-31.509584
66.000000,10.996560,97.810440,-0.366552,-49.814448,-0.456577,-31.554862
66.100000,11.013200,98.047800,-0.367107,-49.935334,-0.457453,-31.603740
66.200000,11.029870,98.276700,-0.367662,-50.051912,-0.458332,-31.649709
66.300000,11.046510,98.535450,-0.368217,-50.183693,-0.459209,-31.705204
66.400000,11.063210,98.823830,-0.368774,-50.330563,-0.460091,-31.769977
66.500000,11.079940,99.058250,-0.369331,-50.449952,-0.460975,-31.817204
66.600000,11.096620,99.284500,-0.369887,-50.565181,-0.461857,-31.861761
66.700000,11.113240,99.535740,-0.370441,-50.693136,-0.462736,-31.914303
66.800000,11.129920,99.785550,-0.370997,-50.820363,-0.463620,-31.966144
66.900000,11.146620,100.041240,-0.371554,-50.950585,-0.464505,-32.019691
67.000000,11.163310,100.291720,-0.372110,-51.078154,-0.465391,-32.071445
67.100000,11.179910,100.553050,-0.372664,-51.211248,-0.466272,-32.126676
67.200000,11.196580,100.765430,-0.373219,-51.319412,-0.467159,-32.166015
67.300000,11.213240,101.046050,-0.373775,-51.462331,-0.468045,-32.227015
67.400000,11.229940,101.311940,-0.374331,-51.597747,-0.468934,-32.283094
67.500000,11.246640,101.549700,-0.374888,-51.718838,-0.469824,-32.330066
67.600000,11.263240,101.834340,-0.375441,-51.863803,-0.470710,-32.391988
67.700000,11.279870,102.078390,-0.375996,-51.988097,-0.471598,-32.440798
67.800000,11.296560,102.305180,-0.376552,-52.103600,-0.472490,-32.483885
67.900000,11.313300,102.581940,-0.377110,-52.244553,-0.473385,-32.542610
68.000000,11.329890,102.851800,-0.377663,-52.381992,-0.474274,-32.599252
68.100000,11.346570,103.082750,-0.378219,-52.499613,-0.475167,-32.643262
68.200000,11.363260,103.387670,-0.378775,-52.654908,-0.476062,-32.710528
68.300000,11.379940,103.625240,-0.379331,-52.775901,-0.476958,-32.756348
68.400000,11.396550,103.878800,-0.379885,-52.905038,-0.477850,-32.807208
68.500000,11.413210,104.100120,-0.380440,-53.017756,-0.478746,-32.847663
68.600000,11.429910,104.394300,-0.380997,-53.167580,-0.479645,-32.910892
68.700000,11.446590,104.648450,-0.381553,-53.297018,-0.480544,-32.961381
68.800000,11.463310,104.878480,-0.382110,-53.414171,-0.481445,-33.004064
68.900000,11.479920,105.210770,-0.382664,-53.583405,-0.482342,-33.078965
69.000000,11.496570,105.430920,-0.383219,-53.695527,-0.483241,-33.118381
69.100000,11.513270,105.720820,-0.383776,-53.843171,-0.484144,-33.179472
69.200000,11.529950,105.987810,-0.384332,-53.979148,-0.485047,-33.233252
69.300000,11.546540,106.228940,-0.384885,-54.101955,-0.485945,-33.278942
69.400000,11.563200,106.480120,-0.385440,-54.229880,-0.486849,-33.327515
69.500000,11.579920,106.785920,-0.385997,-54.385622,-0.487756,-33.392917
69.600000,11.596610,107.061010,-0.386554,-54.525725,-0.488662,-33.448606
69.700000,11.613270,107.308650,-0.387109,-54.651847,-0.489568,-33.495625
69.800000,11.629890,107.564110,-0.387663,-54.781951,-0.490472,-33.545016
69.900000,11.646570,107.842960,-0.388219,-54.923969,-0.491381,-33.601440
70.000000,11.663260,108.105550,-0.388775,-55.057705,-0.492291,-33.652627
70.100000,11.679980,108.387480,-0.389333,-55.201290,-0.493203,-33.709625
70.200000,11.696580,108.681310,-0.389886,-55.350937,-0.494109,-33.770381
70.300000,11.713270,108.937600,-0.390442,-55.481464,-0.495022,-33.819152
70.400000,11.729910,109.237850,-0.390997,-55.634380,-0.495932,-33.881504
70.500000,11.746590,109.492360,-0.391553,-55.764001,-0.496845,-33.929439
70.600000,11.763240,109.778930,-0.392108,-55.909950,-0.497758,-33.987211
70.700000,11.779880,110.035690,-0.392663,-56.040717,-0.498671,-34.035619
70.800000,11.796590,110.300110,-0.393220,-56.175385,-0.499588,-34.086119
70.900000,11.813290,110.569440,-0.393776,-56.312553,-0.500506,-34.138003
71.000000,11.829920,110.844600,-0.394331,-56.452691,-0.501421,-34.191664
71.100000,11.846540,111.154160,-0.394885,-56.610349,-0.502336,-34.255790
71.200000,11.863230,111.393330,-0.395441,-56.732157,-0.503256,-34.297936
71.300000,11.879890,111.685780,-0.395996,-56.881101,-0.504175,-34.356393
71.400000,11.896600,112.011850,-0.396553,-57.047167,-0.505098,-34.424923
71.500000,11.913220,112.239830,-0.397107,-57.163276,-0.506016,-34.463320
71.600000,11.929910,112.545520,-0.397664,-57.318963,-0.506939,-34.525294
71.700000,11.946590,112.841260,-0.398220,-57.469582,-0.507863,-34.584064
71.800000,11.963310,113.134150,-0.398777,-57.618749,-0.508789,-34.641717
71.900000,11.979910,113.390460,-0.399330,-57.749287,-0.509710,-34.688245
72.000000,11.996540,113.704040,-0.399885,-57.908992,-0.510633,-34.752074
72.100000,12.013250,113.968120,-0.400442,-58.043487,-0.511562,-34.800456
72.200000,12.029970,114.282410,-0.400999,-58.203553,-0.512492,-34.863987
72.300000,12.046620,114.558060,-0.401554,-58.343941,-0.513419,-34.915698
72.400000,12.063220,114.852100,-0.402107,-58.493694,-0.514344,-34.972951
72.500000,12.079900,115.147640,-0.402663,-58.644211,-0.515274,-35.030338
72.600000,12.096570,115.443040,-0.403219,-58.794657,-0.516205,-35.087534
72.700000,12.113210,115.747440,-0.403774,-58.949687,-0.517135,-35.147356
72.800000,12.129820,116.047330,-0.404327,-59.102420,-0.518064,-35.205696
72.900000,12.146560,116.345760,-0.404885,-59.254409,-0.519001,-35.263168
73.000000,12.163250,116.607430,-0.405442,-59.387676,-0.519936,-35.309438
73.100000,12.179930,116.930510,-0.405998,-59.552220,-0.520872,-35.374157
73.200000,12.196580,117.231600,-0.406553,-59.705564,-0.521807,-35.432108
73.300000,12.213190,117.480830,-0.407106,-59.832495,-0.522740,-35.474308
73.400000,12.229920,117.807730,-0.407664,-59.998984,-0.523681,-35.539558
73.500000,12.246650,118.143780,-0.408222,-60.170133,-0.524623,-35.607381
73.600000,12.263320,118.402240,-0.408777,-60.301766,-0.525563,-35.651771
73.700000,12.279920,118.724810,-0.409331,-60.466049,-0.526499,-35.715441
73.800000,12.296630,119.041250,-0.409888,-60.627211,-0.527442,-35.776865
73.900000,12.313350,119.373810,-0.410445,-60.796582,-0.528387,-35.842929
74.000000,12.329940,119.677090,-0.410998,-60.951041,-0.529326,-35.900285
74.100000,12.346580,119.972510,-0.411553,-61.101498,-0.530268,-35.955013
74.200000,12.363200,120.289520,-0.412107,-61.262949,-0.531210,-36.016080
74.300000,12.379890,120.602370,-0.412663,-61.422283,-0.532157,-36.075579
74.400000,12.396570,120.891380,-0.413219,-61.569474,-0.533104,-36.127798
74.500000,12.413260,121.241000,-0.413775,-61.747534,-0.534052,-36.197928
74.600000,12.429870,121.568420,-0.414329,-61.914288,-0.534997,-36.261403
74.700000,12.446550,121.901830,-0.414885,-62.084092,-0.535947,-36.326334
74.800000,12.463280,122.174550,-0.415443,-62.222987,-0.536900,-36.372904
74.900000,12.479960,122.499170,-0.415999,-62.388315,-0.537852,-36.434859
75.000000,12.496600,122.852870,-0.416553,-62.568453,-0.538802,-36.505355
75.100000,12.513250,123.138050,-0.417108,-62.713694,-0.539754,-36.555290
75.200000,12.529960,123.472780,-0.417665,-62.884170,-0.540710,-36.619632
75.300000,12.546610,123.822530,-0.418220,-63.062297,-0.541663,-36.688362
75.400000,12.563220,124.107280,-0.418774,-63.207319,-0.542616,-36.737737
75.500000,12.579880,124.446240,-0.419329,-63.379950,-0.543572,-36.802878
75.600000,12.596540,124.791020,-0.419885,-63.555545,-0.544528,-36.869546
75.700000,12.613270,125.114210,-0.420442,-63.720144,-0.545490,-36.929498
75.800000,12.629970,125.448220,-0.420999,-63.890254,-0.546451,-36.992521
75.900000,12.646600,125.760910,-0.421553,-64.049506,-0.547409,-37.049223
76.000000,12.663270,126.115530,-0.422109,-64.230112,-0.548370,-37.118004
76.100000,12.679970,126.450580,-0.422666,-64.400752,-0.549334,-37.180765
76.200000,12.696630,126.782020,-0.423221,-64.569553,-0.550296,-37.242362
76.300000,12.713220,127.152750,-0.423774,-64.758364,-0.551255,-37.315453
76.400000,12.729890,127.435780,-0.424330,-64.902510,-0.552220,-37.362449
76.500000,12.746550,127.782470,-0.424885,-65.079078,-0.553185,-37.427954
76.600000,12.763230,128.162320,-0.425441,-65.272534,-0.554152,-37.502922
76.700000,12.779860,128.449910,-0.425995,-65.419002,-0.555118,-37.550812
76.800000,12.796560,128.762540,-0.426552,-65.578223,-0.556088,-37.605701
76.900000,12.813220,129.165600,-0.427107,-65.783500,-0.557057,-37.686885
77.000000,12.829910,129.506130,-0.427664,-65.956930,-0.558028,-37.749548
77.100000,12.846580,129.847050,-0.428219,-66.130560,-0.559000,-37.812175
77.200000,12.863220,130.167340,-0.428774,-66.293682,-0.559970,-37.868675
77.300000,12.879900,130.528760,-0.429330,-66.477752,-0.560944,-37.936858
77.400000,12.896610,130.919940,-0.429887,-66.676978,-0.561921,-38.013412
77.500000,12.913290,131.264630,-0.430443,-66.852527,-0.562896,-38.076325
77.600000,12.929900,131.583740,-0.430997,-67.015048,-0.563869,-38.131786
77.700000,12.946570,131.982160,-0.431552,-67.217962,-0.564846,-38.209894
77.800000,12.963270,132.282390,-0.432109,-67.370868,-0.565826,-38.259310
77.900000,12.979930,132.660030,-0.432664,-67.563198,-0.566804,-38.331012
78.000000,12.996550,133.006010,-0.433218,-67.739405,-0.567781,-38.393453
78.100000,13.013240,133.362150,-0.433775,-67.920785,-0.568763,-38.458469
78.200000,13.029920,133.696140,-0.434331,-68.090885,-0.569746,-38.516926
78.300000,13.046650,134.037000,-0.434888,-68.264484,-0.570732,-38.577056
78.400000,13.063280,134.468280,-0.435443,-68.484133,-0.571713,-38.663219
78.500000,13.079920,134.817760,-0.435997,-68.662121,-0.572696,-38.725620
78.600000,13.096570,135.132630,-0.436552,-68.822483,-0.573681,-38.777868
78.700000,13.113280,135.526600,-0.437109,-69.023131,-0.574670,-38.852476
78.800000,13.129910,135.870210,-0.437664,-69.198130,-0.575655,-38.912623
78.900000,13.146500,136.291410,-0.438217,-69.412645,-0.576639,-38.994867
79.000000,13.163230,136.654860,-0.438774,-69.597749,-0.577632,-39.060043
79.100000,13.179880,137.025470,-0.439329,-69.786499,-0.578622,-39.127243
79.200000,13.196630,137.393510,-0.439888,-69.973940,-0.579618,-39.193267
79.300000,13.213300,137.739380,-0.440443,-70.150090,-0.580610,-39.252951
79.400000,13.229920,138.114730,-0.440997,-70.341254,-0.581601,-39.320949
79.500000,13.246580,138.485820,-0.441553,-70.530249,-0.582595,-39.387429
79.600000,13.263280,138.846920,-0.442109,-70.714156,-0.583592,-39.450767
79.700000,13.279930,139.229390,-0.442664,-70.908946,-0.584588,-39.520085
79.800000,13.296570,139.559510,-0.443219,-71.077075,-0.585583,-39.574365
79.900000,13.313270,139.933170,-0.443776,-71.267378,-0.586584,-39.640650
80.000000,13.329950,140.323170,-0.444332,-71.466004,-0.587584,-39.711395
80.100000,13.346640,140.660870,-0.444888,-71.637993,-0.588585,-39.767109
80.200000,13.363250,141.105420,-0.445442,-71.864400,-0.589583,-39.853002
80.300000,13.379950,141.444400,-0.445998,-72.037041,-0.590588,-39.908641
80.400000,13.396630,141.822530,-0.446554,-72.229621,-0.591592,-39.975171
80.500000,13.413310,142.214860,-0.447110,-72.429433,-0.592597,-40.045485
80.600000,13.429930,142.583980,-0.447664,-72.617425,-0.593599,-40.109194
80.700000,13.446590,142.961460,-0.448220,-72.809674,-0.594605,-40.174946
80.800000,13.463300,143.345870,-0.448777,-73.005452,-0.595615,-40.242309
80.900000,13.479940,143.784870,-0.449331,-73.229033,-0.596622,-40.324934
81.000000,13.496610,144.173340,-0.449887,-73.426879,-0.597632,-40.393081
81.100000,13.513210,144.570920,-0.450440,-73.629365,-0.598638,-40.463729
81.200000,13.529870,144.999660,-0.450996,-73.847720,-0.599649,-40.542719
81.300000,13.546570,145.370820,-0.451552,-74.036751,-0.600663,-40.605283
81.400000,13.563280,145.812330,-0.452109,-74.261610,-0.601680,-40.687243
81.500000,13.579890,146.210250,-0.452663,-74.464269,-0.602691,-40.757050
81.600000,13.596550,146.634060,-0.453218,-74.680114,-0.603706,-40.833717
81.700000,13.613250,147.062530,-0.453775,-74.898331,-0.604724,-40.911341
81.800000,13.629950,147.449910,-0.454332,-75.095623,-0.605744,-40.977303
81.900000,13.646630,147.865630,-0.454888,-75.307347,-0.606763,-41.050964
82.000000,13.663270,148.324250,-0.455442,-75.540920,-0.607781,-41.136387
82.100000,13.679940,148.737850,-0.455998,-75.751565,-0.608802,-41.209003
82.200000,13.696570,149.146770,-0.456552,-75.959826,-0.609822,-41.280190
82.300000,13.713230,149.623000,-0.457108,-76.202368,-0.610844,-41.369681
82.400000,13.729830,149.988890,-0.457661,-76.388714,-0.611864,-41.428579
82.500000,13.746560,150.461530,-0.458219,-76.629428,-0.612893,-41.516394
82.600000,13.763260,150.890490,-0.458775,-76.847896,-0.613921,-41.591977
82.700000,13.779970,151.319520,-0.459332,-77.066399,-0.614950,-41.667310
82.800000,13.796610,151.760060,-0.459887,-77.290764,-0.615977,-41.745746
82.900000,13.813270,152.210710,-0.460442,-77.520278,-0.617006,-41.826660
83.000000,13.829960,152.646610,-0.460999,-77.742280,-0.618037,-41.903193
83.100000,13.846640,153.091800,-0.461555,-77.969013,-0.619069,-41.982051
83.200000,13.863250,153.512700,-0.462108,-78.183376,-0.620098,-42.054186
83.300000,13.879850,153.984450,-0.462662,-78.423636,-0.621127,-42.140026
83.400000,13.896600,154.383060,-0.463220,-78.626647,-0.622167,-42.205211
83.500000,13.913270,154.883770,-0.463776,-78.881656,-0.623203,-42.298264
83.600000,13.929950,155.300160,-0.464332,-79.093722,-0.624240,-42.368002
83.700000,13.946550,155.781690,-0.464885,-79.338963,-0.625274,-42.455469
83.800000,13.963210,156.214400,-0.465440,-79.559341,-0.626312,-42.529215
83.900000,13.979890,156.668010,-0.465996,-79.790362,-0.627353,-42.608346
84.000000,13.996620,157.125640,-0.466554,-80.023431,-0.628397,-42.688179
84.100000,14.013280,157.567000,-0.467109,-80.248214,-0.629439,-42.763524
84.200000,14.029900,158.064070,-0.467663,-80.501370,-0.630479,-42.853831
84.300000,14.046590,158.521590,-0.468220,-80.734383,-0.631525,-42.932957
84.400000,14.063290,159.002690,-0.468776,-80.979405,-0.632572,-43.018176
84.500000,14.079970,159.465710,-0.469332,-81.215219,-0.633619,-43.098291
84.600000,14.096570,159.927950,-0.469886,-81.450636,-0.634663,-43.178150
84.700000,14.113280,160.356290,-0.470443,-81.668788,-0.635714,-43.248306
84.800000,14.129950,160.854950,-0.470998,-81.922753,-0.636764,-43.337273
84.900000,14.146600,161.367370,-0.471553,-82.183727,-0.637813,-43.429716
85.000000,14.163240,161.846880,-0.472108,-82.427939,-0.638864,-43.513050
85.100000,14.179900,162.344380,-0.472663,-82.681314,-0.639916,-43.600888
85.200000,14.196600,162.792850,-0.473220,-82.909718,-0.640972,-43.675181
85.300000,14.213270,163.272860,-0.473776,-83.154185,-0.642028,-43.757755
85.400000,14.229930,163.780640,-0.474331,-83.412795,-0.643084,-43.847521
85.500000,14.246520,164.245940,-0.474884,-83.649770,-0.644136,-43.925833
85.600000,14.263260,164.711040,-0.475442,-83.886644,-0.645199,-44.003410
85.700000,14.279930,165.177380,-0.475998,-84.124149,-0.646259,-44.081250
85.800000,14.296590,165.697420,-0.476553,-84.389003,-0.647319,-44.173170
85.900000,14.313200,166.188280,-0.477107,-84.638996,-0.648378,-44.257167
86.000000,14.329890,166.731980,-0.477663,-84.915900,-0.649442,-44.354717
86.100000,14.346600,167.162490,-0.478220,-85.135157,-0.650509,-44.421822
86.200000,14.363270,167.645610,-0.478776,-85.381208,-0.651575,-44.502763
86.300000,14.379920,168.193530,-0.479331,-85.660261,-0.652640,-44.600671
86.400000,14.396550,168.719240,-0.479885,-85.928003,-0.653705,-44.692443
86.500000,14.413270,169.172090,-0.480442,-86.158638,-0.654777,-44.764381
86.600000,14.429880,169.725740,-0.480996,-86.440610,-0.655844,-44.863022
86.700000,14.446560,170.173030,-0.481552,-86.668412,-0.656916,-44.933065
86.800000,14.463170,170.708970,-0.482106,-86.941364,-0.657984,-45.026440
86.900000,14.479850,171.262950,-0.482662,-87.223504,-0.659058,-45.124062
87.000000,14.496610,171.797100,-0.483220,-87.495545,-0.660139,-45.215918
87.100000,14.513250,172.269090,-0.483775,-87.735927,-0.661213,-45.291479
87.200000,14.529870,172.800750,-0.484329,-88.006699,-0.662286,-45.382503
87.300000,14.546550,173.282990,-0.484885,-88.252302,-0.663365,-45.460085
87.400000,14.563240,173.893490,-0.485441,-88.563227,-0.664446,-45.570976
87.500000,14.579920,174.367110,-0.485997,-88.804440,-0.665527,-45.645719
87.600000,14.596550,174.942030,-0.486552,-89.097244,-0.666606,-45.746832
87.700000,14.613220,175.501500,-0.487107,-89.382180,-0.667689,-45.843465
87.800000,14.629900,176.006670,-0.487663,-89.639461,-0.668773,-45.925583
87.900000,14.646600,176.576600,-0.488220,-89.929724,-0.669860,-46.024234
88.000000,14.663260,177.145800,-0.488775,-90.219615,-0.670946,-46.122493
88.100000,14.679920,177.665160,-0.489331,-90.484123,-0.672033,-46.207467
88.200000,14.696590,178.204990,-0.489886,-90.759056,-0.673122,-46.297435
88.300000,14.713320,178.770920,-0.490444,-91.047282,-0.674216,-46.393689
88.400000,14.729980,179.330380,-0.490999,-91.332213,-0.675306,-46.488157
88.500000,14.746600,179.902570,-0.491553,-91.623627,-0.676395,-46.585727
88.600000,14.763270,180.486430,-0.492109,-91.920984,-0.677488,-46.685840
88.700000,14.779950,181.023740,-0.492665,-92.194634,-0.678584,-46.773564
88.800000,14.796630,181.606410,-0.493221,-92.491385,-0.679680,-46.872692
88.900000,14.813270,182.155460,-0.493776,-92.771014,-0.680775,-46.962945
89.000000,14.829960,182.701810,-0.494332,-93.049268,-0.681875,-47.052037
89.100000,14.846580,183.329480,-0.494886,-93.368937,-0.682971,-47.161957
89.200000,14.863240,183.874890,-0.495441,-93.646712,-0.684071,-47.250260
89.300000,14.879880,184.388110,-0.495996,-93.908093,-0.685171,-47.330055
89.400000,14.896530,185.011180,-0.496551,-94.225420,-0.686273,-47.437694
89.500000,14.913210,185.593320,-0.497107,-94.521902,-0.687378,-47.534403
89.600000,14.929920,186.166030,-0.497664,-94.813581,-0.688486,-47.628275
89.700000,14.946630,186.817610,-0.498221,-95.145427,-0.689595,-47.741977
89.800000,14.963220,187.337550,-0.498774,-95.410231,-0.690698,-47.822088
89.900000,14.979900,187.908800,-0.499330,-95.701166,-0.691808,-47.914703
90.000000,14.996610,188.523740,-0.499887,-96.014352,-0.692921,-48.018026
90.100000,15.013240,189.128070,-0.500441,-96.322135,-0.694030,-48.118557
90.200000,15.029860,189.740280,-0.500995,-96.633931,-0.695140,-48.220783
90.300000,15.046540,190.366130,-0.501551,-96.952674,-0.696255,-48.325931
90.400000,15.063190,190.944060,-0.502106,-97.247011,-0.697369,-48.418671
90.500000,15.079960,191.541410,-0.502665,-97.551239,-0.698492,-48.515613
90.600000,15.096610,192.156420,-0.503220,-97.864461,-0.699609,-48.617074
90.700000,15.113220,192.746380,-0.503774,-98.164925,-0.700724,-48.711988
90.800000,15.129860,193.418140,-0.504329,-98.507050,-0.701842,-48.827121
90.900000,15.146570,194.013840,-0.504886,-98.810437,-0.702967,-48.922464
91.000000,15.163290,194.625240,-0.505443,-99.121821,-0.704093,-49.021390
91.100000,15.179900,195.249450,-0.505997,-99.439728,-0.705213,-49.123557
91.200000,15.196570,195.862530,-0.506552,-99.751967,-0.706338,-49.222376
91.300000,15.213270,196.502930,-0.507109,-100.078120,-0.707467,-49.327605
91.400000,15.229950,197.113780,-0.507665,-100.389224,-0.708596,-49.425129
91.500000,15.246560,197.769870,-0.508219,-100.723368,-0.709721,-49.533872
91.600000,15.263240,198.398940,-0.508775,-101.043750,-0.710852,-49.635250
91.700000,15.279920,199.008270,-0.509331,-101.354080,-0.711985,-49.731339
91.800000,15.296620,199.693480,-0.509887,-101.703054,-0.713120,-49.845955
91.900000,15.313290,200.306370,-0.510443,-102.015197,-0.714254,-49.942254
92.000000,15.329900,200.968430,-0.510997,-102.352381,-0.715386,-50.050655
92.100000,15.346580,201.650820,-0.511553,-102.699919,-0.716524,-50.163502
92.200000,15.363270,202.305770,-0.512109,-103.033483,-0.717663,-50.269109
92.300000,15.379950,202.944180,-0.512665,-103.358622,-0.718804,-50.370274
92.400000,15.396550,203.640410,-0.513218,-103.713209,-0.719940,-50.485689
92.500000,15.413250,204.322010,-0.513775,-104.060345,-0.721084,-50.596741
92.600000,15.429940,204.932940,-0.514331,-104.371489,-0.722229,-50.689962
92.700000,15.446630,205.643480,-0.514888,-104.733364,-0.723375,-50.807447
92.800000,15.463220,206.287610,-0.515441,-105.061417,-0.724515,-50.908490
92.900000,15.479860,207.005810,-0.515995,-105.427193,-0.725661,-51.027254
93.000000,15.496550,207.610230,-0.516552,-105.735022,-0.726811,-51.117420
93.100000,15.513250,208.347490,-0.517108,-106.110505,-0.727963,-51.239879
93.200000,15.529930,209.062580,-0.517664,-106.474698,-0.729115,-51.356544
93.300000,15.546590,209.723820,-0.518220,-106.811464,-0.730267,-51.459663
93.400000,15.563270,210.403520,-0.518776,-107.157633,-0.731422,-51.566860
93.500000,15.579940,211.127110,-0.519331,-107.526154,-0.732577,-51.684453
93.600000,15.596590,211.832860,-0.519886,-107.885590,-0.733732,-51.797346
93.700000,15.613190,212.520650,-0.520440,-108.235878,-0.734886,-51.905634
93.800000,15.629850,213.207490,-0.520995,-108.585683,-0.736044,-52.013085
93.900000,15.646540,213.945390,-0.521551,-108.961492,-0.737206,-52.132481
94.000000,15.663250,214.722960,-0.522108,-109.357506,-0.738371,-52.261041
94.100000,15.679900,215.367280,-0.522663,-109.685655,-0.739533,-52.356985
94.200000,15.696530,216.073290,-0.523218,-110.045223,-0.740695,-52.467618
94.300000,15.713240,216.848080,-0.523775,-110.439820,-0.741864,-52.594240
94.400000,15.729920,217.550170,-0.524331,-110.797392,-0.743032,-52.702921
94.500000,15.746630,218.333020,-0.524888,-111.196094,-0.744204,-52.830636
94.600000,15.763250,219.006760,-0.525442,-111.539227,-0.745371,-52.931870
94.700000,15.779930,219.817180,-0.525998,-111.951970,-0.746543,-53.065495
94.800000,15.796620,220.530320,-0.526554,-112.315170,-0.747717,-53.175168
94.900000,15.813290,221.275510,-0.527110,-112.694692,-0.748892,-53.292230
95.000000,15.829880,221.999920,-0.527663,-113.063631,-0.750062,-53.404174
95.100000,15.846510,222.778120,-0.528217,-113.459965,-0.751236,-53.528483
95.200000,15.863220,223.516280,-0.528774,-113.835907,-0.752417,-53.642439
95.300000,15.879920,224.249240,-0.529331,-114.209200,-0.753599,-53.754768
95.400000,15.896610,225.077040,-0.529887,-114.630795,-0.754782,-53.889427
95.500000,15.913230,225.823240,-0.530441,-115.010832,-0.755961,-54.004371
95.600000,15.929920,226.573300,-0.530997,-115.392834,-0.757147,-54.119547
95.700000,15.946600,227.386440,-0.531553,-115.806963,-0.758333,-54.249386
95.800000,15.963260,228.139740,-0.532109,-116.190615,-0.759519,-54.364582
95.900000,15.979860,228.886660,-0.532662,-116.571019,-0.760703,-54.478067
96.000000,15.996570,229.665590,-0.533219,-116.967725,-0.761895,-54.598311
96.100000,16.013200,230.456440,-0.533773,-117.370501,-0.763083,-54.721257
96.200000,16.029890,231.282910,-0.534330,-117.791419,-0.764277,-54.851969
96.300000,16.046550,232.036530,-0.534885,-118.175234,-0.765471,-54.965074
96.400000,16.063190,232.869350,-0.535440,-118.599386,-0.766664,-55.096570
96.500000,16.079940,233.686520,-0.535998,-119.015567,-0.767866,-55.223461
96.600000,16.096670,234.466870,-0.536556,-119.412996,-0.769069,-55.341276
96.700000,16.113310,235.297870,-0.537110,-119.836221,-0.770267,-55.470948
96.800000,16.129910,236.080960,-0.537664,-120.235046,-0.771463,-55.589030
96.900000,16.146670,236.947690,-0.538222,-120.676468,-0.772672,-55.725698
97.000000,16.163290,237.699890,-0.538776,-121.059560,-0.773872,-55.835534
97.100000,16.179920,238.562930,-0.539331,-121.499103,-0.775075,-55.970911
97.200000,16.196520,239.351760,-0.539884,-121.900850,-0.776277,-56.088532
97.300000,16.213120,240.220780,-0.540437,-122.343439,-0.777480,-56.224477
97.400000,16.229870,241.029510,-0.540996,-122.755321,-0.778696,-56.345224
97.500000,16.246620,241.883350,-0.541554,-123.190179,-0.779913,-56.476045
97.600000,16.263260,242.757480,-0.542109,-123.635369,-0.781123,-56.611564
97.700000,16.279870,243.581830,-0.542662,-124.055207,-0.782333,-56.735119
97.800000,16.296550,244.446640,-0.543218,-124.495651,-0.783550,-56.867331
97.900000,16.313270,245.295870,-0.543776,-124.928161,-0.784771,-56.995267
98.000000,16.329950,246.121260,-0.544332,-125.348528,-0.785990,-57.117355
98.100000,16.346590,247.056700,-0.544886,-125.824944,-0.787208,-57.264652
98.200000,16.363270,247.891370,-0.545442,-126.250038,-0.788430,-57.387923
98.300000,16.379980,248.779790,-0.545999,-126.702507,-0.789657,-57.523022
98.400000,16.396620,249.688980,-0.546554,-127.165553,-0.790879,-57.662711
98.500000,16.413260,250.534410,-0.547109,-127.596127,-0.792103,-57.787180
98.600000,16.429890,251.448960,-0.547663,-128.061904,-0.793328,-57.927137
98.700000,16.446580,252.342090,-0.548219,-128.516771,-0.794558,-58.061393
98.800000,16.463230,253.272490,-0.548774,-128.990620,-0.795788,-58.203878
98.900000,16.479890,254.183590,-0.549330,-129.454639,-0.797019,-58.341365
99.000000,16.496540,255.081670,-0.549885,-129.912028,-0.798251,-58.475396
99.100000,16.513250,256.005650,-0.550442,-130.382607,-0.799490,-58.614587
99.200000,16.529960,257.000890,-0.550999,-130.889478,-0.800729,-58.769550
99.300000,16.546600,257.875920,-0.551553,-131.335128,-0.801966,-58.896800
99.400000,16.563210,258.834230,-0.552107,-131.823191,-0.803201,-59.042684
99.500000,16.579910,259.809630,-0.552664,-132.319958,-0.804445,-59.191525
99.600000,16.596630,260.706760,-0.553221,-132.776863,-0.805691,-59.321914
99.700000,16.613270,261.688110,-0.553776,-133.276660,-0.806933,-59.471289
99.800000,16.629900,262.657140,-0.554330,-133.770183,-0.808177,-59.617357
99.900000,16.646560,263.588990,-0.554885,-134.244770,-0.809423,-59.754316
100.000000,16.663230,264.524380,-0.555441,-134.721160,-0.810672,-59.891504
100.100000,16.679960,265.520510,-0.555999,-135.228485,-0.811928,-60.041628
100.200000,16.696620,266.490080,-0.556554,-135.722283,-0.813179,-60.185504
100.300000,16.713280,267.488130,-0.557109,-136.230586,-0.814432,-60.335255
100.400000,16.729970,268.407290,-0.557666,-136.698710,-0.815689,-60.466533
100.500000,16.746590,269.431370,-0.558220,-137.220270,-0.816943,-60.621217
100.600000,16.763230,270.406650,-0.558774,-137.716976,-0.818199,-60.764265
100.700000,16.779850,271.455690,-0.559328,-138.251248,-0.819455,-60.923408
100.800000,16.796550,272.441250,-0.559885,-138.753189,-0.820719,-61.067360
100.900000,16.813240,273.492430,-0.560441,-139.288551,-0.821984,-61.225490
101.000000,16.829920,274.468900,-0.560997,-139.785863,-0.823250,-61.366367
101.100000,16.846520,275.461520,-0.561551,-140.291400,-0.824511,-61.510671
101.200000,16.863230,276.513980,-0.562108,-140.827414,-0.825782,-61.667245
101.300000,16.879890,277.528410,-0.562663,-141.344059,-0.827051,-61.814987
101.400000,16.896600,278.550720,-0.563220,-141.864717,-0.828326,-61.963671
101.500000,16.913280,279.538570,-0.563776,-142.367825,-0.829599,-62.104262
101.600000,16.929930,280.641510,-0.564331,-142.929547,-0.830872,-62.269973
101.700000,16.946570,281.674410,-0.564886,-143.455599,-0.832146,-62.419587
101.800000,16.963270,282.714290,-0.565442,-143.985206,-0.833427,-62.569875
101.900000,16.979960,283.792330,-0.565999,-144.534247,-0.834708,-62.728056
102.000000,16.996580,284.885930,-0.566553,-145.091213,-0.835985,-62.889399
102.100000,17.013230,285.922820,-0.567108,-145.619296,-0.837266,-63.037477
102.200000,17.029930,287.006200,-0.567664,-146.171057,-0.838553,-63.194962
102.300000,17.046630,288.116940,-0.568221,-146.736753,-0.839841,-63.357848
102.400000,17.063250,289.195620,-0.568775,-147.286120,-0.841125,-63.513457
102.500000,17.079900,290.297300,-0.569330,-147.847201,-0.842413,-63.673354
102.600000,17.096570,291.423070,-0.569886,-148.420551,-0.843704,-63.837806
102.700000,17.113260,292.536770,-0.570442,-148.987754,-0.844999,-63.998881
102.800000,17.129950,293.664520,-0.570998,-149.562112,-0.846294,-64.162395
102.900000,17.146590,294.731660,-0.571553,-150.105602,-0.847588,-64.312295
103.000000,17.163230,295.897950,-0.572108,-150.699588,-0.848884,-64.483199
103.100000,17.179910,297.033660,-0.572664,-151.278001,-0.850184,-64.646586
103.200000,17.196600,298.185030,-0.573220,-151.864389,-0.851487,-64.812684
103.300000,17.213200,299.290620,-0.573773,-152.427461,-0.852784,-64.968649
103.400000,17.229870,300.464360,-0.574329,-153.025242,-0.854089,-65.138408
103.500000,17.246620,301.650700,-0.574887,-153.629440,-0.855401,-65.309821
103.600000,17.263300,302.837710,-0.575443,-154.233979,-0.856710,-65.481064
103.700000,17.279910,304.000950,-0.575997,-154.826412,-0.858015,-65.646863
103.800000,17.296590,305.185760,-0.576553,-155.429831,-0.859327,-65.816296
103.900000,17.313280,306.345730,-0.577109,-156.020599,-0.860642,-65.979655
104.000000,17.329920,307.581050,-0.577664,-156.649742,-0.861954,-66.158826
104.100000,17.346560,308.726780,-0.578219,-157.233258,-0.863268,-66.318053
104.200000,17.363160,309.972230,-0.578772,-157.867560,-0.864581,-66.498237
104.300000,17.379840,311.153440,-0.579328,-158.469146,-0.865902,-66.663532
104.400000,17.396580,312.427060,-0.579886,-159.117795,-0.867229,-66.847613
104.500000,17.413280,313.611820,-0.580443,-159.721188,-0.868555,-67.012196
104.600000,17.429900,314.852780,-0.580997,-160.353204,-0.869876,-67.188527
104.700000,17.446560,316.073880,-0.581552,-160.975105,-0.871203,-67.359711
104.800000,17.463250,317.350740,-0.582108,-161.625405,-0.872533,-67.541910
104.900000,17.479970,318.616820,-0.582666,-162.270214,-0.873868,-67.720932
105.000000,17.496590,319.886810,-0.583220,-162.917015,-0.875196,-67.900608
105.100000,17.513230,321.118190,-0.583774,-163.544151,-0.876528,-68.071273
105.200000,17.529960,322.433200,-0.584332,-164.213880,-0.877868,-68.258455
105.300000,17.546600,323.738220,-0.584887,-164.878522,-0.879204,-68.443273
105.400000,17.563290,324.995940,-0.585443,-165.519073,-0.880545,-68.617090
105.500000,17.579900,326.323030,-0.585997,-166.194954,-0.881881,-68.805265
105.600000,17.596560,327.595520,-0.586552,-166.843028,-0.883224,-68.980916
105.700000,17.613230,328.888850,-0.587108,-167.501716,-0.884568,-69.160174
105.800000,17.629920,330.252410,-0.587664,-168.196171,-0.885917,-69.353336
105.900000,17.646540,331.576170,-0.588218,-168.870357,-0.887261,-69.537773
106.000000,17.663190,332.903350,-0.588773,-169.546284,-0.888610,-69.722010
106.100000,17.679880,334.304930,-0.589329,-170.260103,-0.889964,-69.920830
106.200000,17.696620,335.677090,-0.589887,-170.958938,-0.891323,-70.112426
106.300000,17.713240,336.990050,-0.590441,-171.627623,-0.892675,-70.291580
106.400000,17.729900,338.332400,-0.590997,-172.311276,-0.894032,-70.475886
106.500000,17.746640,339.758940,-0.591555,-173.037807,-0.895397,-70.676485
106.600000,17.763300,341.139220,-0.592110,-173.740778,-0.896758,-70.867126
106.700000,17.779950,342.554350,-0.592665,-174.461498,-0.898119,-71.064274
106.800000,17.796560,343.940730,-0.593219,-175.167575,-0.899480,-71.254900
106.900000,17.813220,345.332280,-0.593774,-175.876286,-0.900846,-71.445520
107.000000,17.829920,346.722840,-0.594331,-176.584492,-0.902217,-71.634913
107.100000,17.846640,348.150540,-0.594888,-177.311614,-0.903592,-71.831063
107.200000,17.863250,349.566530,-0.595442,-178.032772,-0.904959,-72.024641
107.300000,17.879890,350.973630,-0.595996,-178.749402,-0.906331,-72.215414
107.400000,17.896610,352.465000,-0.596554,-179.508950,-0.907712,-72.422228
107.500000,17.913270,353.902340,-0.597109,-180.240982,-0.909089,-72.617469
107.600000,17.929890,355.319670,-0.597663,-180.962822,-0.910465,-72.808039
107.700000,17.946520,356.794590,-0.598217,-181.713993,-0.911844,-73.009532
107.800000,17.963220,358.313480,-0.598774,-182.487557,-0.913230,-73.218752
107.900000,17.979910,359.755550,-0.599330,-183.221997,-0.914618,-73.411496
108.000000,17.996580,361.265630,-0.599886,-183.991075,-0.916006,-73.617405
108.100000,18.013230,362.754820,-0.600441,-184.749513,-0.917394,-73.818331
108.200000,18.029930,364.231810,-0.600998,-185.501738,-0.918788,-74.015626
108.300000,18.046580,365.783360,-0.601553,-186.291936,-0.920180,-74.227525
108.400000,18.063270,367.299350,-0.602109,-187.064023,-0.921577,-74.431091
108.500000,18.079930,368.805480,-0.602664,-187.831089,-0.922974,-74.631991
108.600000,18.096570,370.426970,-0.603219,-188.656907,-0.924371,-74.855476
108.700000,18.113290,371.957820,-0.603776,-189.436562,-0.925776,-75.059249
108.800000,18.129980,373.506350,-0.604333,-190.225222,-0.927181,-75.265906
108.900000,18.146610,375.050690,-0.604887,-191.011748,-0.928583,-75.471225
109.000000,18.163220,376.603450,-0.605441,-191.802562,-0.929986,-75.677491
109.100000,18.179900,378.207820,-0.605997,-192.619661,-0.931396,-75.892789
109.200000,18.196610,379.798650,-0.606554,-193.429864,-0.932811,-76.104271
109.300000,18.213260,381.394260,-0.607109,-194.242502,-0.934222,-76.316195
109.400000,18.229890,383.026820,-0.607663,-195.073958,-0.935634,-76.534731
109.500000,18.246540,384.644380,-0.608218,-195.897774,-0.937050,-76.749222
109.600000,18.263210,386.266240,-0.608774,-196.723781,-0.938469,-76.963523
109.700000,18.279890,388.004670,-0.609330,-197.609156,-0.939891,-77.200035
109.800000,18.296580,389.647310,-0.609886,-198.445745,-0.941316,-77.416464
109.900000,18.313190,391.313480,-0.610440,-199.294319,-0.942737,-77.637161
110.000000,18.329890,392.991330,-0.610996,-200.148841,-0.944167,-77.858633
110.100000,18.346610,394.727630,-0.611554,-201.033131,-0.945600,-78.090583
110.200000,18.363280,396.435700,-0.612109,-201.903044,-0.947032,-78.316306
110.300000,18.379910,398.164490,-0.612664,-202.783510,-0.948462,-78.545421
110.400000,18.396630,399.915070,-0.613221,-203.675073,-0.949902,-78.777241
110.500000,18.413330,401.649660,-0.613778,-204.558492,-0.951342,-79.005058
110.600000,18.429960,403.350920,-0.614332,-205.424937,-0.952778,-79.225824
110.700000,18.446600,405.134550,-0.614887,-206.333332,-0.954218,-79.461717
110.800000,18.463250,406.848940,-0.615442,-207.206464,-0.955660,-79.682972
110.900000,18.479930,408.699950,-0.615998,-208.149175,-0.957107,-79.929769
111.000000,18.496570,410.446200,-0.616552,-209.038533,-0.958552,-80.155338
111.100000,18.513210,412.216030,-0.617107,-209.939900,-0.960000,-80.384518
111.200000,18.529850,414.065950,-0.617662,-210.882057,-0.961449,-80.628294
111.300000,18.546530,415.911590,-0.618218,-211.822033,-0.962905,-80.869910
111.400000,18.563270,417.730560,-0.618776,-212.748427,-0.964367,-81.104877
111.500000,18.579910,419.592010,-0.619330,-213.696456,-0.965823,-81.347759
111.600000,18.596560,421.517940,-0.619885,-214.677324,-0.967282,-81.601999
111.700000,18.613260,423.374020,-0.620442,-215.622618,-0.968748,-81.841290
111.800000,18.629950,425.271000,-0.620998,-216.588742,-0.970215,-82.087494
111.900000,18.646600,427.156430,-0.621553,-217.548983,-0.971680,-82.330688
112.000000,18.663240,429.053160,-0.622108,-218.514980,-0.973147,-82.575063
112.100000,18.679940,430.971440,-0.622665,-219.491952,-0.974621,-82.822069
112.200000,18.696600,432.955440,-0.623220,-220.502395,-0.976094,-83.080892
112.300000,18.713300,434.935520,-0.623777,-221.510841,-0.977572,-83.337547
112.400000,18.729940,436.860440,-0.624331,-222.491195,-0.979048,-83.582971
112.500000,18.746600,438.878170,-0.624887,-223.518817,-0.980527,-83.844888
112.600000,18.763260,440.859710,-0.625442,-224.528007,-0.982009,-84.098761
112.700000,18.779970,442.881620,-0.625999,-225.557757,-0.983497,-84.358827
112.800000,18.796650,444.906680,-0.626555,-226.589111,-0.984985,-84.618571
112.900000,18.813250,446.913360,-0.627108,-227.611105,-0.986467,-84.874284
113.000000,18.829920,448.915160,-0.627664,-228.630614,-0.987959,-85.127408
113.100000,18.846620,451.010770,-0.628221,-229.697899,-0.989455,-85.396932
113.200000,18.863290,453.094790,-0.628776,-230.759282,-0.990951,-85.663307
113.300000,18.879870,455.244420,-0.629329,-231.854079,-0.992440,-85.941583
113.400000,18.896570,457.307800,-0.629886,-232.904950,-0.993943,-86.201460
113.500000,18.913250,459.403690,-0.630442,-233.972378,-0.995447,-86.466442
113.600000,18.929960,461.550170,-0.630999,-235.065571,-0.996955,-86.739509
113.700000,18.946590,463.761080,-0.631553,-236.191579,-0.998458,-87.024079
113.800000,18.963240,465.855680,-0.632108,-237.258350,-0.999966,-87.285449
113.900000,18.979920,468.079960,-0.632664,-238.391166,-1.001478,-87.569657
114.000000,18.996600,470.271330,-0.633220,-239.507222,-1.002993,-87.846459
114.100000,19.013310,472.463560,-0.633777,-240.623715,-1.004513,-88.121939
114.200000,19.029930,474.676970,-0.634331,-241.750996,-1.006027,-88.400845
114.300000,19.046600,476.873290,-0.634887,-242.869572,-1.007547,-88.674919
114.400000,19.063280,479.114010,-0.635443,-244.010762,-1.009071,-88.955913
114.500000,19.079960,481.396000,-0.635999,-245.172970,-1.010598,-89.243288
114.600000,19.096550,483.596980,-0.636552,-246.293919,-1.012118,-89.515115
114.700000,19.113200,485.846530,-0.637107,-247.439606,-1.013646,-89.794183
114.800000,19.129920,488.171050,-0.637664,-248.623474,-1.015183,-90.085235
114.900000,19.146590,490.513790,-0.638220,-249.816622,-1.016718,-90.378741
115.000000,19.163200,492.883730,-0.638773,-251.023622,-1.018250,-90.676426
115.100000,19.179910,495.207340,-0.639330,-252.207027,-1.019793,-90.963424
115.200000,19.196570,497.559540,-0.639886,-253.404993,-1.021334,-91.254770
115.300000,19.213230,499.931240,-0.640441,-254.612890,-1.022877,-91.548356
115.400000,19.229930,502.349240,-0.640998,-255.844367,-1.024426,-91.848725
115.500000,19.246530,504.750730,-0.641551,-257.067436,-1.025969,-92.145565
115.600000,19.263240,507.151060,-0.642108,-258.289914,-1.027524,-92.439894
115.700000,19.279960,509.632970,-0.642665,-259.553940,-1.029082,-92.747621
115.800000,19.296660,512.122500,-0.643222,-260.821847,-1.030642,-93.055497
115.900000,19.313220,514.556460,-0.643774,-262.061453,-1.032190,-93.353103
116.000000,19.329890,517.074580,-0.644330,-263.343921,-1.033751,-93.663620
116.100000,19.346570,519.588680,-0.644886,-264.624342,-1.035315,-93.971897
116.200000,19.363250,522.074220,-0.645442,-265.890217,-1.036882,-94.273592
116.300000,19.379940,524.643740,-0.645998,-267.198863,-1.038453,-94.588932
116.400000,19.396550,527.167420,-0.646552,-268.484162,-1.040018,-94.895280
116.500000,19.413210,529.730160,-0.647107,-269.789355,-1.041590,-95.206775
116.600000,19.429860,532.306090,-0.647662,-271.101265,-1.043164,-95.519278
116.700000,19.446580,534.928160,-0.648219,-272.436675,-1.044747,-95.837955
116.800000,19.463210,537.517400,-0.648774,-273.755364,-1.046324,-96.150093
116.900000,19.479890,540.159790,-0.649330,-275.101122,-1.047909,-96.469802
117.000000,19.496600,542.867920,-0.649887,-276.480361,-1.049498,-96.799461
117.100000,19.513300,545.575870,-0.650443,-277.859509,-1.051090,-97.127644
117.200000,19.529940,548.270390,-0.650998,-279.231817,-1.052678,-97.452462
117.300000,19.546560,551.026490,-0.651552,-280.635487,-1.054266,-97.786874
117.400000,19.563290,553.814450,-0.652110,-282.055383,-1.055868,-98.124341
117.500000,19.579970,556.557860,-0.652666,-283.452591,-1.057467,-98.452817
117.600000,19.596620,559.368100,-0.653221,-284.883834,-1.059067,-98.791826
117.700000,19.613250,562.171200,-0.653775,-286.311441,-1.060666,-99.128179
117.800000,19.629940,564.959900,-0.654331,-287.731714,-1.062275,-99.459838
117.900000,19.646590,567.812870,-0.654886,-289.184720,-1.063881,-99.801599
118.000000,19.663250,570.673770,-0.655442,-290.641764,-1.065492,-100.143042
118.100000,19.679850,573.551030,-0.655995,-292.107141,-1.067099,-100.486317
118.200000,19.696510,576.414490,-0.656550,-293.565489,-1.068715,-100.824969
118.300000,19.713270,579.408750,-0.657109,-295.090453,-1.070343,-101.183861
118.400000,19.730000,582.338810,-0.657667,-296.582721,-1.071970,-101.530151
118.500000,19.746590,585.323550,-0.658220,-298.102836,-1.073587,-101.885687
118.600000,19.763230,588.384090,-0.658774,-299.661556,-1.075211,-102.252214
118.700000,19.779940,591.455020,-0.659331,-301.225568,-1.076845,-102.618113
118.800000,19.796640,594.499510,-0.659888,-302.776114,-1.078480,-102.977790
118.900000,19.813270,597.600590,-0.660442,-304.355481,-1.080111,-103.346237
119.000000,19.829890,600.713990,-0.660996,-305.941123,-1.081744,-103.715162
119.100000,19.846590,603.868710,-0.661553,-307.547809,-1.083388,-104.088633
119.200000,19.863250,607.056760,-0.662108,-309.171469,-1.085030,-104.466463
119.300000,19.879960,610.274350,-0.662665,-310.810174,-1.086680,-104.847047
119.400000,19.896590,613.489810,-0.663220,-312.447795,-1.088324,-105.226272
119.500000,19.913190,616.678770,-0.663773,-314.071919,-1.089969,-105.599459
119.600000,19.929890,619.941410,-0.664330,-315.733567,-1.091626,-105.982392
119.700000,19.946580,623.260380,-0.664886,-317.423905,-1.093285,-106.373194
119.800000,19.963240,626.603520,-0.665441,-319.126552,-1.094943,-106.766554
119.900000,19.979860,629.915890,-0.665995,-320.813528,-1.096600,-107.153216
120.000000,19.996590,633.318600,-0.666553,-322.546514,-1.098271,-107.552168
120.021000,20.000060,634.039430,-0.666669,-322.913630,-1.098618,-107.637231
