Repository: abubakardawood/tissue-phantom-material-database

Title:
A Database of Silicone Phantom Materials for Modeling Human Tissue Mechanics Across Varying Stiffnesses

Description:
This dataset contains processed mechanical compression test data for soft silicone phantoms
fabricated using Ecoflex (Smooth-On) with varying base materials and thinner concentrations.
The dataset provides force–compression measurements together with derived engineering and
true stress–strain quantities, intended for mechanical characterization, constitutive model
fitting, and the design of tissue-equivalent phantoms.

All files in this dataset are processed outputs generated from raw experimental measurements.
The raw data files are not included in this archive.

File: data/EF50_37_5T/EF50_37_5T_A3.csv (part 1 of 2)
EF50_37_5T_A_sample_3
Compression test;
Cylinder Diameter: 50mm;
Cylinder Height: 30mm;
Speed (mm/min): 10;
Machine: INSTRON 5900;
Load cell: 10kN;
Time (s),Compression (mm),Load (N),Engineering Strain [-],Engineering Stress (kPa),True Strain [-],True Stress (kPa)
0.000000,0.000000,-0.018020,-0.000000,0.009178,0.000000,0.009178
0.100000,0.007420,0.001830,-0.000247,-0.000932,-0.000247,-0.000932
0.200000,0.027890,0.040260,-0.000930,-0.020504,-0.000930,-0.020485
0.300000,0.046290,0.048280,-0.001543,-0.024589,-0.001544,-0.024551
0.400000,0.063230,0.090800,-0.002108,-0.046244,-0.002110,-0.046147
0.500000,0.079970,0.103940,-0.002666,-0.052936,-0.002669,-0.052795
0.600000,0.096590,0.159460,-0.003220,-0.081212,-0.003225,-0.080951
0.700000,0.113280,0.192170,-0.003776,-0.097871,-0.003783,-0.097502
0.800000,0.129950,0.193740,-0.004332,-0.098671,-0.004341,-0.098244
0.900000,0.146590,0.214450,-0.004886,-0.109218,-0.004898,-0.108685
1.000000,0.163270,0.296200,-0.005442,-0.150853,-0.005457,-0.150032
1.100000,0.179960,0.337840,-0.005999,-0.172060,-0.006017,-0.171028
1.200000,0.196670,0.394630,-0.006556,-0.200983,-0.006577,-0.199666
1.300000,0.213370,0.444010,-0.007112,-0.226132,-0.007138,-0.224524
1.400000,0.230010,0.493010,-0.007667,-0.251088,-0.007697,-0.249163
1.500000,0.246590,0.567840,-0.008220,-0.289199,-0.008254,-0.286821
1.600000,0.263270,0.628020,-0.008776,-0.319848,-0.008814,-0.317041
1.700000,0.279980,0.717010,-0.009333,-0.365170,-0.009376,-0.361762
1.800000,0.296660,0.782660,-0.009889,-0.398605,-0.009938,-0.394664
1.900000,0.313310,0.833240,-0.010444,-0.424366,-0.010499,-0.419934
2.000000,0.329960,0.937860,-0.010999,-0.477648,-0.011060,-0.472395
2.100000,0.346620,0.991390,-0.011554,-0.504911,-0.011621,-0.499077
2.200000,0.363280,1.089180,-0.012109,-0.554715,-0.012183,-0.547998
2.300000,0.379930,1.178910,-0.012664,-0.600414,-0.012745,-0.592810
2.400000,0.396540,1.208520,-0.013218,-0.615494,-0.013306,-0.607359
2.500000,0.413230,1.284180,-0.013774,-0.654028,-0.013870,-0.645019
2.600000,0.429930,1.354280,-0.014331,-0.689729,-0.014435,-0.679845
2.700000,0.446610,1.455880,-0.014887,-0.741474,-0.014999,-0.730435
2.800000,0.463210,1.523430,-0.015440,-0.775877,-0.015561,-0.763897
2.900000,0.479880,1.589510,-0.015996,-0.809531,-0.016125,-0.796582
3.000000,0.496610,1.682450,-0.016554,-0.856865,-0.016692,-0.842680
3.100000,0.513290,1.728040,-0.017110,-0.880084,-0.017258,-0.865026
3.200000,0.529900,1.818670,-0.017663,-0.926241,-0.017821,-0.909881
3.300000,0.546580,1.920360,-0.018219,-0.978031,-0.018387,-0.960212
3.400000,0.563270,2.030720,-0.018776,-1.034237,-0.018954,-1.014819
3.500000,0.579930,2.030370,-0.019331,-1.034059,-0.019520,-1.014070
3.600000,0.596600,2.135000,-0.019887,-1.087347,-0.020087,-1.065723
3.700000,0.613230,2.226590,-0.020441,-1.133993,-0.020653,-1.110813
3.800000,0.629920,2.297180,-0.020997,-1.169944,-0.021221,-1.145378
3.900000,0.646580,2.365800,-0.021553,-1.204892,-0.021788,-1.178923
4.000000,0.663300,2.489870,-0.022110,-1.268080,-0.022358,-1.240043
4.100000,0.679910,2.521570,-0.022664,-1.284225,-0.022924,-1.255120
4.200000,0.696550,2.588130,-0.023218,-1.318124,-0.023492,-1.287519
4.300000,0.713230,2.718780,-0.023774,-1.384663,-0.024062,-1.351744
4.400000,0.729900,2.787850,-0.024330,-1.419840,-0.024631,-1.385296
4.500000,0.746570,2.867260,-0.024886,-1.460284,-0.025201,-1.423943
4.600000,0.763190,2.948870,-0.025440,-1.501847,-0.025769,-1.463641
4.700000,0.779940,3.030870,-0.025998,-1.543609,-0.026342,-1.503479
4.800000,0.796630,3.097480,-0.026554,-1.577534,-0.026913,-1.535643
4.900000,0.813250,3.191190,-0.027108,-1.625260,-0.027483,-1.581202
5.000000,0.829910,3.254550,-0.027664,-1.657529,-0.028054,-1.611675
5.100000,0.846580,3.379970,-0.028219,-1.721405,-0.028625,-1.672828
5.200000,0.863250,3.431750,-0.028775,-1.747776,-0.029197,-1.697484
5.300000,0.879950,3.492800,-0.029332,-1.778868,-0.029770,-1.726691
5.400000,0.896600,3.594610,-0.029887,-1.830720,-0.030342,-1.776006
5.500000,0.913260,3.691620,-0.030442,-1.880127,-0.030915,-1.822892
5.600000,0.929970,3.787960,-0.030999,-1.929192,-0.031490,-1.869389
5.700000,0.946630,3.891910,-0.031554,-1.982133,-0.032063,-1.919589
5.800000,0.963240,3.956440,-0.032108,-2.014998,-0.032635,-1.950301
5.900000,0.979870,4.036510,-0.032662,-2.055778,-0.033208,-1.988631
6.000000,0.996590,4.139260,-0.033220,-2.108108,-0.033784,-2.038077
6.100000,1.013270,4.202490,-0.033776,-2.140311,-0.034359,-2.068020
6.200000,1.029900,4.288390,-0.034330,-2.184059,-0.034933,-2.109080
6.300000,1.046550,4.375260,-0.034885,-2.228302,-0.035508,-2.150567
6.400000,1.063200,4.494260,-0.035440,-2.288908,-0.036083,-2.207789
6.500000,1.079910,4.521870,-0.035997,-2.302969,-0.036661,-2.220069
6.600000,1.096600,4.664780,-0.036553,-2.375753,-0.037238,-2.288911
6.700000,1.113250,4.700400,-0.037108,-2.393894,-0.037814,-2.305061
6.800000,1.129900,4.801160,-0.037663,-2.445211,-0.038391,-2.353116
6.900000,1.146590,4.921970,-0.038220,-2.506739,-0.038969,-2.410932
7.000000,1.163300,5.008100,-0.038777,-2.550604,-0.039549,-2.451700
7.100000,1.179980,5.045440,-0.039333,-2.569621,-0.040127,-2.468551
7.200000,1.196600,5.165770,-0.039887,-2.630905,-0.040704,-2.525967
7.300000,1.213290,5.223110,-0.040443,-2.660108,-0.041284,-2.552525
7.400000,1.229980,5.376120,-0.040999,-2.738035,-0.041864,-2.625778
7.500000,1.246600,5.432290,-0.041553,-2.766643,-0.042441,-2.651679
7.600000,1.263230,5.492360,-0.042108,-2.797236,-0.043020,-2.679451
7.700000,1.279910,5.599630,-0.042664,-2.851868,-0.043601,-2.730197
7.800000,1.296550,5.661830,-0.043218,-2.883546,-0.044180,-2.758924
7.900000,1.313230,5.789670,-0.043774,-2.948655,-0.044761,-2.819579
8.000000,1.329880,5.850480,-0.044329,-2.979625,-0.045342,-2.847540
8.100000,1.346540,5.926470,-0.044885,-3.018326,-0.045923,-2.882850
8.200000,1.363260,6.027610,-0.045442,-3.069837,-0.046507,-2.930337
8.300000,1.379990,6.100430,-0.046000,-3.106923,-0.047091,-2.964006
8.400000,1.396580,6.165080,-0.046553,-3.139849,-0.047671,-2.993681
8.500000,1.413190,6.275300,-0.047106,-3.195984,-0.048252,-3.045433
8.600000,1.429900,6.357260,-0.047663,-3.237726,-0.048837,-3.083405
8.700000,1.446640,6.472230,-0.048221,-3.296280,-0.049423,-3.137329
8.800000,1.463270,6.556580,-0.048776,-3.339239,-0.050005,-3.176365
8.900000,1.479910,6.648930,-0.049330,-3.386272,-0.050589,-3.219226
9.000000,1.496590,6.717520,-0.049886,-3.421205,-0.051174,-3.250533
9.100000,1.513240,6.786780,-0.050441,-3.456479,-0.051758,-3.282129
9.200000,1.529950,6.889280,-0.050998,-3.508681,-0.052345,-3.329745
9.300000,1.546580,6.975590,-0.051553,-3.552639,-0.052929,-3.369491
9.400000,1.563210,7.038470,-0.052107,-3.584663,-0.053514,-3.397877
9.500000,1.579900,7.151680,-0.052663,-3.642321,-0.054101,-3.450504
9.600000,1.596600,7.247470,-0.053220,-3.691106,-0.054689,-3.494665
9.700000,1.613260,7.332100,-0.053775,-3.734208,-0.055275,-3.533400
9.800000,1.629880,7.365630,-0.054329,-3.751285,-0.055861,-3.547480
9.900000,1.646550,7.525410,-0.054885,-3.832660,-0.056449,-3.622304
10.000000,1.663250,7.593750,-0.055442,-3.867465,-0.057038,-3.653046
10.100000,1.679920,7.639050,-0.055997,-3.890536,-0.057626,-3.672677
10.200000,1.696540,7.772070,-0.056551,-3.958283,-0.058213,-3.734437
10.300000,1.713240,7.833590,-0.057108,-3.989615,-0.058804,-3.761776
10.400000,1.729920,7.908540,-0.057664,-4.027786,-0.059393,-3.795528
10.500000,1.746650,8.004060,-0.058222,-4.076434,-0.059985,-3.839097
10.600000,1.763250,8.101790,-0.058775,-4.126208,-0.060573,-3.883690
10.700000,1.779880,8.186140,-0.059329,-4.169167,-0.061162,-3.921813
10.800000,1.796560,8.297910,-0.059885,-4.226091,-0.061753,-3.973010
10.900000,1.813290,8.370400,-0.060443,-4.263010,-0.062347,-4.005341
11.000000,1.829950,8.457730,-0.060998,-4.307487,-0.062938,-4.044737
11.100000,1.846550,8.496070,-0.061552,-4.327013,-0.063527,-4.060678
11.200000,1.863260,8.643170,-0.062109,-4.401930,-0.064121,-4.128532
11.300000,1.879910,8.662240,-0.062664,-4.411643,-0.064713,-4.135193
11.400000,1.896590,8.721290,-0.063220,-4.441717,-0.065306,-4.160913
11.500000,1.913220,8.824690,-0.063774,-4.494378,-0.065898,-4.207753
11.600000,1.929900,8.859700,-0.064330,-4.512208,-0.066492,-4.221938
11.700000,1.946580,8.939250,-0.064886,-4.552723,-0.067087,-4.257315
11.800000,1.963270,9.008170,-0.065442,-4.587823,-0.067682,-4.287585
11.900000,1.979930,9.057550,-0.065998,-4.612972,-0.068276,-4.308527
12.000000,1.996590,9.118650,-0.066553,-4.644090,-0.068871,-4.335012
12.100000,2.013280,9.227840,-0.067109,-4.699700,-0.069467,-4.384307
12.200000,2.029910,9.269710,-0.067664,-4.721025,-0.070062,-4.401583
12.300000,2.046590,9.386650,-0.068220,-4.780582,-0.070658,-4.454452
12.400000,2.063170,9.492590,-0.068772,-4.834536,-0.071251,-4.502054
12.500000,2.079910,9.540090,-0.069330,-4.858728,-0.071851,-4.521871
12.600000,2.096620,9.624160,-0.069887,-4.901544,-0.072450,-4.558989
12.700000,2.113270,9.746420,-0.070442,-4.963811,-0.073046,-4.614149
12.800000,2.129860,9.856760,-0.070995,-5.020007,-0.073642,-4.663610
12.900000,2.146550,9.923800,-0.071552,-5.054150,-0.074241,-4.692517
13.000000,2.163270,10.046350,-0.072109,-5.116564,-0.074841,-4.747614
13.100000,2.179940,10.109710,-0.072665,-5.148833,-0.075440,-4.774695
13.200000,2.196610,10.213550,-0.073220,-5.201718,-0.076039,-4.820847
13.300000,2.213220,10.286890,-0.073774,-5.239070,-0.076637,-4.852563
13.400000,2.229910,10.342570,-0.074330,-5.267428,-0.077238,-4.875898
13.500000,2.246600,10.504900,-0.074887,-5.350102,-0.077839,-4.949450
13.600000,2.263310,10.577180,-0.075444,-5.386914,-0.078441,-4.980505
13.700000,2.279940,10.694020,-0.075998,-5.446420,-0.079041,-5.032503
13.800000,2.296630,10.727210,-0.076554,-5.463323,-0.079643,-5.045082
13.900000,2.313300,10.861790,-0.077110,-5.531864,-0.080245,-5.105302
14.000000,2.330020,10.937480,-0.077667,-5.570413,-0.080849,-5.137774
14.100000,2.346580,11.071760,-0.078219,-5.638801,-0.081448,-5.197738
14.200000,2.363260,11.157010,-0.078775,-5.682219,-0.082051,-5.234600
14.300000,2.379950,11.249990,-0.079332,-5.729573,-0.082655,-5.275036
14.400000,2.396560,11.320190,-0.079885,-5.765325,-0.083257,-5.304760
14.500000,2.413210,11.387930,-0.080440,-5.799825,-0.083860,-5.333285
14.600000,2.429860,11.517830,-0.080995,-5.865983,-0.084464,-5.390865
14.700000,2.446590,11.605530,-0.081553,-5.910648,-0.085071,-5.428617
14.800000,2.463250,11.680370,-0.082108,-5.948764,-0.085676,-5.460321
14.900000,2.479930,11.787050,-0.082664,-6.003095,-0.086282,-5.506853
15.000000,2.496550,11.896840,-0.083218,-6.059011,-0.086886,-5.554790
15.100000,2.513250,11.990470,-0.083775,-6.106696,-0.087493,-5.595108
15.200000,2.529970,12.070560,-0.084332,-6.147486,-0.088102,-5.629054
15.300000,2.546650,12.192020,-0.084888,-6.209345,-0.088709,-5.682244
15.400000,2.563260,12.290920,-0.085442,-6.259714,-0.089314,-5.724872
15.500000,2.579900,12.360520,-0.085997,-6.295161,-0.089921,-5.753798
15.600000,2.596600,12.492560,-0.086553,-6.362409,-0.090530,-5.811721
15.700000,2.613240,12.556510,-0.087108,-6.394978,-0.091138,-5.837924
15.800000,2.629900,12.651230,-0.087663,-6.443219,-0.091746,-5.878385
15.900000,2.646560,12.752110,-0.088219,-6.494596,-0.092355,-5.921652
16.000000,2.663260,12.885280,-0.088775,-6.562419,-0.092966,-5.979838
16.100000,2.679930,12.941110,-0.089331,-6.590853,-0.093576,-6.002086
16.200000,2.696610,13.016550,-0.089887,-6.629274,-0.094187,-6.033389
16.300000,2.713230,13.123990,-0.090441,-6.683993,-0.094795,-6.079486
16.400000,2.729830,13.262790,-0.090994,-6.754683,-0.095404,-6.140046
16.500000,2.746550,13.329240,-0.091552,-6.788526,-0.096017,-6.167025
16.600000,2.763230,13.443470,-0.092108,-6.846703,-0.096629,-6.216069
16.700000,2.779860,13.529570,-0.092662,-6.890553,-0.097240,-6.252061
16.800000,2.796530,13.630920,-0.093218,-6.942171,-0.097853,-6.295038
16.900000,2.813240,13.709470,-0.093775,-6.982176,-0.098467,-6.327425
17.000000,2.829920,13.806120,-0.094331,-7.031399,-0.099081,-6.368123
17.100000,2.846590,13.956990,-0.094886,-7.108237,-0.099695,-6.433762
17.200000,2.863250,13.967640,-0.095442,-7.113661,-0.100308,-6.434721
17.300000,2.879920,14.118860,-0.095997,-7.190676,-0.100923,-6.500391
17.400000,2.896630,14.221710,-0.096554,-7.243057,-0.101539,-6.543709
17.500000,2.913300,14.282030,-0.097110,-7.273778,-0.102155,-6.567422
17.600000,2.929920,14.387470,-0.097664,-7.327478,-0.102768,-6.611847
17.700000,2.946560,14.494210,-0.098219,-7.381841,-0.103383,-6.656806
17.800000,2.963280,14.616870,-0.098776,-7.444311,-0.104001,-6.708992
17.900000,2.979960,14.699360,-0.099332,-7.486323,-0.104619,-6.742691
18.000000,2.996590,14.788860,-0.099886,-7.531905,-0.105234,-6.779570
18.100000,3.013190,14.890350,-0.100440,-7.583593,-0.105849,-6.821899
18.200000,3.029920,15.006460,-0.100997,-7.642727,-0.106469,-6.870832
18.300000,3.046610,15.089470,-0.101554,-7.685004,-0.107088,-6.904564
18.400000,3.063270,15.196290,-0.102109,-7.739407,-0.107707,-6.949144
18.500000,3.079940,15.269900,-0.102665,-7.776896,-0.108326,-6.978484
18.600000,3.096590,15.348530,-0.103220,-7.816942,-0.108944,-7.010080
18.700000,3.113280,15.454650,-0.103776,-7.870989,-0.109565,-7.054169
18.800000,3.129940,15.580270,-0.104331,-7.934966,-0.110185,-7.107101
18.900000,3.146600,15.651280,-0.104887,-7.971131,-0.110805,-7.135066
19.000000,3.163250,15.807440,-0.105442,-8.050663,-0.111425,-7.201788
19.100000,3.179930,15.842830,-0.105998,-8.068687,-0.112047,-7.213425
19.200000,3.196610,15.959400,-0.106554,-8.128056,-0.112669,-7.261982
19.300000,3.213220,16.047580,-0.107107,-8.172965,-0.113289,-7.297581
19.400000,3.229910,16.175370,-0.107664,-8.238048,-0.113912,-7.351110
19.500000,3.246610,16.253740,-0.108220,-8.277962,-0.114536,-7.382118
19.600000,3.263290,16.342100,-0.108776,-8.322963,-0.115160,-7.417622
19.700000,3.279960,16.465380,-0.109332,-8.385749,-0.115784,-7.468918
19.800000,3.296530,16.556040,-0.109884,-8.431922,-0.116404,-7.505386
19.900000,3.313200,16.658650,-0.110440,-8.484181,-0.117028,-7.547188
20.000000,3.329910,16.790920,-0.110997,-8.551545,-0.117655,-7.602349
20.100000,3.346630,16.837570,-0.111554,-8.575304,-0.118282,-7.618692
20.200000,3.363240,16.956970,-0.112108,-8.636114,-0.118905,-7.667936
20.300000,3.379910,17.059780,-0.112664,-8.688475,-0.119531,-7.709599
20.400000,3.396580,17.173240,-0.113219,-8.746259,-0.120158,-7.756014
20.500000,3.413310,17.253450,-0.113777,-8.787110,-0.120787,-7.787339
20.600000,3.429950,17.374000,-0.114332,-8.848506,-0.121413,-7.836841
20.700000,3.446600,17.464630,-0.114887,-8.894663,-0.122040,-7.872785
20.800000,3.463260,17.561830,-0.115442,-8.944167,-0.122667,-7.911634
20.900000,3.479960,17.632020,-0.115999,-8.979914,-0.123297,-7.938256
21.000000,3.496610,17.788130,-0.116554,-9.059420,-0.123925,-8.003512
21.100000,3.513210,17.894000,-0.117107,-9.113339,-0.124551,-8.046104
21.200000,3.529930,17.992300,-0.117664,-9.163403,-0.125183,-8.085197
21.300000,3.546570,18.029980,-0.118219,-9.182593,-0.125812,-8.097036
21.400000,3.563240,18.197470,-0.118775,-9.267895,-0.126442,-8.167104
21.500000,3.579890,18.300740,-0.119330,-9.320490,-0.127072,-8.208279
21.600000,3.596560,18.360970,-0.119885,-9.351165,-0.127703,-8.230098
21.700000,3.613220,18.470380,-0.120441,-9.406887,-0.128334,-8.273916
21.800000,3.629950,18.568540,-0.120998,-9.456880,-0.128968,-8.312613
21.900000,3.646600,18.667700,-0.121553,-9.507382,-0.129600,-8.351728
22.000000,3.663290,18.788460,-0.122110,-9.568884,-0.130234,-8.400431
22.100000,3.679980,18.883210,-0.122666,-9.617140,-0.130868,-8.437444
22.200000,3.696650,18.999760,-0.123222,-9.676498,-0.131501,-8.484144
22.300000,3.713280,19.090500,-0.123776,-9.722712,-0.132134,-8.519273
22.400000,3.729880,19.141240,-0.124329,-9.748553,-0.132765,-8.536522
22.500000,3.746520,19.284930,-0.124884,-9.821734,-0.133399,-8.595157
22.600000,3.763210,19.371100,-0.125440,-9.865620,-0.134035,-8.628074
22.700000,3.779910,19.517260,-0.125997,-9.940059,-0.134671,-8.687641
22.800000,3.796520,19.580710,-0.126551,-9.972374,-0.135305,-8.710363
22.900000,3.813260,19.696580,-0.127109,-10.031386,-0.135944,-8.756310
23.000000,3.829950,19.806950,-0.127665,-10.087597,-0.136582,-8.799764
23.100000,3.846620,19.874030,-0.128221,-10.121760,-0.137219,-8.823942
23.200000,3.863320,19.993180,-0.128777,-10.182443,-0.137858,-8.871175
23.300000,3.879870,20.123860,-0.129329,-10.248998,-0.138491,-8.923505
23.400000,3.896550,20.189530,-0.129885,-10.282443,-0.139130,-8.946908
23.500000,3.913230,20.285170,-0.130441,-10.331152,-0.139769,-8.983546
23.600000,3.929920,20.406860,-0.130997,-10.393128,-0.140409,-9.031656
23.700000,3.946550,20.508100,-0.131552,-10.444690,-0.141047,-9.070673
23.800000,3.963260,20.670410,-0.132109,-10.527353,-0.141689,-9.136599
23.900000,3.979890,20.741680,-0.132663,-10.563651,-0.142328,-9.162245
24.000000,3.996580,20.811770,-0.133219,-10.599347,-0.142969,-9.187309
24.100000,4.013260,20.913780,-0.133775,-10.651301,-0.143611,-9.226419
24.200000,4.029920,21.019370,-0.134331,-10.705077,-0.144252,-9.267057
24.300000,4.046600,21.170430,-0.134887,-10.782011,-0.144895,-9.327662
24.400000,4.063300,21.270420,-0.135443,-10.832936,-0.145538,-9.365687
24.500000,4.080000,21.365460,-0.136000,-10.881339,-0.146183,-9.401477
24.600000,4.096570,21.479420,-0.136552,-10.939379,-0.146822,-9.445581
24.700000,4.113250,21.549590,-0.137108,-10.975116,-0.147466,-9.470336
24.800000,4.129940,21.657260,-0.137665,-11.029952,-0.148111,-9.511517
24.900000,4.146600,21.766340,-0.138220,-11.085506,-0.148755,-9.553267
25.000000,4.163190,21.859170,-0.138773,-11.132784,-0.149397,-9.587854
25.100000,4.179840,21.984590,-0.139328,-11.196660,-0.150042,-9.636652
25.200000,4.196560,22.089220,-0.139885,-11.249947,-0.150690,-9.676245
25.300000,4.213250,22.209290,-0.140442,-11.311099,-0.151337,-9.722549
25.400000,4.229900,22.328010,-0.140997,-11.371562,-0.151982,-9.768210
25.500000,4.246560,22.435430,-0.141552,-11.426271,-0.152629,-9.808859
25.600000,4.263250,22.529640,-0.142108,-11.474251,-0.153277,-9.843665
25.700000,4.279920,22.616430,-0.142664,-11.518453,-0.153925,-9.875185
25.800000,4.296600,22.739270,-0.143220,-11.581015,-0.154574,-9.922382
25.900000,4.313220,22.842450,-0.143774,-11.633564,-0.155221,-9.960960
26.000000,4.329880,22.955260,-0.144329,-11.691018,-0.155870,-10.003661
26.100000,4.346570,23.022160,-0.144886,-11.725090,-0.156520,-10.026292
26.200000,4.363260,23.170580,-0.145442,-11.800679,-0.157171,-10.084365
26.300000,4.379880,23.247280,-0.145996,-11.839742,-0.157819,-10.111187
26.400000,4.396570,23.355020,-0.146552,-11.894614,-0.158471,-10.151431
26.500000,4.413300,23.482670,-0.147110,-11.959626,-0.159125,-10.200245
26.600000,4.429990,23.575090,-0.147666,-12.006695,-0.159777,-10.233710
26.700000,4.446620,23.715530,-0.148221,-12.078220,-0.160428,-10.287978
26.800000,4.463190,23.831230,-0.148773,-12.137146,-0.161076,-10.331466
26.900000,4.479880,23.902990,-0.149329,-12.173693,-0.161730,-10.355803
27.000000,4.496540,24.017110,-0.149885,-12.231814,-0.162383,-10.398452
27.100000,4.513270,24.111850,-0.150442,-12.280064,-0.163039,-10.432623
27.200000,4.529880,24.228530,-0.150996,-12.339489,-0.163691,-10.476276
27.300000,4.546540,24.343030,-0.151551,-12.397803,-0.164346,-10.518900
27.400000,4.563250,24.419260,-0.152108,-12.436627,-0.165002,-10.544912
27.500000,4.579960,24.575510,-0.152665,-12.516204,-0.165660,-10.605414
27.600000,4.596600,24.656580,-0.153220,-12.557493,-0.166314,-10.633434
27.700000,4.613230,24.786010,-0.153774,-12.623411,-0.166969,-10.682255
27.800000,4.629940,24.869680,-0.154331,-12.666024,-0.167628,-10.711260
27.900000,4.646610,24.970670,-0.154887,-12.717458,-0.168285,-10.747689
28.000000,4.663280,25.083280,-0.155443,-12.774810,-0.168943,-10.789059
28.100000,4.679910,25.200660,-0.155997,-12.834591,-0.169599,-10.832433
28.200000,4.696600,25.306230,-0.156553,-12.888357,-0.170259,-10.870642
28.300000,4.713260,25.439590,-0.157109,-12.956277,-0.170917,-10.920733
28.400000,4.729960,25.542500,-0.157665,-13.008688,-0.171578,-10.957669
28.500000,4.746590,25.642160,-0.158220,-13.059445,-0.172236,-10.993184
28.600000,4.763230,25.775520,-0.158774,-13.127365,-0.172895,-11.043076
28.700000,4.779980,25.866590,-0.159333,-13.173746,-0.173559,-11.074738
28.800000,4.796640,25.980590,-0.159888,-13.231806,-0.174220,-11.116199
28.900000,4.813280,26.099780,-0.160443,-13.292509,-0.174881,-11.159823
29.000000,4.829930,26.217950,-0.160998,-13.352692,-0.175542,-11.202940
29.100000,4.846630,26.278760,-0.161554,-13.383663,-0.176205,-11.221474
29.200000,4.863260,26.422900,-0.162109,-13.457072,-0.176867,-11.275564
29.300000,4.879910,26.524190,-0.162664,-13.508659,-0.177529,-11.311291
29.400000,4.896550,26.609780,-0.163218,-13.552250,-0.178192,-11.340274
29.500000,4.913240,26.718410,-0.163775,-13.607574,-0.178857,-11.378999
29.600000,4.929940,26.855470,-0.164331,-13.677379,-0.179523,-11.429757
29.700000,4.946600,26.944060,-0.164887,-13.722497,-0.180188,-11.459840
29.800000,4.963230,27.060410,-0.165441,-13.781754,-0.180852,-11.501687
29.900000,4.979880,27.176020,-0.165996,-13.840633,-0.181517,-11.543144
30.000000,4.996610,27.290330,-0.166554,-13.898851,-0.182186,-11.583946
30.100000,5.013290,27.417370,-0.167110,-13.963552,-0.182853,-11.630107
30.200000,5.029990,27.500100,-0.167666,-14.005686,-0.183522,-11.657404
30.300000,5.046530,27.612550,-0.168218,-14.062956,-0.184184,-11.697319
30.400000,5.063240,27.764290,-0.168775,-14.140237,-0.184854,-11.753723
30.500000,5.079880,27.862430,-0.169329,-14.190219,-0.185522,-11.787399
30.600000,5.096550,27.956430,-0.169885,-14.238093,-0.186191,-11.819254
30.700000,5.113230,28.063610,-0.170441,-14.292679,-0.186861,-11.856621
30.800000,5.129850,28.222830,-0.170995,-14.373769,-0.187529,-11.915927
30.900000,5.146540,28.324370,-0.171551,-14.425483,-0.188200,-11.950772
31.000000,5.163240,28.401380,-0.172108,-14.464704,-0.188873,-11.975213
31.100000,5.179850,28.542920,-0.172662,-14.536790,-0.189542,-12.026843
31.200000,5.196530,28.649460,-0.173218,-14.591050,-0.190214,-12.063622
31.300000,5.213250,28.732720,-0.173775,-14.633454,-0.190888,-12.090526
31.400000,5.229960,28.846100,-0.174332,-14.691198,-0.191563,-12.130052
31.500000,5.246570,29.010900,-0.174886,-14.775130,-0.192233,-12.191172
31.600000,5.263220,29.100960,-0.175441,-14.820997,-0.192906,-12.220792
31.700000,5.279920,29.203140,-0.175997,-14.873037,-0.193582,-12.255422
31.800000,5.296610,29.305840,-0.176554,-14.925342,-0.194257,-12.290218
31.900000,5.313280,29.429790,-0.177109,-14.988469,-0.194932,-12.333871
32.000000,5.329920,29.567720,-0.177664,-15.058716,-0.195606,-12.383324
32.100000,5.346550,29.699900,-0.178218,-15.126035,-0.196281,-12.430298
32.200000,5.363250,29.785880,-0.178775,-15.169824,-0.196958,-12.457839
32.300000,5.380000,29.865930,-0.179333,-15.210593,-0.197638,-12.482827
32.400000,5.396600,30.018500,-0.179887,-15.288297,-0.198313,-12.538136
32.500000,5.413240,30.117930,-0.180441,-15.338936,-0.198989,-12.571158
32.600000,5.429930,30.216810,-0.180998,-15.389295,-0.199668,-12.603868
32.700000,5.446650,30.340400,-0.181555,-15.452239,-0.200349,-12.646808
32.800000,5.463280,30.433260,-0.182109,-15.499532,-0.201027,-12.676923
32.900000,5.479890,30.576790,-0.182663,-15.572631,-0.201704,-12.728088
33.000000,5.496530,30.693350,-0.183218,-15.631995,-0.202383,-12.767937
33.100000,5.513230,30.816040,-0.183774,-15.694480,-0.203064,-12.810238
33.200000,5.529890,30.956330,-0.184330,-15.765929,-0.203745,-12.859801
33.300000,5.546530,31.015210,-0.184884,-15.795917,-0.204425,-12.875499
33.400000,5.563270,31.142340,-0.185442,-15.860664,-0.205110,-12.919425
33.500000,5.579930,31.254350,-0.185998,-15.917710,-0.205792,-12.957053
33.600000,5.596590,31.388680,-0.186553,-15.986123,-0.206475,-13.003864
33.700000,5.613220,31.485320,-0.187107,-16.035342,-0.207156,-13.035012
33.800000,5.629870,31.593120,-0.187662,-16.090244,-0.207839,-13.070711
33.900000,5.646570,31.727310,-0.188219,-16.158586,-0.208525,-13.117233
34.000000,5.663270,31.846120,-0.188776,-16.219096,-0.209211,-13.157325
34.100000,5.679920,31.947850,-0.189331,-16.270906,-0.209895,-13.190325
34.200000,5.696550,32.076400,-0.189885,-16.336376,-0.210579,-13.234344
34.300000,5.713240,32.189640,-0.190441,-16.394049,-0.211266,-13.271944
34.400000,5.729920,32.293210,-0.190997,-16.446797,-0.211953,-13.305502
34.500000,5.746600,32.375020,-0.191553,-16.488462,-0.212641,-13.330042
34.600000,5.763200,32.531640,-0.192107,-16.568228,-0.213325,-13.385361
34.700000,5.779920,32.610260,-0.192664,-16.608269,-0.214015,-13.408453
34.800000,5.796590,32.761510,-0.193220,-16.685300,-0.214704,-13.461372
34.900000,5.813290,32.892000,-0.193776,-16.751758,-0.215394,-13.505664
35.000000,5.829930,32.999500,-0.194331,-16.806507,-0.216082,-13.540482
35.100000,5.846570,33.121450,-0.194886,-16.868616,-0.216771,-13.581164
35.200000,5.863210,33.214350,-0.195440,-16.915930,-0.217460,-13.609875
35.300000,5.879890,33.356270,-0.195996,-16.988209,-0.218151,-13.658582
35.400000,5.896580,33.487740,-0.196553,-17.055166,-0.218844,-13.702928
35.500000,5.913220,33.578560,-0.197107,-17.101420,-0.219534,-13.730605
35.600000,5.929920,33.726240,-0.197664,-17.176633,-0.220228,-13.781431
35.700000,5.946580,33.810520,-0.198219,-17.219556,-0.220920,-13.806307
35.800000,5.963280,33.953810,-0.198776,-17.292533,-0.221615,-13.855193
35.900000,5.979890,34.049000,-0.199330,-17.341013,-0.222306,-13.884435
36.000000,5.996560,34.184690,-0.199885,-17.410120,-0.223000,-13.930092
36.100000,6.013270,34.300190,-0.200442,-17.468943,-0.223697,-13.967428
36.200000,6.029950,34.415050,-0.200998,-17.527441,-0.224392,-14.004455
36.300000,6.046580,34.577880,-0.201553,-17.610370,-0.225086,-14.060953
36.400000,6.063240,34.658530,-0.202108,-17.651444,-0.225782,-14.083946
36.500000,6.079910,34.782520,-0.202664,-17.714592,-0.226479,-14.124488
36.600000,6.096600,34.884970,-0.203220,-17.766769,-0.227177,-14.156206
36.700000,6.113300,35.023860,-0.203777,-17.837505,-0.227876,-14.202638
36.800000,6.129880,35.122550,-0.204329,-17.887768,-0.228570,-14.232772
36.900000,6.146580,35.271100,-0.204886,-17.963424,-0.229270,-14.282970
37.000000,6.163310,35.369980,-0.205444,-18.013783,-0.229971,-14.312965
37.100000,6.180000,35.487830,-0.206000,-18.073803,-0.230672,-14.350600
37.200000,6.196560,35.607630,-0.206552,-18.134817,-0.231367,-14.389034
37.300000,6.213210,35.718690,-0.207107,-18.191379,-0.232067,-14.423817
37.400000,6.229880,35.840310,-0.207663,-18.253320,-0.232768,-14.462787
37.500000,6.246500,35.977840,-0.208217,-18.323363,-0.233467,-14.508134
37.600000,6.263210,36.095470,-0.208774,-18.383272,-0.234171,-14.545329
37.700000,6.279880,36.213570,-0.209329,-18.443420,-0.234874,-14.582671
37.800000,6.296570,36.342240,-0.209886,-18.508951,-0.235578,-14.624187
37.900000,6.313230,36.449750,-0.210441,-18.563705,-0.236281,-14.657141
38.000000,6.329930,36.580940,-0.210998,-18.630520,-0.236986,-14.699524
38.100000,6.346530,36.694130,-0.211551,-18.688167,-0.237688,-14.734667
38.200000,6.363250,36.823370,-0.212108,-18.753988,-0.238395,-14.776111
38.300000,6.379970,36.914910,-0.212666,-18.800609,-0.239102,-14.802365
38.400000,6.396660,37.059390,-0.213222,-18.874192,-0.239809,-14.849799
38.500000,6.413230,37.169360,-0.213774,-18.930200,-0.240511,-14.883409
38.600000,6.429890,37.318710,-0.214330,-19.006263,-0.241218,-14.932657
38.700000,6.446580,37.437100,-0.214886,-19.066558,-0.241926,-14.969422
38.800000,6.463270,37.552200,-0.215442,-19.125178,-0.242635,-15.004805
38.900000,6.479920,37.683420,-0.215997,-19.192008,-0.243343,-15.046586
39.000000,6.496530,37.810250,-0.216551,-19.256602,-0.244049,-15.086566
39.100000,6.513240,37.903040,-0.217108,-19.303860,-0.244761,-15.112837
39.200000,6.529940,38.042660,-0.217665,-19.374968,-0.245472,-15.157722
39.300000,6.546640,38.130710,-0.218221,-19.419811,-0.246184,-15.181994
39.400000,6.563280,38.283910,-0.218776,-19.497835,-0.246893,-15.232177
39.500000,6.579900,38.392050,-0.219330,-19.552911,-0.247603,-15.264371
39.600000,6.596580,38.555820,-0.219886,-19.636318,-0.248315,-15.318566
39.700000,6.613300,38.668740,-0.220443,-19.693828,-0.249030,-15.352455
39.800000,6.629880,38.792750,-0.220996,-19.756985,-0.249739,-15.390771
39.900000,6.646560,38.871590,-0.221552,-19.797138,-0.250453,-15.411043
40.000000,6.663240,39.002200,-0.222108,-19.863657,-0.251168,-15.451780
40.100000,6.679920,39.161220,-0.222664,-19.944646,-0.251883,-15.503691
40.200000,6.696590,39.290220,-0.223220,-20.010345,-0.252598,-15.543642
40.300000,6.713270,39.420820,-0.223776,-20.076859,-0.253314,-15.584146
40.400000,6.729970,39.527520,-0.224332,-20.131201,-0.254031,-15.615121
40.500000,6.746630,39.639130,-0.224888,-20.188043,-0.254747,-15.648001
40.600000,6.763340,39.774500,-0.225445,-20.256987,-0.255466,-15.690157
40.700000,6.779890,39.902240,-0.225996,-20.322044,-0.256179,-15.729337
40.800000,6.796550,40.026100,-0.226552,-20.385125,-0.256896,-15.766841
40.900000,6.813250,40.154140,-0.227108,-20.450336,-0.257616,-15.805894
41.000000,6.829890,40.294480,-0.227663,-20.521810,-0.258334,-15.849753
41.100000,6.846520,40.408180,-0.228217,-20.579717,-0.259052,-15.883069
41.200000,6.863220,40.546390,-0.228774,-20.650107,-0.259774,-15.925899
41.300000,6.879910,40.665960,-0.229330,-20.711003,-0.260495,-15.961342
41.400000,6.896600,40.792260,-0.229887,-20.775327,-0.261218,-15.999357
41.500000,6.913230,40.907220,-0.230441,-20.833876,-0.261938,-16.032897
41.600000,6.929870,41.051000,-0.230996,-20.907103,-0.262659,-16.077653
41.700000,6.946540,41.215480,-0.231551,-20.990872,-0.263382,-16.130407
41.800000,6.963240,41.313460,-0.232108,-21.040772,-0.264106,-16.157041
41.900000,6.979950,41.402480,-0.232665,-21.086110,-0.264832,-16.180110
42.000000,6.996590,41.589520,-0.233220,-21.181369,-0.265555,-16.241457
42.100000,7.013200,41.672550,-0.233773,-21.223655,-0.266277,-16.262131
42.200000,7.029900,41.816150,-0.234330,-21.296790,-0.267004,-16.306313
42.300000,7.046600,41.954310,-0.234887,-21.367155,-0.267731,-16.348295
42.400000,7.063210,42.042730,-0.235440,-21.412187,-0.268455,-16.370894
42.500000,7.079870,42.207660,-0.235996,-21.496185,-0.269182,-16.423178
42.600000,7.096590,42.343790,-0.236553,-21.565515,-0.269912,-16.464128
42.700000,7.113270,42.428810,-0.237109,-21.608815,-0.270640,-16.485171
42.800000,7.129920,42.573520,-0.237664,-21.682516,-0.271368,-16.529362
42.900000,7.146570,42.695370,-0.238219,-21.744573,-0.272096,-16.564603
43.000000,7.163260,42.817430,-0.238775,-21.806738,-0.272827,-16.599827
43.100000,7.179900,42.974280,-0.239330,-21.886621,-0.273556,-16.648496
43.200000,7.196600,43.111750,-0.239887,-21.956634,-0.274288,-16.689530
43.300000,7.213190,43.239360,-0.240440,-22.021625,-0.275016,-16.726753
43.400000,7.229830,43.365730,-0.240994,-22.085985,-0.275746,-16.763388
43.500000,7.246580,43.501520,-0.241553,-22.155142,-0.276482,-16.803509
43.600000,7.263310,43.644730,-0.242110,-22.228078,-0.277217,-16.846431
43.700000,7.279910,43.739280,-0.242664,-22.276232,-0.277948,-16.870600
43.800000,7.296590,43.884690,-0.243220,-22.350289,-0.278682,-16.914259
43.900000,7.313300,43.980860,-0.243777,-22.399268,-0.279419,-16.938849
44.000000,7.329980,44.125710,-0.244333,-22.473040,-0.280154,-16.982142
44.100000,7.346620,44.265860,-0.244887,-22.544417,-0.280888,-17.023575
44.200000,7.363220,44.404880,-0.245441,-22.615220,-0.281621,-17.064525
44.300000,7.379850,44.549200,-0.245995,-22.688721,-0.282356,-17.107409
44.400000,7.396520,44.675360,-0.246551,-22.752974,-0.283094,-17.143213
44.500000,7.413250,44.817040,-0.247108,-22.825131,-0.283834,-17.184851
44.600000,7.429900,44.911420,-0.247663,-22.873198,-0.284571,-17.208346
44.700000,7.446600,45.067580,-0.248220,-22.952730,-0.285312,-17.255403
44.800000,7.463250,45.194460,-0.248775,-23.017349,-0.286050,-17.291208
44.900000,7.480000,45.357360,-0.249333,-23.100314,-0.286794,-17.340636
45.000000,7.496590,45.463470,-0.249886,-23.154355,-0.287531,-17.368398
45.100000,7.513250,45.609310,-0.250442,-23.228631,-0.288271,-17.411214
45.200000,7.529960,45.750840,-0.250999,-23.300711,-0.289015,-17.452264
45.300000,7.546650,45.890210,-0.251555,-23.371692,-0.289758,-17.492426
45.400000,7.563300,46.014560,-0.252110,-23.435023,-0.290499,-17.526819
45.500000,7.579910,46.112460,-0.252664,-23.484883,-0.291240,-17.551106
45.600000,7.596580,46.293820,-0.253219,-23.577249,-0.291984,-17.607034
45.700000,7.613230,46.399190,-0.253774,-23.630913,-0.292727,-17.633994
45.800000,7.629900,46.549920,-0.254330,-23.707680,-0.293472,-17.678105
45.900000,7.646510,46.669020,-0.254884,-23.768337,-0.294215,-17.710176
46.000000,7.663210,46.815280,-0.255440,-23.842826,-0.294962,-17.752407
46.100000,7.679910,46.947730,-0.255997,-23.910283,-0.295710,-17.789322
46.200000,7.696600,47.144500,-0.256553,-24.010497,-0.296458,-17.850524
46.300000,7.713290,47.218740,-0.257110,-24.048307,-0.297207,-17.865255
46.400000,7.729940,47.363150,-0.257665,-24.121854,-0.297954,-17.906505
46.500000,7.746600,47.484260,-0.258220,-24.183535,-0.298703,-17.938863
46.600000,7.763280,47.621730,-0.258776,-24.253548,-0.299452,-17.977312
46.700000,7.779940,47.789480,-0.259331,-24.338982,-0.300202,-18.027122
46.800000,7.796570,47.915990,-0.259886,-24.403413,-0.300951,-18.061316
46.900000,7.813230,48.054820,-0.260441,-24.474119,-0.301701,-18.100055
47.000000,7.829920,48.200630,-0.260997,-24.548379,-0.302454,-18.141318
47.100000,7.846600,48.323040,-0.261553,-24.610722,-0.303206,-18.173706
47.200000,7.863260,48.454880,-0.262109,-24.677868,-0.303959,-18.209585
47.300000,7.879910,48.558010,-0.262664,-24.730391,-0.304711,-18.234616
47.400000,7.896590,48.752110,-0.263220,-24.829246,-0.305465,-18.293700
47.500000,7.913290,48.865000,-0.263776,-24.886740,-0.306221,-18.322207
47.600000,7.929940,49.044100,-0.264331,-24.977955,-0.306975,-18.375499
47.700000,7.946500,49.169540,-0.264883,-25.041841,-0.307726,-18.408675
47.800000,7.963250,49.299430,-0.265442,-25.107994,-0.308486,-18.443286
47.900000,7.979940,49.405940,-0.265998,-25.162239,-0.309244,-18.469133
48.000000,7.996580,49.595190,-0.266553,-25.258623,-0.309999,-18.525870
48.100000,8.013200,49.733840,-0.267107,-25.329237,-0.310755,-18.563629
48.200000,8.029890,49.871320,-0.267663,-25.399255,-0.311514,-18.600814
48.300000,8.046590,50.006140,-0.268220,-25.467918,-0.312275,-18.636922
48.400000,8.063270,50.128060,-0.268776,-25.530011,-0.313035,-18.668166
48.500000,8.079900,50.243340,-0.269330,-25.588723,-0.313793,-18.696912
48.600000,8.096550,50.420250,-0.269885,-25.678822,-0.314553,-18.748493
48.700000,8.113250,50.544190,-0.270442,-25.741945,-0.315316,-18.780250
48.800000,8.129950,50.691570,-0.270998,-25.817005,-0.316079,-18.820639
48.900000,8.146660,50.841310,-0.271555,-25.893267,-0.316844,-18.861812
49.000000,8.163250,50.986780,-0.272108,-25.967354,-0.317603,-18.901420
49.100000,8.179920,51.157390,-0.272664,-26.054245,-0.318367,-18.950190
49.200000,8.196590,51.262000,-0.273220,-26.107522,-0.319131,-18.974434
49.300000,8.213270,51.377350,-0.273776,-26.166269,-0.319896,-19.002582
49.400000,8.229880,51.563010,-0.274329,-26.260825,-0.320659,-19.056711
49.500000,8.246560,51.691720,-0.274885,-26.326377,-0.321425,-19.089642
49.600000,8.263280,51.845810,-0.275443,-26.404854,-0.322194,-19.131831
49.700000,8.279910,51.976920,-0.275997,-26.471628,-0.322960,-19.165538
49.800000,8.296550,52.175470,-0.276552,-26.572749,-0.323726,-19.224011
49.900000,8.313240,52.286640,-0.277108,-26.629367,-0.324495,-19.250156
50.000000,8.329890,52.406110,-0.277663,-26.690213,-0.325263,-19.279328
50.100000,8.346600,52.557980,-0.278220,-26.767559,-0.326035,-19.320289
50.200000,8.363310,52.737620,-0.278777,-26.859049,-0.326807,-19.371364
50.300000,8.379910,52.863110,-0.279330,-26.922961,-0.327574,-19.402561
50.400000,8.396590,53.019740,-0.279886,-27.002732,-0.328346,-19.445036
50.500000,8.413330,53.130840,-0.280444,-27.059315,-0.329121,-19.470683
50.600000,8.429980,53.300300,-0.280999,-27.145620,-0.329893,-19.517719
50.700000,8.446590,53.454010,-0.281553,-27.223904,-0.330663,-19.558932
50.800000,8.463270,53.618600,-0.282109,-27.307729,-0.331438,-19.603973
50.900000,8.479950,53.750470,-0.282665,-27.374890,-0.332212,-19.636966
51.000000,8.496620,53.884370,-0.283221,-27.443084,-0.332987,-19.670636
51.100000,8.513290,54.052060,-0.283776,-27.528488,-0.333763,-19.716555
51.200000,8.529890,54.198040,-0.284330,-27.602835,-0.334536,-19.754530
51.300000,8.546550,54.341940,-0.284885,-27.676123,-0.335312,-19.791611
51.400000,8.563190,54.480810,-0.285440,-27.746849,-0.336088,-19.826797
51.500000,8.579910,54.640690,-0.285997,-27.828275,-0.336868,-19.869472
51.600000,8.596560,54.766400,-0.286552,-27.892298,-0.337646,-19.899705
51.700000,8.613230,54.920560,-0.287108,-27.970812,-0.338425,-19.940177
51.800000,8.629940,55.111640,-0.287665,-28.068128,-0.339207,-19.993919
51.900000,8.646620,55.221320,-0.288221,-28.123987,-0.339987,-20.018073
52.000000,8.663210,55.392000,-0.288774,-28.210914,-0.340765,-20.064345
52.100000,8.679880,55.571000,-0.289329,-28.302078,-0.341546,-20.113457
52.200000,8.696630,55.687390,-0.289888,-28.361355,-0.342332,-20.139748
52.300000,8.713300,55.812840,-0.290443,-28.425246,-0.343115,-20.169323
52.400000,8.729950,55.968640,-0.290998,-28.504594,-0.343897,-20.209805
52.500000,8.746600,56.114410,-0.291553,-28.578834,-0.344680,-20.246580
52.600000,8.763230,56.247880,-0.292108,-28.646810,-0.345463,-20.278857
52.700000,8.779900,56.458610,-0.292663,-28.754134,-0.346249,-20.338853
52.800000,8.796600,56.570160,-0.293220,-28.810946,-0.347036,-20.363000
52.900000,8.813230,56.766400,-0.293774,-28.910890,-0.347820,-20.417613
53.000000,8.829850,56.879300,-0.294328,-28.968390,-0.348605,-20.442172
53.100000,8.846600,57.067830,-0.294887,-29.064407,-0.349397,-20.493701
53.200000,8.863270,57.157520,-0.295442,-29.110086,-0.350185,-20.509734
53.300000,8.879890,57.358340,-0.295996,-29.212363,-0.350972,-20.565610
53.400000,8.896550,57.500620,-0.296552,-29.284825,-0.351761,-20.600362
53.500000,8.913260,57.662440,-0.297109,-29.367240,-0.352553,-20.641978
53.600000,8.929930,57.839340,-0.297664,-29.457334,-0.353344,-20.688936
53.700000,8.946590,57.975360,-0.298220,-29.526608,-0.354135,-20.721193
53.800000,8.963230,58.129590,-0.298774,-29.605157,-0.354926,-20.759896
53.900000,8.979890,58.290980,-0.299330,-29.687352,-0.355718,-20.801047
54.000000,8.996580,58.446860,-0.299886,-29.766741,-0.356512,-20.840112
54.100000,9.013270,58.581550,-0.300442,-29.835338,-0.357307,-20.871540
54.200000,9.029930,58.748820,-0.300998,-29.920528,-0.358101,-20.914519
54.300000,9.046610,58.921780,-0.301554,-30.008616,-0.358897,-20.959408
54.400000,9.063280,59.055900,-0.302109,-30.076923,-0.359693,-20.990404
54.500000,9.079960,59.220920,-0.302665,-30.160967,-0.360490,-21.032288
54.600000,9.096560,59.377450,-0.303219,-30.240687,-0.361284,-21.071146
54.700000,9.113190,59.591290,-0.303773,-30.349595,-0.362080,-21.130207
54.800000,9.129900,59.700230,-0.304330,-30.405077,-0.362880,-21.151900
54.900000,9.146600,59.842300,-0.304887,-30.477433,-0.363680,-21.185270
55.000000,9.163230,60.012920,-0.305441,-30.564329,-0.364478,-21.228730
55.100000,9.179880,60.163070,-0.305996,-30.640800,-0.365278,-21.264838
55.200000,9.196580,60.311920,-0.306553,-30.716609,-0.366080,-21.300350
55.300000,9.213260,60.506730,-0.307109,-30.815825,-0.366882,-21.352018
55.400000,9.229950,60.635290,-0.307665,-30.881300,-0.367685,-21.380205
55.500000,9.246570,60.826970,-0.308219,-30.978921,-0.368486,-21.430629
55.600000,9.263220,60.949940,-0.308774,-31.041550,-0.369288,-21.456726
55.700000,9.279940,61.150040,-0.309331,-31.143460,-0.370095,-21.509812
55.800000,9.296650,61.286350,-0.309888,-31.212882,-0.370902,-21.540374
55.900000,9.313260,61.475960,-0.310442,-31.309449,-0.371704,-21.589681
56.000000,9.329920,61.620650,-0.310997,-31.383139,-0.372510,-21.623067
56.100000,9.346580,61.789670,-0.311553,-31.469221,-0.373316,-21.664901
56.200000,9.363270,61.924130,-0.312109,-31.537700,-0.374125,-21.694500
56.300000,9.379940,62.123120,-0.312665,-31.639045,-0.374933,-21.746634
56.400000,9.396570,62.224110,-0.313219,-31.690479,-0.375740,-21.764419
56.500000,9.413240,62.460650,-0.313775,-31.810948,-0.376549,-21.829478
56.600000,9.429890,62.612380,-0.314330,-31.888223,-0.377358,-21.864809
56.700000,9.446580,62.755290,-0.314886,-31.961007,-0.378170,-21.896933
56.800000,9.463220,62.930290,-0.315441,-32.050134,-0.378980,-21.940218
