Repository: abubakardawood/tissue-phantom-material-database

Title:
A Database of Silicone Phantom Materials for Modeling Human Tissue Mechanics Across Varying Stiffnesses

Description:
This dataset contains processed mechanical compression test data for soft silicone phantoms
fabricated using Ecoflex (Smooth-On) with varying base materials and thinner concentrations.
The dataset provides force–compression measurements together with derived engineering and
true stress–strain quantities, intended for mechanical characterization, constitutive model
fitting, and the design of tissue-equivalent phantoms.

All files in this dataset are processed outputs generated from raw experimental measurements.
The raw data files are not included in this archive.

File: data/EF50_37_5T/EF50_37_5T_A5.csv (part 1 of 2)
EF50_37_5T_A_sample_5
Compression test;
Cylinder Diameter: 50mm;
Cylinder Height: 30mm;
Speed (mm/min): 10;
Machine: INSTRON 5900;
Load cell: 10kN;
Time (s),Compression (mm),Load (N),Engineering Strain [-],Engineering Stress (kPa),True Strain [-],True Stress (kPa)
0.000000,0.000000,-0.023480,-0.000000,0.011958,0.000000,0.011958
0.100000,0.007560,0.042470,-0.000252,-0.021630,-0.000252,-0.021624
0.200000,0.027990,0.006530,-0.000933,-0.003326,-0.000933,-0.003323
0.300000,0.046290,0.070050,-0.001543,-0.035676,-0.001544,-0.035621
0.400000,0.063210,0.073920,-0.002107,-0.037647,-0.002109,-0.037568
0.500000,0.079930,0.072380,-0.002664,-0.036863,-0.002668,-0.036765
0.600000,0.096560,0.119660,-0.003219,-0.060942,-0.003224,-0.060746
0.700000,0.113240,0.117670,-0.003775,-0.059929,-0.003782,-0.059703
0.800000,0.129910,0.173220,-0.004330,-0.088220,-0.004340,-0.087838
0.900000,0.146560,0.212810,-0.004885,-0.108383,-0.004897,-0.107854
1.000000,0.163250,0.276740,-0.005442,-0.140943,-0.005457,-0.140176
1.100000,0.179920,0.270480,-0.005997,-0.137754,-0.006015,-0.136928
1.200000,0.196650,0.279160,-0.006555,-0.142175,-0.006577,-0.141243
1.300000,0.213360,0.324540,-0.007112,-0.165287,-0.007137,-0.164111
1.400000,0.230010,0.373690,-0.007667,-0.190319,-0.007697,-0.188860
1.500000,0.246580,0.427890,-0.008219,-0.217923,-0.008253,-0.216131
1.600000,0.263250,0.465210,-0.008775,-0.236930,-0.008814,-0.234850
1.700000,0.279960,0.496900,-0.009332,-0.253069,-0.009376,-0.250707
1.800000,0.296660,0.531960,-0.009889,-0.270925,-0.009938,-0.268246
1.900000,0.313300,0.630350,-0.010443,-0.321035,-0.010498,-0.317682
2.000000,0.329960,0.672450,-0.010999,-0.342476,-0.011060,-0.338709
2.100000,0.346630,0.754440,-0.011554,-0.384233,-0.011622,-0.379794
2.200000,0.363280,0.804280,-0.012109,-0.409616,-0.012183,-0.404656
2.300000,0.379920,0.907420,-0.012664,-0.462145,-0.012745,-0.456293
2.400000,0.396550,0.948990,-0.013218,-0.483317,-0.013306,-0.476928
2.500000,0.413230,1.029810,-0.013774,-0.524478,-0.013870,-0.517254
2.600000,0.429930,1.112830,-0.014331,-0.566760,-0.014435,-0.558637
2.700000,0.446620,1.159400,-0.014887,-0.590478,-0.014999,-0.581687
2.800000,0.463220,1.247310,-0.015441,-0.635250,-0.015561,-0.625441
2.900000,0.479900,1.301310,-0.015997,-0.662752,-0.016126,-0.652150
3.000000,0.496610,1.408150,-0.016554,-0.717165,-0.016692,-0.705293
3.100000,0.513290,1.484290,-0.017110,-0.755943,-0.017258,-0.743009
3.200000,0.529920,1.554560,-0.017664,-0.791731,-0.017822,-0.777746
3.300000,0.546600,1.627240,-0.018220,-0.828747,-0.018388,-0.813647
3.400000,0.563300,1.684470,-0.018777,-0.857894,-0.018955,-0.841785
3.500000,0.579950,1.783730,-0.019332,-0.908446,-0.019521,-0.890884
3.600000,0.596630,1.840280,-0.019888,-0.937247,-0.020088,-0.918607
3.700000,0.613250,1.947940,-0.020442,-0.992078,-0.020653,-0.971798
3.800000,0.629960,2.038920,-0.020999,-1.038413,-0.021222,-1.016608
3.900000,0.646620,2.119760,-0.021554,-1.079585,-0.021790,-1.056316
4.000000,0.663330,2.196950,-0.022111,-1.118897,-0.022359,-1.094158
4.100000,0.679940,2.265530,-0.022665,-1.153825,-0.022925,-1.127674
4.200000,0.696570,2.356670,-0.023219,-1.200242,-0.023493,-1.172374
4.300000,0.713230,2.405450,-0.023774,-1.225086,-0.024062,-1.195960
4.400000,0.729900,2.498010,-0.024330,-1.272226,-0.024631,-1.241273
4.500000,0.746560,2.541860,-0.024885,-1.294559,-0.025200,-1.262343
4.600000,0.763160,2.648650,-0.025439,-1.348946,-0.025768,-1.314631
4.700000,0.779940,2.758280,-0.025998,-1.404780,-0.026342,-1.368259
4.800000,0.796620,2.815230,-0.026554,-1.433785,-0.026913,-1.395712
4.900000,0.813250,2.896230,-0.027108,-1.475038,-0.027483,-1.435052
5.000000,0.829900,2.960360,-0.027663,-1.507699,-0.028053,-1.465991
5.100000,0.846580,3.041650,-0.028219,-1.549100,-0.028625,-1.505385
5.200000,0.863250,3.158060,-0.028775,-1.608387,-0.029197,-1.562105
5.300000,0.879930,3.251160,-0.029331,-1.655802,-0.029770,-1.607236
5.400000,0.896590,3.315100,-0.029886,-1.688367,-0.030342,-1.637907
5.500000,0.913260,3.405940,-0.030442,-1.734631,-0.030915,-1.681825
5.600000,0.929990,3.476130,-0.031000,-1.770378,-0.031490,-1.715497
5.700000,0.946640,3.565660,-0.031555,-1.815976,-0.032063,-1.758673
5.800000,0.963240,3.660750,-0.032108,-1.864405,-0.032635,-1.804542
5.900000,0.979860,3.739560,-0.032662,-1.904542,-0.033207,-1.842336
6.000000,0.996590,3.841320,-0.033220,-1.956368,-0.033784,-1.891378
6.100000,1.013260,3.901270,-0.033775,-1.986900,-0.034359,-1.919792
6.200000,1.029900,3.983510,-0.034330,-2.028785,-0.034933,-1.959137
6.300000,1.046540,4.080400,-0.034885,-2.078131,-0.035508,-2.005636
6.400000,1.063200,4.170510,-0.035440,-2.124023,-0.036083,-2.048748
6.500000,1.079910,4.238400,-0.035997,-2.158599,-0.036661,-2.080896
6.600000,1.096590,4.344420,-0.036553,-2.212595,-0.037238,-2.131718
6.700000,1.113240,4.445370,-0.037108,-2.264008,-0.037814,-2.179996
6.800000,1.129900,4.536880,-0.037663,-2.310614,-0.038391,-2.223589
6.900000,1.146600,4.594160,-0.038220,-2.339786,-0.038970,-2.250360
7.000000,1.163300,4.659710,-0.038777,-2.373171,-0.039549,-2.281147
7.100000,1.179980,4.782650,-0.039333,-2.435784,-0.040127,-2.339978
7.200000,1.196580,4.849870,-0.039886,-2.470019,-0.040703,-2.371499
7.300000,1.213290,4.926820,-0.040443,-2.509209,-0.041284,-2.407729
7.400000,1.229970,5.061970,-0.040999,-2.578040,-0.041863,-2.472343
7.500000,1.246610,5.117520,-0.041554,-2.606332,-0.042442,-2.498029
7.600000,1.263240,5.207060,-0.042108,-2.651934,-0.043020,-2.540266
7.700000,1.279930,5.274080,-0.042664,-2.686067,-0.043601,-2.571468
7.800000,1.296580,5.365420,-0.043219,-2.732586,-0.044181,-2.614485
7.900000,1.313260,5.466980,-0.043775,-2.784310,-0.044762,-2.662426
8.000000,1.329900,5.550360,-0.044330,-2.826775,-0.045343,-2.701464
8.100000,1.346560,5.642570,-0.044885,-2.873737,-0.045924,-2.744749
8.200000,1.363280,5.766620,-0.045443,-2.936915,-0.046508,-2.803454
8.300000,1.380010,5.783960,-0.046000,-2.945747,-0.047092,-2.810241
8.400000,1.396590,5.886410,-0.046553,-2.997924,-0.047671,-2.858362
8.500000,1.413200,5.989500,-0.047107,-3.050427,-0.048252,-2.906732
8.600000,1.429900,6.103000,-0.047663,-3.108232,-0.048837,-2.960084
8.700000,1.446610,6.162040,-0.048220,-3.138301,-0.049422,-2.986971
8.800000,1.463230,6.262430,-0.048774,-3.189429,-0.050004,-3.033867
8.900000,1.479870,6.340450,-0.049329,-3.229165,-0.050587,-3.069873
9.000000,1.496560,6.436050,-0.049885,-3.277853,-0.051173,-3.114337
9.100000,1.513200,6.536570,-0.050440,-3.329048,-0.051757,-3.161131
9.200000,1.529920,6.604260,-0.050997,-3.363522,-0.052344,-3.191991
9.300000,1.546540,6.683750,-0.051551,-3.404006,-0.052928,-3.228525
9.400000,1.563190,6.775130,-0.052106,-3.450545,-0.053513,-3.270750
9.500000,1.579890,6.889800,-0.052663,-3.508946,-0.054100,-3.324155
9.600000,1.596590,6.948650,-0.053220,-3.538918,-0.054688,-3.350578
9.700000,1.613280,7.060800,-0.053776,-3.596036,-0.055276,-3.402655
9.800000,1.629900,7.109330,-0.054330,-3.620752,-0.055862,-3.424037
9.900000,1.646590,7.213690,-0.054886,-3.673902,-0.056450,-3.472255
10.000000,1.663290,7.283910,-0.055443,-3.709665,-0.057039,-3.503990
10.100000,1.679960,7.406860,-0.055999,-3.772283,-0.057628,-3.561040
10.200000,1.696560,7.488720,-0.056552,-3.813974,-0.058214,-3.598286
10.300000,1.713270,7.560800,-0.057109,-3.850684,-0.058805,-3.630775
10.400000,1.729950,7.684510,-0.057665,-3.913689,-0.059394,-3.688006
10.500000,1.746680,7.769280,-0.058223,-3.956862,-0.059986,-3.726483
10.600000,1.763270,7.794400,-0.058776,-3.969655,-0.060574,-3.736336
10.700000,1.779890,7.903330,-0.059330,-4.025133,-0.061163,-3.786323
10.800000,1.796570,7.989530,-0.059886,-4.069034,-0.061754,-3.825357
10.900000,1.813300,8.106700,-0.060443,-4.128708,-0.062347,-3.879156
11.000000,1.829940,8.176980,-0.060998,-4.164502,-0.062938,-3.910475
11.100000,1.846540,8.228670,-0.061551,-4.190827,-0.063527,-3.932876
11.200000,1.863260,8.304910,-0.062109,-4.229656,-0.064121,-3.966958
11.300000,1.879910,8.381600,-0.062664,-4.268714,-0.064713,-4.001221
11.400000,1.896600,8.462140,-0.063220,-4.309733,-0.065307,-4.037271
11.500000,1.913220,8.553860,-0.063774,-4.356445,-0.065898,-4.078617
11.600000,1.929910,8.663250,-0.064330,-4.412157,-0.066493,-4.128321
11.700000,1.946580,8.704180,-0.064886,-4.433002,-0.067087,-4.145363
11.800000,1.963290,8.795970,-0.065443,-4.479751,-0.067683,-4.186582
11.900000,1.979950,8.878970,-0.065998,-4.522022,-0.068277,-4.223576
12.000000,1.996590,8.992720,-0.066553,-4.579955,-0.068871,-4.275145
12.100000,2.013280,9.055350,-0.067109,-4.611852,-0.069467,-4.302354
12.200000,2.029930,9.118970,-0.067664,-4.644253,-0.070062,-4.330003
12.300000,2.046600,9.156870,-0.068220,-4.663556,-0.070659,-4.345408
12.400000,2.063180,9.227030,-0.068773,-4.699288,-0.071252,-4.376105
12.500000,2.079920,9.307000,-0.069331,-4.740016,-0.071851,-4.411388
12.600000,2.096610,9.338120,-0.069887,-4.755865,-0.072449,-4.423492
12.700000,2.113250,9.471080,-0.070442,-4.823581,-0.073046,-4.483800
12.800000,2.129830,9.530110,-0.070994,-4.853645,-0.073640,-4.509064
12.900000,2.146510,9.642190,-0.071550,-4.910727,-0.074239,-4.559363
13.000000,2.163240,9.750950,-0.072108,-4.966118,-0.074840,-4.608021
13.100000,2.179910,9.830740,-0.072664,-5.006755,-0.075439,-4.642946
13.200000,2.196580,9.939330,-0.073219,-5.062059,-0.076038,-4.691419
13.300000,2.213200,10.023380,-0.073773,-5.104866,-0.076636,-4.728263
13.400000,2.229880,10.068820,-0.074329,-5.128008,-0.077237,-4.746847
13.500000,2.246580,10.175890,-0.074886,-5.182538,-0.077838,-4.794439
13.600000,2.263290,10.297070,-0.075443,-5.244255,-0.078441,-4.848612
13.700000,2.279910,10.350540,-0.075997,-5.271487,-0.079040,-4.870870
13.800000,2.296620,10.421280,-0.076554,-5.307514,-0.079643,-4.901203
13.900000,2.313310,10.565190,-0.077110,-5.380807,-0.080246,-4.965891
14.000000,2.330040,10.664980,-0.077668,-5.431630,-0.080850,-5.009766
14.100000,2.346560,10.741130,-0.078219,-5.470413,-0.081447,-5.042524
14.200000,2.363240,10.834860,-0.078775,-5.518149,-0.082051,-5.083459
14.300000,2.379930,10.941990,-0.079331,-5.572710,-0.082655,-5.130621
14.400000,2.396550,11.016920,-0.079885,-5.610871,-0.083257,-5.162647
14.500000,2.413200,11.114400,-0.080440,-5.660517,-0.083860,-5.205185
14.600000,2.429860,11.229420,-0.080995,-5.719097,-0.084464,-5.255877
14.700000,2.446600,11.292990,-0.081553,-5.751473,-0.085071,-5.282421
14.800000,2.463240,11.368060,-0.082108,-5.789705,-0.085676,-5.314324
14.900000,2.479920,11.516010,-0.082664,-5.865056,-0.086281,-5.380227
15.000000,2.496550,11.607280,-0.083218,-5.911539,-0.086886,-5.419591
15.100000,2.513250,11.660590,-0.083775,-5.938690,-0.087493,-5.441176
15.200000,2.529970,11.809590,-0.084332,-6.014575,-0.088102,-5.507352
15.300000,2.546660,11.831440,-0.084889,-6.025703,-0.088710,-5.514189
15.400000,2.563260,11.971530,-0.085442,-6.097050,-0.089314,-5.576106
15.500000,2.579900,12.021660,-0.085997,-6.122581,-0.089921,-5.596060
15.600000,2.596600,12.155320,-0.086553,-6.190654,-0.090530,-5.654832
15.700000,2.613260,12.228480,-0.087109,-6.227914,-0.091138,-5.685408
15.800000,2.629920,12.357010,-0.087664,-6.293374,-0.091747,-5.741671
15.900000,2.646570,12.421810,-0.088219,-6.326376,-0.092355,-5.768269
16.000000,2.663270,12.515330,-0.088776,-6.374005,-0.092966,-5.808149
16.100000,2.679930,12.566150,-0.089331,-6.399888,-0.093576,-5.828179
16.200000,2.696630,12.697490,-0.089888,-6.466779,-0.094187,-5.885495
16.300000,2.713250,12.765330,-0.090442,-6.501329,-0.094796,-5.913338
16.400000,2.729860,12.883050,-0.090995,-6.561283,-0.095405,-5.964237
16.500000,2.746580,12.976490,-0.091553,-6.608872,-0.096018,-6.003812
16.600000,2.763270,13.069450,-0.092109,-6.656216,-0.096631,-6.043119
16.700000,2.779890,13.165240,-0.092663,-6.705002,-0.097241,-6.083696
16.800000,2.796550,13.209250,-0.093218,-6.727416,-0.097854,-6.100297
16.900000,2.813240,13.344950,-0.093775,-6.796527,-0.098467,-6.159185
17.000000,2.829900,13.437870,-0.094330,-6.843851,-0.099080,-6.198271
17.100000,2.846550,13.513750,-0.094885,-6.882496,-0.099693,-6.229451
17.200000,2.863220,13.584620,-0.095441,-6.918590,-0.100307,-6.258275
17.300000,2.879910,13.680850,-0.095997,-6.967600,-0.100923,-6.298731
17.400000,2.896630,13.744450,-0.096554,-6.999991,-0.101539,-6.324111
17.500000,2.913300,13.866210,-0.097110,-7.062003,-0.102155,-6.376212
17.600000,2.929920,13.952700,-0.097664,-7.106052,-0.102768,-6.412046
17.700000,2.946570,14.056270,-0.098219,-7.158800,-0.103384,-6.455669
17.800000,2.963280,14.176080,-0.098776,-7.219818,-0.104001,-6.506673
17.900000,2.979970,14.288280,-0.099332,-7.276961,-0.104619,-6.554124
18.000000,2.996600,14.347270,-0.099887,-7.307005,-0.105235,-6.577132
18.100000,3.013200,14.473800,-0.100440,-7.371446,-0.105850,-6.631058
18.200000,3.029920,14.555560,-0.100997,-7.413086,-0.106469,-6.664384
18.300000,3.046600,14.690740,-0.101553,-7.481932,-0.107088,-6.722117
18.400000,3.063270,14.789710,-0.102109,-7.532337,-0.107707,-6.763218
18.500000,3.079930,14.865290,-0.102664,-7.570830,-0.108325,-6.793576
18.600000,3.096580,14.978510,-0.103219,-7.628493,-0.108944,-6.841085
18.700000,3.113270,15.068190,-0.103776,-7.674166,-0.109565,-6.877774
18.800000,3.129940,15.196540,-0.104331,-7.739534,-0.110185,-6.932058
18.900000,3.146590,15.258000,-0.104886,-7.770836,-0.110805,-6.955781
19.000000,3.163250,15.371290,-0.105442,-7.828534,-0.111425,-7.003080
19.100000,3.179930,15.469480,-0.105998,-7.878541,-0.112047,-7.043434
19.200000,3.196600,15.618110,-0.106553,-7.954238,-0.112669,-7.106688
19.300000,3.213210,15.654850,-0.107107,-7.972950,-0.113289,-7.118991
19.400000,3.229920,15.782570,-0.107664,-8.037997,-0.113913,-7.172594
19.500000,3.246620,15.841290,-0.108221,-8.067903,-0.114537,-7.194789
19.600000,3.263310,15.976990,-0.108777,-8.137014,-0.115161,-7.251894
19.700000,3.279950,16.090880,-0.109332,-8.195018,-0.115783,-7.299043
19.800000,3.296520,16.188130,-0.109884,-8.244547,-0.116403,-7.338603
19.900000,3.313200,16.294080,-0.110440,-8.298507,-0.117028,-7.382020
20.000000,3.329900,16.395300,-0.110997,-8.350058,-0.117654,-7.423229
20.100000,3.346630,16.461800,-0.111554,-8.383926,-0.118282,-7.448663
20.200000,3.363240,16.592400,-0.112108,-8.450440,-0.118905,-7.503078
20.300000,3.379920,16.675010,-0.112664,-8.492513,-0.119532,-7.535712
20.400000,3.396580,16.800250,-0.113219,-8.556297,-0.120158,-7.587559
20.500000,3.413310,16.901730,-0.113777,-8.607980,-0.120787,-7.628590
20.600000,3.429950,17.039190,-0.114332,-8.677988,-0.121413,-7.685819
20.700000,3.446610,17.089860,-0.114887,-8.703794,-0.122040,-7.703841
20.800000,3.463270,17.209060,-0.115442,-8.764502,-0.122668,-7.752708
20.900000,3.479970,17.308840,-0.115999,-8.815320,-0.123297,-7.792752
21.000000,3.496620,17.424800,-0.116554,-8.874378,-0.123925,-7.840034
21.100000,3.513220,17.536330,-0.117107,-8.931180,-0.124552,-7.885273
21.200000,3.529940,17.627570,-0.117665,-8.977648,-0.125183,-7.921296
21.300000,3.546580,17.717560,-0.118219,-9.023479,-0.125812,-7.956730
21.400000,3.563260,17.829630,-0.118775,-9.080556,-0.126443,-8.002010
21.500000,3.579890,17.935320,-0.119330,-9.134383,-0.127072,-8.044381
21.600000,3.596560,18.019000,-0.119885,-9.177001,-0.127703,-8.076813
21.700000,3.613230,18.149840,-0.120441,-9.243638,-0.128335,-8.130325
21.800000,3.629960,18.242210,-0.120999,-9.290681,-0.128969,-8.166521
21.900000,3.646600,18.327200,-0.121553,-9.333966,-0.129600,-8.199392
22.000000,3.663280,18.447710,-0.122109,-9.395342,-0.130233,-8.248083
22.100000,3.679980,18.515060,-0.122666,-9.429643,-0.130868,-8.272946
22.200000,3.696650,18.620840,-0.123222,-9.483516,-0.131501,-8.314941
22.300000,3.713280,18.762640,-0.123776,-9.555734,-0.132134,-8.372964
22.400000,3.729870,18.886090,-0.124329,-9.618607,-0.132765,-8.422735
22.500000,3.746520,18.960070,-0.124884,-9.656284,-0.133399,-8.450369
22.600000,3.763210,19.100490,-0.125440,-9.727800,-0.134035,-8.507541
22.700000,3.779920,19.177730,-0.125997,-9.767138,-0.134672,-8.536504
22.800000,3.796530,19.254060,-0.126551,-9.806012,-0.135306,-8.565052
22.900000,3.813250,19.383530,-0.127108,-9.871951,-0.135944,-8.617144
23.000000,3.829930,19.499630,-0.127664,-9.931080,-0.136581,-8.663235
23.100000,3.846580,19.584920,-0.128219,-9.974518,-0.137217,-8.695592
23.200000,3.863310,19.697080,-0.128777,-10.031640,-0.137857,-8.739796
23.300000,3.879870,19.789130,-0.129329,-10.078521,-0.138491,-8.775076
23.400000,3.896550,19.923840,-0.129885,-10.147128,-0.139130,-8.829169
23.500000,3.913240,19.994530,-0.130441,-10.183131,-0.139769,-8.854829
23.600000,3.929930,20.113080,-0.130998,-10.243508,-0.140409,-8.901632
23.700000,3.946540,20.238140,-0.131551,-10.307200,-0.141047,-8.951274
23.800000,3.963260,20.337070,-0.132109,-10.357585,-0.141689,-8.989258
23.900000,3.979890,20.414610,-0.132663,-10.397075,-0.142328,-9.017768
24.000000,3.996580,20.546710,-0.133219,-10.464353,-0.142969,-9.070299
24.100000,4.013260,20.671700,-0.133775,-10.528010,-0.143611,-9.119622
24.200000,4.029910,20.770570,-0.134330,-10.578364,-0.144252,-9.157369
24.300000,4.046590,20.839140,-0.134886,-10.613287,-0.144894,-9.181700
24.400000,4.063300,20.953340,-0.135443,-10.671448,-0.145538,-9.226072
24.500000,4.079970,21.057360,-0.135999,-10.724425,-0.146181,-9.265914
24.600000,4.096550,21.154990,-0.136552,-10.774148,-0.146821,-9.302920
24.700000,4.113240,21.291660,-0.137108,-10.843753,-0.147466,-9.356988
24.800000,4.129940,21.374130,-0.137665,-10.885755,-0.148111,-9.387171
24.900000,4.146610,21.495190,-0.138220,-10.947410,-0.148756,-9.434256
25.000000,4.163210,21.598980,-0.138774,-11.000270,-0.149398,-9.473722
25.100000,4.179860,21.694430,-0.139329,-11.048882,-0.150043,-9.509456
25.200000,4.196570,21.787100,-0.139886,-11.096079,-0.150690,-9.543897
25.300000,4.213240,21.909560,-0.140441,-11.158447,-0.151336,-9.591340
25.400000,4.229900,22.010470,-0.140997,-11.209840,-0.151982,-9.629290
25.500000,4.246580,22.126320,-0.141553,-11.268842,-0.152630,-9.673708
25.600000,4.263270,22.233820,-0.142109,-11.323592,-0.153278,-9.714407
25.700000,4.279940,22.316760,-0.142665,-11.365833,-0.153926,-9.744330
25.800000,4.296630,22.445310,-0.143221,-11.431303,-0.154575,-9.794100
25.900000,4.313220,22.552940,-0.143774,-11.486118,-0.155221,-9.834713
26.000000,4.329890,22.643040,-0.144330,-11.532006,-0.155870,-9.867595
26.100000,4.346570,22.782050,-0.144886,-11.602803,-0.156520,-9.921723
26.200000,4.363250,22.858540,-0.145442,-11.641759,-0.157171,-9.948562
26.300000,4.379870,22.980510,-0.145996,-11.703878,-0.157819,-9.995162
26.400000,4.396570,23.126990,-0.146552,-11.778479,-0.158471,-10.052316
26.500000,4.413290,23.220500,-0.147110,-11.826104,-0.159124,-10.086369
26.600000,4.429990,23.318670,-0.147666,-11.876101,-0.159777,-10.122401
26.700000,4.446610,23.415630,-0.148220,-11.925482,-0.160427,-10.157883
26.800000,4.463190,23.547380,-0.148773,-11.992582,-0.161076,-10.208410
26.900000,4.479880,23.639750,-0.149329,-12.039626,-0.161730,-10.241757
27.000000,4.496550,23.747940,-0.149885,-12.094727,-0.162384,-10.281908
27.100000,4.513290,23.853430,-0.150443,-12.148452,-0.163040,-10.320803
27.200000,4.529890,23.954360,-0.150996,-12.199855,-0.163692,-10.357722
27.300000,4.546530,24.070010,-0.151551,-12.258755,-0.164345,-10.400929
27.400000,4.563250,24.178710,-0.152108,-12.314116,-0.165002,-10.441036
27.500000,4.579960,24.293870,-0.152665,-12.372766,-0.165660,-10.483874
27.600000,4.596590,24.419930,-0.153220,-12.436968,-0.166314,-10.531380
27.700000,4.613220,24.514270,-0.153774,-12.485015,-0.166969,-10.565144
27.800000,4.629940,24.636540,-0.154331,-12.547287,-0.167628,-10.610847
27.900000,4.646610,24.721550,-0.154887,-12.590582,-0.168285,-10.640465
28.000000,4.663270,24.815390,-0.155442,-12.638374,-0.168942,-10.673836
28.100000,4.679920,24.954180,-0.155997,-12.709060,-0.169600,-10.726480
28.200000,4.696600,25.042990,-0.156553,-12.754290,-0.170259,-10.757563
28.300000,4.713270,25.155360,-0.157109,-12.811520,-0.170918,-10.798715
28.400000,4.729960,25.246320,-0.157665,-12.857845,-0.171578,-10.830609
28.500000,4.746590,25.384180,-0.158220,-12.928057,-0.172236,-10.882584
28.600000,4.763240,25.499310,-0.158775,-12.986692,-0.172896,-10.924734
28.700000,4.779970,25.606660,-0.159332,-13.041365,-0.173559,-10.963454
28.800000,4.796640,25.710770,-0.159888,-13.094388,-0.174220,-11.000752
28.900000,4.813280,25.813630,-0.160443,-13.146774,-0.174881,-11.037470
29.000000,4.829940,25.926030,-0.160998,-13.204019,-0.175542,-11.078198
29.100000,4.846640,26.010070,-0.161555,-13.246820,-0.176206,-11.106734
29.200000,4.863270,26.156280,-0.162109,-13.321284,-0.176867,-11.161784
29.300000,4.879910,26.273880,-0.162664,-13.381177,-0.177529,-11.204546
29.400000,4.896530,26.369440,-0.163218,-13.429846,-0.178191,-11.237857
29.500000,4.913220,26.467590,-0.163774,-13.479833,-0.178856,-11.272187
29.600000,4.929940,26.585390,-0.164331,-13.539828,-0.179523,-11.314810
29.700000,4.946590,26.692990,-0.164886,-13.594628,-0.180187,-11.353060
29.800000,4.963240,26.816150,-0.165441,-13.657353,-0.180852,-11.397862
29.900000,4.979880,26.916780,-0.165996,-13.708603,-0.181517,-11.433030
30.000000,4.996610,27.033300,-0.166554,-13.767947,-0.182186,-11.474845
30.100000,5.013290,27.163550,-0.167110,-13.834282,-0.182853,-11.522440
30.200000,5.030000,27.255460,-0.167667,-13.881092,-0.183522,-11.553695
30.300000,5.046540,27.374870,-0.168218,-13.941907,-0.184185,-11.596627
30.400000,5.063230,27.485810,-0.168774,-13.998408,-0.184854,-11.635836
30.500000,5.079880,27.621060,-0.169329,-14.067290,-0.185522,-11.685285
30.600000,5.096550,27.702350,-0.169885,-14.108691,-0.186191,-11.711836
30.700000,5.113230,27.799450,-0.170441,-14.158144,-0.186861,-11.745015
30.800000,5.129860,27.927270,-0.170995,-14.223242,-0.187529,-11.791134
30.900000,5.146530,28.060970,-0.171551,-14.291335,-0.188200,-11.839642
31.000000,5.163220,28.168180,-0.172107,-14.345936,-0.188872,-11.876895
31.100000,5.179840,28.254080,-0.172661,-14.389685,-0.189541,-11.905143
31.200000,5.196520,28.418800,-0.173217,-14.473576,-0.190213,-11.966502
31.300000,5.213260,28.491500,-0.173775,-14.510602,-0.190889,-11.989017
31.400000,5.229970,28.620040,-0.174332,-14.576067,-0.191563,-12.034987
31.500000,5.246570,28.717870,-0.174886,-14.625891,-0.192233,-12.068032
31.600000,5.263220,28.855100,-0.175441,-14.695782,-0.192906,-12.117544
31.700000,5.279910,28.935630,-0.175997,-14.736795,-0.193581,-12.143164
31.800000,5.296620,29.087260,-0.176554,-14.814020,-0.194257,-12.198545
31.900000,5.313270,29.144220,-0.177109,-14.843029,-0.194932,-12.214195
32.000000,5.329910,29.325810,-0.177664,-14.935512,-0.195606,-12.282014
32.100000,5.346550,29.437600,-0.178218,-14.992447,-0.196281,-12.320518
32.200000,5.363250,29.524960,-0.178775,-15.036939,-0.196958,-12.348710
32.300000,5.379990,29.664870,-0.179333,-15.108194,-0.197638,-12.398796
32.400000,5.396580,29.760720,-0.179886,-15.157010,-0.198312,-12.430476
32.500000,5.413240,29.858860,-0.180441,-15.206993,-0.198989,-12.463023
32.600000,5.429940,30.020160,-0.180998,-15.289142,-0.199669,-12.521838
32.700000,5.446640,30.125760,-0.181555,-15.342924,-0.200349,-12.557344
32.800000,5.463270,30.241860,-0.182109,-15.402053,-0.201026,-12.597200
32.900000,5.479900,30.371200,-0.182663,-15.467925,-0.201704,-12.642502
33.000000,5.496550,30.447860,-0.183218,-15.506968,-0.202383,-12.665807
33.100000,5.513240,30.602240,-0.183775,-15.585593,-0.203065,-12.721356
33.200000,5.529880,30.692700,-0.184329,-15.631664,-0.203745,-12.750290
33.300000,5.546530,30.792390,-0.184884,-15.682435,-0.204425,-12.782999
33.400000,5.563260,30.931880,-0.185442,-15.753477,-0.205110,-12.832121
33.500000,5.579920,31.000910,-0.185997,-15.788634,-0.205792,-12.851990
33.600000,5.596590,31.146370,-0.186553,-15.862716,-0.206475,-12.903479
33.700000,5.613210,31.227740,-0.187107,-15.904157,-0.207156,-12.928378
33.800000,5.629880,31.371220,-0.187663,-15.977231,-0.207840,-12.978901
33.900000,5.646570,31.506200,-0.188219,-16.045976,-0.208525,-13.025818
34.000000,5.663280,31.629870,-0.188776,-16.108961,-0.209211,-13.067975
34.100000,5.679930,31.766430,-0.189331,-16.178510,-0.209895,-13.115416
34.200000,5.696550,31.831580,-0.189885,-16.211691,-0.210579,-13.133334
34.300000,5.713240,31.958240,-0.190441,-16.276198,-0.211266,-13.176537
34.400000,5.729920,32.096690,-0.190997,-16.346710,-0.211953,-13.224532
34.500000,5.746590,32.194540,-0.191553,-16.396545,-0.212640,-13.255737
34.600000,5.763190,32.281330,-0.192106,-16.440746,-0.213325,-13.282375
34.700000,5.779910,32.419760,-0.192664,-16.511248,-0.214015,-13.330131
34.800000,5.796580,32.520030,-0.193219,-16.562315,-0.214703,-13.362156
34.900000,5.813280,32.665440,-0.193776,-16.636372,-0.215394,-13.412642
35.000000,5.829930,32.803340,-0.194331,-16.706604,-0.216082,-13.459993
35.100000,5.846580,32.911260,-0.194886,-16.761567,-0.216771,-13.494972
35.200000,5.863210,33.024040,-0.195440,-16.819005,-0.217460,-13.531893
35.300000,5.879890,33.118320,-0.195996,-16.867022,-0.218151,-13.561147
35.400000,5.896580,33.276920,-0.196553,-16.947796,-0.218844,-13.616662
35.500000,5.913210,33.412330,-0.197107,-17.016760,-0.219534,-13.662637
35.600000,5.929910,33.471520,-0.197664,-17.046905,-0.220227,-13.677351
35.700000,5.946570,33.600590,-0.198219,-17.112640,-0.220920,-13.720590
35.800000,5.963270,33.723160,-0.198776,-17.175064,-0.221614,-13.761079
35.900000,5.979880,33.878170,-0.199329,-17.254010,-0.222306,-13.814780
36.000000,5.996560,33.983270,-0.199885,-17.307537,-0.223000,-13.848014
36.100000,6.013270,34.088410,-0.200442,-17.361085,-0.223697,-13.881188
36.200000,6.029950,34.239100,-0.200998,-17.437830,-0.224392,-13.932856
36.300000,6.046580,34.326070,-0.201553,-17.482124,-0.225086,-13.958555
36.400000,6.063230,34.472850,-0.202108,-17.556878,-0.225782,-14.008499
36.500000,6.079910,34.567440,-0.202664,-17.605053,-0.226479,-14.037148
36.600000,6.096600,34.680350,-0.203220,-17.662557,-0.227177,-14.073172
36.700000,6.113310,34.788030,-0.203777,-17.717398,-0.227876,-14.107000
36.800000,6.129890,34.912930,-0.204330,-17.781009,-0.228570,-14.147822
36.900000,6.146580,35.070860,-0.204886,-17.861442,-0.229270,-14.201883
37.000000,6.163300,35.185390,-0.205443,-17.919772,-0.229971,-14.238274
37.100000,6.179990,35.305280,-0.206000,-17.980831,-0.230671,-14.276786
37.200000,6.196560,35.389010,-0.206552,-18.023475,-0.231367,-14.300690
37.300000,6.213200,35.504840,-0.207107,-18.082467,-0.232067,-14.337467
37.400000,6.229870,35.657790,-0.207662,-18.160363,-0.232768,-14.389140
37.500000,6.246490,35.793090,-0.208216,-18.229271,-0.233467,-14.433639
37.600000,6.263210,35.871060,-0.208774,-18.268981,-0.234171,-14.454899
37.700000,6.279880,35.992980,-0.209329,-18.331074,-0.234874,-14.493843
37.800000,6.296560,36.149880,-0.209885,-18.410983,-0.235577,-14.546787
37.900000,6.313230,36.264840,-0.210441,-18.469531,-0.236281,-14.582785
38.000000,6.329930,36.376190,-0.210998,-18.526241,-0.236986,-14.617248
38.100000,6.346530,36.494760,-0.211551,-18.586629,-0.237688,-14.654609
38.200000,6.363270,36.618210,-0.212109,-18.649501,-0.238396,-14.693774
38.300000,6.379970,36.736950,-0.212666,-18.709975,-0.239102,-14.731006
38.400000,6.396650,36.879920,-0.213222,-18.782789,-0.239809,-14.777891
38.500000,6.413240,36.993920,-0.213775,-18.840849,-0.240512,-14.813153
38.600000,6.429900,37.135700,-0.214330,-18.913057,-0.241218,-14.859421
38.700000,6.446590,37.256710,-0.214886,-18.974687,-0.241927,-14.897286
38.800000,6.463270,37.372780,-0.215442,-19.033801,-0.242635,-14.933114
38.900000,6.479930,37.469880,-0.215998,-19.083253,-0.243343,-14.961315
39.000000,6.496530,37.616060,-0.216551,-19.157702,-0.244049,-15.009083
39.100000,6.513230,37.689920,-0.217108,-19.195319,-0.244760,-15.027868
39.200000,6.529930,37.843540,-0.217664,-19.273557,-0.245471,-15.078391
39.300000,6.546640,37.959160,-0.218221,-19.332441,-0.246184,-15.113690
39.400000,6.563270,38.091720,-0.218776,-19.399954,-0.246893,-15.155716
39.500000,6.579900,38.228240,-0.219330,-19.469483,-0.247603,-15.199241
39.600000,6.596590,38.326260,-0.219886,-19.519404,-0.248316,-15.227354
39.700000,6.613310,38.479420,-0.220444,-19.597408,-0.249030,-15.277283
39.800000,6.629890,38.601970,-0.220996,-19.659822,-0.249740,-15.315073
39.900000,6.646560,38.721120,-0.221552,-19.720504,-0.250453,-15.351387
40.000000,6.663240,38.856590,-0.222108,-19.789499,-0.251168,-15.394093
40.100000,6.679910,38.954910,-0.222664,-19.839573,-0.251882,-15.422021
40.200000,6.696580,39.090610,-0.223219,-19.908684,-0.252597,-15.464681
40.300000,6.713260,39.232260,-0.223775,-19.980826,-0.253313,-15.509610
40.400000,6.729950,39.375690,-0.224332,-20.053874,-0.254030,-15.555155
40.500000,6.746620,39.484150,-0.224887,-20.109112,-0.254747,-15.586828
40.600000,6.763340,39.633090,-0.225445,-20.184967,-0.255466,-15.634374
40.700000,6.779890,39.727180,-0.225996,-20.232887,-0.256179,-15.660328
40.800000,6.796560,39.853780,-0.226552,-20.297363,-0.256897,-15.698955
40.900000,6.813260,39.959040,-0.227109,-20.350972,-0.257617,-15.729090
41.000000,6.829910,40.096420,-0.227664,-20.420939,-0.258335,-15.771833
41.100000,6.846530,40.235270,-0.228218,-20.491655,-0.259053,-15.815097
41.200000,6.863230,40.351990,-0.228774,-20.551100,-0.259774,-15.849536
41.300000,6.879910,40.482850,-0.229330,-20.617746,-0.260495,-15.889472
41.400000,6.896590,40.622640,-0.229886,-20.688941,-0.261217,-15.932836
41.500000,6.913210,40.738810,-0.230440,-20.748106,-0.261937,-15.966905
41.600000,6.929860,40.829350,-0.230995,-20.794217,-0.262658,-15.990850
41.700000,6.946550,40.980220,-0.231552,-20.871055,-0.263382,-16.038327
41.800000,6.963250,41.083340,-0.232108,-20.923573,-0.264107,-16.067038
41.900000,6.979930,41.267330,-0.232664,-21.017279,-0.264831,-16.127307
42.000000,6.996590,41.360260,-0.233220,-21.064607,-0.265555,-16.151927
42.100000,7.013190,41.508960,-0.233773,-21.140340,-0.266277,-16.198299
42.200000,7.029900,41.647540,-0.234330,-21.210918,-0.267004,-16.240564
42.300000,7.046600,41.780220,-0.234887,-21.278491,-0.267731,-16.280457
42.400000,7.063220,41.860440,-0.235441,-21.319347,-0.268456,-16.299906
42.500000,7.079880,42.020670,-0.235996,-21.400951,-0.269182,-16.350413
42.600000,7.096600,42.112110,-0.236553,-21.447522,-0.269912,-16.374039
42.700000,7.113270,42.253590,-0.237109,-21.519577,-0.270640,-16.417091
42.800000,7.129930,42.411880,-0.237664,-21.600193,-0.271368,-16.466598
42.900000,7.146590,42.542180,-0.238220,-21.666554,-0.272097,-16.505155
43.000000,7.163260,42.673270,-0.238775,-21.733318,-0.272827,-16.543938
43.100000,7.179910,42.812330,-0.239330,-21.804141,-0.273556,-16.585748
43.200000,7.196600,42.927310,-0.239887,-21.862699,-0.274288,-16.618129
43.300000,7.213190,43.070250,-0.240440,-21.935498,-0.275016,-16.661334
43.400000,7.229830,43.198100,-0.240994,-22.000612,-0.275746,-16.698589
43.500000,7.246580,43.325420,-0.241553,-22.065455,-0.276482,-16.735486
43.600000,7.263310,43.449560,-0.242110,-22.128679,-0.277217,-16.771097
43.700000,7.279910,43.579220,-0.242664,-22.194714,-0.277948,-16.808864
43.800000,7.296590,43.721750,-0.243220,-22.267304,-0.278682,-16.851458
43.900000,7.313290,43.850220,-0.243776,-22.332734,-0.279418,-16.888542
44.000000,7.329980,43.991920,-0.244333,-22.404901,-0.280154,-16.930652
44.100000,7.346610,44.110070,-0.244887,-22.465074,-0.280888,-16.963670
44.200000,7.363220,44.234340,-0.245441,-22.528364,-0.281621,-16.998988
44.300000,7.379850,44.355180,-0.245995,-22.589908,-0.282356,-17.032903
44.400000,7.396520,44.475380,-0.246551,-22.651125,-0.283094,-17.066475
44.500000,7.413230,44.646690,-0.247108,-22.738372,-0.283833,-17.119546
44.600000,7.429880,44.775550,-0.247663,-22.804000,-0.284570,-17.156301
44.700000,7.446600,44.913270,-0.248220,-22.874141,-0.285312,-17.196321
44.800000,7.463250,45.015750,-0.248775,-22.926333,-0.286050,-17.222835
44.900000,7.480000,45.187990,-0.249333,-23.014054,-0.286794,-17.275883
45.000000,7.496580,45.286080,-0.249886,-23.064011,-0.287530,-17.300638
45.100000,7.513240,45.459650,-0.250441,-23.152410,-0.288271,-17.354089
45.200000,7.529960,45.553370,-0.250999,-23.200141,-0.289015,-17.376936
45.300000,7.546660,45.652080,-0.251555,-23.250413,-0.289758,-17.401648
45.400000,7.563290,45.819760,-0.252110,-23.335812,-0.290499,-17.452628
45.500000,7.579900,45.952200,-0.252663,-23.403263,-0.291240,-17.490117
45.600000,7.596580,46.093180,-0.253219,-23.475064,-0.291984,-17.530724
45.700000,7.613220,46.256090,-0.253774,-23.558033,-0.292727,-17.579617
45.800000,7.629890,46.373640,-0.254330,-23.617901,-0.293472,-17.611168
45.900000,7.646510,46.521930,-0.254884,-23.693424,-0.294215,-17.654358
46.000000,7.663210,46.664400,-0.255440,-23.765984,-0.294962,-17.695193
46.100000,7.679910,46.753700,-0.255997,-23.811464,-0.295710,-17.715801
46.200000,7.696600,46.914220,-0.256553,-23.893216,-0.296458,-17.763332
46.300000,7.713280,47.031990,-0.257109,-23.953196,-0.297206,-17.794606
46.400000,7.729920,47.163920,-0.257664,-24.020387,-0.297953,-17.831198
46.500000,7.746590,47.318770,-0.258220,-24.099252,-0.298702,-17.876351
46.600000,7.763290,47.466690,-0.258776,-24.174587,-0.299453,-17.918776
46.700000,7.779940,47.604560,-0.259331,-24.244803,-0.300202,-17.957366
46.800000,7.796570,47.737110,-0.259886,-24.312310,-0.300951,-17.993889
46.900000,7.813240,47.894570,-0.260441,-24.392504,-0.301702,-18.039688
47.000000,7.829920,47.959340,-0.260997,-24.425491,-0.302454,-18.050503
47.100000,7.846590,48.152660,-0.261553,-24.523948,-0.303206,-18.109636
47.200000,7.863260,48.294250,-0.262109,-24.596060,-0.303959,-18.149219
47.300000,7.879910,48.438830,-0.262664,-24.669694,-0.304711,-18.189861
47.400000,7.896590,48.534670,-0.263220,-24.718504,-0.305465,-18.212108
47.500000,7.913290,48.671330,-0.263776,-24.788105,-0.306221,-18.249589
47.600000,7.929940,48.860960,-0.264331,-24.884683,-0.306975,-18.306881
47.700000,7.946500,48.975860,-0.264883,-24.943201,-0.307726,-18.336163
47.800000,7.963240,49.147980,-0.265441,-25.030861,-0.308485,-18.386636
47.900000,7.979930,49.257680,-0.265998,-25.086730,-0.309243,-18.413719
48.000000,7.996580,49.393970,-0.266553,-25.156142,-0.309999,-18.450706
48.100000,8.013200,49.529660,-0.267107,-25.225249,-0.310755,-18.487417
48.200000,8.029890,49.717530,-0.267663,-25.320930,-0.311514,-18.543454
48.300000,8.046590,49.812350,-0.268220,-25.369222,-0.312275,-18.564697
48.400000,8.063260,49.981620,-0.268775,-25.455430,-0.313035,-18.613638
48.500000,8.079910,50.088070,-0.269330,-25.509645,-0.313794,-18.639124
48.600000,8.096540,50.250810,-0.269885,-25.592527,-0.314553,-18.685497
48.700000,8.113260,50.422010,-0.270442,-25.679719,-0.315316,-18.734844
48.800000,8.129940,50.525840,-0.270998,-25.732599,-0.316079,-18.759116
48.900000,8.146650,50.691620,-0.271555,-25.817030,-0.316843,-18.806286
49.000000,8.163260,50.797290,-0.272109,-25.870847,-0.317604,-18.831166
49.100000,8.179910,50.906670,-0.272664,-25.926554,-0.318366,-18.857325
49.200000,8.196580,51.091020,-0.273219,-26.020443,-0.319131,-18.911155
49.300000,8.213260,51.191850,-0.273775,-26.071795,-0.319896,-18.933981
49.400000,8.229870,51.377980,-0.274329,-26.166590,-0.320659,-18.988336
49.500000,8.246560,51.523990,-0.274885,-26.240953,-0.321425,-19.027700
49.600000,8.263280,51.656210,-0.275443,-26.308292,-0.322194,-19.061866
49.700000,8.279910,51.808880,-0.275997,-26.386046,-0.322960,-19.103576
49.800000,8.296550,51.946790,-0.276552,-26.456283,-0.323726,-19.139754
49.900000,8.313240,52.095370,-0.277108,-26.531954,-0.324495,-19.179737
50.000000,8.329910,52.234660,-0.277664,-26.602894,-0.325264,-19.216237
50.100000,8.346610,52.420620,-0.278220,-26.697603,-0.326035,-19.269787
50.200000,8.363320,52.560900,-0.278777,-26.769047,-0.326807,-19.306443
50.300000,8.379910,52.691700,-0.279330,-26.835662,-0.327574,-19.339648
50.400000,8.396590,52.876600,-0.279886,-26.929831,-0.328346,-19.392540
50.500000,8.413320,52.998570,-0.280444,-26.991950,-0.329121,-19.422220
50.600000,8.429970,53.113540,-0.280999,-27.050504,-0.329893,-19.449339
50.700000,8.446590,53.298100,-0.281553,-27.144499,-0.330663,-19.501884
50.800000,8.463270,53.417440,-0.282109,-27.205279,-0.331438,-19.530425
50.900000,8.479940,53.549060,-0.282665,-27.272312,-0.332212,-19.563393
51.000000,8.496610,53.706070,-0.283220,-27.352277,-0.332987,-19.605556
51.100000,8.513280,53.858640,-0.283776,-27.429980,-0.333762,-19.646010
51.200000,8.529900,53.983450,-0.284330,-27.493545,-0.334536,-19.676306
51.300000,8.546560,54.161470,-0.284885,-27.584210,-0.335312,-19.725873
51.400000,8.563200,54.330390,-0.285440,-27.670240,-0.336088,-19.772047
51.500000,8.579900,54.452740,-0.285997,-27.732553,-0.336868,-19.801135
51.600000,8.596570,54.623670,-0.286552,-27.819607,-0.337646,-19.847833
51.700000,8.613240,54.746890,-0.287108,-27.882362,-0.338425,-19.877113
51.800000,8.629940,54.912210,-0.287665,-27.966559,-0.339207,-19.921568
51.900000,8.646620,55.023710,-0.288221,-28.023345,-0.339987,-19.946438
52.000000,8.663210,55.196760,-0.288774,-28.111479,-0.340765,-19.993624
52.100000,8.679880,55.367240,-0.289329,-28.198304,-0.341546,-20.039707
52.200000,8.696640,55.529230,-0.289888,-28.280805,-0.342333,-20.082539
52.300000,8.713310,55.656810,-0.290444,-28.345781,-0.343115,-20.112928
52.400000,8.729960,55.754650,-0.290999,-28.395610,-0.343898,-20.132525
52.500000,8.746620,55.947350,-0.291554,-28.493751,-0.344681,-20.186284
52.600000,8.763240,56.104140,-0.292108,-28.573604,-0.345464,-20.227026
52.700000,8.779890,56.291850,-0.292663,-28.669204,-0.346248,-20.278789
52.800000,8.796600,56.425580,-0.293220,-28.737312,-0.347036,-20.310957
52.900000,8.813230,56.596120,-0.293774,-28.824167,-0.347820,-20.356367
53.000000,8.829850,56.735280,-0.294328,-28.895041,-0.348605,-20.390412
53.100000,8.846590,56.885160,-0.294886,-28.971374,-0.349396,-20.428112
53.200000,8.863280,57.019340,-0.295443,-29.039711,-0.350186,-20.460142
53.300000,8.879900,57.167690,-0.295997,-29.115265,-0.350972,-20.497244
53.400000,8.896560,57.322530,-0.296552,-29.194125,-0.351761,-20.536549
53.500000,8.913260,57.474190,-0.297109,-29.271365,-0.352553,-20.574588
53.600000,8.929930,57.653180,-0.297664,-29.362523,-0.353344,-20.622347
53.700000,8.946590,57.801390,-0.298220,-29.438006,-0.354135,-20.659014
53.800000,8.963230,57.987200,-0.298774,-29.532638,-0.354926,-20.709044
53.900000,8.979880,58.103980,-0.299329,-29.592114,-0.355717,-20.734326
54.000000,8.996580,58.259640,-0.299886,-29.671391,-0.356512,-20.773356
54.100000,9.013270,58.435690,-0.300442,-29.761053,-0.357307,-20.819572
54.200000,9.029920,58.584660,-0.300997,-29.836922,-0.358101,-20.856088
54.300000,9.046610,58.731780,-0.301554,-29.911850,-0.358897,-20.891822
54.400000,9.063290,58.907040,-0.302110,-30.001109,-0.359693,-20.937484
54.500000,9.079960,59.069360,-0.302665,-30.083778,-0.360490,-20.978461
54.600000,9.096560,59.195880,-0.303219,-30.148214,-0.361284,-21.006713
54.700000,9.113180,59.372980,-0.303773,-30.238410,-0.362079,-21.052808
54.800000,9.129910,59.513870,-0.304330,-30.310165,-0.362880,-21.085862
54.900000,9.146600,59.679840,-0.304887,-30.394693,-0.363680,-21.127756
55.000000,9.163220,59.884990,-0.305441,-30.499175,-0.364478,-21.183487
55.100000,9.179860,60.003180,-0.305995,-30.559369,-0.365277,-21.208344
55.200000,9.196570,60.195430,-0.306552,-30.657281,-0.366080,-21.259220
55.300000,9.213260,60.386300,-0.307109,-30.754490,-0.366882,-21.309520
55.400000,9.229960,60.492130,-0.307665,-30.808389,-0.367686,-21.329716
55.500000,9.246580,60.652160,-0.308219,-30.889891,-0.368486,-21.369030
55.600000,9.263230,60.836030,-0.308774,-30.983536,-0.369289,-21.416615
55.700000,9.279940,61.002110,-0.309331,-31.068120,-0.370095,-21.457777
55.800000,9.296670,61.162190,-0.309889,-31.149648,-0.370903,-21.496714
55.900000,9.313270,61.299890,-0.310442,-31.219778,-0.371705,-21.527837
56.000000,9.329930,61.423860,-0.310998,-31.282915,-0.372511,-21.554001
56.100000,9.346580,61.626100,-0.311553,-31.385915,-0.373316,-21.607549
56.200000,9.363290,61.808450,-0.312110,-31.478785,-0.374126,-21.653952
56.300000,9.379940,61.955130,-0.312665,-31.553489,-0.374933,-21.687828
56.400000,9.396580,62.106000,-0.313219,-31.630326,-0.375740,-21.723096
56.500000,9.413250,62.317470,-0.313775,-31.738027,-0.376550,-21.779427
56.600000,9.429890,62.467740,-0.314330,-31.814559,-0.377358,-21.814299
56.700000,9.446580,62.638820,-0.314886,-31.901689,-0.378170,-21.856294
56.800000,9.463210,62.771610,-0.315440,-31.969318,-0.378979,-21.884906
