Repository: abubakardawood/tissue-phantom-material-database

Title:
A Database of Silicone Phantom Materials for Modeling Human Tissue Mechanics Across Varying Stiffnesses

Description:
This dataset contains processed mechanical compression test data for soft silicone phantoms
fabricated using Ecoflex (Smooth-On) with varying base materials and thinner concentrations.
The dataset provides force–compression measurements together with derived engineering and
true stress–strain quantities, intended for mechanical characterization, constitutive model
fitting, and the design of tissue-equivalent phantoms.

All files in this dataset are processed outputs generated from raw experimental measurements.
The raw data files are not included in this archive.

File: data/EF50_37_5T/EF50_37_5T_B1.csv (part 1 of 2)
EF50_37_5T_B_sample_1
Compression test;
Cylinder Diameter: 50mm;
Cylinder Height: 30mm;
Speed (mm/min): 10;
Machine: INSTRON 5900;
Load cell: 10kN;
Time (s),Compression (mm),Load (N),Engineering Strain [-],Engineering Stress (kPa),True Strain [-],True Stress (kPa)
0.000000,0.000000,-0.023100,-0.000000,0.011765,0.000000,0.011765
0.100000,0.006310,0.024620,-0.000210,-0.012539,-0.000210,-0.012536
0.200000,0.026790,0.120390,-0.000893,-0.061314,-0.000893,-0.061259
0.300000,0.046110,0.199930,-0.001537,-0.101824,-0.001538,-0.101667
0.400000,0.063260,0.300820,-0.002109,-0.153206,-0.002111,-0.152883
0.500000,0.080050,0.389190,-0.002668,-0.198213,-0.002672,-0.197684
0.600000,0.096660,0.484070,-0.003222,-0.246535,-0.003227,-0.245740
0.700000,0.113330,0.569040,-0.003778,-0.289810,-0.003785,-0.288715
0.800000,0.130020,0.658260,-0.004334,-0.335249,-0.004343,-0.333796
0.900000,0.146630,0.714830,-0.004888,-0.364060,-0.004900,-0.362281
1.000000,0.163300,0.786910,-0.005443,-0.400770,-0.005458,-0.398588
1.100000,0.180000,0.847830,-0.006000,-0.431796,-0.006018,-0.429205
1.200000,0.196710,0.950190,-0.006557,-0.483928,-0.006579,-0.480755
1.300000,0.213390,1.034760,-0.007113,-0.526999,-0.007138,-0.523250
1.400000,0.230030,1.098990,-0.007668,-0.559711,-0.007697,-0.555419
1.500000,0.246610,1.158660,-0.008220,-0.590101,-0.008254,-0.585250
1.600000,0.263300,1.255460,-0.008777,-0.639401,-0.008815,-0.633789
1.700000,0.280000,1.339730,-0.009333,-0.682319,-0.009377,-0.675951
1.800000,0.296660,1.445010,-0.009889,-0.735938,-0.009938,-0.728660
1.900000,0.313300,1.513000,-0.010443,-0.770565,-0.010498,-0.762517
2.000000,0.329960,1.598250,-0.010999,-0.813982,-0.011060,-0.805029
2.100000,0.346640,1.669970,-0.011555,-0.850509,-0.011622,-0.840681
2.200000,0.363300,1.714050,-0.012110,-0.872958,-0.012184,-0.862387
2.300000,0.379950,1.795060,-0.012665,-0.914217,-0.012746,-0.902638
2.400000,0.396570,1.896470,-0.013219,-0.965864,-0.013307,-0.953096
2.500000,0.413230,1.924990,-0.013774,-0.980389,-0.013870,-0.966885
2.600000,0.429930,2.085820,-0.014331,-1.062299,-0.014435,-1.047076
2.700000,0.446630,2.136180,-0.014888,-1.087948,-0.015000,-1.071751
2.800000,0.463220,2.214370,-0.015441,-1.127769,-0.015561,-1.110356
2.900000,0.479880,2.287940,-0.015996,-1.165238,-0.016125,-1.146599
3.000000,0.496620,2.298020,-0.016554,-1.170372,-0.016693,-1.150998
3.100000,0.513300,2.340400,-0.017110,-1.191956,-0.017258,-1.171562
3.200000,0.529920,2.437160,-0.017664,-1.241235,-0.017822,-1.219310
3.300000,0.546600,2.489440,-0.018220,-1.267861,-0.018388,-1.244761
3.400000,0.563310,2.584040,-0.018777,-1.316041,-0.018956,-1.291329
3.500000,0.579970,2.654710,-0.019332,-1.352033,-0.019522,-1.325895
3.600000,0.596640,2.727450,-0.019888,-1.389079,-0.020088,-1.361453
3.700000,0.613260,2.809630,-0.020442,-1.430933,-0.020654,-1.401682
3.800000,0.629970,2.868460,-0.020999,-1.460895,-0.021223,-1.430217
3.900000,0.646640,2.952190,-0.021555,-1.503538,-0.021790,-1.471130
4.000000,0.663340,3.054430,-0.022111,-1.555608,-0.022359,-1.521212
4.100000,0.679920,3.134810,-0.022664,-1.596546,-0.022925,-1.560362
4.200000,0.696560,3.188560,-0.023219,-1.623920,-0.023492,-1.586215
4.300000,0.713240,3.267590,-0.023775,-1.664170,-0.024062,-1.624605
4.400000,0.729900,3.355430,-0.024330,-1.708906,-0.024631,-1.667329
4.500000,0.746560,3.403430,-0.024885,-1.733353,-0.025200,-1.690218
4.600000,0.763170,3.509620,-0.025439,-1.787435,-0.025768,-1.741964
4.700000,0.779940,3.583680,-0.025998,-1.825153,-0.026342,-1.777703
4.800000,0.796630,3.693410,-0.026554,-1.881038,-0.026913,-1.831089
4.900000,0.813260,3.751500,-0.027109,-1.910623,-0.027483,-1.858829
5.000000,0.829920,3.813240,-0.027664,-1.942067,-0.028054,-1.888342
5.100000,0.846580,3.908030,-0.028219,-1.990343,-0.028625,-1.934177
5.200000,0.863250,3.983410,-0.028775,-2.028734,-0.029197,-1.970357
5.300000,0.879930,4.030730,-0.029331,-2.052834,-0.029770,-1.992622
5.400000,0.896610,4.068660,-0.029887,-2.072152,-0.030343,-2.010221
5.500000,0.913260,4.112880,-0.030442,-2.094673,-0.030915,-2.030907
5.600000,0.929980,4.235880,-0.030999,-2.157316,-0.031490,-2.090441
5.700000,0.946620,4.294440,-0.031554,-2.187140,-0.032063,-2.118127
5.800000,0.963230,4.342740,-0.032108,-2.211739,-0.032634,-2.140726
5.900000,0.979860,4.429330,-0.032662,-2.255839,-0.033207,-2.182159
6.000000,0.996570,4.534430,-0.033219,-2.309366,-0.033783,-2.232651
6.100000,1.013250,4.587180,-0.033775,-2.336232,-0.034359,-2.257325
6.200000,1.029890,4.690340,-0.034330,-2.388771,-0.034933,-2.306765
6.300000,1.046540,4.731790,-0.034885,-2.409881,-0.035508,-2.325813
6.400000,1.063200,4.838930,-0.035440,-2.464447,-0.036083,-2.377107
6.500000,1.079930,4.888540,-0.035998,-2.489713,-0.036662,-2.400089
6.600000,1.096630,4.982600,-0.036554,-2.537617,-0.037239,-2.444856
6.700000,1.113260,5.060470,-0.037109,-2.577276,-0.037815,-2.481637
6.800000,1.129910,5.129030,-0.037664,-2.612194,-0.038391,-2.513809
6.900000,1.146610,5.236770,-0.038220,-2.667065,-0.038970,-2.565129
7.000000,1.163310,5.330360,-0.038777,-2.714730,-0.039549,-2.609461
7.100000,1.179970,5.428510,-0.039332,-2.764717,-0.040127,-2.655975
7.200000,1.196580,5.494070,-0.039886,-2.798107,-0.040703,-2.686502
7.300000,1.213280,5.581350,-0.040443,-2.842558,-0.041283,-2.727598
7.400000,1.229970,5.605810,-0.040999,-2.855016,-0.041863,-2.737963
7.500000,1.246610,5.721270,-0.041554,-2.913819,-0.042442,-2.792739
7.600000,1.263250,5.833800,-0.042108,-2.971130,-0.043021,-2.846021
7.700000,1.279930,5.892530,-0.042664,-3.001041,-0.043601,-2.873003
7.800000,1.296580,5.953820,-0.043219,-3.032256,-0.044181,-2.901204
7.900000,1.313250,6.060700,-0.043775,-3.086689,-0.044762,-2.951569
8.000000,1.329900,6.160290,-0.044330,-3.137410,-0.045343,-2.998329
8.100000,1.346550,6.240750,-0.044885,-3.178388,-0.045924,-3.035726
8.200000,1.363280,6.314000,-0.045443,-3.215694,-0.046508,-3.069564
8.300000,1.380010,6.413840,-0.046000,-3.266542,-0.047092,-3.116280
8.400000,1.396580,6.487410,-0.046553,-3.304011,-0.047671,-3.150200
8.500000,1.413200,6.579470,-0.047107,-3.350897,-0.048252,-3.193047
8.600000,1.429920,6.647890,-0.047664,-3.385743,-0.048837,-3.224365
8.700000,1.446630,6.768350,-0.048221,-3.447092,-0.049422,-3.280870
8.800000,1.463230,6.823110,-0.048774,-3.474981,-0.050004,-3.305491
8.900000,1.479870,6.884940,-0.049329,-3.506471,-0.050587,-3.333500
9.000000,1.496570,7.004180,-0.049886,-3.567200,-0.051173,-3.389247
9.100000,1.513220,7.065640,-0.050441,-3.598501,-0.051757,-3.416990
9.200000,1.529930,7.139450,-0.050998,-3.636092,-0.052344,-3.450660
9.300000,1.546560,7.272030,-0.051552,-3.703614,-0.052928,-3.512686
9.400000,1.563190,7.335090,-0.052106,-3.735731,-0.053513,-3.541075
9.500000,1.579880,7.419170,-0.052663,-3.778552,-0.054100,-3.579564
9.600000,1.596570,7.497900,-0.053219,-3.818649,-0.054687,-3.615424
9.700000,1.613230,7.593530,-0.053774,-3.867353,-0.055274,-3.659389
9.800000,1.629850,7.675150,-0.054328,-3.908922,-0.055860,-3.696557
9.900000,1.646540,7.775120,-0.054885,-3.959836,-0.056448,-3.742502
10.000000,1.663240,7.832250,-0.055441,-3.988932,-0.057037,-3.767780
10.100000,1.679900,7.936810,-0.055997,-4.042184,-0.057626,-3.815835
10.200000,1.696530,8.064200,-0.056551,-4.107063,-0.058213,-3.874805
10.300000,1.713230,8.138860,-0.057108,-4.145087,-0.058803,-3.908371
10.400000,1.729910,8.195880,-0.057664,-4.174127,-0.059393,-3.933432
10.500000,1.746650,8.275790,-0.058222,-4.214825,-0.059985,-3.969431
10.600000,1.763270,8.420020,-0.058776,-4.288281,-0.060574,-4.036234
10.700000,1.779910,8.491130,-0.059330,-4.324497,-0.061163,-4.067923
10.800000,1.796600,8.587060,-0.059887,-4.373354,-0.061755,-4.111448
10.900000,1.813320,8.637050,-0.060444,-4.398813,-0.062348,-4.132932
11.000000,1.829940,8.754030,-0.060998,-4.458391,-0.062938,-4.186438
11.100000,1.846530,8.858000,-0.061551,-4.511342,-0.063527,-4.233665
11.200000,1.863260,8.853740,-0.062109,-4.509173,-0.064121,-4.229114
11.300000,1.879920,8.979030,-0.062664,-4.572982,-0.064713,-4.286421
11.400000,1.896600,9.081370,-0.063220,-4.625104,-0.065307,-4.332705
11.500000,1.913220,9.176070,-0.063774,-4.673334,-0.065898,-4.375297
11.600000,1.929920,9.296150,-0.064331,-4.734490,-0.066493,-4.429917
11.700000,1.946590,9.350650,-0.064886,-4.762247,-0.067087,-4.453242
11.800000,1.963290,9.427360,-0.065443,-4.801315,-0.067683,-4.487103
11.900000,1.979970,9.531750,-0.065999,-4.854480,-0.068278,-4.534090
12.000000,1.996590,9.613510,-0.066553,-4.896120,-0.068871,-4.570269
12.100000,2.013290,9.669310,-0.067110,-4.924539,-0.069468,-4.594055
12.200000,2.029920,9.777680,-0.067664,-4.979732,-0.070062,-4.642783
12.300000,2.046610,9.912180,-0.068220,-5.048232,-0.070659,-4.703840
12.400000,2.063190,9.968530,-0.068773,-5.076931,-0.071252,-4.727775
12.500000,2.079930,10.047610,-0.069331,-5.117206,-0.071852,-4.762425
12.600000,2.096610,10.123290,-0.069887,-5.155749,-0.072449,-4.795429
12.700000,2.113250,10.226190,-0.070442,-5.208156,-0.073046,-4.841285
12.800000,2.129850,10.331700,-0.070995,-5.261892,-0.073641,-4.888324
12.900000,2.146530,10.404460,-0.071551,-5.298948,-0.074240,-4.919803
13.000000,2.163250,10.504280,-0.072108,-5.349786,-0.074840,-4.964022
13.100000,2.179920,10.557920,-0.072664,-5.377105,-0.075439,-4.986383
13.200000,2.196590,10.707350,-0.073220,-5.453209,-0.076039,-5.053926
13.300000,2.213210,10.795180,-0.073774,-5.497940,-0.076637,-5.092337
13.400000,2.229890,10.808310,-0.074330,-5.504627,-0.077237,-5.095470
13.500000,2.246580,10.927800,-0.074886,-5.565483,-0.077838,-5.148706
13.600000,2.263300,11.047540,-0.075443,-5.626466,-0.078441,-5.201987
13.700000,2.279910,11.156130,-0.075997,-5.681770,-0.079040,-5.249973
13.800000,2.296590,11.253880,-0.076553,-5.731554,-0.079642,-5.292786
13.900000,2.313260,11.318570,-0.077109,-5.764500,-0.080244,-5.320007
14.000000,2.329990,11.434280,-0.077666,-5.823431,-0.080848,-5.371146
14.100000,2.346580,11.526280,-0.078219,-5.870286,-0.081448,-5.411116
14.200000,2.363250,11.605490,-0.078775,-5.910628,-0.082051,-5.445018
14.300000,2.379930,11.700260,-0.079331,-5.958893,-0.082655,-5.486169
14.400000,2.396550,11.816900,-0.079885,-6.018298,-0.083257,-5.537526
14.500000,2.413200,11.899710,-0.080440,-6.060473,-0.083860,-5.572968
14.600000,2.429850,12.020810,-0.080995,-6.122148,-0.084464,-5.626285
14.700000,2.446590,12.097250,-0.081553,-6.161079,-0.085071,-5.658624
14.800000,2.463260,12.211900,-0.082109,-6.219470,-0.085676,-5.708797
14.900000,2.479960,12.323300,-0.082665,-6.276205,-0.086283,-5.757381
15.000000,2.496580,12.366870,-0.083219,-6.298395,-0.086887,-5.774247
15.100000,2.513250,12.460120,-0.083775,-6.345887,-0.087493,-5.814260
15.200000,2.529970,12.542070,-0.084332,-6.387624,-0.088102,-5.848941
15.300000,2.546660,12.640450,-0.084889,-6.437728,-0.088710,-5.891238
15.400000,2.563260,12.745590,-0.085442,-6.491276,-0.089314,-5.936648
15.500000,2.579890,12.862200,-0.085996,-6.550665,-0.089921,-5.987332
15.600000,2.596610,12.911140,-0.086554,-6.575590,-0.090531,-6.006448
15.700000,2.613260,13.037570,-0.087109,-6.639980,-0.091138,-6.061580
15.800000,2.629920,13.129020,-0.087664,-6.686555,-0.091747,-6.100385
15.900000,2.646570,13.194840,-0.088219,-6.720077,-0.092355,-6.127238
16.000000,2.663260,13.292240,-0.088775,-6.769682,-0.092966,-6.168701
16.100000,2.679930,13.389360,-0.089331,-6.819145,-0.093576,-6.209984
16.200000,2.696620,13.491010,-0.089887,-6.870915,-0.094187,-6.253307
16.300000,2.713240,13.608560,-0.090441,-6.930783,-0.094796,-6.303953
16.400000,2.729830,13.659640,-0.090994,-6.956798,-0.095404,-6.323768
16.500000,2.746570,13.799530,-0.091552,-7.028043,-0.096018,-6.384609
16.600000,2.763260,13.886030,-0.092109,-7.072097,-0.096631,-6.420696
16.700000,2.779880,13.964300,-0.092663,-7.111960,-0.097241,-6.452946
16.800000,2.796540,14.103450,-0.093218,-7.182828,-0.097853,-6.513259
16.900000,2.813240,14.175690,-0.093775,-7.219620,-0.098467,-6.542602
17.000000,2.829910,14.252490,-0.094330,-7.258734,-0.099081,-6.574015
17.100000,2.846570,14.383080,-0.094886,-7.325242,-0.099694,-6.630182
17.200000,2.863230,14.467740,-0.095441,-7.368359,-0.100308,-6.665116
17.300000,2.879920,14.539390,-0.095997,-7.404851,-0.100923,-6.694005
17.400000,2.896630,14.683940,-0.096554,-7.478469,-0.101539,-6.756391
17.500000,2.913300,14.743610,-0.097110,-7.508859,-0.102155,-6.779674
17.600000,2.929920,14.862570,-0.097664,-7.569445,-0.102768,-6.830182
17.700000,2.946560,14.950910,-0.098219,-7.614436,-0.103383,-6.866556
17.800000,2.963280,15.041890,-0.098776,-7.660772,-0.104001,-6.904071
17.900000,2.979970,15.136000,-0.099332,-7.708701,-0.104619,-6.942978
18.000000,2.996590,15.287580,-0.099886,-7.785901,-0.105234,-7.008196
18.100000,3.013200,15.356860,-0.100440,-7.821185,-0.105850,-7.035625
18.200000,3.029930,15.462040,-0.100998,-7.874752,-0.106470,-7.079421
18.300000,3.046610,15.549410,-0.101554,-7.919249,-0.107088,-7.115021
18.400000,3.063280,15.645030,-0.102109,-7.967948,-0.107707,-7.154346
18.500000,3.079940,15.726260,-0.102665,-8.009318,-0.108326,-7.187044
18.600000,3.096600,15.823360,-0.103220,-8.058771,-0.108945,-7.226945
18.700000,3.113290,15.916200,-0.103776,-8.106054,-0.109565,-7.264838
18.800000,3.129950,16.034440,-0.104332,-8.166273,-0.110185,-7.314272
18.900000,3.146610,16.120220,-0.104887,-8.209961,-0.110805,-7.348842
19.000000,3.163250,16.273920,-0.105442,-8.288239,-0.111425,-7.414314
19.100000,3.179930,16.374270,-0.105998,-8.339347,-0.112047,-7.455396
19.200000,3.196610,16.453410,-0.106554,-8.379653,-0.112669,-7.486770
19.300000,3.213230,16.553320,-0.107108,-8.430537,-0.113289,-7.527562
19.400000,3.229930,16.645570,-0.107664,-8.477519,-0.113913,-7.564793
19.500000,3.246620,16.739120,-0.108221,-8.525164,-0.114537,-7.602565
19.600000,3.263300,16.802640,-0.108777,-8.557514,-0.115160,-7.626656
19.700000,3.279940,16.952490,-0.109331,-8.633832,-0.115783,-7.689884
19.800000,3.296520,17.016450,-0.109884,-8.666407,-0.116403,-7.714107
19.900000,3.313190,17.124270,-0.110440,-8.721319,-0.117028,-7.758140
20.000000,3.329910,17.219930,-0.110997,-8.770038,-0.117655,-7.796590
20.100000,3.346640,17.351630,-0.111555,-8.837113,-0.118282,-7.851291
20.200000,3.363240,17.448730,-0.112108,-8.886565,-0.118905,-7.890310
20.300000,3.379910,17.523520,-0.112664,-8.924655,-0.119531,-7.919171
20.400000,3.396580,17.643130,-0.113219,-8.985572,-0.120158,-7.968232
20.500000,3.413310,17.767650,-0.113777,-9.048990,-0.120787,-8.019423
20.600000,3.429960,17.825200,-0.114332,-9.078300,-0.121413,-8.040360
20.700000,3.446600,17.957830,-0.114887,-9.145848,-0.122040,-8.095112
20.800000,3.463260,18.037060,-0.115442,-9.186199,-0.122667,-8.125726
20.900000,3.479970,18.148340,-0.115999,-9.242874,-0.123297,-8.170710
21.000000,3.496610,18.241310,-0.116554,-9.290223,-0.123925,-8.207413
21.100000,3.513210,18.316310,-0.117107,-9.328420,-0.124551,-8.235997
21.200000,3.529930,18.452570,-0.117664,-9.397817,-0.125183,-8.292029
21.300000,3.546570,18.569600,-0.118219,-9.457420,-0.125812,-8.339373
21.400000,3.563250,18.637900,-0.118775,-9.492205,-0.126442,-8.364768
21.500000,3.579890,18.759750,-0.119330,-9.554262,-0.127072,-8.414155
21.600000,3.596550,18.869800,-0.119885,-9.610310,-0.127703,-8.458178
21.700000,3.613220,18.973710,-0.120441,-9.663231,-0.128334,-8.499385
21.800000,3.629940,19.080550,-0.120998,-9.717644,-0.128968,-8.541829
21.900000,3.646600,19.114400,-0.121553,-9.734884,-0.129600,-8.551576
22.000000,3.663280,19.284560,-0.122109,-9.821546,-0.130233,-8.622243
22.100000,3.679980,19.396520,-0.122666,-9.878567,-0.130868,-8.666802
22.200000,3.696630,19.440240,-0.123221,-9.900833,-0.131500,-8.680842
22.300000,3.713290,19.619210,-0.123776,-9.991982,-0.132134,-8.755211
22.400000,3.729870,19.674910,-0.124329,-10.020349,-0.132765,-8.774529
22.500000,3.746520,19.825410,-0.124884,-10.096998,-0.133399,-8.836045
22.600000,3.763200,19.909950,-0.125440,-10.140054,-0.134034,-8.868086
22.700000,3.779900,20.016410,-0.125997,-10.194274,-0.134671,-8.909829
22.800000,3.796530,20.102980,-0.126551,-10.238364,-0.135306,-8.942688
22.900000,3.813270,20.248100,-0.127109,-10.312273,-0.135945,-9.001490
23.000000,3.829950,20.286400,-0.127665,-10.331779,-0.136582,-9.012772
23.100000,3.846600,20.413350,-0.128220,-10.396434,-0.137218,-9.063403
23.200000,3.863320,20.509940,-0.128777,-10.445627,-0.137858,-9.100467
23.300000,3.879860,20.602510,-0.129329,-10.492772,-0.138491,-9.135756
23.400000,3.896540,20.750630,-0.129885,-10.568209,-0.139130,-9.195561
23.500000,3.913220,20.817030,-0.130441,-10.602026,-0.139769,-9.219091
23.600000,3.929910,20.967310,-0.130997,-10.678563,-0.140409,-9.279704
23.700000,3.946530,21.043710,-0.131551,-10.717473,-0.141046,-9.307579
23.800000,3.963240,21.154490,-0.132108,-10.773893,-0.141688,-9.350576
23.900000,3.979880,21.226730,-0.132663,-10.810685,-0.142327,-9.376511
24.000000,3.996570,21.360280,-0.133219,-10.878701,-0.142969,-9.429452
24.100000,4.013250,21.493310,-0.133775,-10.946453,-0.143611,-9.482091
24.200000,4.029900,21.605430,-0.134330,-11.003555,-0.144252,-9.525448
24.300000,4.046580,21.661270,-0.134886,-11.031994,-0.144894,-9.543933
24.400000,4.063290,21.778540,-0.135443,-11.091719,-0.145538,-9.589424
24.500000,4.079970,21.888540,-0.135999,-11.147742,-0.146181,-9.631660
24.600000,4.096550,21.987180,-0.136552,-11.197979,-0.146821,-9.668876
24.700000,4.113240,22.099720,-0.137108,-11.255295,-0.147466,-9.712104
24.800000,4.129930,22.212660,-0.137664,-11.312815,-0.148111,-9.755444
24.900000,4.146620,22.322270,-0.138221,-11.368639,-0.148756,-9.797258
25.000000,4.163210,22.429430,-0.138774,-11.423215,-0.149398,-9.837973
25.100000,4.179850,22.558380,-0.139328,-11.488889,-0.150042,-9.888161
25.200000,4.196570,22.607440,-0.139886,-11.513875,-0.150690,-9.903249
25.300000,4.213250,22.747190,-0.140442,-11.585049,-0.151337,-9.958025
25.400000,4.229900,22.880810,-0.140997,-11.653101,-0.151982,-10.010052
25.500000,4.246560,22.949430,-0.141552,-11.688049,-0.152629,-10.033582
25.600000,4.263250,23.039760,-0.142108,-11.734053,-0.153277,-10.066547
25.700000,4.279930,23.213530,-0.142664,-11.822554,-0.153926,-10.135897
25.800000,4.296620,23.224080,-0.143221,-11.827927,-0.154575,-10.133923
25.900000,4.313220,23.407460,-0.143774,-11.921321,-0.155221,-10.207345
26.000000,4.329890,23.516170,-0.144330,-11.976687,-0.155870,-10.248096
26.100000,4.346570,23.600250,-0.144886,-12.019509,-0.156520,-10.278054
26.200000,4.363260,23.698370,-0.145442,-12.069481,-0.157171,-10.314071
26.300000,4.379880,23.839170,-0.145996,-12.141190,-0.157819,-10.368624
26.400000,4.396580,23.935500,-0.146553,-12.190250,-0.158471,-10.403736
26.500000,4.413310,24.058060,-0.147110,-12.252669,-0.159125,-10.450175
26.600000,4.429990,24.132780,-0.147666,-12.290724,-0.159777,-10.475798
26.700000,4.446610,24.259320,-0.148220,-12.355170,-0.160427,-10.523883
26.800000,4.463180,24.354440,-0.148773,-12.403614,-0.161076,-10.558296
26.900000,4.479880,24.493120,-0.149329,-12.474244,-0.161730,-10.611473
27.000000,4.496530,24.566510,-0.149884,-12.511621,-0.162383,-10.636325
27.100000,4.513270,24.680430,-0.150442,-12.569640,-0.163039,-10.678634
27.200000,4.529880,24.779330,-0.150996,-12.620009,-0.163691,-10.714438
27.300000,4.546530,24.912450,-0.151551,-12.687807,-0.164345,-10.764957
27.400000,4.563240,24.986270,-0.152108,-12.725403,-0.165002,-10.789767
27.500000,4.579960,25.124740,-0.152665,-12.795925,-0.165660,-10.842431
27.600000,4.596590,25.211630,-0.153220,-12.840178,-0.166314,-10.872810
27.700000,4.613220,25.304910,-0.153774,-12.887685,-0.166969,-10.905894
27.800000,4.629950,25.406980,-0.154332,-12.939669,-0.167628,-10.942668
27.900000,4.646610,25.548030,-0.154887,-13.011505,-0.168285,-10.996192
28.000000,4.663270,25.646470,-0.155442,-13.061640,-0.168942,-11.031308
28.100000,4.679920,25.747760,-0.155997,-13.113226,-0.169600,-11.067598
28.200000,4.696600,25.900040,-0.156553,-13.190782,-0.170259,-11.125721
28.300000,4.713270,25.954900,-0.157109,-13.218722,-0.170918,-11.141942
28.400000,4.729970,26.133090,-0.157666,-13.309473,-0.171578,-11.211026
28.500000,4.746600,26.227290,-0.158220,-13.357449,-0.172237,-11.244034
28.600000,4.763240,26.327810,-0.158775,-13.408644,-0.172896,-11.279691
28.700000,4.779980,26.414590,-0.159333,-13.452840,-0.173559,-11.309363
28.800000,4.796650,26.554230,-0.159888,-13.523958,-0.174220,-11.361635
28.900000,4.813270,26.648640,-0.160442,-13.572041,-0.174880,-11.394511
29.000000,4.829930,26.762160,-0.160998,-13.629856,-0.175542,-11.435481
29.100000,4.846640,26.848570,-0.161555,-13.673864,-0.176206,-11.464788
29.200000,4.863270,27.009410,-0.162109,-13.755780,-0.176867,-11.525844
29.300000,4.879900,27.068220,-0.162663,-13.785731,-0.177529,-11.543298
29.400000,4.896530,27.202630,-0.163218,-13.854186,-0.178191,-11.592938
29.500000,4.913230,27.285570,-0.163774,-13.896427,-0.178857,-11.620549
29.600000,4.929940,27.436860,-0.164331,-13.973478,-0.179523,-11.677198
29.700000,4.946590,27.553630,-0.164886,-14.032949,-0.180187,-11.719107
29.800000,4.963240,27.630950,-0.165441,-14.072327,-0.180852,-11.744183
29.900000,4.979890,27.784310,-0.165996,-14.150433,-0.181517,-11.801513
30.000000,4.996630,27.858660,-0.166554,-14.188299,-0.182187,-11.825176
30.100000,5.013310,28.014750,-0.167110,-14.267795,-0.182854,-11.883499
30.200000,5.030000,28.079920,-0.167667,-14.300986,-0.183522,-11.903187
30.300000,5.046510,28.236580,-0.168217,-14.380772,-0.184184,-11.961682
30.400000,5.063230,28.299060,-0.168774,-14.412593,-0.184854,-11.980117
30.500000,5.079890,28.419730,-0.169330,-14.474050,-0.185522,-12.023164
30.600000,5.096570,28.526530,-0.169886,-14.528442,-0.186192,-12.060268
30.700000,5.113240,28.665560,-0.170441,-14.599250,-0.186861,-12.110934
30.800000,5.129870,28.762400,-0.170996,-14.648570,-0.187530,-12.143728
30.900000,5.146550,28.896020,-0.171552,-14.716622,-0.188201,-12.191961
31.000000,5.163230,28.992240,-0.172108,-14.765627,-0.188872,-12.224349
31.100000,5.179860,29.109260,-0.172662,-14.825224,-0.189542,-12.265471
31.200000,5.196530,29.190070,-0.173218,-14.866381,-0.190214,-12.291261
31.300000,5.213250,29.350770,-0.173775,-14.948224,-0.190888,-12.350597
31.400000,5.229960,29.404570,-0.174332,-14.975625,-0.191563,-12.364894
31.500000,5.246570,29.557800,-0.174886,-15.053664,-0.192233,-12.420994
31.600000,5.263220,29.634250,-0.175441,-15.092600,-0.192906,-12.444744
31.700000,5.279910,29.768690,-0.175997,-15.161069,-0.193581,-12.492767
31.800000,5.296610,29.897510,-0.176554,-15.226677,-0.194257,-12.538351
31.900000,5.313280,29.999380,-0.177109,-15.278559,-0.194932,-12.572583
32.000000,5.329920,30.103030,-0.177664,-15.331347,-0.195606,-12.607519
32.100000,5.346560,30.231060,-0.178219,-15.396552,-0.196281,-12.652599
32.200000,5.363250,30.356520,-0.178775,-15.460449,-0.196958,-12.696507
32.300000,5.379990,30.461880,-0.179333,-15.514108,-0.197638,-12.731917
32.400000,5.396580,30.608990,-0.179886,-15.589031,-0.198312,-12.784782
32.500000,5.413240,30.681930,-0.180441,-15.626179,-0.198989,-12.806570
32.600000,5.429930,30.807990,-0.180998,-15.690380,-0.199668,-12.850458
32.700000,5.446640,30.954930,-0.181555,-15.765216,-0.200349,-12.902968
32.800000,5.463260,30.996120,-0.182109,-15.786194,-0.201026,-12.911391
32.900000,5.479890,31.150930,-0.182663,-15.865038,-0.201704,-12.967083
33.000000,5.496550,31.280160,-0.183218,-15.930855,-0.202383,-13.012030
33.100000,5.513240,31.388390,-0.183775,-15.985976,-0.203065,-13.048158
33.200000,5.529900,31.508000,-0.184330,-16.046893,-0.203745,-13.088969
33.300000,5.546540,31.618030,-0.184885,-16.102930,-0.204426,-13.125746
33.400000,5.563280,31.749930,-0.185443,-16.170107,-0.205110,-13.171479
33.500000,5.579930,31.856250,-0.185998,-16.224255,-0.205792,-13.206581
33.600000,5.596590,31.957200,-0.186553,-16.275668,-0.206475,-13.239394
33.700000,5.613210,32.065410,-0.187107,-16.330779,-0.207156,-13.275176
33.800000,5.629870,32.249980,-0.187662,-16.424780,-0.207839,-13.342467
33.900000,5.646580,32.248320,-0.188219,-16.423935,-0.208525,-13.332633
34.000000,5.663280,32.436170,-0.188776,-16.519606,-0.209211,-13.401101
34.100000,5.679930,32.562500,-0.189331,-16.583945,-0.209895,-13.444090
34.200000,5.696560,32.651280,-0.189885,-16.629160,-0.210579,-13.471527
34.300000,5.713250,32.770110,-0.190442,-16.689680,-0.211266,-13.511270
34.400000,5.729920,32.900090,-0.190997,-16.755878,-0.211953,-13.555550
34.500000,5.746610,33.019790,-0.191554,-16.816841,-0.212641,-13.595513
34.600000,5.763210,33.103970,-0.192107,-16.859713,-0.213326,-13.620844
34.700000,5.779930,33.243830,-0.192664,-16.930944,-0.214016,-13.668955
34.800000,5.796600,33.384990,-0.193220,-17.002836,-0.214704,-13.717548
34.900000,5.813290,33.474200,-0.193776,-17.048270,-0.215394,-13.744719
35.000000,5.829930,33.609100,-0.194331,-17.116974,-0.216082,-13.790615
35.100000,5.846560,33.707600,-0.194885,-17.167140,-0.216771,-13.821516
35.200000,5.863210,33.812330,-0.195440,-17.220478,-0.217460,-13.854902
35.300000,5.879900,33.959630,-0.195997,-17.295498,-0.218152,-13.905638
35.400000,5.896580,34.079690,-0.196553,-17.356644,-0.218844,-13.945149
35.500000,5.913220,34.169940,-0.197107,-17.402608,-0.219534,-13.972426
35.600000,5.929900,34.341370,-0.197663,-17.489916,-0.220227,-14.032801
35.700000,5.946580,34.406480,-0.198219,-17.523076,-0.220920,-14.049664
35.800000,5.963280,34.527430,-0.198776,-17.584676,-0.221615,-14.089264
35.900000,5.979890,34.698080,-0.199330,-17.671587,-0.222306,-14.149115
36.000000,5.996560,34.789120,-0.199885,-17.717953,-0.223000,-14.176394
36.100000,6.013270,34.909870,-0.200442,-17.779451,-0.223697,-14.215696
36.200000,6.029950,35.062610,-0.200998,-17.857241,-0.224392,-14.267965
36.300000,6.046580,35.112720,-0.201553,-17.882761,-0.225086,-14.278443
36.400000,6.063240,35.291610,-0.202108,-17.973869,-0.225782,-14.341207
36.500000,6.079900,35.384610,-0.202663,-18.021234,-0.226478,-14.368991
36.600000,6.096600,35.549420,-0.203220,-18.105171,-0.227177,-14.425838
36.700000,6.113310,35.597560,-0.203777,-18.129688,-0.227876,-14.435275
36.800000,6.129890,35.754780,-0.204330,-18.209760,-0.228570,-14.488966
36.900000,6.146590,35.877490,-0.204886,-18.272256,-0.229270,-14.528520
37.000000,6.163300,36.013000,-0.205443,-18.341270,-0.229971,-14.573179
37.100000,6.179990,36.130620,-0.206000,-18.401174,-0.230671,-14.610538
37.200000,6.196580,36.243600,-0.206553,-18.458714,-0.231368,-14.646017
37.300000,6.213210,36.344490,-0.207107,-18.510097,-0.232067,-14.676526
37.400000,6.229880,36.480440,-0.207663,-18.579336,-0.232768,-14.721101
37.500000,6.246500,36.620980,-0.208217,-18.650912,-0.233467,-14.767481
37.600000,6.263210,36.759100,-0.208774,-18.721256,-0.234171,-14.812751
37.700000,6.279880,36.875320,-0.209329,-18.780446,-0.234874,-14.849148
37.800000,6.296570,36.953160,-0.209886,-18.820090,-0.235578,-14.870023
37.900000,6.313230,37.120310,-0.210441,-18.905219,-0.236281,-14.926786
38.000000,6.329930,37.222150,-0.210998,-18.957085,-0.236986,-14.957185
38.100000,6.346540,37.353780,-0.211551,-19.024124,-0.237688,-14.999545
38.200000,6.363260,37.505340,-0.212109,-19.101313,-0.238395,-15.049759
38.300000,6.379980,37.586720,-0.212666,-19.142759,-0.239103,-15.071745
38.400000,6.396660,37.725880,-0.213222,-19.213633,-0.239809,-15.116864
38.500000,6.413240,37.834570,-0.213775,-19.268988,-0.240512,-15.149767
38.600000,6.429900,37.970660,-0.214330,-19.338298,-0.241218,-15.193521
38.700000,6.446600,38.117730,-0.214887,-19.413200,-0.241927,-15.241563
38.800000,6.463270,38.212390,-0.215442,-19.461410,-0.242635,-15.268599
38.900000,6.479930,38.353730,-0.215998,-19.533394,-0.243343,-15.314227
39.000000,6.496530,38.455060,-0.216551,-19.585001,-0.244049,-15.343850
39.100000,6.513240,38.566650,-0.217108,-19.641834,-0.244761,-15.377434
39.200000,6.529940,38.705970,-0.217665,-19.712789,-0.245472,-15.422011
39.300000,6.546640,38.877330,-0.218221,-19.800062,-0.246184,-15.479266
39.400000,6.563270,38.980180,-0.218776,-19.852443,-0.246893,-15.509211
39.500000,6.579890,39.082060,-0.219330,-19.904330,-0.247602,-15.538720
39.600000,6.596590,39.220000,-0.219886,-19.974582,-0.248316,-15.582444
39.700000,6.613290,39.365860,-0.220443,-20.048868,-0.249029,-15.629235
39.800000,6.629890,39.475160,-0.220996,-20.104534,-0.249740,-15.661506
39.900000,6.646550,39.601140,-0.221552,-20.168695,-0.250453,-15.700287
40.000000,6.663250,39.743090,-0.222108,-20.240990,-0.251168,-15.745297
40.100000,6.679920,39.837040,-0.222664,-20.288838,-0.251883,-15.771244
40.200000,6.696590,39.973810,-0.223220,-20.358494,-0.252598,-15.814078
40.300000,6.713270,40.097120,-0.223776,-20.421296,-0.253314,-15.851507
40.400000,6.729980,40.223560,-0.224333,-20.485691,-0.254032,-15.890081
40.500000,6.746630,40.367240,-0.224888,-20.558867,-0.254747,-15.935431
40.600000,6.763310,40.470220,-0.225444,-20.611314,-0.255465,-15.964624
40.700000,6.779870,40.631570,-0.225996,-20.693489,-0.256178,-16.016850
40.800000,6.796540,40.756510,-0.226551,-20.757120,-0.256896,-16.054567
40.900000,6.813250,40.883310,-0.227108,-20.821699,-0.257616,-16.092917
41.000000,6.829890,41.002730,-0.227663,-20.882519,-0.258334,-16.128342
41.100000,6.846530,41.111400,-0.228218,-20.937864,-0.259053,-16.159474
41.200000,6.863230,41.232860,-0.228774,-20.999723,-0.259774,-16.195525
41.300000,6.879920,41.391610,-0.229331,-21.080574,-0.260496,-16.246152
41.400000,6.896590,41.523940,-0.229886,-21.147969,-0.261217,-16.286340
41.500000,6.913220,41.662620,-0.230441,-21.218598,-0.261937,-16.328970
41.600000,6.929880,41.815280,-0.230996,-21.296347,-0.262659,-16.376976
41.700000,6.946540,41.890940,-0.231551,-21.334881,-0.263382,-16.394761
41.800000,6.963240,42.050240,-0.232108,-21.416011,-0.264106,-16.445184
41.900000,6.979940,42.171080,-0.232665,-21.477555,-0.264831,-16.480487
42.000000,6.996590,42.317930,-0.233220,-21.552345,-0.265555,-16.525914
42.100000,7.013200,42.403910,-0.233773,-21.596134,-0.266277,-16.547534
42.200000,7.029900,42.582810,-0.234330,-21.687247,-0.267004,-16.605274
42.300000,7.046590,42.684590,-0.234886,-21.739083,-0.267731,-16.632870
42.400000,7.063220,42.824520,-0.235441,-21.810349,-0.268456,-16.675306
42.500000,7.079860,42.966620,-0.235995,-21.882720,-0.269181,-16.718500
42.600000,7.096580,43.093210,-0.236553,-21.947192,-0.269911,-16.755525
42.700000,7.113260,43.203240,-0.237109,-22.003229,-0.270640,-16.786073
42.800000,7.129920,43.331250,-0.237664,-22.068424,-0.271368,-16.823554
42.900000,7.146570,43.501290,-0.238219,-22.155025,-0.272096,-16.877277
43.000000,7.163240,43.615540,-0.238775,-22.213212,-0.272826,-16.909260
43.100000,7.179910,43.731780,-0.239330,-22.272413,-0.273556,-16.941949
43.200000,7.196600,43.858500,-0.239887,-22.336951,-0.274288,-16.978614
43.300000,7.213190,44.008000,-0.240440,-22.413090,-0.275016,-17.024094
43.400000,7.229840,44.127480,-0.240995,-22.473941,-0.275746,-17.057841
43.500000,7.246580,44.283280,-0.241553,-22.553289,-0.276482,-17.105482
43.600000,7.263300,44.441470,-0.242110,-22.633855,-0.277217,-17.153972
43.700000,7.279920,44.545780,-0.242664,-22.686979,-0.277948,-17.181666
43.800000,7.296590,44.678830,-0.243220,-22.754741,-0.278682,-17.220341
43.900000,7.313290,44.802160,-0.243776,-22.817553,-0.279418,-17.255173
44.000000,7.329990,44.948910,-0.244333,-22.892292,-0.280154,-17.298950
44.100000,7.346620,45.026750,-0.244887,-22.931935,-0.280888,-17.316195
44.200000,7.363210,45.204590,-0.245440,-23.022509,-0.281621,-17.371856
44.300000,7.379850,45.306210,-0.245995,-23.074263,-0.282356,-17.398110
44.400000,7.396530,45.487400,-0.246551,-23.166543,-0.283094,-17.454808
44.500000,7.413250,45.566410,-0.247108,-23.206782,-0.283834,-17.472193
44.600000,7.429890,45.725030,-0.247663,-23.287567,-0.284571,-17.520098
44.700000,7.446600,45.863360,-0.248220,-23.358017,-0.285312,-17.560090
44.800000,7.463250,46.011560,-0.248775,-23.433495,-0.286050,-17.603827
44.900000,7.479990,46.161980,-0.249333,-23.510103,-0.286793,-17.648259
45.000000,7.496580,46.253860,-0.249886,-23.556897,-0.287530,-17.670359
45.100000,7.513240,46.383450,-0.250441,-23.622897,-0.288271,-17.706747
45.200000,7.529940,46.540260,-0.250998,-23.702760,-0.289014,-17.753414
45.300000,7.546640,46.672570,-0.251555,-23.770145,-0.289757,-17.790654
45.400000,7.563300,46.795810,-0.252110,-23.832910,-0.290499,-17.824395
45.500000,7.579900,46.956110,-0.252663,-23.914550,-0.291240,-17.872220
45.600000,7.596590,47.070360,-0.253220,-23.972737,-0.291984,-17.902369
45.700000,7.613230,47.253570,-0.253774,-24.066046,-0.292727,-17.958701
45.800000,7.629900,47.384550,-0.254330,-24.132753,-0.293472,-17.995070
45.900000,7.646520,47.467430,-0.254884,-24.174964,-0.294215,-18.013152
46.000000,7.663220,47.644930,-0.255441,-24.265364,-0.294963,-18.067003
46.100000,7.679910,47.766720,-0.255997,-24.327391,-0.295710,-18.099652
46.200000,7.696600,47.929500,-0.256553,-24.410294,-0.296458,-18.147752
46.300000,7.713300,48.067850,-0.257110,-24.480755,-0.297207,-18.186508
46.400000,7.729940,48.182280,-0.257665,-24.539034,-0.297954,-18.216192
46.500000,7.746600,48.340080,-0.258220,-24.619401,-0.298703,-18.262179
46.600000,7.763290,48.478340,-0.258776,-24.689816,-0.299453,-18.300676
46.700000,7.779960,48.599480,-0.259332,-24.751512,-0.300203,-18.332653
46.800000,7.796590,48.772450,-0.259886,-24.839605,-0.300952,-18.384131
46.900000,7.813250,48.892830,-0.260442,-24.900914,-0.301702,-18.415678
47.000000,7.829940,49.016030,-0.260998,-24.963659,-0.302455,-18.448194
47.100000,7.846600,49.139950,-0.261553,-25.026771,-0.303206,-18.480936
47.200000,7.863270,49.306060,-0.262109,-25.111370,-0.303959,-18.529454
47.300000,7.879910,49.446190,-0.262664,-25.182738,-0.304711,-18.568148
47.400000,7.896580,49.610030,-0.263219,-25.266181,-0.305465,-18.615634
47.500000,7.913290,49.701180,-0.263776,-25.312603,-0.306221,-18.635737
47.600000,7.929940,49.878660,-0.264331,-25.402993,-0.306975,-18.688186
47.700000,7.946490,50.020170,-0.264883,-25.475063,-0.307726,-18.727152
47.800000,7.963220,50.147590,-0.265441,-25.539958,-0.308485,-18.760614
47.900000,7.979910,50.263070,-0.265997,-25.598771,-0.309242,-18.789575
48.000000,7.996570,50.440000,-0.266552,-25.688881,-0.309999,-18.841450
48.100000,8.013200,50.584460,-0.267107,-25.762454,-0.310755,-18.881131
48.200000,8.029870,50.704690,-0.267662,-25.823687,-0.311514,-18.911658
48.300000,8.046590,50.885360,-0.268220,-25.915701,-0.312275,-18.964600
48.400000,8.063260,51.008140,-0.268775,-25.978232,-0.313035,-18.995924
48.500000,8.079900,51.143520,-0.269330,-26.047181,-0.313793,-19.031894
48.600000,8.096550,51.308440,-0.269885,-26.131174,-0.314553,-19.078762
48.700000,8.113260,51.409040,-0.270442,-26.182409,-0.315316,-19.101586
48.800000,8.129940,51.576440,-0.270998,-26.267665,-0.316079,-19.149180
48.900000,8.146650,51.699920,-0.271555,-26.330553,-0.316843,-19.180360
49.000000,8.163250,51.822140,-0.272108,-26.392799,-0.317603,-19.211099
49.100000,8.179910,52.027020,-0.272664,-26.497144,-0.318366,-19.272335
49.200000,8.196580,52.156400,-0.273219,-26.563036,-0.319131,-19.305501
49.300000,8.213260,52.301440,-0.273775,-26.636905,-0.319896,-19.344377
49.400000,8.229860,52.479880,-0.274329,-26.727783,-0.320658,-19.395586
49.500000,8.246550,52.626760,-0.274885,-26.802589,-0.321425,-19.434959
49.600000,8.263260,52.711750,-0.275442,-26.845874,-0.322193,-19.451393
49.700000,8.279910,52.885540,-0.275997,-26.934384,-0.322960,-19.500575
49.800000,8.296550,53.030460,-0.276552,-27.008191,-0.323726,-19.539031
49.900000,8.313230,53.158310,-0.277108,-27.073305,-0.324495,-19.571085
50.000000,8.329900,53.345090,-0.277663,-27.168431,-0.325264,-19.624754
50.100000,8.346600,53.485950,-0.278220,-27.240171,-0.326035,-19.661410
50.200000,8.363310,53.590470,-0.278777,-27.293402,-0.326807,-19.684629
50.300000,8.379910,53.771070,-0.279330,-27.385381,-0.327574,-19.735813
50.400000,8.396580,53.909940,-0.279886,-27.456107,-0.328346,-19.771527
50.500000,8.413320,54.042680,-0.280444,-27.523711,-0.329121,-19.804851
50.600000,8.429970,54.229500,-0.280999,-27.618858,-0.329893,-19.857986
50.700000,8.446590,54.337800,-0.281553,-27.674014,-0.330663,-19.882313
50.800000,8.463270,54.528170,-0.282109,-27.770969,-0.331438,-19.936529
50.900000,8.479950,54.642060,-0.282665,-27.828973,-0.332212,-19.962696
51.000000,8.496620,54.810330,-0.283221,-27.914672,-0.332987,-20.008660
51.100000,8.513280,54.937820,-0.283776,-27.979602,-0.333762,-20.039662
51.200000,8.529890,55.092000,-0.284330,-28.058125,-0.334536,-20.080368
51.300000,8.546570,55.258850,-0.284886,-28.143101,-0.335313,-20.125535
51.400000,8.563200,55.401960,-0.285440,-28.215987,-0.336088,-20.162015
51.500000,8.579910,55.542120,-0.285997,-28.287369,-0.336868,-20.197267
51.600000,8.596570,55.722640,-0.286552,-28.379308,-0.337646,-20.247151
51.700000,8.613220,55.874570,-0.287107,-28.456685,-0.338424,-20.286562
51.800000,8.629940,55.972530,-0.287665,-28.506575,-0.339207,-20.306241
51.900000,8.646610,56.133930,-0.288220,-28.588776,-0.339987,-20.348909
52.000000,8.663200,56.297100,-0.288773,-28.671878,-0.340764,-20.392204
52.100000,8.679880,56.480180,-0.289329,-28.765119,-0.341546,-20.442527
52.200000,8.696630,56.596670,-0.289888,-28.824447,-0.342332,-20.468596
52.300000,8.713300,56.752560,-0.290443,-28.903841,-0.343115,-20.508913
52.400000,8.729950,56.915740,-0.290998,-28.986948,-0.343897,-20.551795
52.500000,8.746610,57.066430,-0.291554,-29.063694,-0.344681,-20.590068
52.600000,8.763240,57.214440,-0.292108,-29.139075,-0.345464,-20.627318
52.700000,8.779900,57.401440,-0.292663,-29.234313,-0.346249,-20.678502
52.800000,8.796600,57.514310,-0.293220,-29.291798,-0.347036,-20.702857
52.900000,8.813240,57.682460,-0.293775,-29.377436,-0.347821,-20.747089
53.000000,8.829850,57.827520,-0.294328,-29.451314,-0.348605,-20.782958
53.100000,8.846590,57.960710,-0.294886,-29.519147,-0.349396,-20.814354
53.200000,8.863280,58.157840,-0.295443,-29.619545,-0.350186,-20.868667
53.300000,8.879900,58.302920,-0.295997,-29.693433,-0.350972,-20.904276
53.400000,8.896550,58.495440,-0.296552,-29.791483,-0.351761,-20.956769
53.500000,8.913250,58.633790,-0.297108,-29.861944,-0.352553,-20.989712
53.600000,8.929930,58.796310,-0.297664,-29.944715,-0.353344,-21.031241
53.700000,8.946570,58.948400,-0.298219,-30.022174,-0.354134,-21.068991
53.800000,8.963220,59.084090,-0.298774,-30.091280,-0.354925,-21.100788
53.900000,8.979870,59.253490,-0.299329,-30.177555,-0.355717,-21.144537
54.000000,8.996560,59.418450,-0.299885,-30.261568,-0.356511,-21.186568
54.100000,9.013250,59.577030,-0.300442,-30.342332,-0.357306,-21.226231
54.200000,9.029920,59.718390,-0.300997,-30.414326,-0.358101,-21.259695
54.300000,9.046590,59.870980,-0.301553,-30.492040,-0.358896,-21.297074
54.400000,9.063280,60.071070,-0.302109,-30.593945,-0.359693,-21.351228
54.500000,9.079960,60.212990,-0.302665,-30.666224,-0.360490,-21.384621
54.600000,9.096550,60.361400,-0.303218,-30.741809,-0.361283,-21.420329
54.700000,9.113180,60.533540,-0.303773,-30.829479,-0.362079,-21.464326
54.800000,9.129910,60.666320,-0.304330,-30.897103,-0.362880,-21.494177
54.900000,9.146610,60.884420,-0.304887,-31.008180,-0.363681,-21.554189
55.000000,9.163220,61.003370,-0.305441,-31.068761,-0.364478,-21.579098
55.100000,9.179870,61.202110,-0.305996,-31.169979,-0.365277,-21.632100
55.200000,9.196580,61.329860,-0.306553,-31.235041,-0.366080,-21.659856
55.300000,9.213260,61.494330,-0.307109,-31.318805,-0.366882,-21.700529
55.400000,9.229930,61.651410,-0.307664,-31.398805,-0.367684,-21.738513
55.500000,9.246550,61.788520,-0.308218,-31.468635,-0.368485,-21.769425
55.600000,9.263200,61.972860,-0.308773,-31.562518,-0.369287,-21.816854
55.700000,9.279930,62.136500,-0.309331,-31.645860,-0.370095,-21.856814
55.800000,9.296650,62.274330,-0.309888,-31.716056,-0.370902,-21.887620
55.900000,9.313280,62.462590,-0.310443,-31.811936,-0.371705,-21.936154
56.000000,9.329930,62.611610,-0.310998,-31.887831,-0.372511,-21.970790
56.100000,9.346580,62.788760,-0.311553,-31.978053,-0.373316,-22.015205
56.200000,9.363280,62.995480,-0.312109,-32.083335,-0.374125,-22.069826
56.300000,9.379940,63.133690,-0.312665,-32.153724,-0.374933,-22.100391
56.400000,9.396580,63.312930,-0.313219,-32.245010,-0.375740,-22.145250
56.500000,9.413260,63.460540,-0.313775,-32.320188,-0.376550,-22.178910
56.600000,9.429900,63.643810,-0.314330,-32.413526,-0.377359,-22.224983
56.700000,9.446600,63.777140,-0.314887,-32.481431,-0.378171,-22.253461
56.800000,9.463230,63.966440,-0.315441,-32.577840,-0.378980,-22.301454
