Repository: abubakardawood/tissue-phantom-material-database

Title:
A Database of Silicone Phantom Materials for Modeling Human Tissue Mechanics Across Varying Stiffnesses

Description:
This dataset contains processed mechanical compression test data for soft silicone phantoms
fabricated using Ecoflex (Smooth-On) with varying base materials and thinner concentrations.
The dataset provides force–compression measurements together with derived engineering and
true stress–strain quantities, intended for mechanical characterization, constitutive model
fitting, and the design of tissue-equivalent phantoms.

All files in this dataset are processed outputs generated from raw experimental measurements.
The raw data files are not included in this archive.

File: data/EF50_37_5T/EF50_37_5T_B3.csv (part 1 of 2)
EF50_37_5T_B_sample_3
Compression test;
Cylinder Diameter: 50mm;
Cylinder Height: 30mm;
Speed (mm/min): 10;
Machine: INSTRON 5900;
Load cell: 10kN;
Time (s),Compression (mm),Load (N),Engineering Strain [-],Engineering Stress (kPa),True Strain [-],True Stress (kPa)
0.000000,0.000000,0.019060,-0.000000,-0.009707,0.000000,-0.009707
0.100000,0.007940,0.071830,-0.000265,-0.036583,-0.000265,-0.036573
0.200000,0.028140,0.194130,-0.000938,-0.098870,-0.000938,-0.098777
0.300000,0.046330,0.218970,-0.001544,-0.111521,-0.001546,-0.111348
0.400000,0.063230,0.357340,-0.002108,-0.181992,-0.002110,-0.181608
0.500000,0.079950,0.407000,-0.002665,-0.207283,-0.002669,-0.206731
0.600000,0.096580,0.519660,-0.003219,-0.264661,-0.003225,-0.263809
0.700000,0.113250,0.595410,-0.003775,-0.303240,-0.003782,-0.302095
0.800000,0.129930,0.679870,-0.004331,-0.346255,-0.004340,-0.344755
0.900000,0.146570,0.731440,-0.004886,-0.372519,-0.004898,-0.370699
1.000000,0.163230,0.799150,-0.005441,-0.407004,-0.005456,-0.404789
1.100000,0.179930,0.886880,-0.005998,-0.451684,-0.006016,-0.448975
1.200000,0.196640,0.964440,-0.006555,-0.491185,-0.006576,-0.487966
1.300000,0.213350,1.031310,-0.007112,-0.525242,-0.007137,-0.521507
1.400000,0.230000,1.149580,-0.007667,-0.585476,-0.007696,-0.580988
1.500000,0.246580,1.254250,-0.008219,-0.638784,-0.008253,-0.633534
1.600000,0.263260,1.275450,-0.008775,-0.649581,-0.008814,-0.643881
1.700000,0.279970,1.330640,-0.009332,-0.677689,-0.009376,-0.671365
1.800000,0.296650,1.455740,-0.009888,-0.741402,-0.009938,-0.734071
1.900000,0.313300,1.482700,-0.010443,-0.755133,-0.010498,-0.747247
2.000000,0.329940,1.625240,-0.010998,-0.827728,-0.011059,-0.818625
2.100000,0.346610,1.713810,-0.011554,-0.872836,-0.011621,-0.862752
2.200000,0.363280,1.773940,-0.012109,-0.903460,-0.012183,-0.892520
2.300000,0.379920,1.854860,-0.012664,-0.944672,-0.012745,-0.932709
2.400000,0.396540,1.956170,-0.013218,-0.996269,-0.013306,-0.983101
2.500000,0.413210,2.032460,-0.013774,-1.035123,-0.013869,-1.020866
2.600000,0.429920,2.133240,-0.014331,-1.086450,-0.014434,-1.070881
2.700000,0.446610,2.196920,-0.014887,-1.118882,-0.014999,-1.102225
2.800000,0.463200,2.257240,-0.015440,-1.149603,-0.015560,-1.131853
2.900000,0.479870,2.337760,-0.015996,-1.190611,-0.016125,-1.171567
3.000000,0.496600,2.440570,-0.016553,-1.242972,-0.016692,-1.222397
3.100000,0.513280,2.515150,-0.017109,-1.280955,-0.017257,-1.259039
3.200000,0.529890,2.579820,-0.017663,-1.313892,-0.017821,-1.290684
3.300000,0.546570,2.656430,-0.018219,-1.352909,-0.018387,-1.328260
3.400000,0.563290,2.734850,-0.018776,-1.392848,-0.018955,-1.366695
3.500000,0.579960,2.839100,-0.019332,-1.445942,-0.019521,-1.417989
3.600000,0.596630,2.889680,-0.019888,-1.471702,-0.020088,-1.442433
3.700000,0.613250,2.994700,-0.020442,-1.525188,-0.020653,-1.494011
3.800000,0.629940,3.081300,-0.020998,-1.569293,-0.021222,-1.536341
3.900000,0.646610,3.152000,-0.021554,-1.605300,-0.021789,-1.570700
4.000000,0.663320,3.236190,-0.022111,-1.648178,-0.022359,-1.611736
4.100000,0.679910,3.323850,-0.022664,-1.692823,-0.022924,-1.654457
4.200000,0.696550,3.409370,-0.023218,-1.736378,-0.023492,-1.696062
4.300000,0.713240,3.480480,-0.023775,-1.772594,-0.024062,-1.730451
4.400000,0.729910,3.546540,-0.024330,-1.806238,-0.024631,-1.762292
4.500000,0.746570,3.667660,-0.024886,-1.867924,-0.025201,-1.821439
4.600000,0.763170,3.729220,-0.025439,-1.899276,-0.025768,-1.850960
4.700000,0.779930,3.807600,-0.025998,-1.939195,-0.026342,-1.888780
4.800000,0.796630,3.882090,-0.026554,-1.977132,-0.026913,-1.924631
4.900000,0.813260,3.981510,-0.027109,-2.027766,-0.027483,-1.972796
5.000000,0.829910,4.063260,-0.027664,-2.069401,-0.028054,-2.012154
5.100000,0.846580,4.160400,-0.028219,-2.118874,-0.028625,-2.059081
5.200000,0.863260,4.209840,-0.028775,-2.144054,-0.029197,-2.082358
5.300000,0.879960,4.291350,-0.029332,-2.185567,-0.029771,-2.121460
5.400000,0.896620,4.345730,-0.029887,-2.213262,-0.030343,-2.147114
5.500000,0.913260,4.469530,-0.030442,-2.276313,-0.030915,-2.207017
5.600000,0.929970,4.546740,-0.030999,-2.315636,-0.031490,-2.243853
5.700000,0.946630,4.621630,-0.031554,-2.353777,-0.032063,-2.279505
5.800000,0.963240,4.721720,-0.032108,-2.404752,-0.032635,-2.327540
5.900000,0.979860,4.735710,-0.032662,-2.411877,-0.033207,-2.333101
6.000000,0.996610,4.849120,-0.033220,-2.469637,-0.033785,-2.387594
6.100000,1.013280,4.860240,-0.033776,-2.475300,-0.034360,-2.391694
6.200000,1.029900,4.919280,-0.034330,-2.505369,-0.034933,-2.419359
6.300000,1.046540,4.991340,-0.034885,-2.542069,-0.035508,-2.453389
6.400000,1.063190,5.065690,-0.035440,-2.579935,-0.036083,-2.488503
6.500000,1.079910,5.155530,-0.035997,-2.625690,-0.036661,-2.531173
6.600000,1.096600,5.174000,-0.036553,-2.635097,-0.037238,-2.538775
6.700000,1.113230,5.323740,-0.037108,-2.711359,-0.037814,-2.610746
6.800000,1.129860,5.353760,-0.037662,-2.726648,-0.038390,-2.623957
6.900000,1.146570,5.414930,-0.038219,-2.757801,-0.038969,-2.652401
7.000000,1.163290,5.483290,-0.038776,-2.792617,-0.039548,-2.684329
7.100000,1.179960,5.613020,-0.039332,-2.858688,-0.040126,-2.746250
7.200000,1.196580,5.673130,-0.039886,-2.889301,-0.040703,-2.774059
7.300000,1.213280,5.720610,-0.040443,-2.913483,-0.041283,-2.795654
7.400000,1.229970,5.806970,-0.040999,-2.957466,-0.041863,-2.836212
7.500000,1.246620,5.875990,-0.041554,-2.992617,-0.042442,-2.868262
7.600000,1.263270,5.976360,-0.042109,-3.043735,-0.043021,-2.915567
7.700000,1.279970,6.038270,-0.042666,-3.075266,-0.043603,-2.944057
7.800000,1.296600,6.109300,-0.043220,-3.111441,-0.044182,-2.976964
7.900000,1.313270,6.214880,-0.043776,-3.165212,-0.044763,-3.026653
8.000000,1.329910,6.301930,-0.044330,-3.209547,-0.045343,-3.067266
8.100000,1.346560,6.379010,-0.044885,-3.248803,-0.045924,-3.102980
8.200000,1.363270,6.438340,-0.045442,-3.279020,-0.046507,-3.130013
8.300000,1.380000,6.525920,-0.046000,-3.323624,-0.047092,-3.170737
8.400000,1.396590,6.578880,-0.046553,-3.350596,-0.047671,-3.194616
8.500000,1.413200,6.676120,-0.047107,-3.400120,-0.048252,-3.239952
8.600000,1.429900,6.762820,-0.047663,-3.444276,-0.048837,-3.280110
8.700000,1.446610,6.831290,-0.048220,-3.479147,-0.049422,-3.311382
8.800000,1.463230,6.901650,-0.048774,-3.514981,-0.050004,-3.343541
8.900000,1.479880,6.986790,-0.049329,-3.558343,-0.050588,-3.382812
9.000000,1.496580,7.042720,-0.049886,-3.586828,-0.051173,-3.407895
9.100000,1.513230,7.188340,-0.050441,-3.660991,-0.051758,-3.476327
9.200000,1.529920,7.216210,-0.050997,-3.675186,-0.052344,-3.487761
9.300000,1.546570,7.331340,-0.051552,-3.733821,-0.052929,-3.541334
9.400000,1.563200,7.389110,-0.052107,-3.763243,-0.053513,-3.567153
9.500000,1.579890,7.475640,-0.052663,-3.807312,-0.054100,-3.606808
9.600000,1.596590,7.578030,-0.053220,-3.859459,-0.054688,-3.654060
9.700000,1.613260,7.683900,-0.053775,-3.913378,-0.055275,-3.702935
9.800000,1.629870,7.761160,-0.054329,-3.952726,-0.055861,-3.737979
9.900000,1.646550,7.798560,-0.054885,-3.971774,-0.056449,-3.753783
10.000000,1.663260,7.914240,-0.055442,-4.030689,-0.057038,-3.807220
10.100000,1.679930,7.995760,-0.055998,-4.072207,-0.057627,-3.844173
10.200000,1.696550,8.079390,-0.056552,-4.114800,-0.058214,-3.882101
10.300000,1.713250,8.159870,-0.057108,-4.155788,-0.058804,-3.918458
10.400000,1.729920,8.212170,-0.057664,-4.182424,-0.059393,-3.941249
10.500000,1.746630,8.349150,-0.058221,-4.252187,-0.059985,-4.004621
10.600000,1.763250,8.407390,-0.058775,-4.281849,-0.060573,-4.030183
10.700000,1.779880,8.499640,-0.059329,-4.328831,-0.061162,-4.072004
10.800000,1.796560,8.618480,-0.059885,-4.389356,-0.061753,-4.126498
10.900000,1.813280,8.689760,-0.060443,-4.425658,-0.062346,-4.158160
11.000000,1.829940,8.787150,-0.060998,-4.475259,-0.062938,-4.202277
11.100000,1.846540,8.874300,-0.061551,-4.519644,-0.063527,-4.241454
11.200000,1.863260,8.951610,-0.062109,-4.559018,-0.064121,-4.275863
11.300000,1.879910,9.032630,-0.062664,-4.600281,-0.064713,-4.312010
11.400000,1.896590,9.125200,-0.063220,-4.647426,-0.065306,-4.353617
11.500000,1.913200,9.201090,-0.063773,-4.686077,-0.065898,-4.387230
11.600000,1.929910,9.336350,-0.064330,-4.754964,-0.066493,-4.449076
11.700000,1.946600,9.372050,-0.064887,-4.773146,-0.067088,-4.463432
11.800000,1.963320,9.517990,-0.065444,-4.847473,-0.067684,-4.530235
11.900000,1.979980,9.585790,-0.065999,-4.882003,-0.068278,-4.559794
12.000000,1.996590,9.624110,-0.066553,-4.901519,-0.068871,-4.575308
12.100000,2.013290,9.755720,-0.067110,-4.968547,-0.069468,-4.635110
12.200000,2.029930,9.826440,-0.067664,-5.004565,-0.070062,-4.665934
12.300000,2.046610,9.948730,-0.068220,-5.066847,-0.070659,-4.721185
12.400000,2.063190,10.023510,-0.068773,-5.104932,-0.071252,-4.753850
12.500000,2.079930,10.103970,-0.069331,-5.145910,-0.071852,-4.789139
12.600000,2.096630,10.213070,-0.069888,-5.201474,-0.072450,-4.837955
12.700000,2.113270,10.308700,-0.070442,-5.250178,-0.073046,-4.880343
12.800000,2.129860,10.375500,-0.070995,-5.284199,-0.073642,-4.909045
12.900000,2.146530,10.508920,-0.071551,-5.352149,-0.074240,-4.969197
13.000000,2.163240,10.564740,-0.072108,-5.380578,-0.074840,-4.992595
13.100000,2.179910,10.686290,-0.072664,-5.442483,-0.075439,-5.047012
13.200000,2.196590,10.767890,-0.073220,-5.484041,-0.076039,-5.082502
13.300000,2.213210,10.815950,-0.073774,-5.508518,-0.076637,-5.102135
13.400000,2.229890,10.943390,-0.074330,-5.573423,-0.077237,-5.159152
13.500000,2.246570,11.044320,-0.074886,-5.624826,-0.077838,-5.203607
13.600000,2.263280,11.115330,-0.075443,-5.660991,-0.078440,-5.233911
13.700000,2.279900,11.229000,-0.075997,-5.718883,-0.079040,-5.284267
13.800000,2.296600,11.330140,-0.076553,-5.770393,-0.079642,-5.328650
13.900000,2.313280,11.392150,-0.077109,-5.801974,-0.080245,-5.354588
14.000000,2.330010,11.504110,-0.077667,-5.858995,-0.080849,-5.403945
14.100000,2.346570,11.590720,-0.078219,-5.903105,-0.081448,-5.441370
14.200000,2.363240,11.709780,-0.078775,-5.963742,-0.082051,-5.493950
14.300000,2.379940,11.802640,-0.079331,-6.011035,-0.082655,-5.534172
14.400000,2.396550,11.909450,-0.079885,-6.065433,-0.083257,-5.580896
14.500000,2.413210,12.001210,-0.080440,-6.112166,-0.083860,-5.620501
14.600000,2.429840,12.078490,-0.080995,-6.151524,-0.084463,-5.653284
14.700000,2.446590,12.181550,-0.081553,-6.204012,-0.085071,-5.698057
14.800000,2.463230,12.272820,-0.082108,-6.250496,-0.085675,-5.737282
14.900000,2.479910,12.381480,-0.082664,-6.305836,-0.086281,-5.784572
15.000000,2.496520,12.445680,-0.083217,-6.338533,-0.086885,-5.811057
15.100000,2.513230,12.570300,-0.083774,-6.402001,-0.087493,-5.865678
15.200000,2.529950,12.631470,-0.084332,-6.433155,-0.088101,-5.890636
15.300000,2.546640,12.772990,-0.084888,-6.505230,-0.088709,-5.953014
15.400000,2.563250,12.868990,-0.085442,-6.554123,-0.089314,-5.994128
15.500000,2.579880,12.956630,-0.085996,-6.598757,-0.089920,-6.031291
15.600000,2.596600,13.020480,-0.086553,-6.631276,-0.090530,-6.057317
15.700000,2.613260,13.160660,-0.087109,-6.702669,-0.091138,-6.118809
15.800000,2.629930,13.207350,-0.087664,-6.726448,-0.091747,-6.136779
15.900000,2.646590,13.302200,-0.088220,-6.774755,-0.092356,-6.177088
16.000000,2.663290,13.404780,-0.088776,-6.826998,-0.092967,-6.220923
16.100000,2.679950,13.531230,-0.089332,-6.891399,-0.093577,-6.275779
16.200000,2.696640,13.625750,-0.089888,-6.939537,-0.094188,-6.315756
16.300000,2.713260,13.696560,-0.090442,-6.975601,-0.094797,-6.344713
16.400000,2.729850,13.783960,-0.090995,-7.020113,-0.095405,-6.381318
16.500000,2.746570,13.899870,-0.091552,-7.079146,-0.096018,-6.431033
16.600000,2.763260,13.965450,-0.092109,-7.112545,-0.096631,-6.457418
16.700000,2.779890,14.083980,-0.092663,-7.172912,-0.097241,-6.508249
16.800000,2.796540,14.193280,-0.093218,-7.228578,-0.097853,-6.554745
16.900000,2.813250,14.312580,-0.093775,-7.289337,-0.098468,-6.605780
17.000000,2.829920,14.398730,-0.094331,-7.333213,-0.099081,-6.641466
17.100000,2.846560,14.460110,-0.094885,-7.364474,-0.099694,-6.665693
17.200000,2.863220,14.580320,-0.095441,-7.425696,-0.100307,-6.716983
17.300000,2.879910,14.683160,-0.095997,-7.478072,-0.100923,-6.760200
17.400000,2.896630,14.802810,-0.096554,-7.539009,-0.101539,-6.811085
17.500000,2.913300,14.886680,-0.097110,-7.581724,-0.102155,-6.845463
17.600000,2.929910,14.957840,-0.097664,-7.617965,-0.102768,-6.873967
17.700000,2.946560,15.060520,-0.098219,-7.670260,-0.103383,-6.916897
17.800000,2.963270,15.160660,-0.098776,-7.721261,-0.104001,-6.958588
17.900000,2.979960,15.273870,-0.099332,-7.778918,-0.104619,-7.006223
18.000000,2.996600,15.380660,-0.099887,-7.833306,-0.105235,-7.050863
18.100000,3.013200,15.462530,-0.100440,-7.875002,-0.105850,-7.084037
18.200000,3.029930,15.570530,-0.100998,-7.930006,-0.106470,-7.129094
18.300000,3.046600,15.674990,-0.101553,-7.983207,-0.107088,-7.172486
18.400000,3.063270,15.802730,-0.102109,-8.048264,-0.107707,-7.226464
18.500000,3.079940,15.853550,-0.102665,-8.074147,-0.108326,-7.245217
18.600000,3.096590,15.964930,-0.103220,-8.130872,-0.108944,-7.291606
18.700000,3.113260,16.062280,-0.103775,-8.180452,-0.109564,-7.331523
18.800000,3.129940,16.151890,-0.104331,-8.226090,-0.110185,-7.367851
18.900000,3.146600,16.256440,-0.104887,-8.279337,-0.110805,-7.410945
19.000000,3.163250,16.365010,-0.105442,-8.334631,-0.111425,-7.455814
19.100000,3.179920,16.446600,-0.105997,-8.376185,-0.112047,-7.488331
19.200000,3.196600,16.594940,-0.106553,-8.451734,-0.112669,-7.551173
19.300000,3.213220,16.687920,-0.107107,-8.499088,-0.113289,-7.588773
19.400000,3.229920,16.750840,-0.107664,-8.531133,-0.113913,-7.612637
19.500000,3.246620,16.873270,-0.108221,-8.593486,-0.114537,-7.663493
19.600000,3.263300,16.975250,-0.108777,-8.645424,-0.115160,-7.705003
19.700000,3.279950,17.066130,-0.109332,-8.691709,-0.115783,-7.741430
19.800000,3.296530,17.197140,-0.109884,-8.758431,-0.116404,-7.796017
19.900000,3.313190,17.274500,-0.110440,-8.797831,-0.117028,-7.826201
20.000000,3.329910,17.352780,-0.110997,-8.837698,-0.117655,-7.856740
20.100000,3.346640,17.476450,-0.111555,-8.900683,-0.118282,-7.907770
20.200000,3.363240,17.580370,-0.112108,-8.953609,-0.118905,-7.949838
20.300000,3.379910,17.677480,-0.112664,-9.003067,-0.119531,-7.988748
20.400000,3.396580,17.796110,-0.113219,-9.063484,-0.120158,-8.037323
20.500000,3.413310,17.874240,-0.113777,-9.103276,-0.120787,-8.067532
20.600000,3.429960,17.989210,-0.114332,-9.161829,-0.121413,-8.114339
20.700000,3.446600,18.076180,-0.114887,-9.206123,-0.122040,-8.148462
20.800000,3.463270,18.188820,-0.115442,-9.263490,-0.122668,-8.194091
20.900000,3.479980,18.328430,-0.115999,-9.334593,-0.123297,-8.251786
21.000000,3.496620,18.391040,-0.116554,-9.366480,-0.123925,-8.274779
21.100000,3.513210,18.482700,-0.117107,-9.413162,-0.124551,-8.310815
21.200000,3.529920,18.601180,-0.117664,-9.473503,-0.125182,-8.358813
21.300000,3.546570,18.683740,-0.118219,-9.515551,-0.125812,-8.390632
21.400000,3.563260,18.790000,-0.118775,-9.569668,-0.126443,-8.433028
21.500000,3.579890,18.888230,-0.119330,-9.619697,-0.127072,-8.471781
21.600000,3.596550,19.040170,-0.119885,-9.697079,-0.127703,-8.534545
21.700000,3.613220,19.110350,-0.120441,-9.732821,-0.128334,-8.560594
21.800000,3.629950,19.236620,-0.120998,-9.797130,-0.128968,-8.611694
21.900000,3.646580,19.319900,-0.121553,-9.839544,-0.129599,-8.643521
22.000000,3.663260,19.371100,-0.122109,-9.865620,-0.130232,-8.660942
22.100000,3.679960,19.508340,-0.122665,-9.935516,-0.130867,-8.716773
22.200000,3.696640,19.623930,-0.123221,-9.994385,-0.131501,-8.762864
22.300000,3.713280,19.745290,-0.123776,-10.056194,-0.132134,-8.811478
22.400000,3.729870,19.828930,-0.124329,-10.098791,-0.132765,-8.843219
22.500000,3.746500,19.905970,-0.124883,-10.138027,-0.133398,-8.871957
22.600000,3.763210,20.069090,-0.125440,-10.221104,-0.134035,-8.938965
22.700000,3.779910,20.140580,-0.125997,-10.257513,-0.134671,-8.965097
22.800000,3.796520,20.237150,-0.126551,-10.306696,-0.135305,-9.002377
22.900000,3.813280,20.345540,-0.127109,-10.361898,-0.135945,-9.044804
23.000000,3.829970,20.455700,-0.127666,-10.418002,-0.136583,-9.087981
23.100000,3.846610,20.589330,-0.128220,-10.486060,-0.137219,-9.141534
23.200000,3.863310,20.668340,-0.128777,-10.526299,-0.137857,-9.170754
23.300000,3.879870,20.787550,-0.129329,-10.587012,-0.138491,-9.217805
23.400000,3.896570,20.932900,-0.129886,-10.661038,-0.139131,-9.276322
23.500000,3.913240,20.996830,-0.130441,-10.693598,-0.139769,-9.298711
23.600000,3.929930,21.080400,-0.130998,-10.736160,-0.140409,-9.329748
23.700000,3.946550,21.200650,-0.131552,-10.797402,-0.141047,-9.376986
23.800000,3.963250,21.297860,-0.132108,-10.846911,-0.141688,-9.413944
23.900000,3.979890,21.427050,-0.132663,-10.912707,-0.142328,-9.464995
24.000000,3.996570,21.529410,-0.133219,-10.964838,-0.142969,-9.504114
24.100000,4.013260,21.635460,-0.133775,-11.018849,-0.143611,-9.544799
24.200000,4.029900,21.733960,-0.134330,-11.069015,-0.144252,-9.582114
24.300000,4.046580,21.854960,-0.134886,-11.130640,-0.144894,-9.629272
24.400000,4.063300,21.956890,-0.135443,-11.182552,-0.145538,-9.667950
24.500000,4.079970,22.057760,-0.135999,-11.233925,-0.146181,-9.706122
24.600000,4.096550,22.170050,-0.136552,-11.291114,-0.146821,-9.749293
24.700000,4.113230,22.288490,-0.137108,-11.351435,-0.147465,-9.795066
24.800000,4.129920,22.390060,-0.137664,-11.403164,-0.148110,-9.833359
24.900000,4.146610,22.503890,-0.138220,-11.461137,-0.148756,-9.876975
25.000000,4.163210,22.600420,-0.138774,-11.510299,-0.149398,-9.912973
25.100000,4.179850,22.698700,-0.139328,-11.560353,-0.150042,-9.949668
25.200000,4.196550,22.818060,-0.139885,-11.621143,-0.150689,-9.995519
25.300000,4.213240,22.924920,-0.140441,-11.675566,-0.151336,-10.035834
25.400000,4.229900,23.020310,-0.140997,-11.724148,-0.151982,-10.071082
25.500000,4.246560,23.128280,-0.141552,-11.779136,-0.152629,-10.111776
25.600000,4.263260,23.256010,-0.142109,-11.844189,-0.153278,-10.161027
25.700000,4.279930,23.369210,-0.142664,-11.901841,-0.153926,-10.203873
25.800000,4.296620,23.439140,-0.143221,-11.937456,-0.154575,-10.227766
25.900000,4.313230,23.561650,-0.143774,-11.999850,-0.155221,-10.274579
26.000000,4.329890,23.647730,-0.144330,-12.043690,-0.155870,-10.305428
26.100000,4.346560,23.772900,-0.144885,-12.107439,-0.156520,-10.353248
26.200000,4.363250,23.887560,-0.145442,-12.165834,-0.157171,-10.396415
26.300000,4.379880,24.000280,-0.145996,-12.223242,-0.157819,-10.438698
26.400000,4.396580,24.137220,-0.146553,-12.292985,-0.158471,-10.491415
26.500000,4.413300,24.243910,-0.147110,-12.347322,-0.159125,-10.530907
26.600000,4.429990,24.349620,-0.147666,-12.401160,-0.159777,-10.569926
26.700000,4.446620,24.427080,-0.148221,-12.440610,-0.160428,-10.596654
26.800000,4.463190,24.536980,-0.148773,-12.496581,-0.161076,-10.637427
26.900000,4.479870,24.641350,-0.149329,-12.549737,-0.161730,-10.675697
27.000000,4.496540,24.759540,-0.149885,-12.609930,-0.162383,-10.719895
27.100000,4.513270,24.890610,-0.150442,-12.676684,-0.163039,-10.769574
27.200000,4.529880,24.989790,-0.150996,-12.727196,-0.163691,-10.805440
27.300000,4.546520,25.084960,-0.151551,-12.775665,-0.164345,-10.839505
27.400000,4.563250,25.191350,-0.152108,-12.829849,-0.165002,-10.878322
27.500000,4.579950,25.295120,-0.152665,-12.882699,-0.165659,-10.915962
27.600000,4.596590,25.425720,-0.153220,-12.949213,-0.166314,-10.965139
27.700000,4.613230,25.524720,-0.153774,-12.999633,-0.166969,-11.000623
27.800000,4.629960,25.619350,-0.154332,-13.047828,-0.167628,-11.034130
27.900000,4.646630,25.744080,-0.154888,-13.111352,-0.168286,-11.080566
28.000000,4.663280,25.850580,-0.155443,-13.165592,-0.168943,-11.119098
28.100000,4.679920,25.961330,-0.155997,-13.221997,-0.169600,-11.159401
28.200000,4.696600,26.053200,-0.156553,-13.268786,-0.170259,-11.191513
28.300000,4.713270,26.209280,-0.157109,-13.348277,-0.170918,-11.251142
28.400000,4.729970,26.310390,-0.157666,-13.399772,-0.171578,-11.287088
28.500000,4.746600,26.431950,-0.158220,-13.461682,-0.172237,-11.331774
28.600000,4.763230,26.511230,-0.158774,-13.502059,-0.172895,-11.358278
28.700000,4.779970,26.644920,-0.159332,-13.570146,-0.173559,-11.407983
28.800000,4.796650,26.767890,-0.159888,-13.632774,-0.174220,-11.453053
28.900000,4.813270,26.876110,-0.160442,-13.687890,-0.174880,-11.491773
29.000000,4.829940,26.992360,-0.160998,-13.747096,-0.175542,-11.533841
29.100000,4.846660,27.103930,-0.161555,-13.803918,-0.176207,-11.573822
29.200000,4.863270,27.177450,-0.162109,-13.841362,-0.176867,-11.597552
29.300000,4.879910,27.283560,-0.162664,-13.895403,-0.177529,-11.635126
29.400000,4.896530,27.415140,-0.163218,-13.962416,-0.178191,-11.683503
29.500000,4.913230,27.541090,-0.163774,-14.026562,-0.178857,-11.729371
29.600000,4.929950,27.614590,-0.164332,-14.063995,-0.179523,-11.752835
29.700000,4.946600,27.764070,-0.164887,-14.140125,-0.180188,-11.808607
29.800000,4.963240,27.882230,-0.165441,-14.200303,-0.180852,-11.850986
29.900000,4.979880,28.007860,-0.165996,-14.264286,-0.181517,-11.896472
30.000000,4.996610,28.059230,-0.166554,-14.290448,-0.182186,-11.910322
30.100000,5.013300,28.176130,-0.167110,-14.349985,-0.182854,-11.951959
30.200000,5.030000,28.304760,-0.167667,-14.415496,-0.183522,-11.998498
30.300000,5.046520,28.443940,-0.168217,-14.486380,-0.184184,-12.049520
30.400000,5.063230,28.514130,-0.168774,-14.522127,-0.184854,-12.071165
30.500000,5.079880,28.638300,-0.169329,-14.585366,-0.185522,-12.115636
30.600000,5.096560,28.769360,-0.169885,-14.652115,-0.186191,-12.162935
30.700000,5.113230,28.857390,-0.170441,-14.696948,-0.186861,-12.191986
30.800000,5.129860,28.936930,-0.170995,-14.737457,-0.187529,-12.217421
30.900000,5.146530,29.131340,-0.171551,-14.836470,-0.188200,-12.291258
31.000000,5.163220,29.229050,-0.172107,-14.886233,-0.188872,-12.324203
31.100000,5.179850,29.291790,-0.172662,-14.918186,-0.189542,-12.342387
31.200000,5.196520,29.436080,-0.173217,-14.991672,-0.190213,-12.394855
31.300000,5.213260,29.556500,-0.173775,-15.053002,-0.190889,-12.437161
31.400000,5.229970,29.630070,-0.174332,-15.090471,-0.191563,-12.459714
31.500000,5.246570,29.788170,-0.174886,-15.170990,-0.192233,-12.517802
31.600000,5.263240,29.891630,-0.175441,-15.223682,-0.192907,-12.552819
31.700000,5.279910,30.003850,-0.175997,-15.280835,-0.193581,-12.591454
31.800000,5.296620,30.119370,-0.176554,-15.339669,-0.194257,-12.631389
31.900000,5.313280,30.251460,-0.177109,-15.406942,-0.194932,-12.678229
32.000000,5.329900,30.360930,-0.177663,-15.462695,-0.195605,-12.715541
32.100000,5.346550,30.488250,-0.178218,-15.527538,-0.196281,-12.760246
32.200000,5.363250,30.578240,-0.178775,-15.573370,-0.196958,-12.789241
32.300000,5.379990,30.676360,-0.179333,-15.623342,-0.197638,-12.821561
32.400000,5.396580,30.814970,-0.179886,-15.693935,-0.198312,-12.870816
32.500000,5.413230,30.895850,-0.180441,-15.735127,-0.198989,-12.895865
32.600000,5.429930,31.044540,-0.180998,-15.810854,-0.199668,-12.949127
32.700000,5.446640,31.171100,-0.181555,-15.875311,-0.200349,-12.993074
32.800000,5.463270,31.271600,-0.182109,-15.926495,-0.201026,-13.026137
32.900000,5.479900,31.431210,-0.182663,-16.007784,-0.201704,-13.083749
33.000000,5.496550,31.462970,-0.183218,-16.023959,-0.202383,-13.088076
33.100000,5.513230,31.636090,-0.183774,-16.112128,-0.203064,-13.151133
33.200000,5.529880,31.739800,-0.184329,-16.164947,-0.203745,-13.185273
33.300000,5.546520,31.836540,-0.184884,-16.214217,-0.204425,-13.216467
33.400000,5.563290,31.978010,-0.185443,-16.286267,-0.205111,-13.266093
33.500000,5.579950,32.090960,-0.185998,-16.343792,-0.205793,-13.303874
33.600000,5.596610,32.185050,-0.186554,-16.391711,-0.206475,-13.333778
33.700000,5.613220,32.277860,-0.187107,-16.438979,-0.207156,-13.363126
33.800000,5.629870,32.445670,-0.187662,-16.524444,-0.207839,-13.423428
33.900000,5.646570,32.541700,-0.188219,-16.573352,-0.208525,-13.453932
34.000000,5.663270,32.660770,-0.188776,-16.633994,-0.209211,-13.493900
34.100000,5.679930,32.742030,-0.189331,-16.675379,-0.209895,-13.518213
34.200000,5.696550,32.938450,-0.189885,-16.775415,-0.210579,-13.590015
34.300000,5.713230,33.040310,-0.190441,-16.827292,-0.211266,-13.622685
34.400000,5.729910,33.113740,-0.190997,-16.864689,-0.211953,-13.643584
34.500000,5.746590,33.243230,-0.191553,-16.930638,-0.212640,-13.687524
34.600000,5.763190,33.361020,-0.192106,-16.990628,-0.213325,-13.726621
34.700000,5.779910,33.500780,-0.192664,-17.061807,-0.214015,-13.774617
34.800000,5.796600,33.616220,-0.193220,-17.120600,-0.214704,-13.812558
34.900000,5.813300,33.742940,-0.193777,-17.185138,-0.215394,-13.855059
35.000000,5.829940,33.857910,-0.194331,-17.243692,-0.216083,-13.892702
35.100000,5.846560,33.974490,-0.194885,-17.303066,-0.216771,-13.930952
35.200000,5.863200,34.076980,-0.195440,-17.355263,-0.217460,-13.963351
35.300000,5.879890,34.180240,-0.195996,-17.407853,-0.218151,-13.995978
35.400000,5.896580,34.321740,-0.196553,-17.479919,-0.218844,-14.044194
35.500000,5.913210,34.441400,-0.197107,-17.540861,-0.219534,-14.083434
35.600000,5.929900,34.579150,-0.197663,-17.611016,-0.220227,-14.129964
35.700000,5.946580,34.657380,-0.198219,-17.650859,-0.220920,-14.152117
35.800000,5.963280,34.810590,-0.198776,-17.728888,-0.221615,-14.204810
35.900000,5.979890,34.925010,-0.199330,-17.787162,-0.222306,-14.241653
36.000000,5.996550,35.056440,-0.199885,-17.854098,-0.223000,-14.285332
36.100000,6.013270,35.164930,-0.200442,-17.909352,-0.223697,-14.319560
36.200000,6.029940,35.308710,-0.200998,-17.982578,-0.224392,-14.368116
36.300000,6.046580,35.381660,-0.201553,-18.019731,-0.225086,-14.387807
36.400000,6.063230,35.538020,-0.202108,-18.099365,-0.225782,-14.441345
36.500000,6.079900,35.640430,-0.202663,-18.151522,-0.226478,-14.472874
36.600000,6.096590,35.776960,-0.203220,-18.221056,-0.227176,-14.518179
36.700000,6.113300,35.875790,-0.203777,-18.271390,-0.227876,-14.548107
36.800000,6.129890,36.010470,-0.204330,-18.339982,-0.228570,-14.592579
36.900000,6.146580,36.125800,-0.204886,-18.398719,-0.229270,-14.629079
37.000000,6.163300,36.265450,-0.205443,-18.469842,-0.229971,-14.675336
37.100000,6.179990,36.336570,-0.206000,-18.506063,-0.230671,-14.693820
37.200000,6.196560,36.485440,-0.206552,-18.581882,-0.231367,-14.743757
37.300000,6.213210,36.621940,-0.207107,-18.651401,-0.232067,-14.788565
37.400000,6.229880,36.712670,-0.207663,-18.697609,-0.232768,-14.814814
37.500000,6.246500,36.850530,-0.208217,-18.767821,-0.233467,-14.860048
37.600000,6.263200,36.944640,-0.208773,-18.815751,-0.234171,-14.887524
37.700000,6.279870,37.093170,-0.209329,-18.891396,-0.234873,-14.936879
37.800000,6.296560,37.214990,-0.209885,-18.953439,-0.235577,-14.975390
37.900000,6.313230,37.304240,-0.210441,-18.998893,-0.236281,-15.000747
38.000000,6.329930,37.470370,-0.210998,-19.083503,-0.236986,-15.056928
38.100000,6.346540,37.619220,-0.211551,-19.159311,-0.237688,-15.106134
38.200000,6.363270,37.706470,-0.212109,-19.203747,-0.238396,-15.130460
38.300000,6.379980,37.869020,-0.212666,-19.286534,-0.239103,-15.184944
38.400000,6.396660,37.955820,-0.213222,-19.330740,-0.239809,-15.209001
38.500000,6.413240,38.097560,-0.213775,-19.402928,-0.240512,-15.255074
38.600000,6.429910,38.200330,-0.214330,-19.455268,-0.241219,-15.285414
38.700000,6.446610,38.341390,-0.214887,-19.527110,-0.241928,-15.330988
38.800000,6.463280,38.453380,-0.215443,-19.584146,-0.242636,-15.364885
38.900000,6.479930,38.583410,-0.215998,-19.650369,-0.243343,-15.405935
39.000000,6.496540,38.718610,-0.216551,-19.719226,-0.244050,-15.449001
39.100000,6.513250,38.849500,-0.217108,-19.785888,-0.244761,-15.490207
39.200000,6.529930,38.987070,-0.217664,-19.855952,-0.245471,-15.534019
39.300000,6.546650,39.062180,-0.218222,-19.894205,-0.246184,-15.552858
39.400000,6.563250,39.221810,-0.218775,-19.975504,-0.246892,-15.605363
39.500000,6.579870,39.325940,-0.219329,-20.028537,-0.247601,-15.635698
39.600000,6.596580,39.469590,-0.219886,-20.101697,-0.248315,-15.681615
39.700000,6.613290,39.600120,-0.220443,-20.168176,-0.249029,-15.722242
39.800000,6.629900,39.699670,-0.220997,-20.218876,-0.249740,-15.750572
39.900000,6.646570,39.831900,-0.221552,-20.286220,-0.250454,-15.791761
40.000000,6.663250,40.000220,-0.222108,-20.371945,-0.251168,-15.847166
40.100000,6.679920,40.129100,-0.222664,-20.437583,-0.251883,-15.886869
40.200000,6.696580,40.237840,-0.223219,-20.492964,-0.252597,-15.918538
40.300000,6.713250,40.339600,-0.223775,-20.544790,-0.253313,-15.947379
40.400000,6.729960,40.484380,-0.224332,-20.618525,-0.254031,-15.993130
40.500000,6.746630,40.605010,-0.224888,-20.679962,-0.254747,-16.029293
40.600000,6.763340,40.715390,-0.225445,-20.736178,-0.255466,-16.061317
40.700000,6.779880,40.858300,-0.225996,-20.808961,-0.256178,-16.106219
40.800000,6.796540,40.991860,-0.226551,-20.876983,-0.256896,-16.147275
40.900000,6.813250,41.108550,-0.227108,-20.936413,-0.257616,-16.181579
41.000000,6.829890,41.272070,-0.227663,-21.019693,-0.258334,-16.234286
41.100000,6.846520,41.360780,-0.228217,-21.064872,-0.259052,-16.257503
41.200000,6.863220,41.476800,-0.228774,-21.123961,-0.259774,-16.291348
41.300000,6.879890,41.665440,-0.229330,-21.220034,-0.260495,-16.353651
41.400000,6.896580,41.772090,-0.229886,-21.274351,-0.261217,-16.383675
41.500000,6.913210,41.885380,-0.230440,-21.332049,-0.261937,-16.416284
41.600000,6.929860,42.010820,-0.230995,-21.395935,-0.262658,-16.453574
41.700000,6.946550,42.167320,-0.231552,-21.475640,-0.263382,-16.502920
41.800000,6.963250,42.273010,-0.232108,-21.529467,-0.264107,-16.532298
41.900000,6.979940,42.411990,-0.232665,-21.600249,-0.264831,-16.574634
42.000000,6.996600,42.575560,-0.233220,-21.683555,-0.265555,-16.626516
42.100000,7.013200,42.668840,-0.233773,-21.731062,-0.266277,-16.650919
42.200000,7.029910,42.773320,-0.234330,-21.784273,-0.267004,-16.679557
42.300000,7.046600,42.923550,-0.234887,-21.860785,-0.267731,-16.725978
42.400000,7.063220,43.067530,-0.235441,-21.934113,-0.268456,-16.769931
42.500000,7.079870,43.196270,-0.235996,-21.999680,-0.269182,-16.807851
42.600000,7.096600,43.314610,-0.236553,-22.059950,-0.269912,-16.841595
42.700000,7.113280,43.455300,-0.237109,-22.131603,-0.270641,-16.883993
42.800000,7.129920,43.600870,-0.237664,-22.205741,-0.271368,-16.928236
42.900000,7.146580,43.693550,-0.238219,-22.252942,-0.272097,-16.951861
43.000000,7.163260,43.815960,-0.238775,-22.315285,-0.272827,-16.986946
43.100000,7.179910,43.983360,-0.239330,-22.400541,-0.273556,-17.039412
43.200000,7.196610,44.137580,-0.239887,-22.479085,-0.274288,-17.086645
43.300000,7.213200,44.260510,-0.240440,-22.541693,-0.275016,-17.121768
43.400000,7.229840,44.395980,-0.240995,-22.610687,-0.275746,-17.161632
43.500000,7.246580,44.524460,-0.241553,-22.676121,-0.276482,-17.198644
43.600000,7.263320,44.638820,-0.242111,-22.734364,-0.277218,-17.230132
43.700000,7.279920,44.766090,-0.242664,-22.799182,-0.277948,-17.266642
43.800000,7.296590,44.955060,-0.243220,-22.895424,-0.278682,-17.326807
43.900000,7.313290,45.074150,-0.243776,-22.956076,-0.279418,-17.359928
44.000000,7.329980,45.215320,-0.244333,-23.027973,-0.280154,-17.401487
44.100000,7.346610,45.330210,-0.244887,-23.086486,-0.280888,-17.432906
44.200000,7.363210,45.463270,-0.245440,-23.154253,-0.281621,-17.471266
44.300000,7.379850,45.593470,-0.245995,-23.220564,-0.282356,-17.508421
44.400000,7.396520,45.717670,-0.246551,-23.283818,-0.283094,-17.543177
44.500000,7.413250,45.882000,-0.247108,-23.367511,-0.283834,-17.593204
44.600000,7.429900,45.972530,-0.247663,-23.413617,-0.284571,-17.614923
44.700000,7.446610,46.111380,-0.248220,-23.484333,-0.285312,-17.655044
44.800000,7.463260,46.297230,-0.248775,-23.578986,-0.286051,-17.713116
44.900000,7.480000,46.393840,-0.249333,-23.628189,-0.286794,-17.736894
45.000000,7.496580,46.563350,-0.249886,-23.714519,-0.287530,-17.788593
45.100000,7.513240,46.680930,-0.250441,-23.774402,-0.288271,-17.820309
45.200000,7.529950,46.795360,-0.250998,-23.832681,-0.289014,-17.850718
45.300000,7.546640,46.923600,-0.251555,-23.897993,-0.289757,-17.886342
45.400000,7.563290,47.055000,-0.252110,-23.964915,-0.290499,-17.923128
45.500000,7.579890,47.188060,-0.252663,-24.032682,-0.291239,-17.960512
45.600000,7.596570,47.354350,-0.253219,-24.117372,-0.291983,-18.010395
45.700000,7.613220,47.454500,-0.253774,-24.168378,-0.292727,-18.035072
45.800000,7.629880,47.613540,-0.254329,-24.249377,-0.293471,-18.082049
45.900000,7.646500,47.772730,-0.254883,-24.330452,-0.294214,-18.129025
46.000000,7.663220,47.898700,-0.255441,-24.394608,-0.294963,-18.163233
46.100000,7.679910,48.027690,-0.255997,-24.460302,-0.295710,-18.198538
46.200000,7.696590,48.150930,-0.256553,-24.523067,-0.296458,-18.231601
46.300000,7.713270,48.303790,-0.257109,-24.600918,-0.297206,-18.275801
46.400000,7.729920,48.461420,-0.257664,-24.681199,-0.297953,-18.321742
46.500000,7.746590,48.602870,-0.258220,-24.753238,-0.298702,-18.361465
46.600000,7.763280,48.728520,-0.258776,-24.817231,-0.299452,-18.395128
46.700000,7.779940,48.857760,-0.259331,-24.883053,-0.300202,-18.430098
46.800000,7.796570,48.984930,-0.259886,-24.947820,-0.300951,-18.464239
46.900000,7.813240,49.132140,-0.260441,-25.022793,-0.301702,-18.505824
47.000000,7.829920,49.322120,-0.260997,-25.119549,-0.302454,-18.563414
47.100000,7.846590,49.410400,-0.261553,-25.164510,-0.303206,-18.582657
47.200000,7.863260,49.547340,-0.262109,-25.234253,-0.303959,-18.620137
47.300000,7.879920,49.699300,-0.262664,-25.311646,-0.304712,-18.663188
47.400000,7.896600,49.843190,-0.263220,-25.384928,-0.305466,-18.703107
47.500000,7.913290,49.987240,-0.263776,-25.458292,-0.306221,-18.742997
47.600000,7.929920,50.158710,-0.264331,-25.545621,-0.306975,-18.793130
47.700000,7.946480,50.292300,-0.264883,-25.613658,-0.307725,-18.829044
47.800000,7.963230,50.434290,-0.265441,-25.685973,-0.308485,-18.867863
47.900000,7.979920,50.560790,-0.265997,-25.750399,-0.309243,-18.900861
48.000000,7.996580,50.721010,-0.266553,-25.831998,-0.309999,-18.946410
48.100000,8.013220,50.843390,-0.267107,-25.894326,-0.310756,-18.977762
48.200000,8.029880,50.981010,-0.267663,-25.964415,-0.311514,-19.014711
48.300000,8.046590,51.124560,-0.268220,-26.037525,-0.312275,-19.053748
48.400000,8.063260,51.282840,-0.268775,-26.118136,-0.313035,-19.098225
48.500000,8.079900,51.411720,-0.269330,-26.183774,-0.313793,-19.131698
48.600000,8.096530,51.556380,-0.269884,-26.257449,-0.314552,-19.170975
48.700000,8.113250,51.724410,-0.270442,-26.343026,-0.315316,-19.218774
48.800000,8.129950,51.836990,-0.270998,-26.400362,-0.316079,-19.245908
48.900000,8.146670,52.010930,-0.271556,-26.488949,-0.316844,-19.295725
49.000000,8.163250,52.126230,-0.272108,-26.547671,-0.317603,-19.323828
49.100000,8.179920,52.298860,-0.272664,-26.635591,-0.318367,-19.373024
49.200000,8.196580,52.408320,-0.273219,-26.691338,-0.319131,-19.398749
49.300000,8.213250,52.550910,-0.273775,-26.763959,-0.319895,-19.436656
49.400000,8.229880,52.728030,-0.274329,-26.854165,-0.320659,-19.487280
49.500000,8.246560,52.841660,-0.274885,-26.912036,-0.321425,-19.514312
49.600000,8.263260,52.972660,-0.275442,-26.978754,-0.322193,-19.547672
49.700000,8.279890,53.163380,-0.275996,-27.075887,-0.322959,-19.603042
49.800000,8.296540,53.276260,-0.276551,-27.133376,-0.323726,-19.629605
49.900000,8.313230,53.442290,-0.277108,-27.217935,-0.324495,-19.675636
50.000000,8.329890,53.559630,-0.277663,-27.277696,-0.325263,-19.703689
50.100000,8.346580,53.714570,-0.278219,-27.356606,-0.326034,-19.745469
50.200000,8.363300,53.862980,-0.278777,-27.432190,-0.326806,-19.784736
50.300000,8.379890,54.039890,-0.279330,-27.522290,-0.327573,-19.834498
50.400000,8.396560,54.184740,-0.279885,-27.596061,-0.328345,-19.872329
50.500000,8.413300,54.320470,-0.280443,-27.665188,-0.329120,-19.906671
50.600000,8.429980,54.476710,-0.280999,-27.744761,-0.329893,-19.948501
50.700000,8.446600,54.655500,-0.281553,-27.835818,-0.330664,-19.998550
50.800000,8.463270,54.756070,-0.282109,-27.887037,-0.331438,-20.019853
50.900000,8.479950,54.939900,-0.282665,-27.980661,-0.332212,-20.071508
51.000000,8.496620,55.061940,-0.283221,-28.042816,-0.332987,-20.100511
51.100000,8.513290,55.259630,-0.283776,-28.143498,-0.333763,-20.157040
51.200000,8.529870,55.391290,-0.284329,-28.210552,-0.334535,-20.189474
51.300000,8.546540,55.495740,-0.284885,-28.263748,-0.335311,-20.211840
51.400000,8.563190,55.678100,-0.285440,-28.356623,-0.336088,-20.262518
51.500000,8.579910,55.825710,-0.285997,-28.431801,-0.336868,-20.300391
51.600000,8.596570,55.958600,-0.286552,-28.499481,-0.337646,-20.332888
51.700000,8.613230,56.152310,-0.287108,-28.598137,-0.338425,-20.387392
51.800000,8.629940,56.284930,-0.287665,-28.665679,-0.339207,-20.419576
51.900000,8.646610,56.419510,-0.288220,-28.734220,-0.339987,-20.452434
52.000000,8.663200,56.564610,-0.288773,-28.808119,-0.340764,-20.489103
52.100000,8.679880,56.717160,-0.289329,-28.885812,-0.341546,-20.528300
52.200000,8.696640,56.877780,-0.289888,-28.967615,-0.342333,-20.570251
52.300000,8.713300,57.063120,-0.290443,-29.062008,-0.343115,-20.621142
52.400000,8.729950,57.176070,-0.290998,-29.119533,-0.343897,-20.645798
52.500000,8.746610,57.324410,-0.291554,-29.195082,-0.344681,-20.683149
52.600000,8.763230,57.501580,-0.292108,-29.285314,-0.345463,-20.730849
52.700000,8.779890,57.610710,-0.292663,-29.340894,-0.346248,-20.753900
52.800000,8.796610,57.789860,-0.293220,-29.432134,-0.347036,-20.802034
52.900000,8.813250,57.944900,-0.293775,-29.511095,-0.347821,-20.841473
53.000000,8.829870,58.112360,-0.294329,-29.596382,-0.348606,-20.885308
53.100000,8.846610,58.285030,-0.294887,-29.684322,-0.349397,-20.930801
53.200000,8.863290,58.420460,-0.295443,-29.753296,-0.350186,-20.962893
53.300000,8.879900,58.616200,-0.295997,-29.852986,-0.350972,-21.016601
53.400000,8.896570,58.723830,-0.296552,-29.907801,-0.351762,-21.038573
53.500000,8.913280,58.888890,-0.297109,-29.991865,-0.352554,-21.081002
53.600000,8.929950,59.005430,-0.297665,-30.051219,-0.353345,-21.106023
53.700000,8.946600,59.206360,-0.298220,-30.153552,-0.354135,-21.161159
53.800000,8.963250,59.363250,-0.298775,-30.233455,-0.354926,-21.200454
53.900000,8.979890,59.546580,-0.299330,-30.326824,-0.355718,-21.249106
54.000000,8.996570,59.677140,-0.299886,-30.393318,-0.356512,-21.278797
54.100000,9.013270,59.833910,-0.300442,-30.473160,-0.357307,-21.317733
54.200000,9.029920,60.025460,-0.300997,-30.570716,-0.358101,-21.369012
54.300000,9.046620,60.218010,-0.301554,-30.668781,-0.358897,-21.420487
54.400000,9.063300,60.308850,-0.302110,-30.715045,-0.359694,-21.435723
54.500000,9.079970,60.492740,-0.302666,-30.808699,-0.360490,-21.483964
54.600000,9.096550,60.651100,-0.303218,-30.889352,-0.361283,-21.523134
54.700000,9.113190,60.788680,-0.303773,-30.959420,-0.362080,-21.554784
54.800000,9.129920,60.975450,-0.304331,-31.054542,-0.362881,-21.603692
54.900000,9.146610,61.171980,-0.304887,-31.154634,-0.363681,-21.655991
55.000000,9.163250,61.249400,-0.305442,-31.194063,-0.364479,-21.666097
55.100000,9.179890,61.436250,-0.305996,-31.289225,-0.365278,-21.714837
55.200000,9.196580,61.592720,-0.306553,-31.368915,-0.366080,-21.752690
55.300000,9.213270,61.739500,-0.307109,-31.443669,-0.366883,-21.787035
55.400000,9.229950,61.985200,-0.307665,-31.568803,-0.367685,-21.856187
55.500000,9.246570,62.082970,-0.308219,-31.618597,-0.368486,-21.873145
55.600000,9.263210,62.291790,-0.308774,-31.724948,-0.369288,-21.929120
55.700000,9.279930,62.427890,-0.309331,-31.794263,-0.370095,-21.959312
55.800000,9.296640,62.575450,-0.309888,-31.869415,-0.370901,-21.993466
55.900000,9.313280,62.746340,-0.310443,-31.956449,-0.371705,-22.035803
56.000000,9.329930,62.913310,-0.310998,-32.041486,-0.372511,-22.076658
56.100000,9.346570,63.108810,-0.311552,-32.141053,-0.373316,-22.127433
56.200000,9.363260,63.251260,-0.312109,-32.213602,-0.374124,-22.159458
56.300000,9.379940,63.418070,-0.312665,-32.298558,-0.374933,-22.199940
56.400000,9.396590,63.552960,-0.313220,-32.367257,-0.375741,-22.229195
56.500000,9.413260,63.721510,-0.313775,-32.453099,-0.376550,-22.270117
56.600000,9.429890,63.961360,-0.314330,-32.575253,-0.377358,-22.335885
56.700000,9.446590,64.082150,-0.314886,-32.636771,-0.378171,-22.359898
56.800000,9.463230,64.248370,-0.315441,-32.721426,-0.378980,-22.399747
