Repository: abubakardawood/tissue-phantom-material-database

Title:
A Database of Silicone Phantom Materials for Modeling Human Tissue Mechanics Across Varying Stiffnesses

Description:
This dataset contains processed mechanical compression test data for soft silicone phantoms
fabricated using Ecoflex (Smooth-On) with varying base materials and thinner concentrations.
The dataset provides force–compression measurements together with derived engineering and
true stress–strain quantities, intended for mechanical characterization, constitutive model
fitting, and the design of tissue-equivalent phantoms.

All files in this dataset are processed outputs generated from raw experimental measurements.
The raw data files are not included in this archive.

File: data/EF50_37_5T/EF50_37_5T_B4.csv (part 1 of 2)
EF50_37_5T_B_sample_4
Compression test;
Cylinder Diameter: 50mm;
Cylinder Height: 30mm;
Speed (mm/min): 10;
Machine: INSTRON 5900;
Load cell: 10kN;
Time (s),Compression (mm),Load (N),Engineering Strain [-],Engineering Stress (kPa),True Strain [-],True Stress (kPa)
0.000000,0.000000,0.008960,-0.000000,-0.004563,0.000000,-0.004563
0.100000,0.007690,0.064210,-0.000256,-0.032702,-0.000256,-0.032694
0.200000,0.027990,0.120550,-0.000933,-0.061396,-0.000933,-0.061338
0.300000,0.046330,0.217880,-0.001544,-0.110965,-0.001546,-0.110794
0.400000,0.063260,0.346090,-0.002109,-0.176262,-0.002111,-0.175891
0.500000,0.080010,0.384590,-0.002667,-0.195870,-0.002671,-0.195348
0.600000,0.096630,0.442770,-0.003221,-0.225501,-0.003226,-0.224775
0.700000,0.113300,0.525100,-0.003777,-0.267431,-0.003784,-0.266421
0.800000,0.129970,0.609900,-0.004332,-0.310620,-0.004342,-0.309274
0.900000,0.146600,0.708130,-0.004887,-0.360648,-0.004899,-0.358885
1.000000,0.163280,0.774150,-0.005443,-0.394271,-0.005458,-0.392125
1.100000,0.179970,0.872710,-0.005999,-0.444468,-0.006017,-0.441801
1.200000,0.196680,0.957050,-0.006556,-0.487422,-0.006578,-0.484226
1.300000,0.213370,1.055970,-0.007112,-0.537801,-0.007138,-0.533976
1.400000,0.230020,1.109530,-0.007667,-0.565079,-0.007697,-0.560746
1.500000,0.246600,1.142870,-0.008220,-0.582059,-0.008254,-0.577274
1.600000,0.263290,1.277020,-0.008776,-0.650381,-0.008815,-0.644673
1.700000,0.279990,1.342470,-0.009333,-0.683714,-0.009377,-0.677333
1.800000,0.296660,1.438540,-0.009889,-0.732642,-0.009938,-0.725398
1.900000,0.313300,1.511660,-0.010443,-0.769882,-0.010498,-0.761842
2.000000,0.329950,1.604400,-0.010998,-0.817114,-0.011059,-0.808127
2.100000,0.346630,1.696180,-0.011554,-0.863857,-0.011622,-0.853876
2.200000,0.363280,1.737160,-0.012109,-0.884728,-0.012183,-0.874015
2.300000,0.379930,1.799220,-0.012664,-0.916335,-0.012745,-0.904730
2.400000,0.396550,1.960590,-0.013218,-0.998520,-0.013306,-0.985322
2.500000,0.413220,1.985020,-0.013774,-1.010962,-0.013870,-0.997037
2.600000,0.429910,2.087150,-0.014330,-1.062977,-0.014434,-1.047744
2.700000,0.446600,2.122400,-0.014887,-1.080929,-0.014999,-1.064838
2.800000,0.463200,2.227010,-0.015440,-1.134207,-0.015560,-1.116695
2.900000,0.479870,2.293200,-0.015996,-1.167917,-0.016125,-1.149236
3.000000,0.496590,2.360880,-0.016553,-1.202386,-0.016692,-1.182483
3.100000,0.513280,2.466600,-0.017109,-1.256229,-0.017257,-1.234736
3.200000,0.529880,2.563540,-0.017663,-1.305600,-0.017821,-1.282540
3.300000,0.546560,2.589130,-0.018219,-1.318633,-0.018387,-1.294609
3.400000,0.563270,2.723050,-0.018776,-1.386838,-0.018954,-1.360799
3.500000,0.579910,2.841760,-0.019330,-1.447296,-0.019520,-1.419320
3.600000,0.596580,2.885420,-0.019886,-1.469532,-0.020086,-1.440309
3.700000,0.613210,2.962490,-0.020440,-1.508784,-0.020652,-1.477944
3.800000,0.629920,3.062970,-0.020997,-1.559958,-0.021221,-1.527203
3.900000,0.646590,3.094100,-0.021553,-1.575812,-0.021789,-1.541849
4.000000,0.663320,3.203210,-0.022111,-1.631381,-0.022359,-1.595311
4.100000,0.679920,3.307470,-0.022664,-1.684481,-0.022925,-1.646304
4.200000,0.696560,3.396670,-0.023219,-1.729910,-0.023492,-1.689744
4.300000,0.713240,3.416030,-0.023775,-1.739770,-0.024062,-1.698407
4.400000,0.729900,3.528430,-0.024330,-1.797015,-0.024631,-1.753293
4.500000,0.746560,3.571500,-0.024885,-1.818950,-0.025200,-1.773685
4.600000,0.763170,3.679490,-0.025439,-1.873949,-0.025768,-1.826277
4.700000,0.779930,3.757730,-0.025998,-1.913796,-0.026342,-1.864042
4.800000,0.796610,3.851510,-0.026554,-1.961558,-0.026913,-1.909471
4.900000,0.813250,3.967080,-0.027108,-2.020417,-0.027483,-1.965647
5.000000,0.829910,4.004560,-0.027664,-2.039506,-0.028054,-1.983085
5.100000,0.846580,4.061620,-0.028219,-2.068566,-0.028625,-2.010193
5.200000,0.863260,4.168340,-0.028775,-2.122918,-0.029197,-2.061830
5.300000,0.879950,4.226310,-0.029332,-2.152442,-0.029770,-2.089307
5.400000,0.896610,4.265270,-0.029887,-2.172284,-0.030343,-2.107361
5.500000,0.913250,4.312310,-0.030442,-2.196241,-0.030915,-2.129384
5.600000,0.929970,4.395770,-0.030999,-2.238747,-0.031490,-2.169348
5.700000,0.946640,4.446440,-0.031555,-2.264553,-0.032063,-2.193096
5.800000,0.963250,4.522780,-0.032108,-2.303433,-0.032635,-2.229474
5.900000,0.979870,4.598090,-0.032662,-2.341788,-0.033208,-2.265300
6.000000,0.996600,4.687630,-0.033220,-2.387390,-0.033784,-2.308081
6.100000,1.013270,4.747780,-0.033776,-2.418024,-0.034359,-2.336354
6.200000,1.029890,4.785190,-0.034330,-2.437077,-0.034933,-2.353413
6.300000,1.046530,4.875250,-0.034884,-2.482944,-0.035507,-2.396329
6.400000,1.063190,4.968150,-0.035440,-2.530258,-0.036083,-2.440587
6.500000,1.079920,5.049000,-0.035997,-2.571435,-0.036661,-2.478870
6.600000,1.096610,5.115610,-0.036554,-2.605359,-0.037238,-2.510123
6.700000,1.113250,5.245440,-0.037108,-2.671481,-0.037814,-2.572346
6.800000,1.129890,5.283460,-0.037663,-2.690844,-0.038391,-2.589499
6.900000,1.146570,5.374220,-0.038219,-2.737068,-0.038969,-2.632460
7.000000,1.163290,5.482570,-0.038776,-2.792250,-0.039548,-2.683977
7.100000,1.179960,5.514100,-0.039332,-2.808308,-0.040126,-2.697852
7.200000,1.196580,5.618300,-0.039886,-2.861377,-0.040703,-2.747248
7.300000,1.213280,5.686480,-0.040443,-2.896100,-0.041283,-2.778974
7.400000,1.229970,5.791920,-0.040999,-2.949801,-0.041863,-2.828862
7.500000,1.246600,5.855490,-0.041553,-2.982177,-0.042441,-2.858257
7.600000,1.263240,5.965570,-0.042108,-3.038240,-0.043020,-2.910306
7.700000,1.279930,6.020770,-0.042664,-3.066353,-0.043601,-2.935529
7.800000,1.296580,6.094190,-0.043219,-3.103745,-0.044181,-2.969604
7.900000,1.313250,6.208990,-0.043775,-3.162213,-0.044762,-3.023787
8.000000,1.329900,6.284830,-0.044330,-3.200838,-0.045343,-3.058945
8.100000,1.346580,6.354190,-0.044886,-3.236162,-0.045925,-3.090904
8.200000,1.363290,6.422220,-0.045443,-3.270810,-0.046508,-3.122174
8.300000,1.380010,6.561210,-0.046000,-3.341597,-0.047092,-3.187882
8.400000,1.396590,6.608860,-0.046553,-3.365865,-0.047671,-3.209174
8.500000,1.413200,6.714120,-0.047107,-3.419473,-0.048252,-3.258393
8.600000,1.429920,6.831600,-0.047664,-3.479305,-0.048837,-3.313468
8.700000,1.446620,6.923560,-0.048221,-3.526140,-0.049422,-3.356107
8.800000,1.463220,6.989190,-0.048774,-3.559565,-0.050004,-3.385951
8.900000,1.479870,7.059460,-0.049329,-3.595353,-0.050587,-3.417998
9.000000,1.496580,7.165050,-0.049886,-3.649130,-0.051173,-3.467090
9.100000,1.513220,7.232130,-0.050441,-3.683294,-0.051757,-3.497506
9.200000,1.529920,7.352960,-0.050997,-3.744832,-0.052344,-3.553855
9.300000,1.546560,7.386830,-0.051552,-3.762082,-0.052928,-3.568139
9.400000,1.563200,7.482340,-0.052107,-3.810724,-0.053513,-3.612160
9.500000,1.579890,7.548890,-0.052663,-3.844618,-0.054100,-3.642149
9.600000,1.596590,7.672880,-0.053220,-3.907766,-0.054688,-3.699796
9.700000,1.613260,7.761710,-0.053775,-3.953006,-0.055275,-3.740432
9.800000,1.629880,7.853010,-0.054329,-3.999505,-0.055861,-3.782215
9.900000,1.646560,7.941260,-0.054885,-4.044451,-0.056449,-3.822469
10.000000,1.663270,8.020710,-0.055442,-4.084914,-0.057039,-3.858437
10.100000,1.679930,8.082980,-0.055998,-4.116628,-0.057627,-3.886106
10.200000,1.696550,8.175710,-0.056552,-4.163855,-0.058214,-3.928382
10.300000,1.713260,8.291240,-0.057109,-4.222694,-0.058804,-3.981541
10.400000,1.729930,8.366250,-0.057664,-4.260896,-0.059394,-4.015194
10.500000,1.746650,8.471330,-0.058222,-4.314413,-0.059985,-4.063221
10.600000,1.763260,8.543800,-0.058775,-4.351322,-0.060573,-4.095571
10.700000,1.779890,8.667580,-0.059330,-4.414362,-0.061163,-4.152460
10.800000,1.796580,8.721620,-0.059886,-4.441885,-0.061754,-4.175878
10.900000,1.813290,8.823240,-0.060443,-4.493639,-0.062347,-4.222030
11.000000,1.829930,8.903610,-0.060998,-4.534571,-0.062937,-4.257973
11.100000,1.846520,8.996740,-0.061551,-4.582002,-0.063526,-4.299977
11.200000,1.863230,9.077450,-0.062108,-4.623107,-0.064120,-4.335977
11.300000,1.879880,9.143190,-0.062663,-4.656588,-0.064712,-4.364794
11.400000,1.896570,9.255210,-0.063219,-4.713640,-0.065306,-4.415648
11.500000,1.913190,9.336200,-0.063773,-4.754888,-0.065897,-4.451654
11.600000,1.929890,9.436190,-0.064330,-4.805812,-0.066492,-4.496656
11.700000,1.946590,9.544290,-0.064886,-4.860867,-0.067087,-4.545463
11.800000,1.963280,9.602950,-0.065443,-4.890742,-0.067682,-4.570679
11.900000,1.979950,9.676040,-0.065998,-4.927967,-0.068277,-4.602729
12.000000,1.996580,9.813220,-0.066553,-4.997832,-0.068871,-4.665213
12.100000,2.013270,9.883960,-0.067109,-5.033859,-0.069467,-4.696042
12.200000,2.029930,10.005760,-0.067664,-5.095892,-0.070062,-4.751082
12.300000,2.046630,10.068700,-0.068221,-5.127947,-0.070660,-4.778113
12.400000,2.063210,10.144870,-0.068774,-5.166740,-0.071253,-4.811404
12.500000,2.079930,10.240030,-0.069331,-5.215204,-0.071852,-4.853629
12.600000,2.096620,10.345650,-0.069887,-5.268996,-0.072450,-4.900760
12.700000,2.113280,10.418690,-0.070443,-5.306195,-0.073047,-4.932413
12.800000,2.129870,10.547560,-0.070996,-5.371828,-0.073642,-4.990452
12.900000,2.146530,10.599950,-0.071551,-5.398510,-0.074240,-5.012241
13.000000,2.163250,10.695970,-0.072108,-5.447413,-0.074840,-5.054609
13.100000,2.179910,10.780970,-0.072664,-5.490703,-0.075439,-5.091728
13.200000,2.196590,10.886790,-0.073220,-5.544597,-0.076039,-5.138623
13.300000,2.213220,11.007140,-0.073774,-5.605890,-0.076637,-5.192321
13.400000,2.229900,11.026770,-0.074330,-5.615888,-0.077237,-5.198459
13.500000,2.246590,11.182670,-0.074886,-5.695287,-0.077839,-5.268788
13.600000,2.263300,11.237520,-0.075443,-5.723222,-0.078441,-5.291443
13.700000,2.279920,11.309680,-0.075997,-5.759973,-0.079040,-5.322230
13.800000,2.296610,11.416570,-0.076554,-5.814411,-0.079643,-5.369297
13.900000,2.313290,11.522550,-0.077110,-5.868387,-0.080245,-5.415877
14.000000,2.330020,11.596920,-0.077667,-5.906263,-0.080849,-5.447539
14.100000,2.346590,11.717000,-0.078220,-5.967419,-0.081448,-5.500650
14.200000,2.363250,11.804300,-0.078775,-6.011881,-0.082051,-5.538295
14.300000,2.379920,11.912380,-0.079331,-6.066925,-0.082654,-5.585632
14.400000,2.396540,11.991970,-0.079885,-6.107460,-0.083256,-5.619568
14.500000,2.413200,12.088300,-0.080440,-6.156521,-0.083860,-5.661290
14.600000,2.429840,12.157980,-0.080995,-6.192008,-0.084463,-5.690489
14.700000,2.446580,12.281600,-0.081553,-6.254968,-0.085071,-5.744858
14.800000,2.463230,12.344660,-0.082108,-6.287084,-0.085675,-5.770866
14.900000,2.479930,12.446050,-0.082664,-6.338721,-0.086282,-5.814735
15.000000,2.496550,12.559020,-0.083218,-6.396256,-0.086886,-5.863971
15.100000,2.513250,12.632230,-0.083775,-6.433542,-0.087493,-5.894572
15.200000,2.529970,12.715290,-0.084332,-6.475844,-0.088102,-5.929721
15.300000,2.546650,12.842510,-0.084888,-6.540637,-0.088709,-5.985413
15.400000,2.563240,12.905430,-0.085441,-6.572682,-0.089314,-6.011103
15.500000,2.579890,13.018070,-0.085996,-6.630049,-0.089921,-6.059889
15.600000,2.596600,13.095880,-0.086553,-6.669677,-0.090530,-6.092394
15.700000,2.613250,13.214600,-0.087108,-6.730141,-0.091138,-6.143889
15.800000,2.629900,13.297640,-0.087663,-6.772432,-0.091746,-6.178738
15.900000,2.646560,13.362570,-0.088219,-6.805501,-0.092355,-6.205129
16.000000,2.663270,13.503800,-0.088776,-6.877429,-0.092966,-6.266881
16.100000,2.679940,13.604040,-0.089331,-6.928481,-0.093576,-6.309550
16.200000,2.696620,13.661610,-0.089887,-6.957801,-0.094187,-6.332383
16.300000,2.713250,13.796450,-0.090442,-7.026474,-0.094796,-6.390988
16.400000,2.729860,13.866050,-0.090995,-7.061921,-0.095405,-6.419319
16.500000,2.746570,13.948410,-0.091552,-7.103867,-0.096018,-6.453491
16.600000,2.763260,14.041490,-0.092109,-7.151272,-0.096631,-6.492578
16.700000,2.779890,14.148810,-0.092663,-7.205930,-0.097241,-6.538207
16.800000,2.796540,14.228590,-0.093218,-7.246561,-0.097853,-6.571051
16.900000,2.813240,14.364160,-0.093775,-7.315607,-0.098467,-6.629588
17.000000,2.829910,14.440150,-0.094330,-7.354308,-0.099081,-6.660574
17.100000,2.846560,14.480510,-0.094885,-7.374863,-0.099694,-6.675097
17.200000,2.863220,14.582260,-0.095441,-7.426684,-0.100307,-6.717876
17.300000,2.879910,14.690660,-0.095997,-7.481892,-0.100923,-6.763653
17.400000,2.896630,14.793280,-0.096554,-7.534156,-0.101539,-6.806700
17.500000,2.913300,14.893330,-0.097110,-7.585111,-0.102155,-6.848521
17.600000,2.929920,14.992390,-0.097664,-7.635562,-0.102768,-6.889842
17.700000,2.946550,15.109350,-0.098218,-7.695129,-0.103383,-6.939326
17.800000,2.963270,15.166260,-0.098776,-7.724113,-0.104001,-6.961158
17.900000,2.979960,15.300000,-0.099332,-7.792226,-0.104619,-7.018209
18.000000,2.996590,15.363000,-0.099886,-7.824312,-0.105234,-7.042770
18.100000,3.013200,15.484650,-0.100440,-7.886267,-0.105850,-7.094171
18.200000,3.029920,15.610520,-0.100997,-7.950373,-0.106469,-7.147406
18.300000,3.046600,15.685200,-0.101553,-7.988407,-0.107088,-7.177157
18.400000,3.063260,15.755160,-0.102109,-8.024037,-0.107706,-7.204713
18.500000,3.079930,15.850460,-0.102664,-8.072573,-0.108325,-7.243808
18.600000,3.096590,15.979320,-0.103220,-8.138201,-0.108944,-7.298178
18.700000,3.113270,16.060380,-0.103776,-8.179484,-0.109565,-7.330653
18.800000,3.129930,16.136430,-0.104331,-8.218216,-0.110184,-7.360802
18.900000,3.146600,16.245930,-0.104887,-8.273984,-0.110805,-7.406154
19.000000,3.163260,16.366700,-0.105442,-8.335492,-0.111426,-7.456581
19.100000,3.179930,16.452020,-0.105998,-8.378945,-0.112047,-7.490796
19.200000,3.196610,16.543110,-0.106554,-8.425337,-0.112669,-7.527586
19.300000,3.213230,16.642210,-0.107108,-8.475808,-0.113289,-7.567984
19.400000,3.229930,16.741150,-0.107664,-8.526198,-0.113913,-7.608230
19.500000,3.246630,16.849660,-0.108221,-8.581461,-0.114537,-7.652767
19.600000,3.263320,16.947590,-0.108777,-8.631337,-0.115161,-7.692443
19.700000,3.279960,17.018830,-0.109332,-8.667619,-0.115784,-7.719971
19.800000,3.296530,17.116690,-0.109884,-8.717459,-0.116404,-7.759547
19.900000,3.313200,17.205350,-0.110440,-8.762613,-0.117028,-7.794870
20.000000,3.329900,17.307950,-0.110997,-8.814867,-0.117654,-7.836446
20.100000,3.346630,17.402460,-0.111554,-8.863000,-0.118282,-7.874294
20.200000,3.363240,17.565970,-0.112108,-8.946275,-0.118905,-7.943326
20.300000,3.379910,17.574510,-0.112664,-8.950624,-0.119531,-7.942214
20.400000,3.396570,17.696270,-0.113219,-9.012636,-0.120157,-7.992235
20.500000,3.413290,17.821300,-0.113776,-9.076314,-0.120786,-8.043644
20.600000,3.429950,17.921190,-0.114332,-9.127187,-0.121413,-8.083661
20.700000,3.446600,18.010920,-0.114887,-9.172886,-0.122040,-8.119044
20.800000,3.463260,18.091330,-0.115442,-9.213839,-0.122667,-8.150175
20.900000,3.479970,18.186970,-0.115999,-9.262548,-0.123297,-8.188101
21.000000,3.496620,18.260390,-0.116554,-9.299940,-0.123925,-8.215995
21.100000,3.513220,18.379500,-0.117107,-9.360602,-0.124552,-8.264407
21.200000,3.529930,18.476530,-0.117664,-9.410019,-0.125183,-8.302796
21.300000,3.546580,18.631230,-0.118219,-9.488808,-0.125812,-8.367047
21.400000,3.563260,18.684820,-0.118775,-9.516101,-0.126443,-8.385823
21.500000,3.579900,18.812730,-0.119330,-9.581245,-0.127072,-8.437915
21.600000,3.596560,18.907540,-0.119885,-9.629531,-0.127703,-8.475092
21.700000,3.613220,18.984680,-0.120441,-9.668818,-0.128334,-8.504299
21.800000,3.629940,19.087620,-0.120998,-9.721245,-0.128968,-8.544994
21.900000,3.646590,19.172070,-0.121553,-9.764255,-0.129600,-8.577381
22.000000,3.663270,19.269830,-0.122109,-9.814044,-0.130233,-8.615661
22.100000,3.679960,19.356580,-0.122665,-9.858225,-0.130867,-8.648963
22.200000,3.696630,19.460430,-0.123221,-9.911116,-0.131500,-8.689858
22.300000,3.713290,19.568920,-0.123776,-9.966369,-0.132134,-8.732768
22.400000,3.729870,19.675010,-0.124329,-10.020400,-0.132765,-8.774574
22.500000,3.746530,19.737750,-0.124884,-10.052354,-0.133399,-8.796972
22.600000,3.763220,19.853860,-0.125441,-10.111488,-0.134035,-8.843096
22.700000,3.779910,19.982060,-0.125997,-10.176780,-0.134671,-8.894536
22.800000,3.796520,20.058740,-0.126551,-10.215832,-0.135305,-8.923012
22.900000,3.813260,20.196130,-0.127109,-10.285805,-0.135944,-8.978390
23.000000,3.829950,20.260420,-0.127665,-10.318547,-0.136582,-9.001230
23.100000,3.846600,20.359020,-0.128220,-10.368764,-0.137218,-9.039281
23.200000,3.863320,20.466530,-0.128777,-10.423518,-0.137858,-9.081205
23.300000,3.879880,20.550600,-0.129329,-10.466335,-0.138491,-9.112731
23.400000,3.896560,20.666150,-0.129885,-10.525184,-0.139130,-9.158117
23.500000,3.913230,20.727520,-0.130441,-10.556439,-0.139769,-9.179447
23.600000,3.929930,20.841510,-0.130998,-10.614494,-0.140409,-9.224020
23.700000,3.946540,20.925830,-0.131551,-10.657438,-0.141047,-9.255438
23.800000,3.963250,21.034430,-0.132108,-10.712747,-0.141688,-9.297504
23.900000,3.979880,21.135700,-0.132663,-10.764324,-0.142327,-9.336300
24.000000,3.996570,21.255750,-0.133219,-10.825465,-0.142969,-9.383307
24.100000,4.013260,21.357120,-0.133775,-10.877092,-0.143611,-9.422005
24.200000,4.029900,21.418210,-0.134330,-10.908205,-0.144252,-9.442906
24.300000,4.046590,21.548900,-0.134886,-10.974765,-0.144894,-9.494419
24.400000,4.063300,21.614110,-0.135443,-11.007976,-0.145538,-9.517019
24.500000,4.079980,21.704620,-0.135999,-11.054072,-0.146182,-9.550726
24.600000,4.096550,21.839670,-0.136552,-11.122853,-0.146821,-9.604009
24.700000,4.113220,21.920950,-0.137107,-11.164248,-0.147465,-9.633548
24.800000,4.129910,22.045800,-0.137664,-11.227834,-0.148110,-9.682169
24.900000,4.146610,22.100510,-0.138220,-11.255697,-0.148756,-9.699931
25.000000,4.163200,22.203340,-0.138773,-11.308068,-0.149398,-9.738810
25.100000,4.179840,22.304350,-0.139328,-11.359512,-0.150042,-9.776814
25.200000,4.196570,22.407660,-0.139886,-11.412128,-0.150690,-9.815734
25.300000,4.213260,22.499140,-0.140442,-11.458718,-0.151337,-9.849433
25.400000,4.229910,22.588040,-0.140997,-11.503994,-0.151983,-9.881966
25.500000,4.246570,22.726050,-0.141552,-11.574282,-0.152630,-9.935916
25.600000,4.263250,22.819160,-0.142108,-11.621703,-0.153277,-9.970162
25.700000,4.279930,22.934520,-0.142664,-11.680455,-0.153926,-10.014071
25.800000,4.296610,23.009350,-0.143220,-11.718566,-0.154574,-10.040229
25.900000,4.313230,23.125740,-0.143774,-11.777843,-0.155221,-10.084491
26.000000,4.329890,23.218810,-0.144330,-11.825243,-0.155870,-10.118509
26.100000,4.346560,23.317960,-0.144885,-11.875740,-0.156520,-10.155119
26.200000,4.363260,23.394320,-0.145442,-11.914629,-0.157171,-10.181742
26.300000,4.379890,23.540390,-0.145996,-11.989022,-0.157820,-10.238669
26.400000,4.396570,23.606840,-0.146552,-12.022865,-0.158471,-10.260886
26.500000,4.413300,23.712930,-0.147110,-12.076896,-0.159125,-10.300264
26.600000,4.429990,23.803870,-0.147666,-12.123211,-0.159777,-10.333021
26.700000,4.446610,23.913050,-0.148220,-12.178816,-0.160427,-10.373668
26.800000,4.463200,24.035760,-0.148773,-12.241312,-0.161077,-10.420131
26.900000,4.479870,24.159540,-0.149329,-12.304353,-0.161730,-10.466956
27.000000,4.496530,24.238040,-0.149884,-12.344332,-0.162383,-10.494110
27.100000,4.513280,24.331630,-0.150443,-12.391997,-0.163040,-10.527712
27.200000,4.529880,24.485870,-0.150996,-12.470551,-0.163691,-10.587548
27.300000,4.546530,24.545850,-0.151551,-12.501099,-0.164345,-10.606545
27.400000,4.563240,24.672750,-0.152108,-12.565728,-0.165002,-10.654381
27.500000,4.579960,24.782480,-0.152665,-12.621613,-0.165660,-10.694731
27.600000,4.596600,24.854430,-0.153220,-12.658257,-0.166314,-10.718759
27.700000,4.613220,24.980050,-0.153774,-12.722235,-0.166969,-10.765886
27.800000,4.629940,25.058600,-0.154331,-12.762240,-0.167628,-10.792627
27.900000,4.646610,25.172670,-0.154887,-12.820336,-0.168285,-10.834632
28.000000,4.663270,25.284380,-0.155442,-12.877229,-0.168942,-10.875562
28.100000,4.679910,25.375760,-0.155997,-12.923768,-0.169599,-10.907699
28.200000,4.696580,25.523880,-0.156553,-12.999205,-0.170258,-10.964145
28.300000,4.713250,25.586670,-0.157108,-13.031184,-0.170917,-10.983876
28.400000,4.729960,25.754120,-0.157665,-13.116466,-0.171578,-11.048454
28.500000,4.746580,25.856940,-0.158219,-13.168831,-0.172236,-11.085268
28.600000,4.763240,25.901830,-0.158775,-13.191694,-0.172896,-11.097187
28.700000,4.779970,26.034650,-0.159332,-13.259338,-0.173559,-11.146697
28.800000,4.796660,26.124560,-0.159889,-13.305129,-0.174221,-11.177790
28.900000,4.813270,26.224690,-0.160442,-13.356125,-0.174880,-11.213237
29.000000,4.829930,26.369560,-0.160998,-13.429907,-0.175542,-11.267723
29.100000,4.846640,26.448890,-0.161555,-13.470309,-0.176206,-11.294118
29.200000,4.863270,26.586770,-0.162109,-13.540531,-0.176867,-11.345489
29.300000,4.879920,26.663710,-0.162664,-13.579716,-0.177530,-11.370785
29.400000,4.896540,26.814950,-0.163218,-13.656742,-0.178192,-11.427716
29.500000,4.913230,26.914430,-0.163774,-13.707407,-0.178857,-11.462485
29.600000,4.929950,27.019390,-0.164332,-13.760862,-0.179523,-11.499517
29.700000,4.946600,27.128680,-0.164887,-13.816523,-0.180188,-11.538363
29.800000,4.963240,27.210380,-0.165441,-13.858133,-0.180852,-11.565425
29.900000,4.979890,27.339280,-0.165996,-13.923781,-0.181517,-11.612484
30.000000,4.996610,27.407160,-0.166554,-13.958352,-0.182186,-11.633537
30.100000,5.013310,27.535230,-0.167110,-14.023577,-0.182854,-11.680093
30.200000,5.029990,27.634220,-0.167666,-14.073993,-0.183522,-11.714258
30.300000,5.046520,27.761840,-0.168217,-14.138989,-0.184184,-11.760566
30.400000,5.063230,27.897230,-0.168774,-14.207943,-0.184854,-11.810007
30.500000,5.079880,27.989340,-0.169329,-14.254854,-0.185522,-11.841089
30.600000,5.096560,28.072980,-0.169885,-14.297451,-0.186191,-11.868524
30.700000,5.113240,28.178310,-0.170441,-14.351095,-0.186861,-11.905076
30.800000,5.129860,28.331590,-0.170995,-14.429160,-0.187529,-11.961841
30.900000,5.146540,28.452710,-0.171551,-14.490846,-0.188200,-12.004922
31.000000,5.163220,28.514810,-0.172107,-14.522473,-0.188872,-12.023049
31.100000,5.179840,28.661260,-0.172661,-14.597060,-0.189541,-12.076712
31.200000,5.196530,28.750160,-0.173218,-14.642336,-0.190214,-12.106025
31.300000,5.213250,28.887130,-0.173775,-14.712094,-0.190888,-12.155500
31.400000,5.229970,28.973410,-0.174332,-14.756037,-0.191563,-12.183582
31.500000,5.246570,29.096420,-0.174886,-14.818685,-0.192233,-12.227109
31.600000,5.263210,29.198520,-0.175440,-14.870684,-0.192906,-12.261766
31.700000,5.279900,29.309940,-0.175997,-14.927430,-0.193581,-12.300252
31.800000,5.296600,29.420560,-0.176553,-14.983768,-0.194256,-12.338334
31.900000,5.313270,29.518140,-0.177109,-15.033465,-0.194932,-12.370903
32.000000,5.329890,29.604620,-0.177663,-15.077509,-0.195605,-12.398794
32.100000,5.346540,29.795560,-0.178218,-15.174754,-0.196280,-12.470340
32.200000,5.363260,29.881950,-0.178775,-15.218752,-0.196959,-12.498015
32.300000,5.380000,29.955900,-0.179333,-15.256415,-0.197638,-12.520431
32.400000,5.396590,30.121810,-0.179886,-15.340912,-0.198312,-12.581291
32.500000,5.413240,30.179300,-0.180441,-15.370191,-0.198989,-12.596773
32.600000,5.429940,30.303800,-0.180998,-15.433599,-0.199669,-12.640148
32.700000,5.446650,30.443070,-0.181555,-15.504528,-0.200349,-12.689604
32.800000,5.463270,30.574670,-0.182109,-15.571552,-0.201026,-12.735832
32.900000,5.479900,30.694430,-0.182663,-15.632545,-0.201704,-12.777052
33.000000,5.496540,30.735390,-0.183218,-15.653406,-0.202383,-12.785420
33.100000,5.513230,30.888470,-0.183774,-15.731369,-0.203064,-12.840347
33.200000,5.529890,31.018380,-0.184330,-15.797531,-0.203745,-12.885578
33.300000,5.546520,31.146260,-0.184884,-15.862660,-0.204425,-12.929908
33.400000,5.563260,31.239070,-0.185442,-15.909928,-0.205110,-12.959559
33.500000,5.579930,31.351650,-0.185998,-15.967264,-0.205792,-12.997390
33.600000,5.596590,31.488280,-0.186553,-16.036849,-0.206475,-13.045127
33.700000,5.613220,31.563720,-0.187107,-16.075271,-0.207156,-13.067470
33.800000,5.629880,31.667450,-0.187663,-16.128100,-0.207840,-13.101458
33.900000,5.646580,31.865940,-0.188219,-16.229190,-0.208525,-13.174543
34.000000,5.663280,31.940860,-0.188776,-16.267346,-0.209211,-13.196462
34.100000,5.679940,32.029810,-0.189331,-16.312648,-0.209896,-13.224153
34.200000,5.696570,32.172830,-0.189886,-16.385488,-0.210580,-13.274119
34.300000,5.713240,32.287560,-0.190441,-16.443919,-0.211266,-13.312317
34.400000,5.729920,32.381630,-0.190997,-16.491829,-0.211953,-13.341933
34.500000,5.746600,32.500100,-0.191553,-16.552165,-0.212641,-13.381543
34.600000,5.763210,32.636680,-0.192107,-16.621725,-0.213326,-13.428575
34.700000,5.779920,32.749020,-0.192664,-16.678939,-0.214015,-13.465508
34.800000,5.796590,32.863130,-0.193220,-16.737055,-0.214704,-13.503127
34.900000,5.813280,32.984250,-0.193776,-16.798741,-0.215394,-13.543548
35.000000,5.829930,33.113530,-0.194331,-16.864582,-0.216082,-13.587271
35.100000,5.846560,33.238880,-0.194885,-16.928423,-0.216771,-13.629321
35.200000,5.863200,33.377330,-0.195440,-16.998935,-0.217460,-13.676663
35.300000,5.879880,33.467420,-0.195996,-17.044817,-0.218151,-13.704101
35.400000,5.896580,33.579480,-0.196553,-17.101889,-0.218844,-13.740467
35.500000,5.913220,33.674630,-0.197107,-17.150348,-0.219534,-13.769889
35.600000,5.929920,33.801570,-0.197664,-17.214998,-0.220228,-13.812213
35.700000,5.946580,33.934630,-0.198219,-17.282765,-0.220920,-13.856987
35.800000,5.963270,34.054440,-0.198776,-17.343784,-0.221614,-13.896262
35.900000,5.979870,34.224850,-0.199329,-17.430573,-0.222305,-13.956154
36.000000,5.996540,34.296460,-0.199885,-17.467044,-0.222999,-13.975649
36.100000,6.013270,34.413330,-0.200442,-17.526565,-0.223697,-14.013499
36.200000,6.029940,34.523460,-0.200998,-17.582654,-0.224392,-14.048576
36.300000,6.046580,34.617570,-0.201553,-17.630584,-0.225086,-14.077092
36.400000,6.063230,34.760200,-0.202108,-17.703224,-0.225782,-14.125267
36.500000,6.079900,34.873070,-0.202663,-17.760709,-0.226478,-14.161264
36.600000,6.096590,35.010740,-0.203220,-17.830823,-0.227176,-14.207249
36.700000,6.113300,35.138490,-0.203777,-17.895886,-0.227876,-14.249122
36.800000,6.129890,35.240670,-0.204330,-17.947926,-0.228570,-14.280632
36.900000,6.146580,35.338390,-0.204886,-17.997694,-0.229270,-14.310219
37.000000,6.163310,35.490900,-0.205444,-18.075367,-0.229971,-14.361897
37.100000,6.179980,35.625440,-0.205999,-18.143888,-0.230671,-14.406259
37.200000,6.196570,35.722100,-0.206552,-18.193116,-0.231368,-14.435286
37.300000,6.213220,35.858760,-0.207107,-18.262717,-0.232067,-14.480374
37.400000,6.229880,36.009450,-0.207663,-18.339462,-0.232768,-14.531041
37.500000,6.246510,36.077000,-0.208217,-18.373865,-0.233468,-14.548114
37.600000,6.263210,36.225350,-0.208774,-18.449419,-0.234171,-14.597666
37.700000,6.279880,36.362260,-0.209329,-18.519147,-0.234874,-14.642546
37.800000,6.296570,36.462680,-0.209886,-18.570290,-0.235578,-14.672653
37.900000,6.313240,36.559080,-0.210441,-18.619387,-0.236281,-14.701098
38.000000,6.329940,36.726200,-0.210998,-18.704500,-0.236986,-14.757888
38.100000,6.346550,36.828270,-0.211552,-18.756484,-0.237688,-14.788518
38.200000,6.363270,36.938650,-0.212109,-18.812700,-0.238396,-14.822357
38.300000,6.379980,37.071990,-0.212666,-18.880609,-0.239103,-14.865346
38.400000,6.396660,37.188820,-0.213222,-18.940110,-0.239809,-14.901662
38.500000,6.413240,37.298870,-0.213775,-18.996159,-0.240512,-14.935261
38.600000,6.429900,37.407790,-0.214330,-19.051631,-0.241218,-14.968295
38.700000,6.446600,37.567390,-0.214887,-19.132915,-0.241927,-15.021506
38.800000,6.463280,37.712980,-0.215443,-19.207063,-0.242636,-15.069042
38.900000,6.479930,37.817730,-0.215998,-19.260412,-0.243343,-15.100208
39.000000,6.496540,37.927090,-0.216551,-19.316108,-0.244050,-15.133179
39.100000,6.513250,38.040370,-0.217108,-19.373801,-0.244761,-15.167588
39.200000,6.529940,38.180280,-0.217665,-19.445057,-0.245472,-15.212555
39.300000,6.546640,38.312140,-0.218221,-19.512213,-0.246184,-15.254232
39.400000,6.563270,38.433300,-0.218776,-19.573919,-0.246893,-15.291622
39.500000,6.579890,38.566220,-0.219330,-19.641615,-0.247602,-15.333626
39.600000,6.596580,38.676510,-0.219886,-19.697785,-0.248315,-15.366518
39.700000,6.613290,38.779040,-0.220443,-19.750003,-0.249029,-15.396253
39.800000,6.629880,38.912930,-0.220996,-19.818193,-0.249739,-15.438451
39.900000,6.646550,39.059040,-0.221552,-19.892606,-0.250453,-15.485366
40.000000,6.663240,39.149150,-0.222108,-19.938498,-0.251168,-15.509998
40.100000,6.679910,39.304140,-0.222664,-20.017434,-0.251882,-15.560279
40.200000,6.696580,39.420850,-0.223219,-20.076874,-0.252597,-15.595328
40.300000,6.713260,39.522540,-0.223775,-20.128664,-0.253313,-15.624366
40.400000,6.729970,39.650720,-0.224332,-20.193946,-0.254031,-15.663791
40.500000,6.746630,39.796380,-0.224888,-20.268130,-0.254747,-15.710077
40.600000,6.763330,39.908510,-0.225444,-20.325237,-0.255466,-15.743028
40.700000,6.779890,40.037120,-0.225996,-20.390738,-0.256179,-15.782506
40.800000,6.796550,40.146640,-0.226552,-20.446516,-0.256896,-15.814324
40.900000,6.813250,40.323460,-0.227108,-20.536570,-0.257616,-15.872543
41.000000,6.829890,40.406140,-0.227663,-20.578678,-0.258334,-15.893675
41.100000,6.846520,40.553230,-0.228217,-20.653590,-0.259052,-15.940083
41.200000,6.863220,40.724800,-0.228774,-20.740970,-0.259774,-15.995976
41.300000,6.879900,40.804780,-0.229330,-20.781704,-0.260495,-16.015836
41.400000,6.896590,40.921120,-0.229886,-20.840955,-0.261217,-16.049904
41.500000,6.913230,41.093490,-0.230441,-20.928743,-0.261938,-16.105902
41.600000,6.929870,41.186330,-0.230996,-20.976026,-0.262659,-16.130655
41.700000,6.946550,41.357790,-0.231552,-21.063349,-0.263382,-16.186096
41.800000,6.963240,41.426140,-0.232108,-21.098160,-0.264106,-16.201108
41.900000,6.979930,41.557480,-0.232664,-21.165051,-0.264831,-16.240698
42.000000,6.996590,41.688470,-0.233220,-21.231763,-0.265555,-16.280099
42.100000,7.013190,41.840350,-0.233773,-21.309115,-0.266277,-16.327619
42.200000,7.029900,41.959810,-0.234330,-21.369956,-0.267004,-16.362334
42.300000,7.046590,42.068090,-0.234886,-21.425102,-0.267731,-16.392639
42.400000,7.063220,42.263020,-0.235441,-21.524379,-0.268456,-16.456665
42.500000,7.079870,42.332730,-0.235996,-21.559882,-0.269182,-16.471844
42.600000,7.096590,42.468350,-0.236553,-21.628953,-0.269912,-16.512559
42.700000,7.113270,42.606960,-0.237109,-21.699547,-0.270640,-16.554389
42.800000,7.129920,42.731150,-0.237664,-21.762796,-0.271368,-16.590563
42.900000,7.146580,42.864220,-0.238219,-21.830568,-0.272097,-16.630105
43.000000,7.163250,43.007330,-0.238775,-21.903453,-0.272826,-16.673456
43.100000,7.179910,43.119340,-0.239330,-21.960500,-0.273556,-16.704686
43.200000,7.196600,43.230130,-0.239887,-22.016924,-0.274288,-16.735358
43.300000,7.213200,43.390520,-0.240440,-22.098610,-0.275016,-16.785220
43.400000,7.229840,43.509160,-0.240995,-22.159033,-0.275746,-16.818824
43.500000,7.246580,43.673030,-0.241553,-22.242492,-0.276482,-16.869758
43.600000,7.263310,43.797310,-0.242110,-22.305787,-0.277217,-16.905325
43.700000,7.279910,43.911390,-0.242664,-22.363887,-0.277948,-16.936984
43.800000,7.296590,44.047640,-0.243220,-22.433279,-0.278682,-16.977064
43.900000,7.313290,44.170280,-0.243776,-22.495739,-0.279418,-17.011810
44.000000,7.329980,44.301590,-0.244333,-22.562615,-0.280154,-17.049831
44.100000,7.346620,44.484390,-0.244887,-22.655714,-0.280888,-17.107616
44.200000,7.363230,44.529120,-0.245441,-22.678495,-0.281622,-17.112262
44.300000,7.379860,44.673440,-0.245995,-22.751996,-0.282357,-17.155111
44.400000,7.396520,44.845660,-0.246551,-22.839707,-0.283094,-17.208562
44.500000,7.413240,44.932010,-0.247108,-22.883685,-0.283833,-17.228943
44.600000,7.429890,45.094640,-0.247663,-22.966512,-0.284571,-17.278556
44.700000,7.446600,45.273560,-0.248220,-23.057635,-0.285312,-17.334269
44.800000,7.463250,45.335540,-0.248775,-23.089201,-0.286050,-17.345185
44.900000,7.479980,45.501300,-0.249333,-23.173622,-0.286793,-17.395681
45.000000,7.496580,45.642200,-0.249886,-23.245382,-0.287530,-17.436686
45.100000,7.513240,45.716890,-0.250441,-23.283421,-0.288271,-17.452290
45.200000,7.529950,45.921050,-0.250998,-23.387399,-0.289014,-17.517201
45.300000,7.546630,46.043530,-0.251554,-23.449777,-0.289757,-17.550884
45.400000,7.563290,46.160350,-0.252110,-23.509273,-0.290499,-17.582358
45.500000,7.579890,46.284830,-0.252663,-23.572670,-0.291239,-17.616729
45.600000,7.596570,46.433050,-0.253219,-23.648158,-0.291983,-17.659995
45.700000,7.613220,46.585780,-0.253774,-23.725943,-0.292727,-17.704915
45.800000,7.629900,46.689000,-0.254330,-23.778512,-0.293472,-17.730923
45.900000,7.646510,46.806700,-0.254884,-23.838457,-0.294215,-17.762423
46.000000,7.663210,46.980560,-0.255440,-23.927003,-0.294962,-17.815081
46.100000,7.679910,47.125120,-0.255997,-24.000627,-0.295710,-17.856538
46.200000,7.696600,47.227450,-0.256553,-24.052743,-0.296458,-17.881931
46.300000,7.713290,47.389400,-0.257110,-24.135223,-0.297207,-17.929824
46.400000,7.729930,47.481330,-0.257664,-24.182043,-0.297954,-17.951193
46.500000,7.746580,47.666190,-0.258219,-24.276191,-0.298702,-18.007609
46.600000,7.763270,47.785760,-0.258776,-24.337088,-0.299452,-18.039242
46.700000,7.779940,47.921920,-0.259331,-24.406433,-0.300202,-18.077081
46.800000,7.796580,48.081520,-0.259886,-24.487717,-0.300951,-18.123702
46.900000,7.813230,48.189540,-0.260441,-24.542731,-0.301701,-18.150798
47.000000,7.829920,48.323630,-0.260997,-24.611023,-0.302454,-18.187611
47.100000,7.846600,48.515460,-0.261553,-24.708721,-0.303206,-18.246073
47.200000,7.863270,48.638610,-0.262109,-24.771441,-0.303959,-18.278623
47.300000,7.879920,48.746480,-0.262664,-24.826378,-0.304712,-18.305383
47.400000,7.896590,48.884060,-0.263220,-24.896447,-0.305465,-18.343213
47.500000,7.913280,49.055030,-0.263776,-24.983522,-0.306221,-18.393468
47.600000,7.929930,49.195320,-0.264331,-25.054971,-0.306975,-18.432165
47.700000,7.946500,49.329260,-0.264883,-25.123186,-0.307726,-18.468473
47.800000,7.963240,49.478600,-0.265441,-25.199244,-0.308485,-18.510323
47.900000,7.979920,49.595290,-0.265997,-25.258674,-0.309243,-18.539934
48.000000,7.996580,49.741040,-0.266553,-25.332904,-0.309999,-18.580351
48.100000,8.013210,49.850710,-0.267107,-25.388758,-0.310756,-18.607243
48.200000,8.029880,50.034710,-0.267663,-25.482469,-0.311514,-18.661763
48.300000,8.046590,50.143640,-0.268220,-25.537946,-0.312275,-18.688167
48.400000,8.063270,50.279560,-0.268776,-25.607170,-0.313035,-18.724586
48.500000,8.079900,50.441870,-0.269330,-25.689833,-0.313793,-18.770791
48.600000,8.096540,50.601490,-0.269885,-25.771127,-0.314553,-18.815895
48.700000,8.113250,50.740160,-0.270442,-25.841751,-0.315316,-18.853065
48.800000,8.129940,50.860720,-0.270998,-25.903152,-0.316079,-18.883450
48.900000,8.146670,50.982340,-0.271556,-25.965093,-0.316844,-18.914125
49.000000,8.163250,51.160630,-0.272108,-26.055895,-0.317603,-18.965869
49.100000,8.179920,51.286260,-0.272664,-26.119878,-0.318367,-18.997927
49.200000,8.196590,51.422630,-0.273220,-26.189330,-0.319131,-19.033890
49.300000,8.213250,51.567460,-0.273775,-26.263092,-0.319895,-19.072914
49.400000,8.229870,51.719230,-0.274329,-26.340388,-0.320659,-19.114455
49.500000,8.246550,51.859820,-0.274885,-26.411989,-0.321425,-19.151730
49.600000,8.263260,52.048890,-0.275442,-26.508282,-0.322193,-19.206788
49.700000,8.279890,52.157550,-0.275996,-26.563622,-0.322959,-19.232160
49.800000,8.296550,52.304890,-0.276552,-26.638662,-0.323726,-19.271695
49.900000,8.313240,52.433000,-0.277108,-26.703908,-0.324495,-19.304041
50.000000,8.329900,52.595500,-0.277663,-26.786668,-0.325264,-19.348993
50.100000,8.346610,52.715670,-0.278220,-26.847870,-0.326035,-19.378247
50.200000,8.363310,52.913900,-0.278777,-26.948828,-0.326807,-19.436115
50.300000,8.379900,53.050090,-0.279330,-27.018189,-0.327574,-19.471198
50.400000,8.396580,53.179200,-0.279886,-27.083944,-0.328346,-19.503527
50.500000,8.413310,53.317250,-0.280444,-27.154252,-0.329120,-19.539014
50.600000,8.429970,53.493090,-0.280999,-27.243807,-0.329893,-19.588324
50.700000,8.446590,53.662520,-0.281553,-27.330097,-0.330663,-19.635226
50.800000,8.463270,53.752800,-0.282109,-27.376076,-0.331438,-19.653039
50.900000,8.479940,53.934630,-0.282665,-27.468681,-0.332212,-19.704256
51.000000,8.496620,54.052320,-0.283221,-27.528621,-0.332987,-19.731946
51.100000,8.513290,54.225690,-0.283776,-27.616917,-0.333763,-19.779890
51.200000,8.529880,54.384340,-0.284329,-27.697717,-0.334535,-19.822444
51.300000,8.546550,54.487190,-0.284885,-27.750098,-0.335312,-19.844511
51.400000,8.563210,54.666930,-0.285440,-27.841639,-0.336089,-19.894512
51.500000,8.579920,54.798820,-0.285997,-27.908810,-0.336869,-19.926965
51.600000,8.596580,54.948780,-0.286553,-27.985184,-0.337647,-19.965955
51.700000,8.613240,55.108330,-0.287108,-28.066442,-0.338425,-20.008342
51.800000,8.629940,55.260910,-0.287665,-28.144150,-0.339207,-20.048073
51.900000,8.646610,55.415320,-0.288220,-28.222791,-0.339987,-20.088409
52.000000,8.663200,55.556680,-0.288773,-28.294785,-0.340764,-20.124005
52.100000,8.679870,55.692930,-0.289329,-28.364176,-0.341546,-20.157598
52.200000,8.696630,55.865880,-0.289888,-28.452259,-0.342332,-20.204300
52.300000,8.713290,56.030420,-0.290443,-28.536059,-0.343114,-20.247960
52.400000,8.729950,56.185300,-0.290998,-28.614938,-0.343897,-20.288039
52.500000,8.746610,56.317920,-0.291554,-28.682481,-0.344681,-20.319999
52.600000,8.763220,56.436040,-0.292107,-28.742639,-0.345463,-20.346703
52.700000,8.779890,56.595890,-0.292663,-28.824050,-0.346248,-20.388317
52.800000,8.796610,56.742140,-0.293220,-28.898535,-0.347036,-20.424897
52.900000,8.813250,56.900380,-0.293775,-28.979126,-0.347821,-20.465783
53.000000,8.829880,57.037830,-0.294329,-29.049128,-0.348607,-20.499118
53.100000,8.846610,57.253720,-0.294887,-29.159080,-0.349397,-20.560446
53.200000,8.863300,57.372050,-0.295443,-29.219345,-0.350187,-20.586684
53.300000,8.879910,57.482550,-0.295997,-29.275622,-0.350973,-20.610126
53.400000,8.896580,57.677460,-0.296553,-29.374889,-0.351762,-20.663687
53.500000,8.913270,57.856060,-0.297109,-29.465849,-0.352553,-20.711280
53.600000,8.929950,57.971820,-0.297665,-29.524805,-0.353345,-20.736304
53.700000,8.946590,58.173980,-0.298220,-29.627765,-0.354135,-20.792183
53.800000,8.963240,58.329190,-0.298775,-29.706813,-0.354926,-20.831170
53.900000,8.979890,58.485520,-0.299330,-29.786431,-0.355718,-20.870468
54.000000,8.996590,58.620150,-0.299886,-29.854997,-0.356513,-20.901892
54.100000,9.013290,58.772950,-0.300443,-29.932818,-0.357308,-20.939712
54.200000,9.029930,58.902660,-0.300998,-29.998878,-0.358101,-20.969286
54.300000,9.046610,59.118210,-0.301554,-30.108657,-0.358897,-21.029281
54.400000,9.063290,59.232550,-0.302110,-30.166890,-0.359693,-21.053181
54.500000,9.079980,59.369790,-0.302666,-30.236786,-0.360491,-21.085139
54.600000,9.096560,59.552670,-0.303219,-30.329926,-0.361284,-21.133326
54.700000,9.113190,59.734180,-0.303773,-30.422368,-0.362080,-21.180874
54.800000,9.129900,59.891930,-0.304330,-30.502709,-0.362880,-21.219820
54.900000,9.146600,60.015870,-0.304887,-30.565832,-0.363680,-21.246717
55.000000,9.163240,60.187600,-0.305441,-30.653293,-0.364479,-21.290510
55.100000,9.179880,60.363200,-0.305996,-30.742725,-0.365278,-21.335574
55.200000,9.196570,60.515660,-0.306552,-30.820373,-0.366080,-21.372315
55.300000,9.213260,60.637530,-0.307109,-30.882440,-0.366882,-21.398175
55.400000,9.229950,60.835960,-0.307665,-30.983500,-0.367685,-21.450961
55.500000,9.246570,60.995700,-0.308219,-31.064855,-0.368486,-21.490076
55.600000,9.263220,61.178320,-0.308774,-31.157863,-0.369288,-21.537125
55.700000,9.279940,61.333500,-0.309331,-31.236895,-0.370095,-21.574345
55.800000,9.296650,61.499220,-0.309888,-31.321296,-0.370902,-21.615191
55.900000,9.313280,61.647590,-0.310443,-31.396860,-0.371705,-21.649935
56.000000,9.329940,61.812480,-0.310998,-31.480838,-0.372511,-21.690360
56.100000,9.346570,61.973900,-0.311552,-31.563048,-0.373316,-21.729507
56.200000,9.363270,62.138300,-0.312109,-31.646776,-0.374125,-21.769533
56.300000,9.379930,62.288600,-0.312664,-31.723323,-0.374933,-21.804572
56.400000,9.396570,62.467190,-0.313219,-31.814279,-0.375740,-21.849442
56.500000,9.413260,62.606570,-0.313775,-31.885264,-0.376550,-21.880455
56.600000,9.429890,62.783170,-0.314330,-31.975206,-0.377358,-21.924450
56.700000,9.446580,62.926790,-0.314886,-32.048351,-0.378170,-21.956774
56.800000,9.463220,63.099250,-0.315441,-32.136184,-0.378980,-21.999125
