Repository: abubakardawood/tissue-phantom-material-database

Title:
A Database of Silicone Phantom Materials for Modeling Human Tissue Mechanics Across Varying Stiffnesses

Description:
This dataset contains processed mechanical compression test data for soft silicone phantoms
fabricated using Ecoflex (Smooth-On) with varying base materials and thinner concentrations.
The dataset provides force–compression measurements together with derived engineering and
true stress–strain quantities, intended for mechanical characterization, constitutive model
fitting, and the design of tissue-equivalent phantoms.

All files in this dataset are processed outputs generated from raw experimental measurements.
The raw data files are not included in this archive.

File: data/EF50_37_5T/EF50_37_5T_B5.csv (part 1 of 2)
EF50_37_5T_B_sample_5
Compression test;
Cylinder Diameter: 50mm;
Cylinder Height: 30mm;
Speed (mm/min): 10;
Machine: INSTRON 5900;
Load cell: 10kN;
Time (s),Compression (mm),Load (N),Engineering Strain [-],Engineering Stress (kPa),True Strain [-],True Stress (kPa)
0.000000,0.000000,-0.036680,-0.000000,0.018681,0.000000,0.018681
0.100000,0.007280,0.030190,-0.000243,-0.015376,-0.000243,-0.015372
0.200000,0.027780,0.127710,-0.000926,-0.065042,-0.000926,-0.064982
0.300000,0.046290,0.211840,-0.001543,-0.107889,-0.001544,-0.107723
0.400000,0.063260,0.334050,-0.002109,-0.170130,-0.002111,-0.169772
0.500000,0.080010,0.423280,-0.002667,-0.215575,-0.002671,-0.215000
0.600000,0.096640,0.459840,-0.003221,-0.234195,-0.003227,-0.233440
0.700000,0.113310,0.568680,-0.003777,-0.289626,-0.003784,-0.288532
0.800000,0.129990,0.642420,-0.004333,-0.327182,-0.004342,-0.325764
0.900000,0.146620,0.682340,-0.004887,-0.347513,-0.004899,-0.345814
1.000000,0.163290,0.820760,-0.005443,-0.418010,-0.005458,-0.415734
1.100000,0.179960,0.872830,-0.005999,-0.444529,-0.006017,-0.441862
1.200000,0.196670,0.939430,-0.006556,-0.478448,-0.006577,-0.475311
1.300000,0.213380,1.063940,-0.007113,-0.541860,-0.007138,-0.538006
1.400000,0.230030,1.115720,-0.007668,-0.568232,-0.007697,-0.563875
1.500000,0.246610,1.194280,-0.008220,-0.608242,-0.008254,-0.603242
1.600000,0.263300,1.280860,-0.008777,-0.652337,-0.008815,-0.646611
1.700000,0.280010,1.379650,-0.009334,-0.702650,-0.009377,-0.696092
1.800000,0.296660,1.420930,-0.009889,-0.723674,-0.009938,-0.716518
1.900000,0.313300,1.538960,-0.010443,-0.783786,-0.010498,-0.775601
2.000000,0.329960,1.632190,-0.010999,-0.831268,-0.011060,-0.822125
2.100000,0.346630,1.680000,-0.011554,-0.855617,-0.011622,-0.845731
2.200000,0.363290,1.802530,-0.012110,-0.918021,-0.012184,-0.906904
2.300000,0.379930,1.854710,-0.012664,-0.944596,-0.012745,-0.932633
2.400000,0.396560,1.941820,-0.013219,-0.988961,-0.013307,-0.975888
2.500000,0.413230,2.045180,-0.013774,-1.041602,-0.013870,-1.027254
2.600000,0.429920,2.127540,-0.014331,-1.083547,-0.014434,-1.068019
2.700000,0.446620,2.157880,-0.014887,-1.098999,-0.014999,-1.082638
2.800000,0.463210,2.244410,-0.015440,-1.143069,-0.015561,-1.125419
2.900000,0.479880,2.360640,-0.015996,-1.202264,-0.016125,-1.183033
3.000000,0.496610,2.425680,-0.016554,-1.235389,-0.016692,-1.214938
3.100000,0.513300,2.524470,-0.017110,-1.285702,-0.017258,-1.263704
3.200000,0.529910,2.576230,-0.017664,-1.312063,-0.017822,-1.288887
3.300000,0.546570,2.687530,-0.018219,-1.368748,-0.018387,-1.343811
3.400000,0.563270,2.767640,-0.018776,-1.409547,-0.018954,-1.383082
3.500000,0.579930,2.856370,-0.019331,-1.454737,-0.019520,-1.426616
3.600000,0.596610,2.922740,-0.019887,-1.488539,-0.020087,-1.458937
3.700000,0.613230,3.016860,-0.020441,-1.536474,-0.020653,-1.505067
3.800000,0.629930,3.097700,-0.020998,-1.577646,-0.021221,-1.544519
3.900000,0.646590,3.182190,-0.021553,-1.620676,-0.021789,-1.585746
4.000000,0.663290,3.268430,-0.022110,-1.664598,-0.022358,-1.627794
4.100000,0.679900,3.357630,-0.022663,-1.710027,-0.022924,-1.671272
4.200000,0.696530,3.410310,-0.023218,-1.736857,-0.023491,-1.696531
4.300000,0.713230,3.533360,-0.023774,-1.799525,-0.024062,-1.756743
4.400000,0.729910,3.614540,-0.024330,-1.840870,-0.024631,-1.796081
4.500000,0.746570,3.716290,-0.024886,-1.892691,-0.025201,-1.845590
4.600000,0.763190,3.781150,-0.025440,-1.925724,-0.025769,-1.876734
4.700000,0.779940,3.887410,-0.025998,-1.979842,-0.026342,-1.928370
4.800000,0.796630,3.957450,-0.026554,-2.015513,-0.026913,-1.961992
4.900000,0.813270,4.022500,-0.027109,-2.048642,-0.027483,-1.993106
5.000000,0.829920,4.125130,-0.027664,-2.100911,-0.028054,-2.042792
5.100000,0.846590,4.201470,-0.028220,-2.139791,-0.028625,-2.079407
5.200000,0.863260,4.299500,-0.028775,-2.189717,-0.029197,-2.126708
5.300000,0.879950,4.400310,-0.029332,-2.241059,-0.029770,-2.175325
5.400000,0.896610,4.477240,-0.029887,-2.280240,-0.030343,-2.212090
5.500000,0.913250,4.546210,-0.030442,-2.315366,-0.030915,-2.244882
5.600000,0.929970,4.662480,-0.030999,-2.374582,-0.031490,-2.300972
5.700000,0.946640,4.727540,-0.031555,-2.407716,-0.032063,-2.331742
5.800000,0.963230,4.825830,-0.032108,-2.457775,-0.032634,-2.378862
5.900000,0.979870,4.892630,-0.032662,-2.491796,-0.033208,-2.410408
6.000000,0.996580,4.966060,-0.033219,-2.529194,-0.033784,-2.445175
6.100000,1.013260,5.087570,-0.033775,-2.591078,-0.034359,-2.503564
6.200000,1.029890,5.153900,-0.034330,-2.624860,-0.034933,-2.534749
6.300000,1.046540,5.266200,-0.034885,-2.682054,-0.035508,-2.588491
6.400000,1.063180,5.348000,-0.035439,-2.723714,-0.036083,-2.627187
6.500000,1.079910,5.440490,-0.035997,-2.770819,-0.036661,-2.671078
6.600000,1.096600,5.514740,-0.036553,-2.808634,-0.037238,-2.705969
6.700000,1.113250,5.576040,-0.037108,-2.839854,-0.037814,-2.734472
6.800000,1.129890,5.674550,-0.037663,-2.890025,-0.038391,-2.781178
6.900000,1.146590,5.776770,-0.038220,-2.942085,-0.038969,-2.829639
7.000000,1.163310,5.870960,-0.038777,-2.990055,-0.039549,-2.874110
7.100000,1.179970,5.947640,-0.039332,-3.029108,-0.040127,-2.909966
7.200000,1.196580,6.023060,-0.039886,-3.067519,-0.040703,-2.945168
7.300000,1.213280,6.097950,-0.040443,-3.105660,-0.041283,-2.980059
7.400000,1.229960,6.251020,-0.040999,-3.183618,-0.041863,-3.053094
7.500000,1.246600,6.287250,-0.041553,-3.202070,-0.042441,-3.069013
7.600000,1.263240,6.412160,-0.042108,-3.265686,-0.043020,-3.128175
7.700000,1.279920,6.453200,-0.042664,-3.286588,-0.043601,-3.146369
7.800000,1.296560,6.565610,-0.043219,-3.343838,-0.044180,-3.199322
7.900000,1.313240,6.649280,-0.043775,-3.386450,-0.044762,-3.238210
8.000000,1.329890,6.747550,-0.044330,-3.436499,-0.045342,-3.284160
8.100000,1.346540,6.796420,-0.044885,-3.461388,-0.045923,-3.306025
8.200000,1.363260,6.889010,-0.045442,-3.508544,-0.046507,-3.349109
8.300000,1.379980,6.987320,-0.045999,-3.558613,-0.047091,-3.394919
8.400000,1.396570,7.047150,-0.046552,-3.589084,-0.047671,-3.422004
8.500000,1.413190,7.148950,-0.047106,-3.640930,-0.048252,-3.469419
8.600000,1.429910,7.262960,-0.047664,-3.698995,-0.048837,-3.522687
8.700000,1.446640,7.384810,-0.048221,-3.761053,-0.049423,-3.579690
8.800000,1.463250,7.433660,-0.048775,-3.785932,-0.050005,-3.601273
8.900000,1.479900,7.486800,-0.049330,-3.812996,-0.050588,-3.624901
9.000000,1.496600,7.589390,-0.049887,-3.865245,-0.051174,-3.672420
9.100000,1.513240,7.689110,-0.050441,-3.916032,-0.051758,-3.718502
9.200000,1.529940,7.769380,-0.050998,-3.956913,-0.052344,-3.755118
9.300000,1.546570,7.854560,-0.051552,-4.000295,-0.052929,-3.794070
9.400000,1.563210,7.935960,-0.052107,-4.041751,-0.053514,-3.831148
9.500000,1.579910,8.028160,-0.052664,-4.088708,-0.054101,-3.873382
9.600000,1.596590,8.150240,-0.053220,-4.150883,-0.054688,-3.929975
9.700000,1.613260,8.194390,-0.053775,-4.173369,-0.055275,-3.948944
9.800000,1.629870,8.287000,-0.054329,-4.220534,-0.055861,-3.991237
9.900000,1.646570,8.373820,-0.054886,-4.264752,-0.056449,-4.030678
10.000000,1.663270,8.470390,-0.055442,-4.313934,-0.057039,-4.074760
10.100000,1.679930,8.559240,-0.055998,-4.359185,-0.057627,-4.115081
10.200000,1.696550,8.680640,-0.056552,-4.421014,-0.058214,-4.170998
10.300000,1.713250,8.730980,-0.057108,-4.446652,-0.058804,-4.192711
10.400000,1.729940,8.842260,-0.057665,-4.503326,-0.059394,-4.243643
10.500000,1.746660,8.902210,-0.058222,-4.533858,-0.059986,-4.269888
10.600000,1.763260,9.015860,-0.058775,-4.591740,-0.060573,-4.321859
10.700000,1.779890,9.094980,-0.059330,-4.632035,-0.061163,-4.357218
10.800000,1.796570,9.156860,-0.059886,-4.663551,-0.061754,-4.384271
10.900000,1.813290,9.239500,-0.060443,-4.705639,-0.062347,-4.421216
11.000000,1.829940,9.362700,-0.060998,-4.768384,-0.062938,-4.477522
11.100000,1.846540,9.430760,-0.061551,-4.803047,-0.063527,-4.507413
11.200000,1.863260,9.521190,-0.062109,-4.849102,-0.064121,-4.547931
11.300000,1.879920,9.600450,-0.062664,-4.889469,-0.064713,-4.583075
11.400000,1.896600,9.705150,-0.063220,-4.942792,-0.065307,-4.630309
11.500000,1.913210,9.765720,-0.063774,-4.973640,-0.065898,-4.656453
11.600000,1.929910,9.878200,-0.064330,-5.030926,-0.066493,-4.707285
11.700000,1.946580,9.932470,-0.064886,-5.058565,-0.067087,-4.730335
11.800000,1.963270,10.006990,-0.065442,-5.096518,-0.067682,-4.762990
11.900000,1.979940,10.124350,-0.065998,-5.156289,-0.068277,-4.815984
12.000000,1.996590,10.195200,-0.066553,-5.192373,-0.068871,-4.846805
12.100000,2.013280,10.254250,-0.067109,-5.222447,-0.069467,-4.871972
12.200000,2.029910,10.302190,-0.067664,-5.246862,-0.070062,-4.891840
12.300000,2.046590,10.391620,-0.068220,-5.292409,-0.070658,-4.931362
12.400000,2.063160,10.481300,-0.068772,-5.338082,-0.071251,-4.970972
12.500000,2.079920,10.559790,-0.069331,-5.378057,-0.071851,-5.005193
12.600000,2.096610,10.636810,-0.069887,-5.417283,-0.072449,-5.038685
12.700000,2.113270,10.735670,-0.070442,-5.467632,-0.073046,-5.082479
12.800000,2.129870,10.810280,-0.070996,-5.505630,-0.073642,-5.114754
12.900000,2.146540,10.873330,-0.071551,-5.537741,-0.074240,-5.141509
13.000000,2.163250,10.994460,-0.072108,-5.599432,-0.074840,-5.195667
13.100000,2.179920,11.104450,-0.072664,-5.655450,-0.075439,-5.244502
13.200000,2.196610,11.151600,-0.073220,-5.679463,-0.076039,-5.263611
13.300000,2.213220,11.241920,-0.073774,-5.725463,-0.076637,-5.303073
13.400000,2.229900,11.304630,-0.074330,-5.757401,-0.077237,-5.329453
13.500000,2.246580,11.417720,-0.074886,-5.814997,-0.077838,-5.379535
13.600000,2.263300,11.496650,-0.075443,-5.855196,-0.078441,-5.413460
13.700000,2.279920,11.546320,-0.075997,-5.880492,-0.079040,-5.433591
13.800000,2.296620,11.624610,-0.076554,-5.920365,-0.079643,-5.467138
13.900000,2.313290,11.754660,-0.077110,-5.986599,-0.080245,-5.524975
14.000000,2.330000,11.802810,-0.077667,-6.011122,-0.080849,-5.544258
14.100000,2.346570,11.944970,-0.078219,-6.083523,-0.081448,-5.607676
14.200000,2.363240,11.982380,-0.078775,-6.102576,-0.082051,-5.621848
14.300000,2.379940,12.084660,-0.079331,-6.154667,-0.082655,-5.666409
14.400000,2.396540,12.107790,-0.079885,-6.166447,-0.083256,-5.673842
14.500000,2.413210,12.199870,-0.080440,-6.213343,-0.083860,-5.713539
14.600000,2.429850,12.276370,-0.080995,-6.252304,-0.084464,-5.745899
14.700000,2.446590,12.350390,-0.081553,-6.290002,-0.085071,-5.777033
14.800000,2.463240,12.442330,-0.082108,-6.336827,-0.085676,-5.816522
14.900000,2.479920,12.549260,-0.082664,-6.391286,-0.086281,-5.862956
15.000000,2.496550,12.627460,-0.083218,-6.431113,-0.086886,-5.895926
15.100000,2.513250,12.736500,-0.083775,-6.486646,-0.087493,-5.943227
15.200000,2.529980,12.825500,-0.084333,-6.531974,-0.088102,-5.981115
15.300000,2.546660,12.914970,-0.084889,-6.577540,-0.088710,-6.019182
15.400000,2.563260,13.025700,-0.085442,-6.633935,-0.089314,-6.067118
15.500000,2.579900,13.096310,-0.085997,-6.669896,-0.089921,-6.096307
15.600000,2.596600,13.145290,-0.086553,-6.694841,-0.090530,-6.115380
15.700000,2.613250,13.282100,-0.087108,-6.764518,-0.091138,-6.175272
15.800000,2.629920,13.386450,-0.087664,-6.817663,-0.091747,-6.219999
15.900000,2.646570,13.507100,-0.088219,-6.879110,-0.092355,-6.272241
16.000000,2.663270,13.555990,-0.088776,-6.904009,-0.092966,-6.291101
16.100000,2.679930,13.669480,-0.089331,-6.961809,-0.093576,-6.339904
16.200000,2.696620,13.754480,-0.089887,-7.005099,-0.094187,-6.375429
16.300000,2.713250,13.872460,-0.090442,-7.065186,-0.094796,-6.426199
16.400000,2.729870,13.960470,-0.090996,-7.110009,-0.095405,-6.463029
16.500000,2.746560,14.085970,-0.091552,-7.173926,-0.096018,-6.517138
16.600000,2.763260,14.191370,-0.092109,-7.227605,-0.096631,-6.561880
16.700000,2.779890,14.277780,-0.092663,-7.271614,-0.097241,-6.597804
16.800000,2.796530,14.361180,-0.093218,-7.314089,-0.097853,-6.632287
16.900000,2.813230,14.409810,-0.093774,-7.338856,-0.098467,-6.650660
17.000000,2.829900,14.556410,-0.094330,-7.413519,-0.099080,-6.714202
17.100000,2.846570,14.601210,-0.094886,-7.436335,-0.099694,-6.730734
17.200000,2.863230,14.719360,-0.095441,-7.496508,-0.100308,-6.781034
17.300000,2.879920,14.830170,-0.095997,-7.552944,-0.100923,-6.827881
17.400000,2.896640,14.919920,-0.096555,-7.598653,-0.101540,-6.864967
17.500000,2.913290,15.008810,-0.097110,-7.643924,-0.102154,-6.901625
17.600000,2.929920,15.112210,-0.097664,-7.696585,-0.102768,-6.944906
17.700000,2.946560,15.200700,-0.098219,-7.741653,-0.103383,-6.981278
17.800000,2.963270,15.378330,-0.098776,-7.832119,-0.104001,-7.058496
17.900000,2.979960,15.397960,-0.099332,-7.842117,-0.104619,-7.063144
18.000000,2.996600,15.511190,-0.099887,-7.899784,-0.105235,-7.110701
18.100000,3.013200,15.588590,-0.100440,-7.939204,-0.105850,-7.141790
18.200000,3.029910,15.752500,-0.100997,-8.022682,-0.106469,-7.212416
18.300000,3.046590,15.822780,-0.101553,-8.058476,-0.107088,-7.240113
18.400000,3.063250,15.876490,-0.102108,-8.085830,-0.107706,-7.260199
18.500000,3.079910,15.996280,-0.102664,-8.146839,-0.108325,-7.310454
18.600000,3.096570,16.102930,-0.103219,-8.201155,-0.108944,-7.354640
18.700000,3.113260,16.210150,-0.103775,-8.255762,-0.109564,-7.399017
18.800000,3.129930,16.306750,-0.104331,-8.304960,-0.110184,-7.438495
18.900000,3.146580,16.409270,-0.104886,-8.357173,-0.110804,-7.480622
19.000000,3.163250,16.522340,-0.105442,-8.414759,-0.111425,-7.527492
19.100000,3.179930,16.621170,-0.105998,-8.465092,-0.112047,-7.567812
19.200000,3.196600,16.694380,-0.106553,-8.502378,-0.112669,-7.596421
19.300000,3.213230,16.858370,-0.107108,-8.585897,-0.113289,-7.666282
19.400000,3.229920,16.925470,-0.107664,-8.620071,-0.113913,-7.692000
19.500000,3.246630,16.999740,-0.108221,-8.657896,-0.114537,-7.720930
19.600000,3.263310,17.110540,-0.108777,-8.714326,-0.115161,-7.766408
19.700000,3.279950,17.193630,-0.109332,-8.756644,-0.115783,-7.799265
19.800000,3.296530,17.288670,-0.109884,-8.805047,-0.116404,-7.837511
19.900000,3.313190,17.440530,-0.110440,-8.882389,-0.117028,-7.901421
20.000000,3.329910,17.514000,-0.110997,-8.919807,-0.117655,-7.929735
20.100000,3.346630,17.652210,-0.111554,-8.990197,-0.118282,-7.987301
20.200000,3.363240,17.695940,-0.112108,-9.012468,-0.118905,-8.002098
20.300000,3.379910,17.838360,-0.112664,-9.085002,-0.119531,-8.061452
20.400000,3.396580,17.942850,-0.113219,-9.138218,-0.120158,-8.103595
20.500000,3.413310,18.049690,-0.113777,-9.192632,-0.120787,-8.146722
20.600000,3.429950,18.122520,-0.114332,-9.229724,-0.121413,-8.174474
20.700000,3.446600,18.245980,-0.114887,-9.292601,-0.122040,-8.225005
20.800000,3.463270,18.336090,-0.115442,-9.338494,-0.122668,-8.260436
20.900000,3.479970,18.424910,-0.115999,-9.383730,-0.123297,-8.295226
21.000000,3.496610,18.584660,-0.116554,-9.465090,-0.123925,-8.361899
21.100000,3.513210,18.606040,-0.117107,-9.475978,-0.124551,-8.366275
21.200000,3.529930,18.770090,-0.117664,-9.559528,-0.125183,-8.434713
21.300000,3.546580,18.855980,-0.118219,-9.603272,-0.125812,-8.467979
21.400000,3.563260,18.960780,-0.118775,-9.656646,-0.126443,-8.509675
21.500000,3.579900,19.081930,-0.119330,-9.718347,-0.127072,-8.558657
21.600000,3.596560,19.188940,-0.119885,-9.772847,-0.127703,-8.601226
21.700000,3.613220,19.254720,-0.120441,-9.806348,-0.128334,-8.625265
21.800000,3.629940,19.387400,-0.120998,-9.873922,-0.128968,-8.679197
21.900000,3.646600,19.482170,-0.121553,-9.922188,-0.129600,-8.716113
22.000000,3.663280,19.589160,-0.122109,-9.976677,-0.130233,-8.758432
22.100000,3.679980,19.687980,-0.122666,-10.027006,-0.130868,-8.797033
22.200000,3.696630,19.830830,-0.123221,-10.099759,-0.131500,-8.855256
22.300000,3.713300,19.884390,-0.123777,-10.127037,-0.132134,-8.873546
22.400000,3.729880,20.008100,-0.124329,-10.190042,-0.132765,-8.923121
22.500000,3.746510,20.093580,-0.124884,-10.233576,-0.133398,-8.955570
22.600000,3.763210,20.234820,-0.125440,-10.305509,-0.134035,-9.012783
22.700000,3.779910,20.309630,-0.125997,-10.343610,-0.134671,-9.040346
22.800000,3.796530,20.394470,-0.126551,-10.386818,-0.135306,-9.072356
22.900000,3.813260,20.548760,-0.127109,-10.465398,-0.135944,-9.135155
23.000000,3.829960,20.626600,-0.127665,-10.505041,-0.136582,-9.163912
23.100000,3.846610,20.729160,-0.128220,-10.557274,-0.137219,-9.203617
23.200000,3.863320,20.835670,-0.128777,-10.611520,-0.137858,-9.244996
23.300000,3.879890,20.907400,-0.129330,-10.648051,-0.138492,-9.270942
23.400000,3.896560,21.043450,-0.129885,-10.717341,-0.139130,-9.325316
23.500000,3.913240,21.184740,-0.130441,-10.789299,-0.139769,-9.381929
23.600000,3.929930,21.256250,-0.130998,-10.825719,-0.140409,-9.407575
23.700000,3.946550,21.365090,-0.131552,-10.881151,-0.141047,-9.449717
23.800000,3.963250,21.450140,-0.132108,-10.924467,-0.141688,-9.481254
23.900000,3.979890,21.588620,-0.132663,-10.994994,-0.142328,-9.536365
24.000000,3.996570,21.672990,-0.133219,-11.037963,-0.142969,-9.567497
24.100000,4.013250,21.778710,-0.133775,-11.091806,-0.143611,-9.608000
24.200000,4.029910,21.887380,-0.134330,-11.147151,-0.144252,-9.649751
24.300000,4.046590,21.990020,-0.134886,-11.199425,-0.144894,-9.688776
24.400000,4.063290,22.124140,-0.135443,-11.267732,-0.145538,-9.741597
24.500000,4.079980,22.199660,-0.135999,-11.306194,-0.146182,-9.768559
24.600000,4.096550,22.328500,-0.136552,-11.371812,-0.146821,-9.818972
24.700000,4.113230,22.414040,-0.137108,-11.415377,-0.147465,-9.850241
24.800000,4.129920,22.586180,-0.137664,-11.503047,-0.148110,-9.919492
24.900000,4.146590,22.624770,-0.138220,-11.522701,-0.148755,-9.930037
25.000000,4.163190,22.786150,-0.138773,-11.604891,-0.149397,-9.994445
25.100000,4.179850,22.847160,-0.139328,-11.635963,-0.150042,-10.014744
25.200000,4.196570,22.987420,-0.139886,-11.707397,-0.150690,-10.069700
25.300000,4.213260,23.100410,-0.140442,-11.764942,-0.151337,-10.112650
25.400000,4.229920,23.155570,-0.140997,-11.793035,-0.151983,-10.130248
25.500000,4.246560,23.330390,-0.141552,-11.882070,-0.152629,-10.200139
25.600000,4.263260,23.437020,-0.142109,-11.936376,-0.153278,-10.240114
25.700000,4.279950,23.514840,-0.142665,-11.976010,-0.153927,-10.267452
25.800000,4.296640,23.598610,-0.143221,-12.018673,-0.154576,-10.297343
25.900000,4.313230,23.705650,-0.143774,-12.073188,-0.155221,-10.337374
26.000000,4.329890,23.819560,-0.144330,-12.131202,-0.155870,-10.380310
26.100000,4.346570,23.952670,-0.144886,-12.198995,-0.156520,-10.431535
26.200000,4.363270,24.043050,-0.145442,-12.245025,-0.157171,-10.464080
26.300000,4.379890,24.151820,-0.145996,-12.300421,-0.157820,-10.504605
26.400000,4.396570,24.262520,-0.146552,-12.356800,-0.158471,-10.545882
26.500000,4.413300,24.368390,-0.147110,-12.410719,-0.159125,-10.584978
26.600000,4.429990,24.482670,-0.147666,-12.468921,-0.159777,-10.627682
26.700000,4.446630,24.570980,-0.148221,-12.513897,-0.160428,-10.659075
26.800000,4.463200,24.683570,-0.148773,-12.571239,-0.161077,-10.700974
26.900000,4.479860,24.785520,-0.149329,-12.623162,-0.161729,-10.738162
27.000000,4.496540,24.949070,-0.149885,-12.706457,-0.162383,-10.801954
27.100000,4.513270,25.051970,-0.150442,-12.758864,-0.163039,-10.839390
27.200000,4.529880,25.156710,-0.150996,-12.812207,-0.163691,-10.877615
27.300000,4.546520,25.227410,-0.151551,-12.848214,-0.164345,-10.901059
27.400000,4.563250,25.366680,-0.152108,-12.919144,-0.165002,-10.954035
27.500000,4.579960,25.433980,-0.152665,-12.953420,-0.165660,-10.975882
27.600000,4.596590,25.549650,-0.153220,-13.012330,-0.166314,-11.018585
27.700000,4.613230,25.669080,-0.153774,-13.073155,-0.166969,-11.062839
27.800000,4.629950,25.761900,-0.154332,-13.120428,-0.167628,-11.095530
27.900000,4.646610,25.913960,-0.154887,-13.197871,-0.168285,-11.153693
28.000000,4.663280,26.012930,-0.155443,-13.248276,-0.168943,-11.188929
28.100000,4.679910,26.124400,-0.155997,-13.305048,-0.169599,-11.229500
28.200000,4.696600,26.233210,-0.156553,-13.360464,-0.170259,-11.268839
28.300000,4.713260,26.352100,-0.157109,-13.421014,-0.170917,-11.312457
28.400000,4.729960,26.457710,-0.157665,-13.474801,-0.171578,-11.350292
28.500000,4.746580,26.548680,-0.158219,-13.521132,-0.172236,-11.381827
28.600000,4.763230,26.682680,-0.158774,-13.589377,-0.172895,-11.431733
28.700000,4.779970,26.818040,-0.159332,-13.658316,-0.173559,-11.482104
28.800000,4.796650,26.912450,-0.159888,-13.706398,-0.174220,-11.514905
28.900000,4.813280,26.993230,-0.160443,-13.747539,-0.174881,-11.541847
29.000000,4.829930,27.140440,-0.160998,-13.822513,-0.175542,-11.597120
29.100000,4.846630,27.213950,-0.161554,-13.859951,-0.176205,-11.620816
29.200000,4.863260,27.336090,-0.162109,-13.922156,-0.176867,-11.665254
29.300000,4.879920,27.446370,-0.162664,-13.978321,-0.177530,-11.704552
29.400000,4.896540,27.589790,-0.163218,-14.051365,-0.178192,-11.757929
29.500000,4.913230,27.651870,-0.163774,-14.082982,-0.178857,-11.776551
29.600000,4.929940,27.800060,-0.164331,-14.158454,-0.179523,-11.831777
29.700000,4.946590,27.903520,-0.164886,-14.211146,-0.180187,-11.867922
29.800000,4.963240,28.032470,-0.165441,-14.276820,-0.180852,-11.914844
29.900000,4.979890,28.112870,-0.165996,-14.317767,-0.181517,-11.941070
30.000000,4.996620,28.229540,-0.166554,-14.377187,-0.182186,-11.982609
30.100000,5.013300,28.334080,-0.167110,-14.430428,-0.182854,-12.018960
30.200000,5.030010,28.454280,-0.167667,-14.491646,-0.183523,-12.061875
30.300000,5.046530,28.573240,-0.168218,-14.552232,-0.184184,-12.104289
30.400000,5.063220,28.693130,-0.168774,-14.613291,-0.184854,-12.146948
30.500000,5.079880,28.791600,-0.169329,-14.663441,-0.185522,-12.180491
30.600000,5.096560,28.891270,-0.169885,-14.714203,-0.186191,-12.214476
30.700000,5.113230,29.021060,-0.170441,-14.780304,-0.186861,-12.261135
30.800000,5.129860,29.124540,-0.170995,-14.833006,-0.187529,-12.296632
30.900000,5.146540,29.241440,-0.171551,-14.892543,-0.188200,-12.337707
31.000000,5.163220,29.395240,-0.172107,-14.970873,-0.188872,-12.394276
31.100000,5.179840,29.449600,-0.172661,-14.998558,-0.189541,-12.408887
31.200000,5.196520,29.611500,-0.173217,-15.081013,-0.190213,-12.468720
31.300000,5.213250,29.668350,-0.173775,-15.109967,-0.190888,-12.484232
31.400000,5.229960,29.788020,-0.174332,-15.170914,-0.191563,-12.526138
31.500000,5.246570,29.902560,-0.174886,-15.229249,-0.192233,-12.565871
31.600000,5.263200,30.046460,-0.175440,-15.302536,-0.192905,-12.617859
31.700000,5.279900,30.140340,-0.175997,-15.350349,-0.193581,-12.648739
31.800000,5.296600,30.251450,-0.176553,-15.406937,-0.194256,-12.686791
31.900000,5.313270,30.375740,-0.177109,-15.470237,-0.194932,-12.730319
32.000000,5.329910,30.509200,-0.177664,-15.538208,-0.195606,-12.777633
32.100000,5.346550,30.607060,-0.178218,-15.588048,-0.196281,-12.809972
32.200000,5.363260,30.751300,-0.178775,-15.661508,-0.196959,-12.861617
32.300000,5.380000,30.844580,-0.179333,-15.709016,-0.197638,-12.891865
32.400000,5.396580,30.947840,-0.179886,-15.761605,-0.198312,-12.926313
32.500000,5.413240,31.079700,-0.180441,-15.828761,-0.198989,-12.972598
32.600000,5.429930,31.199680,-0.180998,-15.889867,-0.199668,-13.013838
32.700000,5.446630,31.300000,-0.181554,-15.940959,-0.200348,-13.046809
32.800000,5.463260,31.426960,-0.182109,-16.005619,-0.201026,-13.090857
32.900000,5.479880,31.523500,-0.182663,-16.054787,-0.201703,-13.122177
33.000000,5.496550,31.690880,-0.183218,-16.140033,-0.202383,-13.182883
33.100000,5.513250,31.806060,-0.183775,-16.198693,-0.203065,-13.221778
33.200000,5.529890,31.886450,-0.184330,-16.239636,-0.203745,-13.246189
33.300000,5.546540,31.991210,-0.184885,-16.292989,-0.204426,-13.280666
33.400000,5.563270,32.115390,-0.185442,-16.356234,-0.205110,-13.323096
33.500000,5.579920,32.248120,-0.185997,-16.423833,-0.205792,-13.369044
33.600000,5.596580,32.339320,-0.186553,-16.470280,-0.206474,-13.397706
33.700000,5.613220,32.491140,-0.187107,-16.547602,-0.207156,-13.451424
33.800000,5.629880,32.591480,-0.187663,-16.598704,-0.207840,-13.483747
33.900000,5.646580,32.711010,-0.188219,-16.659581,-0.208525,-13.523925
34.000000,5.663280,32.820300,-0.188776,-16.715242,-0.209211,-13.559805
34.100000,5.679930,32.949660,-0.189331,-16.781124,-0.209895,-13.603937
34.200000,5.696560,33.068530,-0.189885,-16.841664,-0.210579,-13.643679
34.300000,5.713250,33.183240,-0.190442,-16.900085,-0.211266,-13.681605
34.400000,5.729920,33.296530,-0.190997,-16.957783,-0.211953,-13.718892
34.500000,5.746600,33.410640,-0.191553,-17.015899,-0.212641,-13.756447
34.600000,5.763210,33.506600,-0.192107,-17.064771,-0.213326,-13.786509
34.700000,5.779920,33.675640,-0.192664,-17.150863,-0.214015,-13.846509
34.800000,5.796600,33.776870,-0.193220,-17.202419,-0.214704,-13.878567
34.900000,5.813280,33.884300,-0.193776,-17.257132,-0.215394,-13.913114
35.000000,5.829930,33.991810,-0.194331,-17.311887,-0.216082,-13.947650
35.100000,5.846560,34.135540,-0.194885,-17.385088,-0.216771,-13.996989
35.200000,5.863210,34.211140,-0.195440,-17.423591,-0.217460,-14.018318
35.300000,5.879880,34.383200,-0.195996,-17.511220,-0.218151,-14.079091
35.400000,5.896580,34.524360,-0.196553,-17.583112,-0.218844,-14.127105
35.500000,5.913210,34.579400,-0.197107,-17.611144,-0.219534,-14.139864
35.600000,5.929900,34.712760,-0.197663,-17.679063,-0.220227,-14.184561
35.700000,5.946560,34.837970,-0.198219,-17.742832,-0.220919,-14.225872
35.800000,5.963260,34.961530,-0.198775,-17.805761,-0.221614,-14.266415
35.900000,5.979860,35.076790,-0.199329,-17.864462,-0.222305,-14.303563
36.000000,5.996540,35.193470,-0.199885,-17.923887,-0.222999,-14.341177
36.100000,6.013270,35.308030,-0.200442,-17.982232,-0.223697,-14.377831
36.200000,6.029940,35.410130,-0.200998,-18.034231,-0.224392,-14.409387
36.300000,6.046570,35.581970,-0.201552,-18.121749,-0.225086,-14.469268
36.400000,6.063220,35.672270,-0.202107,-18.167738,-0.225781,-14.495905
36.500000,6.079900,35.811100,-0.202663,-18.238443,-0.226478,-14.542180
36.600000,6.096590,35.921840,-0.203220,-18.294843,-0.227176,-14.576971
36.700000,6.113310,36.023560,-0.203777,-18.346648,-0.227876,-14.608023
36.800000,6.129880,36.161590,-0.204329,-18.416947,-0.228570,-14.653824
36.900000,6.146580,36.246280,-0.204886,-18.460079,-0.229270,-14.677867
37.000000,6.163310,36.396140,-0.205444,-18.536402,-0.229971,-14.728216
37.100000,6.179990,36.499420,-0.206000,-18.589002,-0.230671,-14.759674
37.200000,6.196570,36.665420,-0.206552,-18.673545,-0.231368,-14.816481
37.300000,6.213210,36.772580,-0.207107,-18.728121,-0.232067,-14.849396
37.400000,6.229880,36.856100,-0.207663,-18.770658,-0.232768,-14.872693
37.500000,6.246500,37.019020,-0.208217,-18.853632,-0.233467,-14.927992
37.600000,6.263210,37.115390,-0.208774,-18.902713,-0.234171,-14.956324
37.700000,6.279870,37.221790,-0.209329,-18.956902,-0.234873,-14.988673
37.800000,6.296570,37.370860,-0.209886,-19.032823,-0.235578,-15.038106
37.900000,6.313230,37.502220,-0.210441,-19.099724,-0.236281,-15.080359
38.000000,6.329930,37.606150,-0.210998,-19.152655,-0.236986,-15.111489
38.100000,6.346540,37.758160,-0.211551,-19.230073,-0.237688,-15.161925
38.200000,6.363270,37.846020,-0.212109,-19.274820,-0.238396,-15.186457
38.300000,6.379990,38.012240,-0.212666,-19.359475,-0.239103,-15.242366
38.400000,6.396660,38.102200,-0.213222,-19.405291,-0.239809,-15.267656
38.500000,6.413240,38.258060,-0.213775,-19.484670,-0.240512,-15.319341
38.600000,6.429900,38.334720,-0.214330,-19.523713,-0.241218,-15.339195
38.700000,6.446600,38.514470,-0.214887,-19.615258,-0.241927,-15.400201
38.800000,6.463270,38.620870,-0.215442,-19.669448,-0.242635,-15.431816
38.900000,6.479930,38.732350,-0.215998,-19.726224,-0.243343,-15.465406
39.000000,6.496540,38.902870,-0.216551,-19.813069,-0.244050,-15.522522
39.100000,6.513240,38.999840,-0.217108,-19.862455,-0.244761,-15.550157
39.200000,6.529940,39.092340,-0.217665,-19.909565,-0.245472,-15.575956
39.300000,6.546640,39.220510,-0.218221,-19.974842,-0.246184,-15.615905
39.400000,6.563260,39.360670,-0.218775,-20.046225,-0.246893,-15.660605
39.500000,6.579890,39.486160,-0.219330,-20.110136,-0.247602,-15.699387
39.600000,6.596570,39.577510,-0.219886,-20.156660,-0.248315,-15.724500
39.700000,6.613290,39.718540,-0.220443,-20.228486,-0.249029,-15.769258
39.800000,6.629880,39.868760,-0.220996,-20.304993,-0.249739,-15.817671
39.900000,6.646550,39.986130,-0.221552,-20.364769,-0.250453,-15.852920
40.000000,6.663250,40.092290,-0.222108,-20.418836,-0.251168,-15.883642
40.100000,6.679920,40.228720,-0.222664,-20.488319,-0.251883,-15.926308
40.200000,6.696580,40.387300,-0.223219,-20.569083,-0.252597,-15.977666
40.300000,6.713260,40.471410,-0.223775,-20.611920,-0.253313,-15.999481
40.400000,6.729970,40.612010,-0.224332,-20.683527,-0.254031,-16.043543
40.500000,6.746630,40.751610,-0.224888,-20.754625,-0.254747,-16.087165
40.600000,6.763340,40.892730,-0.225445,-20.826496,-0.255466,-16.131274
40.700000,6.779890,40.999260,-0.225996,-20.880752,-0.256179,-16.161778
40.800000,6.796540,41.174920,-0.226551,-20.970215,-0.256896,-16.219384
40.900000,6.813250,41.263620,-0.227108,-21.015389,-0.257616,-16.242619
41.000000,6.829900,41.360280,-0.227663,-21.064618,-0.258335,-16.268977
41.100000,6.846510,41.511400,-0.228217,-21.141582,-0.259052,-16.316714
41.200000,6.863230,41.644360,-0.228774,-21.209298,-0.259774,-16.357155
41.300000,6.879900,41.773030,-0.229330,-21.274829,-0.260495,-16.395873
41.400000,6.896580,41.876290,-0.229886,-21.327419,-0.261217,-16.424544
41.500000,6.913210,42.061800,-0.230440,-21.421899,-0.261937,-16.485429
41.600000,6.929870,42.134410,-0.230996,-21.458879,-0.262659,-16.501971
41.700000,6.946540,42.296130,-0.231551,-21.541242,-0.263382,-16.553339
41.800000,6.963240,42.398740,-0.232108,-21.593501,-0.264106,-16.581477
41.900000,6.979940,42.559490,-0.232665,-21.675370,-0.264831,-16.632277
42.000000,6.996590,42.670810,-0.233220,-21.732065,-0.265555,-16.663720
42.100000,7.013200,42.817910,-0.233773,-21.806982,-0.266277,-16.709092
42.200000,7.029910,42.925210,-0.234330,-21.861630,-0.267004,-16.738787
42.300000,7.046600,43.049900,-0.234887,-21.925134,-0.267731,-16.775212
42.400000,7.063220,43.218040,-0.235441,-22.010767,-0.268456,-16.828537
42.500000,7.079870,43.335680,-0.235996,-22.070681,-0.269182,-16.862096
42.600000,7.096600,43.457590,-0.236553,-22.132769,-0.269912,-16.897189
42.700000,7.113270,43.555870,-0.237109,-22.182822,-0.270640,-16.923076
42.800000,7.129920,43.700600,-0.237664,-22.256533,-0.271368,-16.966956
42.900000,7.146580,43.830690,-0.238219,-22.322787,-0.272097,-17.005068
43.000000,7.163260,43.968300,-0.238775,-22.392871,-0.272827,-17.046006
43.100000,7.179920,44.115070,-0.239331,-22.467621,-0.273557,-17.090430
43.200000,7.196610,44.234630,-0.239887,-22.528512,-0.274288,-17.124215
43.300000,7.213200,44.340150,-0.240440,-22.582253,-0.275016,-17.152576
43.400000,7.229850,44.514650,-0.240995,-22.671125,-0.275747,-17.207497
43.500000,7.246580,44.625760,-0.241553,-22.727713,-0.276482,-17.237773
43.600000,7.263310,44.786500,-0.242110,-22.809577,-0.277217,-17.287143
43.700000,7.279920,44.877280,-0.242664,-22.855811,-0.277948,-17.309528
43.800000,7.296600,45.001230,-0.243220,-22.918938,-0.278683,-17.344594
43.900000,7.313300,45.140210,-0.243777,-22.989720,-0.279419,-17.385363
44.000000,7.329980,45.273990,-0.244333,-23.057854,-0.280154,-17.424067
44.100000,7.346610,45.417140,-0.244887,-23.130759,-0.280888,-17.466337
44.200000,7.363220,45.539410,-0.245441,-23.193031,-0.281621,-17.500518
44.300000,7.379860,45.690200,-0.245995,-23.269828,-0.282357,-17.545559
44.400000,7.396530,45.808800,-0.246551,-23.330230,-0.283094,-17.578139
44.500000,7.413250,45.948000,-0.247108,-23.401124,-0.283834,-17.618511
44.600000,7.429890,46.076630,-0.247663,-23.466635,-0.284571,-17.654818
44.700000,7.446610,46.253990,-0.248220,-23.556964,-0.285312,-17.709646
44.800000,7.463250,46.367440,-0.248775,-23.614743,-0.286050,-17.739986
44.900000,7.479990,46.494810,-0.249333,-23.679612,-0.286793,-17.775504
45.000000,7.496580,46.626680,-0.249886,-23.746773,-0.287530,-17.812787
45.100000,7.513250,46.739810,-0.250442,-23.804390,-0.288271,-17.842779
45.200000,7.529960,46.905540,-0.250999,-23.888795,-0.289015,-17.892740
45.300000,7.546650,47.046460,-0.251555,-23.960565,-0.289758,-17.933165
45.400000,7.563290,47.169900,-0.252110,-24.023433,-0.290499,-17.966893
45.500000,7.579890,47.330380,-0.252663,-24.105165,-0.291239,-18.014681
45.600000,7.596580,47.462410,-0.253219,-24.172407,-0.291984,-18.051486
45.700000,7.613230,47.601160,-0.253774,-24.243072,-0.292727,-18.090802
45.800000,7.629900,47.737090,-0.254330,-24.312300,-0.293472,-18.128953
45.900000,7.646510,47.850210,-0.254884,-24.369912,-0.294215,-18.158419
46.000000,7.663210,47.973150,-0.255440,-24.432525,-0.294962,-18.191472
46.100000,7.679910,48.115910,-0.255997,-24.505232,-0.295710,-18.231966
46.200000,7.696610,48.263590,-0.256554,-24.580445,-0.296459,-18.274241
46.300000,7.713290,48.391410,-0.257110,-24.645543,-0.297207,-18.308935
46.400000,7.729940,48.532430,-0.257665,-24.717364,-0.297954,-18.348572
46.500000,7.746600,48.657200,-0.258220,-24.780908,-0.298703,-18.381982
46.600000,7.763290,48.834630,-0.258776,-24.871273,-0.299453,-18.435176
46.700000,7.779950,48.918790,-0.259332,-24.914135,-0.300202,-18.453111
46.800000,7.796580,49.094700,-0.259886,-25.003725,-0.300951,-18.505607
46.900000,7.813250,49.228790,-0.260442,-25.072017,-0.301702,-18.542219
47.000000,7.829930,49.358580,-0.260998,-25.138118,-0.302454,-18.577128
47.100000,7.846610,49.547920,-0.261554,-25.234548,-0.303207,-18.634360
47.200000,7.863280,49.653950,-0.262109,-25.288549,-0.303960,-18.660184
47.300000,7.879930,49.763390,-0.262664,-25.344286,-0.304712,-18.687246
47.400000,7.896600,49.941310,-0.263220,-25.434900,-0.305466,-18.739926
47.500000,7.913300,50.098720,-0.263777,-25.515069,-0.306222,-18.784789
47.600000,7.929940,50.223340,-0.264331,-25.578537,-0.306975,-18.817328
47.700000,7.946500,50.336560,-0.264883,-25.636199,-0.307726,-18.845598
47.800000,7.963250,50.511960,-0.265442,-25.725530,-0.308486,-18.896902
47.900000,7.979920,50.607830,-0.265997,-25.774356,-0.309243,-18.918446
48.000000,7.996580,50.826980,-0.266553,-25.885968,-0.309999,-18.985994
48.100000,8.013210,50.917600,-0.267107,-25.932121,-0.310756,-19.005470
48.200000,8.029880,51.046670,-0.267663,-25.997856,-0.311514,-19.039200
48.300000,8.046590,51.202420,-0.268220,-26.077178,-0.312275,-19.082766
48.400000,8.063270,51.373400,-0.268776,-26.164258,-0.313035,-19.131942
48.500000,8.079910,51.472420,-0.269330,-26.214688,-0.313794,-19.154278
48.600000,8.096540,51.600030,-0.269885,-26.279679,-0.314553,-19.187197
48.700000,8.113260,51.794390,-0.270442,-26.378666,-0.315316,-19.244767
48.800000,8.129960,51.915390,-0.270999,-26.440291,-0.316080,-19.275007
48.900000,8.146650,52.077380,-0.271555,-26.522792,-0.316843,-19.320395
49.000000,8.163250,52.214410,-0.272108,-26.592581,-0.317603,-19.356518
49.100000,8.179920,52.342380,-0.272664,-26.657755,-0.318367,-19.389145
49.200000,8.196590,52.483750,-0.273220,-26.729754,-0.319131,-19.426660
49.300000,8.213260,52.669300,-0.273775,-26.824254,-0.319896,-19.480435
49.400000,8.229880,52.791080,-0.274329,-26.886276,-0.320659,-19.510582
49.500000,8.246560,52.887550,-0.274885,-26.935408,-0.321425,-19.531259
49.600000,8.263270,53.060430,-0.275442,-27.023455,-0.322194,-19.580052
49.700000,8.279900,53.204670,-0.275997,-27.096916,-0.322959,-19.618257
49.800000,8.296530,53.356800,-0.276551,-27.174395,-0.323725,-19.659289
49.900000,8.313220,53.491300,-0.277107,-27.242895,-0.324495,-19.693689
50.000000,8.329890,53.667080,-0.277663,-27.332419,-0.325263,-19.743218
50.100000,8.346590,53.817780,-0.278220,-27.409170,-0.326034,-19.783400
50.200000,8.363300,53.940110,-0.278777,-27.471472,-0.326806,-19.813067
50.300000,8.379900,54.104050,-0.279330,-27.554966,-0.327574,-19.858038
50.400000,8.396560,54.256320,-0.279885,-27.632517,-0.328345,-19.898581
50.500000,8.413300,54.397350,-0.280443,-27.704343,-0.329120,-19.934845
50.600000,8.429980,54.532550,-0.280999,-27.773200,-0.329893,-19.968949
50.700000,8.446590,54.703670,-0.281553,-27.860350,-0.330663,-20.016185
50.800000,8.463270,54.853570,-0.282109,-27.936694,-0.331438,-20.055501
50.900000,8.479950,55.007260,-0.282665,-28.014967,-0.332212,-20.096117
51.000000,8.496620,55.147820,-0.283221,-28.086554,-0.332987,-20.131862
51.100000,8.513280,55.324830,-0.283776,-28.176705,-0.333762,-20.180832
51.200000,8.529880,55.445010,-0.284329,-28.237912,-0.334535,-20.209045
51.300000,8.546550,55.578970,-0.284885,-28.306137,-0.335312,-20.242143
51.400000,8.563210,55.736730,-0.285440,-28.386483,-0.336089,-20.283836
51.500000,8.579920,55.889700,-0.285997,-28.464390,-0.336869,-20.323651
51.600000,8.596580,56.053780,-0.286553,-28.547956,-0.337647,-20.367463
51.700000,8.613230,56.187760,-0.287108,-28.616191,-0.338425,-20.400263
51.800000,8.629930,56.343260,-0.287664,-28.695387,-0.339206,-20.440747
51.900000,8.646610,56.506210,-0.288220,-28.778376,-0.339987,-20.483863
52.000000,8.663200,56.626680,-0.288773,-28.839731,-0.340764,-20.511586
52.100000,8.679870,56.818610,-0.289329,-28.937480,-0.341546,-20.565028
52.200000,8.696630,56.950940,-0.289888,-29.004876,-0.342332,-20.596720
52.300000,8.713310,57.091710,-0.290444,-29.076569,-0.343115,-20.631464
52.400000,8.729940,57.236890,-0.290998,-29.150509,-0.343897,-20.667769
52.500000,8.746600,57.419670,-0.291553,-29.243598,-0.344680,-20.717529
52.600000,8.763230,57.537300,-0.292108,-29.303506,-0.345463,-20.743727
52.700000,8.779900,57.722990,-0.292663,-29.398077,-0.346249,-20.794338
52.800000,8.796610,57.872710,-0.293220,-29.474329,-0.347036,-20.831857
52.900000,8.813250,57.985770,-0.293775,-29.531910,-0.347821,-20.856173
53.000000,8.829870,58.161620,-0.294329,-29.621470,-0.348606,-20.903012
53.100000,8.846610,58.332800,-0.294887,-29.708651,-0.349397,-20.947956
53.200000,8.863290,58.471140,-0.295443,-29.779107,-0.350186,-20.981078
53.300000,8.879900,58.667710,-0.295997,-29.879219,-0.350972,-21.035070
53.400000,8.896570,58.770090,-0.296552,-29.931361,-0.351762,-21.055146
53.500000,8.913290,58.965810,-0.297110,-30.031040,-0.352554,-21.108528
53.600000,8.929960,59.089410,-0.297665,-30.093989,-0.353345,-21.136052
53.700000,8.946600,59.233910,-0.298220,-30.167583,-0.354135,-21.171006
53.800000,8.963240,59.424800,-0.298775,-30.264802,-0.354926,-21.222446
53.900000,8.979890,59.564310,-0.299330,-30.335854,-0.355718,-21.255433
54.000000,8.996580,59.732000,-0.299886,-30.421258,-0.356512,-21.298348
54.100000,9.013260,59.843120,-0.300442,-30.477851,-0.357307,-21.321024
54.200000,9.029920,60.027660,-0.300997,-30.571836,-0.358101,-21.369795
54.300000,9.046600,60.223310,-0.301553,-30.671480,-0.358896,-21.422393
54.400000,9.063290,60.347940,-0.302110,-30.734953,-0.359693,-21.449627
54.500000,9.079960,60.520180,-0.302665,-30.822675,-0.360490,-21.493719
54.600000,9.096560,60.690580,-0.303219,-30.909459,-0.361284,-21.537134
54.700000,9.113180,60.877590,-0.303773,-31.004702,-0.362079,-21.586321
54.800000,9.129910,61.012390,-0.304330,-31.073355,-0.362880,-21.616791
54.900000,9.146610,61.174490,-0.304887,-31.155912,-0.363681,-21.656879
55.000000,9.163230,61.309400,-0.305441,-31.224621,-0.364478,-21.687342
55.100000,9.179880,61.459540,-0.305996,-31.301087,-0.365278,-21.723079
55.200000,9.196570,61.677300,-0.306552,-31.411991,-0.366080,-21.782572
55.300000,9.213250,61.801230,-0.307108,-31.475108,-0.366882,-21.808840
55.400000,9.229950,61.965680,-0.307665,-31.558862,-0.367685,-21.849304
55.500000,9.246560,62.123740,-0.308219,-31.639361,-0.368485,-21.887519
55.600000,9.263200,62.264470,-0.308773,-31.711034,-0.369287,-21.919512
55.700000,9.279930,62.420510,-0.309331,-31.790505,-0.370095,-21.956716
55.800000,9.296660,62.619880,-0.309889,-31.892043,-0.370902,-22.009060
55.900000,9.313280,62.751590,-0.310443,-31.959122,-0.371705,-22.037647
56.000000,9.329930,62.921490,-0.310998,-32.045652,-0.372511,-22.079529
56.100000,9.346570,63.095070,-0.311552,-32.134055,-0.373316,-22.122615
56.200000,9.363260,63.251440,-0.312109,-32.213694,-0.374124,-22.159521
56.300000,9.379940,63.430340,-0.312665,-32.304807,-0.374933,-22.204235
56.400000,9.396570,63.567030,-0.313219,-32.374423,-0.375740,-22.234138
56.500000,9.413250,63.738580,-0.313775,-32.461792,-0.376550,-22.276093
56.600000,9.429890,63.877200,-0.314330,-32.532391,-0.377358,-22.306495
56.700000,9.446590,64.094290,-0.314886,-32.642954,-0.378171,-22.364134
56.800000,9.463220,64.263550,-0.315441,-32.729157,-0.378980,-22.405050
