Repository: abubakardawood/tissue-phantom-material-database

Title:
A Database of Silicone Phantom Materials for Modeling Human Tissue Mechanics Across Varying Stiffnesses

Description:
This dataset contains processed mechanical compression test data for soft silicone phantoms
fabricated using Ecoflex (Smooth-On) with varying base materials and thinner concentrations.
The dataset provides force–compression measurements together with derived engineering and
true stress–strain quantities, intended for mechanical characterization, constitutive model
fitting, and the design of tissue-equivalent phantoms.

All files in this dataset are processed outputs generated from raw experimental measurements.
The raw data files are not included in this archive.

File: data/EF50_37_5T/EF50_37_5T_A3.csv (part 2 of 2)
Speed (mm/min): 10;
Machine: INSTRON 5900;
Load cell: 10kN;
Time (s),Compression (mm),Load (N),Engineering Strain [-],Engineering Stress (kPa),True Strain [-],True Stress (kPa)
56.900000,9.479890,63.118120,-0.315996,-32.145795,-0.379792,-21.987841
57.000000,9.496510,63.213210,-0.316550,-32.194223,-0.380602,-22.003131
57.100000,9.513280,63.452990,-0.317109,-32.316342,-0.381421,-22.068529
57.200000,9.529900,63.571710,-0.317663,-32.376806,-0.382232,-22.091882
57.300000,9.546550,63.739830,-0.318218,-32.462429,-0.383046,-22.132289
57.400000,9.563270,63.934750,-0.318776,-32.561701,-0.383864,-22.181823
57.500000,9.579970,64.124080,-0.319332,-32.658126,-0.384681,-22.229330
57.600000,9.596640,64.282500,-0.319888,-32.738808,-0.385498,-22.266056
57.700000,9.613220,64.450440,-0.320441,-32.824340,-0.386311,-22.306086
57.800000,9.629910,64.578930,-0.320997,-32.889779,-0.387130,-22.332259
57.900000,9.646570,64.759400,-0.321552,-32.981692,-0.387948,-22.376352
58.000000,9.663280,64.943440,-0.322109,-33.075422,-0.388769,-22.421520
58.100000,9.679890,65.091240,-0.322663,-33.150696,-0.389586,-22.454193
58.200000,9.696530,65.308460,-0.323218,-33.261326,-0.390406,-22.510678
58.300000,9.713190,65.458920,-0.323773,-33.337954,-0.391226,-22.544025
58.400000,9.729900,65.624640,-0.324330,-33.422355,-0.392050,-22.582482
58.500000,9.746610,65.802470,-0.324887,-33.512923,-0.392875,-22.625010
58.600000,9.763210,65.945440,-0.325440,-33.585737,-0.393695,-22.655583
58.700000,9.779920,66.112150,-0.325997,-33.670642,-0.394521,-22.694102
58.800000,9.796640,66.318700,-0.326555,-33.775837,-0.395348,-22.746180
58.900000,9.813300,66.499940,-0.327110,-33.868141,-0.396173,-22.789534
59.000000,9.829860,66.700100,-0.327662,-33.970082,-0.396994,-22.839377
59.100000,9.846580,66.789060,-0.328219,-34.015389,-0.397823,-22.850881
59.200000,9.863260,66.997570,-0.328775,-34.121582,-0.398651,-22.903248
59.300000,9.879960,67.174060,-0.329332,-34.211468,-0.399481,-22.944537
59.400000,9.896620,67.345540,-0.329887,-34.298802,-0.400309,-22.984062
59.500000,9.913250,67.541170,-0.330442,-34.398435,-0.401137,-23.031759
59.600000,9.929910,67.710440,-0.330997,-34.484644,-0.401967,-23.070330
59.700000,9.946610,67.892780,-0.331554,-34.577509,-0.402799,-23.113209
59.800000,9.963250,68.064770,-0.332108,-34.665103,-0.403629,-23.152533
59.900000,9.979860,68.254670,-0.332662,-34.761818,-0.404459,-23.197882
60.000000,9.996580,68.415680,-0.333219,-34.843820,-0.405294,-23.233185
60.100000,10.013280,68.563900,-0.333776,-34.919308,-0.406129,-23.264081
60.200000,10.029950,68.776080,-0.334332,-35.027370,-0.406964,-23.316611
60.300000,10.046560,68.946210,-0.334885,-35.114016,-0.407796,-23.354847
60.400000,10.063270,69.125110,-0.335442,-35.205129,-0.408634,-23.395839
60.500000,10.079930,69.329190,-0.335998,-35.309067,-0.409470,-23.445303
60.600000,10.096610,69.472340,-0.336554,-35.381972,-0.410307,-23.474040
60.700000,10.113290,69.680850,-0.337110,-35.488165,-0.411146,-23.524762
60.800000,10.129940,69.840570,-0.337665,-35.569510,-0.411983,-23.558943
60.900000,10.146640,70.042750,-0.338221,-35.672480,-0.412824,-23.607286
61.000000,10.163320,70.208270,-0.338777,-35.756778,-0.413665,-23.643192
61.100000,10.180010,70.415570,-0.339334,-35.862355,-0.414506,-23.693051
61.200000,10.196610,70.564610,-0.339887,-35.938261,-0.415344,-23.723313
61.300000,10.213300,70.746630,-0.340443,-36.030963,-0.416187,-23.764462
61.400000,10.229960,70.958530,-0.340999,-36.138883,-0.417030,-23.815572
61.500000,10.246640,71.147640,-0.341555,-36.235196,-0.417874,-23.858895
61.600000,10.263210,71.313460,-0.342107,-36.319647,-0.418713,-23.894441
61.700000,10.279880,71.500450,-0.342663,-36.414880,-0.419558,-23.936860
61.800000,10.296570,71.733120,-0.343219,-36.533378,-0.420405,-23.994429
61.900000,10.313230,71.892310,-0.343774,-36.614453,-0.421251,-24.027344
62.000000,10.329880,72.048840,-0.344329,-36.694173,-0.422097,-24.059293
62.100000,10.346550,72.249920,-0.344885,-36.796582,-0.422944,-24.105993
62.200000,10.363250,72.424880,-0.345442,-36.885688,-0.423795,-24.143835
62.300000,10.379960,72.606670,-0.345999,-36.978273,-0.424646,-24.183840
62.400000,10.396640,72.819730,-0.346555,-37.086784,-0.425496,-24.234186
62.500000,10.413240,73.051960,-0.347108,-37.205058,-0.426344,-24.290885
62.600000,10.429870,73.223110,-0.347662,-37.292224,-0.427193,-24.327122
62.700000,10.446590,73.398980,-0.348220,-37.381794,-0.428048,-24.364718
62.800000,10.463330,73.570450,-0.348778,-37.469123,-0.428904,-24.400729
62.900000,10.479920,73.770450,-0.349331,-37.570982,-0.429754,-24.446286
63.000000,10.496600,74.010340,-0.349887,-37.693157,-0.430609,-24.504824
63.100000,10.513270,74.158680,-0.350442,-37.768706,-0.431464,-24.532952
63.200000,10.529910,74.353520,-0.350997,-37.867937,-0.432318,-24.576405
63.300000,10.546570,74.518650,-0.351552,-37.952037,-0.433174,-24.609910
63.400000,10.563230,74.760930,-0.352108,-38.075429,-0.434031,-24.668779
63.500000,10.579910,74.953790,-0.352664,-38.173652,-0.434889,-24.711192
63.600000,10.596560,75.129700,-0.353219,-38.263242,-0.435747,-24.747951
63.700000,10.613230,75.352800,-0.353774,-38.376866,-0.436607,-24.800116
63.800000,10.629840,75.524100,-0.354328,-38.464108,-0.437464,-24.835198
63.900000,10.646530,75.775220,-0.354884,-38.592003,-0.438326,-24.896306
64.000000,10.663270,75.905370,-0.355442,-38.658287,-0.439191,-24.917496
64.100000,10.679940,76.146520,-0.355998,-38.781104,-0.440053,-24.975109
64.200000,10.696580,76.370030,-0.356553,-38.894937,-0.440915,-25.026843
64.300000,10.713240,76.548470,-0.357108,-38.985816,-0.441779,-25.063669
64.400000,10.729950,76.737750,-0.357665,-39.082215,-0.442645,-25.103875
64.500000,10.746640,76.943210,-0.358221,-39.186855,-0.443512,-25.149288
64.600000,10.763290,77.150560,-0.358776,-39.292458,-0.444377,-25.195254
64.700000,10.779930,77.328420,-0.359331,-39.383041,-0.445242,-25.231493
64.800000,10.796570,77.544290,-0.359886,-39.492983,-0.446108,-25.280024
64.900000,10.813280,77.734560,-0.360443,-39.589886,-0.446979,-25.320002
65.000000,10.829970,77.927440,-0.360999,-39.688119,-0.447849,-25.360748
65.100000,10.846570,78.153060,-0.361552,-39.803027,-0.448716,-25.412149
65.200000,10.863180,78.370520,-0.362106,-39.913778,-0.449583,-25.460760
65.300000,10.879900,78.570230,-0.362663,-40.015490,-0.450457,-25.503339
65.400000,10.896600,78.755970,-0.363220,-40.110086,-0.451331,-25.541301
65.500000,10.913240,78.952420,-0.363775,-40.210137,-0.452202,-25.582708
65.600000,10.929910,79.190380,-0.364330,-40.331329,-0.453076,-25.637403
65.700000,10.946610,79.399510,-0.364887,-40.437838,-0.453952,-25.682597
65.800000,10.963280,79.578680,-0.365443,-40.529089,-0.454828,-25.718031
65.900000,10.979890,79.825000,-0.365996,-40.654539,-0.455701,-25.775127
66.000000,10.996520,80.036820,-0.366551,-40.762418,-0.456575,-25.820926
66.100000,11.013220,80.274120,-0.367107,-40.883274,-0.457454,-25.874724
66.200000,11.029900,80.445390,-0.367663,-40.970501,-0.458333,-25.907150
66.300000,11.046620,80.671200,-0.368221,-41.085505,-0.459215,-25.956973
66.400000,11.063250,80.895170,-0.368775,-41.199572,-0.460093,-26.006200
66.500000,11.079880,81.084180,-0.369329,-41.295834,-0.460971,-26.044071
66.600000,11.096600,81.269210,-0.369887,-41.390069,-0.461856,-26.080434
66.700000,11.113270,81.482890,-0.370442,-41.498895,-0.462738,-26.125948
66.800000,11.129880,81.733490,-0.370996,-41.626525,-0.463618,-26.183251
66.900000,11.146550,81.955150,-0.371552,-41.739415,-0.464501,-26.231066
67.000000,11.163250,82.168790,-0.372108,-41.848221,-0.465388,-26.276149
67.100000,11.179940,82.360480,-0.372665,-41.945848,-0.466274,-26.314113
67.200000,11.196610,82.590250,-0.373220,-42.062869,-0.467160,-26.364151
67.300000,11.213230,82.827260,-0.373774,-42.183577,-0.468044,-26.416439
67.400000,11.229890,83.051980,-0.374330,-42.298026,-0.468932,-26.464620
67.500000,11.246580,83.261200,-0.374886,-42.404581,-0.469821,-26.507697
67.600000,11.263300,83.471690,-0.375443,-42.511783,-0.470713,-26.551017
67.700000,11.279920,83.714390,-0.375997,-42.635389,-0.471601,-26.604596
67.800000,11.296580,83.960980,-0.376553,-42.760976,-0.472491,-26.659216
67.900000,11.313240,84.171510,-0.377108,-42.868198,-0.473382,-26.702258
68.000000,11.329940,84.388890,-0.377665,-42.978909,-0.474276,-26.747294
68.100000,11.346570,84.593110,-0.378219,-43.082917,-0.475167,-26.788139
68.200000,11.363220,84.835460,-0.378774,-43.206345,-0.476060,-26.840905
68.300000,11.379910,85.066150,-0.379330,-43.323834,-0.476956,-26.889790
68.400000,11.396610,85.271620,-0.379887,-43.428479,-0.477854,-26.930565
68.500000,11.413260,85.544370,-0.380442,-43.567390,-0.478749,-26.992525
68.600000,11.429890,85.759950,-0.380996,-43.677184,-0.479644,-27.036337
68.700000,11.446560,85.964550,-0.381552,-43.781386,-0.480542,-27.076510
68.800000,11.463210,86.215640,-0.382107,-43.909265,-0.481440,-27.131227
68.900000,11.479910,86.429260,-0.382664,-44.018061,-0.482341,-27.173948
69.000000,11.496520,86.648060,-0.383217,-44.129495,-0.483239,-27.218307
69.100000,11.513230,86.862160,-0.383774,-44.238535,-0.484142,-27.260921
69.200000,11.529930,87.125780,-0.384331,-44.372795,-0.485046,-27.318955
69.300000,11.546670,87.373780,-0.384889,-44.499101,-0.485953,-27.371886
69.400000,11.563250,87.593210,-0.385442,-44.610856,-0.486851,-27.415973
69.500000,11.579880,87.828390,-0.385996,-44.730632,-0.487754,-27.464787
69.600000,11.596570,88.061860,-0.386552,-44.849537,-0.488660,-27.512844
69.700000,11.613280,88.304330,-0.387109,-44.973026,-0.489569,-27.563548
69.800000,11.629960,88.534390,-0.387665,-45.090195,-0.490476,-27.610289
69.900000,11.646570,88.786680,-0.388219,-45.218685,-0.491381,-27.663932
70.000000,11.663250,89.009660,-0.388775,-45.332248,-0.492290,-27.708203
70.100000,11.679910,89.248900,-0.389330,-45.454092,-0.493199,-27.757435
70.200000,11.696560,89.477260,-0.389885,-45.570394,-0.494108,-27.803166
70.300000,11.713160,89.739010,-0.390439,-45.703702,-0.495016,-27.859210
70.400000,11.729880,89.983890,-0.390996,-45.828419,-0.495930,-27.909690
70.500000,11.746580,90.253620,-0.391553,-45.965791,-0.496845,-27.967763
70.600000,11.763270,90.453090,-0.392109,-46.067380,-0.497760,-28.003946
70.700000,11.779920,90.721850,-0.392664,-46.204259,-0.498673,-28.061510
70.800000,11.796520,90.929800,-0.393217,-46.310167,-0.499585,-28.100207
70.900000,11.813250,91.214220,-0.393775,-46.455021,-0.500504,-28.162195
71.000000,11.829970,91.476980,-0.394332,-46.588843,-0.501424,-28.217356
71.100000,11.846650,91.694380,-0.394888,-46.699564,-0.502342,-28.258451
71.200000,11.863260,91.955090,-0.395442,-46.832343,-0.503258,-28.312867
71.300000,11.879960,92.221440,-0.395999,-46.967994,-0.504179,-28.368731
71.400000,11.896660,92.465880,-0.396555,-47.092486,-0.505101,-28.417710
71.500000,11.913300,92.764430,-0.397110,-47.244536,-0.506021,-28.483258
71.600000,11.929930,92.935880,-0.397664,-47.331855,-0.506940,-28.509664
71.700000,11.946550,93.247900,-0.398218,-47.490765,-0.507861,-28.579072
71.800000,11.963230,93.518810,-0.398774,-47.628739,-0.508785,-28.635620
71.900000,11.979910,93.727160,-0.399330,-47.734851,-0.509710,-28.672877
72.000000,11.996600,94.020530,-0.399887,-47.884263,-0.510637,-28.735985
72.100000,12.013200,94.244000,-0.400440,-47.998075,-0.511559,-28.777726
72.200000,12.029880,94.515980,-0.400996,-48.136593,-0.512487,-28.834012
72.300000,12.046580,94.773570,-0.401553,-48.267783,-0.513417,-28.885726
72.400000,12.063270,95.022730,-0.402109,-48.394679,-0.514347,-28.934743
72.500000,12.079910,95.324970,-0.402664,-48.548609,-0.515275,-28.999848
72.600000,12.096600,95.556350,-0.403220,-48.666449,-0.516207,-29.043164
72.700000,12.113280,95.824860,-0.403776,-48.803200,-0.517139,-29.097639
72.800000,12.129950,96.065670,-0.404332,-48.925844,-0.518071,-29.143576
72.900000,12.146570,96.373050,-0.404886,-49.082391,-0.519002,-29.209635
73.000000,12.163220,96.618680,-0.405441,-49.207490,-0.519935,-29.256772
73.100000,12.179890,96.845840,-0.405996,-49.323181,-0.520870,-29.298151
73.200000,12.196580,97.171280,-0.406553,-49.488927,-0.521807,-29.369071
73.300000,12.213300,97.394910,-0.407110,-49.602820,-0.522746,-29.409016
73.400000,12.229930,97.695380,-0.407664,-49.755848,-0.523682,-29.472164
73.500000,12.246600,97.953630,-0.408220,-49.887374,-0.524620,-29.522350
73.600000,12.263280,98.210690,-0.408776,-50.018294,-0.525560,-29.572016
73.700000,12.279940,98.500850,-0.409331,-50.166071,-0.526500,-29.631526
73.800000,12.296540,98.823010,-0.409885,-50.330146,-0.527437,-29.700591
73.900000,12.313210,99.029970,-0.410440,-50.435550,-0.528379,-29.734766
74.000000,12.329870,99.347940,-0.410996,-50.597490,-0.529322,-29.802141
74.100000,12.346550,99.597640,-0.411552,-50.724662,-0.530266,-29.848843
74.200000,12.363190,99.910380,-0.412106,-50.883939,-0.531209,-29.914345
74.300000,12.379870,100.169590,-0.412662,-51.015953,-0.532155,-29.963591
74.400000,12.396550,100.415610,-0.413218,-51.141250,-0.533102,-30.008748
74.500000,12.413230,100.757960,-0.413774,-51.315608,-0.534050,-30.082526
74.600000,12.429920,101.013220,-0.414331,-51.445610,-0.535000,-30.130116
74.700000,12.446540,101.272820,-0.414885,-51.577824,-0.535946,-30.178976
74.800000,12.463210,101.591980,-0.415440,-51.740371,-0.536896,-30.245334
74.900000,12.479930,101.902440,-0.415998,-51.898487,-0.537850,-30.308837
75.000000,12.496630,102.161350,-0.416554,-52.030348,-0.538804,-30.356881
75.100000,12.513250,102.458930,-0.417108,-52.181905,-0.539754,-30.416397
75.200000,12.529900,102.734270,-0.417663,-52.322134,-0.540707,-30.469097
75.300000,12.546590,103.021470,-0.418220,-52.468404,-0.541662,-30.525085
75.400000,12.563240,103.306020,-0.418775,-52.613324,-0.542617,-30.580197
75.500000,12.579880,103.584270,-0.419329,-52.755036,-0.543572,-30.633302
75.600000,12.596550,103.891200,-0.419885,-52.911354,-0.544529,-30.694670
75.700000,12.613220,104.169970,-0.420441,-53.053330,-0.545487,-30.747553
75.800000,12.629950,104.477940,-0.420998,-53.210178,-0.546450,-30.808782
75.900000,12.646620,104.789090,-0.421554,-53.368645,-0.547410,-30.870879
76.000000,12.663240,105.102250,-0.422108,-53.528136,-0.548368,-30.933482
76.100000,12.679910,105.371060,-0.422664,-53.665040,-0.549330,-30.982778
76.200000,12.696640,105.666700,-0.423221,-53.815608,-0.550297,-31.039695
76.300000,12.713250,105.960120,-0.423775,-53.965046,-0.551257,-31.096009
76.400000,12.729850,106.240750,-0.424328,-54.107970,-0.552218,-31.148425
76.500000,12.746570,106.541880,-0.424886,-54.261334,-0.553186,-31.206471
76.600000,12.763230,106.853060,-0.425441,-54.419817,-0.554152,-31.267395
76.700000,12.779950,107.131790,-0.425998,-54.561773,-0.555123,-31.318548
76.800000,12.796630,107.452710,-0.426554,-54.725216,-0.556092,-31.381938
76.900000,12.813240,107.753690,-0.427108,-54.878504,-0.557058,-31.439456
77.000000,12.829920,108.019040,-0.427664,-55.013645,-0.558029,-31.486290
77.100000,12.846610,108.362750,-0.428220,-55.188695,-0.559002,-31.555774
77.200000,12.863250,108.661090,-0.428775,-55.340639,-0.559972,-31.611956
77.300000,12.879890,108.996190,-0.429330,-55.511304,-0.560944,-31.678654
77.400000,12.896570,109.284800,-0.429886,-55.658292,-0.561918,-31.731590
77.500000,12.913280,109.573780,-0.430443,-55.805468,-0.562896,-31.784413
77.600000,12.929970,109.905690,-0.430999,-55.974508,-0.563873,-31.849551
77.700000,12.946580,110.257320,-0.431553,-56.153592,-0.564847,-31.920360
77.800000,12.963270,110.529030,-0.432109,-56.291973,-0.565826,-31.967705
77.900000,12.979950,110.881180,-0.432665,-56.471321,-0.566805,-32.038157
78.000000,12.996640,111.185140,-0.433221,-56.626127,-0.567786,-32.094481
78.100000,13.013270,111.510760,-0.433776,-56.791964,-0.568765,-32.156992
78.200000,13.029920,111.825530,-0.434331,-56.952275,-0.569746,-32.216155
78.300000,13.046610,112.143960,-0.434887,-57.114450,-0.570730,-32.276118
78.400000,13.063290,112.460460,-0.435443,-57.275642,-0.571714,-32.335365
78.500000,13.079940,112.805880,-0.435998,-57.451563,-0.572697,-32.402796
78.600000,13.096550,113.106350,-0.436552,-57.604591,-0.573680,-32.457211
78.700000,13.113200,113.481000,-0.437107,-57.795399,-0.574665,-32.532645
78.800000,13.129890,113.792080,-0.437663,-57.953830,-0.575654,-32.589583
78.900000,13.146590,114.136540,-0.438220,-58.129262,-0.576644,-32.655876
79.000000,13.163210,114.477510,-0.438774,-58.302917,-0.577631,-32.721132
79.100000,13.179880,114.804760,-0.439329,-58.469584,-0.578622,-32.782181
79.200000,13.196580,115.162610,-0.439886,-58.651836,-0.579615,-32.851714
79.300000,13.213270,115.444980,-0.440442,-58.795646,-0.580609,-32.899554
79.400000,13.229960,115.820440,-0.440999,-58.986866,-0.581603,-32.973737
79.500000,13.246620,116.188960,-0.441554,-59.174551,-0.582597,-33.045792
79.600000,13.263270,116.489560,-0.442109,-59.327646,-0.583592,-33.098360
79.700000,13.279920,116.869230,-0.442664,-59.521010,-0.584587,-33.173202
79.800000,13.296600,117.219660,-0.443220,-59.699483,-0.585585,-33.239478
79.900000,13.313170,117.555840,-0.443772,-59.870698,-0.586578,-33.301738
80.000000,13.329880,117.912580,-0.444329,-60.052384,-0.587579,-33.369348
80.100000,13.346550,118.241650,-0.444885,-60.219978,-0.588580,-33.429013
80.200000,13.363280,118.585020,-0.445443,-60.394855,-0.589585,-33.492410
80.300000,13.379930,118.961690,-0.445998,-60.586691,-0.590586,-33.565168
80.400000,13.396590,119.302280,-0.446553,-60.760152,-0.591589,-33.627524
80.500000,13.413270,119.658790,-0.447109,-60.941721,-0.592594,-33.694129
80.600000,13.429950,120.023880,-0.447665,-61.127660,-0.593601,-33.762946
80.700000,13.446580,120.411270,-0.448219,-61.324956,-0.594605,-33.837925
80.800000,13.463180,120.732250,-0.448773,-61.488430,-0.595608,-33.894103
80.900000,13.479910,121.126740,-0.449330,-61.689342,-0.596620,-33.970449
81.000000,13.496610,121.464650,-0.449887,-61.861438,-0.597632,-34.030781
81.100000,13.513310,121.837890,-0.450444,-62.051528,-0.598644,-34.100810
81.200000,13.529890,122.188270,-0.450996,-62.229975,-0.599650,-34.164484
81.300000,13.546550,122.560160,-0.451552,-62.419377,-0.600662,-34.233803
81.400000,13.563210,122.942210,-0.452107,-62.613953,-0.601675,-34.305747
81.500000,13.579950,123.300890,-0.452665,-62.796628,-0.602694,-34.370792
81.600000,13.596580,123.635190,-0.453219,-62.966885,-0.603708,-34.429075
81.700000,13.613220,124.027510,-0.453774,-63.166692,-0.604722,-34.503290
81.800000,13.629920,124.424400,-0.454331,-63.368827,-0.605742,-34.578425
81.900000,13.646600,124.832860,-0.454887,-63.576854,-0.606762,-34.656591
82.000000,13.663280,125.183310,-0.455443,-63.755336,-0.607782,-34.718436
82.100000,13.679880,125.536660,-0.455996,-63.935296,-0.608799,-34.781057
82.200000,13.696610,125.906480,-0.456554,-64.123644,-0.609824,-34.847759
82.300000,13.713270,126.307320,-0.457109,-64.327790,-0.610847,-34.922978
82.400000,13.729970,126.714360,-0.457666,-64.535094,-0.611873,-34.999597
82.500000,13.746590,127.127400,-0.458220,-64.745453,-0.612895,-35.077813
82.600000,13.763240,127.486380,-0.458775,-64.928280,-0.613920,-35.140830
82.700000,13.779930,127.909710,-0.459331,-65.143880,-0.614948,-35.221277
82.800000,13.796610,128.262830,-0.459887,-65.323723,-0.615977,-35.282192
82.900000,13.813260,128.646880,-0.460442,-65.519318,-0.617005,-35.351472
83.000000,13.829870,129.029480,-0.460996,-65.714175,-0.618032,-35.420225
83.100000,13.846630,129.424040,-0.461554,-65.915122,-0.619069,-35.491712
83.200000,13.863290,129.900410,-0.462110,-66.157736,-0.620101,-35.585606
83.300000,13.879940,130.266820,-0.462665,-66.344347,-0.621133,-35.649162
83.400000,13.896540,130.641130,-0.463218,-66.534981,-0.622163,-35.714780
83.500000,13.913230,131.074190,-0.463774,-66.755537,-0.623200,-35.796032
83.600000,13.929920,131.470830,-0.464331,-66.957544,-0.624238,-35.867103
83.700000,13.946590,131.909620,-0.464886,-67.181018,-0.625276,-35.949481
83.800000,13.963250,132.273880,-0.465442,-67.366534,-0.626314,-36.011342
83.900000,13.979890,132.668270,-0.465996,-67.567395,-0.627353,-36.081237
84.000000,13.996620,133.084350,-0.466554,-67.779303,-0.628397,-36.156598
84.100000,14.013230,133.545010,-0.467108,-68.013915,-0.629436,-36.244094
84.200000,14.029930,133.968140,-0.467664,-68.229413,-0.630481,-36.320950
84.300000,14.046510,134.367250,-0.468217,-68.432678,-0.631520,-36.391335
84.400000,14.063200,134.776600,-0.468773,-68.641159,-0.632566,-36.464014
84.500000,14.079910,135.196760,-0.469330,-68.855144,-0.633616,-36.539337
84.600000,14.096570,135.625930,-0.469886,-69.073719,-0.634663,-36.616968
84.700000,14.113190,136.059890,-0.470440,-69.294733,-0.635708,-36.695742
84.800000,14.129890,136.476640,-0.470996,-69.506982,-0.636760,-36.769448
84.900000,14.146550,136.939440,-0.471552,-69.742684,-0.637810,-36.855405
85.000000,14.163250,137.386400,-0.472108,-69.970319,-0.638864,-36.936748
85.100000,14.179900,137.779130,-0.472663,-70.170335,-0.639916,-37.003390
85.200000,14.196550,138.224210,-0.473218,-70.397012,-0.640969,-37.083855
85.300000,14.213230,138.645450,-0.473774,-70.611548,-0.642025,-37.157609
85.400000,14.229910,139.106810,-0.474330,-70.846517,-0.643082,-37.241865
85.500000,14.246600,139.558290,-0.474887,-71.076453,-0.644141,-37.323193
85.600000,14.263220,139.976170,-0.475441,-71.289278,-0.645197,-37.395456
85.700000,14.279910,140.472950,-0.475997,-71.542286,-0.646258,-37.488372
85.800000,14.296640,140.894820,-0.476555,-71.757143,-0.647323,-37.560941
85.900000,14.313310,141.377580,-0.477110,-72.003010,-0.648385,-37.649630
86.000000,14.329920,141.812240,-0.477664,-72.224381,-0.649444,-37.725394
86.100000,14.346600,142.250640,-0.478220,-72.447656,-0.650509,-37.801738
86.200000,14.363280,142.728610,-0.478776,-72.691084,-0.651575,-37.888338
86.300000,14.379950,143.155820,-0.479332,-72.908660,-0.652642,-37.961231
86.400000,14.396620,143.664470,-0.479887,-73.167714,-0.653710,-38.055455
86.500000,14.413280,144.124510,-0.480443,-73.402010,-0.654778,-38.136553
86.600000,14.429930,144.545680,-0.480998,-73.616510,-0.655847,-38.207141
86.700000,14.446580,144.985980,-0.481553,-73.840753,-0.656917,-38.282542
86.800000,14.463240,145.487950,-0.482108,-74.096404,-0.657989,-38.373935
86.900000,14.479860,145.959980,-0.482662,-74.336807,-0.659059,-38.457255
87.000000,14.496540,146.398620,-0.483218,-74.560205,-0.660134,-38.531372
87.100000,14.513240,146.895430,-0.483775,-74.813228,-0.661212,-38.620484
87.200000,14.529940,147.350100,-0.484331,-75.044790,-0.662291,-38.698247
87.300000,14.546540,147.849760,-0.484885,-75.299264,-0.663364,-38.787806
87.400000,14.563230,148.322110,-0.485441,-75.539830,-0.664445,-38.869700
87.500000,14.579970,148.830810,-0.485999,-75.798909,-0.665530,-38.960715
87.600000,14.596610,149.262370,-0.486554,-76.018701,-0.666610,-39.031523
87.700000,14.613250,149.738450,-0.487108,-76.261166,-0.667691,-39.113717
87.800000,14.629890,150.257490,-0.487663,-76.525511,-0.668773,-39.206851
87.900000,14.646510,150.792400,-0.488217,-76.797939,-0.669855,-39.303879
88.000000,14.663270,151.239270,-0.488776,-77.025528,-0.670947,-39.377324
88.100000,14.679940,151.766650,-0.489331,-77.294120,-0.672034,-39.471685
88.200000,14.696550,152.256880,-0.489885,-77.543792,-0.673119,-39.556252
88.300000,14.713190,152.742260,-0.490440,-77.790994,-0.674207,-39.639205
88.400000,14.729910,153.257310,-0.490997,-78.053307,-0.675301,-39.729367
88.500000,14.746610,153.754790,-0.491554,-78.306672,-0.676396,-39.814740
88.600000,14.763230,154.278440,-0.492108,-78.573364,-0.677486,-39.906809
88.700000,14.779900,154.769210,-0.492663,-78.823311,-0.678580,-39.989956
88.800000,14.796590,155.301040,-0.493220,-79.094170,-0.679678,-40.083370
88.900000,14.813240,155.805420,-0.493775,-79.351049,-0.680773,-40.169511
89.000000,14.829900,156.342940,-0.494330,-79.624805,-0.681871,-40.263875
89.100000,14.846570,156.882770,-0.494886,-79.899739,-0.682970,-40.358503
89.200000,14.863240,157.427510,-0.495441,-80.177172,-0.684071,-40.454087
89.300000,14.879950,157.918910,-0.495998,-80.427440,-0.685176,-40.535564
89.400000,14.896630,158.444990,-0.496554,-80.695371,-0.686279,-40.625735
89.500000,14.913240,158.982150,-0.497108,-80.968944,-0.687380,-40.718634
89.600000,14.929900,159.528640,-0.497663,-81.247269,-0.688485,-40.813482
89.700000,14.946610,160.082180,-0.498220,-81.529185,-0.689594,-40.909687
89.800000,14.963300,160.589230,-0.498777,-81.787423,-0.690704,-40.993765
89.900000,14.979920,161.156490,-0.499331,-82.076326,-0.691809,-41.093100
90.000000,14.996600,161.721660,-0.499887,-82.364165,-0.692921,-41.191417
90.100000,15.013280,162.261630,-0.500443,-82.639170,-0.694033,-41.283003
90.200000,15.029980,162.824630,-0.500999,-82.925903,-0.695148,-41.380081
90.300000,15.046560,163.356200,-0.501552,-83.196629,-0.696256,-41.469194
90.400000,15.063190,163.905700,-0.502106,-83.476488,-0.697369,-41.562414
90.500000,15.079870,164.470150,-0.502662,-83.763960,-0.698486,-41.658972
90.600000,15.096590,165.079100,-0.503220,-84.074095,-0.699607,-41.766357
90.700000,15.113270,165.621020,-0.503776,-84.350093,-0.700727,-41.856569
90.800000,15.129910,166.219190,-0.504330,-84.654738,-0.701846,-41.960786
90.900000,15.146580,166.742000,-0.504886,-84.921003,-0.702967,-42.045578
91.000000,15.163280,167.325000,-0.505443,-85.217923,-0.704092,-42.145149
91.100000,15.179940,167.924330,-0.505998,-85.523159,-0.705216,-42.248612
91.200000,15.196560,168.471210,-0.506552,-85.801683,-0.706338,-42.338669
91.300000,15.213200,169.038350,-0.507107,-86.090525,-0.707462,-42.433446
91.400000,15.229870,169.658910,-0.507662,-86.406573,-0.708590,-42.541211
91.500000,15.246580,170.233890,-0.508219,-86.699408,-0.709722,-42.637093
91.600000,15.263240,170.855070,-0.508775,-87.015773,-0.710852,-42.744352
91.700000,15.279880,171.430390,-0.509329,-87.308781,-0.711982,-42.839858
91.800000,15.296590,172.002490,-0.509886,-87.600149,-0.713118,-42.934030
91.900000,15.313270,172.617020,-0.510442,-87.913126,-0.714253,-43.038545
92.000000,15.329980,173.198060,-0.510999,-88.209048,-0.715391,-43.134283
92.100000,15.346580,173.820470,-0.511553,-88.526038,-0.716524,-43.240307
92.200000,15.363260,174.413440,-0.512109,-88.828036,-0.717663,-43.338429
92.300000,15.379940,175.044660,-0.512665,-89.149513,-0.718803,-43.445708
92.400000,15.396630,175.663450,-0.513221,-89.464660,-0.719945,-43.549518
92.500000,15.413220,176.275240,-0.513774,-89.776243,-0.721082,-43.651543
92.600000,15.429860,176.895600,-0.514329,-90.092189,-0.722223,-43.755194
92.700000,15.446530,177.528270,-0.514884,-90.414405,-0.723368,-43.861445
92.800000,15.463250,178.177350,-0.515442,-90.744979,-0.724517,-43.971236
92.900000,15.479920,178.783160,-0.515997,-91.053516,-0.725665,-44.070144
93.000000,15.496550,179.417270,-0.516552,-91.376465,-0.726811,-44.175800
93.100000,15.513230,180.057450,-0.517108,-91.702506,-0.727962,-44.282437
93.200000,15.529920,180.656450,-0.517664,-92.007574,-0.729114,-44.378565
93.300000,15.546610,181.334640,-0.518220,-92.352974,-0.730268,-44.493785
93.400000,15.563210,181.988430,-0.518774,-92.685946,-0.731418,-44.602918
93.500000,15.579910,182.640090,-0.519330,-93.017834,-0.732575,-44.710851
93.600000,15.596520,183.270800,-0.519884,-93.339052,-0.733728,-44.813572
93.700000,15.613260,183.971010,-0.520442,-93.695666,-0.734890,-44.932506
93.800000,15.629900,184.572540,-0.520997,-94.002023,-0.736048,-45.027282
93.900000,15.646550,185.232360,-0.521552,-94.338066,-0.737207,-45.135891
94.000000,15.663260,185.905060,-0.522109,-94.680670,-0.738372,-45.247071
94.100000,15.679970,186.604250,-0.522666,-95.036764,-0.739538,-45.364310
94.200000,15.696630,187.233280,-0.523221,-95.357126,-0.740702,-45.464275
94.300000,15.713240,187.907910,-0.523775,-95.700713,-0.741864,-45.575104
94.400000,15.730000,188.611240,-0.524333,-96.058916,-0.743038,-45.692024
94.500000,15.746630,189.267640,-0.524888,-96.393218,-0.744204,-45.797606
94.600000,15.763270,189.980990,-0.525442,-96.756524,-0.745372,-45.916550
94.700000,15.779880,190.658170,-0.525996,-97.101409,-0.746540,-46.026456
94.800000,15.796460,191.356770,-0.526549,-97.457203,-0.747706,-46.141243
94.900000,15.813180,192.049360,-0.527106,-97.809936,-0.748884,-46.253732
95.000000,15.829950,192.726550,-0.527665,-98.154826,-0.750067,-46.361960
95.100000,15.846610,193.420120,-0.528220,-98.508058,-0.751243,-46.474099
95.200000,15.863200,194.165570,-0.528773,-98.887713,-0.752416,-46.598527
95.300000,15.879890,194.875170,-0.529330,-99.249109,-0.753597,-46.713611
95.400000,15.896590,195.598970,-0.529886,-99.617737,-0.754781,-46.831660
95.500000,15.913270,196.326130,-0.530442,-99.988077,-0.755964,-46.950168
95.600000,15.929910,197.040830,-0.530997,-100.352071,-0.757146,-47.065422
95.700000,15.946610,197.787600,-0.531554,-100.732398,-0.758334,-47.187722
95.800000,15.963310,198.479490,-0.532110,-101.084774,-0.759523,-47.296521
95.900000,15.979950,199.240170,-0.532665,-101.472185,-0.760709,-47.421504
96.000000,15.996600,199.970930,-0.533220,-101.844358,-0.761897,-47.538910
96.100000,16.013240,200.705830,-0.533775,-102.218640,-0.763086,-47.656919
96.200000,16.029920,201.444690,-0.534331,-102.594938,-0.764279,-47.775316
96.300000,16.046570,202.217380,-0.534886,-102.988466,-0.765472,-47.901412
96.400000,16.063240,202.949810,-0.535441,-103.361489,-0.766667,-48.017476
96.500000,16.079860,203.723500,-0.535995,-103.755527,-0.767861,-48.143049
96.600000,16.096600,204.507160,-0.536553,-104.154641,-0.769064,-48.270121
96.700000,16.113290,205.237120,-0.537110,-104.526407,-0.770265,-48.384263
96.800000,16.129940,206.046080,-0.537665,-104.938407,-0.771465,-48.516733
96.900000,16.146540,206.811600,-0.538218,-105.328283,-0.772662,-48.638705
97.000000,16.163250,207.574690,-0.538775,-105.716922,-0.773869,-48.759287
97.100000,16.179940,208.418660,-0.539331,-106.146752,-0.775076,-48.898483
97.200000,16.196610,209.172060,-0.539887,-106.530455,-0.776283,-49.016047
97.300000,16.213260,209.961790,-0.540442,-106.932662,-0.777490,-49.141760
97.400000,16.229890,210.783400,-0.540996,-107.351104,-0.778697,-49.274550
97.500000,16.246550,211.560330,-0.541552,-107.746791,-0.779908,-49.396337
97.600000,16.263280,212.335740,-0.542109,-108.141704,-0.781125,-49.517077
97.700000,16.279980,213.184360,-0.542666,-108.573903,-0.782341,-49.654537
97.800000,16.296600,213.957140,-0.543220,-108.967477,-0.783553,-49.774164
97.900000,16.313310,214.769640,-0.543777,-109.381279,-0.784774,-49.902255
98.000000,16.329980,215.580290,-0.544333,-109.794140,-0.785992,-50.029603
98.100000,16.346580,216.420270,-0.544886,-110.221938,-0.787207,-50.163547
98.200000,16.363180,217.249530,-0.545439,-110.644277,-0.788424,-50.294536
98.300000,16.379880,218.068190,-0.545996,-111.061217,-0.789649,-50.422237
98.400000,16.396580,218.914200,-0.546553,-111.492087,-0.790876,-50.555789
98.500000,16.413220,219.754780,-0.547107,-111.920190,-0.792100,-50.687833
98.600000,16.429870,220.605040,-0.547662,-112.353224,-0.793326,-50.821595
98.700000,16.446570,221.452740,-0.548219,-112.784954,-0.794558,-50.954099
98.800000,16.463240,222.279790,-0.548775,-113.206167,-0.795788,-51.081491
98.900000,16.479930,223.161450,-0.549331,-113.655193,-0.797022,-51.220872
99.000000,16.496610,224.049990,-0.549887,-114.107723,-0.798257,-51.361369
99.100000,16.513240,224.926360,-0.550441,-114.554054,-0.799489,-51.498768
99.200000,16.529910,225.804700,-0.550997,-115.001389,-0.800726,-51.635969
99.300000,16.546640,226.654910,-0.551555,-115.434398,-0.801968,-51.766017
99.400000,16.563300,227.527600,-0.552110,-115.878855,-0.803208,-51.900980
99.500000,16.579910,228.429670,-0.552664,-116.338276,-0.804445,-52.042338
99.600000,16.596540,229.345730,-0.553218,-116.804821,-0.805684,-52.186292
99.700000,16.613240,230.206330,-0.553775,-117.243121,-0.806931,-52.316851
99.800000,16.629920,231.136990,-0.554331,-117.717102,-0.808178,-52.462903
99.900000,16.646570,232.044100,-0.554886,-118.179090,-0.809424,-52.603207
100.000000,16.663200,232.950130,-0.555440,-118.640527,-0.810670,-52.742833
100.100000,16.679890,233.851850,-0.555996,-119.099769,-0.811922,-52.880734
100.200000,16.696580,234.784990,-0.556553,-119.575014,-0.813176,-53.025221
100.300000,16.713280,235.740330,-0.557109,-120.061564,-0.814432,-53.174146
100.400000,16.729920,236.673020,-0.557664,-120.536579,-0.815686,-53.317668
100.500000,16.746530,237.541380,-0.558218,-120.978831,-0.816938,-53.446310
100.600000,16.763230,238.530990,-0.558774,-121.482836,-0.818199,-53.601345
100.700000,16.779910,239.512210,-0.559330,-121.982567,-0.819460,-53.754017
100.800000,16.796530,240.435790,-0.559884,-122.452942,-0.820718,-53.893458
100.900000,16.813190,241.384930,-0.560440,-122.936335,-0.821980,-54.037937
101.000000,16.829910,242.393190,-0.560997,-123.449838,-0.823249,-54.194849
101.100000,16.846610,243.319210,-0.561554,-123.921456,-0.824518,-54.332908
101.200000,16.863240,244.317350,-0.562108,-124.429805,-0.825783,-54.486816
101.300000,16.879920,245.282350,-0.562664,-124.921275,-0.827054,-54.632571
101.400000,16.896630,246.285860,-0.563221,-125.432359,-0.828328,-54.786220
101.500000,16.913270,247.249950,-0.563776,-125.923366,-0.829599,-54.930836
101.600000,16.929910,248.284120,-0.564330,-126.450064,-0.830871,-55.090457
101.700000,16.946500,249.268940,-0.564883,-126.951629,-0.832141,-55.238769
101.800000,16.963170,250.257550,-0.565439,-127.455124,-0.833419,-55.387026
101.900000,16.979890,251.328160,-0.565996,-128.000381,-0.834702,-55.552635
102.000000,16.996610,252.316510,-0.566554,-128.503743,-0.835987,-55.699476
102.100000,17.013240,253.332340,-0.567108,-129.021101,-0.837267,-55.852203
102.200000,17.029920,254.386310,-0.567664,-129.557884,-0.838552,-56.012537
102.300000,17.046600,255.376370,-0.568220,-130.062117,-0.839839,-56.158221
102.400000,17.063300,256.438600,-0.568777,-130.603107,-0.841129,-56.319107
102.500000,17.079940,257.474790,-0.569331,-131.130834,-0.842416,-56.473941
102.600000,17.096570,258.583370,-0.569886,-131.695429,-0.843704,-56.644092
102.700000,17.113280,259.607820,-0.570443,-132.217177,-0.845000,-56.794858
102.800000,17.129940,260.672670,-0.570998,-132.759501,-0.846294,-56.954091
102.900000,17.146630,261.808690,-0.571554,-133.338071,-0.847591,-57.128119
103.000000,17.163240,262.803620,-0.572108,-133.844785,-0.848884,-57.271113
103.100000,17.179880,263.908870,-0.572663,-134.407684,-0.850182,-57.437421
103.200000,17.196550,265.004390,-0.573218,-134.965628,-0.851483,-57.600855
103.300000,17.213250,266.150790,-0.573775,-135.549484,-0.852788,-57.774579
103.400000,17.229890,267.263580,-0.574330,-136.116224,-0.854090,-57.940638
103.500000,17.246540,268.363890,-0.574885,-136.676607,-0.855395,-58.103321
103.600000,17.263220,269.514650,-0.575441,-137.262684,-0.856704,-58.276154
103.700000,17.279940,270.623500,-0.575998,-137.827417,-0.858017,-58.439100
103.800000,17.296560,271.772370,-0.576552,-138.412531,-0.859325,-58.610510
103.900000,17.313230,272.881960,-0.577108,-138.977641,-0.860638,-58.772579
104.000000,17.329960,274.073060,-0.577665,-139.584263,-0.861957,-58.951273
104.100000,17.346610,275.203090,-0.578220,-140.159783,-0.863272,-59.116546
104.200000,17.363280,276.374300,-0.578776,-140.756275,-0.864591,-59.289921
104.300000,17.379880,277.541200,-0.579329,-141.350572,-0.865905,-59.462040
104.400000,17.396550,278.699250,-0.579885,-141.940362,-0.867227,-59.631275
104.500000,17.413230,279.913210,-0.580441,-142.558627,-0.868551,-59.811755
104.600000,17.429960,281.111050,-0.580999,-143.168682,-0.869881,-59.987869
104.700000,17.446590,282.224430,-0.581553,-143.735722,-0.871205,-60.145782
104.800000,17.463230,283.473390,-0.582108,-144.371812,-0.872531,-60.331873
104.900000,17.479950,284.637760,-0.582665,-144.964821,-0.873866,-60.498893
105.000000,17.496620,285.860320,-0.583221,-145.587465,-0.875198,-60.677847
105.100000,17.513240,287.065770,-0.583775,-146.201396,-0.876528,-60.852725
105.200000,17.529850,288.285340,-0.584328,-146.822518,-0.877860,-61.029961
105.300000,17.546550,289.515290,-0.584885,-147.448926,-0.879200,-61.208261
105.400000,17.563220,290.715090,-0.585441,-148.059980,-0.880539,-61.379646
105.500000,17.579920,292.025050,-0.585997,-148.727137,-0.881883,-61.573431
105.600000,17.596570,293.305420,-0.586552,-149.379224,-0.883224,-61.760492
105.700000,17.613290,294.539400,-0.587110,-150.007685,-0.884573,-61.936723
105.800000,17.629940,295.784640,-0.587665,-150.641880,-0.885918,-62.114970
105.900000,17.646620,297.081390,-0.588221,-151.302310,-0.887268,-62.303164
106.000000,17.663270,298.348970,-0.588776,-151.947883,-0.888616,-62.484667
106.100000,17.679890,299.659420,-0.589330,-152.615289,-0.889964,-62.674572
106.200000,17.696630,300.939000,-0.589888,-153.266974,-0.891324,-62.856676
106.300000,17.713340,302.224090,-0.590445,-153.921465,-0.892683,-63.039357
106.400000,17.729960,303.563960,-0.590999,-154.603855,-0.894037,-63.233183
106.500000,17.746570,304.866000,-0.591552,-155.266979,-0.895391,-63.418435
106.600000,17.763250,306.226590,-0.592108,-155.959922,-0.896754,-63.614752
106.700000,17.779910,307.535640,-0.592664,-156.626615,-0.898116,-63.799711
106.800000,17.796600,308.903590,-0.593220,-157.323307,-0.899483,-63.995975
106.900000,17.813230,310.214780,-0.593774,-157.991090,-0.900846,-64.180036
107.000000,17.829900,311.600100,-0.594330,-158.696628,-0.902215,-64.378461
107.100000,17.846550,312.980900,-0.594885,-159.399863,-0.903584,-64.575276
107.200000,17.863250,314.383850,-0.595442,-160.114380,-0.904959,-64.775607
107.300000,17.879950,315.755130,-0.595998,-160.812767,-0.906336,-64.968626
107.400000,17.896530,317.142670,-0.596551,-161.519436,-0.907705,-65.164855
107.500000,17.913230,318.559360,-0.597108,-162.240950,-0.909086,-65.365635
107.600000,17.929930,319.985350,-0.597664,-162.967201,-0.910469,-65.567517
107.700000,17.946610,321.416230,-0.598220,-163.695942,-0.911851,-65.769701
107.800000,17.963230,322.842620,-0.598774,-164.422396,-0.913231,-65.970486
107.900000,17.979970,324.259770,-0.599332,-165.144145,-0.914623,-66.167919
108.000000,17.996660,325.717220,-0.599889,-165.886418,-0.916012,-66.373036
108.100000,18.013300,327.182680,-0.600443,-166.632771,-0.917400,-66.579234
108.200000,18.029970,328.654850,-0.600999,-167.382541,-0.918791,-66.785801
108.300000,18.046610,330.097750,-0.601554,-168.117404,-0.920182,-66.985763
108.400000,18.063300,331.592440,-0.602110,-168.878643,-0.921580,-67.195123
108.500000,18.079940,333.095150,-0.602665,-169.643967,-0.922975,-67.405542
108.600000,18.096580,334.545350,-0.603219,-170.382548,-0.924372,-67.604501
108.700000,18.113170,336.102840,-0.603772,-171.175771,-0.925766,-67.824576
108.800000,18.129860,337.590450,-0.604329,-171.933404,-0.927171,-68.029119
108.900000,18.146570,339.091340,-0.604886,-172.697801,-0.928580,-68.235377
109.000000,18.163230,340.639860,-0.605441,-173.486456,-0.929987,-68.450643
109.100000,18.179880,342.182280,-0.605996,-174.272004,-0.931394,-68.663867
109.200000,18.196600,343.736850,-0.606553,-175.063740,-0.932810,-68.878245
109.300000,18.213290,345.327940,-0.607110,-175.874076,-0.934225,-69.099224
109.400000,18.229930,346.856540,-0.607664,-176.652585,-0.935638,-69.307110
109.500000,18.246580,348.423250,-0.608219,-177.450504,-0.937053,-69.521677
109.600000,18.263270,350.064300,-0.608776,-178.286284,-0.938474,-69.749933
109.700000,18.279940,351.717900,-0.609331,-179.128456,-0.939895,-69.979875
109.800000,18.296650,353.272340,-0.609888,-179.920125,-0.941322,-70.188940
109.900000,18.313290,354.873380,-0.610443,-180.735528,-0.942745,-70.406790
110.000000,18.329930,356.564450,-0.610998,-181.596783,-0.944170,-70.641572
110.100000,18.346590,358.190000,-0.611553,-182.424669,-0.945599,-70.862315
110.200000,18.363300,359.825870,-0.612110,-183.257811,-0.947033,-71.083872
110.300000,18.379980,361.494750,-0.612666,-184.107764,-0.948468,-71.311197
110.400000,18.396590,363.183810,-0.613220,-184.967996,-0.949898,-71.541983
110.500000,18.413250,364.874600,-0.613775,-185.829108,-0.951335,-71.771847
110.600000,18.429970,366.559880,-0.614332,-186.687414,-0.952779,-71.999299
110.700000,18.446620,368.281190,-0.614887,-187.564070,-0.954219,-72.233299
110.800000,18.463240,369.997800,-0.615441,-188.438332,-0.955659,-72.465594
110.900000,18.479930,371.734800,-0.615998,-189.322979,-0.957107,-72.700466
111.000000,18.496600,373.484070,-0.616553,-190.213875,-0.958555,-72.936876
111.100000,18.513290,375.281430,-0.617110,-191.129263,-0.960007,-73.181547
111.200000,18.529930,377.000760,-0.617664,-192.004910,-0.961456,-73.410325
111.300000,18.546550,378.818660,-0.618218,-192.930759,-0.962906,-73.657427
111.400000,18.563240,380.595830,-0.618775,-193.835865,-0.964365,-73.895142
111.500000,18.579950,382.395320,-0.619332,-194.752337,-0.965827,-74.136048
111.600000,18.596650,384.187500,-0.619888,-195.665087,-0.967290,-74.374582
111.700000,18.613280,386.051820,-0.620443,-196.614577,-0.968750,-74.626505
111.800000,18.629930,387.840970,-0.620998,-197.525784,-0.970213,-74.862733
111.900000,18.646620,389.672850,-0.621554,-198.458753,-0.971682,-75.105921
112.000000,18.663280,391.541720,-0.622109,-199.410561,-0.973150,-75.355390
112.100000,18.679900,393.390140,-0.622663,-200.351953,-0.974617,-75.600138
112.200000,18.696530,395.228940,-0.623218,-201.288446,-0.976088,-75.841930
112.300000,18.713210,397.120510,-0.623774,-202.251815,-0.977564,-76.092459
112.400000,18.729900,399.052550,-0.624330,-203.235795,-0.979044,-76.349591
112.500000,18.746520,400.941380,-0.624884,-204.197768,-0.980520,-76.597850
112.600000,18.763260,402.901610,-0.625442,-205.196105,-0.982009,-76.857843
112.700000,18.779920,404.812290,-0.625997,-206.169206,-0.983492,-77.107833
112.800000,18.796570,406.755770,-0.626552,-207.159013,-0.984977,-77.363050
112.900000,18.813250,408.779210,-0.627108,-208.189542,-0.986467,-77.632145
113.000000,18.829870,410.731990,-0.627662,-209.184085,-0.987954,-77.887114
113.100000,18.846550,412.723270,-0.628218,-210.198235,-0.989449,-78.147850
113.200000,18.863280,414.712830,-0.628776,-211.211510,-0.990950,-78.406782
113.300000,18.879980,416.737240,-0.629333,-212.242533,-0.992450,-78.671374
113.400000,18.896580,418.724760,-0.629886,-213.254769,-0.993944,-78.928576
113.500000,18.913250,420.815770,-0.630442,-214.319712,-0.995447,-79.203635
113.600000,18.929900,422.873350,-0.630997,-215.367629,-0.996950,-79.471373
113.700000,18.946590,424.932310,-0.631553,-216.416248,-0.998458,-79.737917
113.800000,18.963290,427.006930,-0.632110,-217.472844,-0.999970,-80.006157
113.900000,18.979910,429.120880,-0.632664,-218.549470,-1.001477,-80.281161
114.000000,18.996560,431.261870,-0.633219,-219.639867,-1.002989,-80.559803
114.100000,19.013230,433.355830,-0.633774,-220.706312,-1.004506,-80.828316
114.200000,19.029940,435.457310,-0.634331,-221.776587,-1.006028,-81.096749
114.300000,19.046540,437.659330,-0.634885,-222.898066,-1.007542,-81.383502
114.400000,19.063230,439.812160,-0.635441,-223.994494,-1.009067,-81.659209
114.500000,19.079930,442.060270,-0.635998,-225.139447,-1.010595,-81.951284
114.600000,19.096630,444.296910,-0.636554,-226.278558,-1.012125,-82.239961
114.700000,19.113270,446.471650,-0.637109,-227.386144,-1.013653,-82.516385
114.800000,19.129910,448.741180,-0.637664,-228.542006,-1.015182,-82.809073
114.900000,19.146620,450.948970,-0.638221,-229.666425,-1.016721,-83.088566
115.000000,19.163290,453.266240,-0.638776,-230.846600,-1.018258,-83.387255
115.100000,19.179940,455.534210,-0.639331,-232.001668,-1.019796,-83.675732
115.200000,19.196570,457.807560,-0.639886,-233.159476,-1.021334,-83.964069
115.300000,19.213260,460.127960,-0.640442,-234.341246,-1.022880,-84.259270
115.400000,19.229930,462.410130,-0.640998,-235.503545,-1.024426,-84.546322
115.500000,19.246620,464.785580,-0.641554,-236.713352,-1.025977,-84.848954
115.600000,19.263190,467.150180,-0.642106,-237.917633,-1.027519,-85.149214
115.700000,19.279830,469.502260,-0.642661,-239.115538,-1.029070,-85.445307
115.800000,19.296570,471.876530,-0.643219,-240.324743,-1.030633,-85.743302
115.900000,19.313300,474.265810,-0.643777,-241.541594,-1.032197,-86.042752
116.000000,19.329920,476.670870,-0.644331,-242.766481,-1.033754,-86.344592
116.100000,19.346600,479.124180,-0.644887,-244.015941,-1.035318,-86.653314
116.200000,19.363300,481.589720,-0.645443,-245.271630,-1.036887,-86.962692
116.300000,19.379970,484.013890,-0.645999,-246.506250,-1.038456,-87.263459
116.400000,19.396630,486.495730,-0.646554,-247.770241,-1.040026,-87.573318
116.500000,19.413220,488.996800,-0.647107,-249.044025,-1.041591,-87.885810
116.600000,19.429890,491.512570,-0.647663,-250.325296,-1.043167,-88.198864
116.700000,19.446570,494.053740,-0.648219,-251.619504,-1.044746,-88.514961
116.800000,19.463320,496.637020,-0.648777,-252.935157,-1.046335,-88.836560
116.900000,19.479930,499.216980,-0.649331,-254.249120,-1.047913,-89.157285
117.000000,19.496550,501.837550,-0.649885,-255.583765,-1.049494,-89.483710
117.100000,19.513230,504.459990,-0.650441,-256.919363,-1.051083,-89.808476
117.200000,19.529910,507.059300,-0.650997,-258.243181,-1.052675,-90.127645
117.300000,19.546560,509.732330,-0.651552,-259.604544,-1.054266,-90.458684
117.400000,19.563190,512.370730,-0.652106,-260.948270,-1.055858,-90.782250
117.500000,19.579920,515.091860,-0.652664,-262.334130,-1.057463,-91.118087
117.600000,19.596550,517.830440,-0.653218,-263.728877,-1.059060,-91.456340
117.700000,19.613230,520.562740,-0.653774,-265.120426,-1.060665,-91.791496
117.800000,19.629870,523.380800,-0.654329,-266.555653,-1.062268,-92.140559
117.900000,19.646560,526.162900,-0.654885,-267.972565,-1.063879,-92.481262
118.000000,19.663210,528.932070,-0.655440,-269.382891,-1.065488,-92.818479
118.100000,19.679930,531.791140,-0.655998,-270.839004,-1.067107,-93.169249
118.200000,19.696570,534.626340,-0.656552,-272.282959,-1.068721,-93.514947
118.300000,19.713180,537.517090,-0.657106,-273.755206,-1.070334,-93.869018
118.400000,19.729940,540.457580,-0.657665,-275.252785,-1.071965,-94.228754
118.500000,19.746650,543.362920,-0.658222,-276.732463,-1.073593,-94.581160
118.600000,19.763320,546.301270,-0.658777,-278.228952,-1.075220,-94.938025
118.700000,19.779930,549.259830,-0.659331,-279.735734,-1.076844,-95.297293
118.800000,19.796640,552.245180,-0.659888,-281.256161,-1.078480,-95.658595
118.900000,19.813260,555.232060,-0.660442,-282.777366,-1.080111,-96.019317
119.000000,19.829930,558.259090,-0.660998,-284.319020,-1.081748,-96.384811
119.100000,19.846540,561.264340,-0.661551,-285.849581,-1.083383,-96.745410
119.200000,19.863170,564.301880,-0.662106,-287.396588,-1.085022,-97.109678
119.300000,19.879900,567.466860,-0.662663,-289.008499,-1.086674,-97.493164
119.400000,19.896550,570.538450,-0.663218,-290.572847,-1.088320,-97.859608
119.500000,19.913230,573.656190,-0.663774,-292.160698,-1.089973,-98.231926
119.600000,19.929880,576.822450,-0.664329,-293.773261,-1.091625,-98.611067
119.700000,19.946590,580.038940,-0.664886,-295.411406,-1.093286,-98.996400
119.800000,19.963260,583.255000,-0.665442,-297.049332,-1.094945,-99.380231
119.900000,19.979950,586.444640,-0.665998,-298.673803,-1.096609,-99.757548
120.000000,19.996500,589.683290,-0.666550,-300.323233,-1.098262,-100.142782
120.021000,20.000020,590.424800,-0.666667,-300.700881,-1.098614,-100.233427
