Repository: abubakardawood/tissue-phantom-material-database

Title:
A Database of Silicone Phantom Materials for Modeling Human Tissue Mechanics Across Varying Stiffnesses

Description:
This dataset contains processed mechanical compression test data for soft silicone phantoms
fabricated using Ecoflex (Smooth-On) with varying base materials and thinner concentrations.
The dataset provides force–compression measurements together with derived engineering and
true stress–strain quantities, intended for mechanical characterization, constitutive model
fitting, and the design of tissue-equivalent phantoms.

All files in this dataset are processed outputs generated from raw experimental measurements.
The raw data files are not included in this archive.

File: data/EF50_37_5T/EF50_37_5T_B1.csv (part 2 of 2)
Speed (mm/min): 10;
Machine: INSTRON 5900;
Load cell: 10kN;
Time (s),Compression (mm),Load (N),Engineering Strain [-],Engineering Stress (kPa),True Strain [-],True Stress (kPa)
56.900000,9.479910,64.140050,-0.315997,-32.666259,-0.379793,-22.343819
57.000000,9.496530,64.303590,-0.316551,-32.749549,-0.380603,-22.382647
57.100000,9.513270,64.453320,-0.317109,-32.825806,-0.381420,-22.416448
57.200000,9.529890,64.684590,-0.317663,-32.943591,-0.382232,-22.478631
57.300000,9.546530,64.772940,-0.318218,-32.988587,-0.383045,-22.491036
57.400000,9.563250,64.979840,-0.318775,-33.093961,-0.383863,-22.544433
57.500000,9.579950,65.157210,-0.319332,-33.184295,-0.384680,-22.587498
57.600000,9.596630,65.290030,-0.319888,-33.251939,-0.385497,-22.615054
57.700000,9.613230,65.490790,-0.320441,-33.354185,-0.386311,-22.666137
57.800000,9.629920,65.670220,-0.320997,-33.445568,-0.387130,-22.709630
57.900000,9.646550,65.823660,-0.321552,-33.523715,-0.387947,-22.744108
58.000000,9.663270,65.996480,-0.322109,-33.611731,-0.388769,-22.785090
58.100000,9.679880,66.114010,-0.322663,-33.671589,-0.389586,-22.807024
58.200000,9.696520,66.298000,-0.323217,-33.765294,-0.390405,-22.851766
58.300000,9.713190,66.518390,-0.323773,-33.877538,-0.391226,-22.908906
58.400000,9.729900,66.654050,-0.324330,-33.946629,-0.392050,-22.936719
58.500000,9.746620,66.867790,-0.324887,-34.055486,-0.392876,-22.991290
58.600000,9.763220,67.039870,-0.325441,-34.143125,-0.393696,-23.031564
58.700000,9.779920,67.249120,-0.325997,-34.249696,-0.394521,-23.084386
58.800000,9.796640,67.366170,-0.326555,-34.309309,-0.395348,-23.105444
58.900000,9.813290,67.535610,-0.327110,-34.395604,-0.396173,-23.144469
59.000000,9.829870,67.749600,-0.327662,-34.504588,-0.396995,-23.198734
59.100000,9.846590,67.902920,-0.328220,-34.582673,-0.397824,-23.231960
59.200000,9.863260,68.089150,-0.328775,-34.677519,-0.398651,-23.276406
59.300000,9.879960,68.237430,-0.329332,-34.753038,-0.399481,-23.307750
59.400000,9.896620,68.454250,-0.329887,-34.863463,-0.400309,-23.362448
59.500000,9.913250,68.647990,-0.330442,-34.962134,-0.401137,-23.409188
59.600000,9.929900,68.830110,-0.330997,-35.054887,-0.401966,-23.451836
59.700000,9.946590,68.960140,-0.331553,-35.121111,-0.402798,-23.476601
59.800000,9.963250,69.156240,-0.332108,-35.220984,-0.403629,-23.523802
59.900000,9.979860,69.323230,-0.332662,-35.306031,-0.404459,-23.561056
60.000000,9.996590,69.526770,-0.333220,-35.409693,-0.405295,-23.610487
60.100000,10.013280,69.703480,-0.333776,-35.499691,-0.406129,-23.650746
60.200000,10.029940,69.916640,-0.334331,-35.608252,-0.406963,-23.703298
60.300000,10.046550,70.123910,-0.334885,-35.713814,-0.407795,-23.753793
60.400000,10.063270,70.224350,-0.335442,-35.764968,-0.408634,-23.767884
60.500000,10.079940,70.439030,-0.335998,-35.874303,-0.409470,-23.820609
60.600000,10.096620,70.606910,-0.336554,-35.959804,-0.410308,-23.857388
60.700000,10.113300,70.814990,-0.337110,-36.065778,-0.411146,-23.907644
60.800000,10.129940,70.971120,-0.337665,-36.145295,-0.411983,-23.940306
60.900000,10.146620,71.177740,-0.338221,-36.250525,-0.412823,-23.989848
61.000000,10.163310,71.357450,-0.338777,-36.342051,-0.413664,-24.030200
61.100000,10.180010,71.540020,-0.339334,-36.435033,-0.414506,-24.071400
61.200000,10.196600,71.699310,-0.339887,-36.516159,-0.415344,-24.104803
61.300000,10.213280,71.890640,-0.340443,-36.613602,-0.416186,-24.148770
61.400000,10.229980,72.121570,-0.340999,-36.731214,-0.417031,-24.205895
61.500000,10.246640,72.293500,-0.341555,-36.818777,-0.417874,-24.243152
61.600000,10.263200,72.448650,-0.342107,-36.897794,-0.418712,-24.274813
61.700000,10.279870,72.636440,-0.342662,-36.993435,-0.419557,-24.317178
61.800000,10.296570,72.789270,-0.343219,-37.071271,-0.420405,-24.347706
61.900000,10.313230,73.003630,-0.343774,-37.180443,-0.421251,-24.398761
62.000000,10.329900,73.225480,-0.344330,-37.293431,-0.422098,-24.452184
62.100000,10.346560,73.386130,-0.344885,-37.375249,-0.422945,-24.485074
62.200000,10.363260,73.630320,-0.345442,-37.499614,-0.423795,-24.545672
62.300000,10.379960,73.801170,-0.345999,-37.586627,-0.424646,-24.581704
62.400000,10.396650,73.982660,-0.346555,-37.679059,-0.425497,-24.621193
62.500000,10.413250,74.191530,-0.347108,-37.785436,-0.426344,-24.669796
62.600000,10.429880,74.359250,-0.347663,-37.870855,-0.427193,-24.704573
62.700000,10.446610,74.601500,-0.348220,-37.994232,-0.428049,-24.763868
62.800000,10.463340,74.781600,-0.348778,-38.085956,-0.428905,-24.802413
62.900000,10.479920,74.944950,-0.349331,-38.169150,-0.429754,-24.835495
63.000000,10.496600,75.175720,-0.349887,-38.286680,-0.430609,-24.890681
63.100000,10.513270,75.358280,-0.350442,-38.379657,-0.431464,-24.929800
63.200000,10.529910,75.543940,-0.350997,-38.474213,-0.432318,-24.969879
63.300000,10.546580,75.745730,-0.351553,-38.576984,-0.433174,-25.015142
63.400000,10.563220,75.971020,-0.352107,-38.691723,-0.434030,-25.068083
63.500000,10.579890,76.152380,-0.352663,-38.784089,-0.434888,-25.106376
63.600000,10.596530,76.345140,-0.353218,-38.882261,-0.435745,-25.148359
63.700000,10.613210,76.519890,-0.353774,-38.971260,-0.436605,-25.184254
63.800000,10.629840,76.745440,-0.354328,-39.086132,-0.437464,-25.236821
63.900000,10.646540,76.947730,-0.354885,-39.189157,-0.438326,-25.281526
64.000000,10.663270,77.177790,-0.355442,-39.306326,-0.439191,-25.335194
64.100000,10.679940,77.341240,-0.355998,-39.389570,-0.440053,-25.366962
64.200000,10.696580,77.588320,-0.356553,-39.515407,-0.440915,-25.426083
64.300000,10.713240,77.749570,-0.357108,-39.597531,-0.441779,-25.456936
64.400000,10.729940,77.949250,-0.357665,-39.699227,-0.442645,-25.500216
64.500000,10.746620,78.200700,-0.358221,-39.827289,-0.443511,-25.560331
64.600000,10.763290,78.331670,-0.358776,-39.893992,-0.444377,-25.580972
64.700000,10.779930,78.595200,-0.359331,-40.028207,-0.445242,-25.644831
64.800000,10.796580,78.810770,-0.359886,-40.137996,-0.446109,-25.692893
64.900000,10.813290,78.980680,-0.360443,-40.224530,-0.446980,-25.725880
65.000000,10.829980,79.220120,-0.360999,-40.346476,-0.447850,-25.781425
65.100000,10.846570,79.375490,-0.361552,-40.425605,-0.448716,-25.809633
65.200000,10.863190,79.653510,-0.362106,-40.567200,-0.449584,-25.877560
65.300000,10.879910,79.850880,-0.362664,-40.667719,-0.450458,-25.919015
65.400000,10.896610,80.000110,-0.363220,-40.743721,-0.451332,-25.944773
65.500000,10.913230,80.246660,-0.363774,-40.869288,-0.452202,-26.002090
65.600000,10.929900,80.438360,-0.364330,-40.966920,-0.453076,-26.041442
65.700000,10.946610,80.704000,-0.364887,-41.102210,-0.453952,-26.104548
65.800000,10.963290,80.888380,-0.365443,-41.196114,-0.454828,-26.141282
65.900000,10.979920,81.099150,-0.365997,-41.303458,-0.455702,-26.186502
66.000000,10.996540,81.298710,-0.366551,-41.405093,-0.456576,-26.228001
66.100000,11.013240,81.534810,-0.367108,-41.525338,-0.457455,-26.281054
66.200000,11.029900,81.763420,-0.367663,-41.641768,-0.458333,-26.331617
66.300000,11.046620,81.977090,-0.368221,-41.750589,-0.459215,-26.377159
66.400000,11.063260,82.197910,-0.368775,-41.863052,-0.460093,-26.424991
66.500000,11.079880,82.406310,-0.369329,-41.969189,-0.460971,-26.468736
66.600000,11.096610,82.605920,-0.369887,-42.070850,-0.461856,-26.509389
66.700000,11.113290,82.844500,-0.370443,-42.192357,-0.462739,-26.562494
66.800000,11.129890,83.046640,-0.370996,-42.295306,-0.463618,-26.603903
66.900000,11.146550,83.286190,-0.371552,-42.417308,-0.464501,-26.657087
67.000000,11.163260,83.518650,-0.372109,-42.535699,-0.465388,-26.707797
67.100000,11.179950,83.684820,-0.372665,-42.620329,-0.466275,-26.737224
67.200000,11.196620,83.936330,-0.373221,-42.748422,-0.467161,-26.793827
67.300000,11.213240,84.146930,-0.373775,-42.855680,-0.468045,-26.837312
67.400000,11.229900,84.375050,-0.374330,-42.971860,-0.468932,-26.886204
67.500000,11.246600,84.599380,-0.374887,-43.086110,-0.469822,-26.933702
67.600000,11.263310,84.832470,-0.375444,-43.204822,-0.470714,-26.983845
67.700000,11.279900,85.045200,-0.375997,-43.313165,-0.471600,-27.027559
67.800000,11.296570,85.284680,-0.376552,-43.435131,-0.472490,-27.079531
67.900000,11.313230,85.481640,-0.377108,-43.535442,-0.473382,-27.117893
68.000000,11.329920,85.712390,-0.377664,-43.652962,-0.474275,-27.166810
68.100000,11.346550,85.958100,-0.378218,-43.778101,-0.475166,-27.220421
68.200000,11.363210,86.172020,-0.378774,-43.887049,-0.476060,-27.263791
68.300000,11.379910,86.398810,-0.379330,-44.002553,-0.476956,-27.311050
68.400000,11.396600,86.650120,-0.379887,-44.130544,-0.477853,-27.365939
68.500000,11.413250,86.853810,-0.380442,-44.234282,-0.478748,-27.405718
68.600000,11.429890,87.125270,-0.380996,-44.372536,-0.479644,-27.466762
68.700000,11.446540,87.352130,-0.381551,-44.488074,-0.480541,-27.513590
68.800000,11.463200,87.596100,-0.382107,-44.612327,-0.481439,-27.565660
68.900000,11.479910,87.825260,-0.382664,-44.729038,-0.482341,-27.612860
69.000000,11.496530,88.034650,-0.383218,-44.835679,-0.483239,-27.653855
69.100000,11.513240,88.263840,-0.383775,-44.952405,-0.484143,-27.700810
69.200000,11.529910,88.509620,-0.384330,-45.077579,-0.485045,-27.752898
69.300000,11.546670,88.723990,-0.384889,-45.186757,-0.485953,-27.794871
69.400000,11.563250,88.957340,-0.385442,-45.305601,-0.486851,-27.842935
69.500000,11.579870,89.224330,-0.385996,-45.441578,-0.487753,-27.901326
69.600000,11.596570,89.457400,-0.386552,-45.560280,-0.488660,-27.948847
69.700000,11.613280,89.683530,-0.387109,-45.675447,-0.489569,-27.994055
69.800000,11.629960,89.955050,-0.387665,-45.813731,-0.490476,-28.053336
69.900000,11.646560,90.167870,-0.388219,-45.922119,-0.491380,-28.094295
70.000000,11.663240,90.462840,-0.388775,-46.072346,-0.492290,-28.160585
70.100000,11.679900,90.647580,-0.389330,-46.166433,-0.493199,-28.192456
70.200000,11.696560,90.914890,-0.389885,-46.302573,-0.494108,-28.249879
70.300000,11.713160,91.135420,-0.390439,-46.414888,-0.495016,-28.292721
70.400000,11.729870,91.370010,-0.390996,-46.534364,-0.495930,-28.339629
70.500000,11.746580,91.645430,-0.391553,-46.674634,-0.496845,-28.399057
70.600000,11.763270,91.910400,-0.392109,-46.809582,-0.497760,-28.455124
70.700000,11.779920,92.135760,-0.392664,-46.924357,-0.498673,-28.498851
70.800000,11.796520,92.383600,-0.393217,-47.050581,-0.499585,-28.549477
70.900000,11.813260,92.642610,-0.393775,-47.182494,-0.500505,-28.603192
71.000000,11.829970,92.882850,-0.394332,-47.304847,-0.501424,-28.651016
71.100000,11.846650,93.137120,-0.394888,-47.434346,-0.502342,-28.703076
71.200000,11.863250,93.364940,-0.395442,-47.550373,-0.503257,-28.746975
71.300000,11.879970,93.598050,-0.395999,-47.669095,-0.504179,-28.792181
71.400000,11.896660,93.876610,-0.396555,-47.810965,-0.505101,-28.851272
71.500000,11.913290,94.102420,-0.397110,-47.925969,-0.506020,-28.894103
71.600000,11.929940,94.353940,-0.397665,-48.054067,-0.506941,-28.944662
71.700000,11.946550,94.638190,-0.398218,-48.198834,-0.507861,-29.005175
71.800000,11.963220,94.956770,-0.398774,-48.361086,-0.508784,-29.075942
71.900000,11.979890,95.187770,-0.399330,-48.478733,-0.509709,-29.119737
72.000000,11.996590,95.423220,-0.399886,-48.598647,-0.510636,-29.164712
72.100000,12.013180,95.700380,-0.400439,-48.739803,-0.511558,-29.222469
72.200000,12.029870,95.968610,-0.400996,-48.876412,-0.512486,-29.277182
72.300000,12.046570,96.200630,-0.401552,-48.994579,-0.513416,-29.320691
72.400000,12.063260,96.481630,-0.402109,-49.137691,-0.514346,-29.378999
72.500000,12.079910,96.736220,-0.402664,-49.267352,-0.515275,-29.429180
72.600000,12.096590,96.994010,-0.403220,-49.398644,-0.516206,-29.480139
72.700000,12.113290,97.298870,-0.403776,-49.553908,-0.517139,-29.545212
72.800000,12.129960,97.514760,-0.404332,-49.663859,-0.518072,-29.583172
72.900000,12.146570,97.775740,-0.404886,-49.796775,-0.519002,-29.634775
73.000000,12.163220,98.091970,-0.405441,-49.957830,-0.519935,-29.702894
73.100000,12.179890,98.324610,-0.405996,-50.076313,-0.520870,-29.745513
73.200000,12.196570,98.626780,-0.406552,-50.230207,-0.521806,-29.808999
73.300000,12.213290,98.856860,-0.407110,-50.347385,-0.522746,-29.850478
73.400000,12.229900,99.151140,-0.407663,-50.497261,-0.523680,-29.911379
73.500000,12.246580,99.433740,-0.408219,-50.641188,-0.524619,-29.968476
73.600000,12.263270,99.688790,-0.408776,-50.771084,-0.525560,-30.017100
73.700000,12.279930,99.988550,-0.409331,-50.923750,-0.526499,-30.079081
73.800000,12.296520,100.243580,-0.409884,-51.053636,-0.527436,-30.127567
73.900000,12.313200,100.520510,-0.410440,-51.194675,-0.528379,-30.182333
74.000000,12.329870,100.804930,-0.410996,-51.339529,-0.529322,-30.239205
74.100000,12.346550,101.039770,-0.411552,-51.459132,-0.530266,-30.281041
74.200000,12.363200,101.367460,-0.412107,-51.626023,-0.531210,-30.350595
74.300000,12.379870,101.624630,-0.412662,-51.756999,-0.532155,-30.398835
74.400000,12.396540,101.951200,-0.413218,-51.923320,-0.533102,-30.467669
74.500000,12.413230,102.208560,-0.413774,-52.054392,-0.534050,-30.515621
74.600000,12.429920,102.494720,-0.414331,-52.200132,-0.535000,-30.572017
74.700000,12.446540,102.778690,-0.414885,-52.344757,-0.535946,-30.627720
74.800000,12.463220,103.067100,-0.415441,-52.491643,-0.536897,-30.684480
74.900000,12.479940,103.357490,-0.415998,-52.639537,-0.537851,-30.741595
75.000000,12.496640,103.663930,-0.416555,-52.795606,-0.538805,-30.803350
75.100000,12.513270,103.952060,-0.417109,-52.942349,-0.539755,-30.859619
75.200000,12.529910,104.219940,-0.417664,-53.078780,-0.540707,-30.909702
75.300000,12.546610,104.534440,-0.418220,-53.238953,-0.541663,-30.973340
75.400000,12.563260,104.828930,-0.418775,-53.388936,-0.542618,-31.030966
75.500000,12.579900,105.120450,-0.419330,-53.537406,-0.543573,-31.087565
75.600000,12.596570,105.388900,-0.419886,-53.674126,-0.544530,-31.137130
75.700000,12.613250,105.714510,-0.420442,-53.839958,-0.545489,-31.203396
75.800000,12.629980,106.023060,-0.420999,-53.997101,-0.546452,-31.264358
75.900000,12.646620,106.307060,-0.421554,-54.141741,-0.547410,-31.318074
76.000000,12.663230,106.608750,-0.422108,-54.295391,-0.548368,-31.376890
76.100000,12.679900,106.884960,-0.422663,-54.436063,-0.549330,-31.427935
76.200000,12.696630,107.216070,-0.423221,-54.604696,-0.550296,-31.494842
76.300000,12.713240,107.539600,-0.423775,-54.769469,-0.551256,-31.559555
76.400000,12.729850,107.816390,-0.424328,-54.910437,-0.552218,-31.610383
76.500000,12.746580,108.147820,-0.424886,-55.079232,-0.553187,-31.676838
76.600000,12.763240,108.447200,-0.425441,-55.231705,-0.554153,-31.733855
76.700000,12.779960,108.739510,-0.425999,-55.380578,-0.555124,-31.788525
76.800000,12.796630,109.094390,-0.426554,-55.561317,-0.556092,-31.861396
76.900000,12.813250,109.398100,-0.427108,-55.715995,-0.557059,-31.919229
77.000000,12.829910,109.692960,-0.427664,-55.866166,-0.558028,-31.974236
77.100000,12.846600,110.013800,-0.428220,-56.029568,-0.559001,-32.036587
77.200000,12.863240,110.344760,-0.428775,-56.198125,-0.559972,-32.101793
77.300000,12.879890,110.640340,-0.429330,-56.348662,-0.560944,-32.156510
77.400000,12.896570,110.903430,-0.429886,-56.482653,-0.561918,-32.201570
77.500000,12.913280,111.268300,-0.430443,-56.668480,-0.562896,-32.275948
77.600000,12.929960,111.592160,-0.430999,-56.833420,-0.563873,-32.338292
77.700000,12.946580,111.895440,-0.431553,-56.987880,-0.564847,-32.394608
77.800000,12.963270,112.253170,-0.432109,-57.170070,-0.565826,-32.466368
77.900000,12.979960,112.530020,-0.432665,-57.311069,-0.566806,-32.514556
78.000000,12.996650,112.880130,-0.433222,-57.489378,-0.567787,-32.583734
78.100000,13.013280,113.183910,-0.433776,-57.644092,-0.568766,-32.639468
78.200000,13.029930,113.530200,-0.434331,-57.820456,-0.569746,-32.707240
78.300000,13.046610,113.829580,-0.434887,-57.972929,-0.570730,-32.761256
78.400000,13.063280,114.195820,-0.435443,-58.159454,-0.571713,-32.834346
78.500000,13.079940,114.527550,-0.435998,-58.328402,-0.572697,-32.897336
78.600000,13.096570,114.834180,-0.436552,-58.484568,-0.573681,-32.952993
78.700000,13.113200,115.187530,-0.437107,-58.664527,-0.574665,-33.021871
78.800000,13.129910,115.505230,-0.437664,-58.826331,-0.575655,-33.080183
78.900000,13.146610,115.850700,-0.438220,-59.002277,-0.576646,-33.146280
79.000000,13.163230,116.179940,-0.438774,-59.169958,-0.577632,-33.207699
79.100000,13.179890,116.512630,-0.439330,-59.339395,-0.578622,-33.269838
79.200000,13.196590,116.852010,-0.439886,-59.512240,-0.579616,-33.333619
79.300000,13.213300,117.189090,-0.440443,-59.683913,-0.580610,-33.396532
79.400000,13.229990,117.563840,-0.441000,-59.874772,-0.581605,-33.470018
79.500000,13.246640,117.904500,-0.441555,-60.048269,-0.582599,-33.533675
79.600000,13.263290,118.236690,-0.442110,-60.217452,-0.583593,-33.594734
79.700000,13.279930,118.602770,-0.442664,-60.403895,-0.584588,-33.665245
79.800000,13.296610,118.938720,-0.443220,-60.574993,-0.585586,-33.726924
79.900000,13.313200,119.316860,-0.443773,-60.767578,-0.586579,-33.800547
80.000000,13.329890,119.642740,-0.444330,-60.933547,-0.587580,-33.858964
80.100000,13.346570,120.003300,-0.444886,-61.117179,-0.588581,-33.927022
80.200000,13.363280,120.336560,-0.445443,-61.286907,-0.589585,-33.987104
80.300000,13.379930,120.728080,-0.445998,-61.486306,-0.590586,-34.063557
80.400000,13.396590,121.015530,-0.446553,-61.632703,-0.591589,-34.110435
80.500000,13.413270,121.401210,-0.447109,-61.829129,-0.592594,-34.184769
80.600000,13.429960,121.781600,-0.447665,-62.022860,-0.593601,-34.257375
80.700000,13.446580,122.140730,-0.448219,-62.205763,-0.594605,-34.323937
80.800000,13.463170,122.471310,-0.448772,-62.374126,-0.595607,-34.382344
80.900000,13.479910,122.829990,-0.449330,-62.556800,-0.596620,-34.448132
81.000000,13.496610,123.215740,-0.449887,-62.753261,-0.597632,-34.521385
81.100000,13.513310,123.563180,-0.450444,-62.930211,-0.598644,-34.583696
81.200000,13.529900,123.939280,-0.450997,-63.121757,-0.599651,-34.654055
81.300000,13.546550,124.300220,-0.451552,-63.305582,-0.600662,-34.719841
81.400000,13.563210,124.652060,-0.452107,-63.484773,-0.601675,-34.782863
81.500000,13.579950,125.084890,-0.452665,-63.705211,-0.602694,-34.868092
81.600000,13.596600,125.415480,-0.453220,-63.873579,-0.603709,-34.924796
81.700000,13.613240,125.796880,-0.453775,-64.067825,-0.604724,-34.995469
81.800000,13.629940,126.174150,-0.454331,-64.259967,-0.605743,-35.064650
81.900000,13.646620,126.560480,-0.454887,-64.456723,-0.606763,-35.136176
82.000000,13.663290,126.901080,-0.455443,-64.630189,-0.607783,-35.194822
82.100000,13.679890,127.297900,-0.455996,-64.832288,-0.608799,-35.269002
82.200000,13.696600,127.749440,-0.456553,-65.062256,-0.609824,-35.357866
82.300000,13.713260,128.079540,-0.457109,-65.230374,-0.610846,-35.413005
82.400000,13.729970,128.537630,-0.457666,-65.463677,-0.611873,-35.503200
82.500000,13.746590,128.884160,-0.458220,-65.640164,-0.612895,-35.562550
82.600000,13.763250,129.299240,-0.458775,-65.851562,-0.613920,-35.640512
82.700000,13.779940,129.688430,-0.459331,-66.049775,-0.614949,-35.711044
82.800000,13.796620,130.069340,-0.459887,-66.243771,-0.615978,-35.779100
82.900000,13.813260,130.513380,-0.460442,-66.469919,-0.617005,-35.864376
83.000000,13.829870,130.888230,-0.460996,-66.660828,-0.618032,-35.930475
83.100000,13.846630,131.261840,-0.461554,-66.851106,-0.619069,-35.995688
83.200000,13.863290,131.664810,-0.462110,-67.056337,-0.620101,-36.068956
83.300000,13.879950,132.071580,-0.462665,-67.263503,-0.621134,-36.143035
83.400000,13.896550,132.452730,-0.463218,-67.457621,-0.622164,-36.210014
83.500000,13.913220,132.870860,-0.463774,-67.670573,-0.623200,-36.286721
83.600000,13.929900,133.289760,-0.464330,-67.883917,-0.624237,-36.363378
83.700000,13.946580,133.712450,-0.464886,-68.099192,-0.625275,-36.440831
83.800000,13.963260,134.115300,-0.465442,-68.304361,-0.626315,-36.512643
83.900000,13.979890,134.534240,-0.465996,-68.517726,-0.627353,-36.588717
84.000000,13.996620,134.960010,-0.466554,-68.734569,-0.628397,-36.666181
84.100000,14.013220,135.384380,-0.467107,-68.950699,-0.629435,-36.743322
84.200000,14.029910,135.795070,-0.467664,-69.159861,-0.630480,-36.816307
84.300000,14.046500,136.214580,-0.468217,-69.373516,-0.631519,-36.891680
84.400000,14.063190,136.650570,-0.468773,-69.595564,-0.632566,-36.971043
84.500000,14.079910,137.078520,-0.469330,-69.813517,-0.633616,-37.047916
84.600000,14.096580,137.523500,-0.469886,-70.040143,-0.634663,-37.129261
84.700000,14.113190,137.936450,-0.470440,-70.250457,-0.635708,-37.201855
84.800000,14.129890,138.368150,-0.470996,-70.470320,-0.636760,-37.279058
84.900000,14.146550,138.838620,-0.471552,-70.709929,-0.637810,-37.366544
85.000000,14.163240,139.261730,-0.472108,-70.925417,-0.638864,-37.440960
85.100000,14.179880,139.660740,-0.472663,-71.128631,-0.639915,-37.508782
85.200000,14.196550,140.134960,-0.473218,-71.370149,-0.640969,-37.596486
85.300000,14.213230,140.549420,-0.473774,-71.581232,-0.642025,-37.667881
85.400000,14.229930,141.031110,-0.474331,-71.826555,-0.643084,-37.756993
85.500000,14.246600,141.472490,-0.474887,-72.051348,-0.644141,-37.835123
85.600000,14.263210,141.904270,-0.475440,-72.271251,-0.645196,-37.910583
85.700000,14.279900,142.363680,-0.475997,-72.505227,-0.646257,-37.992981
85.800000,14.296640,142.814580,-0.476555,-72.734868,-0.647323,-38.072727
85.900000,14.313300,143.282560,-0.477110,-72.973209,-0.648384,-38.156961
86.000000,14.329910,143.749980,-0.477664,-73.211264,-0.649444,-38.240903
86.100000,14.346590,144.219650,-0.478220,-73.450465,-0.650509,-38.325008
86.200000,14.363280,144.663940,-0.478776,-73.676740,-0.651575,-38.402085
86.300000,14.379950,145.134260,-0.479332,-73.916272,-0.652642,-38.485862
86.400000,14.396630,145.634450,-0.479888,-74.171016,-0.653710,-38.577260
86.500000,14.413290,146.072160,-0.480443,-74.393940,-0.654779,-38.651892
86.600000,14.429930,146.536450,-0.480998,-74.630401,-0.655847,-38.733352
86.700000,14.446590,147.000210,-0.481553,-74.866592,-0.656917,-38.814360
86.800000,14.463240,147.461200,-0.482108,-75.101372,-0.657989,-38.894400
86.900000,14.479860,147.954160,-0.482662,-75.352435,-0.659059,-38.982678
87.000000,14.496540,148.469480,-0.483218,-75.614885,-0.660134,-39.076412
87.100000,14.513250,148.919770,-0.483775,-75.844216,-0.661213,-39.152680
87.200000,14.529940,149.396770,-0.484331,-76.087150,-0.662291,-39.235759
87.300000,14.546550,149.856520,-0.484885,-76.321299,-0.663365,-39.314246
87.400000,14.563250,150.340070,-0.485442,-76.567569,-0.664446,-39.398481
87.500000,14.579980,150.854220,-0.485999,-76.829423,-0.665531,-39.490375
87.600000,14.596600,151.342410,-0.486553,-77.078056,-0.666609,-39.575471
87.700000,14.613240,151.826680,-0.487108,-77.324693,-0.667690,-39.659217
87.800000,14.629880,152.313610,-0.487663,-77.572685,-0.668772,-39.743382
87.900000,14.646520,152.807190,-0.488217,-77.824063,-0.669855,-39.829006
88.000000,14.663270,153.337570,-0.488776,-78.094183,-0.670947,-39.923647
88.100000,14.679950,153.796920,-0.489332,-78.328128,-0.672035,-39.999695
88.200000,14.696560,154.326660,-0.489885,-78.597923,-0.673120,-40.093953
88.300000,14.713180,154.841380,-0.490439,-78.860067,-0.674206,-40.183988
88.400000,14.729910,155.325100,-0.490997,-79.106424,-0.675301,-40.265407
88.500000,14.746610,155.836300,-0.491554,-79.366776,-0.676396,-40.353746
88.600000,14.763240,156.336910,-0.492108,-79.621734,-0.677486,-40.439242
88.700000,14.779910,156.840040,-0.492664,-79.877976,-0.678581,-40.525000
88.800000,14.796600,157.371770,-0.493220,-80.148784,-0.679678,-40.617801
88.900000,14.813250,157.889240,-0.493775,-80.412330,-0.680774,-40.706732
89.000000,14.829920,158.424510,-0.494331,-80.684940,-0.681872,-40.799900
89.100000,14.846580,158.983150,-0.494886,-80.969453,-0.682971,-40.898804
89.200000,14.863240,159.497060,-0.495441,-81.231186,-0.684071,-40.985899
89.300000,14.879940,160.029360,-0.495998,-81.502284,-0.685175,-41.077314
89.400000,14.896620,160.571520,-0.496554,-81.778404,-0.686279,-41.171010
89.500000,14.913240,161.044680,-0.497108,-82.019382,-0.687380,-41.246891
89.600000,14.929900,161.649660,-0.497663,-82.327496,-0.688485,-41.356120
89.700000,14.946600,162.168270,-0.498220,-82.591622,-0.689594,-41.442824
89.800000,14.963280,162.738110,-0.498776,-82.881839,-0.690702,-41.542367
89.900000,14.979880,163.245420,-0.499329,-83.140210,-0.691807,-41.625864
90.000000,14.996570,163.818010,-0.499886,-83.431827,-0.692919,-41.725453
90.100000,15.013270,164.388810,-0.500442,-83.722533,-0.694032,-41.824233
90.200000,15.029970,164.915890,-0.500999,-83.990973,-0.695147,-41.911580
90.300000,15.046560,165.489840,-0.501552,-84.283283,-0.696256,-42.010834
90.400000,15.063200,166.069530,-0.502107,-84.578517,-0.697369,-42.111080
90.500000,15.079860,166.629910,-0.502662,-84.863916,-0.698485,-42.206050
90.600000,15.096590,167.208110,-0.503220,-85.158391,-0.699607,-42.305014
90.700000,15.113280,167.767820,-0.503776,-85.443449,-0.700728,-42.399090
90.800000,15.129920,168.345730,-0.504331,-85.737776,-0.701846,-42.497586
90.900000,15.146590,168.947200,-0.504886,-86.044102,-0.702968,-42.601611
91.000000,15.163290,169.487240,-0.505443,-86.319143,-0.704093,-42.689736
91.100000,15.179940,170.121320,-0.505998,-86.642077,-0.705216,-42.801359
91.200000,15.196560,170.690930,-0.506552,-86.932177,-0.706338,-42.896509
91.300000,15.213190,171.251890,-0.507106,-87.217871,-0.707462,-42.989136
91.400000,15.229860,171.877670,-0.507662,-87.536579,-0.708590,-43.097584
91.500000,15.246570,172.440200,-0.508219,-87.823073,-0.709722,-43.189719
91.600000,15.263240,173.062620,-0.508775,-88.140069,-0.710852,-43.296635
91.700000,15.279890,173.628570,-0.509330,-88.428305,-0.711983,-43.389146
91.800000,15.296580,174.230500,-0.509886,-88.734865,-0.713117,-43.490200
91.900000,15.313260,174.862150,-0.510442,-89.056562,-0.714252,-43.598352
92.000000,15.329960,175.414790,-0.510999,-89.338019,-0.715390,-43.686410
92.100000,15.346570,176.068650,-0.511552,-89.671027,-0.716523,-43.799604
92.200000,15.363260,176.698870,-0.512109,-89.991996,-0.717663,-43.906315
92.300000,15.379940,177.287550,-0.512665,-90.291808,-0.718803,-44.002388
92.400000,15.396640,177.943210,-0.513221,-90.625733,-0.719946,-44.114673
92.500000,15.413230,178.549710,-0.513774,-90.934621,-0.721082,-44.214747
92.600000,15.429860,179.180940,-0.514329,-91.256103,-0.722223,-44.320473
92.700000,15.446550,179.826570,-0.514885,-91.584920,-0.723369,-44.429218
92.800000,15.463250,180.458310,-0.515442,-91.906663,-0.724517,-44.534139
92.900000,15.479920,181.091980,-0.515997,-92.229388,-0.725665,-44.639270
93.000000,15.496550,181.737000,-0.516552,-92.557894,-0.726811,-44.746960
93.100000,15.513250,182.406450,-0.517108,-92.898842,-0.727963,-44.860077
93.200000,15.529930,183.055070,-0.517664,-93.229182,-0.729115,-44.967759
93.300000,15.546610,183.698650,-0.518220,-93.556954,-0.730268,-45.073838
93.400000,15.563220,184.335650,-0.518774,-93.881376,-0.731418,-45.178159
93.500000,15.579910,185.013120,-0.519330,-94.226408,-0.732575,-45.291776
93.600000,15.596520,185.631350,-0.519884,-94.541270,-0.733728,-45.390776
93.700000,15.613250,186.327420,-0.520442,-94.895776,-0.734890,-45.508060
93.800000,15.629900,186.980940,-0.520997,-95.228611,-0.736048,-45.614822
93.900000,15.646550,187.668300,-0.521552,-95.578680,-0.737207,-45.729460
94.000000,15.663260,188.299300,-0.522109,-95.900046,-0.738372,-45.829801
94.100000,15.679970,188.965930,-0.522666,-96.239558,-0.739538,-45.938445
94.200000,15.696630,189.669940,-0.523221,-96.598107,-0.740702,-46.055949
94.300000,15.713240,190.318950,-0.523775,-96.928645,-0.741864,-46.159876
94.400000,15.730000,191.039080,-0.524333,-97.295404,-0.743038,-46.280181
94.500000,15.746630,191.732420,-0.524888,-97.648520,-0.744204,-46.394016
94.600000,15.763280,192.427800,-0.525443,-98.002674,-0.745373,-46.507888
94.700000,15.779880,193.095610,-0.525996,-98.342787,-0.746540,-46.614874
94.800000,15.796460,193.771090,-0.526549,-98.686806,-0.747706,-46.723400
94.900000,15.813180,194.482650,-0.527106,-99.049200,-0.748884,-46.839773
95.000000,15.829950,195.254460,-0.527665,-99.442280,-0.750067,-46.970069
95.100000,15.846610,195.918810,-0.528220,-99.780631,-0.751243,-47.074473
95.200000,15.863200,196.632480,-0.528773,-100.144100,-0.752416,-47.190570
95.300000,15.879890,197.362410,-0.529330,-100.515850,-0.753597,-47.309829
95.400000,15.896590,198.084820,-0.529886,-100.883770,-0.754781,-47.426839
95.500000,15.913280,198.812740,-0.530443,-101.254497,-0.755965,-47.544792
95.600000,15.929900,199.544720,-0.530997,-101.627291,-0.757145,-47.663538
95.700000,15.946590,200.265350,-0.531553,-101.994305,-0.758332,-47.778926
95.800000,15.963300,201.010740,-0.532110,-102.373929,-0.759522,-47.899738
95.900000,15.979960,201.762190,-0.532665,-102.756640,-0.760710,-48.021740
96.000000,15.996620,202.514070,-0.533221,-103.139569,-0.761899,-48.143419
96.100000,16.013250,203.251270,-0.533775,-103.515022,-0.763087,-48.261291
96.200000,16.029930,203.962920,-0.534331,-103.877462,-0.764280,-48.372514
96.300000,16.046560,204.744420,-0.534885,-104.275477,-0.765471,-48.500054
96.400000,16.063240,205.529250,-0.535441,-104.675187,-0.766667,-48.627766
96.500000,16.079870,206.282700,-0.535996,-105.058916,-0.767861,-48.747792
96.600000,16.096580,207.122160,-0.536553,-105.486450,-0.769063,-48.887414
96.700000,16.113270,207.842480,-0.537109,-105.853306,-0.770264,-48.998543
96.800000,16.129920,208.624600,-0.537664,-106.251636,-0.771463,-49.123957
96.900000,16.146510,209.421230,-0.538217,-106.657357,-0.772660,-49.252554
97.000000,16.163230,210.200780,-0.538774,-107.054378,-0.773868,-49.376227
97.100000,16.179930,210.989640,-0.539331,-107.456141,-0.775075,-49.501713
97.200000,16.196590,211.763400,-0.539886,-107.850214,-0.776282,-49.623357
97.300000,16.213250,212.566240,-0.540442,-108.259097,-0.777489,-49.751370
97.400000,16.229890,213.343380,-0.540996,-108.654891,-0.778697,-49.872993
97.500000,16.246540,214.179440,-0.541551,-109.080693,-0.779907,-50.007898
97.600000,16.263270,215.003250,-0.542109,-109.500256,-0.781124,-50.139182
97.700000,16.279970,215.827160,-0.542666,-109.919870,-0.782341,-50.270130
97.800000,16.296600,216.620510,-0.543220,-110.323920,-0.783553,-50.393760
97.900000,16.313300,217.468060,-0.543777,-110.755573,-0.784773,-50.529277
98.000000,16.329960,218.303620,-0.544332,-111.181121,-0.785991,-50.661679
98.100000,16.346570,219.091490,-0.544886,-111.582380,-0.787207,-50.782740
98.200000,16.363180,219.970140,-0.545439,-112.029872,-0.788424,-50.924373
98.300000,16.379870,220.843870,-0.545996,-112.474859,-0.789649,-51.064074
98.400000,16.396570,221.653140,-0.546552,-112.887017,-0.790875,-51.188355
98.500000,16.413230,222.494160,-0.547108,-113.315345,-0.792101,-51.319651
98.600000,16.429860,223.339570,-0.547662,-113.745909,-0.793326,-51.451597
98.700000,16.446570,224.222530,-0.548219,-114.195597,-0.794558,-51.591401
98.800000,16.463230,225.117860,-0.548774,-114.651585,-0.795788,-51.733738
98.900000,16.479920,225.956530,-0.549331,-115.078716,-0.797021,-51.862448
99.000000,16.496610,226.839050,-0.549887,-115.528180,-0.798257,-52.000735
99.100000,16.513240,227.704420,-0.550441,-115.968909,-0.799489,-52.134828
99.200000,16.529900,228.560260,-0.550997,-116.404785,-0.800725,-52.266136
99.300000,16.546640,229.455830,-0.551555,-116.860895,-0.801968,-52.405723
99.400000,16.563310,230.355730,-0.552110,-117.319210,-0.803208,-52.546062
99.500000,16.579910,231.257860,-0.552664,-117.778661,-0.804445,-52.686674
99.600000,16.596540,232.194560,-0.553218,-118.255718,-0.805684,-52.834526
99.700000,16.613260,233.046520,-0.553775,-118.689618,-0.806933,-52.962235
99.800000,16.629940,233.958110,-0.554331,-119.153887,-0.808180,-53.103154
99.900000,16.646600,234.851180,-0.554887,-119.608724,-0.809426,-53.239438
100.000000,16.663230,235.800550,-0.555441,-120.092234,-0.810672,-53.388083
100.100000,16.679890,236.722840,-0.555996,-120.561952,-0.811922,-53.529949
100.200000,16.696590,237.666410,-0.556553,-121.042509,-0.813177,-53.675937
100.300000,16.713280,238.587890,-0.557109,-121.511815,-0.814432,-53.816449
100.400000,16.729920,239.511690,-0.557664,-121.982302,-0.815686,-53.957164
100.500000,16.746540,240.493230,-0.558218,-122.482196,-0.816939,-54.110430
100.600000,16.763240,241.428480,-0.558775,-122.958515,-0.818200,-54.252412
100.700000,16.779920,242.391910,-0.559331,-123.449186,-0.819460,-54.400271
100.800000,16.796520,243.355730,-0.559884,-123.940056,-0.820717,-54.548001
100.900000,16.813190,244.339650,-0.560440,-124.441162,-0.821980,-54.699399
101.000000,16.829920,245.293960,-0.560997,-124.927188,-0.823250,-54.843369
101.100000,16.846620,246.297970,-0.561554,-125.438526,-0.824519,-54.998020
101.200000,16.863240,247.274150,-0.562108,-125.935690,-0.825783,-55.146231
101.300000,16.879920,248.256760,-0.562664,-126.436130,-0.827054,-55.295071
101.400000,16.896620,249.218280,-0.563221,-126.925828,-0.828327,-55.438578
101.500000,16.913260,250.277730,-0.563775,-127.465401,-0.829598,-55.603552
101.600000,16.929900,251.249560,-0.564330,-127.960350,-0.830870,-55.748486
101.700000,16.946500,252.255570,-0.564883,-128.472707,-0.832141,-55.900616
101.800000,16.963180,253.307880,-0.565439,-129.008644,-0.833420,-56.062082
101.900000,16.979900,254.348180,-0.565997,-129.538464,-0.834703,-56.220125
102.000000,16.996610,255.330720,-0.566554,-130.038868,-0.835987,-56.364870
102.100000,17.013240,256.391850,-0.567108,-130.579297,-0.837267,-56.526733
102.200000,17.029910,257.439940,-0.567664,-131.113085,-0.838551,-56.684950
102.300000,17.046610,258.461940,-0.568220,-131.633585,-0.839840,-56.836706
102.400000,17.063300,259.535710,-0.568777,-132.180452,-0.841129,-56.999295
102.500000,17.079930,260.575440,-0.569331,-132.709982,-0.842415,-57.154075
102.600000,17.096560,261.623780,-0.569885,-133.243897,-0.843703,-57.310154
102.700000,17.113270,262.727260,-0.570442,-133.805895,-0.844999,-57.477348
102.800000,17.129940,263.785060,-0.570998,-134.344628,-0.846294,-57.634114
102.900000,17.146600,264.899570,-0.571553,-134.912243,-0.847589,-57.802701
103.000000,17.163220,265.919100,-0.572107,-135.431486,-0.848883,-57.950139
103.100000,17.179860,267.065160,-0.572662,-136.015169,-0.850180,-58.124450
103.200000,17.196560,268.146940,-0.573219,-136.566115,-0.851483,-58.283869
103.300000,17.213270,269.272250,-0.573776,-137.139231,-0.852789,-58.452077
103.400000,17.229890,270.399840,-0.574330,-137.713508,-0.854090,-58.620555
103.500000,17.246540,271.525420,-0.574885,-138.286761,-0.855395,-58.787822
103.600000,17.263220,272.660740,-0.575441,-138.864975,-0.856704,-58.956421
103.700000,17.279950,273.774110,-0.575998,-139.432009,-0.858018,-59.119404
103.800000,17.296570,274.907440,-0.576552,-140.009209,-0.859325,-59.286573
103.900000,17.313230,276.109590,-0.577108,-140.621459,-0.860638,-59.467737
104.000000,17.329970,277.251530,-0.577666,-141.203045,-0.861958,-59.634894
104.100000,17.346630,278.442410,-0.578221,-141.809555,-0.863274,-59.812292
104.200000,17.363300,279.572270,-0.578777,-142.384988,-0.864592,-59.975879
104.300000,17.379890,280.750610,-0.579330,-142.985112,-0.865906,-60.149595
104.400000,17.396560,281.927150,-0.579885,-143.584318,-0.867228,-60.321878
104.500000,17.413250,283.130100,-0.580442,-144.196976,-0.868553,-60.499043
104.600000,17.429980,284.307860,-0.580999,-144.796804,-0.869883,-60.669957
104.700000,17.446590,285.474490,-0.581553,-145.390964,-0.871205,-60.838413
104.800000,17.463240,286.692200,-0.582108,-146.011138,-0.872532,-61.016887
104.900000,17.479960,287.900090,-0.582665,-146.626312,-0.873867,-61.192243
105.000000,17.496620,289.123540,-0.583221,-147.249410,-0.875198,-61.370511
105.100000,17.513250,290.342710,-0.583775,-147.870328,-0.876529,-61.547327
105.200000,17.529870,291.596100,-0.584329,-148.508674,-0.877861,-61.730749
105.300000,17.546570,292.824190,-0.584886,-149.134135,-0.879201,-61.907717
105.400000,17.563230,294.054990,-0.585441,-149.760977,-0.880540,-62.084761
105.500000,17.579940,295.361910,-0.585998,-150.426586,-0.881884,-62.276907
105.600000,17.596570,296.588650,-0.586552,-151.051359,-0.883224,-62.451832
105.700000,17.613270,297.890840,-0.587109,-151.714559,-0.884572,-62.641576
105.800000,17.629930,299.127260,-0.587664,-152.344263,-0.885918,-62.816973
105.900000,17.646600,300.469240,-0.588220,-153.027727,-0.887266,-63.013758
106.000000,17.663250,301.721590,-0.588775,-153.665544,-0.888615,-63.191113
106.100000,17.679890,303.014040,-0.589330,-154.323783,-0.889964,-63.376200
106.200000,17.696630,304.301640,-0.589888,-154.979553,-0.891324,-63.559026
106.300000,17.713340,305.632780,-0.590445,-155.657497,-0.892683,-63.750358
106.400000,17.729960,306.980990,-0.590999,-156.344134,-0.894037,-63.944959
106.500000,17.746560,308.310090,-0.591552,-157.021039,-0.895391,-64.134930
106.600000,17.763240,309.665040,-0.592108,-157.711110,-0.896753,-64.329100
106.700000,17.779900,310.969270,-0.592663,-158.375349,-0.898115,-64.512087
106.800000,17.796570,312.376530,-0.593219,-159.092060,-0.899480,-64.715627
106.900000,17.813200,313.708500,-0.593773,-159.770427,-0.900844,-64.903008
107.000000,17.829870,315.072450,-0.594329,-160.465081,-0.902213,-65.096030
107.100000,17.846540,316.456630,-0.594885,-161.170038,-0.903583,-65.292454
107.200000,17.863240,317.865780,-0.595441,-161.887712,-0.904959,-65.493077
107.300000,17.879940,319.240600,-0.595998,-162.587902,-0.906335,-65.685838
107.400000,17.896540,320.666990,-0.596551,-163.314357,-0.907706,-65.888960
107.500000,17.913230,322.049770,-0.597108,-164.018601,-0.909086,-66.081837
107.600000,17.929930,323.510770,-0.597664,-164.762682,-0.910469,-66.289904
107.700000,17.946610,324.950290,-0.598220,-165.495824,-0.911851,-66.492857
107.800000,17.963240,326.414220,-0.598775,-166.241397,-0.913232,-66.700260
107.900000,17.979980,327.894440,-0.599333,-166.995267,-0.914624,-66.909548
108.000000,17.996670,329.347290,-0.599889,-167.735197,-0.916013,-67.112698
108.100000,18.013300,330.809170,-0.600443,-168.479727,-0.917400,-67.317198
108.200000,18.029970,332.282140,-0.600999,-169.229904,-0.918791,-67.522901
108.300000,18.046610,333.762700,-0.601554,-169.983947,-0.920182,-67.729481
108.400000,18.063300,335.268400,-0.602110,-170.750794,-0.921580,-67.940033
108.500000,18.079930,336.759800,-0.602664,-171.510358,-0.922974,-68.147182
108.600000,18.096590,338.289670,-0.603220,-172.289514,-0.924372,-68.361091
108.700000,18.113180,339.788060,-0.603773,-173.052638,-0.925767,-68.568185
108.800000,18.129860,341.331120,-0.604329,-173.838512,-0.927171,-68.782916
108.900000,18.146590,342.868190,-0.604886,-174.621335,-0.928582,-68.995276
109.000000,18.163230,344.380070,-0.605441,-175.391329,-0.929987,-69.202228
109.100000,18.179880,345.968930,-0.605996,-176.200529,-0.931394,-69.423713
109.200000,18.196600,347.530670,-0.606553,-176.995917,-0.932810,-69.638453
109.300000,18.213290,349.095030,-0.607110,-177.792639,-0.934225,-69.853009
109.400000,18.229930,350.664180,-0.607664,-178.591800,-0.935638,-70.067933
109.500000,18.246590,352.275150,-0.608220,-179.412261,-0.937054,-70.290195
109.600000,18.263270,353.818080,-0.608776,-180.198068,-0.938474,-70.497869
109.700000,18.279930,355.544340,-0.609331,-181.077245,-0.939895,-70.741266
109.800000,18.296630,357.088380,-0.609888,-181.863619,-0.941321,-70.947241
109.900000,18.313280,358.737610,-0.610443,-182.703564,-0.942744,-71.173513
110.000000,18.329920,360.392330,-0.610997,-183.546306,-0.944169,-71.400003
110.100000,18.346580,362.037930,-0.611553,-184.384404,-0.945598,-71.623630
110.200000,18.363280,363.720980,-0.612109,-185.241574,-0.947032,-71.853478
110.300000,18.379960,365.390230,-0.612665,-186.091716,-0.948466,-72.079773
110.400000,18.396580,367.095920,-0.613219,-186.960417,-0.949897,-72.312675
110.500000,18.413250,368.783450,-0.613775,-187.819869,-0.951335,-72.540729
110.600000,18.429960,370.503850,-0.614332,-188.696061,-0.952778,-72.774033
110.700000,18.446620,372.214080,-0.614887,-189.567074,-0.954219,-73.004681
110.800000,18.463210,373.947690,-0.615440,-190.449995,-0.955656,-73.239386
110.900000,18.479900,375.715640,-0.615997,-191.350404,-0.957104,-73.479193
111.000000,18.496560,377.479890,-0.616552,-192.248929,-0.958551,-73.717467
111.100000,18.513270,379.246220,-0.617109,-193.148514,-0.960005,-73.954828
111.200000,18.529920,381.023040,-0.617664,-194.053441,-0.961455,-74.193616
111.300000,18.546550,382.847020,-0.618218,-194.982386,-0.962906,-74.440700
111.400000,18.563250,384.674380,-0.618775,-195.913053,-0.964366,-74.686954
111.500000,18.579950,386.485570,-0.619332,-196.835484,-0.965827,-74.929036
111.600000,18.596640,388.312590,-0.619888,-197.765978,-0.967289,-75.173221
111.700000,18.613290,390.157780,-0.620443,-198.705726,-0.968750,-75.420149
111.800000,18.629950,392.023410,-0.620998,-199.655883,-0.970215,-75.669913
111.900000,18.646640,393.871430,-0.621555,-200.597072,-0.971684,-75.915026
112.000000,18.663300,395.735570,-0.622110,-201.546471,-0.973152,-76.162396
112.100000,18.679910,397.580470,-0.622664,-202.486071,-0.974618,-76.405351
112.200000,18.696540,399.458100,-0.623218,-203.442340,-0.976089,-76.653412
112.300000,18.713220,401.408050,-0.623774,-204.435441,-0.977565,-76.913928
112.400000,18.729900,403.374760,-0.624330,-205.437078,-0.979044,-77.176547
112.500000,18.746530,405.215520,-0.624884,-206.374570,-0.980521,-77.414334
112.600000,18.763250,407.139070,-0.625442,-207.354226,-0.982008,-77.666253
112.700000,18.779940,409.094730,-0.625998,-208.350235,-0.983494,-77.923405
112.800000,18.796580,411.034670,-0.626553,-209.338238,-0.984978,-78.176807
112.900000,18.813260,413.055360,-0.627109,-210.367367,-0.986468,-78.444168
113.000000,18.829870,415.022000,-0.627662,-211.368969,-0.987954,-78.700629
113.100000,18.846560,417.058530,-0.628219,-212.406165,-0.989449,-78.968647
113.200000,18.863300,419.003540,-0.628777,-213.396751,-0.990951,-79.217853
113.300000,18.880000,421.087620,-0.629333,-214.458164,-0.992452,-79.492493
113.400000,18.896580,423.081970,-0.629886,-215.473878,-0.993944,-79.749899
113.500000,18.913240,425.127900,-0.630441,-216.515862,-0.995446,-80.015313
113.600000,18.929890,427.243560,-0.630996,-217.593358,-0.996949,-80.292747
113.700000,18.946580,429.329830,-0.631553,-218.655887,-0.998457,-80.563178
113.800000,18.963270,431.386750,-0.632109,-219.703468,-0.999969,-80.826928
113.900000,18.979890,433.497010,-0.632663,-220.778214,-1.001476,-81.100007
114.000000,18.996560,435.616460,-0.633219,-221.857641,-1.002989,-81.373241
114.100000,19.013220,437.810610,-0.633774,-222.975113,-1.004505,-81.659284
114.200000,19.029930,439.961030,-0.634331,-224.070313,-1.006027,-81.935567
114.300000,19.046540,442.149810,-0.634885,-225.185049,-1.007542,-82.218514
114.400000,19.063220,444.312650,-0.635441,-226.286574,-1.009066,-82.494883
114.500000,19.079910,446.550510,-0.635997,-227.426307,-1.010593,-82.783858
114.600000,19.096620,448.751860,-0.636554,-228.547446,-1.012125,-83.064655
114.700000,19.113270,451.007900,-0.637109,-229.696437,-1.013653,-83.354770
114.800000,19.129910,453.229890,-0.637664,-230.828088,-1.015182,-83.637403
114.900000,19.146600,455.468780,-0.638220,-231.968345,-1.016719,-83.921508
115.000000,19.163280,457.800110,-0.638776,-233.155681,-1.018257,-84.221428
115.100000,19.179940,460.096740,-0.639331,-234.325346,-1.019796,-84.513810
115.200000,19.196580,462.378270,-0.639886,-235.487319,-1.021335,-84.802280
115.300000,19.213250,464.732030,-0.640442,-236.686079,-1.022879,-85.102452
115.400000,19.229920,467.008300,-0.640997,-237.845374,-1.024425,-85.387124
115.500000,19.246600,469.336490,-0.641553,-239.031112,-1.025975,-85.679905
115.600000,19.263170,471.673430,-0.642106,-240.221305,-1.027517,-85.973844
115.700000,19.279830,474.117580,-0.642661,-241.466101,-1.029070,-86.285255
115.800000,19.296580,476.508580,-0.643219,-242.683827,-1.030634,-86.584898
115.900000,19.313310,478.963710,-0.643777,-243.934214,-1.032198,-86.894978
116.000000,19.329930,481.372250,-0.644331,-245.160874,-1.033755,-87.196123
116.100000,19.346600,483.851680,-0.644887,-246.423637,-1.035318,-87.508319
116.200000,19.363290,486.366910,-0.645443,-247.704633,-1.036886,-87.825412
116.300000,19.379970,488.851560,-0.645999,-248.970055,-1.038456,-88.135648
116.400000,19.396640,491.372530,-0.646555,-250.253975,-1.040026,-88.451099
116.500000,19.413230,493.846250,-0.647108,-251.513830,-1.041592,-88.757302
116.600000,19.429900,496.418700,-0.647663,-252.823968,-1.043168,-89.079154
116.700000,19.446570,499.026250,-0.648219,-254.151982,-1.044746,-89.405838
116.800000,19.463320,501.652100,-0.648777,-255.489317,-1.046335,-89.733639
116.900000,19.479940,504.231110,-0.649331,-256.802796,-1.047913,-90.052694
117.000000,19.496550,506.838960,-0.649885,-258.130963,-1.049494,-90.375522
117.100000,19.513230,509.466550,-0.650441,-259.469183,-1.051083,-90.699788
117.200000,19.529910,512.116940,-0.650997,-260.819016,-1.052675,-91.026619
117.300000,19.546570,514.866760,-0.651552,-262.219488,-1.054267,-91.369769
117.400000,19.563200,517.549190,-0.652107,-263.585638,-1.055859,-91.699686
117.500000,19.579920,520.240540,-0.652664,-264.956331,-1.057463,-92.028872
117.600000,19.596550,523.014340,-0.653218,-266.369016,-1.059060,-92.371891
117.700000,19.613230,525.756960,-0.653774,-267.765821,-1.060665,-92.707400
117.800000,19.629860,528.588870,-0.654329,-269.208101,-1.062267,-93.057523
117.900000,19.646550,531.421330,-0.654885,-270.650661,-1.063878,-93.405603
118.000000,19.663200,534.307800,-0.655440,-272.120728,-1.065487,-93.761918
118.100000,19.679940,537.190980,-0.655998,-273.589120,-1.067108,-94.115204
118.200000,19.696590,540.073790,-0.656553,-275.057323,-1.068722,-94.467612
118.300000,19.713190,542.952820,-0.657106,-276.523601,-1.070335,-94.818191
118.400000,19.729930,545.870540,-0.657664,-278.009583,-1.071964,-95.172596
118.500000,19.746640,548.881650,-0.658221,-279.543129,-1.073592,-95.541878
118.600000,19.763320,551.855770,-0.658777,-281.057836,-1.075220,-95.903304
118.700000,19.779950,554.851140,-0.659332,-282.583365,-1.076846,-96.267204
118.800000,19.796640,557.836910,-0.659888,-284.104005,-1.078480,-96.627181
118.900000,19.813270,560.835450,-0.660442,-285.631149,-1.080111,-96.988247
119.000000,19.829930,563.902220,-0.660998,-287.193042,-1.081748,-97.359111
119.100000,19.846540,566.929630,-0.661551,-288.734890,-1.083383,-97.721938
119.200000,19.863170,570.046140,-0.662106,-290.322115,-1.085022,-98.098198
119.300000,19.879900,573.142400,-0.662663,-291.899027,-1.086674,-98.468245
119.400000,19.896550,576.285160,-0.663218,-293.499622,-1.088320,-98.845292
119.500000,19.913230,579.455440,-0.663774,-295.114232,-1.089973,-99.224979
119.600000,19.929880,582.608460,-0.664329,-296.720052,-1.091625,-99.600218
119.700000,19.946580,585.877990,-0.664886,-298.385210,-1.093285,-99.993061
119.800000,19.963240,589.084350,-0.665441,-300.018196,-1.094943,-100.373688
119.900000,19.979940,592.364010,-0.665998,-301.688513,-1.096608,-100.764567
120.000000,19.996490,595.653560,-0.666550,-303.363867,-1.098261,-101.156783
120.021000,20.000020,596.414310,-0.666667,-303.751314,-1.098614,-101.250235
